Repository: brandonlampe/CS_Data

# Repository for Crushed Salt Data
**Grant No: 456417**

This is a work in progress!

## Repository Content

### Directory Names
A uniform namining structure still in progress, but in general directories are named according to the following:
 - Names contain no spaces, a single underscore "_" will be used as a file name seperator.
 - Files are for the Crushed Salt Project (CSP); therefore, the first three charaters of each file are "CSP".
 - Folders are organized by which frame the test was performed on i.e., A2 or A3.
 - The fifth and sixth charaters of each file name will therefore be "A" followed by the frame number.

File: UNM_WP_HY_175_09/STAGE13/CREEP_FIT/175_09_STAGE13_CREEP_OUT.csv (part 32 of 63)
Analysis by Brandon Lampe, performed on: 2016/07/06 15:32:59
Experimental results below begin at: 2016/04/21 16:38:02
Duration (sec),Duration (day),Elapsed Time (sec),Elapsed Time (day),Interpolated Fractional Density,Fit to Fractional Density,Fit to Volume Strain,Fit to Volume Strain Rate (1/sec),Confining Pressure (MPa),Pore Pressure (MPa),Terzaghi Pressure (MPa),Solid Pressure (MPa),Temperature (C))
1.222225e+06,1.414612e+01,7.310498e+04,8.461224e-01,9.479885e-01,9.479086e-01,7.069062e-04,1.084971e-08,3.800649e+01,8.037724e+00,2.996877e+01,3.965073e+01,1.696015e+02
1.222235e+06,1.414624e+01,7.311498e+04,8.462382e-01,9.479934e-01,9.479087e-01,7.070148e-04,1.084971e-08,3.800521e+01,8.037724e+00,2.996749e+01,3.964922e+01,1.696055e+02
1.222245e+06,1.414635e+01,7.312498e+04,8.463539e-01,9.479982e-01,9.479088e-01,7.071233e-04,1.084971e-08,3.800393e+01,8.037724e+00,2.996620e+01,3.964770e+01,1.696095e+02
1.222255e+06,1.414647e+01,7.313498e+04,8.464697e-01,9.480031e-01,9.479089e-01,7.072318e-04,1.084971e-08,3.800264e+01,8.037724e+00,2.996492e+01,3.964618e+01,1.696135e+02
1.222265e+06,1.414659e+01,7.314498e+04,8.465854e-01,9.480080e-01,9.479090e-01,7.073403e-04,1.084970e-08,3.800136e+01,8.037724e+00,2.996363e+01,3.964467e+01,1.696175e+02
1.222275e+06,1.414670e+01,7.315498e+04,8.467012e-01,9.480128e-01,9.479091e-01,7.074488e-04,1.084970e-08,3.800007e+01,8.037724e+00,2.996235e+01,3.964315e+01,1.696215e+02
1.222285e+06,1.414682e+01,7.316498e+04,8.468169e-01,9.480177e-01,9.479092e-01,7.075573e-04,1.084970e-08,3.799879e+01,8.037724e+00,2.996106e+01,3.964163e+01,1.696255e+02
1.222295e+06,1.414693e+01,7.317498e+04,8.469327e-01,9.480225e-01,9.479093e-01,7.076658e-04,1.084970e-08,3.799750e+01,8.037724e+00,2.995978e+01,3.964012e+01,1.696295e+02
1.222305e+06,1.414705e+01,7.318498e+04,8.470484e-01,9.480274e-01,9.479094e-01,7.077743e-04,1.084970e-08,3.799622e+01,8.037724e+00,2.995850e+01,3.963860e+01,1.696335e+02
1.222315e+06,1.414716e+01,7.319498e+04,8.471642e-01,9.480322e-01,9.479095e-01,7.078828e-04,1.084970e-08,3.799494e+01,8.037724e+00,2.995721e+01,3.963708e+01,1.696375e+02
1.222325e+06,1.414728e+01,7.320498e+04,8.472799e-01,9.480371e-01,9.479096e-01,7.079913e-04,1.084970e-08,3.799365e+01,8.037724e+00,2.995593e+01,3.963557e+01,1.696415e+02
1.222335e+06,1.414740e+01,7.321498e+04,8.473957e-01,9.480420e-01,9.479097e-01,7.080998e-04,1.084970e-08,3.799237e+01,8.037724e+00,2.995464e+01,3.963405e+01,1.696455e+02
1.222345e+06,1.414751e+01,7.322499e+04,8.475114e-01,9.480468e-01,9.479098e-01,7.082083e-04,1.084969e-08,3.799108e+01,8.037724e+00,2.995336e+01,3.963253e+01,1.696495e+02
1.222355e+06,1.414763e+01,7.323499e+04,8.476272e-01,9.480517e-01,9.479099e-01,7.083168e-04,1.084969e-08,3.798980e+01,8.037724e+00,2.995207e+01,3.963102e+01,1.696535e+02
1.222365e+06,1.414774e+01,7.324499e+04,8.477429e-01,9.480565e-01,9.479100e-01,7.084253e-04,1.084969e-08,3.798851e+01,8.037724e+00,2.995079e+01,3.962950e+01,1.696575e+02
1.222375e+06,1.414786e+01,7.325499e+04,8.478587e-01,9.480614e-01,9.479101e-01,7.085338e-04,1.084969e-08,3.798723e+01,8.037724e+00,2.994950e+01,3.962798e+01,1.696615e+02
1.222385e+06,1.414797e+01,7.326499e+04,8.479744e-01,9.480662e-01,9.479102e-01,7.086423e-04,1.084969e-08,3.798594e+01,8.037724e+00,2.994822e+01,3.962647e+01,1.696656e+02
1.222395e+06,1.414809e+01,7.327499e+04,8.480901e-01,9.480711e-01,9.479103e-01,7.087508e-04,1.084969e-08,3.798466e+01,8.037724e+00,2.994694e+01,3.962495e+01,1.696696e+02
1.222405e+06,1.414821e+01,7.328499e+04,8.482059e-01,9.480760e-01,9.479104e-01,7.088593e-04,1.084969e-08,3.798338e+01,8.037724e+00,2.994565e+01,3.962343e+01,1.696736e+02
1.222415e+06,1.414832e+01,7.329499e+04,8.483216e-01,9.480808e-01,9.479105e-01,7.089678e-04,1.084969e-08,3.798209e+01,8.037724e+00,2.994437e+01,3.962192e+01,1.696776e+02
1.222425e+06,1.414844e+01,7.330499e+04,8.484374e-01,9.480857e-01,9.479106e-01,7.090763e-04,1.084969e-08,3.798081e+01,8.037724e+00,2.994308e+01,3.962040e+01,1.696816e+02
1.222435e+06,1.414855e+01,7.331499e+04,8.485531e-01,9.480905e-01,9.479107e-01,7.091848e-04,1.084968e-08,3.797952e+01,8.037724e+00,2.994180e+01,3.961888e+01,1.696856e+02
1.222445e+06,1.414867e+01,7.332499e+04,8.486689e-01,9.480954e-01,9.479108e-01,7.092933e-04,1.084968e-08,3.797824e+01,8.037724e+00,2.994051e+01,3.961737e+01,1.696896e+02
1.222455e+06,1.414878e+01,7.333499e+04,8.487846e-01,9.481002e-01,9.479109e-01,7.094018e-04,1.084968e-08,3.797695e+01,8.037724e+00,2.993923e+01,3.961585e+01,1.696936e+02
1.222465e+06,1.414890e+01,7.334499e+04,8.489004e-01,9.481000e-01,9.479110e-01,7.095104e-04,1.084968e-08,3.797567e+01,8.037724e+00,2.993794e+01,3.961450e+01,1.696976e+02
1.222475e+06,1.414902e+01,7.335499e+04,8.490161e-01,9.480859e-01,9.479111e-01,7.096189e-04,1.084968e-08,3.797520e+01,8.037589e+00,2.993762e+01,3.961449e+01,1.696952e+02
1.222485e+06,1.414913e+01,7.336499e+04,8.491319e-01,9.480625e-01,9.479112e-01,7.097274e-04,1.084968e-08,3.797597e+01,8.037249e+00,2.993873e+01,3.961610e+01,1.696832e+02
1.222495e+06,1.414925e+01,7.337500e+04,8.492476e-01,9.480392e-01,9.479113e-01,7.098359e-04,1.084968e-08,3.797675e+01,8.036909e+00,2.993984e+01,3.961771e+01,1.696712e+02
1.222505e+06,1.414936e+01,7.338500e+04,8.493634e-01,9.480158e-01,9.479114e-01,7.099444e-04,1.084968e-08,3.797752e+01,8.036569e+00,2.994095e+01,3.961932e+01,1.696592e+02
1.222515e+06,1.414948e+01,7.339500e+04,8.494791e-01,9.479924e-01,9.479115e-01,7.100529e-04,1.084967e-08,3.797829e+01,8.036230e+00,2.994206e+01,3.962093e+01,1.696471e+02
1.222525e+06,1.414959e+01,7.340500e+04,8.495949e-01,9.479690e-01,9.479116e-01,7.101614e-04,1.084967e-08,3.797906e+01,8.035890e+00,2.994317e+01,3.962254e+01,1.696351e+02
1.222535e+06,1.414971e+01,7.341500e+04,8.497106e-01,9.479457e-01,9.479117e-01,7.102699e-04,1.084967e-08,3.797983e+01,8.035550e+00,2.994428e+01,3.962415e+01,1.696231e+02
1.222545e+06,1.414983e+01,7.342500e+04,8.498264e-01,9.479223e-01,9.479119e-01,7.103784e-04,1.084967e-08,3.798060e+01,8.035210e+00,2.994539e+01,3.962576e+01,1.696111e+02
1.222555e+06,1.414994e+01,7.343500e+04,8.499421e-01,9.478989e-01,9.479120e-01,7.104869e-04,1.084967e-08,3.798137e+01,8.034871e+00,2.994650e+01,3.962737e+01,1.695991e+02
1.222565e+06,1.415006e+01,7.344500e+04,8.500579e-01,9.478756e-01,9.479121e-01,7.105954e-04,1.084967e-08,3.798214e+01,8.034531e+00,2.994761e+01,3.962898e+01,1.695871e+02
1.222575e+06,1.415017e+01,7.345500e+04,8.501736e-01,9.478522e-01,9.479122e-01,7.107039e-04,1.084967e-08,3.798291e+01,8.034191e+00,2.994872e+01,3.963059e+01,1.695751e+02
1.222585e+06,1.415029e+01,7.346500e+04,8.502894e-01,9.478288e-01,9.479123e-01,7.108124e-04,1.084967e-08,3.798368e+01,8.033852e+00,2.994983e+01,3.963220e+01,1.695630e+02
1.222595e+06,1.415041e+01,7.347500e+04,8.504051e-01,9.478055e-01,9.479124e-01,7.109209e-04,1.084967e-08,3.798445e+01,8.033512e+00,2.995094e+01,3.963381e+01,1.695510e+02
1.222605e+06,1.415052e+01,7.348500e+04,8.505209e-01,9.477821e-01,9.479125e-01,7.110294e-04,1.084966e-08,3.798522e+01,8.033172e+00,2.995205e+01,3.963543e+01,1.695390e+02
1.222615e+06,1.415064e+01,7.349500e+04,8.506366e-01,9.477587e-01,9.479126e-01,7.111379e-04,1.084966e-08,3.798599e+01,8.032832e+00,2.995316e+01,3.963704e+01,1.695270e+02
1.222625e+06,1.415075e+01,7.350500e+04,8.507524e-01,9.477354e-01,9.479127e-01,7.112464e-04,1.084966e-08,3.798676e+01,8.032493e+00,2.995427e+01,3.963865e+01,1.695150e+02
1.222635e+06,1.415087e+01,7.351501e+04,8.508681e-01,9.477120e-01,9.479128e-01,7.113549e-04,1.084966e-08,3.798753e+01,8.032153e+00,2.995538e+01,3.964026e+01,1.695030e+02
1.222645e+06,1.415098e+01,7.352501e+04,8.509839e-01,9.476886e-01,9.479129e-01,7.114634e-04,1.084966e-08,3.798830e+01,8.031813e+00,2.995649e+01,3.964187e+01,1.694909e+02
1.222655e+06,1.415110e+01,7.353501e+04,8.510996e-01,9.476652e-01,9.479130e-01,7.115719e-04,1.084966e-08,3.798908e+01,8.031473e+00,2.995760e+01,3.964348e+01,1.694789e+02
1.222665e+06,1.415122e+01,7.354501e+04,8.512154e-01,9.476419e-01,9.479131e-01,7.116804e-04,1.084966e-08,3.798985e+01,8.031134e+00,2.995871e+01,3.964509e+01,1.694669e+02
1.222675e+06,1.415133e+01,7.355501e+04,8.513311e-01,9.476185e-01,9.479132e-01,7.117889e-04,1.084966e-08,3.799062e+01,8.030794e+00,2.995982e+01,3.964671e+01,1.694549e+02
1.222685e+06,1.415145e+01,7.356501e+04,8.514469e-01,9.475951e-01,9.479133e-01,7.118974e-04,1.084965e-08,3.799139e+01,8.030454e+00,2.996093e+01,3.964832e+01,1.694429e+02
1.222695e+06,1.415156e+01,7.357501e+04,8.515626e-01,9.475718e-01,9.479134e-01,7.120059e-04,1.084965e-08,3.799216e+01,8.030114e+00,2.996204e+01,3.964993e+01,1.694309e+02
1.222705e+06,1.415168e+01,7.358501e+04,8.516784e-01,9.475484e-01,9.479135e-01,7.121144e-04,1.084965e-08,3.799293e+01,8.029775e+00,2.996315e+01,3.965154e+01,1.694189e+02
1.222715e+06,1.415179e+01,7.359501e+04,8.517941e-01,9.475305e-01,9.479136e-01,7.122230e-04,1.084965e-08,3.799370e+01,8.029435e+00,2.996426e+01,3.965297e+01,1.694068e+02
1.222725e+06,1.415191e+01,7.360501e+04,8.519099e-01,9.475323e-01,9.479137e-01,7.123315e-04,1.084965e-08,3.799447e+01,8.029241e+00,2.996523e+01,3.965373e+01,1.694017e+02
1.222735e+06,1.415203e+01,7.361501e+04,8.520256e-01,9.475502e-01,9.479138e-01,7.124400e-04,1.084965e-08,3.799524e+01,8.029241e+00,2.996600e+01,3.965395e+01,1.694057e+02
1.222745e+06,1.415214e+01,7.362501e+04,8.521413e-01,9.475682e-01,9.479139e-01,7.125485e-04,1.084965e-08,3.799600e+01,8.029241e+00,2.996676e+01,3.965416e+01,1.694097e+02
1.222755e+06,1.415226e+01,7.363501e+04,8.522571e-01,9.475861e-01,9.479140e-01,7.126570e-04,1.084965e-08,3.799677e+01,8.029241e+00,2.996753e+01,3.965437e+01,1.694137e+02
1.222765e+06,1.415237e+01,7.364501e+04,8.523728e-01,9.476041e-01,9.479141e-01,7.127655e-04,1.084965e-08,3.799754e+01,8.029241e+00,2.996830e+01,3.965458e+01,1.694177e+02
1.222775e+06,1.415249e+01,7.365501e+04,8.524886e-01,9.476220e-01,9.479142e-01,7.128740e-04,1.084964e-08,3.799831e+01,8.029241e+00,2.996907e+01,3.965479e+01,1.694217e+02
1.222785e+06,1.415260e+01,7.366502e+04,8.526043e-01,9.476400e-01,9.479143e-01,7.129825e-04,1.084964e-08,3.799908e+01,8.029241e+00,2.996984e+01,3.965500e+01,1.694257e+02
1.222795e+06,1.415272e+01,7.367502e+04,8.527201e-01,9.476579e-01,9.479144e-01,7.130910e-04,1.084964e-08,3.799984e+01,8.029241e+00,2.997060e+01,3.965521e+01,1.694297e+02
1.222805e+06,1.415284e+01,7.368502e+04,8.528358e-01,9.476759e-01,9.479145e-01,7.131995e-04,1.084964e-08,3.800061e+01,8.029241e+00,2.997137e+01,3.965543e+01,1.694336e+02
1.222815e+06,1.415295e+01,7.369502e+04,8.529516e-01,9.476938e-01,9.479146e-01,7.133080e-04,1.084964e-08,3.800138e+01,8.029241e+00,2.997214e+01,3.965564e+01,1.694376e+02
1.222825e+06,1.415307e+01,7.370502e+04,8.530673e-01,9.477117e-01,9.479147e-01,7.134165e-04,1.084964e-08,3.800215e+01,8.029241e+00,2.997291e+01,3.965585e+01,1.694416e+02
1.222835e+06,1.415318e+01,7.371502e+04,8.531831e-01,9.477297e-01,9.479148e-01,7.135250e-04,1.084964e-08,3.800292e+01,8.029241e+00,2.997368e+01,3.965606e+01,1.694456e+02
1.222845e+06,1.415330e+01,7.372502e+04,8.532988e-01,9.477476e-01,9.479149e-01,7.136335e-04,1.084964e-08,3.800368e+01,8.029241e+00,2.997444e+01,3.965627e+01,1.694496e+02
1.222855e+06,1.415341e+01,7.373502e+04,8.534146e-01,9.477656e-01,9.479150e-01,7.137420e-04,1.084963e-08,3.800445e+01,8.029241e+00,2.997521e+01,3.965648e+01,1.694536e+02
1.222865e+06,1.415353e+01,7.374502e+04,8.535303e-01,9.477835e-01,9.479151e-01,7.138505e-04,1.084963e-08,3.800522e+01,8.029241e+00,2.997598e+01,3.965669e+01,1.694576e+02
1.222875e+06,1.415365e+01,7.375502e+04,8.536461e-01,9.478015e-01,9.479152e-01,7.139590e-04,1.084963e-08,3.800599e+01,8.029241e+00,2.997675e+01,3.965691e+01,1.694616e+02
1.222885e+06,1.415376e+01,7.376502e+04,8.537618e-01,9.478194e-01,9.479153e-01,7.140675e-04,1.084963e-08,3.800676e+01,8.029241e+00,2.997752e+01,3.965712e+01,1.694656e+02
1.222895e+06,1.415388e+01,7.377502e+04,8.538776e-01,9.478374e-01,9.479155e-01,7.141760e-04,1.084963e-08,3.800752e+01,8.029241e+00,2.997828e+01,3.965733e+01,1.694696e+02
1.222905e+06,1.415399e+01,7.378502e+04,8.539933e-01,9.478553e-01,9.479156e-01,7.142845e-04,1.084963e-08,3.800829e+01,8.029241e+00,2.997905e+01,3.965754e+01,1.694736e+02
1.222915e+06,1.415411e+01,7.379502e+04,8.541091e-01,9.478733e-01,9.479157e-01,7.143930e-04,1.084963e-08,3.800906e+01,8.029241e+00,2.997982e+01,3.965775e+01,1.694776e+02
1.222925e+06,1.415422e+01,7.380502e+04,8.542248e-01,9.478912e-01,9.479158e-01,7.145015e-04,1.084963e-08,3.800983e+01,8.029241e+00,2.998059e+01,3.965796e+01,1.694815e+02
1.222935e+06,1.415434e+01,7.381503e+04,8.543406e-01,9.479092e-01,9.479159e-01,7.146100e-04,1.084963e-08,3.801060e+01,8.029241e+00,2.998136e+01,3.965817e+01,1.694855e+02
1.222945e+06,1.415446e+01,7.382503e+04,8.544563e-01,9.479271e-01,9.479160e-01,7.147185e-04,1.084962e-08,3.801136e+01,8.029241e+00,2.998212e+01,3.965838e+01,1.694895e+02
1.222955e+06,1.415457e+01,7.383503e+04,8.545721e-01,9.479451e-01,9.479161e-01,7.148270e-04,1.084962e-08,3.801213e+01,8.029241e+00,2.998289e+01,3.965860e+01,1.694935e+02
1.222965e+06,1.415469e+01,7.384503e+04,8.546878e-01,9.479618e-01,9.479162e-01,7.149355e-04,1.084962e-08,3.801290e+01,8.029241e+00,2.998366e+01,3.965885e+01,1.694975e+02
1.222975e+06,1.415480e+01,7.385503e+04,8.548036e-01,9.479729e-01,9.479163e-01,7.150440e-04,1.084962e-08,3.801319e+01,8.029241e+00,2.998394e+01,3.965878e+01,1.695000e+02
1.222985e+06,1.415492e+01,7.386503e+04,8.549193e-01,9.479779e-01,9.479164e-01,7.151526e-04,1.084962e-08,3.801267e+01,8.029241e+00,2.998343e+01,3.965807e+01,1.695000e+02
1.222995e+06,1.415504e+01,7.387503e+04,8.550351e-01,9.479828e-01,9.479165e-01,7.152611e-04,1.084962e-08,3.801216e+01,8.029241e+00,2.998292e+01,3.965736e+01,1.695000e+02
1.223005e+06,1.415515e+01,7.388503e+04,8.551508e-01,9.479878e-01,9.479166e-01,7.153696e-04,1.084962e-08,3.801164e+01,8.029241e+00,2.998240e+01,3.965666e+01,1.695000e+02
1.223015e+06,1.415527e+01,7.389503e+04,8.552666e-01,9.479928e-01,9.479167e-01,7.154781e-04,1.084962e-08,3.801113e+01,8.029241e+00,2.998189e+01,3.965595e+01,1.695000e+02
1.223025e+06,1.415538e+01,7.390503e+04,8.553823e-01,9.479978e-01,9.479168e-01,7.155866e-04,1.084961e-08,3.801062e+01,8.029241e+00,2.998138e+01,3.965524e+01,1.695000e+02
1.223035e+06,1.415550e+01,7.391503e+04,8.554981e-01,9.480027e-01,9.479169e-01,7.156951e-04,1.084961e-08,3.801010e+01,8.029241e+00,2.998086e+01,3.965453e+01,1.695000e+02
1.223045e+06,1.415561e+01,7.392503e+04,8.556138e-01,9.480077e-01,9.479170e-01,7.158036e-04,1.084961e-08,3.800959e+01,8.029241e+00,2.998035e+01,3.965382e+01,1.695000e+02
1.223055e+06,1.415573e+01,7.393503e+04,8.557296e-01,9.480127e-01,9.479171e-01,7.159121e-04,1.084961e-08,3.800908e+01,8.029241e+00,2.997983e+01,3.965312e+01,1.695000e+02
1.223065e+06,1.415585e+01,7.394503e+04,8.558453e-01,9.480177e-01,9.479172e-01,7.160206e-04,1.084961e-08,3.800856e+01,8.029241e+00,2.997932e+01,3.965241e+01,1.695000e+02
1.223075e+06,1.415596e+01,7.395504e+04,8.559611e-01,9.480226e-01,9.479173e-01,7.161291e-04,1.084961e-08,3.800805e+01,8.029241e+00,2.997881e+01,3.965170e+01,1.695000e+02
1.223085e+06,1.415608e+01,7.396504e+04,8.560768e-01,9.480276e-01,9.479174e-01,7.162376e-04,1.084961e-08,3.800753e+01,8.029241e+00,2.997829e+01,3.965099e+01,1.695000e+02
1.223095e+06,1.415619e+01,7.397504e+04,8.561926e-01,9.480326e-01,9.479175e-01,7.163461e-04,1.084961e-08,3.800702e+01,8.029241e+00,2.997778e+01,3.965028e+01,1.695000e+02
1.223105e+06,1.415631e+01,7.398504e+04,8.563083e-01,9.480376e-01,9.479176e-01,7.164546e-04,1.084961e-08,3.800651e+01,8.029241e+00,2.997727e+01,3.964958e+01,1.695000e+02
1.223115e+06,1.415642e+01,7.399504e+04,8.564240e-01,9.480425e-01,9.479177e-01,7.165631e-04,1.084960e-08,3.800599e+01,8.029241e+00,2.997675e+01,3.964887e+01,1.695000e+02
1.223125e+06,1.415654e+01,7.400504e+04,8.565398e-01,9.480475e-01,9.479178e-01,7.166716e-04,1.084960e-08,3.800548e+01,8.029241e+00,2.997624e+01,3.964816e+01,1.695000e+02
1.223135e+06,1.415666e+01,7.401504e+04,8.566555e-01,9.480525e-01,9.479179e-01,7.167801e-04,1.084960e-08,3.800497e+01,8.029241e+00,2.997572e+01,3.964745e+01,1.695000e+02
1.223145e+06,1.415677e+01,7.402504e+04,8.567713e-01,9.480575e-01,9.479180e-01,7.168886e-04,1.084960e-08,3.800445e+01,8.029241e+00,2.997521e+01,3.964674e+01,1.695000e+02
1.223155e+06,1.415689e+01,7.403504e+04,8.568870e-01,9.480624e-01,9.479181e-01,7.169971e-04,1.084960e-08,3.800394e+01,8.029241e+00,2.997470e+01,3.964604e+01,1.695000e+02
1.223165e+06,1.415700e+01,7.404504e+04,8.570028e-01,9.480674e-01,9.479182e-01,7.171056e-04,1.084960e-08,3.800342e+01,8.029241e+00,2.997418e+01,3.964533e+01,1.695000e+02
1.223175e+06,1.415712e+01,7.405504e+04,8.571185e-01,9.480724e-01,9.479183e-01,7.172141e-04,1.084960e-08,3.800291e+01,8.029241e+00,2.997367e+01,3.964462e+01,1.695000e+02
1.223185e+06,1.415723e+01,7.406504e+04,8.572343e-01,9.480774e-01,9.479184e-01,7.173226e-04,1.084960e-08,3.800240e+01,8.029241e+00,2.997316e+01,3.964391e+01,1.695000e+02
1.223195e+06,1.415735e+01,7.407504e+04,8.573500e-01,9.480824e-01,9.479185e-01,7.174311e-04,1.084959e-08,3.800188e+01,8.029241e+00,2.997264e+01,3.964321e+01,1.695000e+02
1.223205e+06,1.415747e+01,7.408504e+04,8.574658e-01,9.480873e-01,9.479186e-01,7.175396e-04,1.084959e-08,3.800137e+01,8.029241e+00,2.997213e+01,3.964250e+01,1.695000e+02
1.223215e+06,1.415758e+01,7.409504e+04,8.575815e-01,9.480923e-01,9.479187e-01,7.176481e-04,1.084959e-08,3.800086e+01,8.029241e+00,2.997161e+01,3.964179e+01,1.695000e+02
1.223225e+06,1.415770e+01,7.410505e+04,8.576973e-01,9.480943e-01,9.479188e-01,7.177566e-04,1.084959e-08,3.800066e+01,8.029241e+00,2.997142e+01,3.964151e+01,1.695000e+02
1.223235e+06,1.415781e+01,7.411505e+04,8.578130e-01,9.480919e-01,9.479189e-01,7.178651e-04,1.084959e-08,3.800091e+01,8.029241e+00,2.997167e+01,3.964187e+01,1.695000e+02
1.223245e+06,1.415793e+01,7.412505e+04,8.579288e-01,9.480895e-01,9.479191e-01,7.179736e-04,1.084959e-08,3.800117e+01,8.029241e+00,2.997193e+01,3.964222e+01,1.695000e+02
1.223255e+06,1.415804e+01,7.413505e+04,8.580445e-01,9.480871e-01,9.479192e-01,7.180821e-04,1.084959e-08,3.800143e+01,8.029241e+00,2.997219e+01,3.964257e+01,1.695000e+02
1.223265e+06,1.415816e+01,7.414505e+04,8.581603e-01,9.480847e-01,9.479193e-01,7.181906e-04,1.084959e-08,3.800168e+01,8.029241e+00,2.997244e+01,3.964292e+01,1.695000e+02
1.223275e+06,1.415828e+01,7.415505e+04,8.582760e-01,9.480823e-01,9.479194e-01,7.182992e-04,1.084958e-08,3.800194e+01,8.029241e+00,2.997270e+01,3.964327e+01,1.695000e+02
1.223285e+06,1.415839e+01,7.416505e+04,8.583918e-01,9.480800e-01,9.479195e-01,7.184077e-04,1.084958e-08,3.800220e+01,8.029241e+00,2.997296e+01,3.964362e+01,1.695000e+02
1.223295e+06,1.415851e+01,7.417505e+04,8.585075e-01,9.480776e-01,9.479196e-01,7.185162e-04,1.084958e-08,3.800245e+01,8.029241e+00,2.997321e+01,3.964397e+01,1.695000e+02
1.223305e+06,1.415862e+01,7.418505e+04,8.586233e-01,9.480752e-01,9.479197e-01,7.186247e-04,1.084958e-08,3.800271e+01,8.029241e+00,2.997347e+01,3.964432e+01,1.695000e+02
1.223315e+06,1.415874e+01,7.419505e+04,8.587390e-01,9.480728e-01,9.479198e-01,7.187332e-04,1.084958e-08,3.800297e+01,8.029241e+00,2.997373e+01,3.964467e+01,1.695000e+02
1.223325e+06,1.415885e+01,7.420505e+04,8.588548e-01,9.480704e-01,9.479199e-01,7.188417e-04,1.084958e-08,3.800323e+01,8.029241e+00,2.997398e+01,3.964502e+01,1.695000e+02
1.223335e+06,1.415897e+01,7.421505e+04,8.589705e-01,9.480680e-01,9.479200e-01,7.189502e-04,1.084958e-08,3.800348e+01,8.029241e+00,2.997424e+01,3.964537e+01,1.695000e+02
1.223345e+06,1.415909e+01,7.422505e+04,8.590863e-01,9.480656e-01,9.479201e-01,7.190587e-04,1.084958e-08,3.800374e+01,8.029241e+00,2.997450e+01,3.964572e+01,1.695000e+02
1.223355e+06,1.415920e+01,7.423505e+04,8.592020e-01,9.480633e-01,9.479202e-01,7.191672e-04,1.084958e-08,3.800400e+01,8.029241e+00,2.997475e+01,3.964607e+01,1.695000e+02
1.223365e+06,1.415932e+01,7.424505e+04,8.593178e-01,9.480609e-01,9.479203e-01,7.192757e-04,1.084957e-08,3.800425e+01,8.029241e+00,2.997501e+01,3.964642e+01,1.695000e+02
1.223375e+06,1.415943e+01,7.425506e+04,8.594335e-01,9.480585e-01,9.479204e-01,7.193842e-04,1.084957e-08,3.800451e+01,8.029241e+00,2.997527e+01,3.964677e+01,1.695000e+02
1.223385e+06,1.415955e+01,7.426506e+04,8.595493e-01,9.480561e-01,9.479205e-01,7.194927e-04,1.084957e-08,3.800477e+01,8.029241e+00,2.997553e+01,3.964712e+01,1.695000e+02
1.223395e+06,1.415967e+01,7.427506e+04,8.596650e-01,9.480537e-01,9.479206e-01,7.196012e-04,1.084957e-08,3.800502e+01,8.029241e+00,2.997578e+01,3.964747e+01,1.695000e+02
1.223405e+06,1.415978e+01,7.428506e+04,8.597808e-01,9.480513e-01,9.479207e-01,7.197097e-04,1.084957e-08,3.800528e+01,8.029241e+00,2.997604e+01,3.964782e+01,1.695000e+02
1.223415e+06,1.415990e+01,7.429506e+04,8.598965e-01,9.480489e-01,9.479208e-01,7.198182e-04,1.084957e-08,3.800554e+01,8.029241e+00,2.997630e+01,3.964817e+01,1.695000e+02
1.223425e+06,1.416001e+01,7.430506e+04,8.600123e-01,9.480466e-01,9.479209e-01,7.199267e-04,1.084957e-08,3.800579e+01,8.029241e+00,2.997655e+01,3.964852e+01,1.695000e+02
1.223435e+06,1.416013e+01,7.431506e+04,8.601280e-01,9.480442e-01,9.479210e-01,7.200352e-04,1.084957e-08,3.800605e+01,8.029241e+00,2.997681e+01,3.964888e+01,1.695000e+02
1.223445e+06,1.416024e+01,7.432506e+04,8.602438e-01,9.480418e-01,9.479211e-01,7.201437e-04,1.084956e-08,3.800631e+01,8.029241e+00,2.997707e+01,3.964923e+01,1.695000e+02
1.223455e+06,1.416036e+01,7.433506e+04,8.603595e-01,9.480394e-01,9.479212e-01,7.202522e-04,1.084956e-08,3.800656e+01,8.029241e+00,2.997732e+01,3.964958e+01,1.695000e+02
1.223465e+06,1.416048e+01,7.434506e+04,8.604753e-01,9.480384e-01,9.479213e-01,7.203607e-04,1.084956e-08,3.800682e+01,8.029241e+00,2.997758e+01,3.964988e+01,1.695000e+02
1.223475e+06,1.416059e+01,7.435506e+04,8.605910e-01,9.480435e-01,9.479214e-01,7.204692e-04,1.084956e-08,3.800652e+01,8.029241e+00,2.997727e+01,3.964939e+01,1.695018e+02
1.223485e+06,1.416071e+01,7.436506e+04,8.607067e-01,9.480540e-01,9.479215e-01,7.205777e-04,1.084956e-08,3.800550e+01,8.029241e+00,2.997625e+01,3.964796e+01,1.695057e+02
1.223495e+06,1.416082e+01,7.437506e+04,8.608225e-01,9.480644e-01,9.479216e-01,7.206862e-04,1.084956e-08,3.800447e+01,8.029241e+00,2.997523e+01,3.964654e+01,1.695097e+02
1.223505e+06,1.416094e+01,7.438506e+04,8.609382e-01,9.480749e-01,9.479217e-01,7.207947e-04,1.084956e-08,3.800345e+01,8.029241e+00,2.997421e+01,3.964511e+01,1.695137e+02
1.223515e+06,1.416105e+01,7.439507e+04,8.610540e-01,9.480854e-01,9.479218e-01,7.209032e-04,1.084956e-08,3.800243e+01,8.029241e+00,2.997319e+01,3.964368e+01,1.695177e+02
1.223525e+06,1.416117e+01,7.440507e+04,8.611697e-01,9.480959e-01,9.479219e-01,7.210117e-04,1.084956e-08,3.800141e+01,8.029241e+00,2.997217e+01,3.964226e+01,1.695216e+02
1.223535e+06,1.416129e+01,7.441507e+04,8.612855e-01,9.481064e-01,9.479220e-01,7.211202e-04,1.084955e-08,3.800039e+01,8.029241e+00,2.997115e+01,3.964083e+01,1.695256e+02
1.223545e+06,1.416140e+01,7.442507e+04,8.614012e-01,9.481169e-01,9.479221e-01,7.212287e-04,1.084955e-08,3.799937e+01,8.029241e+00,2.997013e+01,3.963941e+01,1.695296e+02
1.223555e+06,1.416152e+01,7.443507e+04,8.615170e-01,9.481273e-01,9.479222e-01,7.213372e-04,1.084955e-08,3.799835e+01,8.029241e+00,2.996911e+01,3.963798e+01,1.695336e+02
1.223565e+06,1.416163e+01,7.444507e+04,8.616327e-01,9.481378e-01,9.479223e-01,7.214457e-04,1.084955e-08,3.799733e+01,8.029241e+00,2.996809e+01,3.963656e+01,1.695376e+02
1.223575e+06,1.416175e+01,7.445507e+04,8.617485e-01,9.481483e-01,9.479224e-01,7.215542e-04,1.084955e-08,3.799631e+01,8.029241e+00,2.996707e+01,3.963513e+01,1.695415e+02
1.223585e+06,1.416186e+01,7.446507e+04,8.618642e-01,9.481588e-01,9.479225e-01,7.216627e-04,1.084955e-08,3.799529e+01,8.029241e+00,2.996605e+01,3.963370e+01,1.695455e+02
1.223595e+06,1.416198e+01,7.447507e+04,8.619800e-01,9.481693e-01,9.479227e-01,7.217712e-04,1.084955e-08,3.799427e+01,8.029241e+00,2.996503e+01,3.963228e+01,1.695495e+02
1.223605e+06,1.416210e+01,7.448507e+04,8.620957e-01,9.481798e-01,9.479228e-01,7.218798e-04,1.084955e-08,3.799325e+01,8.029241e+00,2.996401e+01,3.963085e+01,1.695535e+02
1.223615e+06,1.416221e+01,7.449507e+04,8.622115e-01,9.481902e-01,9.479229e-01,7.219883e-04,1.084954e-08,3.799223e+01,8.029241e+00,2.996299e+01,3.962943e+01,1.695574e+02
1.223625e+06,1.416233e+01,7.450507e+04,8.623272e-01,9.482007e-01,9.479230e-01,7.220968e-04,1.084954e-08,3.799121e+01,8.029241e+00,2.996197e+01,3.962800e+01,1.695614e+02
1.223635e+06,1.416244e+01,7.451507e+04,8.624430e-01,9.482112e-01,9.479231e-01,7.222053e-04,1.084954e-08,3.799019e+01,8.029241e+00,2.996095e+01,3.962658e+01,1.695654e+02
1.223645e+06,1.416256e+01,7.452507e+04,8.625587e-01,9.482217e-01,9.479232e-01,7.223138e-04,1.084954e-08,3.798917e+01,8.029241e+00,2.995993e+01,3.962515e+01,1.695694e+02
1.223655e+06,1.416267e+01,7.453507e+04,8.626745e-01,9.482322e-01,9.479233e-01,7.224223e-04,1.084954e-08,3.798815e+01,8.029241e+00,2.995891e+01,3.962373e+01,1.695733e+02
1.223665e+06,1.416279e+01,7.454508e+04,8.627902e-01,9.482427e-01,9.479234e-01,7.225308e-04,1.084954e-08,3.798713e+01,8.029241e+00,2.995789e+01,3.962230e+01,1.695773e+02
1.223675e+06,1.416291e+01,7.455508e+04,8.629060e-01,9.482531e-01,9.479235e-01,7.226393e-04,1.084954e-08,3.798611e+01,8.029241e+00,2.995687e+01,3.962087e+01,1.695813e+02
1.223685e+06,1.416302e+01,7.456508e+04,8.630217e-01,9.482636e-01,9.479236e-01,7.227478e-04,1.084954e-08,3.798509e+01,8.029241e+00,2.995584e+01,3.961945e+01,1.695853e+02
1.223695e+06,1.416314e+01,7.457508e+04,8.631375e-01,9.482741e-01,9.479237e-01,7.228563e-04,1.084954e-08,3.798407e+01,8.029241e+00,2.995482e+01,3.961802e+01,1.695893e+02
1.223705e+06,1.416325e+01,7.458508e+04,8.632532e-01,9.482846e-01,9.479238e-01,7.229648e-04,1.084953e-08,3.798305e+01,8.029241e+00,2.995380e+01,3.961660e+01,1.695932e+02
1.223715e+06,1.416337e+01,7.459508e+04,8.633690e-01,9.482941e-01,9.479239e-01,7.230733e-04,1.084953e-08,3.798202e+01,8.029241e+00,2.995278e+01,3.961520e+01,1.695972e+02
1.223725e+06,1.416348e+01,7.460508e+04,8.634847e-01,9.482972e-01,9.479240e-01,7.231818e-04,1.084953e-08,3.798116e+01,8.029241e+00,2.995191e+01,3.961419e+01,1.696000e+02
1.223735e+06,1.416360e+01,7.461508e+04,8.636005e-01,9.482904e-01,9.479241e-01,7.232903e-04,1.084953e-08,3.798064e+01,8.029241e+00,2.995140e+01,3.961387e+01,1.696000e+02
1.223745e+06,1.416372e+01,7.462508e+04,8.637162e-01,9.482837e-01,9.479242e-01,7.233988e-04,1.084953e-08,3.798012e+01,8.029241e+00,2.995088e+01,3.961355e+01,1.696000e+02
1.223755e+06,1.416383e+01,7.463508e+04,8.638320e-01,9.482769e-01,9.479243e-01,7.235073e-04,1.084953e-08,3.797961e+01,8.029241e+00,2.995037e+01,3.961323e+01,1.696000e+02
1.223765e+06,1.416395e+01,7.464508e+04,8.639477e-01,9.482702e-01,9.479244e-01,7.236158e-04,1.084953e-08,3.797909e+01,8.029241e+00,2.994985e+01,3.961291e+01,1.696000e+02
1.223775e+06,1.416406e+01,7.465508e+04,8.640635e-01,9.482634e-01,9.479245e-01,7.237243e-04,1.084953e-08,3.797858e+01,8.029241e+00,2.994934e+01,3.961259e+01,1.696000e+02
1.223785e+06,1.416418e+01,7.466508e+04,8.641792e-01,9.482566e-01,9.479246e-01,7.238328e-04,1.084952e-08,3.797806e+01,8.029241e+00,2.994882e+01,3.961227e+01,1.696000e+02
1.223795e+06,1.416429e+01,7.467508e+04,8.642950e-01,9.482499e-01,9.479247e-01,7.239413e-04,1.084952e-08,3.797755e+01,8.029241e+00,2.994831e+01,3.961196e+01,1.696000e+02
1.223805e+06,1.416441e+01,7.468508e+04,8.644107e-01,9.482431e-01,9.479248e-01,7.240498e-04,1.084952e-08,3.797703e+01,8.029241e+00,2.994779e+01,3.961164e+01,1.696000e+02
1.223815e+06,1.416453e+01,7.469509e+04,8.645265e-01,9.482364e-01,9.479249e-01,7.241583e-04,1.084952e-08,3.797652e+01,8.029241e+00,2.994727e+01,3.961132e+01,1.696000e+02
1.223825e+06,1.416464e+01,7.470509e+04,8.646422e-01,9.482296e-01,9.479250e-01,7.242668e-04,1.084952e-08,3.797600e+01,8.029241e+00,2.994676e+01,3.961100e+01,1.696000e+02
1.223835e+06,1.416476e+01,7.471509e+04,8.647579e-01,9.482228e-01,9.479251e-01,7.243753e-04,1.084952e-08,3.797548e+01,8.029241e+00,2.994624e+01,3.961068e+01,1.696000e+02
1.223845e+06,1.416487e+01,7.472509e+04,8.648737e-01,9.482161e-01,9.479252e-01,7.244838e-04,1.084952e-08,3.797497e+01,8.029241e+00,2.994573e+01,3.961036e+01,1.696000e+02
1.223855e+06,1.416499e+01,7.473509e+04,8.649894e-01,9.482093e-01,9.479253e-01,7.245923e-04,1.084952e-08,3.797445e+01,8.029241e+00,2.994521e+01,3.961004e+01,1.696000e+02
1.223865e+06,1.416511e+01,7.474509e+04,8.651052e-01,9.482026e-01,9.479254e-01,7.247008e-04,1.084952e-08,3.797394e+01,8.029241e+00,2.994470e+01,3.960973e+01,1.696000e+02
1.223875e+06,1.416522e+01,7.475509e+04,8.652209e-01,9.481958e-01,9.479255e-01,7.248093e-04,1.084951e-08,3.797342e+01,8.029241e+00,2.994418e+01,3.960941e+01,1.696000e+02
1.223885e+06,1.416534e+01,7.476509e+04,8.653367e-01,9.481890e-01,9.479256e-01,7.249178e-04,1.084951e-08,3.797291e+01,8.029241e+00,2.994367e+01,3.960909e+01,1.696000e+02
1.223895e+06,1.416545e+01,7.477509e+04,8.654524e-01,9.481823e-01,9.479257e-01,7.250263e-04,1.084951e-08,3.797239e+01,8.029241e+00,2.994315e+01,3.960877e+01,1.696000e+02
1.223905e+06,1.416557e+01,7.478509e+04,8.655682e-01,9.481755e-01,9.479258e-01,7.251348e-04,1.084951e-08,3.797188e+01,8.029241e+00,2.994263e+01,3.960845e+01,1.696000e+02
1.223915e+06,1.416568e+01,7.479509e+04,8.656839e-01,9.481688e-01,9.479259e-01,7.252433e-04,1.084951e-08,3.797136e+01,8.029241e+00,2.994212e+01,3.960813e+01,1.696000e+02
1.223925e+06,1.416580e+01,7.480509e+04,8.657997e-01,9.481620e-01,9.479260e-01,7.253518e-04,1.084951e-08,3.797084e+01,8.029241e+00,2.994160e+01,3.960781e+01,1.696000e+02
1.223935e+06,1.416592e+01,7.481509e+04,8.659154e-01,9.481552e-01,9.479261e-01,7.254603e-04,1.084951e-08,3.797033e+01,8.029241e+00,2.994109e+01,3.960750e+01,1.696000e+02
1.223945e+06,1.416603e+01,7.482509e+04,8.660312e-01,9.481485e-01,9.479263e-01,7.255688e-04,1.084951e-08,3.796981e+01,8.029241e+00,2.994057e+01,3.960718e+01,1.696000e+02
1.223955e+06,1.416615e+01,7.483509e+04,8.661469e-01,9.481417e-01,9.479264e-01,7.256773e-04,1.084950e-08,3.796930e+01,8.029241e+00,2.994006e+01,3.960686e+01,1.696000e+02
1.223965e+06,1.416626e+01,7.484510e+04,8.662627e-01,9.481350e-01,9.479265e-01,7.257858e-04,1.084950e-08,3.796878e+01,8.029241e+00,2.993954e+01,3.960654e+01,1.696000e+02
1.223975e+06,1.416638e+01,7.485510e+04,8.663784e-01,9.481299e-01,9.479266e-01,7.258944e-04,1.084950e-08,3.796913e+01,8.029241e+00,2.993988e+01,3.960707e+01,1.696000e+02
1.223985e+06,1.416649e+01,7.486510e+04,8.664942e-01,9.481274e-01,9.479267e-01,7.260029e-04,1.084950e-08,3.797066e+01,8.029241e+00,2.994142e+01,3.960878e+01,1.696000e+02
1.223995e+06,1.416661e+01,7.487510e+04,8.666099e-01,9.481248e-01,9.479268e-01,7.261114e-04,1.084950e-08,3.797220e+01,8.029241e+00,2.994296e+01,3.961048e+01,1.696000e+02
1.224005e+06,1.416673e+01,7.488510e+04,8.667257e-01,9.481222e-01,9.479269e-01,7.262199e-04,1.084950e-08,3.797373e+01,8.029241e+00,2.994449e+01,3.961219e+01,1.696000e+02
1.224015e+06,1.416684e+01,7.489510e+04,8.668414e-01,9.481196e-01,9.479270e-01,7.263284e-04,1.084950e-08,3.797527e+01,8.029241e+00,2.994603e+01,3.961389e+01,1.696000e+02
1.224025e+06,1.416696e+01,7.490510e+04,8.669572e-01,9.481170e-01,9.479271e-01,7.264369e-04,1.084950e-08,3.797681e+01,8.029241e+00,2.994756e+01,3.961560e+01,1.696000e+02
1.224035e+06,1.416707e+01,7.491510e+04,8.670729e-01,9.481145e-01,9.479272e-01,7.265454e-04,1.084950e-08,3.797834e+01,8.029241e+00,2.994910e+01,3.961730e+01,1.696000e+02
1.224045e+06,1.416719e+01,7.492510e+04,8.671887e-01,9.481119e-01,9.479273e-01,7.266539e-04,1.084949e-08,3.797988e+01,8.029241e+00,2.995064e+01,3.961901e+01,1.696000e+02
1.224055e+06,1.416730e+01,7.493510e+04,8.673044e-01,9.481093e-01,9.479274e-01,7.267624e-04,1.084949e-08,3.798141e+01,8.029241e+00,2.995217e+01,3.962072e+01,1.696000e+02
1.224065e+06,1.416742e+01,7.494510e+04,8.674202e-01,9.481067e-01,9.479275e-01,7.268709e-04,1.084949e-08,3.798295e+01,8.029241e+00,2.995371e+01,3.962242e+01,1.696000e+02
1.224075e+06,1.416754e+01,7.495510e+04,8.675359e-01,9.481041e-01,9.479276e-01,7.269794e-04,1.084949e-08,3.798449e+01,8.029241e+00,2.995524e+01,3.962413e+01,1.696000e+02
1.224085e+06,1.416765e+01,7.496510e+04,8.676517e-01,9.481016e-01,9.479277e-01,7.270879e-04,1.084949e-08,3.798602e+01,8.029241e+00,2.995678e+01,3.962584e+01,1.696000e+02
1.224095e+06,1.416777e+01,7.497510e+04,8.677674e-01,9.480990e-01,9.479278e-01,7.271964e-04,1.084949e-08,3.798756e+01,8.029241e+00,2.995832e+01,3.962754e+01,1.696000e+02
1.224105e+06,1.416788e+01,7.498511e+04,8.678832e-01,9.480964e-01,9.479279e-01,7.273049e-04,1.084949e-08,3.798909e+01,8.029241e+00,2.995985e+01,3.962925e+01,1.696000e+02
1.224115e+06,1.416800e+01,7.499511e+04,8.679989e-01,9.480938e-01,9.479280e-01,7.274134e-04,1.084949e-08,3.799063e+01,8.029241e+00,2.996139e+01,3.963095e+01,1.696000e+02
1.224125e+06,1.416811e+01,7.500511e+04,8.681147e-01,9.480912e-01,9.479281e-01,7.275219e-04,1.084948e-08,3.799217e+01,8.029241e+00,2.996292e+01,3.963266e+01,1.696000e+02
1.224135e+06,1.416823e+01,7.501511e+04,8.682304e-01,9.480887e-01,9.479282e-01,7.276304e-04,1.084948e-08,3.799370e+01,8.029241e+00,2.996446e+01,3.963437e+01,1.696000e+02
1.224145e+06,1.416835e+01,7.502511e+04,8.683462e-01,9.480861e-01,9.479283e-01,7.277389e-04,1.084948e-08,3.799524e+01,8.029241e+00,2.996600e+01,3.963607e+01,1.696000e+02
1.224155e+06,1.416846e+01,7.503511e+04,8.684619e-01,9.480835e-01,9.479284e-01,7.278474e-04,1.084948e-08,3.799677e+01,8.029241e+00,2.996753e+01,3.963778e+01,1.696000e+02
1.224165e+06,1.416858e+01,7.504511e+04,8.685777e-01,9.480809e-01,9.479285e-01,7.279559e-04,1.084948e-08,3.799831e+01,8.029241e+00,2.996907e+01,3.963948e+01,1.696000e+02
1.224175e+06,1.416869e+01,7.505511e+04,8.686934e-01,9.480783e-01,9.479286e-01,7.280644e-04,1.084948e-08,3.799984e+01,8.029241e+00,2.997060e+01,3.964119e+01,1.696000e+02
1.224185e+06,1.416881e+01,7.506511e+04,8.688092e-01,9.480758e-01,9.479287e-01,7.281729e-04,1.084948e-08,3.800138e+01,8.029241e+00,2.997214e+01,3.964290e+01,1.696000e+02
1.224195e+06,1.416892e+01,7.507511e+04,8.689249e-01,9.480732e-01,9.479288e-01,7.282814e-04,1.084948e-08,3.800292e+01,8.029241e+00,2.997368e+01,3.964460e+01,1.696000e+02
1.224205e+06,1.416904e+01,7.508511e+04,8.690406e-01,9.480706e-01,9.479289e-01,7.283899e-04,1.084948e-08,3.800445e+01,8.029241e+00,2.997521e+01,3.964631e+01,1.696000e+02
1.224215e+06,1.416916e+01,7.509511e+04,8.691564e-01,9.480680e-01,9.479290e-01,7.284984e-04,1.084947e-08,3.800599e+01,8.029241e+00,2.997675e+01,3.964801e+01,1.696000e+02
1.224225e+06,1.416927e+01,7.510511e+04,8.692721e-01,9.480652e-01,9.479291e-01,7.286069e-04,1.084947e-08,3.800659e+01,8.029241e+00,2.997735e+01,3.964875e+01,1.696000e+02
1.224235e+06,1.416939e+01,7.511511e+04,8.693879e-01,9.480618e-01,9.479292e-01,7.287154e-04,1.084947e-08,3.800556e+01,8.029241e+00,2.997632e+01,3.964777e+01,1.696000e+02
1.224245e+06,1.416950e+01,7.512511e+04,8.695036e-01,9.480585e-01,9.479293e-01,7.288239e-04,1.084947e-08,3.800454e+01,8.029241e+00,2.997529e+01,3.964680e+01,1.696000e+02
1.224255e+06,1.416962e+01,7.513512e+04,8.696194e-01,9.480552e-01,9.479294e-01,7.289324e-04,1.084947e-08,3.800351e+01,8.029241e+00,2.997427e+01,3.964583e+01,1.696000e+02
1.224265e+06,1.416974e+01,7.514512e+04,8.697351e-01,9.480519e-01,9.479295e-01,7.290409e-04,1.084947e-08,3.800248e+01,8.029241e+00,2.997324e+01,3.964485e+01,1.696000e+02
1.224275e+06,1.416985e+01,7.515512e+04,8.698509e-01,9.480486e-01,9.479296e-01,7.291494e-04,1.084947e-08,3.800145e+01,8.029241e+00,2.997221e+01,3.964388e+01,1.696000e+02
1.224285e+06,1.416997e+01,7.516512e+04,8.699666e-01,9.480453e-01,9.479297e-01,7.292579e-04,1.084947e-08,3.800043e+01,8.029241e+00,2.997118e+01,3.964291e+01,1.696000e+02
1.224295e+06,1.417008e+01,7.517512e+04,8.700824e-01,9.480419e-01,9.479299e-01,7.293664e-04,1.084946e-08,3.799940e+01,8.029241e+00,2.997016e+01,3.964193e+01,1.696000e+02
1.224305e+06,1.417020e+01,7.518512e+04,8.701981e-01,9.480386e-01,9.479300e-01,7.294749e-04,1.084946e-08,3.799837e+01,8.029241e+00,2.996913e+01,3.964096e+01,1.696000e+02
1.224315e+06,1.417031e+01,7.519512e+04,8.703139e-01,9.480353e-01,9.479301e-01,7.295834e-04,1.084946e-08,3.799734e+01,8.029241e+00,2.996810e+01,3.963999e+01,1.696000e+02
1.224325e+06,1.417043e+01,7.520512e+04,8.704296e-01,9.480320e-01,9.479302e-01,7.296919e-04,1.084946e-08,3.799632e+01,8.029241e+00,2.996707e+01,3.963901e+01,1.696000e+02
1.224335e+06,1.417055e+01,7.521512e+04,8.705454e-01,9.480287e-01,9.479303e-01,7.298004e-04,1.084946e-08,3.799529e+01,8.029241e+00,2.996605e+01,3.963804e+01,1.696000e+02
1.224345e+06,1.417066e+01,7.522512e+04,8.706611e-01,9.480254e-01,9.479304e-01,7.299089e-04,1.084946e-08,3.799426e+01,8.029241e+00,2.996502e+01,3.963707e+01,1.696000e+02
1.224355e+06,1.417078e+01,7.523512e+04,8.707769e-01,9.480220e-01,9.479305e-01,7.300174e-04,1.084946e-08,3.799323e+01,8.029241e+00,2.996399e+01,3.963609e+01,1.696000e+02
1.224365e+06,1.417089e+01,7.524512e+04,8.708926e-01,9.480187e-01,9.479306e-01,7.301259e-04,1.084946e-08,3.799221e+01,8.029241e+00,2.996296e+01,3.963512e+01,1.696000e+02
1.224375e+06,1.417101e+01,7.525512e+04,8.710084e-01,9.480154e-01,9.479307e-01,7.302344e-04,1.084946e-08,3.799118e+01,8.029241e+00,2.996194e+01,3.963415e+01,1.696000e+02
1.224385e+06,1.417112e+01,7.526512e+04,8.711241e-01,9.480121e-01,9.479308e-01,7.303429e-04,1.084945e-08,3.799015e+01,8.029241e+00,2.996091e+01,3.963317e+01,1.696000e+02
1.224395e+06,1.417124e+01,7.527512e+04,8.712399e-01,9.480088e-01,9.479309e-01,7.304514e-04,1.084945e-08,3.798912e+01,8.029241e+00,2.995988e+01,3.963220e+01,1.696000e+02
1.224405e+06,1.417136e+01,7.528513e+04,8.713556e-01,9.480055e-01,9.479310e-01,7.305599e-04,1.084945e-08,3.798810e+01,8.029241e+00,2.995885e+01,3.963123e+01,1.696000e+02
1.224415e+06,1.417147e+01,7.529513e+04,8.714714e-01,9.480021e-01,9.479311e-01,7.306684e-04,1.084945e-08,3.798707e+01,8.029241e+00,2.995783e+01,3.963025e+01,1.696000e+02
1.224425e+06,1.417159e+01,7.530513e+04,8.715871e-01,9.479988e-01,9.479312e-01,7.307769e-04,1.084945e-08,3.798604e+01,8.029241e+00,2.995680e+01,3.962928e+01,1.696000e+02
1.224435e+06,1.417170e+01,7.531513e+04,8.717029e-01,9.479955e-01,9.479313e-01,7.308854e-04,1.084945e-08,3.798501e+01,8.029241e+00,2.995577e+01,3.962831e+01,1.696000e+02
1.224445e+06,1.417182e+01,7.532513e+04,8.718186e-01,9.479922e-01,9.479314e-01,7.309940e-04,1.084945e-08,3.798399e+01,8.029241e+00,2.995474e+01,3.962733e+01,1.696000e+02
1.224455e+06,1.417193e+01,7.533513e+04,8.719344e-01,9.479889e-01,9.479315e-01,7.311025e-04,1.084945e-08,3.798296e+01,8.029241e+00,2.995372e+01,3.962636e+01,1.696000e+02
1.224465e+06,1.417205e+01,7.534513e+04,8.720501e-01,9.479855e-01,9.479316e-01,7.312110e-04,1.084944e-08,3.798193e+01,8.029241e+00,2.995269e+01,3.962539e+01,1.696000e+02
1.224475e+06,1.417217e+01,7.535513e+04,8.721659e-01,9.479819e-01,9.479317e-01,7.313195e-04,1.084944e-08,3.798151e+01,8.029241e+00,2.995227e+01,3.962507e+01,1.696000e+02
1.224485e+06,1.417228e+01,7.536513e+04,8.722816e-01,9.479778e-01,9.479318e-01,7.314280e-04,1.084944e-08,3.798203e+01,8.029241e+00,2.995278e+01,3.962575e+01,1.696000e+02
1.224495e+06,1.417240e+01,7.537513e+04,8.723974e-01,9.479737e-01,9.479319e-01,7.315365e-04,1.084944e-08,3.798254e+01,8.029241e+00,2.995330e+01,3.962642e+01,1.696000e+02
1.224505e+06,1.417251e+01,7.538513e+04,8.725131e-01,9.479695e-01,9.479320e-01,7.316450e-04,1.084944e-08,3.798305e+01,8.029241e+00,2.995381e+01,3.962710e+01,1.696000e+02
1.224515e+06,1.417263e+01,7.539513e+04,8.726289e-01,9.479654e-01,9.479321e-01,7.317535e-04,1.084944e-08,3.798356e+01,8.029241e+00,2.995432e+01,3.962778e+01,1.696000e+02
1.224525e+06,1.417274e+01,7.540513e+04,8.727446e-01,9.479613e-01,9.479322e-01,7.318620e-04,1.084944e-08,3.798407e+01,8.029241e+00,2.995483e+01,3.962846e+01,1.696000e+02
1.224535e+06,1.417286e+01,7.541513e+04,8.728604e-01,9.479572e-01,9.479323e-01,7.319705e-04,1.084944e-08,3.798459e+01,8.029241e+00,2.995534e+01,3.962913e+01,1.696000e+02
1.224545e+06,1.417298e+01,7.542514e+04,8.729761e-01,9.479530e-01,9.479324e-01,7.320790e-04,1.084944e-08,3.798510e+01,8.029241e+00,2.995586e+01,3.962981e+01,1.696000e+02
1.224555e+06,1.417309e+01,7.543514e+04,8.730918e-01,9.479489e-01,9.479325e-01,7.321875e-04,1.084943e-08,3.798561e+01,8.029241e+00,2.995637e+01,3.963049e+01,1.696000e+02
1.224565e+06,1.417321e+01,7.544514e+04,8.732076e-01,9.479448e-01,9.479326e-01,7.322960e-04,1.084943e-08,3.798612e+01,8.029241e+00,2.995688e+01,3.963117e+01,1.696000e+02
1.224575e+06,1.417332e+01,7.545514e+04,8.733233e-01,9.479407e-01,9.479327e-01,7.324045e-04,1.084943e-08,3.798663e+01,8.029241e+00,2.995739e+01,3.963184e+01,1.696000e+02
