Repository: brandonlampe/CS_Data

# Repository for Crushed Salt Data
**Grant No: 456417**

This is a work in progress!

## Repository Content

### Directory Names
A uniform namining structure still in progress, but in general directories are named according to the following:
 - Names contain no spaces, a single underscore "_" will be used as a file name seperator.
 - Files are for the Crushed Salt Project (CSP); therefore, the first three charaters of each file are "CSP".
 - Folders are organized by which frame the test was performed on i.e., A2 or A3.
 - The fifth and sixth charaters of each file name will therefore be "A" followed by the frame number.

File: UNM_WP_HY_175_09/STAGE13/CREEP_FIT/175_09_STAGE13_CREEP_OUT.csv (part 36 of 63)
Analysis by Brandon Lampe, performed on: 2016/07/06 15:32:59
Experimental results below begin at: 2016/04/21 16:38:02
Duration (sec),Duration (day),Elapsed Time (sec),Elapsed Time (day),Interpolated Fractional Density,Fit to Fractional Density,Fit to Volume Strain,Fit to Volume Strain Rate (1/sec),Confining Pressure (MPa),Pore Pressure (MPa),Terzaghi Pressure (MPa),Solid Pressure (MPa),Temperature (C))
1.231666e+06,1.425539e+01,8.254562e+04,9.553891e-01,9.478930e-01,9.480057e-01,8.093292e-04,1.084860e-08,3.799271e+01,8.037724e+00,2.995499e+01,3.963938e+01,1.692000e+02
1.231676e+06,1.425550e+01,8.255562e+04,9.555049e-01,9.478914e-01,9.480058e-01,8.094377e-04,1.084860e-08,3.799297e+01,8.037724e+00,2.995524e+01,3.963970e+01,1.692000e+02
1.231686e+06,1.425562e+01,8.256562e+04,9.556206e-01,9.478899e-01,9.480059e-01,8.095462e-04,1.084860e-08,3.799323e+01,8.037724e+00,2.995550e+01,3.964003e+01,1.692000e+02
1.231696e+06,1.425574e+01,8.257562e+04,9.557364e-01,9.478883e-01,9.480060e-01,8.096547e-04,1.084859e-08,3.799348e+01,8.037724e+00,2.995576e+01,3.964035e+01,1.692000e+02
1.231706e+06,1.425585e+01,8.258562e+04,9.558521e-01,9.478868e-01,9.480061e-01,8.097632e-04,1.084859e-08,3.799374e+01,8.037724e+00,2.995602e+01,3.964067e+01,1.692000e+02
1.231716e+06,1.425597e+01,8.259562e+04,9.559679e-01,9.478837e-01,9.480062e-01,8.098717e-04,1.084859e-08,3.799400e+01,8.037724e+00,2.995628e+01,3.964105e+01,1.692000e+02
1.231726e+06,1.425608e+01,8.260562e+04,9.560836e-01,9.478798e-01,9.480063e-01,8.099802e-04,1.084859e-08,3.799339e+01,8.037724e+00,2.995566e+01,3.964053e+01,1.691982e+02
1.231736e+06,1.425620e+01,8.261562e+04,9.561994e-01,9.478768e-01,9.480064e-01,8.100887e-04,1.084859e-08,3.799177e+01,8.037724e+00,2.995404e+01,3.963892e+01,1.691942e+02
1.231746e+06,1.425632e+01,8.262563e+04,9.563151e-01,9.478738e-01,9.480065e-01,8.101972e-04,1.084859e-08,3.799014e+01,8.037724e+00,2.995242e+01,3.963731e+01,1.691902e+02
1.231756e+06,1.425643e+01,8.263563e+04,9.564309e-01,9.478709e-01,9.480066e-01,8.103057e-04,1.084859e-08,3.798852e+01,8.037724e+00,2.995080e+01,3.963570e+01,1.691862e+02
1.231766e+06,1.425655e+01,8.264563e+04,9.565466e-01,9.478679e-01,9.480067e-01,8.104142e-04,1.084859e-08,3.798690e+01,8.037724e+00,2.994918e+01,3.963409e+01,1.691822e+02
1.231776e+06,1.425666e+01,8.265563e+04,9.566624e-01,9.478649e-01,9.480068e-01,8.105227e-04,1.084858e-08,3.798528e+01,8.037724e+00,2.994756e+01,3.963248e+01,1.691782e+02
1.231786e+06,1.425678e+01,8.266563e+04,9.567781e-01,9.478619e-01,9.480069e-01,8.106311e-04,1.084858e-08,3.798366e+01,8.037724e+00,2.994594e+01,3.963086e+01,1.691742e+02
1.231796e+06,1.425689e+01,8.267563e+04,9.568939e-01,9.478589e-01,9.480070e-01,8.107396e-04,1.084858e-08,3.798204e+01,8.037724e+00,2.994431e+01,3.962925e+01,1.691702e+02
1.231806e+06,1.425701e+01,8.268563e+04,9.570096e-01,9.478560e-01,9.480071e-01,8.108481e-04,1.084858e-08,3.798042e+01,8.037724e+00,2.994269e+01,3.962764e+01,1.691662e+02
1.231816e+06,1.425713e+01,8.269563e+04,9.571253e-01,9.478530e-01,9.480072e-01,8.109566e-04,1.084858e-08,3.797880e+01,8.037724e+00,2.994107e+01,3.962603e+01,1.691622e+02
1.231826e+06,1.425724e+01,8.270563e+04,9.572411e-01,9.478500e-01,9.480073e-01,8.110651e-04,1.084858e-08,3.797717e+01,8.037724e+00,2.993945e+01,3.962442e+01,1.691582e+02
1.231836e+06,1.425736e+01,8.271563e+04,9.573568e-01,9.478470e-01,9.480074e-01,8.111736e-04,1.084858e-08,3.797555e+01,8.037724e+00,2.993783e+01,3.962281e+01,1.691542e+02
1.231846e+06,1.425747e+01,8.272563e+04,9.574726e-01,9.478441e-01,9.480075e-01,8.112821e-04,1.084858e-08,3.797393e+01,8.037724e+00,2.993621e+01,3.962120e+01,1.691503e+02
1.231856e+06,1.425759e+01,8.273563e+04,9.575883e-01,9.478411e-01,9.480076e-01,8.113906e-04,1.084858e-08,3.797231e+01,8.037724e+00,2.993459e+01,3.961959e+01,1.691463e+02
1.231866e+06,1.425770e+01,8.274563e+04,9.577041e-01,9.478381e-01,9.480077e-01,8.114991e-04,1.084857e-08,3.797069e+01,8.037724e+00,2.993296e+01,3.961797e+01,1.691423e+02
1.231876e+06,1.425782e+01,8.275563e+04,9.578198e-01,9.478351e-01,9.480078e-01,8.116076e-04,1.084857e-08,3.796907e+01,8.037724e+00,2.993134e+01,3.961636e+01,1.691383e+02
1.231886e+06,1.425794e+01,8.276563e+04,9.579356e-01,9.478322e-01,9.480079e-01,8.117161e-04,1.084857e-08,3.796745e+01,8.037724e+00,2.992972e+01,3.961475e+01,1.691343e+02
1.231896e+06,1.425805e+01,8.277564e+04,9.580513e-01,9.478292e-01,9.480080e-01,8.118246e-04,1.084857e-08,3.796582e+01,8.037724e+00,2.992810e+01,3.961314e+01,1.691303e+02
1.231906e+06,1.425817e+01,8.278564e+04,9.581671e-01,9.478262e-01,9.480081e-01,8.119331e-04,1.084857e-08,3.796420e+01,8.037724e+00,2.992648e+01,3.961153e+01,1.691263e+02
1.231916e+06,1.425828e+01,8.279564e+04,9.582828e-01,9.478232e-01,9.480082e-01,8.120416e-04,1.084857e-08,3.796258e+01,8.037724e+00,2.992486e+01,3.960992e+01,1.691223e+02
1.231926e+06,1.425840e+01,8.280564e+04,9.583986e-01,9.478202e-01,9.480083e-01,8.121500e-04,1.084857e-08,3.796096e+01,8.037724e+00,2.992324e+01,3.960831e+01,1.691183e+02
1.231936e+06,1.425851e+01,8.281564e+04,9.585143e-01,9.478173e-01,9.480084e-01,8.122585e-04,1.084857e-08,3.795934e+01,8.037724e+00,2.992162e+01,3.960669e+01,1.691143e+02
1.231946e+06,1.425863e+01,8.282564e+04,9.586301e-01,9.478143e-01,9.480085e-01,8.123670e-04,1.084856e-08,3.795772e+01,8.037724e+00,2.991999e+01,3.960508e+01,1.691103e+02
1.231956e+06,1.425875e+01,8.283564e+04,9.587458e-01,9.478113e-01,9.480086e-01,8.124755e-04,1.084856e-08,3.795610e+01,8.037724e+00,2.991837e+01,3.960347e+01,1.691064e+02
1.231966e+06,1.425886e+01,8.284564e+04,9.588616e-01,9.478096e-01,9.480087e-01,8.125840e-04,1.084856e-08,3.795448e+01,8.037724e+00,2.991675e+01,3.960182e+01,1.691024e+02
1.231976e+06,1.425898e+01,8.285564e+04,9.589773e-01,9.478118e-01,9.480088e-01,8.126925e-04,1.084856e-08,3.795429e+01,8.037724e+00,2.991656e+01,3.960155e+01,1.691000e+02
1.231986e+06,1.425909e+01,8.286564e+04,9.590931e-01,9.478166e-01,9.480089e-01,8.128010e-04,1.084856e-08,3.795617e+01,8.037724e+00,2.991845e+01,3.960337e+01,1.691000e+02
1.231996e+06,1.425921e+01,8.287564e+04,9.592088e-01,9.478215e-01,9.480090e-01,8.129095e-04,1.084856e-08,3.795806e+01,8.037724e+00,2.992033e+01,3.960520e+01,1.691000e+02
1.232006e+06,1.425932e+01,8.288564e+04,9.593246e-01,9.478264e-01,9.480092e-01,8.130180e-04,1.084856e-08,3.795994e+01,8.037724e+00,2.992221e+01,3.960702e+01,1.691000e+02
1.232016e+06,1.425944e+01,8.289564e+04,9.594403e-01,9.478313e-01,9.480093e-01,8.131265e-04,1.084856e-08,3.796182e+01,8.037724e+00,2.992410e+01,3.960885e+01,1.691000e+02
1.232026e+06,1.425956e+01,8.290564e+04,9.595561e-01,9.478361e-01,9.480094e-01,8.132350e-04,1.084856e-08,3.796371e+01,8.037724e+00,2.992598e+01,3.961067e+01,1.691000e+02
1.232036e+06,1.425967e+01,8.291565e+04,9.596718e-01,9.478410e-01,9.480095e-01,8.133435e-04,1.084855e-08,3.796559e+01,8.037724e+00,2.992787e+01,3.961250e+01,1.691000e+02
1.232046e+06,1.425979e+01,8.292565e+04,9.597876e-01,9.478459e-01,9.480096e-01,8.134520e-04,1.084855e-08,3.796747e+01,8.037724e+00,2.992975e+01,3.961432e+01,1.691000e+02
1.232056e+06,1.425990e+01,8.293565e+04,9.599033e-01,9.478508e-01,9.480097e-01,8.135605e-04,1.084855e-08,3.796936e+01,8.037724e+00,2.993163e+01,3.961615e+01,1.691000e+02
1.232066e+06,1.426002e+01,8.294565e+04,9.600191e-01,9.478556e-01,9.480098e-01,8.136690e-04,1.084855e-08,3.797124e+01,8.037724e+00,2.993352e+01,3.961797e+01,1.691000e+02
1.232076e+06,1.426013e+01,8.295565e+04,9.601348e-01,9.478605e-01,9.480099e-01,8.137774e-04,1.084855e-08,3.797313e+01,8.037724e+00,2.993540e+01,3.961980e+01,1.691000e+02
1.232086e+06,1.426025e+01,8.296565e+04,9.602506e-01,9.478654e-01,9.480100e-01,8.138859e-04,1.084855e-08,3.797501e+01,8.037724e+00,2.993729e+01,3.962162e+01,1.691000e+02
1.232096e+06,1.426037e+01,8.297565e+04,9.603663e-01,9.478703e-01,9.480101e-01,8.139944e-04,1.084855e-08,3.797689e+01,8.037724e+00,2.993917e+01,3.962345e+01,1.691000e+02
1.232106e+06,1.426048e+01,8.298565e+04,9.604821e-01,9.478751e-01,9.480102e-01,8.141029e-04,1.084855e-08,3.797878e+01,8.037724e+00,2.994105e+01,3.962527e+01,1.691000e+02
1.232116e+06,1.426060e+01,8.299565e+04,9.605978e-01,9.478800e-01,9.480103e-01,8.142114e-04,1.084854e-08,3.798066e+01,8.037724e+00,2.994294e+01,3.962710e+01,1.691000e+02
1.232126e+06,1.426071e+01,8.300565e+04,9.607136e-01,9.478849e-01,9.480104e-01,8.143199e-04,1.084854e-08,3.798254e+01,8.037724e+00,2.994482e+01,3.962892e+01,1.691000e+02
1.232136e+06,1.426083e+01,8.301565e+04,9.608293e-01,9.478898e-01,9.480105e-01,8.144284e-04,1.084854e-08,3.798443e+01,8.037724e+00,2.994670e+01,3.963075e+01,1.691000e+02
1.232146e+06,1.426095e+01,8.302565e+04,9.609451e-01,9.478946e-01,9.480106e-01,8.145369e-04,1.084854e-08,3.798631e+01,8.037724e+00,2.994859e+01,3.963257e+01,1.691000e+02
1.232156e+06,1.426106e+01,8.303565e+04,9.610608e-01,9.478995e-01,9.480107e-01,8.146454e-04,1.084854e-08,3.798820e+01,8.037724e+00,2.995047e+01,3.963440e+01,1.691000e+02
1.232166e+06,1.426118e+01,8.304565e+04,9.611766e-01,9.479044e-01,9.480108e-01,8.147539e-04,1.084854e-08,3.799008e+01,8.037724e+00,2.995236e+01,3.963622e+01,1.691000e+02
1.232176e+06,1.426129e+01,8.305565e+04,9.612923e-01,9.479093e-01,9.480109e-01,8.148624e-04,1.084854e-08,3.799196e+01,8.037724e+00,2.995424e+01,3.963805e+01,1.691000e+02
1.232186e+06,1.426141e+01,8.306566e+04,9.614080e-01,9.479141e-01,9.480110e-01,8.149709e-04,1.084854e-08,3.799385e+01,8.037724e+00,2.995612e+01,3.963987e+01,1.691000e+02
1.232196e+06,1.426152e+01,8.307566e+04,9.615238e-01,9.479190e-01,9.480111e-01,8.150794e-04,1.084854e-08,3.799573e+01,8.037724e+00,2.995801e+01,3.964170e+01,1.691000e+02
1.232206e+06,1.426164e+01,8.308566e+04,9.616395e-01,9.479239e-01,9.480112e-01,8.151878e-04,1.084853e-08,3.799761e+01,8.037724e+00,2.995989e+01,3.964352e+01,1.691000e+02
1.232216e+06,1.426176e+01,8.309566e+04,9.617553e-01,9.479288e-01,9.480113e-01,8.152963e-04,1.084853e-08,3.799950e+01,8.037724e+00,2.996177e+01,3.964535e+01,1.691000e+02
1.232226e+06,1.426187e+01,8.310566e+04,9.618710e-01,9.479341e-01,9.480114e-01,8.154048e-04,1.084853e-08,3.800044e+01,8.037724e+00,2.996271e+01,3.964616e+01,1.691000e+02
1.232236e+06,1.426199e+01,8.311566e+04,9.619868e-01,9.479400e-01,9.480115e-01,8.155133e-04,1.084853e-08,3.800018e+01,8.037724e+00,2.996246e+01,3.964569e+01,1.691000e+02
1.232246e+06,1.426210e+01,8.312566e+04,9.621025e-01,9.479459e-01,9.480116e-01,8.156218e-04,1.084853e-08,3.799993e+01,8.037724e+00,2.996220e+01,3.964523e+01,1.691000e+02
1.232256e+06,1.426222e+01,8.313566e+04,9.622183e-01,9.479518e-01,9.480117e-01,8.157303e-04,1.084853e-08,3.799967e+01,8.037724e+00,2.996195e+01,3.964476e+01,1.691000e+02
1.232266e+06,1.426233e+01,8.314566e+04,9.623340e-01,9.479577e-01,9.480118e-01,8.158388e-04,1.084853e-08,3.799941e+01,8.037724e+00,2.996169e+01,3.964429e+01,1.691000e+02
1.232276e+06,1.426245e+01,8.315566e+04,9.624498e-01,9.479636e-01,9.480119e-01,8.159473e-04,1.084853e-08,3.799916e+01,8.037724e+00,2.996143e+01,3.964383e+01,1.691000e+02
1.232286e+06,1.426257e+01,8.316566e+04,9.625655e-01,9.479695e-01,9.480120e-01,8.160558e-04,1.084852e-08,3.799890e+01,8.037724e+00,2.996118e+01,3.964336e+01,1.691000e+02
1.232296e+06,1.426268e+01,8.317566e+04,9.626813e-01,9.479754e-01,9.480121e-01,8.161643e-04,1.084852e-08,3.799865e+01,8.037724e+00,2.996092e+01,3.964289e+01,1.691000e+02
1.232306e+06,1.426280e+01,8.318566e+04,9.627970e-01,9.479813e-01,9.480122e-01,8.162728e-04,1.084852e-08,3.799839e+01,8.037724e+00,2.996067e+01,3.964243e+01,1.691000e+02
1.232316e+06,1.426291e+01,8.319566e+04,9.629128e-01,9.479872e-01,9.480123e-01,8.163813e-04,1.084852e-08,3.799813e+01,8.037724e+00,2.996041e+01,3.964196e+01,1.691000e+02
1.232326e+06,1.426303e+01,8.320566e+04,9.630285e-01,9.479931e-01,9.480124e-01,8.164898e-04,1.084852e-08,3.799788e+01,8.037724e+00,2.996015e+01,3.964149e+01,1.691000e+02
1.232336e+06,1.426314e+01,8.321567e+04,9.631443e-01,9.479989e-01,9.480125e-01,8.165983e-04,1.084852e-08,3.799762e+01,8.037724e+00,2.995990e+01,3.964103e+01,1.691000e+02
1.232346e+06,1.426326e+01,8.322567e+04,9.632600e-01,9.480048e-01,9.480126e-01,8.167067e-04,1.084852e-08,3.799737e+01,8.037724e+00,2.995964e+01,3.964056e+01,1.691000e+02
1.232356e+06,1.426338e+01,8.323567e+04,9.633758e-01,9.480107e-01,9.480128e-01,8.168152e-04,1.084852e-08,3.799711e+01,8.037724e+00,2.995939e+01,3.964009e+01,1.691000e+02
1.232366e+06,1.426349e+01,8.324567e+04,9.634915e-01,9.480166e-01,9.480129e-01,8.169237e-04,1.084852e-08,3.799685e+01,8.037724e+00,2.995913e+01,3.963963e+01,1.691000e+02
1.232376e+06,1.426361e+01,8.325567e+04,9.636073e-01,9.480225e-01,9.480130e-01,8.170322e-04,1.084851e-08,3.799660e+01,8.037724e+00,2.995887e+01,3.963916e+01,1.691000e+02
1.232386e+06,1.426372e+01,8.326567e+04,9.637230e-01,9.480284e-01,9.480131e-01,8.171407e-04,1.084851e-08,3.799634e+01,8.037724e+00,2.995862e+01,3.963870e+01,1.691000e+02
1.232396e+06,1.426384e+01,8.327567e+04,9.638388e-01,9.480343e-01,9.480132e-01,8.172492e-04,1.084851e-08,3.799609e+01,8.037724e+00,2.995836e+01,3.963823e+01,1.691000e+02
1.232406e+06,1.426395e+01,8.328567e+04,9.639545e-01,9.480402e-01,9.480133e-01,8.173577e-04,1.084851e-08,3.799583e+01,8.037724e+00,2.995811e+01,3.963776e+01,1.691000e+02
1.232416e+06,1.426407e+01,8.329567e+04,9.640703e-01,9.480461e-01,9.480134e-01,8.174662e-04,1.084851e-08,3.799557e+01,8.037724e+00,2.995785e+01,3.963730e+01,1.691000e+02
1.232426e+06,1.426419e+01,8.330567e+04,9.641860e-01,9.480520e-01,9.480135e-01,8.175747e-04,1.084851e-08,3.799532e+01,8.037724e+00,2.995759e+01,3.963683e+01,1.691000e+02
1.232436e+06,1.426430e+01,8.331567e+04,9.643018e-01,9.480579e-01,9.480136e-01,8.176832e-04,1.084851e-08,3.799506e+01,8.037724e+00,2.995734e+01,3.963636e+01,1.691000e+02
1.232446e+06,1.426442e+01,8.332567e+04,9.644175e-01,9.480638e-01,9.480137e-01,8.177917e-04,1.084851e-08,3.799481e+01,8.037724e+00,2.995708e+01,3.963590e+01,1.691000e+02
1.232456e+06,1.426453e+01,8.333567e+04,9.645333e-01,9.480697e-01,9.480138e-01,8.179002e-04,1.084850e-08,3.799455e+01,8.037724e+00,2.995683e+01,3.963543e+01,1.691000e+02
1.232466e+06,1.426465e+01,8.334567e+04,9.646490e-01,9.480756e-01,9.480139e-01,8.180087e-04,1.084850e-08,3.799429e+01,8.037724e+00,2.995657e+01,3.963496e+01,1.691000e+02
1.232476e+06,1.426476e+01,8.335568e+04,9.647648e-01,9.480769e-01,9.480140e-01,8.181171e-04,1.084850e-08,3.799444e+01,8.037724e+00,2.995671e+01,3.963507e+01,1.691000e+02
1.232486e+06,1.426488e+01,8.336568e+04,9.648805e-01,9.480710e-01,9.480141e-01,8.182256e-04,1.084850e-08,3.799521e+01,8.037724e+00,2.995749e+01,3.963608e+01,1.691000e+02
1.232496e+06,1.426500e+01,8.337568e+04,9.649963e-01,9.480650e-01,9.480142e-01,8.183341e-04,1.084850e-08,3.799598e+01,8.037724e+00,2.995826e+01,3.963710e+01,1.691000e+02
1.232506e+06,1.426511e+01,8.338568e+04,9.651120e-01,9.480591e-01,9.480143e-01,8.184426e-04,1.084850e-08,3.799676e+01,8.037724e+00,2.995903e+01,3.963811e+01,1.691000e+02
1.232516e+06,1.426523e+01,8.339568e+04,9.652278e-01,9.480532e-01,9.480144e-01,8.185511e-04,1.084850e-08,3.799753e+01,8.037724e+00,2.995981e+01,3.963912e+01,1.691000e+02
1.232526e+06,1.426534e+01,8.340568e+04,9.653435e-01,9.480472e-01,9.480145e-01,8.186596e-04,1.084850e-08,3.799830e+01,8.037724e+00,2.996058e+01,3.964014e+01,1.691000e+02
1.232536e+06,1.426546e+01,8.341568e+04,9.654592e-01,9.480413e-01,9.480146e-01,8.187681e-04,1.084850e-08,3.799908e+01,8.037724e+00,2.996135e+01,3.964115e+01,1.691000e+02
1.232546e+06,1.426557e+01,8.342568e+04,9.655750e-01,9.480354e-01,9.480147e-01,8.188766e-04,1.084849e-08,3.799985e+01,8.037724e+00,2.996213e+01,3.964216e+01,1.691000e+02
1.232556e+06,1.426569e+01,8.343568e+04,9.656907e-01,9.480294e-01,9.480148e-01,8.189851e-04,1.084849e-08,3.800062e+01,8.037724e+00,2.996290e+01,3.964318e+01,1.691000e+02
1.232566e+06,1.426581e+01,8.344568e+04,9.658065e-01,9.480235e-01,9.480149e-01,8.190936e-04,1.084849e-08,3.800140e+01,8.037724e+00,2.996367e+01,3.964419e+01,1.691000e+02
1.232576e+06,1.426592e+01,8.345568e+04,9.659222e-01,9.480175e-01,9.480150e-01,8.192021e-04,1.084849e-08,3.800217e+01,8.037724e+00,2.996445e+01,3.964520e+01,1.691000e+02
1.232586e+06,1.426604e+01,8.346568e+04,9.660380e-01,9.480116e-01,9.480151e-01,8.193106e-04,1.084849e-08,3.800294e+01,8.037724e+00,2.996522e+01,3.964622e+01,1.691000e+02
1.232596e+06,1.426615e+01,8.347568e+04,9.661537e-01,9.480057e-01,9.480152e-01,8.194191e-04,1.084849e-08,3.800372e+01,8.037724e+00,2.996599e+01,3.964723e+01,1.691000e+02
1.232606e+06,1.426627e+01,8.348568e+04,9.662695e-01,9.479997e-01,9.480153e-01,8.195275e-04,1.084849e-08,3.800449e+01,8.037724e+00,2.996677e+01,3.964825e+01,1.691000e+02
1.232616e+06,1.426639e+01,8.349568e+04,9.663852e-01,9.479938e-01,9.480154e-01,8.196360e-04,1.084849e-08,3.800526e+01,8.037724e+00,2.996754e+01,3.964926e+01,1.691000e+02
1.232626e+06,1.426650e+01,8.350569e+04,9.665010e-01,9.479879e-01,9.480155e-01,8.197445e-04,1.084848e-08,3.800604e+01,8.037724e+00,2.996831e+01,3.965027e+01,1.691000e+02
1.232636e+06,1.426662e+01,8.351569e+04,9.666167e-01,9.479819e-01,9.480156e-01,8.198530e-04,1.084848e-08,3.800681e+01,8.037724e+00,2.996909e+01,3.965129e+01,1.691000e+02
1.232646e+06,1.426673e+01,8.352569e+04,9.667325e-01,9.479760e-01,9.480157e-01,8.199615e-04,1.084848e-08,3.800758e+01,8.037724e+00,2.996986e+01,3.965230e+01,1.691000e+02
1.232656e+06,1.426685e+01,8.353569e+04,9.668482e-01,9.479701e-01,9.480158e-01,8.200700e-04,1.084848e-08,3.800836e+01,8.037724e+00,2.997063e+01,3.965331e+01,1.691000e+02
1.232666e+06,1.426696e+01,8.354569e+04,9.669640e-01,9.479641e-01,9.480159e-01,8.201785e-04,1.084848e-08,3.800913e+01,8.037724e+00,2.997141e+01,3.965433e+01,1.691000e+02
1.232676e+06,1.426708e+01,8.355569e+04,9.670797e-01,9.479582e-01,9.480160e-01,8.202870e-04,1.084848e-08,3.800990e+01,8.037724e+00,2.997218e+01,3.965534e+01,1.691000e+02
1.232686e+06,1.426720e+01,8.356569e+04,9.671955e-01,9.479522e-01,9.480161e-01,8.203955e-04,1.084848e-08,3.801068e+01,8.037724e+00,2.997295e+01,3.965636e+01,1.691000e+02
1.232696e+06,1.426731e+01,8.357569e+04,9.673112e-01,9.479463e-01,9.480162e-01,8.205040e-04,1.084848e-08,3.801145e+01,8.037724e+00,2.997373e+01,3.965737e+01,1.691000e+02
1.232706e+06,1.426743e+01,8.358569e+04,9.674270e-01,9.479404e-01,9.480163e-01,8.206125e-04,1.084847e-08,3.801222e+01,8.037724e+00,2.997450e+01,3.965838e+01,1.691000e+02
1.232716e+06,1.426754e+01,8.359569e+04,9.675427e-01,9.479344e-01,9.480165e-01,8.207210e-04,1.084847e-08,3.801300e+01,8.037724e+00,2.997527e+01,3.965940e+01,1.691000e+02
1.232726e+06,1.426766e+01,8.360569e+04,9.676585e-01,9.479353e-01,9.480166e-01,8.208295e-04,1.084847e-08,3.801260e+01,8.037724e+00,2.997488e+01,3.965895e+01,1.691000e+02
1.232736e+06,1.426777e+01,8.361569e+04,9.677742e-01,9.479427e-01,9.480167e-01,8.209379e-04,1.084847e-08,3.801107e+01,8.037724e+00,2.997334e+01,3.965709e+01,1.691000e+02
1.232746e+06,1.426789e+01,8.362569e+04,9.678900e-01,9.479501e-01,9.480168e-01,8.210464e-04,1.084847e-08,3.800953e+01,8.037724e+00,2.997181e+01,3.965522e+01,1.691000e+02
1.232756e+06,1.426801e+01,8.363569e+04,9.680057e-01,9.479576e-01,9.480169e-01,8.211549e-04,1.084847e-08,3.800800e+01,8.037724e+00,2.997027e+01,3.965335e+01,1.691000e+02
1.232766e+06,1.426812e+01,8.364569e+04,9.681215e-01,9.479650e-01,9.480170e-01,8.212634e-04,1.084847e-08,3.800646e+01,8.037724e+00,2.996874e+01,3.965148e+01,1.691000e+02
1.232776e+06,1.426824e+01,8.365570e+04,9.682372e-01,9.479725e-01,9.480171e-01,8.213719e-04,1.084847e-08,3.800492e+01,8.037724e+00,2.996720e+01,3.964961e+01,1.691000e+02
1.232786e+06,1.426835e+01,8.366570e+04,9.683530e-01,9.479799e-01,9.480172e-01,8.214804e-04,1.084847e-08,3.800339e+01,8.037724e+00,2.996566e+01,3.964774e+01,1.691000e+02
1.232796e+06,1.426847e+01,8.367570e+04,9.684687e-01,9.479874e-01,9.480173e-01,8.215889e-04,1.084846e-08,3.800185e+01,8.037724e+00,2.996413e+01,3.964587e+01,1.691000e+02
1.232806e+06,1.426858e+01,8.368570e+04,9.685845e-01,9.479948e-01,9.480174e-01,8.216974e-04,1.084846e-08,3.800032e+01,8.037724e+00,2.996259e+01,3.964401e+01,1.691000e+02
1.232816e+06,1.426870e+01,8.369570e+04,9.687002e-01,9.480023e-01,9.480175e-01,8.218059e-04,1.084846e-08,3.799878e+01,8.037724e+00,2.996106e+01,3.964214e+01,1.691000e+02
1.232826e+06,1.426882e+01,8.370570e+04,9.688160e-01,9.480097e-01,9.480176e-01,8.219144e-04,1.084846e-08,3.799724e+01,8.037724e+00,2.995952e+01,3.964027e+01,1.691000e+02
1.232836e+06,1.426893e+01,8.371570e+04,9.689317e-01,9.480171e-01,9.480177e-01,8.220229e-04,1.084846e-08,3.799571e+01,8.037724e+00,2.995798e+01,3.963840e+01,1.691000e+02
1.232846e+06,1.426905e+01,8.372570e+04,9.690475e-01,9.480246e-01,9.480178e-01,8.221314e-04,1.084846e-08,3.799417e+01,8.037724e+00,2.995645e+01,3.963653e+01,1.691000e+02
1.232856e+06,1.426916e+01,8.373570e+04,9.691632e-01,9.480320e-01,9.480179e-01,8.222399e-04,1.084846e-08,3.799264e+01,8.037724e+00,2.995491e+01,3.963466e+01,1.691000e+02
1.232866e+06,1.426928e+01,8.374570e+04,9.692790e-01,9.480395e-01,9.480180e-01,8.223483e-04,1.084846e-08,3.799110e+01,8.037724e+00,2.995338e+01,3.963280e+01,1.691000e+02
1.232876e+06,1.426939e+01,8.375570e+04,9.693947e-01,9.480469e-01,9.480181e-01,8.224568e-04,1.084845e-08,3.798956e+01,8.037724e+00,2.995184e+01,3.963093e+01,1.691000e+02
1.232886e+06,1.426951e+01,8.376570e+04,9.695105e-01,9.480544e-01,9.480182e-01,8.225653e-04,1.084845e-08,3.798803e+01,8.037724e+00,2.995030e+01,3.962906e+01,1.691000e+02
1.232896e+06,1.426963e+01,8.377570e+04,9.696262e-01,9.480618e-01,9.480183e-01,8.226738e-04,1.084845e-08,3.798649e+01,8.037724e+00,2.994877e+01,3.962719e+01,1.691000e+02
1.232906e+06,1.426974e+01,8.378570e+04,9.697419e-01,9.480693e-01,9.480184e-01,8.227823e-04,1.084845e-08,3.798496e+01,8.037724e+00,2.994723e+01,3.962532e+01,1.691000e+02
1.232916e+06,1.426986e+01,8.379571e+04,9.698577e-01,9.480767e-01,9.480185e-01,8.228908e-04,1.084845e-08,3.798342e+01,8.037724e+00,2.994570e+01,3.962346e+01,1.691000e+02
1.232926e+06,1.426997e+01,8.380571e+04,9.699734e-01,9.480841e-01,9.480186e-01,8.229993e-04,1.084845e-08,3.798188e+01,8.037724e+00,2.994416e+01,3.962159e+01,1.691000e+02
1.232936e+06,1.427009e+01,8.381571e+04,9.700892e-01,9.480916e-01,9.480187e-01,8.231078e-04,1.084845e-08,3.798035e+01,8.037724e+00,2.994262e+01,3.961972e+01,1.691000e+02
1.232946e+06,1.427020e+01,8.382571e+04,9.702049e-01,9.480990e-01,9.480188e-01,8.232163e-04,1.084845e-08,3.797881e+01,8.037724e+00,2.994109e+01,3.961785e+01,1.691000e+02
1.232956e+06,1.427032e+01,8.383571e+04,9.703207e-01,9.481065e-01,9.480189e-01,8.233248e-04,1.084845e-08,3.797728e+01,8.037724e+00,2.993955e+01,3.961598e+01,1.691000e+02
1.232966e+06,1.427044e+01,8.384571e+04,9.704364e-01,9.481168e-01,9.480190e-01,8.234333e-04,1.084844e-08,3.797574e+01,8.037724e+00,2.993802e+01,3.961402e+01,1.691000e+02
1.232976e+06,1.427055e+01,8.385571e+04,9.705522e-01,9.481276e-01,9.480191e-01,8.235418e-04,1.084844e-08,3.797490e+01,8.037724e+00,2.993717e+01,3.961277e+01,1.691036e+02
1.232986e+06,1.427067e+01,8.386571e+04,9.706679e-01,9.481347e-01,9.480192e-01,8.236502e-04,1.084844e-08,3.797490e+01,8.037724e+00,2.993717e+01,3.961253e+01,1.691116e+02
1.232996e+06,1.427078e+01,8.387571e+04,9.707837e-01,9.481418e-01,9.480193e-01,8.237587e-04,1.084844e-08,3.797490e+01,8.037724e+00,2.993717e+01,3.961230e+01,1.691196e+02
1.233006e+06,1.427090e+01,8.388571e+04,9.708994e-01,9.481488e-01,9.480194e-01,8.238672e-04,1.084844e-08,3.797490e+01,8.037724e+00,2.993717e+01,3.961206e+01,1.691275e+02
1.233016e+06,1.427102e+01,8.389571e+04,9.710152e-01,9.481559e-01,9.480195e-01,8.239757e-04,1.084844e-08,3.797490e+01,8.037724e+00,2.993717e+01,3.961183e+01,1.691355e+02
1.233026e+06,1.427113e+01,8.390571e+04,9.711309e-01,9.481630e-01,9.480196e-01,8.240842e-04,1.084844e-08,3.797490e+01,8.037724e+00,2.993717e+01,3.961159e+01,1.691435e+02
1.233036e+06,1.427125e+01,8.391571e+04,9.712467e-01,9.481701e-01,9.480197e-01,8.241927e-04,1.084844e-08,3.797490e+01,8.037724e+00,2.993717e+01,3.961135e+01,1.691515e+02
1.233046e+06,1.427136e+01,8.392571e+04,9.713624e-01,9.481772e-01,9.480198e-01,8.243012e-04,1.084843e-08,3.797490e+01,8.037724e+00,2.993717e+01,3.961112e+01,1.691595e+02
1.233056e+06,1.427148e+01,8.393571e+04,9.714782e-01,9.481843e-01,9.480199e-01,8.244097e-04,1.084843e-08,3.797490e+01,8.037724e+00,2.993717e+01,3.961088e+01,1.691675e+02
1.233066e+06,1.427159e+01,8.394572e+04,9.715939e-01,9.481914e-01,9.480201e-01,8.245182e-04,1.084843e-08,3.797490e+01,8.037724e+00,2.993717e+01,3.961065e+01,1.691754e+02
1.233076e+06,1.427171e+01,8.395572e+04,9.717097e-01,9.481984e-01,9.480202e-01,8.246267e-04,1.084843e-08,3.797490e+01,8.037724e+00,2.993717e+01,3.961041e+01,1.691834e+02
1.233086e+06,1.427183e+01,8.396572e+04,9.718254e-01,9.482055e-01,9.480203e-01,8.247352e-04,1.084843e-08,3.797490e+01,8.037724e+00,2.993717e+01,3.961017e+01,1.691914e+02
1.233096e+06,1.427194e+01,8.397572e+04,9.719412e-01,9.482126e-01,9.480204e-01,8.248437e-04,1.084843e-08,3.797490e+01,8.037724e+00,2.993717e+01,3.960994e+01,1.691994e+02
1.233106e+06,1.427206e+01,8.398572e+04,9.720569e-01,9.482197e-01,9.480205e-01,8.249521e-04,1.084843e-08,3.797490e+01,8.037724e+00,2.993717e+01,3.960970e+01,1.692074e+02
1.233116e+06,1.427217e+01,8.399572e+04,9.721727e-01,9.482268e-01,9.480206e-01,8.250606e-04,1.084843e-08,3.797490e+01,8.037724e+00,2.993717e+01,3.960947e+01,1.692154e+02
1.233126e+06,1.427229e+01,8.400572e+04,9.722884e-01,9.482339e-01,9.480207e-01,8.251691e-04,1.084843e-08,3.797490e+01,8.037724e+00,2.993717e+01,3.960923e+01,1.692233e+02
1.233136e+06,1.427240e+01,8.401572e+04,9.724042e-01,9.482410e-01,9.480208e-01,8.252776e-04,1.084842e-08,3.797490e+01,8.037724e+00,2.993717e+01,3.960900e+01,1.692313e+02
1.233146e+06,1.427252e+01,8.402572e+04,9.725199e-01,9.482480e-01,9.480209e-01,8.253861e-04,1.084842e-08,3.797490e+01,8.037724e+00,2.993717e+01,3.960876e+01,1.692393e+02
1.233156e+06,1.427264e+01,8.403572e+04,9.726357e-01,9.482551e-01,9.480210e-01,8.254946e-04,1.084842e-08,3.797490e+01,8.037724e+00,2.993717e+01,3.960852e+01,1.692473e+02
1.233166e+06,1.427275e+01,8.404572e+04,9.727514e-01,9.482622e-01,9.480211e-01,8.256031e-04,1.084842e-08,3.797490e+01,8.037724e+00,2.993717e+01,3.960829e+01,1.692553e+02
1.233176e+06,1.427287e+01,8.405572e+04,9.728672e-01,9.482693e-01,9.480212e-01,8.257116e-04,1.084842e-08,3.797490e+01,8.037724e+00,2.993717e+01,3.960805e+01,1.692633e+02
1.233186e+06,1.427298e+01,8.406572e+04,9.729829e-01,9.482764e-01,9.480213e-01,8.258201e-04,1.084842e-08,3.797490e+01,8.037724e+00,2.993717e+01,3.960782e+01,1.692712e+02
1.233196e+06,1.427310e+01,8.407572e+04,9.730987e-01,9.482835e-01,9.480214e-01,8.259286e-04,1.084842e-08,3.797490e+01,8.037724e+00,2.993717e+01,3.960758e+01,1.692792e+02
1.233206e+06,1.427321e+01,8.408572e+04,9.732144e-01,9.482906e-01,9.480215e-01,8.260371e-04,1.084842e-08,3.797490e+01,8.037724e+00,2.993717e+01,3.960734e+01,1.692872e+02
1.233216e+06,1.427333e+01,8.409573e+04,9.733302e-01,9.482938e-01,9.480216e-01,8.261456e-04,1.084841e-08,3.797490e+01,8.037724e+00,2.993717e+01,3.960723e+01,1.692952e+02
1.233226e+06,1.427345e+01,8.410573e+04,9.734459e-01,9.482917e-01,9.480217e-01,8.262540e-04,1.084841e-08,3.797531e+01,8.037826e+00,2.993748e+01,3.960773e+01,1.692984e+02
1.233236e+06,1.427356e+01,8.411573e+04,9.735617e-01,9.482903e-01,9.480218e-01,8.263625e-04,1.084841e-08,3.797634e+01,8.038084e+00,2.993825e+01,3.960885e+01,1.692944e+02
1.233246e+06,1.427368e+01,8.412573e+04,9.736774e-01,9.482889e-01,9.480219e-01,8.264710e-04,1.084841e-08,3.797737e+01,8.038342e+00,2.993903e+01,3.960997e+01,1.692904e+02
1.233256e+06,1.427379e+01,8.413573e+04,9.737932e-01,9.482875e-01,9.480220e-01,8.265795e-04,1.084841e-08,3.797840e+01,8.038600e+00,2.993980e+01,3.961109e+01,1.692863e+02
1.233266e+06,1.427391e+01,8.414573e+04,9.739089e-01,9.482860e-01,9.480221e-01,8.266880e-04,1.084841e-08,3.797943e+01,8.038857e+00,2.994057e+01,3.961221e+01,1.692823e+02
1.233276e+06,1.427402e+01,8.415573e+04,9.740246e-01,9.482846e-01,9.480222e-01,8.267965e-04,1.084841e-08,3.798046e+01,8.039115e+00,2.994135e+01,3.961333e+01,1.692783e+02
1.233286e+06,1.427414e+01,8.416573e+04,9.741404e-01,9.482832e-01,9.480223e-01,8.269050e-04,1.084841e-08,3.798149e+01,8.039373e+00,2.994212e+01,3.961446e+01,1.692743e+02
1.233296e+06,1.427426e+01,8.417573e+04,9.742561e-01,9.482817e-01,9.480224e-01,8.270135e-04,1.084841e-08,3.798252e+01,8.039631e+00,2.994289e+01,3.961558e+01,1.692703e+02
1.233306e+06,1.427437e+01,8.418573e+04,9.743719e-01,9.482803e-01,9.480225e-01,8.271220e-04,1.084840e-08,3.798355e+01,8.039889e+00,2.994367e+01,3.961670e+01,1.692663e+02
1.233316e+06,1.427449e+01,8.419573e+04,9.744876e-01,9.482789e-01,9.480226e-01,8.272305e-04,1.084840e-08,3.798459e+01,8.040146e+00,2.994444e+01,3.961782e+01,1.692622e+02
1.233326e+06,1.427460e+01,8.420573e+04,9.746034e-01,9.482774e-01,9.480227e-01,8.273390e-04,1.084840e-08,3.798562e+01,8.040404e+00,2.994521e+01,3.961894e+01,1.692582e+02
1.233336e+06,1.427472e+01,8.421573e+04,9.747191e-01,9.482760e-01,9.480228e-01,8.274475e-04,1.084840e-08,3.798665e+01,8.040662e+00,2.994599e+01,3.962006e+01,1.692542e+02
1.233346e+06,1.427483e+01,8.422573e+04,9.748349e-01,9.482746e-01,9.480229e-01,8.275559e-04,1.084840e-08,3.798768e+01,8.040920e+00,2.994676e+01,3.962118e+01,1.692502e+02
1.233356e+06,1.427495e+01,8.423574e+04,9.749506e-01,9.482731e-01,9.480230e-01,8.276644e-04,1.084840e-08,3.798871e+01,8.041177e+00,2.994753e+01,3.962230e+01,1.692462e+02
1.233366e+06,1.427507e+01,8.424574e+04,9.750664e-01,9.482717e-01,9.480231e-01,8.277729e-04,1.084840e-08,3.798974e+01,8.041435e+00,2.994831e+01,3.962342e+01,1.692421e+02
1.233376e+06,1.427518e+01,8.425574e+04,9.751821e-01,9.482703e-01,9.480232e-01,8.278814e-04,1.084840e-08,3.799077e+01,8.041693e+00,2.994908e+01,3.962454e+01,1.692381e+02
1.233386e+06,1.427530e+01,8.426574e+04,9.752979e-01,9.482688e-01,9.480233e-01,8.279899e-04,1.084839e-08,3.799180e+01,8.041951e+00,2.994985e+01,3.962566e+01,1.692341e+02
1.233396e+06,1.427541e+01,8.427574e+04,9.754136e-01,9.482674e-01,9.480234e-01,8.280984e-04,1.084839e-08,3.799283e+01,8.042209e+00,2.995063e+01,3.962679e+01,1.692301e+02
1.233406e+06,1.427553e+01,8.428574e+04,9.755294e-01,9.482660e-01,9.480235e-01,8.282069e-04,1.084839e-08,3.799387e+01,8.042466e+00,2.995140e+01,3.962791e+01,1.692261e+02
1.233416e+06,1.427565e+01,8.429574e+04,9.756451e-01,9.482646e-01,9.480237e-01,8.283154e-04,1.084839e-08,3.799490e+01,8.042724e+00,2.995217e+01,3.962903e+01,1.692220e+02
1.233426e+06,1.427576e+01,8.430574e+04,9.757609e-01,9.482631e-01,9.480238e-01,8.284239e-04,1.084839e-08,3.799593e+01,8.042982e+00,2.995295e+01,3.963015e+01,1.692180e+02
1.233436e+06,1.427588e+01,8.431574e+04,9.758766e-01,9.482617e-01,9.480239e-01,8.285324e-04,1.084839e-08,3.799696e+01,8.043240e+00,2.995372e+01,3.963127e+01,1.692140e+02
1.233446e+06,1.427599e+01,8.432574e+04,9.759924e-01,9.482603e-01,9.480240e-01,8.286409e-04,1.084839e-08,3.799799e+01,8.043497e+00,2.995449e+01,3.963239e+01,1.692100e+02
1.233456e+06,1.427611e+01,8.433574e+04,9.761081e-01,9.482588e-01,9.480241e-01,8.287493e-04,1.084839e-08,3.799902e+01,8.043755e+00,2.995527e+01,3.963351e+01,1.692060e+02
1.233466e+06,1.427622e+01,8.434574e+04,9.762239e-01,9.482591e-01,9.480242e-01,8.288578e-04,1.084839e-08,3.800005e+01,8.044013e+00,2.995604e+01,3.963458e+01,1.692019e+02
1.233476e+06,1.427634e+01,8.435574e+04,9.763396e-01,9.482536e-01,9.480243e-01,8.289663e-04,1.084838e-08,3.800055e+01,8.044007e+00,2.995655e+01,3.963529e+01,1.692000e+02
1.233486e+06,1.427646e+01,8.436574e+04,9.764554e-01,9.482412e-01,9.480244e-01,8.290748e-04,1.084838e-08,3.800055e+01,8.043751e+00,2.995680e+01,3.963571e+01,1.692000e+02
1.233496e+06,1.427657e+01,8.437574e+04,9.765711e-01,9.482288e-01,9.480245e-01,8.291833e-04,1.084838e-08,3.800055e+01,8.043496e+00,2.995706e+01,3.963614e+01,1.692000e+02
1.233506e+06,1.427669e+01,8.438575e+04,9.766869e-01,9.482165e-01,9.480246e-01,8.292918e-04,1.084838e-08,3.800055e+01,8.043241e+00,2.995731e+01,3.963657e+01,1.692000e+02
1.233516e+06,1.427680e+01,8.439575e+04,9.768026e-01,9.482041e-01,9.480247e-01,8.294003e-04,1.084838e-08,3.800055e+01,8.042986e+00,2.995757e+01,3.963699e+01,1.692000e+02
1.233526e+06,1.427692e+01,8.440575e+04,9.769184e-01,9.481917e-01,9.480248e-01,8.295088e-04,1.084838e-08,3.800055e+01,8.042731e+00,2.995782e+01,3.963742e+01,1.692000e+02
1.233536e+06,1.427703e+01,8.441575e+04,9.770341e-01,9.481794e-01,9.480249e-01,8.296173e-04,1.084838e-08,3.800055e+01,8.042476e+00,2.995808e+01,3.963784e+01,1.692000e+02
1.233546e+06,1.427715e+01,8.442575e+04,9.771499e-01,9.481670e-01,9.480250e-01,8.297258e-04,1.084838e-08,3.800055e+01,8.042221e+00,2.995833e+01,3.963827e+01,1.692000e+02
1.233556e+06,1.427727e+01,8.443575e+04,9.772656e-01,9.481546e-01,9.480251e-01,8.298343e-04,1.084837e-08,3.800055e+01,8.041966e+00,2.995859e+01,3.963870e+01,1.692000e+02
1.233566e+06,1.427738e+01,8.444575e+04,9.773814e-01,9.481423e-01,9.480252e-01,8.299428e-04,1.084837e-08,3.800055e+01,8.041710e+00,2.995884e+01,3.963912e+01,1.692000e+02
1.233576e+06,1.427750e+01,8.445575e+04,9.774971e-01,9.481299e-01,9.480253e-01,8.300512e-04,1.084837e-08,3.800055e+01,8.041455e+00,2.995910e+01,3.963955e+01,1.692000e+02
1.233586e+06,1.427761e+01,8.446575e+04,9.776129e-01,9.481175e-01,9.480254e-01,8.301597e-04,1.084837e-08,3.800055e+01,8.041200e+00,2.995935e+01,3.963997e+01,1.692000e+02
1.233596e+06,1.427773e+01,8.447575e+04,9.777286e-01,9.481052e-01,9.480255e-01,8.302682e-04,1.084837e-08,3.800055e+01,8.040945e+00,2.995961e+01,3.964040e+01,1.692000e+02
1.233606e+06,1.427784e+01,8.448575e+04,9.778444e-01,9.480928e-01,9.480256e-01,8.303767e-04,1.084837e-08,3.800055e+01,8.040690e+00,2.995986e+01,3.964083e+01,1.692000e+02
1.233616e+06,1.427796e+01,8.449575e+04,9.779601e-01,9.480804e-01,9.480257e-01,8.304852e-04,1.084837e-08,3.800055e+01,8.040435e+00,2.996012e+01,3.964125e+01,1.692000e+02
1.233626e+06,1.427808e+01,8.450575e+04,9.780758e-01,9.480681e-01,9.480258e-01,8.305937e-04,1.084837e-08,3.800055e+01,8.040180e+00,2.996037e+01,3.964168e+01,1.692000e+02
1.233636e+06,1.427819e+01,8.451575e+04,9.781916e-01,9.480557e-01,9.480259e-01,8.307022e-04,1.084837e-08,3.800055e+01,8.039925e+00,2.996063e+01,3.964210e+01,1.692000e+02
1.233646e+06,1.427831e+01,8.452575e+04,9.783073e-01,9.480434e-01,9.480260e-01,8.308107e-04,1.084836e-08,3.800055e+01,8.039670e+00,2.996088e+01,3.964253e+01,1.692000e+02
1.233656e+06,1.427842e+01,8.453576e+04,9.784231e-01,9.480310e-01,9.480261e-01,8.309192e-04,1.084836e-08,3.800055e+01,8.039414e+00,2.996114e+01,3.964296e+01,1.692000e+02
1.233666e+06,1.427854e+01,8.454576e+04,9.785388e-01,9.480186e-01,9.480262e-01,8.310277e-04,1.084836e-08,3.800055e+01,8.039159e+00,2.996139e+01,3.964338e+01,1.692000e+02
1.233676e+06,1.427865e+01,8.455576e+04,9.786546e-01,9.480063e-01,9.480263e-01,8.311362e-04,1.084836e-08,3.800055e+01,8.038904e+00,2.996165e+01,3.964381e+01,1.692000e+02
1.233686e+06,1.427877e+01,8.456576e+04,9.787703e-01,9.479939e-01,9.480264e-01,8.312446e-04,1.084836e-08,3.800055e+01,8.038649e+00,2.996190e+01,3.964424e+01,1.692000e+02
1.233696e+06,1.427889e+01,8.457576e+04,9.788861e-01,9.479815e-01,9.480265e-01,8.313531e-04,1.084836e-08,3.800055e+01,8.038394e+00,2.996216e+01,3.964466e+01,1.692000e+02
1.233706e+06,1.427900e+01,8.458576e+04,9.790018e-01,9.479692e-01,9.480266e-01,8.314616e-04,1.084836e-08,3.800055e+01,8.038139e+00,2.996241e+01,3.964509e+01,1.692000e+02
1.233716e+06,1.427912e+01,8.459576e+04,9.791176e-01,9.479568e-01,9.480267e-01,8.315701e-04,1.084836e-08,3.800055e+01,8.037884e+00,2.996267e+01,3.964551e+01,1.692000e+02
1.233726e+06,1.427923e+01,8.460576e+04,9.792333e-01,9.479497e-01,9.480268e-01,8.316786e-04,1.084835e-08,3.800046e+01,8.037724e+00,2.996273e+01,3.964566e+01,1.692000e+02
1.233736e+06,1.427935e+01,8.461576e+04,9.793491e-01,9.479512e-01,9.480269e-01,8.317871e-04,1.084835e-08,3.800020e+01,8.037724e+00,2.996247e+01,3.964534e+01,1.692000e+02
1.233746e+06,1.427946e+01,8.462576e+04,9.794648e-01,9.479528e-01,9.480270e-01,8.318956e-04,1.084835e-08,3.799994e+01,8.037724e+00,2.996222e+01,3.964501e+01,1.692000e+02
1.233756e+06,1.427958e+01,8.463576e+04,9.795806e-01,9.479543e-01,9.480271e-01,8.320041e-04,1.084835e-08,3.799968e+01,8.037724e+00,2.996196e+01,3.964469e+01,1.692000e+02
1.233766e+06,1.427970e+01,8.464576e+04,9.796963e-01,9.479559e-01,9.480273e-01,8.321126e-04,1.084835e-08,3.799942e+01,8.037724e+00,2.996170e+01,3.964436e+01,1.692000e+02
1.233776e+06,1.427981e+01,8.465576e+04,9.798121e-01,9.479575e-01,9.480274e-01,8.322211e-04,1.084835e-08,3.799917e+01,8.037724e+00,2.996144e+01,3.964404e+01,1.692000e+02
1.233786e+06,1.427993e+01,8.466576e+04,9.799278e-01,9.479590e-01,9.480275e-01,8.323296e-04,1.084835e-08,3.799891e+01,8.037724e+00,2.996118e+01,3.964371e+01,1.692000e+02
1.233796e+06,1.428004e+01,8.467576e+04,9.800436e-01,9.479606e-01,9.480276e-01,8.324380e-04,1.084835e-08,3.799865e+01,8.037724e+00,2.996093e+01,3.964339e+01,1.692000e+02
1.233806e+06,1.428016e+01,8.468577e+04,9.801593e-01,9.479622e-01,9.480277e-01,8.325465e-04,1.084835e-08,3.799839e+01,8.037724e+00,2.996067e+01,3.964307e+01,1.692000e+02
1.233816e+06,1.428028e+01,8.469577e+04,9.802751e-01,9.479637e-01,9.480278e-01,8.326550e-04,1.084834e-08,3.799814e+01,8.037724e+00,2.996041e+01,3.964274e+01,1.692000e+02
1.233826e+06,1.428039e+01,8.470577e+04,9.803908e-01,9.479653e-01,9.480279e-01,8.327635e-04,1.084834e-08,3.799788e+01,8.037724e+00,2.996015e+01,3.964242e+01,1.692000e+02
1.233836e+06,1.428051e+01,8.471577e+04,9.805066e-01,9.479669e-01,9.480280e-01,8.328720e-04,1.084834e-08,3.799762e+01,8.037724e+00,2.995990e+01,3.964209e+01,1.692000e+02
1.233846e+06,1.428062e+01,8.472577e+04,9.806223e-01,9.479684e-01,9.480281e-01,8.329805e-04,1.084834e-08,3.799736e+01,8.037724e+00,2.995964e+01,3.964177e+01,1.692000e+02
1.233856e+06,1.428074e+01,8.473577e+04,9.807381e-01,9.479700e-01,9.480282e-01,8.330890e-04,1.084834e-08,3.799710e+01,8.037724e+00,2.995938e+01,3.964145e+01,1.692000e+02
1.233866e+06,1.428085e+01,8.474577e+04,9.808538e-01,9.479715e-01,9.480283e-01,8.331975e-04,1.084834e-08,3.799685e+01,8.037724e+00,2.995912e+01,3.964112e+01,1.692000e+02
1.233876e+06,1.428097e+01,8.475577e+04,9.809696e-01,9.479731e-01,9.480284e-01,8.333060e-04,1.084834e-08,3.799659e+01,8.037724e+00,2.995886e+01,3.964080e+01,1.692000e+02
1.233886e+06,1.428109e+01,8.476577e+04,9.810853e-01,9.479747e-01,9.480285e-01,8.334145e-04,1.084834e-08,3.799633e+01,8.037724e+00,2.995861e+01,3.964047e+01,1.692000e+02
1.233896e+06,1.428120e+01,8.477577e+04,9.812011e-01,9.479762e-01,9.480286e-01,8.335230e-04,1.084833e-08,3.799607e+01,8.037724e+00,2.995835e+01,3.964015e+01,1.692000e+02
1.233906e+06,1.428132e+01,8.478577e+04,9.813168e-01,9.479778e-01,9.480287e-01,8.336314e-04,1.084833e-08,3.799582e+01,8.037724e+00,2.995809e+01,3.963983e+01,1.692000e+02
1.233916e+06,1.428143e+01,8.479577e+04,9.814326e-01,9.479794e-01,9.480288e-01,8.337399e-04,1.084833e-08,3.799556e+01,8.037724e+00,2.995783e+01,3.963950e+01,1.692000e+02
1.233926e+06,1.428155e+01,8.480577e+04,9.815483e-01,9.479809e-01,9.480289e-01,8.338484e-04,1.084833e-08,3.799530e+01,8.037724e+00,2.995758e+01,3.963918e+01,1.692000e+02
1.233936e+06,1.428166e+01,8.481577e+04,9.816641e-01,9.479825e-01,9.480290e-01,8.339569e-04,1.084833e-08,3.799504e+01,8.037724e+00,2.995732e+01,3.963885e+01,1.692000e+02
1.233946e+06,1.428178e+01,8.482578e+04,9.817798e-01,9.479841e-01,9.480291e-01,8.340654e-04,1.084833e-08,3.799478e+01,8.037724e+00,2.995706e+01,3.963853e+01,1.692000e+02
1.233956e+06,1.428190e+01,8.483578e+04,9.818956e-01,9.479856e-01,9.480292e-01,8.341739e-04,1.084833e-08,3.799453e+01,8.037724e+00,2.995680e+01,3.963821e+01,1.692000e+02
1.233966e+06,1.428201e+01,8.484578e+04,9.820113e-01,9.479856e-01,9.480293e-01,8.342824e-04,1.084833e-08,3.799427e+01,8.037724e+00,2.995654e+01,3.963793e+01,1.692000e+02
1.233976e+06,1.428213e+01,8.485578e+04,9.821271e-01,9.479837e-01,9.480294e-01,8.343909e-04,1.084833e-08,3.799389e+01,8.037724e+00,2.995616e+01,3.963760e+01,1.691980e+02
1.233986e+06,1.428224e+01,8.486578e+04,9.822428e-01,9.479814e-01,9.480295e-01,8.344994e-04,1.084832e-08,3.799338e+01,8.037724e+00,2.995565e+01,3.963713e+01,1.691941e+02
1.233996e+06,1.428236e+01,8.487578e+04,9.823585e-01,9.479792e-01,9.480296e-01,8.346079e-04,1.084832e-08,3.799287e+01,8.037724e+00,2.995514e+01,3.963667e+01,1.691901e+02
1.234006e+06,1.428247e+01,8.488578e+04,9.824743e-01,9.479769e-01,9.480297e-01,8.347163e-04,1.084832e-08,3.799236e+01,8.037724e+00,2.995463e+01,3.963621e+01,1.691861e+02
1.234016e+06,1.428259e+01,8.489578e+04,9.825900e-01,9.479747e-01,9.480298e-01,8.348248e-04,1.084832e-08,3.799185e+01,8.037724e+00,2.995412e+01,3.963574e+01,1.691821e+02
