Repository: brandonlampe/CS_Data

# Repository for Crushed Salt Data
**Grant No: 456417**

This is a work in progress!

## Repository Content

### Directory Names
A uniform namining structure still in progress, but in general directories are named according to the following:
 - Names contain no spaces, a single underscore "_" will be used as a file name seperator.
 - Files are for the Crushed Salt Project (CSP); therefore, the first three charaters of each file are "CSP".
 - Folders are organized by which frame the test was performed on i.e., A2 or A3.
 - The fifth and sixth charaters of each file name will therefore be "A" followed by the frame number.

File: UNM_WP_HY_175_09/STAGE13/CREEP_FIT/175_09_STAGE13_CREEP_OUT.csv (part 44 of 63)
Analysis by Brandon Lampe, performed on: 2016/07/06 15:32:59
Experimental results below begin at: 2016/04/21 16:38:02
Duration (sec),Duration (day),Elapsed Time (sec),Elapsed Time (day),Interpolated Fractional Density,Fit to Fractional Density,Fit to Volume Strain,Fit to Volume Strain Rate (1/sec),Confining Pressure (MPa),Pore Pressure (MPa),Terzaghi Pressure (MPa),Solid Pressure (MPa),Temperature (C))
1.250547e+06,1.447392e+01,1.014269e+05,1.173923e+00,9.483415e-01,9.481998e-01,1.014144e-03,1.084638e-08,3.799414e+01,8.044138e+00,2.995000e+01,3.962559e+01,1.700000e+02
1.250557e+06,1.447404e+01,1.014369e+05,1.174038e+00,9.483366e-01,9.481999e-01,1.014252e-03,1.084637e-08,3.799414e+01,8.044138e+00,2.995000e+01,3.962575e+01,1.700000e+02
1.250567e+06,1.447415e+01,1.014469e+05,1.174154e+00,9.483318e-01,9.482000e-01,1.014361e-03,1.084637e-08,3.799414e+01,8.044138e+00,2.995000e+01,3.962591e+01,1.700000e+02
1.250577e+06,1.447427e+01,1.014569e+05,1.174270e+00,9.483269e-01,9.482001e-01,1.014469e-03,1.084637e-08,3.799414e+01,8.044138e+00,2.995000e+01,3.962607e+01,1.700000e+02
1.250587e+06,1.447439e+01,1.014669e+05,1.174386e+00,9.483221e-01,9.482002e-01,1.014578e-03,1.084637e-08,3.799414e+01,8.044138e+00,2.995000e+01,3.962624e+01,1.700000e+02
1.250597e+06,1.447450e+01,1.014769e+05,1.174501e+00,9.483172e-01,9.482004e-01,1.014686e-03,1.084637e-08,3.799414e+01,8.044138e+00,2.995000e+01,3.962640e+01,1.700000e+02
1.250607e+06,1.447462e+01,1.014869e+05,1.174617e+00,9.483124e-01,9.482005e-01,1.014795e-03,1.084637e-08,3.799414e+01,8.044138e+00,2.995000e+01,3.962656e+01,1.700000e+02
1.250617e+06,1.447473e+01,1.014969e+05,1.174733e+00,9.483075e-01,9.482006e-01,1.014903e-03,1.084637e-08,3.799414e+01,8.044138e+00,2.995000e+01,3.962672e+01,1.700000e+02
1.250627e+06,1.447485e+01,1.015069e+05,1.174849e+00,9.483027e-01,9.482007e-01,1.015011e-03,1.084637e-08,3.799414e+01,8.044138e+00,2.995000e+01,3.962688e+01,1.700000e+02
1.250637e+06,1.447496e+01,1.015169e+05,1.174964e+00,9.482978e-01,9.482008e-01,1.015120e-03,1.084637e-08,3.799414e+01,8.044138e+00,2.995000e+01,3.962704e+01,1.700000e+02
1.250647e+06,1.447508e+01,1.015269e+05,1.175080e+00,9.482930e-01,9.482009e-01,1.015228e-03,1.084636e-08,3.799414e+01,8.044138e+00,2.995000e+01,3.962720e+01,1.700000e+02
1.250657e+06,1.447520e+01,1.015369e+05,1.175196e+00,9.482881e-01,9.482010e-01,1.015337e-03,1.084636e-08,3.799414e+01,8.044138e+00,2.995000e+01,3.962737e+01,1.700000e+02
1.250667e+06,1.447531e+01,1.015469e+05,1.175311e+00,9.482833e-01,9.482011e-01,1.015445e-03,1.084636e-08,3.799414e+01,8.044138e+00,2.995000e+01,3.962753e+01,1.700000e+02
1.250677e+06,1.447543e+01,1.015569e+05,1.175427e+00,9.482784e-01,9.482012e-01,1.015554e-03,1.084636e-08,3.799414e+01,8.044138e+00,2.995000e+01,3.962769e+01,1.700000e+02
1.250687e+06,1.447554e+01,1.015669e+05,1.175543e+00,9.482736e-01,9.482013e-01,1.015662e-03,1.084636e-08,3.799414e+01,8.044138e+00,2.995000e+01,3.962785e+01,1.700000e+02
1.250697e+06,1.447566e+01,1.015769e+05,1.175659e+00,9.482687e-01,9.482014e-01,1.015771e-03,1.084636e-08,3.799414e+01,8.044138e+00,2.995000e+01,3.962801e+01,1.700000e+02
1.250707e+06,1.447577e+01,1.015869e+05,1.175774e+00,9.482639e-01,9.482015e-01,1.015879e-03,1.084636e-08,3.799414e+01,8.044138e+00,2.995000e+01,3.962817e+01,1.700000e+02
1.250717e+06,1.447589e+01,1.015969e+05,1.175890e+00,9.482590e-01,9.482016e-01,1.015988e-03,1.084636e-08,3.799414e+01,8.044138e+00,2.995000e+01,3.962833e+01,1.700000e+02
1.250727e+06,1.447601e+01,1.016069e+05,1.176006e+00,9.482580e-01,9.482017e-01,1.016096e-03,1.084635e-08,3.799377e+01,8.044138e+00,2.994963e+01,3.962797e+01,1.700000e+02
1.250737e+06,1.447612e+01,1.016169e+05,1.176122e+00,9.482612e-01,9.482018e-01,1.016205e-03,1.084635e-08,3.799299e+01,8.044138e+00,2.994886e+01,3.962706e+01,1.700000e+02
1.250747e+06,1.447624e+01,1.016269e+05,1.176237e+00,9.482643e-01,9.482019e-01,1.016313e-03,1.084635e-08,3.799222e+01,8.044138e+00,2.994809e+01,3.962614e+01,1.700000e+02
1.250757e+06,1.447635e+01,1.016369e+05,1.176353e+00,9.482674e-01,9.482020e-01,1.016422e-03,1.084635e-08,3.799145e+01,8.044138e+00,2.994732e+01,3.962523e+01,1.700000e+02
1.250767e+06,1.447647e+01,1.016469e+05,1.176469e+00,9.482705e-01,9.482021e-01,1.016530e-03,1.084635e-08,3.799068e+01,8.044138e+00,2.994654e+01,3.962431e+01,1.700000e+02
1.250777e+06,1.447658e+01,1.016569e+05,1.176585e+00,9.482736e-01,9.482022e-01,1.016639e-03,1.084635e-08,3.798991e+01,8.044138e+00,2.994577e+01,3.962339e+01,1.700000e+02
1.250787e+06,1.447670e+01,1.016669e+05,1.176700e+00,9.482767e-01,9.482023e-01,1.016747e-03,1.084635e-08,3.798914e+01,8.044138e+00,2.994500e+01,3.962248e+01,1.700000e+02
1.250797e+06,1.447682e+01,1.016769e+05,1.176816e+00,9.482798e-01,9.482024e-01,1.016855e-03,1.084635e-08,3.798837e+01,8.044138e+00,2.994423e+01,3.962156e+01,1.700000e+02
1.250807e+06,1.447693e+01,1.016869e+05,1.176932e+00,9.482829e-01,9.482025e-01,1.016964e-03,1.084635e-08,3.798760e+01,8.044138e+00,2.994346e+01,3.962065e+01,1.700000e+02
1.250817e+06,1.447705e+01,1.016969e+05,1.177048e+00,9.482860e-01,9.482026e-01,1.017072e-03,1.084634e-08,3.798683e+01,8.044138e+00,2.994269e+01,3.961973e+01,1.700000e+02
1.250827e+06,1.447716e+01,1.017069e+05,1.177163e+00,9.482891e-01,9.482027e-01,1.017181e-03,1.084634e-08,3.798606e+01,8.044138e+00,2.994192e+01,3.961881e+01,1.700000e+02
1.250837e+06,1.447728e+01,1.017169e+05,1.177279e+00,9.482922e-01,9.482028e-01,1.017289e-03,1.084634e-08,3.798529e+01,8.044138e+00,2.994115e+01,3.961790e+01,1.700000e+02
1.250847e+06,1.447739e+01,1.017269e+05,1.177395e+00,9.482953e-01,9.482029e-01,1.017398e-03,1.084634e-08,3.798452e+01,8.044138e+00,2.994038e+01,3.961698e+01,1.700000e+02
1.250857e+06,1.447751e+01,1.017369e+05,1.177511e+00,9.482984e-01,9.482030e-01,1.017506e-03,1.084634e-08,3.798375e+01,8.044138e+00,2.993961e+01,3.961607e+01,1.700000e+02
1.250867e+06,1.447763e+01,1.017469e+05,1.177626e+00,9.483015e-01,9.482031e-01,1.017615e-03,1.084634e-08,3.798298e+01,8.044138e+00,2.993884e+01,3.961515e+01,1.700000e+02
1.250877e+06,1.447774e+01,1.017569e+05,1.177742e+00,9.483046e-01,9.482032e-01,1.017723e-03,1.084634e-08,3.798221e+01,8.044138e+00,2.993807e+01,3.961423e+01,1.700000e+02
1.250887e+06,1.447786e+01,1.017669e+05,1.177858e+00,9.483077e-01,9.482033e-01,1.017832e-03,1.084634e-08,3.798143e+01,8.044138e+00,2.993730e+01,3.961332e+01,1.700000e+02
1.250897e+06,1.447797e+01,1.017769e+05,1.177974e+00,9.483108e-01,9.482034e-01,1.017940e-03,1.084633e-08,3.798066e+01,8.044138e+00,2.993653e+01,3.961240e+01,1.700000e+02
1.250907e+06,1.447809e+01,1.017869e+05,1.178089e+00,9.483139e-01,9.482035e-01,1.018049e-03,1.084633e-08,3.797989e+01,8.044138e+00,2.993576e+01,3.961149e+01,1.700000e+02
1.250917e+06,1.447821e+01,1.017969e+05,1.178205e+00,9.483170e-01,9.482036e-01,1.018157e-03,1.084633e-08,3.797912e+01,8.044138e+00,2.993498e+01,3.961057e+01,1.700000e+02
1.250927e+06,1.447832e+01,1.018069e+05,1.178321e+00,9.483202e-01,9.482037e-01,1.018266e-03,1.084633e-08,3.797835e+01,8.044138e+00,2.993421e+01,3.960965e+01,1.700000e+02
1.250937e+06,1.447844e+01,1.018169e+05,1.178437e+00,9.483233e-01,9.482038e-01,1.018374e-03,1.084633e-08,3.797758e+01,8.044138e+00,2.993344e+01,3.960874e+01,1.700000e+02
1.250947e+06,1.447855e+01,1.018269e+05,1.178552e+00,9.483264e-01,9.482040e-01,1.018483e-03,1.084633e-08,3.797681e+01,8.044138e+00,2.993267e+01,3.960782e+01,1.700000e+02
1.250957e+06,1.447867e+01,1.018369e+05,1.178668e+00,9.483295e-01,9.482041e-01,1.018591e-03,1.084633e-08,3.797604e+01,8.044138e+00,2.993190e+01,3.960691e+01,1.700000e+02
1.250967e+06,1.447878e+01,1.018469e+05,1.178784e+00,9.483326e-01,9.482042e-01,1.018699e-03,1.084633e-08,3.797527e+01,8.044138e+00,2.993113e+01,3.960599e+01,1.700000e+02
1.250977e+06,1.447890e+01,1.018569e+05,1.178900e+00,9.483341e-01,9.482043e-01,1.018808e-03,1.084633e-08,3.797503e+01,8.044138e+00,2.993089e+01,3.960569e+01,1.700000e+02
1.250987e+06,1.447902e+01,1.018669e+05,1.179015e+00,9.483341e-01,9.482044e-01,1.018916e-03,1.084632e-08,3.797529e+01,8.044138e+00,2.993115e+01,3.960596e+01,1.700000e+02
1.250997e+06,1.447913e+01,1.018769e+05,1.179131e+00,9.483341e-01,9.482045e-01,1.019025e-03,1.084632e-08,3.797555e+01,8.044138e+00,2.993141e+01,3.960623e+01,1.700000e+02
1.251007e+06,1.447925e+01,1.018869e+05,1.179247e+00,9.483341e-01,9.482046e-01,1.019133e-03,1.084632e-08,3.797580e+01,8.044138e+00,2.993166e+01,3.960650e+01,1.700000e+02
1.251017e+06,1.447936e+01,1.018969e+05,1.179363e+00,9.483341e-01,9.482047e-01,1.019242e-03,1.084632e-08,3.797606e+01,8.044138e+00,2.993192e+01,3.960677e+01,1.700000e+02
1.251027e+06,1.447948e+01,1.019069e+05,1.179478e+00,9.483341e-01,9.482048e-01,1.019350e-03,1.084632e-08,3.797632e+01,8.044138e+00,2.993218e+01,3.960705e+01,1.700000e+02
1.251037e+06,1.447959e+01,1.019169e+05,1.179594e+00,9.483341e-01,9.482049e-01,1.019459e-03,1.084632e-08,3.797658e+01,8.044138e+00,2.993244e+01,3.960732e+01,1.700000e+02
1.251047e+06,1.447971e+01,1.019269e+05,1.179710e+00,9.483341e-01,9.482050e-01,1.019567e-03,1.084632e-08,3.797683e+01,8.044138e+00,2.993270e+01,3.960759e+01,1.700000e+02
1.251057e+06,1.447983e+01,1.019369e+05,1.179826e+00,9.483341e-01,9.482051e-01,1.019676e-03,1.084632e-08,3.797709e+01,8.044138e+00,2.993295e+01,3.960786e+01,1.700000e+02
1.251067e+06,1.447994e+01,1.019469e+05,1.179941e+00,9.483341e-01,9.482052e-01,1.019784e-03,1.084631e-08,3.797735e+01,8.044138e+00,2.993321e+01,3.960813e+01,1.700000e+02
1.251077e+06,1.448006e+01,1.019569e+05,1.180057e+00,9.483341e-01,9.482053e-01,1.019893e-03,1.084631e-08,3.797761e+01,8.044138e+00,2.993347e+01,3.960840e+01,1.700000e+02
1.251087e+06,1.448017e+01,1.019669e+05,1.180173e+00,9.483341e-01,9.482054e-01,1.020001e-03,1.084631e-08,3.797787e+01,8.044138e+00,2.993373e+01,3.960868e+01,1.700000e+02
1.251097e+06,1.448029e+01,1.019769e+05,1.180289e+00,9.483341e-01,9.482055e-01,1.020110e-03,1.084631e-08,3.797812e+01,8.044138e+00,2.993398e+01,3.960895e+01,1.700000e+02
1.251107e+06,1.448040e+01,1.019869e+05,1.180404e+00,9.483341e-01,9.482056e-01,1.020218e-03,1.084631e-08,3.797838e+01,8.044138e+00,2.993424e+01,3.960922e+01,1.700000e+02
1.251117e+06,1.448052e+01,1.019969e+05,1.180520e+00,9.483341e-01,9.482057e-01,1.020327e-03,1.084631e-08,3.797864e+01,8.044138e+00,2.993450e+01,3.960949e+01,1.700000e+02
1.251127e+06,1.448064e+01,1.020069e+05,1.180636e+00,9.483341e-01,9.482058e-01,1.020435e-03,1.084631e-08,3.797890e+01,8.044138e+00,2.993476e+01,3.960976e+01,1.700000e+02
1.251137e+06,1.448075e+01,1.020169e+05,1.180752e+00,9.483341e-01,9.482059e-01,1.020543e-03,1.084631e-08,3.797915e+01,8.044138e+00,2.993502e+01,3.961004e+01,1.700000e+02
1.251147e+06,1.448087e+01,1.020269e+05,1.180867e+00,9.483341e-01,9.482060e-01,1.020652e-03,1.084631e-08,3.797941e+01,8.044138e+00,2.993527e+01,3.961031e+01,1.700000e+02
1.251157e+06,1.448098e+01,1.020369e+05,1.180983e+00,9.483341e-01,9.482061e-01,1.020760e-03,1.084630e-08,3.797967e+01,8.044138e+00,2.993553e+01,3.961058e+01,1.700000e+02
1.251167e+06,1.448110e+01,1.020469e+05,1.181099e+00,9.483341e-01,9.482062e-01,1.020869e-03,1.084630e-08,3.797993e+01,8.044138e+00,2.993579e+01,3.961085e+01,1.700000e+02
1.251177e+06,1.448121e+01,1.020569e+05,1.181215e+00,9.483341e-01,9.482063e-01,1.020977e-03,1.084630e-08,3.798018e+01,8.044138e+00,2.993605e+01,3.961112e+01,1.700000e+02
1.251187e+06,1.448133e+01,1.020669e+05,1.181330e+00,9.483341e-01,9.482064e-01,1.021086e-03,1.084630e-08,3.798044e+01,8.044138e+00,2.993630e+01,3.961139e+01,1.700000e+02
1.251197e+06,1.448145e+01,1.020769e+05,1.181446e+00,9.483341e-01,9.482065e-01,1.021194e-03,1.084630e-08,3.798070e+01,8.044138e+00,2.993656e+01,3.961167e+01,1.700000e+02
1.251207e+06,1.448156e+01,1.020870e+05,1.181562e+00,9.483341e-01,9.482066e-01,1.021303e-03,1.084630e-08,3.798096e+01,8.044138e+00,2.993682e+01,3.961194e+01,1.700000e+02
1.251217e+06,1.448168e+01,1.020970e+05,1.181678e+00,9.483361e-01,9.482067e-01,1.021411e-03,1.084630e-08,3.798122e+01,8.044138e+00,2.993708e+01,3.961214e+01,1.700000e+02
1.251227e+06,1.448179e+01,1.021070e+05,1.181793e+00,9.483382e-01,9.482068e-01,1.021520e-03,1.084630e-08,3.798131e+01,8.044138e+00,2.993717e+01,3.961217e+01,1.700025e+02
1.251237e+06,1.448191e+01,1.021170e+05,1.181909e+00,9.483398e-01,9.482069e-01,1.021628e-03,1.084629e-08,3.798131e+01,8.044138e+00,2.993717e+01,3.961212e+01,1.700065e+02
1.251247e+06,1.448202e+01,1.021270e+05,1.182025e+00,9.483413e-01,9.482070e-01,1.021737e-03,1.084629e-08,3.798131e+01,8.044138e+00,2.993717e+01,3.961207e+01,1.700105e+02
1.251257e+06,1.448214e+01,1.021370e+05,1.182141e+00,9.483428e-01,9.482071e-01,1.021845e-03,1.084629e-08,3.798131e+01,8.044138e+00,2.993717e+01,3.961202e+01,1.700145e+02
1.251267e+06,1.448226e+01,1.021470e+05,1.182256e+00,9.483444e-01,9.482072e-01,1.021954e-03,1.084629e-08,3.798131e+01,8.044138e+00,2.993717e+01,3.961197e+01,1.700184e+02
1.251277e+06,1.448237e+01,1.021570e+05,1.182372e+00,9.483459e-01,9.482073e-01,1.022062e-03,1.084629e-08,3.798131e+01,8.044138e+00,2.993717e+01,3.961192e+01,1.700224e+02
1.251287e+06,1.448249e+01,1.021670e+05,1.182488e+00,9.483474e-01,9.482074e-01,1.022171e-03,1.084629e-08,3.798131e+01,8.044138e+00,2.993717e+01,3.961186e+01,1.700264e+02
1.251297e+06,1.448260e+01,1.021770e+05,1.182604e+00,9.483490e-01,9.482076e-01,1.022279e-03,1.084629e-08,3.798131e+01,8.044138e+00,2.993717e+01,3.961181e+01,1.700304e+02
1.251307e+06,1.448272e+01,1.021870e+05,1.182719e+00,9.483505e-01,9.482077e-01,1.022387e-03,1.084629e-08,3.798131e+01,8.044138e+00,2.993717e+01,3.961176e+01,1.700343e+02
1.251317e+06,1.448284e+01,1.021970e+05,1.182835e+00,9.483520e-01,9.482078e-01,1.022496e-03,1.084629e-08,3.798131e+01,8.044138e+00,2.993717e+01,3.961171e+01,1.700383e+02
1.251327e+06,1.448295e+01,1.022070e+05,1.182951e+00,9.483536e-01,9.482079e-01,1.022604e-03,1.084628e-08,3.798131e+01,8.044138e+00,2.993717e+01,3.961166e+01,1.700423e+02
1.251337e+06,1.448307e+01,1.022170e+05,1.183067e+00,9.483551e-01,9.482080e-01,1.022713e-03,1.084628e-08,3.798131e+01,8.044138e+00,2.993717e+01,3.961161e+01,1.700463e+02
1.251347e+06,1.448318e+01,1.022270e+05,1.183182e+00,9.483566e-01,9.482081e-01,1.022821e-03,1.084628e-08,3.798131e+01,8.044138e+00,2.993717e+01,3.961156e+01,1.700503e+02
1.251357e+06,1.448330e+01,1.022370e+05,1.183298e+00,9.483582e-01,9.482082e-01,1.022930e-03,1.084628e-08,3.798131e+01,8.044138e+00,2.993717e+01,3.961151e+01,1.700542e+02
1.251367e+06,1.448341e+01,1.022470e+05,1.183414e+00,9.483597e-01,9.482083e-01,1.023038e-03,1.084628e-08,3.798131e+01,8.044138e+00,2.993717e+01,3.961146e+01,1.700582e+02
1.251377e+06,1.448353e+01,1.022570e+05,1.183530e+00,9.483612e-01,9.482084e-01,1.023147e-03,1.084628e-08,3.798131e+01,8.044138e+00,2.993717e+01,3.961141e+01,1.700622e+02
1.251387e+06,1.448365e+01,1.022670e+05,1.183645e+00,9.483628e-01,9.482085e-01,1.023255e-03,1.084628e-08,3.798131e+01,8.044138e+00,2.993717e+01,3.961135e+01,1.700662e+02
1.251397e+06,1.448376e+01,1.022770e+05,1.183761e+00,9.483643e-01,9.482086e-01,1.023364e-03,1.084628e-08,3.798131e+01,8.044138e+00,2.993717e+01,3.961130e+01,1.700701e+02
1.251407e+06,1.448388e+01,1.022870e+05,1.183877e+00,9.483658e-01,9.482087e-01,1.023472e-03,1.084627e-08,3.798131e+01,8.044138e+00,2.993717e+01,3.961125e+01,1.700741e+02
1.251417e+06,1.448399e+01,1.022970e+05,1.183993e+00,9.483674e-01,9.482088e-01,1.023581e-03,1.084627e-08,3.798131e+01,8.044138e+00,2.993717e+01,3.961120e+01,1.700781e+02
1.251427e+06,1.448411e+01,1.023070e+05,1.184108e+00,9.483689e-01,9.482089e-01,1.023689e-03,1.084627e-08,3.798131e+01,8.044138e+00,2.993717e+01,3.961115e+01,1.700821e+02
1.251437e+06,1.448422e+01,1.023170e+05,1.184224e+00,9.483704e-01,9.482090e-01,1.023798e-03,1.084627e-08,3.798131e+01,8.044138e+00,2.993717e+01,3.961110e+01,1.700861e+02
1.251447e+06,1.448434e+01,1.023270e+05,1.184340e+00,9.483720e-01,9.482091e-01,1.023906e-03,1.084627e-08,3.798131e+01,8.044138e+00,2.993717e+01,3.961105e+01,1.700900e+02
1.251457e+06,1.448446e+01,1.023370e+05,1.184456e+00,9.483735e-01,9.482092e-01,1.024015e-03,1.084627e-08,3.798131e+01,8.044138e+00,2.993717e+01,3.961100e+01,1.700940e+02
1.251467e+06,1.448457e+01,1.023470e+05,1.184571e+00,9.483735e-01,9.482093e-01,1.024123e-03,1.084627e-08,3.798131e+01,8.044138e+00,2.993717e+01,3.961100e+01,1.700980e+02
1.251477e+06,1.448469e+01,1.023570e+05,1.184687e+00,9.483698e-01,9.482094e-01,1.024231e-03,1.084627e-08,3.798144e+01,8.044263e+00,2.993717e+01,3.961125e+01,1.701000e+02
1.251487e+06,1.448480e+01,1.023670e+05,1.184803e+00,9.483641e-01,9.482095e-01,1.024340e-03,1.084627e-08,3.798169e+01,8.044517e+00,2.993718e+01,3.961169e+01,1.701000e+02
1.251497e+06,1.448492e+01,1.023770e+05,1.184919e+00,9.483584e-01,9.482096e-01,1.024448e-03,1.084626e-08,3.798195e+01,8.044772e+00,2.993718e+01,3.961214e+01,1.701000e+02
1.251507e+06,1.448503e+01,1.023870e+05,1.185034e+00,9.483527e-01,9.482097e-01,1.024557e-03,1.084626e-08,3.798221e+01,8.045026e+00,2.993718e+01,3.961259e+01,1.701000e+02
1.251517e+06,1.448515e+01,1.023970e+05,1.185150e+00,9.483470e-01,9.482098e-01,1.024665e-03,1.084626e-08,3.798246e+01,8.045280e+00,2.993718e+01,3.961303e+01,1.701000e+02
1.251527e+06,1.448527e+01,1.024070e+05,1.185266e+00,9.483414e-01,9.482099e-01,1.024774e-03,1.084626e-08,3.798272e+01,8.045534e+00,2.993719e+01,3.961348e+01,1.701000e+02
1.251537e+06,1.448538e+01,1.024170e+05,1.185382e+00,9.483357e-01,9.482100e-01,1.024882e-03,1.084626e-08,3.798298e+01,8.045788e+00,2.993719e+01,3.961393e+01,1.701000e+02
1.251547e+06,1.448550e+01,1.024270e+05,1.185497e+00,9.483300e-01,9.482101e-01,1.024991e-03,1.084626e-08,3.798324e+01,8.046042e+00,2.993719e+01,3.961437e+01,1.701000e+02
1.251557e+06,1.448561e+01,1.024370e+05,1.185613e+00,9.483243e-01,9.482102e-01,1.025099e-03,1.084626e-08,3.798349e+01,8.046296e+00,2.993720e+01,3.961482e+01,1.701000e+02
1.251567e+06,1.448573e+01,1.024470e+05,1.185729e+00,9.483186e-01,9.482103e-01,1.025208e-03,1.084626e-08,3.798375e+01,8.046550e+00,2.993720e+01,3.961526e+01,1.701000e+02
1.251577e+06,1.448584e+01,1.024570e+05,1.185845e+00,9.483129e-01,9.482104e-01,1.025316e-03,1.084625e-08,3.798401e+01,8.046805e+00,2.993720e+01,3.961571e+01,1.701000e+02
1.251587e+06,1.448596e+01,1.024670e+05,1.185960e+00,9.483072e-01,9.482105e-01,1.025425e-03,1.084625e-08,3.798426e+01,8.047059e+00,2.993720e+01,3.961616e+01,1.701000e+02
1.251597e+06,1.448608e+01,1.024770e+05,1.186076e+00,9.483015e-01,9.482106e-01,1.025533e-03,1.084625e-08,3.798452e+01,8.047313e+00,2.993721e+01,3.961660e+01,1.701000e+02
1.251607e+06,1.448619e+01,1.024870e+05,1.186192e+00,9.482958e-01,9.482107e-01,1.025642e-03,1.084625e-08,3.798478e+01,8.047567e+00,2.993721e+01,3.961705e+01,1.701000e+02
1.251617e+06,1.448631e+01,1.024970e+05,1.186308e+00,9.482901e-01,9.482108e-01,1.025750e-03,1.084625e-08,3.798503e+01,8.047821e+00,2.993721e+01,3.961750e+01,1.701000e+02
1.251627e+06,1.448642e+01,1.025070e+05,1.186423e+00,9.482845e-01,9.482109e-01,1.025859e-03,1.084625e-08,3.798529e+01,8.048075e+00,2.993722e+01,3.961794e+01,1.701000e+02
1.251637e+06,1.448654e+01,1.025170e+05,1.186539e+00,9.482788e-01,9.482110e-01,1.025967e-03,1.084625e-08,3.798555e+01,8.048329e+00,2.993722e+01,3.961839e+01,1.701000e+02
1.251647e+06,1.448665e+01,1.025270e+05,1.186655e+00,9.482731e-01,9.482112e-01,1.026075e-03,1.084625e-08,3.798580e+01,8.048583e+00,2.993722e+01,3.961884e+01,1.701000e+02
1.251657e+06,1.448677e+01,1.025370e+05,1.186771e+00,9.482674e-01,9.482113e-01,1.026184e-03,1.084625e-08,3.798606e+01,8.048838e+00,2.993722e+01,3.961928e+01,1.701000e+02
1.251667e+06,1.448689e+01,1.025470e+05,1.186886e+00,9.482617e-01,9.482114e-01,1.026292e-03,1.084624e-08,3.798632e+01,8.049092e+00,2.993723e+01,3.961973e+01,1.701000e+02
1.251677e+06,1.448700e+01,1.025570e+05,1.187002e+00,9.482560e-01,9.482115e-01,1.026401e-03,1.084624e-08,3.798657e+01,8.049346e+00,2.993723e+01,3.962018e+01,1.701000e+02
1.251687e+06,1.448712e+01,1.025670e+05,1.187118e+00,9.482503e-01,9.482116e-01,1.026509e-03,1.084624e-08,3.798683e+01,8.049600e+00,2.993723e+01,3.962062e+01,1.701000e+02
1.251697e+06,1.448723e+01,1.025770e+05,1.187234e+00,9.482446e-01,9.482117e-01,1.026618e-03,1.084624e-08,3.798709e+01,8.049854e+00,2.993723e+01,3.962107e+01,1.701000e+02
1.251707e+06,1.448735e+01,1.025870e+05,1.187349e+00,9.482389e-01,9.482118e-01,1.026726e-03,1.084624e-08,3.798735e+01,8.050108e+00,2.993724e+01,3.962152e+01,1.701000e+02
1.251717e+06,1.448747e+01,1.025970e+05,1.187465e+00,9.482366e-01,9.482119e-01,1.026835e-03,1.084624e-08,3.798760e+01,8.050362e+00,2.993724e+01,3.962185e+01,1.701000e+02
1.251727e+06,1.448758e+01,1.026070e+05,1.187581e+00,9.482505e-01,9.482120e-01,1.026943e-03,1.084624e-08,3.798826e+01,8.050350e+00,2.993791e+01,3.962208e+01,1.701042e+02
1.251737e+06,1.448770e+01,1.026170e+05,1.187697e+00,9.482764e-01,9.482121e-01,1.027052e-03,1.084624e-08,3.798929e+01,8.050096e+00,2.993919e+01,3.962232e+01,1.701122e+02
1.251747e+06,1.448781e+01,1.026270e+05,1.187812e+00,9.483023e-01,9.482122e-01,1.027160e-03,1.084623e-08,3.799031e+01,8.049843e+00,2.994047e+01,3.962255e+01,1.701202e+02
1.251757e+06,1.448793e+01,1.026370e+05,1.187928e+00,9.483281e-01,9.482123e-01,1.027269e-03,1.084623e-08,3.799133e+01,8.049590e+00,2.994174e+01,3.962278e+01,1.701281e+02
1.251767e+06,1.448804e+01,1.026470e+05,1.188044e+00,9.483540e-01,9.482124e-01,1.027377e-03,1.084623e-08,3.799236e+01,8.049337e+00,2.994302e+01,3.962301e+01,1.701361e+02
1.251777e+06,1.448816e+01,1.026570e+05,1.188160e+00,9.483799e-01,9.482125e-01,1.027486e-03,1.084623e-08,3.799338e+01,8.049083e+00,2.994430e+01,3.962324e+01,1.701441e+02
1.251787e+06,1.448828e+01,1.026670e+05,1.188275e+00,9.484057e-01,9.482126e-01,1.027594e-03,1.084623e-08,3.799441e+01,8.048830e+00,2.994558e+01,3.962348e+01,1.701521e+02
1.251797e+06,1.448839e+01,1.026770e+05,1.188391e+00,9.484316e-01,9.482127e-01,1.027703e-03,1.084623e-08,3.799543e+01,8.048577e+00,2.994685e+01,3.962371e+01,1.701601e+02
1.251807e+06,1.448851e+01,1.026870e+05,1.188507e+00,9.484575e-01,9.482128e-01,1.027811e-03,1.084623e-08,3.799645e+01,8.048324e+00,2.994813e+01,3.962394e+01,1.701681e+02
1.251817e+06,1.448862e+01,1.026970e+05,1.188623e+00,9.484834e-01,9.482129e-01,1.027919e-03,1.084623e-08,3.799748e+01,8.048070e+00,2.994941e+01,3.962417e+01,1.701760e+02
1.251827e+06,1.448874e+01,1.027070e+05,1.188738e+00,9.485092e-01,9.482130e-01,1.028028e-03,1.084623e-08,3.799850e+01,8.047817e+00,2.995069e+01,3.962441e+01,1.701840e+02
1.251837e+06,1.448885e+01,1.027170e+05,1.188854e+00,9.485351e-01,9.482131e-01,1.028136e-03,1.084622e-08,3.799953e+01,8.047564e+00,2.995196e+01,3.962464e+01,1.701920e+02
1.251847e+06,1.448897e+01,1.027270e+05,1.188970e+00,9.485610e-01,9.482132e-01,1.028245e-03,1.084622e-08,3.800055e+01,8.047311e+00,2.995324e+01,3.962487e+01,1.702000e+02
1.251857e+06,1.448909e+01,1.027370e+05,1.189086e+00,9.485868e-01,9.482133e-01,1.028353e-03,1.084622e-08,3.800157e+01,8.047057e+00,2.995452e+01,3.962510e+01,1.702080e+02
1.251867e+06,1.448920e+01,1.027470e+05,1.189201e+00,9.486127e-01,9.482134e-01,1.028462e-03,1.084622e-08,3.800260e+01,8.046804e+00,2.995579e+01,3.962533e+01,1.702160e+02
1.251877e+06,1.448932e+01,1.027570e+05,1.189317e+00,9.486386e-01,9.482135e-01,1.028570e-03,1.084622e-08,3.800362e+01,8.046551e+00,2.995707e+01,3.962557e+01,1.702239e+02
1.251887e+06,1.448943e+01,1.027670e+05,1.189433e+00,9.486644e-01,9.482136e-01,1.028679e-03,1.084622e-08,3.800465e+01,8.046298e+00,2.995835e+01,3.962580e+01,1.702319e+02
1.251897e+06,1.448955e+01,1.027770e+05,1.189549e+00,9.486903e-01,9.482137e-01,1.028787e-03,1.084622e-08,3.800567e+01,8.046044e+00,2.995963e+01,3.962603e+01,1.702399e+02
1.251907e+06,1.448966e+01,1.027870e+05,1.189664e+00,9.487162e-01,9.482138e-01,1.028896e-03,1.084622e-08,3.800669e+01,8.045791e+00,2.996090e+01,3.962626e+01,1.702479e+02
1.251917e+06,1.448978e+01,1.027970e+05,1.189780e+00,9.487420e-01,9.482139e-01,1.029004e-03,1.084621e-08,3.800772e+01,8.045538e+00,2.996218e+01,3.962649e+01,1.702559e+02
1.251927e+06,1.448990e+01,1.028070e+05,1.189896e+00,9.487679e-01,9.482140e-01,1.029113e-03,1.084621e-08,3.800874e+01,8.045285e+00,2.996346e+01,3.962673e+01,1.702639e+02
1.251937e+06,1.449001e+01,1.028170e+05,1.190012e+00,9.487938e-01,9.482141e-01,1.029221e-03,1.084621e-08,3.800977e+01,8.045032e+00,2.996473e+01,3.962696e+01,1.702718e+02
1.251947e+06,1.449013e+01,1.028270e+05,1.190127e+00,9.488197e-01,9.482142e-01,1.029330e-03,1.084621e-08,3.801079e+01,8.044778e+00,2.996601e+01,3.962719e+01,1.702798e+02
1.251957e+06,1.449024e+01,1.028370e+05,1.190243e+00,9.488455e-01,9.482143e-01,1.029438e-03,1.084621e-08,3.801181e+01,8.044525e+00,2.996729e+01,3.962742e+01,1.702878e+02
1.251967e+06,1.449036e+01,1.028470e+05,1.190359e+00,9.488684e-01,9.482144e-01,1.029546e-03,1.084621e-08,3.801284e+01,8.044272e+00,2.996857e+01,3.962775e+01,1.702958e+02
1.251977e+06,1.449047e+01,1.028570e+05,1.190475e+00,9.488713e-01,9.482145e-01,1.029655e-03,1.084621e-08,3.801253e+01,8.044138e+00,2.996839e+01,3.962734e+01,1.703000e+02
1.251987e+06,1.449059e+01,1.028670e+05,1.190590e+00,9.488555e-01,9.482146e-01,1.029763e-03,1.084621e-08,3.801073e+01,8.044138e+00,2.996660e+01,3.962597e+01,1.703000e+02
1.251997e+06,1.449071e+01,1.028770e+05,1.190706e+00,9.488398e-01,9.482148e-01,1.029872e-03,1.084621e-08,3.800894e+01,8.044138e+00,2.996480e+01,3.962460e+01,1.703000e+02
1.252007e+06,1.449082e+01,1.028870e+05,1.190822e+00,9.488241e-01,9.482149e-01,1.029980e-03,1.084620e-08,3.800714e+01,8.044138e+00,2.996300e+01,3.962323e+01,1.703000e+02
1.252017e+06,1.449094e+01,1.028970e+05,1.190938e+00,9.488084e-01,9.482150e-01,1.030089e-03,1.084620e-08,3.800534e+01,8.044138e+00,2.996120e+01,3.962185e+01,1.703000e+02
1.252027e+06,1.449105e+01,1.029070e+05,1.191053e+00,9.487926e-01,9.482151e-01,1.030197e-03,1.084620e-08,3.800354e+01,8.044138e+00,2.995940e+01,3.962048e+01,1.703000e+02
1.252037e+06,1.449117e+01,1.029170e+05,1.191169e+00,9.487769e-01,9.482152e-01,1.030306e-03,1.084620e-08,3.800174e+01,8.044138e+00,2.995760e+01,3.961911e+01,1.703000e+02
1.252047e+06,1.449128e+01,1.029270e+05,1.191285e+00,9.487612e-01,9.482153e-01,1.030414e-03,1.084620e-08,3.799994e+01,8.044138e+00,2.995581e+01,3.961774e+01,1.703000e+02
1.252057e+06,1.449140e+01,1.029370e+05,1.191401e+00,9.487454e-01,9.482154e-01,1.030523e-03,1.084620e-08,3.799815e+01,8.044138e+00,2.995401e+01,3.961637e+01,1.703000e+02
1.252067e+06,1.449152e+01,1.029470e+05,1.191516e+00,9.487297e-01,9.482155e-01,1.030631e-03,1.084620e-08,3.799635e+01,8.044138e+00,2.995221e+01,3.961499e+01,1.703000e+02
1.252077e+06,1.449163e+01,1.029570e+05,1.191632e+00,9.487140e-01,9.482156e-01,1.030740e-03,1.084620e-08,3.799455e+01,8.044138e+00,2.995041e+01,3.961362e+01,1.703000e+02
1.252087e+06,1.449175e+01,1.029670e+05,1.191748e+00,9.486983e-01,9.482157e-01,1.030848e-03,1.084619e-08,3.799275e+01,8.044138e+00,2.994861e+01,3.961225e+01,1.703000e+02
1.252097e+06,1.449186e+01,1.029770e+05,1.191864e+00,9.486825e-01,9.482158e-01,1.030957e-03,1.084619e-08,3.799095e+01,8.044138e+00,2.994682e+01,3.961088e+01,1.703000e+02
1.252107e+06,1.449198e+01,1.029870e+05,1.191979e+00,9.486668e-01,9.482159e-01,1.031065e-03,1.084619e-08,3.798916e+01,8.044138e+00,2.994502e+01,3.960951e+01,1.703000e+02
1.252117e+06,1.449210e+01,1.029970e+05,1.192095e+00,9.486511e-01,9.482160e-01,1.031174e-03,1.084619e-08,3.798736e+01,8.044138e+00,2.994322e+01,3.960813e+01,1.703000e+02
1.252127e+06,1.449221e+01,1.030070e+05,1.192211e+00,9.486353e-01,9.482161e-01,1.031282e-03,1.084619e-08,3.798556e+01,8.044138e+00,2.994142e+01,3.960676e+01,1.703000e+02
1.252137e+06,1.449233e+01,1.030170e+05,1.192327e+00,9.486196e-01,9.482162e-01,1.031390e-03,1.084619e-08,3.798376e+01,8.044138e+00,2.993962e+01,3.960539e+01,1.703000e+02
1.252147e+06,1.449244e+01,1.030270e+05,1.192442e+00,9.486039e-01,9.482163e-01,1.031499e-03,1.084619e-08,3.798196e+01,8.044138e+00,2.993782e+01,3.960402e+01,1.703000e+02
1.252157e+06,1.449256e+01,1.030370e+05,1.192558e+00,9.485882e-01,9.482164e-01,1.031607e-03,1.084619e-08,3.798016e+01,8.044138e+00,2.993603e+01,3.960265e+01,1.703000e+02
1.252167e+06,1.449267e+01,1.030470e+05,1.192674e+00,9.485724e-01,9.482165e-01,1.031716e-03,1.084619e-08,3.797837e+01,8.044138e+00,2.993423e+01,3.960127e+01,1.703000e+02
1.252177e+06,1.449279e+01,1.030570e+05,1.192790e+00,9.485567e-01,9.482166e-01,1.031824e-03,1.084618e-08,3.797657e+01,8.044138e+00,2.993243e+01,3.959990e+01,1.703000e+02
1.252187e+06,1.449291e+01,1.030670e+05,1.192905e+00,9.485410e-01,9.482167e-01,1.031933e-03,1.084618e-08,3.797477e+01,8.044138e+00,2.993063e+01,3.959853e+01,1.703000e+02
1.252197e+06,1.449302e+01,1.030770e+05,1.193021e+00,9.485252e-01,9.482168e-01,1.032041e-03,1.084618e-08,3.797297e+01,8.044138e+00,2.992883e+01,3.959716e+01,1.703000e+02
1.252207e+06,1.449314e+01,1.030870e+05,1.193137e+00,9.485095e-01,9.482169e-01,1.032150e-03,1.084618e-08,3.797117e+01,8.044138e+00,2.992704e+01,3.959578e+01,1.703000e+02
1.252217e+06,1.449325e+01,1.030970e+05,1.193253e+00,9.484938e-01,9.482170e-01,1.032258e-03,1.084618e-08,3.796938e+01,8.044138e+00,2.992524e+01,3.959441e+01,1.703000e+02
1.252227e+06,1.449337e+01,1.031070e+05,1.193368e+00,9.484869e-01,9.482171e-01,1.032367e-03,1.084618e-08,3.796874e+01,8.044138e+00,2.992460e+01,3.959397e+01,1.703000e+02
1.252237e+06,1.449348e+01,1.031170e+05,1.193484e+00,9.484886e-01,9.482172e-01,1.032475e-03,1.084618e-08,3.796926e+01,8.044138e+00,2.992512e+01,3.959446e+01,1.703000e+02
1.252247e+06,1.449360e+01,1.031270e+05,1.193600e+00,9.484904e-01,9.482173e-01,1.032584e-03,1.084618e-08,3.796977e+01,8.044138e+00,2.992563e+01,3.959494e+01,1.703000e+02
1.252257e+06,1.449372e+01,1.031370e+05,1.193716e+00,9.484921e-01,9.482174e-01,1.032692e-03,1.084617e-08,3.797028e+01,8.044138e+00,2.992614e+01,3.959542e+01,1.703000e+02
1.252267e+06,1.449383e+01,1.031470e+05,1.193831e+00,9.484939e-01,9.482175e-01,1.032801e-03,1.084617e-08,3.797080e+01,8.044138e+00,2.992666e+01,3.959590e+01,1.703000e+02
1.252277e+06,1.449395e+01,1.031570e+05,1.193947e+00,9.484957e-01,9.482176e-01,1.032909e-03,1.084617e-08,3.797131e+01,8.044138e+00,2.992717e+01,3.959639e+01,1.703000e+02
1.252287e+06,1.449406e+01,1.031670e+05,1.194063e+00,9.484974e-01,9.482177e-01,1.033018e-03,1.084617e-08,3.797182e+01,8.044138e+00,2.992769e+01,3.959687e+01,1.703000e+02
1.252297e+06,1.449418e+01,1.031770e+05,1.194179e+00,9.484992e-01,9.482178e-01,1.033126e-03,1.084617e-08,3.797234e+01,8.044138e+00,2.992820e+01,3.959735e+01,1.703000e+02
1.252307e+06,1.449429e+01,1.031870e+05,1.194294e+00,9.485009e-01,9.482179e-01,1.033234e-03,1.084617e-08,3.797285e+01,8.044138e+00,2.992871e+01,3.959784e+01,1.703000e+02
1.252317e+06,1.449441e+01,1.031970e+05,1.194410e+00,9.485027e-01,9.482180e-01,1.033343e-03,1.084617e-08,3.797337e+01,8.044138e+00,2.992923e+01,3.959832e+01,1.703000e+02
1.252327e+06,1.449453e+01,1.032070e+05,1.194526e+00,9.485045e-01,9.482181e-01,1.033451e-03,1.084617e-08,3.797388e+01,8.044138e+00,2.992974e+01,3.959880e+01,1.703000e+02
1.252337e+06,1.449464e+01,1.032170e+05,1.194642e+00,9.485062e-01,9.482182e-01,1.033560e-03,1.084617e-08,3.797439e+01,8.044138e+00,2.993025e+01,3.959929e+01,1.703000e+02
1.252347e+06,1.449476e+01,1.032270e+05,1.194757e+00,9.485080e-01,9.482184e-01,1.033668e-03,1.084616e-08,3.797491e+01,8.044138e+00,2.993077e+01,3.959977e+01,1.703000e+02
1.252357e+06,1.449487e+01,1.032370e+05,1.194873e+00,9.485097e-01,9.482185e-01,1.033777e-03,1.084616e-08,3.797542e+01,8.044138e+00,2.993128e+01,3.960025e+01,1.703000e+02
1.252367e+06,1.449499e+01,1.032470e+05,1.194989e+00,9.485115e-01,9.482186e-01,1.033885e-03,1.084616e-08,3.797593e+01,8.044138e+00,2.993180e+01,3.960074e+01,1.703000e+02
1.252377e+06,1.449510e+01,1.032570e+05,1.195105e+00,9.485132e-01,9.482187e-01,1.033994e-03,1.084616e-08,3.797645e+01,8.044138e+00,2.993231e+01,3.960122e+01,1.703000e+02
1.252387e+06,1.449522e+01,1.032670e+05,1.195220e+00,9.485150e-01,9.482188e-01,1.034102e-03,1.084616e-08,3.797696e+01,8.044138e+00,2.993282e+01,3.960170e+01,1.703000e+02
1.252397e+06,1.449534e+01,1.032770e+05,1.195336e+00,9.485168e-01,9.482189e-01,1.034211e-03,1.084616e-08,3.797748e+01,8.044138e+00,2.993334e+01,3.960219e+01,1.703000e+02
1.252407e+06,1.449545e+01,1.032870e+05,1.195452e+00,9.485185e-01,9.482190e-01,1.034319e-03,1.084616e-08,3.797799e+01,8.044138e+00,2.993385e+01,3.960267e+01,1.703000e+02
1.252417e+06,1.449557e+01,1.032970e+05,1.195568e+00,9.485203e-01,9.482191e-01,1.034428e-03,1.084616e-08,3.797850e+01,8.044138e+00,2.993437e+01,3.960315e+01,1.703000e+02
1.252427e+06,1.449568e+01,1.033070e+05,1.195683e+00,9.485220e-01,9.482192e-01,1.034536e-03,1.084615e-08,3.797902e+01,8.044138e+00,2.993488e+01,3.960364e+01,1.703000e+02
1.252437e+06,1.449580e+01,1.033170e+05,1.195799e+00,9.485238e-01,9.482193e-01,1.034645e-03,1.084615e-08,3.797953e+01,8.044138e+00,2.993539e+01,3.960412e+01,1.703000e+02
1.252447e+06,1.449591e+01,1.033270e+05,1.195915e+00,9.485256e-01,9.482194e-01,1.034753e-03,1.084615e-08,3.798004e+01,8.044138e+00,2.993591e+01,3.960460e+01,1.703000e+02
1.252457e+06,1.449603e+01,1.033370e+05,1.196031e+00,9.485273e-01,9.482195e-01,1.034861e-03,1.084615e-08,3.798056e+01,8.044138e+00,2.993642e+01,3.960508e+01,1.703000e+02
1.252467e+06,1.449615e+01,1.033470e+05,1.196146e+00,9.485274e-01,9.482196e-01,1.034970e-03,1.084615e-08,3.798107e+01,8.044138e+00,2.993693e+01,3.960562e+01,1.703000e+02
1.252477e+06,1.449626e+01,1.033570e+05,1.196262e+00,9.485184e-01,9.482197e-01,1.035078e-03,1.084615e-08,3.798186e+01,8.044138e+00,2.993772e+01,3.960675e+01,1.702979e+02
1.252487e+06,1.449638e+01,1.033670e+05,1.196378e+00,9.485028e-01,9.482198e-01,1.035187e-03,1.084615e-08,3.798288e+01,8.044138e+00,2.993874e+01,3.960835e+01,1.702939e+02
1.252497e+06,1.449649e+01,1.033770e+05,1.196493e+00,9.484872e-01,9.482199e-01,1.035295e-03,1.084615e-08,3.798391e+01,8.044138e+00,2.993977e+01,3.960995e+01,1.702899e+02
1.252507e+06,1.449661e+01,1.033870e+05,1.196609e+00,9.484717e-01,9.482200e-01,1.035404e-03,1.084615e-08,3.798493e+01,8.044138e+00,2.994079e+01,3.961155e+01,1.702859e+02
1.252517e+06,1.449672e+01,1.033970e+05,1.196725e+00,9.484561e-01,9.482201e-01,1.035512e-03,1.084614e-08,3.798595e+01,8.044138e+00,2.994182e+01,3.961314e+01,1.702819e+02
1.252527e+06,1.449684e+01,1.034070e+05,1.196841e+00,9.484406e-01,9.482202e-01,1.035621e-03,1.084614e-08,3.798698e+01,8.044138e+00,2.994284e+01,3.961474e+01,1.702779e+02
1.252537e+06,1.449696e+01,1.034170e+05,1.196956e+00,9.484250e-01,9.482203e-01,1.035729e-03,1.084614e-08,3.798800e+01,8.044138e+00,2.994386e+01,3.961634e+01,1.702739e+02
1.252547e+06,1.449707e+01,1.034270e+05,1.197072e+00,9.484095e-01,9.482204e-01,1.035838e-03,1.084614e-08,3.798903e+01,8.044138e+00,2.994489e+01,3.961794e+01,1.702699e+02
1.252557e+06,1.449719e+01,1.034370e+05,1.197188e+00,9.483939e-01,9.482205e-01,1.035946e-03,1.084614e-08,3.799005e+01,8.044138e+00,2.994591e+01,3.961953e+01,1.702659e+02
1.252567e+06,1.449730e+01,1.034470e+05,1.197304e+00,9.483783e-01,9.482206e-01,1.036055e-03,1.084614e-08,3.799107e+01,8.044138e+00,2.994694e+01,3.962113e+01,1.702619e+02
1.252577e+06,1.449742e+01,1.034570e+05,1.197419e+00,9.483628e-01,9.482207e-01,1.036163e-03,1.084614e-08,3.799210e+01,8.044138e+00,2.994796e+01,3.962273e+01,1.702579e+02
1.252587e+06,1.449754e+01,1.034670e+05,1.197535e+00,9.483472e-01,9.482208e-01,1.036272e-03,1.084614e-08,3.799312e+01,8.044138e+00,2.994898e+01,3.962433e+01,1.702540e+02
1.252597e+06,1.449765e+01,1.034770e+05,1.197651e+00,9.483317e-01,9.482209e-01,1.036380e-03,1.084613e-08,3.799415e+01,8.044138e+00,2.995001e+01,3.962593e+01,1.702500e+02
1.252607e+06,1.449777e+01,1.034870e+05,1.197767e+00,9.483161e-01,9.482210e-01,1.036489e-03,1.084613e-08,3.799517e+01,8.044138e+00,2.995103e+01,3.962752e+01,1.702460e+02
1.252617e+06,1.449788e+01,1.034970e+05,1.197882e+00,9.483005e-01,9.482211e-01,1.036597e-03,1.084613e-08,3.799619e+01,8.044138e+00,2.995206e+01,3.962912e+01,1.702420e+02
1.252627e+06,1.449800e+01,1.035070e+05,1.197998e+00,9.482850e-01,9.482212e-01,1.036705e-03,1.084613e-08,3.799722e+01,8.044138e+00,2.995308e+01,3.963072e+01,1.702380e+02
1.252637e+06,1.449811e+01,1.035170e+05,1.198114e+00,9.482694e-01,9.482213e-01,1.036814e-03,1.084613e-08,3.799824e+01,8.044138e+00,2.995410e+01,3.963232e+01,1.702340e+02
1.252647e+06,1.449823e+01,1.035270e+05,1.198230e+00,9.482539e-01,9.482214e-01,1.036922e-03,1.084613e-08,3.799927e+01,8.044138e+00,2.995513e+01,3.963392e+01,1.702300e+02
1.252657e+06,1.449835e+01,1.035370e+05,1.198345e+00,9.482383e-01,9.482215e-01,1.037031e-03,1.084613e-08,3.800029e+01,8.044138e+00,2.995615e+01,3.963551e+01,1.702260e+02
1.252667e+06,1.449846e+01,1.035470e+05,1.198461e+00,9.482227e-01,9.482216e-01,1.037139e-03,1.084613e-08,3.800131e+01,8.044138e+00,2.995718e+01,3.963711e+01,1.702220e+02
1.252677e+06,1.449858e+01,1.035571e+05,1.198577e+00,9.482072e-01,9.482217e-01,1.037248e-03,1.084613e-08,3.800234e+01,8.044138e+00,2.995820e+01,3.963871e+01,1.702180e+02
1.252687e+06,1.449869e+01,1.035671e+05,1.198693e+00,9.481916e-01,9.482218e-01,1.037356e-03,1.084612e-08,3.800336e+01,8.044138e+00,2.995922e+01,3.964031e+01,1.702140e+02
1.252697e+06,1.449881e+01,1.035771e+05,1.198808e+00,9.481761e-01,9.482220e-01,1.037465e-03,1.084612e-08,3.800439e+01,8.044138e+00,2.996025e+01,3.964191e+01,1.702101e+02
1.252707e+06,1.449892e+01,1.035871e+05,1.198924e+00,9.481605e-01,9.482221e-01,1.037573e-03,1.084612e-08,3.800541e+01,8.044138e+00,2.996127e+01,3.964351e+01,1.702061e+02
1.252717e+06,1.449904e+01,1.035971e+05,1.199040e+00,9.481449e-01,9.482222e-01,1.037682e-03,1.084612e-08,3.800643e+01,8.044138e+00,2.996230e+01,3.964510e+01,1.702021e+02
1.252727e+06,1.449916e+01,1.036071e+05,1.199156e+00,9.481397e-01,9.482223e-01,1.037790e-03,1.084612e-08,3.800647e+01,8.044260e+00,2.996221e+01,3.964531e+01,1.701981e+02
1.252737e+06,1.449927e+01,1.036171e+05,1.199271e+00,9.481456e-01,9.482224e-01,1.037899e-03,1.084612e-08,3.800544e+01,8.044514e+00,2.996093e+01,3.964402e+01,1.701941e+02
1.252747e+06,1.449939e+01,1.036271e+05,1.199387e+00,9.481515e-01,9.482225e-01,1.038007e-03,1.084612e-08,3.800442e+01,8.044768e+00,2.995965e+01,3.964272e+01,1.701901e+02
1.252757e+06,1.449950e+01,1.036371e+05,1.199503e+00,9.481574e-01,9.482226e-01,1.038116e-03,1.084612e-08,3.800339e+01,8.045023e+00,2.995837e+01,3.964143e+01,1.701861e+02
1.252767e+06,1.449962e+01,1.036471e+05,1.199619e+00,9.481633e-01,9.482227e-01,1.038224e-03,1.084611e-08,3.800236e+01,8.045277e+00,2.995708e+01,3.964013e+01,1.701821e+02
1.252777e+06,1.449973e+01,1.036571e+05,1.199734e+00,9.481692e-01,9.482228e-01,1.038332e-03,1.084611e-08,3.800133e+01,8.045531e+00,2.995580e+01,3.963884e+01,1.701780e+02
1.252787e+06,1.449985e+01,1.036671e+05,1.199850e+00,9.481751e-01,9.482229e-01,1.038441e-03,1.084611e-08,3.800031e+01,8.045785e+00,2.995452e+01,3.963755e+01,1.701740e+02
1.252797e+06,1.449997e+01,1.036771e+05,1.199966e+00,9.481810e-01,9.482230e-01,1.038549e-03,1.084611e-08,3.799928e+01,8.046039e+00,2.995324e+01,3.963625e+01,1.701700e+02
1.252807e+06,1.450008e+01,1.036871e+05,1.200082e+00,9.481869e-01,9.482231e-01,1.038658e-03,1.084611e-08,3.799825e+01,8.046293e+00,2.995196e+01,3.963496e+01,1.701660e+02
1.252817e+06,1.450020e+01,1.036971e+05,1.200197e+00,9.481928e-01,9.482232e-01,1.038766e-03,1.084611e-08,3.799722e+01,8.046547e+00,2.995068e+01,3.963366e+01,1.701620e+02
1.252827e+06,1.450031e+01,1.037071e+05,1.200313e+00,9.481987e-01,9.482233e-01,1.038875e-03,1.084611e-08,3.799620e+01,8.046801e+00,2.994939e+01,3.963237e+01,1.701580e+02
1.252837e+06,1.450043e+01,1.037171e+05,1.200429e+00,9.482046e-01,9.482234e-01,1.038983e-03,1.084611e-08,3.799517e+01,8.047056e+00,2.994811e+01,3.963107e+01,1.701540e+02
1.252847e+06,1.450054e+01,1.037271e+05,1.200545e+00,9.482105e-01,9.482235e-01,1.039092e-03,1.084611e-08,3.799414e+01,8.047310e+00,2.994683e+01,3.962978e+01,1.701500e+02
1.252857e+06,1.450066e+01,1.037371e+05,1.200660e+00,9.482164e-01,9.482236e-01,1.039200e-03,1.084610e-08,3.799311e+01,8.047564e+00,2.994555e+01,3.962849e+01,1.701460e+02
1.252867e+06,1.450078e+01,1.037471e+05,1.200776e+00,9.482223e-01,9.482237e-01,1.039309e-03,1.084610e-08,3.799209e+01,8.047818e+00,2.994427e+01,3.962719e+01,1.701420e+02
1.252877e+06,1.450089e+01,1.037571e+05,1.200892e+00,9.482282e-01,9.482238e-01,1.039417e-03,1.084610e-08,3.799106e+01,8.048072e+00,2.994299e+01,3.962590e+01,1.701380e+02
1.252887e+06,1.450101e+01,1.037671e+05,1.201008e+00,9.482341e-01,9.482239e-01,1.039526e-03,1.084610e-08,3.799003e+01,8.048326e+00,2.994170e+01,3.962460e+01,1.701340e+02
1.252897e+06,1.450112e+01,1.037771e+05,1.201123e+00,9.482400e-01,9.482240e-01,1.039634e-03,1.084610e-08,3.798900e+01,8.048580e+00,2.994042e+01,3.962331e+01,1.701300e+02
