Repository: brandonlampe/CS_Data

# Repository for Crushed Salt Data
**Grant No: 456417**

This is a work in progress!

## Repository Content

### Directory Names
A uniform namining structure still in progress, but in general directories are named according to the following:
 - Names contain no spaces, a single underscore "_" will be used as a file name seperator.
 - Files are for the Crushed Salt Project (CSP); therefore, the first three charaters of each file are "CSP".
 - Folders are organized by which frame the test was performed on i.e., A2 or A3.
 - The fifth and sixth charaters of each file name will therefore be "A" followed by the frame number.

File: UNM_WP_HY_175_09/STAGE13/CREEP_FIT/175_09_STAGE13_CREEP_OUT.csv (part 46 of 63)
Analysis by Brandon Lampe, performed on: 2016/07/06 15:32:59
Experimental results below begin at: 2016/04/21 16:38:02
Duration (sec),Duration (day),Elapsed Time (sec),Elapsed Time (day),Interpolated Fractional Density,Fit to Fractional Density,Fit to Volume Strain,Fit to Volume Strain Rate (1/sec),Confining Pressure (MPa),Pore Pressure (MPa),Terzaghi Pressure (MPa),Solid Pressure (MPa),Temperature (C))
1.255267e+06,1.452856e+01,1.061472e+05,1.228556e+00,9.482512e-01,9.482484e-01,1.065341e-03,1.084582e-08,3.797101e+01,8.050483e+00,2.992052e+01,3.960386e+01,1.699818e+02
1.255277e+06,1.452867e+01,1.061572e+05,1.228672e+00,9.482422e-01,9.482485e-01,1.065449e-03,1.084582e-08,3.797015e+01,8.050483e+00,2.991967e+01,3.960325e+01,1.699778e+02
1.255287e+06,1.452879e+01,1.061672e+05,1.228787e+00,9.482332e-01,9.482486e-01,1.065558e-03,1.084582e-08,3.796929e+01,8.050483e+00,2.991881e+01,3.960265e+01,1.699738e+02
1.255297e+06,1.452890e+01,1.061772e+05,1.228903e+00,9.482242e-01,9.482487e-01,1.065666e-03,1.084582e-08,3.796844e+01,8.050483e+00,2.991795e+01,3.960205e+01,1.699698e+02
1.255307e+06,1.452902e+01,1.061872e+05,1.229019e+00,9.482152e-01,9.482488e-01,1.065775e-03,1.084582e-08,3.796758e+01,8.050483e+00,2.991710e+01,3.960144e+01,1.699658e+02
1.255317e+06,1.452913e+01,1.061972e+05,1.229135e+00,9.482062e-01,9.482489e-01,1.065883e-03,1.084581e-08,3.796673e+01,8.050483e+00,2.991624e+01,3.960084e+01,1.699618e+02
1.255327e+06,1.452925e+01,1.062072e+05,1.229250e+00,9.481972e-01,9.482490e-01,1.065992e-03,1.084581e-08,3.796587e+01,8.050483e+00,2.991539e+01,3.960023e+01,1.699578e+02
1.255337e+06,1.452937e+01,1.062172e+05,1.229366e+00,9.481882e-01,9.482491e-01,1.066100e-03,1.084581e-08,3.796501e+01,8.050483e+00,2.991453e+01,3.959963e+01,1.699538e+02
1.255347e+06,1.452948e+01,1.062272e+05,1.229482e+00,9.481792e-01,9.482492e-01,1.066209e-03,1.084581e-08,3.796416e+01,8.050483e+00,2.991367e+01,3.959903e+01,1.699498e+02
1.255357e+06,1.452960e+01,1.062372e+05,1.229598e+00,9.481702e-01,9.482493e-01,1.066317e-03,1.084581e-08,3.796330e+01,8.050483e+00,2.991282e+01,3.959842e+01,1.699458e+02
1.255367e+06,1.452971e+01,1.062472e+05,1.229713e+00,9.481612e-01,9.482494e-01,1.066425e-03,1.084581e-08,3.796244e+01,8.050483e+00,2.991196e+01,3.959782e+01,1.699418e+02
1.255377e+06,1.452983e+01,1.062572e+05,1.229829e+00,9.481522e-01,9.482495e-01,1.066534e-03,1.084581e-08,3.796159e+01,8.050483e+00,2.991110e+01,3.959721e+01,1.699377e+02
1.255387e+06,1.452994e+01,1.062672e+05,1.229945e+00,9.481432e-01,9.482496e-01,1.066642e-03,1.084581e-08,3.796073e+01,8.050483e+00,2.991025e+01,3.959661e+01,1.699337e+02
1.255397e+06,1.453006e+01,1.062772e+05,1.230061e+00,9.481342e-01,9.482497e-01,1.066751e-03,1.084581e-08,3.795987e+01,8.050483e+00,2.990939e+01,3.959601e+01,1.699297e+02
1.255407e+06,1.453018e+01,1.062872e+05,1.230176e+00,9.481252e-01,9.482498e-01,1.066859e-03,1.084580e-08,3.795902e+01,8.050483e+00,2.990854e+01,3.959540e+01,1.699257e+02
1.255417e+06,1.453029e+01,1.062972e+05,1.230292e+00,9.481163e-01,9.482499e-01,1.066968e-03,1.084580e-08,3.795816e+01,8.050483e+00,2.990768e+01,3.959480e+01,1.699217e+02
1.255427e+06,1.453041e+01,1.063072e+05,1.230408e+00,9.481073e-01,9.482500e-01,1.067076e-03,1.084580e-08,3.795731e+01,8.050483e+00,2.990682e+01,3.959420e+01,1.699177e+02
1.255437e+06,1.453052e+01,1.063172e+05,1.230524e+00,9.480983e-01,9.482501e-01,1.067185e-03,1.084580e-08,3.795645e+01,8.050483e+00,2.990597e+01,3.959359e+01,1.699137e+02
1.255447e+06,1.453064e+01,1.063272e+05,1.230639e+00,9.480893e-01,9.482502e-01,1.067293e-03,1.084580e-08,3.795559e+01,8.050483e+00,2.990511e+01,3.959299e+01,1.699097e+02
1.255457e+06,1.453076e+01,1.063372e+05,1.230755e+00,9.480803e-01,9.482503e-01,1.067402e-03,1.084580e-08,3.795474e+01,8.050483e+00,2.990425e+01,3.959238e+01,1.699057e+02
1.255467e+06,1.453087e+01,1.063472e+05,1.230871e+00,9.480731e-01,9.482504e-01,1.067510e-03,1.084580e-08,3.795388e+01,8.050483e+00,2.990340e+01,3.959172e+01,1.699017e+02
1.255477e+06,1.453099e+01,1.063572e+05,1.230987e+00,9.480732e-01,9.482505e-01,1.067619e-03,1.084580e-08,3.795366e+01,8.050483e+00,2.990318e+01,3.959149e+01,1.699000e+02
1.255487e+06,1.453110e+01,1.063672e+05,1.231102e+00,9.480776e-01,9.482506e-01,1.067727e-03,1.084579e-08,3.795392e+01,8.050483e+00,2.990344e+01,3.959161e+01,1.699000e+02
1.255497e+06,1.453122e+01,1.063772e+05,1.231218e+00,9.480821e-01,9.482508e-01,1.067835e-03,1.084579e-08,3.795418e+01,8.050483e+00,2.990369e+01,3.959173e+01,1.699000e+02
1.255507e+06,1.453133e+01,1.063872e+05,1.231334e+00,9.480865e-01,9.482509e-01,1.067944e-03,1.084579e-08,3.795443e+01,8.050483e+00,2.990395e+01,3.959185e+01,1.699000e+02
1.255517e+06,1.453145e+01,1.063972e+05,1.231450e+00,9.480910e-01,9.482510e-01,1.068052e-03,1.084579e-08,3.795469e+01,8.050483e+00,2.990421e+01,3.959198e+01,1.699000e+02
1.255527e+06,1.453157e+01,1.064072e+05,1.231565e+00,9.480954e-01,9.482511e-01,1.068161e-03,1.084579e-08,3.795494e+01,8.050483e+00,2.990446e+01,3.959210e+01,1.699000e+02
1.255537e+06,1.453168e+01,1.064172e+05,1.231681e+00,9.480998e-01,9.482512e-01,1.068269e-03,1.084579e-08,3.795520e+01,8.050483e+00,2.990472e+01,3.959222e+01,1.699000e+02
1.255547e+06,1.453180e+01,1.064272e+05,1.231797e+00,9.481043e-01,9.482513e-01,1.068378e-03,1.084579e-08,3.795546e+01,8.050483e+00,2.990497e+01,3.959234e+01,1.699000e+02
1.255557e+06,1.453191e+01,1.064372e+05,1.231913e+00,9.481087e-01,9.482514e-01,1.068486e-03,1.084579e-08,3.795571e+01,8.050483e+00,2.990523e+01,3.959247e+01,1.699000e+02
1.255567e+06,1.453203e+01,1.064472e+05,1.232028e+00,9.481131e-01,9.482515e-01,1.068595e-03,1.084579e-08,3.795597e+01,8.050483e+00,2.990549e+01,3.959259e+01,1.699000e+02
1.255577e+06,1.453214e+01,1.064572e+05,1.232144e+00,9.481176e-01,9.482516e-01,1.068703e-03,1.084578e-08,3.795622e+01,8.050483e+00,2.990574e+01,3.959271e+01,1.699000e+02
1.255587e+06,1.453226e+01,1.064672e+05,1.232260e+00,9.481220e-01,9.482517e-01,1.068812e-03,1.084578e-08,3.795648e+01,8.050483e+00,2.990600e+01,3.959283e+01,1.699000e+02
1.255597e+06,1.453238e+01,1.064772e+05,1.232376e+00,9.481264e-01,9.482518e-01,1.068920e-03,1.084578e-08,3.795674e+01,8.050483e+00,2.990625e+01,3.959296e+01,1.699000e+02
1.255607e+06,1.453249e+01,1.064872e+05,1.232491e+00,9.481309e-01,9.482519e-01,1.069029e-03,1.084578e-08,3.795699e+01,8.050483e+00,2.990651e+01,3.959308e+01,1.699000e+02
1.255617e+06,1.453261e+01,1.064973e+05,1.232607e+00,9.481353e-01,9.482520e-01,1.069137e-03,1.084578e-08,3.795725e+01,8.050483e+00,2.990677e+01,3.959320e+01,1.699000e+02
1.255627e+06,1.453272e+01,1.065073e+05,1.232723e+00,9.481397e-01,9.482521e-01,1.069246e-03,1.084578e-08,3.795750e+01,8.050483e+00,2.990702e+01,3.959332e+01,1.699000e+02
1.255637e+06,1.453284e+01,1.065173e+05,1.232839e+00,9.481442e-01,9.482522e-01,1.069354e-03,1.084578e-08,3.795776e+01,8.050483e+00,2.990728e+01,3.959345e+01,1.699000e+02
1.255647e+06,1.453295e+01,1.065273e+05,1.232954e+00,9.481486e-01,9.482523e-01,1.069462e-03,1.084578e-08,3.795802e+01,8.050483e+00,2.990753e+01,3.959357e+01,1.699000e+02
1.255657e+06,1.453307e+01,1.065373e+05,1.233070e+00,9.481531e-01,9.482524e-01,1.069571e-03,1.084577e-08,3.795827e+01,8.050483e+00,2.990779e+01,3.959369e+01,1.699000e+02
1.255667e+06,1.453319e+01,1.065473e+05,1.233186e+00,9.481575e-01,9.482525e-01,1.069679e-03,1.084577e-08,3.795853e+01,8.050483e+00,2.990805e+01,3.959381e+01,1.699000e+02
1.255677e+06,1.453330e+01,1.065573e+05,1.233302e+00,9.481619e-01,9.482526e-01,1.069788e-03,1.084577e-08,3.795878e+01,8.050483e+00,2.990830e+01,3.959394e+01,1.699000e+02
1.255687e+06,1.453342e+01,1.065673e+05,1.233417e+00,9.481664e-01,9.482527e-01,1.069896e-03,1.084577e-08,3.795904e+01,8.050483e+00,2.990856e+01,3.959406e+01,1.699000e+02
1.255697e+06,1.453353e+01,1.065773e+05,1.233533e+00,9.481708e-01,9.482528e-01,1.070005e-03,1.084577e-08,3.795930e+01,8.050483e+00,2.990881e+01,3.959418e+01,1.699000e+02
1.255707e+06,1.453365e+01,1.065873e+05,1.233649e+00,9.481752e-01,9.482529e-01,1.070113e-03,1.084577e-08,3.795955e+01,8.050483e+00,2.990907e+01,3.959430e+01,1.699000e+02
1.255717e+06,1.453376e+01,1.065973e+05,1.233765e+00,9.481813e-01,9.482530e-01,1.070222e-03,1.084577e-08,3.795981e+01,8.050483e+00,2.990933e+01,3.959437e+01,1.699000e+02
1.255727e+06,1.453388e+01,1.066073e+05,1.233880e+00,9.481891e-01,9.482531e-01,1.070330e-03,1.084577e-08,3.796078e+01,8.050483e+00,2.991030e+01,3.959514e+01,1.699021e+02
1.255737e+06,1.453400e+01,1.066173e+05,1.233996e+00,9.481970e-01,9.482532e-01,1.070439e-03,1.084577e-08,3.796241e+01,8.050483e+00,2.991192e+01,3.959659e+01,1.699061e+02
1.255747e+06,1.453411e+01,1.066273e+05,1.234112e+00,9.482048e-01,9.482533e-01,1.070547e-03,1.084576e-08,3.796403e+01,8.050483e+00,2.991355e+01,3.959804e+01,1.699101e+02
1.255757e+06,1.453423e+01,1.066373e+05,1.234228e+00,9.482127e-01,9.482534e-01,1.070656e-03,1.084576e-08,3.796566e+01,8.050483e+00,2.991518e+01,3.959950e+01,1.699141e+02
1.255767e+06,1.453434e+01,1.066473e+05,1.234343e+00,9.482205e-01,9.482535e-01,1.070764e-03,1.084576e-08,3.796729e+01,8.050483e+00,2.991680e+01,3.960095e+01,1.699181e+02
1.255777e+06,1.453446e+01,1.066573e+05,1.234459e+00,9.482284e-01,9.482536e-01,1.070873e-03,1.084576e-08,3.796891e+01,8.050483e+00,2.991843e+01,3.960241e+01,1.699221e+02
1.255787e+06,1.453457e+01,1.066673e+05,1.234575e+00,9.482362e-01,9.482537e-01,1.070981e-03,1.084576e-08,3.797054e+01,8.050483e+00,2.992006e+01,3.960386e+01,1.699261e+02
1.255797e+06,1.453469e+01,1.066773e+05,1.234691e+00,9.482441e-01,9.482538e-01,1.071089e-03,1.084576e-08,3.797217e+01,8.050483e+00,2.992168e+01,3.960532e+01,1.699301e+02
1.255807e+06,1.453481e+01,1.066873e+05,1.234806e+00,9.482520e-01,9.482539e-01,1.071198e-03,1.084576e-08,3.797379e+01,8.050483e+00,2.992331e+01,3.960677e+01,1.699341e+02
1.255817e+06,1.453492e+01,1.066973e+05,1.234922e+00,9.482598e-01,9.482540e-01,1.071306e-03,1.084576e-08,3.797542e+01,8.050483e+00,2.992494e+01,3.960822e+01,1.699381e+02
1.255827e+06,1.453504e+01,1.067073e+05,1.235038e+00,9.482677e-01,9.482541e-01,1.071415e-03,1.084575e-08,3.797705e+01,8.050483e+00,2.992657e+01,3.960968e+01,1.699421e+02
1.255837e+06,1.453515e+01,1.067173e+05,1.235154e+00,9.482755e-01,9.482542e-01,1.071523e-03,1.084575e-08,3.797867e+01,8.050483e+00,2.992819e+01,3.961113e+01,1.699461e+02
1.255847e+06,1.453527e+01,1.067273e+05,1.235269e+00,9.482834e-01,9.482544e-01,1.071632e-03,1.084575e-08,3.798030e+01,8.050483e+00,2.992982e+01,3.961259e+01,1.699501e+02
1.255857e+06,1.453539e+01,1.067373e+05,1.235385e+00,9.482913e-01,9.482545e-01,1.071740e-03,1.084575e-08,3.798193e+01,8.050483e+00,2.993145e+01,3.961404e+01,1.699542e+02
1.255867e+06,1.453550e+01,1.067473e+05,1.235501e+00,9.482991e-01,9.482546e-01,1.071849e-03,1.084575e-08,3.798356e+01,8.050483e+00,2.993307e+01,3.961549e+01,1.699582e+02
1.255877e+06,1.453562e+01,1.067573e+05,1.235617e+00,9.483070e-01,9.482547e-01,1.071957e-03,1.084575e-08,3.798518e+01,8.050483e+00,2.993470e+01,3.961695e+01,1.699622e+02
1.255887e+06,1.453573e+01,1.067673e+05,1.235732e+00,9.483148e-01,9.482548e-01,1.072066e-03,1.084575e-08,3.798681e+01,8.050483e+00,2.993633e+01,3.961840e+01,1.699662e+02
1.255897e+06,1.453585e+01,1.067773e+05,1.235848e+00,9.483227e-01,9.482549e-01,1.072174e-03,1.084575e-08,3.798844e+01,8.050483e+00,2.993795e+01,3.961986e+01,1.699702e+02
1.255907e+06,1.453596e+01,1.067873e+05,1.235964e+00,9.483306e-01,9.482550e-01,1.072283e-03,1.084575e-08,3.799006e+01,8.050483e+00,2.993958e+01,3.962131e+01,1.699742e+02
1.255917e+06,1.453608e+01,1.067973e+05,1.236080e+00,9.483384e-01,9.482551e-01,1.072391e-03,1.084574e-08,3.799169e+01,8.050483e+00,2.994121e+01,3.962276e+01,1.699782e+02
1.255927e+06,1.453620e+01,1.068073e+05,1.236195e+00,9.483463e-01,9.482552e-01,1.072499e-03,1.084574e-08,3.799332e+01,8.050483e+00,2.994283e+01,3.962422e+01,1.699822e+02
1.255937e+06,1.453631e+01,1.068173e+05,1.236311e+00,9.483541e-01,9.482553e-01,1.072608e-03,1.084574e-08,3.799494e+01,8.050483e+00,2.994446e+01,3.962567e+01,1.699862e+02
1.255947e+06,1.453643e+01,1.068273e+05,1.236427e+00,9.483620e-01,9.482554e-01,1.072716e-03,1.084574e-08,3.799657e+01,8.050483e+00,2.994609e+01,3.962713e+01,1.699902e+02
1.255957e+06,1.453654e+01,1.068373e+05,1.236543e+00,9.483698e-01,9.482555e-01,1.072825e-03,1.084574e-08,3.799820e+01,8.050483e+00,2.994771e+01,3.962858e+01,1.699942e+02
1.255967e+06,1.453666e+01,1.068473e+05,1.236658e+00,9.483777e-01,9.482556e-01,1.072933e-03,1.084574e-08,3.799982e+01,8.050483e+00,2.994934e+01,3.963003e+01,1.699982e+02
1.255977e+06,1.453677e+01,1.068573e+05,1.236774e+00,9.483839e-01,9.482557e-01,1.073042e-03,1.084574e-08,3.800069e+01,8.050483e+00,2.995021e+01,3.963074e+01,1.700022e+02
1.255987e+06,1.453689e+01,1.068673e+05,1.236890e+00,9.483888e-01,9.482558e-01,1.073150e-03,1.084574e-08,3.800095e+01,8.050483e+00,2.995047e+01,3.963085e+01,1.700062e+02
1.255997e+06,1.453701e+01,1.068773e+05,1.237006e+00,9.483938e-01,9.482559e-01,1.073259e-03,1.084573e-08,3.800120e+01,8.050483e+00,2.995072e+01,3.963095e+01,1.700102e+02
1.256007e+06,1.453712e+01,1.068873e+05,1.237121e+00,9.483987e-01,9.482560e-01,1.073367e-03,1.084573e-08,3.800146e+01,8.050483e+00,2.995098e+01,3.963106e+01,1.700141e+02
1.256017e+06,1.453724e+01,1.068973e+05,1.237237e+00,9.484036e-01,9.482561e-01,1.073476e-03,1.084573e-08,3.800171e+01,8.050483e+00,2.995123e+01,3.963116e+01,1.700181e+02
1.256027e+06,1.453735e+01,1.069073e+05,1.237353e+00,9.484085e-01,9.482562e-01,1.073584e-03,1.084573e-08,3.800197e+01,8.050483e+00,2.995149e+01,3.963127e+01,1.700221e+02
1.256037e+06,1.453747e+01,1.069173e+05,1.237469e+00,9.484135e-01,9.482563e-01,1.073693e-03,1.084573e-08,3.800222e+01,8.050483e+00,2.995174e+01,3.963137e+01,1.700261e+02
1.256047e+06,1.453758e+01,1.069273e+05,1.237584e+00,9.484184e-01,9.482564e-01,1.073801e-03,1.084573e-08,3.800248e+01,8.050483e+00,2.995200e+01,3.963148e+01,1.700300e+02
1.256057e+06,1.453770e+01,1.069373e+05,1.237700e+00,9.484233e-01,9.482565e-01,1.073910e-03,1.084573e-08,3.800273e+01,8.050483e+00,2.995225e+01,3.963158e+01,1.700340e+02
1.256067e+06,1.453782e+01,1.069473e+05,1.237816e+00,9.484282e-01,9.482566e-01,1.074018e-03,1.084573e-08,3.800299e+01,8.050483e+00,2.995251e+01,3.963169e+01,1.700380e+02
1.256077e+06,1.453793e+01,1.069573e+05,1.237932e+00,9.484332e-01,9.482567e-01,1.074126e-03,1.084573e-08,3.800324e+01,8.050483e+00,2.995276e+01,3.963179e+01,1.700420e+02
1.256087e+06,1.453805e+01,1.069673e+05,1.238047e+00,9.484381e-01,9.482568e-01,1.074235e-03,1.084572e-08,3.800350e+01,8.050483e+00,2.995302e+01,3.963190e+01,1.700460e+02
1.256097e+06,1.453816e+01,1.069773e+05,1.238163e+00,9.484430e-01,9.482569e-01,1.074343e-03,1.084572e-08,3.800375e+01,8.050483e+00,2.995327e+01,3.963200e+01,1.700499e+02
1.256107e+06,1.453828e+01,1.069873e+05,1.238279e+00,9.484479e-01,9.482570e-01,1.074452e-03,1.084572e-08,3.800401e+01,8.050483e+00,2.995353e+01,3.963211e+01,1.700539e+02
1.256117e+06,1.453839e+01,1.069973e+05,1.238394e+00,9.484529e-01,9.482571e-01,1.074560e-03,1.084572e-08,3.800426e+01,8.050483e+00,2.995378e+01,3.963221e+01,1.700579e+02
1.256127e+06,1.453851e+01,1.070073e+05,1.238510e+00,9.484578e-01,9.482572e-01,1.074669e-03,1.084572e-08,3.800452e+01,8.050483e+00,2.995404e+01,3.963232e+01,1.700619e+02
1.256137e+06,1.453863e+01,1.070173e+05,1.238626e+00,9.484627e-01,9.482573e-01,1.074777e-03,1.084572e-08,3.800477e+01,8.050483e+00,2.995429e+01,3.963242e+01,1.700658e+02
1.256147e+06,1.453874e+01,1.070273e+05,1.238742e+00,9.484676e-01,9.482574e-01,1.074886e-03,1.084572e-08,3.800503e+01,8.050483e+00,2.995455e+01,3.963253e+01,1.700698e+02
1.256157e+06,1.453886e+01,1.070373e+05,1.238857e+00,9.484725e-01,9.482575e-01,1.074994e-03,1.084572e-08,3.800528e+01,8.050483e+00,2.995480e+01,3.963263e+01,1.700738e+02
1.256167e+06,1.453897e+01,1.070473e+05,1.238973e+00,9.484775e-01,9.482576e-01,1.075103e-03,1.084571e-08,3.800554e+01,8.050483e+00,2.995506e+01,3.963274e+01,1.700778e+02
1.256177e+06,1.453909e+01,1.070573e+05,1.239089e+00,9.484824e-01,9.482577e-01,1.075211e-03,1.084571e-08,3.800580e+01,8.050483e+00,2.995531e+01,3.963284e+01,1.700818e+02
1.256187e+06,1.453920e+01,1.070673e+05,1.239205e+00,9.484873e-01,9.482578e-01,1.075320e-03,1.084571e-08,3.800605e+01,8.050483e+00,2.995557e+01,3.963295e+01,1.700857e+02
1.256197e+06,1.453932e+01,1.070773e+05,1.239320e+00,9.484922e-01,9.482580e-01,1.075428e-03,1.084571e-08,3.800631e+01,8.050483e+00,2.995582e+01,3.963305e+01,1.700897e+02
1.256207e+06,1.453944e+01,1.070873e+05,1.239436e+00,9.484972e-01,9.482581e-01,1.075536e-03,1.084571e-08,3.800656e+01,8.050483e+00,2.995608e+01,3.963316e+01,1.700937e+02
1.256217e+06,1.453955e+01,1.070973e+05,1.239552e+00,9.485021e-01,9.482582e-01,1.075645e-03,1.084571e-08,3.800682e+01,8.050483e+00,2.995633e+01,3.963326e+01,1.700977e+02
1.256227e+06,1.453967e+01,1.071073e+05,1.239668e+00,9.485066e-01,9.482583e-01,1.075753e-03,1.084571e-08,3.800619e+01,8.050483e+00,2.995570e+01,3.963245e+01,1.701017e+02
1.256237e+06,1.453978e+01,1.071173e+05,1.239783e+00,9.485104e-01,9.482584e-01,1.075862e-03,1.084571e-08,3.800430e+01,8.050483e+00,2.995381e+01,3.963033e+01,1.701057e+02
1.256247e+06,1.453990e+01,1.071273e+05,1.239899e+00,9.485143e-01,9.482585e-01,1.075970e-03,1.084571e-08,3.800241e+01,8.050483e+00,2.995192e+01,3.962821e+01,1.701097e+02
1.256257e+06,1.454001e+01,1.071373e+05,1.240015e+00,9.485181e-01,9.482586e-01,1.076079e-03,1.084570e-08,3.800051e+01,8.050483e+00,2.995003e+01,3.962609e+01,1.701137e+02
1.256267e+06,1.454013e+01,1.071473e+05,1.240131e+00,9.485219e-01,9.482587e-01,1.076187e-03,1.084570e-08,3.799862e+01,8.050483e+00,2.994814e+01,3.962397e+01,1.701177e+02
1.256277e+06,1.454025e+01,1.071573e+05,1.240246e+00,9.485258e-01,9.482588e-01,1.076296e-03,1.084570e-08,3.799673e+01,8.050483e+00,2.994625e+01,3.962185e+01,1.701218e+02
1.256287e+06,1.454036e+01,1.071673e+05,1.240362e+00,9.485296e-01,9.482589e-01,1.076404e-03,1.084570e-08,3.799484e+01,8.050483e+00,2.994436e+01,3.961973e+01,1.701258e+02
1.256297e+06,1.454048e+01,1.071773e+05,1.240478e+00,9.485334e-01,9.482590e-01,1.076513e-03,1.084570e-08,3.799295e+01,8.050483e+00,2.994247e+01,3.961760e+01,1.701298e+02
1.256307e+06,1.454059e+01,1.071873e+05,1.240594e+00,9.485373e-01,9.482591e-01,1.076621e-03,1.084570e-08,3.799106e+01,8.050483e+00,2.994058e+01,3.961548e+01,1.701338e+02
1.256317e+06,1.454071e+01,1.071973e+05,1.240709e+00,9.485411e-01,9.482592e-01,1.076730e-03,1.084570e-08,3.798917e+01,8.050483e+00,2.993869e+01,3.961336e+01,1.701378e+02
1.256327e+06,1.454083e+01,1.072073e+05,1.240825e+00,9.485449e-01,9.482593e-01,1.076838e-03,1.084570e-08,3.798728e+01,8.050483e+00,2.993680e+01,3.961124e+01,1.701418e+02
1.256337e+06,1.454094e+01,1.072173e+05,1.240941e+00,9.485488e-01,9.482594e-01,1.076947e-03,1.084569e-08,3.798539e+01,8.050483e+00,2.993491e+01,3.960912e+01,1.701459e+02
1.256347e+06,1.454106e+01,1.072273e+05,1.241057e+00,9.485526e-01,9.482595e-01,1.077055e-03,1.084569e-08,3.798350e+01,8.050483e+00,2.993302e+01,3.960700e+01,1.701499e+02
1.256357e+06,1.454117e+01,1.072373e+05,1.241172e+00,9.485564e-01,9.482596e-01,1.077163e-03,1.084569e-08,3.798161e+01,8.050483e+00,2.993113e+01,3.960488e+01,1.701539e+02
1.256367e+06,1.454129e+01,1.072473e+05,1.241288e+00,9.485603e-01,9.482597e-01,1.077272e-03,1.084569e-08,3.797972e+01,8.050483e+00,2.992924e+01,3.960276e+01,1.701579e+02
1.256377e+06,1.454140e+01,1.072573e+05,1.241404e+00,9.485641e-01,9.482598e-01,1.077380e-03,1.084569e-08,3.797783e+01,8.050483e+00,2.992735e+01,3.960064e+01,1.701619e+02
1.256387e+06,1.454152e+01,1.072673e+05,1.241520e+00,9.485679e-01,9.482599e-01,1.077489e-03,1.084569e-08,3.797594e+01,8.050483e+00,2.992546e+01,3.959852e+01,1.701660e+02
1.256397e+06,1.454164e+01,1.072773e+05,1.241635e+00,9.485718e-01,9.482600e-01,1.077597e-03,1.084569e-08,3.797405e+01,8.050483e+00,2.992357e+01,3.959640e+01,1.701700e+02
1.256407e+06,1.454175e+01,1.072873e+05,1.241751e+00,9.485756e-01,9.482601e-01,1.077706e-03,1.084569e-08,3.797216e+01,8.050483e+00,2.992168e+01,3.959428e+01,1.701740e+02
1.256417e+06,1.454187e+01,1.072973e+05,1.241867e+00,9.485794e-01,9.482602e-01,1.077814e-03,1.084569e-08,3.797027e+01,8.050483e+00,2.991979e+01,3.959216e+01,1.701780e+02
1.256427e+06,1.454198e+01,1.073073e+05,1.241983e+00,9.485833e-01,9.482603e-01,1.077923e-03,1.084568e-08,3.796838e+01,8.050483e+00,2.991790e+01,3.959004e+01,1.701820e+02
1.256437e+06,1.454210e+01,1.073173e+05,1.242098e+00,9.485871e-01,9.482604e-01,1.078031e-03,1.084568e-08,3.796649e+01,8.050483e+00,2.991601e+01,3.958792e+01,1.701861e+02
1.256447e+06,1.454221e+01,1.073273e+05,1.242214e+00,9.485910e-01,9.482605e-01,1.078140e-03,1.084568e-08,3.796460e+01,8.050483e+00,2.991412e+01,3.958580e+01,1.701901e+02
1.256457e+06,1.454233e+01,1.073373e+05,1.242330e+00,9.485948e-01,9.482606e-01,1.078248e-03,1.084568e-08,3.796271e+01,8.050483e+00,2.991223e+01,3.958368e+01,1.701941e+02
1.256467e+06,1.454245e+01,1.073473e+05,1.242446e+00,9.485969e-01,9.482607e-01,1.078357e-03,1.084568e-08,3.796082e+01,8.050483e+00,2.991034e+01,3.958162e+01,1.701981e+02
1.256477e+06,1.454256e+01,1.073573e+05,1.242561e+00,9.485911e-01,9.482608e-01,1.078465e-03,1.084568e-08,3.796052e+01,8.050483e+00,2.991004e+01,3.958150e+01,1.702000e+02
1.256487e+06,1.454268e+01,1.073673e+05,1.242677e+00,9.485795e-01,9.482609e-01,1.078573e-03,1.084568e-08,3.796164e+01,8.050483e+00,2.991115e+01,3.958306e+01,1.702000e+02
1.256497e+06,1.454279e+01,1.073773e+05,1.242793e+00,9.485679e-01,9.482610e-01,1.078682e-03,1.084568e-08,3.796275e+01,8.050483e+00,2.991227e+01,3.958462e+01,1.702000e+02
1.256507e+06,1.454291e+01,1.073873e+05,1.242909e+00,9.485563e-01,9.482611e-01,1.078790e-03,1.084567e-08,3.796386e+01,8.050483e+00,2.991338e+01,3.958617e+01,1.702000e+02
1.256517e+06,1.454302e+01,1.073973e+05,1.243024e+00,9.485447e-01,9.482612e-01,1.078899e-03,1.084567e-08,3.796497e+01,8.050483e+00,2.991449e+01,3.958773e+01,1.702000e+02
1.256527e+06,1.454314e+01,1.074073e+05,1.243140e+00,9.485331e-01,9.482613e-01,1.079007e-03,1.084567e-08,3.796609e+01,8.050483e+00,2.991560e+01,3.958929e+01,1.702000e+02
1.256537e+06,1.454326e+01,1.074173e+05,1.243256e+00,9.485215e-01,9.482614e-01,1.079116e-03,1.084567e-08,3.796720e+01,8.050483e+00,2.991672e+01,3.959085e+01,1.702000e+02
1.256547e+06,1.454337e+01,1.074273e+05,1.243372e+00,9.485099e-01,9.482615e-01,1.079224e-03,1.084567e-08,3.796831e+01,8.050483e+00,2.991783e+01,3.959241e+01,1.702000e+02
1.256557e+06,1.454349e+01,1.074373e+05,1.243487e+00,9.484983e-01,9.482617e-01,1.079333e-03,1.084567e-08,3.796943e+01,8.050483e+00,2.991894e+01,3.959397e+01,1.702000e+02
1.256567e+06,1.454360e+01,1.074473e+05,1.243603e+00,9.484867e-01,9.482618e-01,1.079441e-03,1.084567e-08,3.797054e+01,8.050483e+00,2.992006e+01,3.959553e+01,1.702000e+02
1.256577e+06,1.454372e+01,1.074573e+05,1.243719e+00,9.484752e-01,9.482619e-01,1.079550e-03,1.084567e-08,3.797165e+01,8.050483e+00,2.992117e+01,3.959709e+01,1.702000e+02
1.256587e+06,1.454383e+01,1.074673e+05,1.243835e+00,9.484636e-01,9.482620e-01,1.079658e-03,1.084567e-08,3.797277e+01,8.050483e+00,2.992228e+01,3.959865e+01,1.702000e+02
1.256597e+06,1.454395e+01,1.074773e+05,1.243950e+00,9.484520e-01,9.482621e-01,1.079767e-03,1.084566e-08,3.797388e+01,8.050483e+00,2.992340e+01,3.960021e+01,1.702000e+02
1.256607e+06,1.454407e+01,1.074873e+05,1.244066e+00,9.484404e-01,9.482622e-01,1.079875e-03,1.084566e-08,3.797499e+01,8.050483e+00,2.992451e+01,3.960177e+01,1.702000e+02
1.256617e+06,1.454418e+01,1.074973e+05,1.244182e+00,9.484288e-01,9.482623e-01,1.079984e-03,1.084566e-08,3.797611e+01,8.050483e+00,2.992562e+01,3.960332e+01,1.702000e+02
1.256627e+06,1.454430e+01,1.075073e+05,1.244298e+00,9.484172e-01,9.482624e-01,1.080092e-03,1.084566e-08,3.797722e+01,8.050483e+00,2.992674e+01,3.960488e+01,1.702000e+02
1.256637e+06,1.454441e+01,1.075173e+05,1.244413e+00,9.484056e-01,9.482625e-01,1.080200e-03,1.084566e-08,3.797833e+01,8.050483e+00,2.992785e+01,3.960644e+01,1.702000e+02
1.256647e+06,1.454453e+01,1.075273e+05,1.244529e+00,9.483940e-01,9.482626e-01,1.080309e-03,1.084566e-08,3.797945e+01,8.050483e+00,2.992896e+01,3.960800e+01,1.702000e+02
1.256657e+06,1.454464e+01,1.075373e+05,1.244645e+00,9.483824e-01,9.482627e-01,1.080417e-03,1.084566e-08,3.798056e+01,8.050483e+00,2.993008e+01,3.960956e+01,1.702000e+02
1.256667e+06,1.454476e+01,1.075473e+05,1.244761e+00,9.483708e-01,9.482628e-01,1.080526e-03,1.084566e-08,3.798167e+01,8.050483e+00,2.993119e+01,3.961112e+01,1.702000e+02
1.256677e+06,1.454488e+01,1.075573e+05,1.244876e+00,9.483593e-01,9.482629e-01,1.080634e-03,1.084565e-08,3.798279e+01,8.050483e+00,2.993230e+01,3.961268e+01,1.702000e+02
1.256687e+06,1.454499e+01,1.075673e+05,1.244992e+00,9.483477e-01,9.482630e-01,1.080743e-03,1.084565e-08,3.798390e+01,8.050483e+00,2.993342e+01,3.961424e+01,1.702000e+02
1.256697e+06,1.454511e+01,1.075773e+05,1.245108e+00,9.483361e-01,9.482631e-01,1.080851e-03,1.084565e-08,3.798501e+01,8.050483e+00,2.993453e+01,3.961580e+01,1.702000e+02
1.256707e+06,1.454522e+01,1.075873e+05,1.245224e+00,9.483245e-01,9.482632e-01,1.080960e-03,1.084565e-08,3.798612e+01,8.050483e+00,2.993564e+01,3.961736e+01,1.702000e+02
1.256717e+06,1.454534e+01,1.075973e+05,1.245339e+00,9.483147e-01,9.482633e-01,1.081068e-03,1.084565e-08,3.798724e+01,8.050483e+00,2.993675e+01,3.961886e+01,1.702000e+02
1.256727e+06,1.454546e+01,1.076073e+05,1.245455e+00,9.483215e-01,9.482634e-01,1.081177e-03,1.084565e-08,3.798681e+01,8.050483e+00,2.993633e+01,3.961818e+01,1.702022e+02
1.256737e+06,1.454557e+01,1.076173e+05,1.245571e+00,9.483402e-01,9.482635e-01,1.081285e-03,1.084565e-08,3.798519e+01,8.050483e+00,2.993471e+01,3.961585e+01,1.702062e+02
1.256747e+06,1.454569e+01,1.076273e+05,1.245687e+00,9.483588e-01,9.482636e-01,1.081394e-03,1.084565e-08,3.798357e+01,8.050483e+00,2.993309e+01,3.961352e+01,1.702102e+02
1.256757e+06,1.454580e+01,1.076373e+05,1.245802e+00,9.483775e-01,9.482637e-01,1.081502e-03,1.084565e-08,3.798195e+01,8.050483e+00,2.993146e+01,3.961119e+01,1.702142e+02
1.256767e+06,1.454592e+01,1.076473e+05,1.245918e+00,9.483961e-01,9.482638e-01,1.081610e-03,1.084564e-08,3.798033e+01,8.050483e+00,2.992984e+01,3.960886e+01,1.702182e+02
1.256777e+06,1.454603e+01,1.076573e+05,1.246034e+00,9.484148e-01,9.482639e-01,1.081719e-03,1.084564e-08,3.797870e+01,8.050483e+00,2.992822e+01,3.960653e+01,1.702222e+02
1.256787e+06,1.454615e+01,1.076673e+05,1.246150e+00,9.484335e-01,9.482640e-01,1.081827e-03,1.084564e-08,3.797708e+01,8.050483e+00,2.992660e+01,3.960420e+01,1.702262e+02
1.256797e+06,1.454627e+01,1.076773e+05,1.246265e+00,9.484521e-01,9.482641e-01,1.081936e-03,1.084564e-08,3.797546e+01,8.050483e+00,2.992498e+01,3.960187e+01,1.702302e+02
1.256807e+06,1.454638e+01,1.076873e+05,1.246381e+00,9.484708e-01,9.482642e-01,1.082044e-03,1.084564e-08,3.797384e+01,8.050483e+00,2.992336e+01,3.959954e+01,1.702342e+02
1.256817e+06,1.454650e+01,1.076973e+05,1.246497e+00,9.484894e-01,9.482643e-01,1.082153e-03,1.084564e-08,3.797222e+01,8.050483e+00,2.992174e+01,3.959721e+01,1.702382e+02
1.256827e+06,1.454661e+01,1.077073e+05,1.246613e+00,9.485081e-01,9.482644e-01,1.082261e-03,1.084564e-08,3.797060e+01,8.050483e+00,2.992012e+01,3.959488e+01,1.702422e+02
1.256837e+06,1.454673e+01,1.077173e+05,1.246728e+00,9.485267e-01,9.482645e-01,1.082370e-03,1.084564e-08,3.796898e+01,8.050483e+00,2.991849e+01,3.959255e+01,1.702462e+02
1.256847e+06,1.454684e+01,1.077273e+05,1.246844e+00,9.485454e-01,9.482646e-01,1.082478e-03,1.084563e-08,3.796736e+01,8.050483e+00,2.991687e+01,3.959022e+01,1.702501e+02
1.256857e+06,1.454696e+01,1.077373e+05,1.246960e+00,9.485641e-01,9.482647e-01,1.082587e-03,1.084563e-08,3.796573e+01,8.050483e+00,2.991525e+01,3.958789e+01,1.702541e+02
1.256867e+06,1.454708e+01,1.077473e+05,1.247076e+00,9.485827e-01,9.482648e-01,1.082695e-03,1.084563e-08,3.796411e+01,8.050483e+00,2.991363e+01,3.958556e+01,1.702581e+02
1.256877e+06,1.454719e+01,1.077573e+05,1.247191e+00,9.486014e-01,9.482649e-01,1.082804e-03,1.084563e-08,3.796249e+01,8.050483e+00,2.991201e+01,3.958323e+01,1.702621e+02
1.256887e+06,1.454731e+01,1.077673e+05,1.247307e+00,9.486200e-01,9.482650e-01,1.082912e-03,1.084563e-08,3.796087e+01,8.050483e+00,2.991039e+01,3.958090e+01,1.702661e+02
1.256897e+06,1.454742e+01,1.077773e+05,1.247423e+00,9.486387e-01,9.482651e-01,1.083021e-03,1.084563e-08,3.795925e+01,8.050483e+00,2.990877e+01,3.957857e+01,1.702701e+02
1.256907e+06,1.454754e+01,1.077873e+05,1.247539e+00,9.486573e-01,9.482653e-01,1.083129e-03,1.084563e-08,3.795763e+01,8.050483e+00,2.990715e+01,3.957624e+01,1.702741e+02
1.256917e+06,1.454765e+01,1.077973e+05,1.247654e+00,9.486760e-01,9.482654e-01,1.083237e-03,1.084563e-08,3.795601e+01,8.050483e+00,2.990552e+01,3.957392e+01,1.702781e+02
1.256927e+06,1.454777e+01,1.078073e+05,1.247770e+00,9.486947e-01,9.482655e-01,1.083346e-03,1.084563e-08,3.795439e+01,8.050483e+00,2.990390e+01,3.957159e+01,1.702821e+02
1.256937e+06,1.454789e+01,1.078173e+05,1.247886e+00,9.487133e-01,9.482656e-01,1.083454e-03,1.084562e-08,3.795276e+01,8.050483e+00,2.990228e+01,3.956926e+01,1.702861e+02
1.256947e+06,1.454800e+01,1.078273e+05,1.248002e+00,9.487320e-01,9.482657e-01,1.083563e-03,1.084562e-08,3.795114e+01,8.050483e+00,2.990066e+01,3.956693e+01,1.702901e+02
1.256957e+06,1.454812e+01,1.078373e+05,1.248117e+00,9.487506e-01,9.482658e-01,1.083671e-03,1.084562e-08,3.794952e+01,8.050483e+00,2.989904e+01,3.956460e+01,1.702940e+02
1.256967e+06,1.454823e+01,1.078473e+05,1.248233e+00,9.487677e-01,9.482659e-01,1.083780e-03,1.084562e-08,3.794790e+01,8.050483e+00,2.989742e+01,3.956233e+01,1.702980e+02
1.256977e+06,1.454835e+01,1.078573e+05,1.248349e+00,9.487665e-01,9.482660e-01,1.083888e-03,1.084562e-08,3.794819e+01,8.050483e+00,2.989771e+01,3.956267e+01,1.703000e+02
1.256987e+06,1.454846e+01,1.078673e+05,1.248465e+00,9.487492e-01,9.482661e-01,1.083997e-03,1.084562e-08,3.795033e+01,8.050483e+00,2.989985e+01,3.956550e+01,1.703000e+02
1.256997e+06,1.454858e+01,1.078773e+05,1.248580e+00,9.487319e-01,9.482662e-01,1.084105e-03,1.084562e-08,3.795247e+01,8.050483e+00,2.990199e+01,3.956833e+01,1.703000e+02
1.257007e+06,1.454870e+01,1.078873e+05,1.248696e+00,9.487146e-01,9.482663e-01,1.084214e-03,1.084562e-08,3.795461e+01,8.050483e+00,2.990413e+01,3.957116e+01,1.703000e+02
1.257017e+06,1.454881e+01,1.078973e+05,1.248812e+00,9.486974e-01,9.482664e-01,1.084322e-03,1.084561e-08,3.795676e+01,8.050483e+00,2.990627e+01,3.957399e+01,1.703000e+02
1.257027e+06,1.454893e+01,1.079073e+05,1.248928e+00,9.486801e-01,9.482665e-01,1.084431e-03,1.084561e-08,3.795890e+01,8.050483e+00,2.990841e+01,3.957682e+01,1.703000e+02
1.257037e+06,1.454904e+01,1.079173e+05,1.249043e+00,9.486628e-01,9.482666e-01,1.084539e-03,1.084561e-08,3.796104e+01,8.050483e+00,2.991055e+01,3.957966e+01,1.703000e+02
1.257047e+06,1.454916e+01,1.079273e+05,1.249159e+00,9.486455e-01,9.482667e-01,1.084647e-03,1.084561e-08,3.796318e+01,8.050483e+00,2.991269e+01,3.958249e+01,1.703000e+02
1.257057e+06,1.454927e+01,1.079373e+05,1.249275e+00,9.486283e-01,9.482668e-01,1.084756e-03,1.084561e-08,3.796532e+01,8.050483e+00,2.991484e+01,3.958532e+01,1.703000e+02
1.257067e+06,1.454939e+01,1.079473e+05,1.249391e+00,9.486110e-01,9.482669e-01,1.084864e-03,1.084561e-08,3.796746e+01,8.050483e+00,2.991698e+01,3.958815e+01,1.703000e+02
1.257077e+06,1.454951e+01,1.079574e+05,1.249506e+00,9.485937e-01,9.482670e-01,1.084973e-03,1.084561e-08,3.796960e+01,8.050483e+00,2.991912e+01,3.959098e+01,1.703000e+02
1.257087e+06,1.454962e+01,1.079674e+05,1.249622e+00,9.485765e-01,9.482671e-01,1.085081e-03,1.084561e-08,3.797174e+01,8.050483e+00,2.992126e+01,3.959381e+01,1.703000e+02
1.257097e+06,1.454974e+01,1.079774e+05,1.249738e+00,9.485592e-01,9.482672e-01,1.085190e-03,1.084561e-08,3.797388e+01,8.050483e+00,2.992340e+01,3.959664e+01,1.703000e+02
1.257107e+06,1.454985e+01,1.079874e+05,1.249854e+00,9.485419e-01,9.482673e-01,1.085298e-03,1.084560e-08,3.797602e+01,8.050483e+00,2.992554e+01,3.959947e+01,1.703000e+02
1.257117e+06,1.454997e+01,1.079974e+05,1.249969e+00,9.485246e-01,9.482674e-01,1.085407e-03,1.084560e-08,3.797816e+01,8.050483e+00,2.992768e+01,3.960230e+01,1.703000e+02
1.257127e+06,1.455009e+01,1.080074e+05,1.250085e+00,9.485074e-01,9.482675e-01,1.085515e-03,1.084560e-08,3.798030e+01,8.050483e+00,2.992982e+01,3.960513e+01,1.703000e+02
1.257137e+06,1.455020e+01,1.080174e+05,1.250201e+00,9.484901e-01,9.482676e-01,1.085624e-03,1.084560e-08,3.798244e+01,8.050483e+00,2.993196e+01,3.960797e+01,1.703000e+02
1.257147e+06,1.455032e+01,1.080274e+05,1.250317e+00,9.484728e-01,9.482677e-01,1.085732e-03,1.084560e-08,3.798458e+01,8.050483e+00,2.993410e+01,3.961080e+01,1.703000e+02
1.257157e+06,1.455043e+01,1.080374e+05,1.250432e+00,9.484555e-01,9.482678e-01,1.085841e-03,1.084560e-08,3.798672e+01,8.050483e+00,2.993624e+01,3.961363e+01,1.703000e+02
1.257167e+06,1.455055e+01,1.080474e+05,1.250548e+00,9.484383e-01,9.482679e-01,1.085949e-03,1.084560e-08,3.798887e+01,8.050483e+00,2.993838e+01,3.961646e+01,1.703000e+02
1.257177e+06,1.455066e+01,1.080574e+05,1.250664e+00,9.484210e-01,9.482680e-01,1.086057e-03,1.084560e-08,3.799101e+01,8.050483e+00,2.994052e+01,3.961929e+01,1.703000e+02
1.257187e+06,1.455078e+01,1.080674e+05,1.250780e+00,9.484037e-01,9.482681e-01,1.086166e-03,1.084559e-08,3.799315e+01,8.050483e+00,2.994266e+01,3.962213e+01,1.703000e+02
1.257197e+06,1.455090e+01,1.080774e+05,1.250895e+00,9.483864e-01,9.482682e-01,1.086274e-03,1.084559e-08,3.799529e+01,8.050483e+00,2.994480e+01,3.962496e+01,1.703000e+02
1.257207e+06,1.455101e+01,1.080874e+05,1.251011e+00,9.483692e-01,9.482683e-01,1.086383e-03,1.084559e-08,3.799743e+01,8.050483e+00,2.994695e+01,3.962779e+01,1.703000e+02
1.257217e+06,1.455113e+01,1.080974e+05,1.251127e+00,9.483536e-01,9.482684e-01,1.086491e-03,1.084559e-08,3.799957e+01,8.050483e+00,2.994909e+01,3.963057e+01,1.703000e+02
1.257227e+06,1.455124e+01,1.081074e+05,1.251243e+00,9.483511e-01,9.482685e-01,1.086600e-03,1.084559e-08,3.800000e+01,8.050483e+00,2.994951e+01,3.963110e+01,1.703022e+02
1.257237e+06,1.455136e+01,1.081174e+05,1.251358e+00,9.483583e-01,9.482686e-01,1.086708e-03,1.084559e-08,3.799897e+01,8.050483e+00,2.994849e+01,3.962978e+01,1.703062e+02
1.257247e+06,1.455147e+01,1.081274e+05,1.251474e+00,9.483656e-01,9.482687e-01,1.086817e-03,1.084559e-08,3.799794e+01,8.050483e+00,2.994746e+01,3.962845e+01,1.703102e+02
1.257257e+06,1.455159e+01,1.081374e+05,1.251590e+00,9.483728e-01,9.482689e-01,1.086925e-03,1.084559e-08,3.799691e+01,8.050483e+00,2.994643e+01,3.962713e+01,1.703142e+02
1.257267e+06,1.455171e+01,1.081474e+05,1.251706e+00,9.483800e-01,9.482690e-01,1.087034e-03,1.084559e-08,3.799589e+01,8.050483e+00,2.994540e+01,3.962580e+01,1.703182e+02
1.257277e+06,1.455182e+01,1.081574e+05,1.251821e+00,9.483873e-01,9.482691e-01,1.087142e-03,1.084558e-08,3.799486e+01,8.050483e+00,2.994438e+01,3.962448e+01,1.703222e+02
1.257287e+06,1.455194e+01,1.081674e+05,1.251937e+00,9.483945e-01,9.482692e-01,1.087251e-03,1.084558e-08,3.799383e+01,8.050483e+00,2.994335e+01,3.962315e+01,1.703262e+02
1.257297e+06,1.455205e+01,1.081774e+05,1.252053e+00,9.484017e-01,9.482693e-01,1.087359e-03,1.084558e-08,3.799280e+01,8.050483e+00,2.994232e+01,3.962183e+01,1.703302e+02
1.257307e+06,1.455217e+01,1.081874e+05,1.252169e+00,9.484090e-01,9.482694e-01,1.087468e-03,1.084558e-08,3.799178e+01,8.050483e+00,2.994129e+01,3.962051e+01,1.703342e+02
1.257317e+06,1.455228e+01,1.081974e+05,1.252284e+00,9.484162e-01,9.482695e-01,1.087576e-03,1.084558e-08,3.799075e+01,8.050483e+00,2.994027e+01,3.961918e+01,1.703382e+02
1.257327e+06,1.455240e+01,1.082074e+05,1.252400e+00,9.484234e-01,9.482696e-01,1.087684e-03,1.084558e-08,3.798972e+01,8.050483e+00,2.993924e+01,3.961786e+01,1.703422e+02
1.257337e+06,1.455252e+01,1.082174e+05,1.252516e+00,9.484307e-01,9.482697e-01,1.087793e-03,1.084558e-08,3.798869e+01,8.050483e+00,2.993821e+01,3.961653e+01,1.703462e+02
1.257347e+06,1.455263e+01,1.082274e+05,1.252632e+00,9.484379e-01,9.482698e-01,1.087901e-03,1.084558e-08,3.798767e+01,8.050483e+00,2.993718e+01,3.961521e+01,1.703502e+02
1.257357e+06,1.455275e+01,1.082374e+05,1.252747e+00,9.484451e-01,9.482699e-01,1.088010e-03,1.084557e-08,3.798664e+01,8.050483e+00,2.993616e+01,3.961389e+01,1.703542e+02
1.257367e+06,1.455286e+01,1.082474e+05,1.252863e+00,9.484524e-01,9.482700e-01,1.088118e-03,1.084557e-08,3.798561e+01,8.050483e+00,2.993513e+01,3.961256e+01,1.703582e+02
1.257377e+06,1.455298e+01,1.082574e+05,1.252979e+00,9.484596e-01,9.482701e-01,1.088227e-03,1.084557e-08,3.798458e+01,8.050483e+00,2.993410e+01,3.961124e+01,1.703622e+02
1.257387e+06,1.455309e+01,1.082674e+05,1.253095e+00,9.484668e-01,9.482702e-01,1.088335e-03,1.084557e-08,3.798356e+01,8.050483e+00,2.993307e+01,3.960991e+01,1.703662e+02
1.257397e+06,1.455321e+01,1.082774e+05,1.253210e+00,9.484741e-01,9.482703e-01,1.088444e-03,1.084557e-08,3.798253e+01,8.050483e+00,2.993205e+01,3.960859e+01,1.703703e+02
1.257407e+06,1.455333e+01,1.082874e+05,1.253326e+00,9.484813e-01,9.482704e-01,1.088552e-03,1.084557e-08,3.798150e+01,8.050483e+00,2.993102e+01,3.960726e+01,1.703743e+02
1.257417e+06,1.455344e+01,1.082974e+05,1.253442e+00,9.484885e-01,9.482705e-01,1.088661e-03,1.084557e-08,3.798047e+01,8.050483e+00,2.992999e+01,3.960594e+01,1.703783e+02
1.257427e+06,1.455356e+01,1.083074e+05,1.253558e+00,9.484958e-01,9.482706e-01,1.088769e-03,1.084557e-08,3.797945e+01,8.050483e+00,2.992896e+01,3.960462e+01,1.703823e+02
1.257437e+06,1.455367e+01,1.083174e+05,1.253673e+00,9.485030e-01,9.482707e-01,1.088878e-03,1.084557e-08,3.797842e+01,8.050483e+00,2.992794e+01,3.960329e+01,1.703863e+02
1.257447e+06,1.455379e+01,1.083274e+05,1.253789e+00,9.485103e-01,9.482708e-01,1.088986e-03,1.084556e-08,3.797739e+01,8.050483e+00,2.992691e+01,3.960197e+01,1.703903e+02
1.257457e+06,1.455390e+01,1.083374e+05,1.253905e+00,9.485175e-01,9.482709e-01,1.089094e-03,1.084556e-08,3.797636e+01,8.050483e+00,2.992588e+01,3.960064e+01,1.703943e+02
1.257467e+06,1.455402e+01,1.083474e+05,1.254021e+00,9.485247e-01,9.482710e-01,1.089203e-03,1.084556e-08,3.797534e+01,8.050483e+00,2.992485e+01,3.959932e+01,1.703983e+02
1.257477e+06,1.455414e+01,1.083574e+05,1.254136e+00,9.485315e-01,9.482711e-01,1.089311e-03,1.084556e-08,3.797548e+01,8.050483e+00,2.992500e+01,3.959925e+01,1.704023e+02
1.257487e+06,1.455425e+01,1.083674e+05,1.254252e+00,9.485378e-01,9.482712e-01,1.089420e-03,1.084556e-08,3.797651e+01,8.050483e+00,2.992602e+01,3.960012e+01,1.704063e+02
1.257497e+06,1.455437e+01,1.083774e+05,1.254368e+00,9.485442e-01,9.482713e-01,1.089528e-03,1.084556e-08,3.797753e+01,8.050483e+00,2.992705e+01,3.960099e+01,1.704103e+02
1.257507e+06,1.455448e+01,1.083874e+05,1.254484e+00,9.485506e-01,9.482714e-01,1.089637e-03,1.084556e-08,3.797856e+01,8.050483e+00,2.992807e+01,3.960185e+01,1.704143e+02
1.257517e+06,1.455460e+01,1.083974e+05,1.254599e+00,9.485570e-01,9.482715e-01,1.089745e-03,1.084556e-08,3.797958e+01,8.050483e+00,2.992910e+01,3.960272e+01,1.704183e+02
1.257527e+06,1.455472e+01,1.084074e+05,1.254715e+00,9.485634e-01,9.482716e-01,1.089854e-03,1.084555e-08,3.798060e+01,8.050483e+00,2.993012e+01,3.960359e+01,1.704222e+02
1.257537e+06,1.455483e+01,1.084174e+05,1.254831e+00,9.485698e-01,9.482717e-01,1.089962e-03,1.084555e-08,3.798163e+01,8.050483e+00,2.993114e+01,3.960445e+01,1.704262e+02
1.257547e+06,1.455495e+01,1.084274e+05,1.254947e+00,9.485762e-01,9.482718e-01,1.090071e-03,1.084555e-08,3.798265e+01,8.050483e+00,2.993217e+01,3.960532e+01,1.704302e+02
1.257557e+06,1.455506e+01,1.084374e+05,1.255062e+00,9.485825e-01,9.482719e-01,1.090179e-03,1.084555e-08,3.798368e+01,8.050483e+00,2.993319e+01,3.960619e+01,1.704342e+02
1.257567e+06,1.455518e+01,1.084474e+05,1.255178e+00,9.485889e-01,9.482720e-01,1.090288e-03,1.084555e-08,3.798470e+01,8.050483e+00,2.993422e+01,3.960706e+01,1.704382e+02
1.257577e+06,1.455529e+01,1.084574e+05,1.255294e+00,9.485953e-01,9.482721e-01,1.090396e-03,1.084555e-08,3.798572e+01,8.050483e+00,2.993524e+01,3.960792e+01,1.704422e+02
1.257587e+06,1.455541e+01,1.084674e+05,1.255410e+00,9.486017e-01,9.482722e-01,1.090504e-03,1.084555e-08,3.798675e+01,8.050483e+00,2.993626e+01,3.960879e+01,1.704462e+02
1.257597e+06,1.455553e+01,1.084774e+05,1.255525e+00,9.486081e-01,9.482723e-01,1.090613e-03,1.084555e-08,3.798777e+01,8.050483e+00,2.993729e+01,3.960966e+01,1.704502e+02
1.257607e+06,1.455564e+01,1.084874e+05,1.255641e+00,9.486145e-01,9.482725e-01,1.090721e-03,1.084555e-08,3.798879e+01,8.050483e+00,2.993831e+01,3.961052e+01,1.704542e+02
1.257617e+06,1.455576e+01,1.084974e+05,1.255757e+00,9.486209e-01,9.482726e-01,1.090830e-03,1.084554e-08,3.798982e+01,8.050483e+00,2.993934e+01,3.961139e+01,1.704582e+02
