Repository: brandonlampe/CS_Data

# Repository for Crushed Salt Data
**Grant No: 456417**

This is a work in progress!

## Repository Content

### Directory Names
A uniform namining structure still in progress, but in general directories are named according to the following:
 - Names contain no spaces, a single underscore "_" will be used as a file name seperator.
 - Files are for the Crushed Salt Project (CSP); therefore, the first three charaters of each file are "CSP".
 - Folders are organized by which frame the test was performed on i.e., A2 or A3.
 - The fifth and sixth charaters of each file name will therefore be "A" followed by the frame number.

File: UNM_WP_HY_175_09/STAGE13/CREEP_FIT/175_09_STAGE13_CREEP_OUT.csv (part 54 of 63)
Analysis by Brandon Lampe, performed on: 2016/07/06 15:32:59
Experimental results below begin at: 2016/04/21 16:38:02
Duration (sec),Duration (day),Elapsed Time (sec),Elapsed Time (day),Interpolated Fractional Density,Fit to Fractional Density,Fit to Volume Strain,Fit to Volume Strain Rate (1/sec),Confining Pressure (MPa),Pore Pressure (MPa),Terzaghi Pressure (MPa),Solid Pressure (MPa),Temperature (C))
1.274149e+06,1.474709e+01,1.250285e+05,1.447089e+00,9.483923e-01,9.484426e-01,1.270103e-03,1.084360e-08,3.797227e+01,8.063172e+00,2.990910e+01,3.959980e+01,1.705000e+02
1.274159e+06,1.474721e+01,1.250385e+05,1.447205e+00,9.483980e-01,9.484427e-01,1.270211e-03,1.084360e-08,3.797176e+01,8.063172e+00,2.990858e+01,3.959907e+01,1.705000e+02
1.274169e+06,1.474732e+01,1.250485e+05,1.447321e+00,9.484037e-01,9.484428e-01,1.270320e-03,1.084360e-08,3.797124e+01,8.063172e+00,2.990807e+01,3.959834e+01,1.705000e+02
1.274179e+06,1.474744e+01,1.250585e+05,1.447437e+00,9.484094e-01,9.484429e-01,1.270428e-03,1.084360e-08,3.797073e+01,8.063172e+00,2.990755e+01,3.959760e+01,1.705000e+02
1.274189e+06,1.474755e+01,1.250685e+05,1.447552e+00,9.484151e-01,9.484430e-01,1.270537e-03,1.084360e-08,3.797021e+01,8.063172e+00,2.990704e+01,3.959687e+01,1.705000e+02
1.274199e+06,1.474767e+01,1.250785e+05,1.447668e+00,9.484208e-01,9.484431e-01,1.270645e-03,1.084359e-08,3.796969e+01,8.063172e+00,2.990652e+01,3.959614e+01,1.705000e+02
1.274209e+06,1.474778e+01,1.250885e+05,1.447784e+00,9.484265e-01,9.484432e-01,1.270754e-03,1.084359e-08,3.796918e+01,8.063172e+00,2.990601e+01,3.959540e+01,1.705000e+02
1.274219e+06,1.474790e+01,1.250985e+05,1.447900e+00,9.484322e-01,9.484433e-01,1.270862e-03,1.084359e-08,3.796866e+01,8.063172e+00,2.990549e+01,3.959467e+01,1.705000e+02
1.274229e+06,1.474802e+01,1.251085e+05,1.448015e+00,9.484381e-01,9.484434e-01,1.270970e-03,1.084359e-08,3.796915e+01,8.063172e+00,2.990598e+01,3.959499e+01,1.705000e+02
1.274239e+06,1.474813e+01,1.251185e+05,1.448131e+00,9.484439e-01,9.484435e-01,1.271079e-03,1.084359e-08,3.797017e+01,8.063172e+00,2.990700e+01,3.959587e+01,1.705000e+02
1.274249e+06,1.474825e+01,1.251285e+05,1.448247e+00,9.484498e-01,9.484436e-01,1.271187e-03,1.084359e-08,3.797120e+01,8.063172e+00,2.990802e+01,3.959676e+01,1.705000e+02
1.274259e+06,1.474836e+01,1.251385e+05,1.448362e+00,9.484557e-01,9.484437e-01,1.271296e-03,1.084359e-08,3.797222e+01,8.063172e+00,2.990905e+01,3.959764e+01,1.705000e+02
1.274269e+06,1.474848e+01,1.251485e+05,1.448478e+00,9.484615e-01,9.484438e-01,1.271404e-03,1.084359e-08,3.797324e+01,8.063172e+00,2.991007e+01,3.959853e+01,1.705000e+02
1.274279e+06,1.474859e+01,1.251585e+05,1.448594e+00,9.484674e-01,9.484439e-01,1.271513e-03,1.084358e-08,3.797427e+01,8.063172e+00,2.991110e+01,3.959941e+01,1.705000e+02
1.274289e+06,1.474871e+01,1.251685e+05,1.448710e+00,9.484733e-01,9.484440e-01,1.271621e-03,1.084358e-08,3.797529e+01,8.063172e+00,2.991212e+01,3.960030e+01,1.705000e+02
1.274299e+06,1.474883e+01,1.251785e+05,1.448825e+00,9.484791e-01,9.484441e-01,1.271729e-03,1.084358e-08,3.797632e+01,8.063172e+00,2.991314e+01,3.960118e+01,1.705000e+02
1.274309e+06,1.474894e+01,1.251885e+05,1.448941e+00,9.484850e-01,9.484442e-01,1.271838e-03,1.084358e-08,3.797734e+01,8.063172e+00,2.991417e+01,3.960207e+01,1.705000e+02
1.274319e+06,1.474906e+01,1.251985e+05,1.449057e+00,9.484909e-01,9.484443e-01,1.271946e-03,1.084358e-08,3.797836e+01,8.063172e+00,2.991519e+01,3.960295e+01,1.705000e+02
1.274329e+06,1.474917e+01,1.252085e+05,1.449173e+00,9.484967e-01,9.484444e-01,1.272055e-03,1.084358e-08,3.797939e+01,8.063172e+00,2.991622e+01,3.960384e+01,1.705000e+02
1.274339e+06,1.474929e+01,1.252185e+05,1.449288e+00,9.485026e-01,9.484445e-01,1.272163e-03,1.084358e-08,3.798041e+01,8.063172e+00,2.991724e+01,3.960472e+01,1.705000e+02
1.274349e+06,1.474940e+01,1.252285e+05,1.449404e+00,9.485085e-01,9.484446e-01,1.272272e-03,1.084358e-08,3.798144e+01,8.063172e+00,2.991826e+01,3.960560e+01,1.705000e+02
1.274359e+06,1.474952e+01,1.252385e+05,1.449520e+00,9.485144e-01,9.484447e-01,1.272380e-03,1.084358e-08,3.798246e+01,8.063172e+00,2.991929e+01,3.960649e+01,1.705000e+02
1.274369e+06,1.474964e+01,1.252485e+05,1.449636e+00,9.485202e-01,9.484448e-01,1.272489e-03,1.084357e-08,3.798348e+01,8.063172e+00,2.992031e+01,3.960737e+01,1.705000e+02
1.274379e+06,1.474975e+01,1.252585e+05,1.449751e+00,9.485261e-01,9.484449e-01,1.272597e-03,1.084357e-08,3.798451e+01,8.063172e+00,2.992134e+01,3.960826e+01,1.705000e+02
1.274389e+06,1.474987e+01,1.252685e+05,1.449867e+00,9.485320e-01,9.484450e-01,1.272705e-03,1.084357e-08,3.798553e+01,8.063172e+00,2.992236e+01,3.960914e+01,1.705000e+02
1.274399e+06,1.474998e+01,1.252785e+05,1.449983e+00,9.485378e-01,9.484451e-01,1.272814e-03,1.084357e-08,3.798656e+01,8.063172e+00,2.992338e+01,3.961003e+01,1.705000e+02
1.274409e+06,1.475010e+01,1.252885e+05,1.450099e+00,9.485437e-01,9.484452e-01,1.272922e-03,1.084357e-08,3.798758e+01,8.063172e+00,2.992441e+01,3.961091e+01,1.705000e+02
1.274419e+06,1.475021e+01,1.252985e+05,1.450214e+00,9.485496e-01,9.484453e-01,1.273031e-03,1.084357e-08,3.798860e+01,8.063172e+00,2.992543e+01,3.961179e+01,1.705000e+02
1.274429e+06,1.475033e+01,1.253085e+05,1.450330e+00,9.485554e-01,9.484454e-01,1.273139e-03,1.084357e-08,3.798963e+01,8.063172e+00,2.992646e+01,3.961268e+01,1.705000e+02
1.274439e+06,1.475045e+01,1.253185e+05,1.450446e+00,9.485613e-01,9.484456e-01,1.273248e-03,1.084357e-08,3.799065e+01,8.063172e+00,2.992748e+01,3.961356e+01,1.705000e+02
1.274449e+06,1.475056e+01,1.253285e+05,1.450562e+00,9.485672e-01,9.484457e-01,1.273356e-03,1.084356e-08,3.799168e+01,8.063172e+00,2.992850e+01,3.961445e+01,1.705000e+02
1.274459e+06,1.475068e+01,1.253385e+05,1.450677e+00,9.485730e-01,9.484458e-01,1.273465e-03,1.084356e-08,3.799270e+01,8.063172e+00,2.992953e+01,3.961533e+01,1.705000e+02
1.274469e+06,1.475079e+01,1.253485e+05,1.450793e+00,9.485789e-01,9.484459e-01,1.273573e-03,1.084356e-08,3.799372e+01,8.063172e+00,2.993055e+01,3.961622e+01,1.705000e+02
1.274479e+06,1.475091e+01,1.253585e+05,1.450909e+00,9.485738e-01,9.484460e-01,1.273681e-03,1.084356e-08,3.799383e+01,8.063172e+00,2.993066e+01,3.961650e+01,1.705000e+02
1.274489e+06,1.475102e+01,1.253685e+05,1.451025e+00,9.485612e-01,9.484461e-01,1.273790e-03,1.084356e-08,3.799332e+01,8.063172e+00,2.993015e+01,3.961638e+01,1.705000e+02
1.274499e+06,1.475114e+01,1.253785e+05,1.451140e+00,9.485487e-01,9.484462e-01,1.273898e-03,1.084356e-08,3.799281e+01,8.063172e+00,2.992964e+01,3.961626e+01,1.705000e+02
1.274509e+06,1.475126e+01,1.253885e+05,1.451256e+00,9.485361e-01,9.484463e-01,1.274007e-03,1.084356e-08,3.799230e+01,8.063172e+00,2.992912e+01,3.961614e+01,1.705000e+02
1.274519e+06,1.475137e+01,1.253985e+05,1.451372e+00,9.485235e-01,9.484464e-01,1.274115e-03,1.084356e-08,3.799178e+01,8.063172e+00,2.992861e+01,3.961601e+01,1.705000e+02
1.274529e+06,1.475149e+01,1.254085e+05,1.451488e+00,9.485110e-01,9.484465e-01,1.274224e-03,1.084356e-08,3.799127e+01,8.063172e+00,2.992810e+01,3.961589e+01,1.705000e+02
1.274539e+06,1.475160e+01,1.254185e+05,1.451603e+00,9.484984e-01,9.484466e-01,1.274332e-03,1.084355e-08,3.799076e+01,8.063172e+00,2.992759e+01,3.961577e+01,1.705000e+02
1.274549e+06,1.475172e+01,1.254285e+05,1.451719e+00,9.484858e-01,9.484467e-01,1.274441e-03,1.084355e-08,3.799025e+01,8.063172e+00,2.992708e+01,3.961565e+01,1.705000e+02
1.274559e+06,1.475183e+01,1.254385e+05,1.451835e+00,9.484733e-01,9.484468e-01,1.274549e-03,1.084355e-08,3.798974e+01,8.063172e+00,2.992656e+01,3.961553e+01,1.705000e+02
1.274569e+06,1.475195e+01,1.254485e+05,1.451951e+00,9.484607e-01,9.484469e-01,1.274657e-03,1.084355e-08,3.798922e+01,8.063172e+00,2.992605e+01,3.961540e+01,1.705000e+02
1.274579e+06,1.475207e+01,1.254585e+05,1.452066e+00,9.484482e-01,9.484470e-01,1.274766e-03,1.084355e-08,3.798871e+01,8.063172e+00,2.992554e+01,3.961528e+01,1.705000e+02
1.274589e+06,1.475218e+01,1.254685e+05,1.452182e+00,9.484356e-01,9.484471e-01,1.274874e-03,1.084355e-08,3.798820e+01,8.063172e+00,2.992503e+01,3.961516e+01,1.705000e+02
1.274599e+06,1.475230e+01,1.254785e+05,1.452298e+00,9.484230e-01,9.484472e-01,1.274983e-03,1.084355e-08,3.798769e+01,8.063172e+00,2.992452e+01,3.961504e+01,1.705000e+02
1.274609e+06,1.475241e+01,1.254885e+05,1.452414e+00,9.484105e-01,9.484473e-01,1.275091e-03,1.084355e-08,3.798718e+01,8.063172e+00,2.992400e+01,3.961492e+01,1.705000e+02
1.274619e+06,1.475253e+01,1.254985e+05,1.452529e+00,9.483979e-01,9.484474e-01,1.275200e-03,1.084354e-08,3.798666e+01,8.063172e+00,2.992349e+01,3.961480e+01,1.705000e+02
1.274629e+06,1.475265e+01,1.255085e+05,1.452645e+00,9.483853e-01,9.484475e-01,1.275308e-03,1.084354e-08,3.798615e+01,8.063172e+00,2.992298e+01,3.961467e+01,1.705000e+02
1.274639e+06,1.475276e+01,1.255185e+05,1.452761e+00,9.483728e-01,9.484476e-01,1.275417e-03,1.084354e-08,3.798564e+01,8.063172e+00,2.992247e+01,3.961455e+01,1.705000e+02
1.274649e+06,1.475288e+01,1.255285e+05,1.452877e+00,9.483602e-01,9.484477e-01,1.275525e-03,1.084354e-08,3.798513e+01,8.063172e+00,2.992196e+01,3.961443e+01,1.705000e+02
1.274659e+06,1.475299e+01,1.255385e+05,1.452992e+00,9.483476e-01,9.484478e-01,1.275633e-03,1.084354e-08,3.798462e+01,8.063172e+00,2.992144e+01,3.961431e+01,1.705000e+02
1.274669e+06,1.475311e+01,1.255485e+05,1.453108e+00,9.483351e-01,9.484479e-01,1.275742e-03,1.084354e-08,3.798411e+01,8.063172e+00,2.992093e+01,3.961419e+01,1.705000e+02
1.274679e+06,1.475322e+01,1.255585e+05,1.453224e+00,9.483225e-01,9.484480e-01,1.275850e-03,1.084354e-08,3.798359e+01,8.063172e+00,2.992042e+01,3.961406e+01,1.705000e+02
1.274689e+06,1.475334e+01,1.255685e+05,1.453340e+00,9.483099e-01,9.484481e-01,1.275959e-03,1.084354e-08,3.798308e+01,8.063172e+00,2.991991e+01,3.961394e+01,1.705000e+02
1.274699e+06,1.475346e+01,1.255785e+05,1.453455e+00,9.482974e-01,9.484482e-01,1.276067e-03,1.084354e-08,3.798257e+01,8.063172e+00,2.991940e+01,3.961382e+01,1.705000e+02
1.274709e+06,1.475357e+01,1.255886e+05,1.453571e+00,9.482848e-01,9.484483e-01,1.276176e-03,1.084353e-08,3.798206e+01,8.063172e+00,2.991888e+01,3.961370e+01,1.705000e+02
1.274719e+06,1.475369e+01,1.255986e+05,1.453687e+00,9.482705e-01,9.484484e-01,1.276284e-03,1.084353e-08,3.798155e+01,8.063172e+00,2.991837e+01,3.961363e+01,1.705000e+02
1.274729e+06,1.475380e+01,1.256086e+05,1.453803e+00,9.482620e-01,9.484485e-01,1.276393e-03,1.084353e-08,3.798187e+01,8.063172e+00,2.991870e+01,3.961426e+01,1.704978e+02
1.274739e+06,1.475392e+01,1.256186e+05,1.453918e+00,9.482598e-01,9.484486e-01,1.276501e-03,1.084353e-08,3.798290e+01,8.063172e+00,2.991973e+01,3.961542e+01,1.704938e+02
1.274749e+06,1.475403e+01,1.256286e+05,1.454034e+00,9.482575e-01,9.484487e-01,1.276609e-03,1.084353e-08,3.798393e+01,8.063172e+00,2.992076e+01,3.961658e+01,1.704898e+02
1.274759e+06,1.475415e+01,1.256386e+05,1.454150e+00,9.482552e-01,9.484488e-01,1.276718e-03,1.084353e-08,3.798496e+01,8.063172e+00,2.992179e+01,3.961775e+01,1.704858e+02
1.274769e+06,1.475427e+01,1.256486e+05,1.454266e+00,9.482529e-01,9.484489e-01,1.276826e-03,1.084353e-08,3.798599e+01,8.063172e+00,2.992282e+01,3.961891e+01,1.704817e+02
1.274779e+06,1.475438e+01,1.256586e+05,1.454381e+00,9.482506e-01,9.484490e-01,1.276935e-03,1.084353e-08,3.798702e+01,8.063172e+00,2.992385e+01,3.962007e+01,1.704777e+02
1.274789e+06,1.475450e+01,1.256686e+05,1.454497e+00,9.482484e-01,9.484492e-01,1.277043e-03,1.084352e-08,3.798806e+01,8.063172e+00,2.992488e+01,3.962124e+01,1.704737e+02
1.274799e+06,1.475461e+01,1.256786e+05,1.454613e+00,9.482461e-01,9.484493e-01,1.277152e-03,1.084352e-08,3.798909e+01,8.063172e+00,2.992591e+01,3.962240e+01,1.704697e+02
1.274809e+06,1.475473e+01,1.256886e+05,1.454729e+00,9.482438e-01,9.484494e-01,1.277260e-03,1.084352e-08,3.799012e+01,8.063172e+00,2.992695e+01,3.962356e+01,1.704657e+02
1.274819e+06,1.475484e+01,1.256986e+05,1.454844e+00,9.482415e-01,9.484495e-01,1.277369e-03,1.084352e-08,3.799115e+01,8.063172e+00,2.992798e+01,3.962473e+01,1.704617e+02
1.274829e+06,1.475496e+01,1.257086e+05,1.454960e+00,9.482392e-01,9.484496e-01,1.277477e-03,1.084352e-08,3.799218e+01,8.063172e+00,2.992901e+01,3.962589e+01,1.704576e+02
1.274839e+06,1.475508e+01,1.257186e+05,1.455076e+00,9.482370e-01,9.484497e-01,1.277585e-03,1.084352e-08,3.799321e+01,8.063172e+00,2.993004e+01,3.962705e+01,1.704536e+02
1.274849e+06,1.475519e+01,1.257286e+05,1.455192e+00,9.482347e-01,9.484498e-01,1.277694e-03,1.084352e-08,3.799424e+01,8.063172e+00,2.993107e+01,3.962822e+01,1.704496e+02
1.274859e+06,1.475531e+01,1.257386e+05,1.455307e+00,9.482324e-01,9.484499e-01,1.277802e-03,1.084352e-08,3.799527e+01,8.063172e+00,2.993210e+01,3.962938e+01,1.704456e+02
1.274869e+06,1.475542e+01,1.257486e+05,1.455423e+00,9.482301e-01,9.484500e-01,1.277911e-03,1.084352e-08,3.799630e+01,8.063172e+00,2.993313e+01,3.963054e+01,1.704416e+02
1.274879e+06,1.475554e+01,1.257586e+05,1.455539e+00,9.482278e-01,9.484501e-01,1.278019e-03,1.084351e-08,3.799734e+01,8.063172e+00,2.993416e+01,3.963171e+01,1.704375e+02
1.274889e+06,1.475565e+01,1.257686e+05,1.455655e+00,9.482256e-01,9.484502e-01,1.278128e-03,1.084351e-08,3.799837e+01,8.063172e+00,2.993519e+01,3.963287e+01,1.704335e+02
1.274899e+06,1.475577e+01,1.257786e+05,1.455770e+00,9.482233e-01,9.484503e-01,1.278236e-03,1.084351e-08,3.799940e+01,8.063172e+00,2.993622e+01,3.963403e+01,1.704295e+02
1.274909e+06,1.475589e+01,1.257886e+05,1.455886e+00,9.482210e-01,9.484504e-01,1.278345e-03,1.084351e-08,3.800043e+01,8.063172e+00,2.993726e+01,3.963520e+01,1.704255e+02
1.274919e+06,1.475600e+01,1.257986e+05,1.456002e+00,9.482187e-01,9.484505e-01,1.278453e-03,1.084351e-08,3.800146e+01,8.063172e+00,2.993829e+01,3.963636e+01,1.704215e+02
1.274929e+06,1.475612e+01,1.258086e+05,1.456118e+00,9.482164e-01,9.484506e-01,1.278561e-03,1.084351e-08,3.800249e+01,8.063172e+00,2.993932e+01,3.963752e+01,1.704174e+02
1.274939e+06,1.475623e+01,1.258186e+05,1.456233e+00,9.482141e-01,9.484507e-01,1.278670e-03,1.084351e-08,3.800352e+01,8.063172e+00,2.994035e+01,3.963869e+01,1.704134e+02
1.274949e+06,1.475635e+01,1.258286e+05,1.456349e+00,9.482119e-01,9.484508e-01,1.278778e-03,1.084351e-08,3.800455e+01,8.063172e+00,2.994138e+01,3.963985e+01,1.704094e+02
1.274959e+06,1.475646e+01,1.258386e+05,1.456465e+00,9.482096e-01,9.484509e-01,1.278887e-03,1.084350e-08,3.800558e+01,8.063172e+00,2.994241e+01,3.964101e+01,1.704054e+02
1.274969e+06,1.475658e+01,1.258486e+05,1.456581e+00,9.482073e-01,9.484510e-01,1.278995e-03,1.084350e-08,3.800661e+01,8.063172e+00,2.994344e+01,3.964218e+01,1.704014e+02
1.274979e+06,1.475670e+01,1.258586e+05,1.456696e+00,9.482094e-01,9.484511e-01,1.279104e-03,1.084350e-08,3.800612e+01,8.063172e+00,2.994295e+01,3.964159e+01,1.703974e+02
1.274989e+06,1.475681e+01,1.258686e+05,1.456812e+00,9.482137e-01,9.484512e-01,1.279212e-03,1.084350e-08,3.800484e+01,8.063172e+00,2.994167e+01,3.964009e+01,1.703934e+02
1.274999e+06,1.475693e+01,1.258786e+05,1.456928e+00,9.482181e-01,9.484513e-01,1.279320e-03,1.084350e-08,3.800356e+01,8.063172e+00,2.994039e+01,3.963860e+01,1.703894e+02
1.275009e+06,1.475704e+01,1.258886e+05,1.457044e+00,9.482224e-01,9.484514e-01,1.279429e-03,1.084350e-08,3.800228e+01,8.063172e+00,2.993911e+01,3.963710e+01,1.703854e+02
1.275019e+06,1.475716e+01,1.258986e+05,1.457159e+00,9.482267e-01,9.484515e-01,1.279537e-03,1.084350e-08,3.800100e+01,8.063172e+00,2.993783e+01,3.963561e+01,1.703814e+02
1.275029e+06,1.475728e+01,1.259086e+05,1.457275e+00,9.482310e-01,9.484516e-01,1.279646e-03,1.084350e-08,3.799972e+01,8.063172e+00,2.993655e+01,3.963412e+01,1.703774e+02
1.275039e+06,1.475739e+01,1.259186e+05,1.457391e+00,9.482354e-01,9.484517e-01,1.279754e-03,1.084350e-08,3.799844e+01,8.063172e+00,2.993527e+01,3.963262e+01,1.703734e+02
1.275049e+06,1.475751e+01,1.259286e+05,1.457507e+00,9.482397e-01,9.484518e-01,1.279863e-03,1.084349e-08,3.799716e+01,8.063172e+00,2.993399e+01,3.963113e+01,1.703694e+02
1.275059e+06,1.475762e+01,1.259386e+05,1.457622e+00,9.482440e-01,9.484519e-01,1.279971e-03,1.084349e-08,3.799588e+01,8.063172e+00,2.993271e+01,3.962963e+01,1.703654e+02
1.275069e+06,1.475774e+01,1.259486e+05,1.457738e+00,9.482483e-01,9.484520e-01,1.280080e-03,1.084349e-08,3.799460e+01,8.063172e+00,2.993143e+01,3.962814e+01,1.703614e+02
1.275079e+06,1.475785e+01,1.259586e+05,1.457854e+00,9.482527e-01,9.484521e-01,1.280188e-03,1.084349e-08,3.799332e+01,8.063172e+00,2.993015e+01,3.962665e+01,1.703575e+02
1.275089e+06,1.475797e+01,1.259686e+05,1.457970e+00,9.482570e-01,9.484522e-01,1.280296e-03,1.084349e-08,3.799204e+01,8.063172e+00,2.992887e+01,3.962515e+01,1.703535e+02
1.275099e+06,1.475809e+01,1.259786e+05,1.458085e+00,9.482613e-01,9.484523e-01,1.280405e-03,1.084349e-08,3.799076e+01,8.063172e+00,2.992759e+01,3.962366e+01,1.703495e+02
1.275109e+06,1.475820e+01,1.259886e+05,1.458201e+00,9.482656e-01,9.484524e-01,1.280513e-03,1.084349e-08,3.798948e+01,8.063172e+00,2.992631e+01,3.962217e+01,1.703455e+02
1.275119e+06,1.475832e+01,1.259986e+05,1.458317e+00,9.482700e-01,9.484525e-01,1.280622e-03,1.084349e-08,3.798820e+01,8.063172e+00,2.992503e+01,3.962067e+01,1.703415e+02
1.275129e+06,1.475843e+01,1.260086e+05,1.458433e+00,9.482743e-01,9.484526e-01,1.280730e-03,1.084348e-08,3.798692e+01,8.063172e+00,2.992375e+01,3.961918e+01,1.703375e+02
1.275139e+06,1.475855e+01,1.260186e+05,1.458548e+00,9.482786e-01,9.484528e-01,1.280839e-03,1.084348e-08,3.798564e+01,8.063172e+00,2.992247e+01,3.961768e+01,1.703335e+02
1.275149e+06,1.475866e+01,1.260286e+05,1.458664e+00,9.482829e-01,9.484529e-01,1.280947e-03,1.084348e-08,3.798436e+01,8.063172e+00,2.992119e+01,3.961619e+01,1.703295e+02
1.275159e+06,1.475878e+01,1.260386e+05,1.458780e+00,9.482873e-01,9.484530e-01,1.281056e-03,1.084348e-08,3.798308e+01,8.063172e+00,2.991991e+01,3.961470e+01,1.703255e+02
1.275169e+06,1.475890e+01,1.260486e+05,1.458896e+00,9.482916e-01,9.484531e-01,1.281164e-03,1.084348e-08,3.798180e+01,8.063172e+00,2.991863e+01,3.961320e+01,1.703215e+02
1.275179e+06,1.475901e+01,1.260586e+05,1.459011e+00,9.482959e-01,9.484532e-01,1.281272e-03,1.084348e-08,3.798052e+01,8.063172e+00,2.991735e+01,3.961171e+01,1.703175e+02
1.275189e+06,1.475913e+01,1.260686e+05,1.459127e+00,9.483002e-01,9.484533e-01,1.281381e-03,1.084348e-08,3.797924e+01,8.063172e+00,2.991607e+01,3.961022e+01,1.703135e+02
1.275199e+06,1.475924e+01,1.260786e+05,1.459243e+00,9.483046e-01,9.484534e-01,1.281489e-03,1.084348e-08,3.797796e+01,8.063172e+00,2.991479e+01,3.960872e+01,1.703096e+02
1.275209e+06,1.475936e+01,1.260886e+05,1.459359e+00,9.483089e-01,9.484535e-01,1.281598e-03,1.084348e-08,3.797668e+01,8.063172e+00,2.991351e+01,3.960723e+01,1.703056e+02
1.275219e+06,1.475947e+01,1.260986e+05,1.459474e+00,9.483151e-01,9.484536e-01,1.281706e-03,1.084347e-08,3.797540e+01,8.063172e+00,2.991223e+01,3.960567e+01,1.703016e+02
1.275229e+06,1.475959e+01,1.261086e+05,1.459590e+00,9.483152e-01,9.484537e-01,1.281815e-03,1.084347e-08,3.797438e+01,8.063172e+00,2.991121e+01,3.960459e+01,1.703000e+02
1.275239e+06,1.475971e+01,1.261186e+05,1.459706e+00,9.483103e-01,9.484538e-01,1.281923e-03,1.084347e-08,3.797352e+01,8.063172e+00,2.991035e+01,3.960385e+01,1.703000e+02
1.275249e+06,1.475982e+01,1.261286e+05,1.459822e+00,9.483054e-01,9.484539e-01,1.282032e-03,1.084347e-08,3.797267e+01,8.063172e+00,2.990949e+01,3.960311e+01,1.703000e+02
1.275259e+06,1.475994e+01,1.261386e+05,1.459937e+00,9.483006e-01,9.484540e-01,1.282140e-03,1.084347e-08,3.797181e+01,8.063172e+00,2.990864e+01,3.960237e+01,1.703000e+02
1.275269e+06,1.476005e+01,1.261486e+05,1.460053e+00,9.482957e-01,9.484541e-01,1.282248e-03,1.084347e-08,3.797095e+01,8.063172e+00,2.990778e+01,3.960163e+01,1.703000e+02
1.275279e+06,1.476017e+01,1.261586e+05,1.460169e+00,9.482909e-01,9.484542e-01,1.282357e-03,1.084347e-08,3.797010e+01,8.063172e+00,2.990692e+01,3.960088e+01,1.703000e+02
1.275289e+06,1.476028e+01,1.261686e+05,1.460285e+00,9.482860e-01,9.484543e-01,1.282465e-03,1.084347e-08,3.796924e+01,8.063172e+00,2.990607e+01,3.960014e+01,1.703000e+02
1.275299e+06,1.476040e+01,1.261786e+05,1.460400e+00,9.482811e-01,9.484544e-01,1.282574e-03,1.084346e-08,3.796838e+01,8.063172e+00,2.990521e+01,3.959940e+01,1.703000e+02
1.275309e+06,1.476052e+01,1.261886e+05,1.460516e+00,9.482763e-01,9.484545e-01,1.282682e-03,1.084346e-08,3.796753e+01,8.063172e+00,2.990436e+01,3.959866e+01,1.703000e+02
1.275319e+06,1.476063e+01,1.261986e+05,1.460632e+00,9.482714e-01,9.484546e-01,1.282791e-03,1.084346e-08,3.796667e+01,8.063172e+00,2.990350e+01,3.959792e+01,1.703000e+02
1.275329e+06,1.476075e+01,1.262086e+05,1.460748e+00,9.482666e-01,9.484547e-01,1.282899e-03,1.084346e-08,3.796582e+01,8.063172e+00,2.990264e+01,3.959718e+01,1.703000e+02
1.275339e+06,1.476086e+01,1.262186e+05,1.460863e+00,9.482617e-01,9.484548e-01,1.283008e-03,1.084346e-08,3.796496e+01,8.063172e+00,2.990179e+01,3.959644e+01,1.703000e+02
1.275349e+06,1.476098e+01,1.262286e+05,1.460979e+00,9.482568e-01,9.484549e-01,1.283116e-03,1.084346e-08,3.796410e+01,8.063172e+00,2.990093e+01,3.959569e+01,1.703000e+02
1.275359e+06,1.476109e+01,1.262386e+05,1.461095e+00,9.482520e-01,9.484550e-01,1.283224e-03,1.084346e-08,3.796325e+01,8.063172e+00,2.990007e+01,3.959495e+01,1.703000e+02
1.275369e+06,1.476121e+01,1.262486e+05,1.461211e+00,9.482471e-01,9.484551e-01,1.283333e-03,1.084346e-08,3.796239e+01,8.063172e+00,2.989922e+01,3.959421e+01,1.703000e+02
1.275379e+06,1.476133e+01,1.262586e+05,1.461326e+00,9.482423e-01,9.484552e-01,1.283441e-03,1.084346e-08,3.796153e+01,8.063172e+00,2.989836e+01,3.959347e+01,1.703000e+02
1.275389e+06,1.476144e+01,1.262686e+05,1.461442e+00,9.482374e-01,9.484553e-01,1.283550e-03,1.084345e-08,3.796068e+01,8.063172e+00,2.989751e+01,3.959273e+01,1.703000e+02
1.275399e+06,1.476156e+01,1.262786e+05,1.461558e+00,9.482325e-01,9.484554e-01,1.283658e-03,1.084345e-08,3.795982e+01,8.063172e+00,2.989665e+01,3.959199e+01,1.703000e+02
1.275409e+06,1.476167e+01,1.262886e+05,1.461674e+00,9.482277e-01,9.484555e-01,1.283767e-03,1.084345e-08,3.795896e+01,8.063172e+00,2.989579e+01,3.959125e+01,1.703000e+02
1.275419e+06,1.476179e+01,1.262986e+05,1.461789e+00,9.482228e-01,9.484556e-01,1.283875e-03,1.084345e-08,3.795811e+01,8.063172e+00,2.989494e+01,3.959050e+01,1.703000e+02
1.275429e+06,1.476191e+01,1.263086e+05,1.461905e+00,9.482180e-01,9.484557e-01,1.283984e-03,1.084345e-08,3.795725e+01,8.063172e+00,2.989408e+01,3.958976e+01,1.703000e+02
1.275439e+06,1.476202e+01,1.263186e+05,1.462021e+00,9.482131e-01,9.484558e-01,1.284092e-03,1.084345e-08,3.795640e+01,8.063172e+00,2.989322e+01,3.958902e+01,1.703000e+02
1.275449e+06,1.476214e+01,1.263286e+05,1.462137e+00,9.482082e-01,9.484559e-01,1.284200e-03,1.084345e-08,3.795554e+01,8.063172e+00,2.989237e+01,3.958828e+01,1.703000e+02
1.275459e+06,1.476225e+01,1.263386e+05,1.462252e+00,9.482034e-01,9.484560e-01,1.284309e-03,1.084345e-08,3.795468e+01,8.063172e+00,2.989151e+01,3.958754e+01,1.703000e+02
1.275469e+06,1.476237e+01,1.263486e+05,1.462368e+00,9.482006e-01,9.484561e-01,1.284417e-03,1.084344e-08,3.795383e+01,8.063172e+00,2.989065e+01,3.958673e+01,1.703000e+02
1.275479e+06,1.476248e+01,1.263586e+05,1.462484e+00,9.482040e-01,9.484562e-01,1.284526e-03,1.084344e-08,3.795455e+01,8.063172e+00,2.989138e+01,3.958738e+01,1.703025e+02
1.275489e+06,1.476260e+01,1.263686e+05,1.462600e+00,9.482104e-01,9.484564e-01,1.284634e-03,1.084344e-08,3.795617e+01,8.063172e+00,2.989300e+01,3.958888e+01,1.703065e+02
1.275499e+06,1.476272e+01,1.263786e+05,1.462715e+00,9.482168e-01,9.484565e-01,1.284743e-03,1.084344e-08,3.795779e+01,8.063172e+00,2.989462e+01,3.959037e+01,1.703105e+02
1.275509e+06,1.476283e+01,1.263886e+05,1.462831e+00,9.482232e-01,9.484566e-01,1.284851e-03,1.084344e-08,3.795942e+01,8.063172e+00,2.989624e+01,3.959187e+01,1.703145e+02
1.275519e+06,1.476295e+01,1.263986e+05,1.462947e+00,9.482296e-01,9.484567e-01,1.284959e-03,1.084344e-08,3.796104e+01,8.063172e+00,2.989786e+01,3.959337e+01,1.703185e+02
1.275529e+06,1.476306e+01,1.264086e+05,1.463063e+00,9.482360e-01,9.484568e-01,1.285068e-03,1.084344e-08,3.796266e+01,8.063172e+00,2.989949e+01,3.959487e+01,1.703225e+02
1.275539e+06,1.476318e+01,1.264186e+05,1.463178e+00,9.482424e-01,9.484569e-01,1.285176e-03,1.084344e-08,3.796428e+01,8.063172e+00,2.990111e+01,3.959636e+01,1.703265e+02
1.275549e+06,1.476329e+01,1.264286e+05,1.463294e+00,9.482487e-01,9.484570e-01,1.285285e-03,1.084344e-08,3.796590e+01,8.063172e+00,2.990273e+01,3.959786e+01,1.703305e+02
1.275559e+06,1.476341e+01,1.264386e+05,1.463410e+00,9.482551e-01,9.484571e-01,1.285393e-03,1.084343e-08,3.796752e+01,8.063172e+00,2.990435e+01,3.959936e+01,1.703345e+02
1.275569e+06,1.476353e+01,1.264486e+05,1.463526e+00,9.482615e-01,9.484572e-01,1.285502e-03,1.084343e-08,3.796914e+01,8.063172e+00,2.990597e+01,3.960086e+01,1.703385e+02
1.275579e+06,1.476364e+01,1.264586e+05,1.463641e+00,9.482679e-01,9.484573e-01,1.285610e-03,1.084343e-08,3.797076e+01,8.063172e+00,2.990759e+01,3.960235e+01,1.703425e+02
1.275589e+06,1.476376e+01,1.264686e+05,1.463757e+00,9.482743e-01,9.484574e-01,1.285719e-03,1.084343e-08,3.797239e+01,8.063172e+00,2.990921e+01,3.960385e+01,1.703465e+02
1.275599e+06,1.476387e+01,1.264786e+05,1.463873e+00,9.482807e-01,9.484575e-01,1.285827e-03,1.084343e-08,3.797401e+01,8.063172e+00,2.991083e+01,3.960535e+01,1.703504e+02
1.275609e+06,1.476399e+01,1.264886e+05,1.463989e+00,9.482871e-01,9.484576e-01,1.285935e-03,1.084343e-08,3.797563e+01,8.063172e+00,2.991246e+01,3.960684e+01,1.703544e+02
1.275619e+06,1.476410e+01,1.264986e+05,1.464104e+00,9.482934e-01,9.484577e-01,1.286044e-03,1.084343e-08,3.797725e+01,8.063172e+00,2.991408e+01,3.960834e+01,1.703584e+02
1.275629e+06,1.476422e+01,1.265086e+05,1.464220e+00,9.482998e-01,9.484578e-01,1.286152e-03,1.084343e-08,3.797887e+01,8.063172e+00,2.991570e+01,3.960984e+01,1.703624e+02
1.275639e+06,1.476434e+01,1.265186e+05,1.464336e+00,9.483062e-01,9.484579e-01,1.286261e-03,1.084342e-08,3.798049e+01,8.063172e+00,2.991732e+01,3.961134e+01,1.703664e+02
1.275649e+06,1.476445e+01,1.265286e+05,1.464452e+00,9.483126e-01,9.484580e-01,1.286369e-03,1.084342e-08,3.798211e+01,8.063172e+00,2.991894e+01,3.961283e+01,1.703704e+02
1.275659e+06,1.476457e+01,1.265386e+05,1.464567e+00,9.483190e-01,9.484581e-01,1.286478e-03,1.084342e-08,3.798373e+01,8.063172e+00,2.992056e+01,3.961433e+01,1.703744e+02
1.275669e+06,1.476468e+01,1.265486e+05,1.464683e+00,9.483254e-01,9.484582e-01,1.286586e-03,1.084342e-08,3.798536e+01,8.063172e+00,2.992218e+01,3.961583e+01,1.703784e+02
1.275679e+06,1.476480e+01,1.265586e+05,1.464799e+00,9.483318e-01,9.484583e-01,1.286695e-03,1.084342e-08,3.798698e+01,8.063172e+00,2.992381e+01,3.961733e+01,1.703824e+02
1.275689e+06,1.476491e+01,1.265686e+05,1.464915e+00,9.483381e-01,9.484584e-01,1.286803e-03,1.084342e-08,3.798860e+01,8.063172e+00,2.992543e+01,3.961882e+01,1.703864e+02
1.275699e+06,1.476503e+01,1.265786e+05,1.465030e+00,9.483445e-01,9.484585e-01,1.286911e-03,1.084342e-08,3.799022e+01,8.063172e+00,2.992705e+01,3.962032e+01,1.703904e+02
1.275709e+06,1.476515e+01,1.265886e+05,1.465146e+00,9.483509e-01,9.484586e-01,1.287020e-03,1.084342e-08,3.799184e+01,8.063172e+00,2.992867e+01,3.962182e+01,1.703943e+02
1.275719e+06,1.476526e+01,1.265986e+05,1.465262e+00,9.483573e-01,9.484587e-01,1.287128e-03,1.084342e-08,3.799346e+01,8.063172e+00,2.993029e+01,3.962331e+01,1.703983e+02
1.275729e+06,1.476538e+01,1.266086e+05,1.465378e+00,9.483618e-01,9.484588e-01,1.287237e-03,1.084341e-08,3.799384e+01,8.063172e+00,2.993066e+01,3.962356e+01,1.704023e+02
1.275739e+06,1.476549e+01,1.266186e+05,1.465493e+00,9.483649e-01,9.484589e-01,1.287345e-03,1.084341e-08,3.799332e+01,8.063172e+00,2.993015e+01,3.962291e+01,1.704064e+02
1.275749e+06,1.476561e+01,1.266286e+05,1.465609e+00,9.483680e-01,9.484590e-01,1.287454e-03,1.084341e-08,3.799281e+01,8.063172e+00,2.992963e+01,3.962226e+01,1.704104e+02
1.275759e+06,1.476572e+01,1.266386e+05,1.465725e+00,9.483711e-01,9.484591e-01,1.287562e-03,1.084341e-08,3.799229e+01,8.063172e+00,2.992912e+01,3.962162e+01,1.704144e+02
1.275769e+06,1.476584e+01,1.266486e+05,1.465841e+00,9.483743e-01,9.484592e-01,1.287671e-03,1.084341e-08,3.799177e+01,8.063172e+00,2.992860e+01,3.962097e+01,1.704184e+02
1.275779e+06,1.476596e+01,1.266586e+05,1.465956e+00,9.483774e-01,9.484593e-01,1.287779e-03,1.084341e-08,3.799126e+01,8.063172e+00,2.992809e+01,3.962032e+01,1.704224e+02
1.275789e+06,1.476607e+01,1.266686e+05,1.466072e+00,9.483805e-01,9.484594e-01,1.287887e-03,1.084341e-08,3.799074e+01,8.063172e+00,2.992757e+01,3.961968e+01,1.704265e+02
1.275799e+06,1.476619e+01,1.266786e+05,1.466188e+00,9.483836e-01,9.484595e-01,1.287996e-03,1.084341e-08,3.799023e+01,8.063172e+00,2.992706e+01,3.961903e+01,1.704305e+02
1.275809e+06,1.476630e+01,1.266886e+05,1.466304e+00,9.483867e-01,9.484596e-01,1.288104e-03,1.084340e-08,3.798971e+01,8.063172e+00,2.992654e+01,3.961838e+01,1.704345e+02
1.275819e+06,1.476642e+01,1.266986e+05,1.466419e+00,9.483898e-01,9.484597e-01,1.288213e-03,1.084340e-08,3.798920e+01,8.063172e+00,2.992602e+01,3.961773e+01,1.704385e+02
1.275829e+06,1.476654e+01,1.267086e+05,1.466535e+00,9.483929e-01,9.484598e-01,1.288321e-03,1.084340e-08,3.798868e+01,8.063172e+00,2.992551e+01,3.961709e+01,1.704425e+02
1.275839e+06,1.476665e+01,1.267186e+05,1.466651e+00,9.483961e-01,9.484600e-01,1.288430e-03,1.084340e-08,3.798817e+01,8.063172e+00,2.992499e+01,3.961644e+01,1.704466e+02
1.275849e+06,1.476677e+01,1.267286e+05,1.466767e+00,9.483992e-01,9.484601e-01,1.288538e-03,1.084340e-08,3.798765e+01,8.063172e+00,2.992448e+01,3.961579e+01,1.704506e+02
1.275859e+06,1.476688e+01,1.267386e+05,1.466882e+00,9.484023e-01,9.484602e-01,1.288646e-03,1.084340e-08,3.798713e+01,8.063172e+00,2.992396e+01,3.961514e+01,1.704546e+02
1.275869e+06,1.476700e+01,1.267486e+05,1.466998e+00,9.484054e-01,9.484603e-01,1.288755e-03,1.084340e-08,3.798662e+01,8.063172e+00,2.992345e+01,3.961450e+01,1.704586e+02
1.275879e+06,1.476711e+01,1.267586e+05,1.467114e+00,9.484085e-01,9.484604e-01,1.288863e-03,1.084340e-08,3.798610e+01,8.063172e+00,2.992293e+01,3.961385e+01,1.704626e+02
1.275889e+06,1.476723e+01,1.267686e+05,1.467230e+00,9.484116e-01,9.484605e-01,1.288972e-03,1.084340e-08,3.798559e+01,8.063172e+00,2.992242e+01,3.961320e+01,1.704667e+02
1.275899e+06,1.476735e+01,1.267786e+05,1.467345e+00,9.484147e-01,9.484606e-01,1.289080e-03,1.084339e-08,3.798507e+01,8.063172e+00,2.992190e+01,3.961256e+01,1.704707e+02
1.275909e+06,1.476746e+01,1.267886e+05,1.467461e+00,9.484178e-01,9.484607e-01,1.289189e-03,1.084339e-08,3.798456e+01,8.063172e+00,2.992138e+01,3.961191e+01,1.704747e+02
1.275919e+06,1.476758e+01,1.267986e+05,1.467577e+00,9.484210e-01,9.484608e-01,1.289297e-03,1.084339e-08,3.798404e+01,8.063172e+00,2.992087e+01,3.961126e+01,1.704787e+02
1.275929e+06,1.476769e+01,1.268086e+05,1.467693e+00,9.484241e-01,9.484609e-01,1.289406e-03,1.084339e-08,3.798353e+01,8.063172e+00,2.992035e+01,3.961061e+01,1.704827e+02
1.275939e+06,1.476781e+01,1.268186e+05,1.467808e+00,9.484272e-01,9.484610e-01,1.289514e-03,1.084339e-08,3.798301e+01,8.063172e+00,2.991984e+01,3.960997e+01,1.704867e+02
1.275949e+06,1.476792e+01,1.268286e+05,1.467924e+00,9.484303e-01,9.484611e-01,1.289622e-03,1.084339e-08,3.798250e+01,8.063172e+00,2.991932e+01,3.960932e+01,1.704908e+02
1.275959e+06,1.476804e+01,1.268386e+05,1.468040e+00,9.484334e-01,9.484612e-01,1.289731e-03,1.084339e-08,3.798198e+01,8.063172e+00,2.991881e+01,3.960867e+01,1.704948e+02
1.275969e+06,1.476816e+01,1.268486e+05,1.468156e+00,9.484343e-01,9.484613e-01,1.289839e-03,1.084339e-08,3.798146e+01,8.063172e+00,2.991829e+01,3.960810e+01,1.704988e+02
1.275979e+06,1.476827e+01,1.268586e+05,1.468271e+00,9.484342e-01,9.484614e-01,1.289948e-03,1.084338e-08,3.798095e+01,8.063172e+00,2.991778e+01,3.960756e+01,1.705000e+02
1.275989e+06,1.476839e+01,1.268686e+05,1.468387e+00,9.484342e-01,9.484615e-01,1.290056e-03,1.084338e-08,3.798044e+01,8.063172e+00,2.991727e+01,3.960702e+01,1.705000e+02
1.275999e+06,1.476850e+01,1.268786e+05,1.468503e+00,9.484342e-01,9.484616e-01,1.290165e-03,1.084338e-08,3.797993e+01,8.063172e+00,2.991676e+01,3.960649e+01,1.705000e+02
1.276009e+06,1.476862e+01,1.268886e+05,1.468619e+00,9.484342e-01,9.484617e-01,1.290273e-03,1.084338e-08,3.797942e+01,8.063172e+00,2.991625e+01,3.960595e+01,1.705000e+02
1.276019e+06,1.476873e+01,1.268986e+05,1.468734e+00,9.484342e-01,9.484618e-01,1.290382e-03,1.084338e-08,3.797891e+01,8.063172e+00,2.991574e+01,3.960541e+01,1.705000e+02
1.276029e+06,1.476885e+01,1.269086e+05,1.468850e+00,9.484342e-01,9.484619e-01,1.290490e-03,1.084338e-08,3.797840e+01,8.063172e+00,2.991523e+01,3.960487e+01,1.705000e+02
1.276039e+06,1.476897e+01,1.269186e+05,1.468966e+00,9.484342e-01,9.484620e-01,1.290598e-03,1.084338e-08,3.797789e+01,8.063172e+00,2.991472e+01,3.960433e+01,1.705000e+02
1.276049e+06,1.476908e+01,1.269286e+05,1.469082e+00,9.484342e-01,9.484621e-01,1.290707e-03,1.084338e-08,3.797738e+01,8.063172e+00,2.991421e+01,3.960380e+01,1.705000e+02
1.276059e+06,1.476920e+01,1.269386e+05,1.469197e+00,9.484342e-01,9.484622e-01,1.290815e-03,1.084338e-08,3.797687e+01,8.063172e+00,2.991370e+01,3.960326e+01,1.705000e+02
1.276069e+06,1.476931e+01,1.269486e+05,1.469313e+00,9.484342e-01,9.484623e-01,1.290924e-03,1.084337e-08,3.797636e+01,8.063172e+00,2.991319e+01,3.960272e+01,1.705000e+02
1.276079e+06,1.476943e+01,1.269586e+05,1.469429e+00,9.484342e-01,9.484624e-01,1.291032e-03,1.084337e-08,3.797585e+01,8.063172e+00,2.991268e+01,3.960218e+01,1.705000e+02
1.276089e+06,1.476954e+01,1.269686e+05,1.469544e+00,9.484342e-01,9.484625e-01,1.291141e-03,1.084337e-08,3.797534e+01,8.063172e+00,2.991217e+01,3.960164e+01,1.705000e+02
1.276099e+06,1.476966e+01,1.269786e+05,1.469660e+00,9.484342e-01,9.484626e-01,1.291249e-03,1.084337e-08,3.797483e+01,8.063172e+00,2.991166e+01,3.960111e+01,1.705000e+02
1.276109e+06,1.476978e+01,1.269886e+05,1.469776e+00,9.484342e-01,9.484627e-01,1.291358e-03,1.084337e-08,3.797432e+01,8.063172e+00,2.991115e+01,3.960057e+01,1.705000e+02
1.276119e+06,1.476989e+01,1.269986e+05,1.469892e+00,9.484342e-01,9.484628e-01,1.291466e-03,1.084337e-08,3.797381e+01,8.063172e+00,2.991064e+01,3.960003e+01,1.705000e+02
1.276129e+06,1.477001e+01,1.270086e+05,1.470007e+00,9.484342e-01,9.484629e-01,1.291574e-03,1.084337e-08,3.797330e+01,8.063172e+00,2.991013e+01,3.959949e+01,1.705000e+02
1.276139e+06,1.477012e+01,1.270186e+05,1.470123e+00,9.484342e-01,9.484630e-01,1.291683e-03,1.084337e-08,3.797279e+01,8.063172e+00,2.990962e+01,3.959895e+01,1.705000e+02
1.276149e+06,1.477024e+01,1.270286e+05,1.470239e+00,9.484342e-01,9.484631e-01,1.291791e-03,1.084336e-08,3.797228e+01,8.063172e+00,2.990911e+01,3.959842e+01,1.705000e+02
1.276159e+06,1.477035e+01,1.270386e+05,1.470355e+00,9.484342e-01,9.484632e-01,1.291900e-03,1.084336e-08,3.797177e+01,8.063172e+00,2.990860e+01,3.959788e+01,1.705000e+02
1.276169e+06,1.477047e+01,1.270486e+05,1.470470e+00,9.484342e-01,9.484633e-01,1.292008e-03,1.084336e-08,3.797126e+01,8.063172e+00,2.990809e+01,3.959734e+01,1.705000e+02
1.276179e+06,1.477059e+01,1.270587e+05,1.470586e+00,9.484342e-01,9.484634e-01,1.292117e-03,1.084336e-08,3.797075e+01,8.063172e+00,2.990758e+01,3.959680e+01,1.705000e+02
1.276189e+06,1.477070e+01,1.270687e+05,1.470702e+00,9.484342e-01,9.484636e-01,1.292225e-03,1.084336e-08,3.797024e+01,8.063172e+00,2.990706e+01,3.959627e+01,1.705000e+02
1.276199e+06,1.477082e+01,1.270787e+05,1.470818e+00,9.484342e-01,9.484637e-01,1.292333e-03,1.084336e-08,3.796973e+01,8.063172e+00,2.990655e+01,3.959573e+01,1.705000e+02
1.276209e+06,1.477093e+01,1.270887e+05,1.470933e+00,9.484342e-01,9.484638e-01,1.292442e-03,1.084336e-08,3.796922e+01,8.063172e+00,2.990604e+01,3.959519e+01,1.705000e+02
1.276219e+06,1.477105e+01,1.270987e+05,1.471049e+00,9.484342e-01,9.484639e-01,1.292550e-03,1.084336e-08,3.796871e+01,8.063172e+00,2.990553e+01,3.959465e+01,1.705000e+02
1.276229e+06,1.477116e+01,1.271087e+05,1.471165e+00,9.484384e-01,9.484640e-01,1.292659e-03,1.084336e-08,3.796815e+01,8.063029e+00,2.990512e+01,3.959393e+01,1.705000e+02
1.276239e+06,1.477128e+01,1.271187e+05,1.471281e+00,9.484459e-01,9.484641e-01,1.292767e-03,1.084335e-08,3.796754e+01,8.062774e+00,2.990477e+01,3.959306e+01,1.705000e+02
1.276249e+06,1.477140e+01,1.271287e+05,1.471396e+00,9.484534e-01,9.484642e-01,1.292876e-03,1.084335e-08,3.796694e+01,8.062519e+00,2.990442e+01,3.959219e+01,1.705000e+02
1.276259e+06,1.477151e+01,1.271387e+05,1.471512e+00,9.484608e-01,9.484643e-01,1.292984e-03,1.084335e-08,3.796634e+01,8.062264e+00,2.990408e+01,3.959132e+01,1.705000e+02
1.276269e+06,1.477163e+01,1.271487e+05,1.471628e+00,9.484683e-01,9.484644e-01,1.293093e-03,1.084335e-08,3.796574e+01,8.062009e+00,2.990373e+01,3.959045e+01,1.705000e+02
1.276279e+06,1.477174e+01,1.271587e+05,1.471744e+00,9.484758e-01,9.484645e-01,1.293201e-03,1.084335e-08,3.796514e+01,8.061754e+00,2.990338e+01,3.958958e+01,1.705000e+02
1.276289e+06,1.477186e+01,1.271687e+05,1.471859e+00,9.484832e-01,9.484646e-01,1.293309e-03,1.084335e-08,3.796454e+01,8.061499e+00,2.990304e+01,3.958872e+01,1.705000e+02
1.276299e+06,1.477198e+01,1.271787e+05,1.471975e+00,9.484907e-01,9.484647e-01,1.293418e-03,1.084335e-08,3.796393e+01,8.061244e+00,2.990269e+01,3.958785e+01,1.705000e+02
1.276309e+06,1.477209e+01,1.271887e+05,1.472091e+00,9.484982e-01,9.484648e-01,1.293526e-03,1.084335e-08,3.796333e+01,8.060989e+00,2.990234e+01,3.958698e+01,1.705000e+02
1.276319e+06,1.477221e+01,1.271987e+05,1.472207e+00,9.485057e-01,9.484649e-01,1.293635e-03,1.084334e-08,3.796273e+01,8.060734e+00,2.990200e+01,3.958611e+01,1.705000e+02
1.276329e+06,1.477232e+01,1.272087e+05,1.472322e+00,9.485131e-01,9.484650e-01,1.293743e-03,1.084334e-08,3.796213e+01,8.060479e+00,2.990165e+01,3.958524e+01,1.705000e+02
1.276339e+06,1.477244e+01,1.272187e+05,1.472438e+00,9.485206e-01,9.484651e-01,1.293852e-03,1.084334e-08,3.796153e+01,8.060224e+00,2.990130e+01,3.958437e+01,1.705000e+02
1.276349e+06,1.477255e+01,1.272287e+05,1.472554e+00,9.485281e-01,9.484652e-01,1.293960e-03,1.084334e-08,3.796093e+01,8.059969e+00,2.990096e+01,3.958351e+01,1.705000e+02
1.276359e+06,1.477267e+01,1.272387e+05,1.472670e+00,9.485355e-01,9.484653e-01,1.294069e-03,1.084334e-08,3.796033e+01,8.059714e+00,2.990061e+01,3.958264e+01,1.705000e+02
1.276369e+06,1.477279e+01,1.272487e+05,1.472785e+00,9.485430e-01,9.484654e-01,1.294177e-03,1.084334e-08,3.795972e+01,8.059459e+00,2.990027e+01,3.958177e+01,1.705000e+02
1.276379e+06,1.477290e+01,1.272587e+05,1.472901e+00,9.485505e-01,9.484655e-01,1.294285e-03,1.084334e-08,3.795912e+01,8.059204e+00,2.989992e+01,3.958090e+01,1.705000e+02
1.276389e+06,1.477302e+01,1.272687e+05,1.473017e+00,9.485579e-01,9.484656e-01,1.294394e-03,1.084334e-08,3.795852e+01,8.058949e+00,2.989957e+01,3.958003e+01,1.705000e+02
1.276399e+06,1.477313e+01,1.272787e+05,1.473133e+00,9.485654e-01,9.484657e-01,1.294502e-03,1.084334e-08,3.795792e+01,8.058694e+00,2.989923e+01,3.957916e+01,1.705000e+02
1.276409e+06,1.477325e+01,1.272887e+05,1.473248e+00,9.485729e-01,9.484658e-01,1.294611e-03,1.084333e-08,3.795732e+01,8.058439e+00,2.989888e+01,3.957829e+01,1.705000e+02
1.276419e+06,1.477336e+01,1.272987e+05,1.473364e+00,9.485803e-01,9.484659e-01,1.294719e-03,1.084333e-08,3.795672e+01,8.058184e+00,2.989853e+01,3.957743e+01,1.705000e+02
1.276429e+06,1.477348e+01,1.273087e+05,1.473480e+00,9.485878e-01,9.484660e-01,1.294828e-03,1.084333e-08,3.795612e+01,8.057929e+00,2.989819e+01,3.957656e+01,1.705000e+02
1.276439e+06,1.477360e+01,1.273187e+05,1.473596e+00,9.485953e-01,9.484661e-01,1.294936e-03,1.084333e-08,3.795551e+01,8.057674e+00,2.989784e+01,3.957569e+01,1.705000e+02
1.276449e+06,1.477371e+01,1.273287e+05,1.473711e+00,9.486027e-01,9.484662e-01,1.295045e-03,1.084333e-08,3.795491e+01,8.057419e+00,2.989749e+01,3.957482e+01,1.705000e+02
1.276459e+06,1.477383e+01,1.273387e+05,1.473827e+00,9.486102e-01,9.484663e-01,1.295153e-03,1.084333e-08,3.795431e+01,8.057164e+00,2.989715e+01,3.957395e+01,1.705000e+02
1.276469e+06,1.477394e+01,1.273487e+05,1.473943e+00,9.486177e-01,9.484664e-01,1.295261e-03,1.084333e-08,3.795371e+01,8.056909e+00,2.989680e+01,3.957308e+01,1.705000e+02
1.276479e+06,1.477406e+01,1.273587e+05,1.474059e+00,9.486123e-01,9.484665e-01,1.295370e-03,1.084333e-08,3.795496e+01,8.056828e+00,2.989813e+01,3.957459e+01,1.705000e+02
1.276489e+06,1.477417e+01,1.273687e+05,1.474174e+00,9.486008e-01,9.484666e-01,1.295478e-03,1.084332e-08,3.795709e+01,8.056828e+00,2.990026e+01,3.957721e+01,1.705000e+02
1.276499e+06,1.477429e+01,1.273787e+05,1.474290e+00,9.485893e-01,9.484667e-01,1.295587e-03,1.084332e-08,3.795921e+01,8.056828e+00,2.990239e+01,3.957984e+01,1.705000e+02
