Repository: brandonlampe/CS_Data

# Repository for Crushed Salt Data
**Grant No: 456417**

This is a work in progress!

## Repository Content

### Directory Names
A uniform namining structure still in progress, but in general directories are named according to the following:
 - Names contain no spaces, a single underscore "_" will be used as a file name seperator.
 - Files are for the Crushed Salt Project (CSP); therefore, the first three charaters of each file are "CSP".
 - Folders are organized by which frame the test was performed on i.e., A2 or A3.
 - The fifth and sixth charaters of each file name will therefore be "A" followed by the frame number.

File: UNM_WP_HY_175_09/STAGE13/CREEP_FIT/175_09_STAGE13_CREEP_OUT.csv (part 58 of 63)
Analysis by Brandon Lampe, performed on: 2016/07/06 15:32:59
Experimental results below begin at: 2016/04/21 16:38:02
Duration (sec),Duration (day),Elapsed Time (sec),Elapsed Time (day),Interpolated Fractional Density,Fit to Fractional Density,Fit to Volume Strain,Fit to Volume Strain Rate (1/sec),Confining Pressure (MPa),Pore Pressure (MPa),Terzaghi Pressure (MPa),Solid Pressure (MPa),Temperature (C))
1.283589e+06,1.485636e+01,1.344692e+05,1.556356e+00,9.482789e-01,9.485397e-01,1.372468e-03,1.084249e-08,3.796351e+01,8.056828e+00,2.990668e+01,3.959468e+01,1.700000e+02
1.283599e+06,1.485647e+01,1.344792e+05,1.556472e+00,9.482879e-01,9.485398e-01,1.372577e-03,1.084249e-08,3.796437e+01,8.056828e+00,2.990754e+01,3.959529e+01,1.700000e+02
1.283609e+06,1.485659e+01,1.344892e+05,1.556587e+00,9.482970e-01,9.485399e-01,1.372685e-03,1.084249e-08,3.796523e+01,8.056828e+00,2.990840e+01,3.959589e+01,1.700000e+02
1.283619e+06,1.485670e+01,1.344992e+05,1.556703e+00,9.483060e-01,9.485400e-01,1.372793e-03,1.084249e-08,3.796609e+01,8.056828e+00,2.990926e+01,3.959650e+01,1.700000e+02
1.283629e+06,1.485682e+01,1.345092e+05,1.556819e+00,9.483150e-01,9.485401e-01,1.372902e-03,1.084249e-08,3.796695e+01,8.056828e+00,2.991012e+01,3.959710e+01,1.700000e+02
1.283639e+06,1.485693e+01,1.345192e+05,1.556935e+00,9.483241e-01,9.485402e-01,1.373010e-03,1.084248e-08,3.796781e+01,8.056828e+00,2.991098e+01,3.959771e+01,1.700000e+02
1.283649e+06,1.485705e+01,1.345292e+05,1.557050e+00,9.483331e-01,9.485403e-01,1.373119e-03,1.084248e-08,3.796866e+01,8.056828e+00,2.991184e+01,3.959831e+01,1.700000e+02
1.283659e+06,1.485717e+01,1.345392e+05,1.557166e+00,9.483422e-01,9.485404e-01,1.373227e-03,1.084248e-08,3.796952e+01,8.056828e+00,2.991270e+01,3.959892e+01,1.700000e+02
1.283669e+06,1.485728e+01,1.345492e+05,1.557282e+00,9.483512e-01,9.485405e-01,1.373336e-03,1.084248e-08,3.797038e+01,8.056828e+00,2.991356e+01,3.959953e+01,1.700000e+02
1.283679e+06,1.485740e+01,1.345592e+05,1.557398e+00,9.483602e-01,9.485406e-01,1.373444e-03,1.084248e-08,3.797124e+01,8.056828e+00,2.991441e+01,3.960013e+01,1.700000e+02
1.283689e+06,1.485751e+01,1.345692e+05,1.557513e+00,9.483693e-01,9.485407e-01,1.373552e-03,1.084248e-08,3.797210e+01,8.056828e+00,2.991527e+01,3.960074e+01,1.700000e+02
1.283699e+06,1.485763e+01,1.345792e+05,1.557629e+00,9.483783e-01,9.485408e-01,1.373661e-03,1.084248e-08,3.797296e+01,8.056828e+00,2.991613e+01,3.960134e+01,1.700000e+02
1.283709e+06,1.485774e+01,1.345892e+05,1.557745e+00,9.483874e-01,9.485409e-01,1.373769e-03,1.084248e-08,3.797382e+01,8.056828e+00,2.991699e+01,3.960195e+01,1.700000e+02
1.283719e+06,1.485786e+01,1.345992e+05,1.557861e+00,9.483916e-01,9.485410e-01,1.373878e-03,1.084247e-08,3.797468e+01,8.056828e+00,2.991785e+01,3.960271e+01,1.700000e+02
1.283729e+06,1.485798e+01,1.346092e+05,1.557976e+00,9.483864e-01,9.485411e-01,1.373986e-03,1.084247e-08,3.797471e+01,8.056639e+00,2.991807e+01,3.960292e+01,1.699941e+02
1.283739e+06,1.485809e+01,1.346192e+05,1.558092e+00,9.483785e-01,9.485412e-01,1.374095e-03,1.084247e-08,3.797445e+01,8.056387e+00,2.991806e+01,3.960293e+01,1.699861e+02
1.283749e+06,1.485821e+01,1.346292e+05,1.558208e+00,9.483706e-01,9.485413e-01,1.374203e-03,1.084247e-08,3.797420e+01,8.056134e+00,2.991806e+01,3.960294e+01,1.699781e+02
1.283759e+06,1.485832e+01,1.346392e+05,1.558324e+00,9.483627e-01,9.485414e-01,1.374312e-03,1.084247e-08,3.797394e+01,8.055882e+00,2.991806e+01,3.960294e+01,1.699702e+02
1.283769e+06,1.485844e+01,1.346492e+05,1.558439e+00,9.483548e-01,9.485415e-01,1.374420e-03,1.084247e-08,3.797369e+01,8.055630e+00,2.991806e+01,3.960295e+01,1.699622e+02
1.283779e+06,1.485856e+01,1.346592e+05,1.558555e+00,9.483469e-01,9.485416e-01,1.374528e-03,1.084247e-08,3.797343e+01,8.055377e+00,2.991805e+01,3.960296e+01,1.699543e+02
1.283789e+06,1.485867e+01,1.346692e+05,1.558671e+00,9.483390e-01,9.485417e-01,1.374637e-03,1.084247e-08,3.797318e+01,8.055125e+00,2.991805e+01,3.960297e+01,1.699463e+02
1.283799e+06,1.485879e+01,1.346792e+05,1.558787e+00,9.483312e-01,9.485418e-01,1.374745e-03,1.084247e-08,3.797292e+01,8.054873e+00,2.991805e+01,3.960297e+01,1.699384e+02
1.283809e+06,1.485890e+01,1.346892e+05,1.558902e+00,9.483233e-01,9.485419e-01,1.374854e-03,1.084246e-08,3.797267e+01,8.054620e+00,2.991804e+01,3.960298e+01,1.699304e+02
1.283819e+06,1.485902e+01,1.346992e+05,1.559018e+00,9.483154e-01,9.485420e-01,1.374962e-03,1.084246e-08,3.797241e+01,8.054368e+00,2.991804e+01,3.960299e+01,1.699225e+02
1.283829e+06,1.485913e+01,1.347092e+05,1.559134e+00,9.483075e-01,9.485421e-01,1.375071e-03,1.084246e-08,3.797215e+01,8.054115e+00,2.991804e+01,3.960300e+01,1.699145e+02
1.283839e+06,1.485925e+01,1.347192e+05,1.559250e+00,9.482996e-01,9.485422e-01,1.375179e-03,1.084246e-08,3.797190e+01,8.053863e+00,2.991804e+01,3.960300e+01,1.699066e+02
1.283849e+06,1.485937e+01,1.347292e+05,1.559365e+00,9.482917e-01,9.485423e-01,1.375287e-03,1.084246e-08,3.797164e+01,8.053611e+00,2.991803e+01,3.960301e+01,1.698986e+02
1.283859e+06,1.485948e+01,1.347392e+05,1.559481e+00,9.482838e-01,9.485424e-01,1.375396e-03,1.084246e-08,3.797139e+01,8.053358e+00,2.991803e+01,3.960302e+01,1.698906e+02
1.283869e+06,1.485960e+01,1.347492e+05,1.559597e+00,9.482759e-01,9.485425e-01,1.375504e-03,1.084246e-08,3.797113e+01,8.053106e+00,2.991803e+01,3.960303e+01,1.698827e+02
1.283879e+06,1.485971e+01,1.347592e+05,1.559713e+00,9.482680e-01,9.485426e-01,1.375613e-03,1.084246e-08,3.797088e+01,8.052854e+00,2.991803e+01,3.960303e+01,1.698747e+02
1.283889e+06,1.485983e+01,1.347692e+05,1.559828e+00,9.482601e-01,9.485427e-01,1.375721e-03,1.084245e-08,3.797062e+01,8.052601e+00,2.991802e+01,3.960304e+01,1.698668e+02
1.283899e+06,1.485994e+01,1.347792e+05,1.559944e+00,9.482522e-01,9.485429e-01,1.375830e-03,1.084245e-08,3.797037e+01,8.052349e+00,2.991802e+01,3.960305e+01,1.698588e+02
1.283909e+06,1.486006e+01,1.347892e+05,1.560060e+00,9.482443e-01,9.485430e-01,1.375938e-03,1.084245e-08,3.797011e+01,8.052096e+00,2.991802e+01,3.960306e+01,1.698509e+02
1.283919e+06,1.486018e+01,1.347992e+05,1.560176e+00,9.482364e-01,9.485431e-01,1.376046e-03,1.084245e-08,3.796986e+01,8.051844e+00,2.991801e+01,3.960306e+01,1.698429e+02
1.283929e+06,1.486029e+01,1.348092e+05,1.560291e+00,9.482285e-01,9.485432e-01,1.376155e-03,1.084245e-08,3.796960e+01,8.051592e+00,2.991801e+01,3.960307e+01,1.698350e+02
1.283939e+06,1.486041e+01,1.348192e+05,1.560407e+00,9.482206e-01,9.485433e-01,1.376263e-03,1.084245e-08,3.796935e+01,8.051339e+00,2.991801e+01,3.960308e+01,1.698270e+02
1.283949e+06,1.486052e+01,1.348292e+05,1.560523e+00,9.482127e-01,9.485434e-01,1.376372e-03,1.084245e-08,3.796909e+01,8.051087e+00,2.991801e+01,3.960309e+01,1.698190e+02
1.283959e+06,1.486064e+01,1.348392e+05,1.560639e+00,9.482048e-01,9.485435e-01,1.376480e-03,1.084245e-08,3.796884e+01,8.050835e+00,2.991800e+01,3.960309e+01,1.698111e+02
1.283969e+06,1.486075e+01,1.348492e+05,1.560754e+00,9.482027e-01,9.485436e-01,1.376589e-03,1.084245e-08,3.796858e+01,8.050582e+00,2.991800e+01,3.960291e+01,1.698031e+02
1.283979e+06,1.486087e+01,1.348592e+05,1.560870e+00,9.482200e-01,9.485437e-01,1.376697e-03,1.084244e-08,3.796879e+01,8.050483e+00,2.991831e+01,3.960256e+01,1.698024e+02
1.283989e+06,1.486099e+01,1.348692e+05,1.560986e+00,9.482473e-01,9.485438e-01,1.376805e-03,1.084244e-08,3.796931e+01,8.050483e+00,2.991883e+01,3.960219e+01,1.698064e+02
1.283999e+06,1.486110e+01,1.348792e+05,1.561102e+00,9.482746e-01,9.485439e-01,1.376914e-03,1.084244e-08,3.796982e+01,8.050483e+00,2.991934e+01,3.960183e+01,1.698104e+02
1.284009e+06,1.486122e+01,1.348892e+05,1.561217e+00,9.483020e-01,9.485440e-01,1.377022e-03,1.084244e-08,3.797034e+01,8.050483e+00,2.991985e+01,3.960146e+01,1.698144e+02
1.284019e+06,1.486133e+01,1.348992e+05,1.561333e+00,9.483293e-01,9.485441e-01,1.377131e-03,1.084244e-08,3.797085e+01,8.050483e+00,2.992037e+01,3.960109e+01,1.698184e+02
1.284029e+06,1.486145e+01,1.349092e+05,1.561449e+00,9.483566e-01,9.485442e-01,1.377239e-03,1.084244e-08,3.797136e+01,8.050483e+00,2.992088e+01,3.960072e+01,1.698225e+02
1.284039e+06,1.486156e+01,1.349192e+05,1.561565e+00,9.483840e-01,9.485443e-01,1.377348e-03,1.084244e-08,3.797188e+01,8.050483e+00,2.992139e+01,3.960036e+01,1.698265e+02
1.284049e+06,1.486168e+01,1.349292e+05,1.561680e+00,9.484113e-01,9.485444e-01,1.377456e-03,1.084244e-08,3.797239e+01,8.050483e+00,2.992191e+01,3.959999e+01,1.698305e+02
1.284059e+06,1.486180e+01,1.349392e+05,1.561796e+00,9.484386e-01,9.485445e-01,1.377564e-03,1.084243e-08,3.797290e+01,8.050483e+00,2.992242e+01,3.959962e+01,1.698345e+02
1.284069e+06,1.486191e+01,1.349492e+05,1.561912e+00,9.484660e-01,9.485446e-01,1.377673e-03,1.084243e-08,3.797342e+01,8.050483e+00,2.992294e+01,3.959925e+01,1.698385e+02
1.284079e+06,1.486203e+01,1.349592e+05,1.562028e+00,9.484933e-01,9.485447e-01,1.377781e-03,1.084243e-08,3.797393e+01,8.050483e+00,2.992345e+01,3.959889e+01,1.698425e+02
1.284089e+06,1.486214e+01,1.349692e+05,1.562143e+00,9.485206e-01,9.485448e-01,1.377890e-03,1.084243e-08,3.797445e+01,8.050483e+00,2.992396e+01,3.959852e+01,1.698465e+02
1.284099e+06,1.486226e+01,1.349792e+05,1.562259e+00,9.485480e-01,9.485449e-01,1.377998e-03,1.084243e-08,3.797496e+01,8.050483e+00,2.992448e+01,3.959815e+01,1.698505e+02
1.284109e+06,1.486237e+01,1.349892e+05,1.562375e+00,9.485753e-01,9.485450e-01,1.378107e-03,1.084243e-08,3.797547e+01,8.050483e+00,2.992499e+01,3.959778e+01,1.698545e+02
1.284119e+06,1.486249e+01,1.349992e+05,1.562491e+00,9.486026e-01,9.485451e-01,1.378215e-03,1.084243e-08,3.797599e+01,8.050483e+00,2.992550e+01,3.959742e+01,1.698585e+02
1.284129e+06,1.486261e+01,1.350092e+05,1.562606e+00,9.486300e-01,9.485452e-01,1.378323e-03,1.084243e-08,3.797650e+01,8.050483e+00,2.992602e+01,3.959705e+01,1.698625e+02
1.284139e+06,1.486272e+01,1.350192e+05,1.562722e+00,9.486573e-01,9.485453e-01,1.378432e-03,1.084243e-08,3.797701e+01,8.050483e+00,2.992653e+01,3.959668e+01,1.698665e+02
1.284149e+06,1.486284e+01,1.350292e+05,1.562838e+00,9.486847e-01,9.485454e-01,1.378540e-03,1.084242e-08,3.797753e+01,8.050483e+00,2.992705e+01,3.959631e+01,1.698705e+02
1.284159e+06,1.486295e+01,1.350392e+05,1.562954e+00,9.487120e-01,9.485455e-01,1.378649e-03,1.084242e-08,3.797804e+01,8.050483e+00,2.992756e+01,3.959595e+01,1.698745e+02
1.284169e+06,1.486307e+01,1.350492e+05,1.563069e+00,9.487393e-01,9.485456e-01,1.378757e-03,1.084242e-08,3.797856e+01,8.050483e+00,2.992807e+01,3.959558e+01,1.698785e+02
1.284179e+06,1.486319e+01,1.350592e+05,1.563185e+00,9.487667e-01,9.485457e-01,1.378866e-03,1.084242e-08,3.797907e+01,8.050483e+00,2.992859e+01,3.959521e+01,1.698825e+02
1.284189e+06,1.486330e+01,1.350692e+05,1.563301e+00,9.487940e-01,9.485458e-01,1.378974e-03,1.084242e-08,3.797958e+01,8.050483e+00,2.992910e+01,3.959484e+01,1.698865e+02
1.284199e+06,1.486342e+01,1.350792e+05,1.563417e+00,9.488213e-01,9.485459e-01,1.379083e-03,1.084242e-08,3.798010e+01,8.050483e+00,2.992961e+01,3.959448e+01,1.698905e+02
1.284209e+06,1.486353e+01,1.350892e+05,1.563532e+00,9.488487e-01,9.485460e-01,1.379191e-03,1.084242e-08,3.798061e+01,8.050483e+00,2.993013e+01,3.959411e+01,1.698945e+02
1.284219e+06,1.486365e+01,1.350992e+05,1.563648e+00,9.488740e-01,9.485461e-01,1.379299e-03,1.084242e-08,3.798112e+01,8.050483e+00,2.993064e+01,3.959381e+01,1.698986e+02
1.284229e+06,1.486376e+01,1.351092e+05,1.563764e+00,9.488720e-01,9.485462e-01,1.379408e-03,1.084241e-08,3.798115e+01,8.050483e+00,2.993066e+01,3.959390e+01,1.699000e+02
1.284239e+06,1.486388e+01,1.351192e+05,1.563880e+00,9.488552e-01,9.485463e-01,1.379516e-03,1.084241e-08,3.798089e+01,8.050483e+00,2.993041e+01,3.959419e+01,1.699000e+02
1.284249e+06,1.486400e+01,1.351292e+05,1.563995e+00,9.488384e-01,9.485465e-01,1.379625e-03,1.084241e-08,3.798063e+01,8.050483e+00,2.993015e+01,3.959447e+01,1.699000e+02
1.284259e+06,1.486411e+01,1.351392e+05,1.564111e+00,9.488216e-01,9.485466e-01,1.379733e-03,1.084241e-08,3.798038e+01,8.050483e+00,2.992989e+01,3.959476e+01,1.699000e+02
1.284269e+06,1.486423e+01,1.351492e+05,1.564227e+00,9.488048e-01,9.485467e-01,1.379842e-03,1.084241e-08,3.798012e+01,8.050483e+00,2.992964e+01,3.959505e+01,1.699000e+02
1.284279e+06,1.486434e+01,1.351592e+05,1.564343e+00,9.487880e-01,9.485468e-01,1.379950e-03,1.084241e-08,3.797986e+01,8.050483e+00,2.992938e+01,3.959534e+01,1.699000e+02
1.284289e+06,1.486446e+01,1.351692e+05,1.564458e+00,9.487712e-01,9.485469e-01,1.380058e-03,1.084241e-08,3.797961e+01,8.050483e+00,2.992912e+01,3.959562e+01,1.699000e+02
1.284299e+06,1.486457e+01,1.351792e+05,1.564574e+00,9.487545e-01,9.485470e-01,1.380167e-03,1.084241e-08,3.797935e+01,8.050483e+00,2.992887e+01,3.959591e+01,1.699000e+02
1.284309e+06,1.486469e+01,1.351892e+05,1.564690e+00,9.487377e-01,9.485471e-01,1.380275e-03,1.084241e-08,3.797909e+01,8.050483e+00,2.992861e+01,3.959620e+01,1.699000e+02
1.284319e+06,1.486481e+01,1.351992e+05,1.564806e+00,9.487209e-01,9.485472e-01,1.380384e-03,1.084240e-08,3.797883e+01,8.050483e+00,2.992835e+01,3.959649e+01,1.699000e+02
1.284329e+06,1.486492e+01,1.352092e+05,1.564921e+00,9.487041e-01,9.485473e-01,1.380492e-03,1.084240e-08,3.797858e+01,8.050483e+00,2.992809e+01,3.959677e+01,1.699000e+02
1.284339e+06,1.486504e+01,1.352192e+05,1.565037e+00,9.486873e-01,9.485474e-01,1.380601e-03,1.084240e-08,3.797832e+01,8.050483e+00,2.992784e+01,3.959706e+01,1.699000e+02
1.284349e+06,1.486515e+01,1.352292e+05,1.565153e+00,9.486705e-01,9.485475e-01,1.380709e-03,1.084240e-08,3.797806e+01,8.050483e+00,2.992758e+01,3.959735e+01,1.699000e+02
1.284359e+06,1.486527e+01,1.352392e+05,1.565269e+00,9.486537e-01,9.485476e-01,1.380817e-03,1.084240e-08,3.797781e+01,8.050483e+00,2.992732e+01,3.959764e+01,1.699000e+02
1.284369e+06,1.486538e+01,1.352492e+05,1.565384e+00,9.486369e-01,9.485477e-01,1.380926e-03,1.084240e-08,3.797755e+01,8.050483e+00,2.992707e+01,3.959792e+01,1.699000e+02
1.284379e+06,1.486550e+01,1.352592e+05,1.565500e+00,9.486202e-01,9.485478e-01,1.381034e-03,1.084240e-08,3.797729e+01,8.050483e+00,2.992681e+01,3.959821e+01,1.699000e+02
1.284389e+06,1.486562e+01,1.352692e+05,1.565616e+00,9.486034e-01,9.485479e-01,1.381143e-03,1.084240e-08,3.797704e+01,8.050483e+00,2.992655e+01,3.959850e+01,1.699000e+02
1.284399e+06,1.486573e+01,1.352792e+05,1.565732e+00,9.485866e-01,9.485480e-01,1.381251e-03,1.084239e-08,3.797678e+01,8.050483e+00,2.992630e+01,3.959879e+01,1.699000e+02
1.284409e+06,1.486585e+01,1.352892e+05,1.565847e+00,9.485698e-01,9.485481e-01,1.381360e-03,1.084239e-08,3.797652e+01,8.050483e+00,2.992604e+01,3.959907e+01,1.699000e+02
1.284419e+06,1.486596e+01,1.352992e+05,1.565963e+00,9.485530e-01,9.485482e-01,1.381468e-03,1.084239e-08,3.797627e+01,8.050483e+00,2.992578e+01,3.959936e+01,1.699000e+02
1.284429e+06,1.486608e+01,1.353092e+05,1.566079e+00,9.485362e-01,9.485483e-01,1.381576e-03,1.084239e-08,3.797601e+01,8.050483e+00,2.992553e+01,3.959965e+01,1.699000e+02
1.284439e+06,1.486619e+01,1.353192e+05,1.566195e+00,9.485194e-01,9.485484e-01,1.381685e-03,1.084239e-08,3.797575e+01,8.050483e+00,2.992527e+01,3.959994e+01,1.699000e+02
1.284449e+06,1.486631e+01,1.353292e+05,1.566310e+00,9.485027e-01,9.485485e-01,1.381793e-03,1.084239e-08,3.797550e+01,8.050483e+00,2.992501e+01,3.960022e+01,1.699000e+02
1.284459e+06,1.486643e+01,1.353392e+05,1.566426e+00,9.484859e-01,9.485486e-01,1.381902e-03,1.084239e-08,3.797524e+01,8.050483e+00,2.992476e+01,3.960051e+01,1.699000e+02
1.284469e+06,1.486654e+01,1.353492e+05,1.566542e+00,9.484691e-01,9.485487e-01,1.382010e-03,1.084239e-08,3.797498e+01,8.050483e+00,2.992450e+01,3.960080e+01,1.699000e+02
1.284479e+06,1.486666e+01,1.353592e+05,1.566658e+00,9.484613e-01,9.485488e-01,1.382119e-03,1.084239e-08,3.797490e+01,8.050483e+00,2.992441e+01,3.960097e+01,1.699000e+02
1.284489e+06,1.486677e+01,1.353692e+05,1.566773e+00,9.484580e-01,9.485489e-01,1.382227e-03,1.084238e-08,3.797490e+01,8.050483e+00,2.992441e+01,3.960108e+01,1.699000e+02
1.284499e+06,1.486689e+01,1.353792e+05,1.566889e+00,9.484547e-01,9.485490e-01,1.382335e-03,1.084238e-08,3.797490e+01,8.050483e+00,2.992441e+01,3.960119e+01,1.699000e+02
1.284509e+06,1.486700e+01,1.353892e+05,1.567005e+00,9.484514e-01,9.485491e-01,1.382444e-03,1.084238e-08,3.797490e+01,8.050483e+00,2.992441e+01,3.960130e+01,1.699000e+02
1.284519e+06,1.486712e+01,1.353992e+05,1.567121e+00,9.484481e-01,9.485492e-01,1.382552e-03,1.084238e-08,3.797490e+01,8.050483e+00,2.992441e+01,3.960141e+01,1.699000e+02
1.284529e+06,1.486724e+01,1.354092e+05,1.567236e+00,9.484448e-01,9.485493e-01,1.382661e-03,1.084238e-08,3.797490e+01,8.050483e+00,2.992441e+01,3.960152e+01,1.699000e+02
1.284539e+06,1.486735e+01,1.354192e+05,1.567352e+00,9.484415e-01,9.485494e-01,1.382769e-03,1.084238e-08,3.797490e+01,8.050483e+00,2.992441e+01,3.960163e+01,1.699000e+02
1.284549e+06,1.486747e+01,1.354292e+05,1.567468e+00,9.484382e-01,9.485495e-01,1.382878e-03,1.084238e-08,3.797490e+01,8.050483e+00,2.992441e+01,3.960173e+01,1.699000e+02
1.284559e+06,1.486758e+01,1.354392e+05,1.567584e+00,9.484349e-01,9.485496e-01,1.382986e-03,1.084238e-08,3.797490e+01,8.050483e+00,2.992441e+01,3.960184e+01,1.699000e+02
1.284569e+06,1.486770e+01,1.354492e+05,1.567699e+00,9.484316e-01,9.485497e-01,1.383094e-03,1.084237e-08,3.797490e+01,8.050483e+00,2.992441e+01,3.960195e+01,1.699000e+02
1.284579e+06,1.486782e+01,1.354592e+05,1.567815e+00,9.484283e-01,9.485498e-01,1.383203e-03,1.084237e-08,3.797490e+01,8.050483e+00,2.992441e+01,3.960206e+01,1.699000e+02
1.284589e+06,1.486793e+01,1.354692e+05,1.567931e+00,9.484250e-01,9.485499e-01,1.383311e-03,1.084237e-08,3.797490e+01,8.050483e+00,2.992441e+01,3.960217e+01,1.699000e+02
1.284599e+06,1.486805e+01,1.354792e+05,1.568047e+00,9.484217e-01,9.485501e-01,1.383420e-03,1.084237e-08,3.797490e+01,8.050483e+00,2.992441e+01,3.960228e+01,1.699000e+02
1.284609e+06,1.486816e+01,1.354892e+05,1.568162e+00,9.484184e-01,9.485502e-01,1.383528e-03,1.084237e-08,3.797490e+01,8.050483e+00,2.992441e+01,3.960239e+01,1.699000e+02
1.284619e+06,1.486828e+01,1.354992e+05,1.568278e+00,9.484151e-01,9.485503e-01,1.383637e-03,1.084237e-08,3.797490e+01,8.050483e+00,2.992441e+01,3.960250e+01,1.699000e+02
1.284629e+06,1.486839e+01,1.355092e+05,1.568394e+00,9.484118e-01,9.485504e-01,1.383745e-03,1.084237e-08,3.797490e+01,8.050483e+00,2.992441e+01,3.960261e+01,1.699000e+02
1.284639e+06,1.486851e+01,1.355192e+05,1.568510e+00,9.484085e-01,9.485505e-01,1.383853e-03,1.084237e-08,3.797490e+01,8.050483e+00,2.992441e+01,3.960272e+01,1.699000e+02
1.284649e+06,1.486863e+01,1.355292e+05,1.568625e+00,9.484052e-01,9.485506e-01,1.383962e-03,1.084237e-08,3.797490e+01,8.050483e+00,2.992441e+01,3.960283e+01,1.699000e+02
1.284659e+06,1.486874e+01,1.355392e+05,1.568741e+00,9.484019e-01,9.485507e-01,1.384070e-03,1.084236e-08,3.797490e+01,8.050483e+00,2.992441e+01,3.960294e+01,1.699000e+02
1.284669e+06,1.486886e+01,1.355492e+05,1.568857e+00,9.483986e-01,9.485508e-01,1.384179e-03,1.084236e-08,3.797490e+01,8.050483e+00,2.992441e+01,3.960305e+01,1.699000e+02
1.284679e+06,1.486897e+01,1.355592e+05,1.568973e+00,9.483953e-01,9.485509e-01,1.384287e-03,1.084236e-08,3.797490e+01,8.050483e+00,2.992441e+01,3.960316e+01,1.699000e+02
1.284689e+06,1.486909e+01,1.355692e+05,1.569088e+00,9.483920e-01,9.485510e-01,1.384396e-03,1.084236e-08,3.797490e+01,8.050483e+00,2.992441e+01,3.960327e+01,1.699000e+02
1.284699e+06,1.486920e+01,1.355792e+05,1.569204e+00,9.483887e-01,9.485511e-01,1.384504e-03,1.084236e-08,3.797490e+01,8.050483e+00,2.992441e+01,3.960338e+01,1.699000e+02
1.284709e+06,1.486932e+01,1.355892e+05,1.569320e+00,9.483854e-01,9.485512e-01,1.384613e-03,1.084236e-08,3.797490e+01,8.050483e+00,2.992441e+01,3.960349e+01,1.699000e+02
1.284719e+06,1.486944e+01,1.355992e+05,1.569436e+00,9.483841e-01,9.485513e-01,1.384721e-03,1.084236e-08,3.797490e+01,8.050483e+00,2.992441e+01,3.960354e+01,1.699000e+02
1.284729e+06,1.486955e+01,1.356092e+05,1.569551e+00,9.483932e-01,9.485514e-01,1.384829e-03,1.084236e-08,3.797474e+01,8.050483e+00,2.992426e+01,3.960306e+01,1.699025e+02
1.284739e+06,1.486967e+01,1.356192e+05,1.569667e+00,9.484081e-01,9.485515e-01,1.384938e-03,1.084235e-08,3.797448e+01,8.050483e+00,2.992400e+01,3.960230e+01,1.699065e+02
1.284749e+06,1.486978e+01,1.356292e+05,1.569783e+00,9.484230e-01,9.485516e-01,1.385046e-03,1.084235e-08,3.797422e+01,8.050483e+00,2.992374e+01,3.960153e+01,1.699105e+02
1.284759e+06,1.486990e+01,1.356392e+05,1.569899e+00,9.484380e-01,9.485517e-01,1.385155e-03,1.084235e-08,3.797397e+01,8.050483e+00,2.992348e+01,3.960076e+01,1.699145e+02
1.284769e+06,1.487001e+01,1.356492e+05,1.570014e+00,9.484529e-01,9.485518e-01,1.385263e-03,1.084235e-08,3.797371e+01,8.050483e+00,2.992323e+01,3.960000e+01,1.699185e+02
1.284779e+06,1.487013e+01,1.356592e+05,1.570130e+00,9.484678e-01,9.485519e-01,1.385372e-03,1.084235e-08,3.797345e+01,8.050483e+00,2.992297e+01,3.959923e+01,1.699225e+02
1.284789e+06,1.487025e+01,1.356692e+05,1.570246e+00,9.484827e-01,9.485520e-01,1.385480e-03,1.084235e-08,3.797320e+01,8.050483e+00,2.992271e+01,3.959847e+01,1.699265e+02
1.284799e+06,1.487036e+01,1.356792e+05,1.570362e+00,9.484976e-01,9.485521e-01,1.385588e-03,1.084235e-08,3.797294e+01,8.050483e+00,2.992246e+01,3.959770e+01,1.699305e+02
1.284809e+06,1.487048e+01,1.356892e+05,1.570477e+00,9.485125e-01,9.485522e-01,1.385697e-03,1.084235e-08,3.797268e+01,8.050483e+00,2.992220e+01,3.959693e+01,1.699345e+02
1.284819e+06,1.487059e+01,1.356992e+05,1.570593e+00,9.485274e-01,9.485523e-01,1.385805e-03,1.084235e-08,3.797243e+01,8.050483e+00,2.992194e+01,3.959617e+01,1.699385e+02
1.284829e+06,1.487071e+01,1.357092e+05,1.570709e+00,9.485423e-01,9.485524e-01,1.385914e-03,1.084234e-08,3.797217e+01,8.050483e+00,2.992169e+01,3.959540e+01,1.699425e+02
1.284839e+06,1.487082e+01,1.357192e+05,1.570825e+00,9.485572e-01,9.485525e-01,1.386022e-03,1.084234e-08,3.797191e+01,8.050483e+00,2.992143e+01,3.959463e+01,1.699465e+02
1.284849e+06,1.487094e+01,1.357292e+05,1.570940e+00,9.485721e-01,9.485526e-01,1.386131e-03,1.084234e-08,3.797166e+01,8.050483e+00,2.992117e+01,3.959387e+01,1.699505e+02
1.284859e+06,1.487106e+01,1.357392e+05,1.571056e+00,9.485870e-01,9.485527e-01,1.386239e-03,1.084234e-08,3.797140e+01,8.050483e+00,2.992092e+01,3.959310e+01,1.699545e+02
1.284869e+06,1.487117e+01,1.357492e+05,1.571172e+00,9.486019e-01,9.485528e-01,1.386347e-03,1.084234e-08,3.797114e+01,8.050483e+00,2.992066e+01,3.959233e+01,1.699585e+02
1.284879e+06,1.487129e+01,1.357592e+05,1.571288e+00,9.486168e-01,9.485529e-01,1.386456e-03,1.084234e-08,3.797089e+01,8.050483e+00,2.992040e+01,3.959157e+01,1.699625e+02
1.284889e+06,1.487140e+01,1.357692e+05,1.571403e+00,9.486317e-01,9.485530e-01,1.386564e-03,1.084234e-08,3.797063e+01,8.050483e+00,2.992015e+01,3.959080e+01,1.699665e+02
1.284899e+06,1.487152e+01,1.357792e+05,1.571519e+00,9.486466e-01,9.485531e-01,1.386673e-03,1.084234e-08,3.797037e+01,8.050483e+00,2.991989e+01,3.959003e+01,1.699706e+02
1.284909e+06,1.487163e+01,1.357892e+05,1.571635e+00,9.486615e-01,9.485532e-01,1.386781e-03,1.084233e-08,3.797011e+01,8.050483e+00,2.991963e+01,3.958927e+01,1.699746e+02
1.284919e+06,1.487175e+01,1.357992e+05,1.571751e+00,9.486764e-01,9.485533e-01,1.386890e-03,1.084233e-08,3.796986e+01,8.050483e+00,2.991937e+01,3.958850e+01,1.699786e+02
1.284929e+06,1.487187e+01,1.358092e+05,1.571866e+00,9.486913e-01,9.485534e-01,1.386998e-03,1.084233e-08,3.796960e+01,8.050483e+00,2.991912e+01,3.958774e+01,1.699826e+02
1.284939e+06,1.487198e+01,1.358192e+05,1.571982e+00,9.487062e-01,9.485535e-01,1.387106e-03,1.084233e-08,3.796934e+01,8.050483e+00,2.991886e+01,3.958697e+01,1.699866e+02
1.284949e+06,1.487210e+01,1.358292e+05,1.572098e+00,9.487211e-01,9.485537e-01,1.387215e-03,1.084233e-08,3.796909e+01,8.050483e+00,2.991860e+01,3.958620e+01,1.699906e+02
1.284959e+06,1.487221e+01,1.358392e+05,1.572214e+00,9.487360e-01,9.485538e-01,1.387323e-03,1.084233e-08,3.796883e+01,8.050483e+00,2.991835e+01,3.958544e+01,1.699946e+02
1.284969e+06,1.487233e+01,1.358492e+05,1.572329e+00,9.487468e-01,9.485539e-01,1.387432e-03,1.084233e-08,3.796857e+01,8.050483e+00,2.991809e+01,3.958481e+01,1.699986e+02
1.284979e+06,1.487245e+01,1.358592e+05,1.572445e+00,9.487369e-01,9.485540e-01,1.387540e-03,1.084233e-08,3.796915e+01,8.050483e+00,2.991867e+01,3.958574e+01,1.699974e+02
1.284989e+06,1.487256e+01,1.358693e+05,1.572561e+00,9.487170e-01,9.485541e-01,1.387649e-03,1.084233e-08,3.797018e+01,8.050483e+00,2.991969e+01,3.958749e+01,1.699934e+02
1.284999e+06,1.487268e+01,1.358793e+05,1.572677e+00,9.486971e-01,9.485542e-01,1.387757e-03,1.084232e-08,3.797120e+01,8.050483e+00,2.992072e+01,3.958923e+01,1.699894e+02
1.285009e+06,1.487279e+01,1.358893e+05,1.572792e+00,9.486772e-01,9.485543e-01,1.387865e-03,1.084232e-08,3.797223e+01,8.050483e+00,2.992175e+01,3.959098e+01,1.699854e+02
1.285019e+06,1.487291e+01,1.358993e+05,1.572908e+00,9.486574e-01,9.485544e-01,1.387974e-03,1.084232e-08,3.797326e+01,8.050483e+00,2.992278e+01,3.959272e+01,1.699814e+02
1.285029e+06,1.487302e+01,1.359093e+05,1.573024e+00,9.486375e-01,9.485545e-01,1.388082e-03,1.084232e-08,3.797429e+01,8.050483e+00,2.992380e+01,3.959446e+01,1.699774e+02
1.285039e+06,1.487314e+01,1.359193e+05,1.573140e+00,9.486176e-01,9.485546e-01,1.388191e-03,1.084232e-08,3.797531e+01,8.050483e+00,2.992483e+01,3.959621e+01,1.699734e+02
1.285049e+06,1.487326e+01,1.359293e+05,1.573255e+00,9.485978e-01,9.485547e-01,1.388299e-03,1.084232e-08,3.797634e+01,8.050483e+00,2.992586e+01,3.959795e+01,1.699694e+02
1.285059e+06,1.487337e+01,1.359393e+05,1.573371e+00,9.485779e-01,9.485548e-01,1.388408e-03,1.084232e-08,3.797737e+01,8.050483e+00,2.992689e+01,3.959970e+01,1.699654e+02
1.285069e+06,1.487349e+01,1.359493e+05,1.573487e+00,9.485580e-01,9.485549e-01,1.388516e-03,1.084232e-08,3.797840e+01,8.050483e+00,2.992791e+01,3.960144e+01,1.699614e+02
1.285079e+06,1.487360e+01,1.359593e+05,1.573603e+00,9.485381e-01,9.485550e-01,1.388624e-03,1.084231e-08,3.797942e+01,8.050483e+00,2.992894e+01,3.960319e+01,1.699574e+02
1.285089e+06,1.487372e+01,1.359693e+05,1.573718e+00,9.485183e-01,9.485551e-01,1.388733e-03,1.084231e-08,3.798045e+01,8.050483e+00,2.992997e+01,3.960493e+01,1.699533e+02
1.285099e+06,1.487383e+01,1.359793e+05,1.573834e+00,9.484984e-01,9.485552e-01,1.388841e-03,1.084231e-08,3.798148e+01,8.050483e+00,2.993100e+01,3.960667e+01,1.699493e+02
1.285109e+06,1.487395e+01,1.359893e+05,1.573950e+00,9.484785e-01,9.485553e-01,1.388950e-03,1.084231e-08,3.798251e+01,8.050483e+00,2.993202e+01,3.960842e+01,1.699453e+02
1.285119e+06,1.487407e+01,1.359993e+05,1.574066e+00,9.484586e-01,9.485554e-01,1.389058e-03,1.084231e-08,3.798353e+01,8.050483e+00,2.993305e+01,3.961016e+01,1.699413e+02
1.285129e+06,1.487418e+01,1.360093e+05,1.574181e+00,9.484388e-01,9.485555e-01,1.389167e-03,1.084231e-08,3.798456e+01,8.050483e+00,2.993408e+01,3.961191e+01,1.699373e+02
1.285139e+06,1.487430e+01,1.360193e+05,1.574297e+00,9.484189e-01,9.485556e-01,1.389275e-03,1.084231e-08,3.798559e+01,8.050483e+00,2.993511e+01,3.961365e+01,1.699333e+02
1.285149e+06,1.487441e+01,1.360293e+05,1.574413e+00,9.483990e-01,9.485557e-01,1.389383e-03,1.084231e-08,3.798662e+01,8.050483e+00,2.993613e+01,3.961540e+01,1.699293e+02
1.285159e+06,1.487453e+01,1.360393e+05,1.574528e+00,9.483791e-01,9.485558e-01,1.389492e-03,1.084231e-08,3.798764e+01,8.050483e+00,2.993716e+01,3.961714e+01,1.699253e+02
1.285169e+06,1.487464e+01,1.360493e+05,1.574644e+00,9.483593e-01,9.485559e-01,1.389600e-03,1.084230e-08,3.798867e+01,8.050483e+00,2.993819e+01,3.961889e+01,1.699213e+02
1.285179e+06,1.487476e+01,1.360593e+05,1.574760e+00,9.483394e-01,9.485560e-01,1.389709e-03,1.084230e-08,3.798970e+01,8.050483e+00,2.993922e+01,3.962063e+01,1.699173e+02
1.285189e+06,1.487488e+01,1.360693e+05,1.574876e+00,9.483195e-01,9.485561e-01,1.389817e-03,1.084230e-08,3.799073e+01,8.050483e+00,2.994024e+01,3.962238e+01,1.699133e+02
1.285199e+06,1.487499e+01,1.360793e+05,1.574991e+00,9.482996e-01,9.485562e-01,1.389926e-03,1.084230e-08,3.799175e+01,8.050483e+00,2.994127e+01,3.962412e+01,1.699093e+02
1.285209e+06,1.487511e+01,1.360893e+05,1.575107e+00,9.482798e-01,9.485563e-01,1.390034e-03,1.084230e-08,3.799278e+01,8.050483e+00,2.994230e+01,3.962587e+01,1.699053e+02
1.285219e+06,1.487522e+01,1.360993e+05,1.575223e+00,9.482621e-01,9.485564e-01,1.390142e-03,1.084230e-08,3.799381e+01,8.050483e+00,2.994333e+01,3.962754e+01,1.699013e+02
1.285229e+06,1.487534e+01,1.361093e+05,1.575339e+00,9.482608e-01,9.485565e-01,1.390251e-03,1.084230e-08,3.799379e+01,8.050483e+00,2.994331e+01,3.962756e+01,1.699000e+02
1.285239e+06,1.487545e+01,1.361193e+05,1.575454e+00,9.482668e-01,9.485566e-01,1.390359e-03,1.084230e-08,3.799327e+01,8.050483e+00,2.994279e+01,3.962682e+01,1.699000e+02
1.285249e+06,1.487557e+01,1.361293e+05,1.575570e+00,9.482728e-01,9.485567e-01,1.390468e-03,1.084229e-08,3.799276e+01,8.050483e+00,2.994228e+01,3.962608e+01,1.699000e+02
1.285259e+06,1.487569e+01,1.361393e+05,1.575686e+00,9.482788e-01,9.485568e-01,1.390576e-03,1.084229e-08,3.799225e+01,8.050483e+00,2.994176e+01,3.962534e+01,1.699000e+02
1.285269e+06,1.487580e+01,1.361493e+05,1.575802e+00,9.482849e-01,9.485569e-01,1.390685e-03,1.084229e-08,3.799173e+01,8.050483e+00,2.994125e+01,3.962459e+01,1.699000e+02
1.285279e+06,1.487592e+01,1.361593e+05,1.575917e+00,9.482909e-01,9.485570e-01,1.390793e-03,1.084229e-08,3.799122e+01,8.050483e+00,2.994074e+01,3.962385e+01,1.699000e+02
1.285289e+06,1.487603e+01,1.361693e+05,1.576033e+00,9.482969e-01,9.485571e-01,1.390901e-03,1.084229e-08,3.799071e+01,8.050483e+00,2.994022e+01,3.962311e+01,1.699000e+02
1.285299e+06,1.487615e+01,1.361793e+05,1.576149e+00,9.483029e-01,9.485573e-01,1.391010e-03,1.084229e-08,3.799019e+01,8.050483e+00,2.993971e+01,3.962237e+01,1.699000e+02
1.285309e+06,1.487626e+01,1.361893e+05,1.576265e+00,9.483089e-01,9.485574e-01,1.391118e-03,1.084229e-08,3.798968e+01,8.050483e+00,2.993920e+01,3.962163e+01,1.699000e+02
1.285319e+06,1.487638e+01,1.361993e+05,1.576380e+00,9.483149e-01,9.485575e-01,1.391227e-03,1.084229e-08,3.798916e+01,8.050483e+00,2.993868e+01,3.962088e+01,1.699000e+02
1.285329e+06,1.487650e+01,1.362093e+05,1.576496e+00,9.483209e-01,9.485576e-01,1.391335e-03,1.084229e-08,3.798865e+01,8.050483e+00,2.993817e+01,3.962014e+01,1.699000e+02
1.285339e+06,1.487661e+01,1.362193e+05,1.576612e+00,9.483269e-01,9.485577e-01,1.391444e-03,1.084228e-08,3.798814e+01,8.050483e+00,2.993765e+01,3.961940e+01,1.699000e+02
1.285349e+06,1.487673e+01,1.362293e+05,1.576728e+00,9.483329e-01,9.485578e-01,1.391552e-03,1.084228e-08,3.798762e+01,8.050483e+00,2.993714e+01,3.961866e+01,1.699000e+02
1.285359e+06,1.487684e+01,1.362393e+05,1.576843e+00,9.483389e-01,9.485579e-01,1.391660e-03,1.084228e-08,3.798711e+01,8.050483e+00,2.993663e+01,3.961792e+01,1.699000e+02
1.285369e+06,1.487696e+01,1.362493e+05,1.576959e+00,9.483449e-01,9.485580e-01,1.391769e-03,1.084228e-08,3.798660e+01,8.050483e+00,2.993611e+01,3.961718e+01,1.699000e+02
1.285379e+06,1.487707e+01,1.362593e+05,1.577075e+00,9.483510e-01,9.485581e-01,1.391877e-03,1.084228e-08,3.798608e+01,8.050483e+00,2.993560e+01,3.961643e+01,1.699000e+02
1.285389e+06,1.487719e+01,1.362693e+05,1.577191e+00,9.483570e-01,9.485582e-01,1.391986e-03,1.084228e-08,3.798557e+01,8.050483e+00,2.993509e+01,3.961569e+01,1.699000e+02
1.285399e+06,1.487731e+01,1.362793e+05,1.577306e+00,9.483630e-01,9.485583e-01,1.392094e-03,1.084228e-08,3.798505e+01,8.050483e+00,2.993457e+01,3.961495e+01,1.699000e+02
1.285409e+06,1.487742e+01,1.362893e+05,1.577422e+00,9.483690e-01,9.485584e-01,1.392203e-03,1.084228e-08,3.798454e+01,8.050483e+00,2.993406e+01,3.961421e+01,1.699000e+02
1.285419e+06,1.487754e+01,1.362993e+05,1.577538e+00,9.483750e-01,9.485585e-01,1.392311e-03,1.084227e-08,3.798403e+01,8.050483e+00,2.993354e+01,3.961347e+01,1.699000e+02
1.285429e+06,1.487765e+01,1.363093e+05,1.577654e+00,9.483810e-01,9.485586e-01,1.392420e-03,1.084227e-08,3.798351e+01,8.050483e+00,2.993303e+01,3.961272e+01,1.699000e+02
1.285439e+06,1.487777e+01,1.363193e+05,1.577769e+00,9.483870e-01,9.485587e-01,1.392528e-03,1.084227e-08,3.798300e+01,8.050483e+00,2.993252e+01,3.961198e+01,1.699000e+02
1.285449e+06,1.487789e+01,1.363293e+05,1.577885e+00,9.483930e-01,9.485588e-01,1.392636e-03,1.084227e-08,3.798249e+01,8.050483e+00,2.993200e+01,3.961124e+01,1.699000e+02
1.285459e+06,1.487800e+01,1.363393e+05,1.578001e+00,9.483990e-01,9.485589e-01,1.392745e-03,1.084227e-08,3.798197e+01,8.050483e+00,2.993149e+01,3.961050e+01,1.699000e+02
1.285469e+06,1.487812e+01,1.363493e+05,1.578117e+00,9.484050e-01,9.485590e-01,1.392853e-03,1.084227e-08,3.798146e+01,8.050483e+00,2.993098e+01,3.960976e+01,1.699000e+02
1.285479e+06,1.487823e+01,1.363593e+05,1.578232e+00,9.484086e-01,9.485591e-01,1.392962e-03,1.084227e-08,3.798149e+01,8.050302e+00,2.993119e+01,3.960969e+01,1.699000e+02
1.285489e+06,1.487835e+01,1.363693e+05,1.578348e+00,9.484112e-01,9.485592e-01,1.393070e-03,1.084227e-08,3.798175e+01,8.050049e+00,2.993170e+01,3.960988e+01,1.699000e+02
1.285499e+06,1.487846e+01,1.363793e+05,1.578464e+00,9.484138e-01,9.485593e-01,1.393179e-03,1.084227e-08,3.798200e+01,8.049796e+00,2.993221e+01,3.961008e+01,1.699000e+02
1.285509e+06,1.487858e+01,1.363893e+05,1.578580e+00,9.484163e-01,9.485594e-01,1.393287e-03,1.084226e-08,3.798226e+01,8.049543e+00,2.993272e+01,3.961028e+01,1.699000e+02
1.285519e+06,1.487870e+01,1.363993e+05,1.578695e+00,9.484189e-01,9.485595e-01,1.393395e-03,1.084226e-08,3.798252e+01,8.049289e+00,2.993323e+01,3.961048e+01,1.699000e+02
1.285529e+06,1.487881e+01,1.364093e+05,1.578811e+00,9.484215e-01,9.485596e-01,1.393504e-03,1.084226e-08,3.798277e+01,8.049036e+00,2.993374e+01,3.961067e+01,1.699000e+02
1.285539e+06,1.487893e+01,1.364193e+05,1.578927e+00,9.484241e-01,9.485597e-01,1.393612e-03,1.084226e-08,3.798303e+01,8.048783e+00,2.993425e+01,3.961087e+01,1.699000e+02
1.285549e+06,1.487904e+01,1.364293e+05,1.579043e+00,9.484267e-01,9.485598e-01,1.393721e-03,1.084226e-08,3.798328e+01,8.048530e+00,2.993476e+01,3.961107e+01,1.699000e+02
1.285559e+06,1.487916e+01,1.364393e+05,1.579158e+00,9.484292e-01,9.485599e-01,1.393829e-03,1.084226e-08,3.798354e+01,8.048276e+00,2.993526e+01,3.961127e+01,1.699000e+02
1.285569e+06,1.487927e+01,1.364493e+05,1.579274e+00,9.484318e-01,9.485600e-01,1.393938e-03,1.084226e-08,3.798380e+01,8.048023e+00,2.993577e+01,3.961147e+01,1.699000e+02
1.285579e+06,1.487939e+01,1.364593e+05,1.579390e+00,9.484344e-01,9.485601e-01,1.394046e-03,1.084226e-08,3.798405e+01,8.047770e+00,2.993628e+01,3.961166e+01,1.699000e+02
1.285589e+06,1.487951e+01,1.364693e+05,1.579506e+00,9.484370e-01,9.485602e-01,1.394154e-03,1.084225e-08,3.798431e+01,8.047517e+00,2.993679e+01,3.961186e+01,1.699000e+02
1.285599e+06,1.487962e+01,1.364793e+05,1.579621e+00,9.484396e-01,9.485603e-01,1.394263e-03,1.084225e-08,3.798456e+01,8.047263e+00,2.993730e+01,3.961206e+01,1.699000e+02
1.285609e+06,1.487974e+01,1.364893e+05,1.579737e+00,9.484421e-01,9.485604e-01,1.394371e-03,1.084225e-08,3.798482e+01,8.047010e+00,2.993781e+01,3.961226e+01,1.699000e+02
1.285619e+06,1.487985e+01,1.364993e+05,1.579853e+00,9.484447e-01,9.485605e-01,1.394480e-03,1.084225e-08,3.798508e+01,8.046757e+00,2.993832e+01,3.961246e+01,1.699000e+02
1.285629e+06,1.487997e+01,1.365093e+05,1.579969e+00,9.484473e-01,9.485606e-01,1.394588e-03,1.084225e-08,3.798533e+01,8.046504e+00,2.993883e+01,3.961265e+01,1.699000e+02
1.285639e+06,1.488008e+01,1.365193e+05,1.580084e+00,9.484499e-01,9.485607e-01,1.394697e-03,1.084225e-08,3.798559e+01,8.046250e+00,2.993934e+01,3.961285e+01,1.699000e+02
1.285649e+06,1.488020e+01,1.365293e+05,1.580200e+00,9.484525e-01,9.485609e-01,1.394805e-03,1.084225e-08,3.798584e+01,8.045997e+00,2.993985e+01,3.961305e+01,1.699000e+02
1.285659e+06,1.488032e+01,1.365393e+05,1.580316e+00,9.484550e-01,9.485610e-01,1.394913e-03,1.084225e-08,3.798610e+01,8.045744e+00,2.994036e+01,3.961325e+01,1.699000e+02
1.285669e+06,1.488043e+01,1.365493e+05,1.580432e+00,9.484576e-01,9.485611e-01,1.395022e-03,1.084225e-08,3.798636e+01,8.045491e+00,2.994087e+01,3.961344e+01,1.699000e+02
1.285679e+06,1.488055e+01,1.365593e+05,1.580547e+00,9.484602e-01,9.485612e-01,1.395130e-03,1.084224e-08,3.798661e+01,8.045238e+00,2.994138e+01,3.961364e+01,1.699000e+02
1.285689e+06,1.488066e+01,1.365693e+05,1.580663e+00,9.484628e-01,9.485613e-01,1.395239e-03,1.084224e-08,3.798687e+01,8.044984e+00,2.994188e+01,3.961384e+01,1.699000e+02
1.285699e+06,1.488078e+01,1.365793e+05,1.580779e+00,9.484653e-01,9.485614e-01,1.395347e-03,1.084224e-08,3.798712e+01,8.044731e+00,2.994239e+01,3.961404e+01,1.699000e+02
1.285709e+06,1.488089e+01,1.365893e+05,1.580895e+00,9.484679e-01,9.485615e-01,1.395456e-03,1.084224e-08,3.798738e+01,8.044478e+00,2.994290e+01,3.961424e+01,1.699000e+02
1.285719e+06,1.488101e+01,1.365993e+05,1.581010e+00,9.484684e-01,9.485616e-01,1.395564e-03,1.084224e-08,3.798764e+01,8.044225e+00,2.994341e+01,3.961450e+01,1.699000e+02
1.285729e+06,1.488113e+01,1.366093e+05,1.581126e+00,9.484672e-01,9.485617e-01,1.395672e-03,1.084224e-08,3.798772e+01,8.044306e+00,2.994342e+01,3.961463e+01,1.698974e+02
1.285739e+06,1.488124e+01,1.366193e+05,1.581242e+00,9.484656e-01,9.485618e-01,1.395781e-03,1.084224e-08,3.798772e+01,8.044561e+00,2.994316e+01,3.961467e+01,1.698933e+02
1.285749e+06,1.488136e+01,1.366293e+05,1.581358e+00,9.484641e-01,9.485619e-01,1.395889e-03,1.084224e-08,3.798772e+01,8.044816e+00,2.994291e+01,3.961471e+01,1.698893e+02
1.285759e+06,1.488147e+01,1.366393e+05,1.581473e+00,9.484625e-01,9.485620e-01,1.395998e-03,1.084223e-08,3.798772e+01,8.045071e+00,2.994265e+01,3.961475e+01,1.698853e+02
1.285769e+06,1.488159e+01,1.366493e+05,1.581589e+00,9.484610e-01,9.485621e-01,1.396106e-03,1.084223e-08,3.798772e+01,8.045326e+00,2.994240e+01,3.961478e+01,1.698813e+02
1.285779e+06,1.488170e+01,1.366593e+05,1.581705e+00,9.484594e-01,9.485622e-01,1.396215e-03,1.084223e-08,3.798772e+01,8.045581e+00,2.994214e+01,3.961482e+01,1.698773e+02
1.285789e+06,1.488182e+01,1.366693e+05,1.581821e+00,9.484579e-01,9.485623e-01,1.396323e-03,1.084223e-08,3.798772e+01,8.045836e+00,2.994189e+01,3.961486e+01,1.698732e+02
1.285799e+06,1.488194e+01,1.366793e+05,1.581936e+00,9.484563e-01,9.485624e-01,1.396431e-03,1.084223e-08,3.798772e+01,8.046091e+00,2.994163e+01,3.961490e+01,1.698692e+02
1.285809e+06,1.488205e+01,1.366893e+05,1.582052e+00,9.484548e-01,9.485625e-01,1.396540e-03,1.084223e-08,3.798772e+01,8.046346e+00,2.994138e+01,3.961493e+01,1.698652e+02
1.285819e+06,1.488217e+01,1.366993e+05,1.582168e+00,9.484533e-01,9.485626e-01,1.396648e-03,1.084223e-08,3.798772e+01,8.046601e+00,2.994112e+01,3.961497e+01,1.698612e+02
1.285829e+06,1.488228e+01,1.367093e+05,1.582284e+00,9.484517e-01,9.485627e-01,1.396757e-03,1.084223e-08,3.798772e+01,8.046856e+00,2.994087e+01,3.961501e+01,1.698572e+02
1.285839e+06,1.488240e+01,1.367193e+05,1.582399e+00,9.484502e-01,9.485628e-01,1.396865e-03,1.084223e-08,3.798772e+01,8.047111e+00,2.994061e+01,3.961505e+01,1.698531e+02
1.285849e+06,1.488252e+01,1.367293e+05,1.582515e+00,9.484486e-01,9.485629e-01,1.396974e-03,1.084222e-08,3.798772e+01,8.047366e+00,2.994036e+01,3.961508e+01,1.698491e+02
1.285859e+06,1.488263e+01,1.367393e+05,1.582631e+00,9.484471e-01,9.485630e-01,1.397082e-03,1.084222e-08,3.798772e+01,8.047621e+00,2.994010e+01,3.961512e+01,1.698451e+02
1.285869e+06,1.488275e+01,1.367493e+05,1.582747e+00,9.484455e-01,9.485631e-01,1.397190e-03,1.084222e-08,3.798772e+01,8.047876e+00,2.993985e+01,3.961516e+01,1.698411e+02
1.285879e+06,1.488286e+01,1.367593e+05,1.582862e+00,9.484440e-01,9.485632e-01,1.397299e-03,1.084222e-08,3.798772e+01,8.048131e+00,2.993959e+01,3.961520e+01,1.698371e+02
1.285889e+06,1.488298e+01,1.367693e+05,1.582978e+00,9.484424e-01,9.485633e-01,1.397407e-03,1.084222e-08,3.798772e+01,8.048386e+00,2.993934e+01,3.961523e+01,1.698331e+02
1.285899e+06,1.488309e+01,1.367793e+05,1.583094e+00,9.484409e-01,9.485634e-01,1.397516e-03,1.084222e-08,3.798772e+01,8.048641e+00,2.993908e+01,3.961527e+01,1.698290e+02
1.285909e+06,1.488321e+01,1.367893e+05,1.583210e+00,9.484394e-01,9.485635e-01,1.397624e-03,1.084222e-08,3.798772e+01,8.048896e+00,2.993883e+01,3.961531e+01,1.698250e+02
1.285919e+06,1.488333e+01,1.367993e+05,1.583325e+00,9.484378e-01,9.485636e-01,1.397733e-03,1.084222e-08,3.798772e+01,8.049151e+00,2.993857e+01,3.961535e+01,1.698210e+02
1.285929e+06,1.488344e+01,1.368093e+05,1.583441e+00,9.484363e-01,9.485637e-01,1.397841e-03,1.084221e-08,3.798772e+01,8.049406e+00,2.993832e+01,3.961538e+01,1.698170e+02
1.285939e+06,1.488356e+01,1.368193e+05,1.583557e+00,9.484347e-01,9.485638e-01,1.397949e-03,1.084221e-08,3.798772e+01,8.049661e+00,2.993806e+01,3.961542e+01,1.698130e+02
