Repository: brandonlampe/CS_Data

# Repository for Crushed Salt Data
**Grant No: 456417**

This is a work in progress!

## Repository Content

### Directory Names
A uniform namining structure still in progress, but in general directories are named according to the following:
 - Names contain no spaces, a single underscore "_" will be used as a file name seperator.
 - Files are for the Crushed Salt Project (CSP); therefore, the first three charaters of each file are "CSP".
 - Folders are organized by which frame the test was performed on i.e., A2 or A3.
 - The fifth and sixth charaters of each file name will therefore be "A" followed by the frame number.

File: UNM_WP_HY_175_09/STAGE13/CREEP_FIT/175_09_STAGE13_CREEP_OUT.csv (part 60 of 63)
Analysis by Brandon Lampe, performed on: 2016/07/06 15:32:59
Experimental results below begin at: 2016/04/21 16:38:02
Duration (sec),Duration (day),Elapsed Time (sec),Elapsed Time (day),Interpolated Fractional Density,Fit to Fractional Density,Fit to Volume Strain,Fit to Volume Strain Rate (1/sec),Confining Pressure (MPa),Pore Pressure (MPa),Terzaghi Pressure (MPa),Solid Pressure (MPa),Temperature (C))
1.288309e+06,1.491099e+01,1.391895e+05,1.610989e+00,9.483926e-01,9.485882e-01,1.423647e-03,1.084193e-08,3.795352e+01,8.056828e+00,2.989669e+01,3.958036e+01,1.698000e+02
1.288319e+06,1.491111e+01,1.391995e+05,1.611105e+00,9.484049e-01,9.485883e-01,1.423755e-03,1.084193e-08,3.795352e+01,8.056828e+00,2.989669e+01,3.957996e+01,1.698000e+02
1.288329e+06,1.491122e+01,1.392095e+05,1.611221e+00,9.484172e-01,9.485884e-01,1.423864e-03,1.084193e-08,3.795352e+01,8.056828e+00,2.989669e+01,3.957955e+01,1.698000e+02
1.288339e+06,1.491134e+01,1.392195e+05,1.611337e+00,9.484295e-01,9.485885e-01,1.423972e-03,1.084193e-08,3.795352e+01,8.056828e+00,2.989669e+01,3.957914e+01,1.698000e+02
1.288349e+06,1.491145e+01,1.392295e+05,1.611452e+00,9.484418e-01,9.485886e-01,1.424081e-03,1.084193e-08,3.795352e+01,8.056828e+00,2.989669e+01,3.957873e+01,1.698000e+02
1.288359e+06,1.491157e+01,1.392395e+05,1.611568e+00,9.484541e-01,9.485887e-01,1.424189e-03,1.084193e-08,3.795352e+01,8.056828e+00,2.989669e+01,3.957832e+01,1.698000e+02
1.288369e+06,1.491168e+01,1.392495e+05,1.611684e+00,9.484663e-01,9.485888e-01,1.424297e-03,1.084193e-08,3.795352e+01,8.056828e+00,2.989669e+01,3.957791e+01,1.698000e+02
1.288379e+06,1.491180e+01,1.392595e+05,1.611800e+00,9.484786e-01,9.485889e-01,1.424406e-03,1.084193e-08,3.795352e+01,8.056828e+00,2.989669e+01,3.957751e+01,1.698000e+02
1.288389e+06,1.491192e+01,1.392695e+05,1.611915e+00,9.484909e-01,9.485890e-01,1.424514e-03,1.084193e-08,3.795352e+01,8.056828e+00,2.989669e+01,3.957710e+01,1.698000e+02
1.288399e+06,1.491203e+01,1.392795e+05,1.612031e+00,9.485032e-01,9.485891e-01,1.424623e-03,1.084192e-08,3.795352e+01,8.056828e+00,2.989669e+01,3.957669e+01,1.698000e+02
1.288409e+06,1.491215e+01,1.392895e+05,1.612147e+00,9.485155e-01,9.485892e-01,1.424731e-03,1.084192e-08,3.795352e+01,8.056828e+00,2.989669e+01,3.957628e+01,1.698000e+02
1.288419e+06,1.491226e+01,1.392995e+05,1.612263e+00,9.485278e-01,9.485893e-01,1.424840e-03,1.084192e-08,3.795352e+01,8.056828e+00,2.989669e+01,3.957587e+01,1.698000e+02
1.288429e+06,1.491238e+01,1.393095e+05,1.612378e+00,9.485401e-01,9.485894e-01,1.424948e-03,1.084192e-08,3.795352e+01,8.056828e+00,2.989669e+01,3.957546e+01,1.698000e+02
1.288439e+06,1.491249e+01,1.393195e+05,1.612494e+00,9.485523e-01,9.485895e-01,1.425056e-03,1.084192e-08,3.795352e+01,8.056828e+00,2.989669e+01,3.957506e+01,1.698000e+02
1.288449e+06,1.491261e+01,1.393295e+05,1.612610e+00,9.485646e-01,9.485896e-01,1.425165e-03,1.084192e-08,3.795352e+01,8.056828e+00,2.989669e+01,3.957465e+01,1.698000e+02
1.288459e+06,1.491273e+01,1.393395e+05,1.612726e+00,9.485769e-01,9.485898e-01,1.425273e-03,1.084192e-08,3.795352e+01,8.056828e+00,2.989669e+01,3.957424e+01,1.698000e+02
1.288469e+06,1.491284e+01,1.393495e+05,1.612841e+00,9.485871e-01,9.485899e-01,1.425382e-03,1.084192e-08,3.795352e+01,8.056828e+00,2.989669e+01,3.957390e+01,1.698000e+02
1.288479e+06,1.491296e+01,1.393595e+05,1.612957e+00,9.485854e-01,9.485900e-01,1.425490e-03,1.084191e-08,3.795335e+01,8.056828e+00,2.989652e+01,3.957378e+01,1.697973e+02
1.288489e+06,1.491307e+01,1.393695e+05,1.613073e+00,9.485782e-01,9.485901e-01,1.425599e-03,1.084191e-08,3.795309e+01,8.056828e+00,2.989626e+01,3.957375e+01,1.697933e+02
1.288499e+06,1.491319e+01,1.393795e+05,1.613189e+00,9.485711e-01,9.485902e-01,1.425707e-03,1.084191e-08,3.795283e+01,8.056828e+00,2.989600e+01,3.957371e+01,1.697893e+02
1.288509e+06,1.491330e+01,1.393895e+05,1.613304e+00,9.485640e-01,9.485903e-01,1.425815e-03,1.084191e-08,3.795258e+01,8.056828e+00,2.989575e+01,3.957368e+01,1.697853e+02
1.288519e+06,1.491342e+01,1.393995e+05,1.613420e+00,9.485568e-01,9.485904e-01,1.425924e-03,1.084191e-08,3.795232e+01,8.056828e+00,2.989549e+01,3.957364e+01,1.697813e+02
1.288529e+06,1.491354e+01,1.394095e+05,1.613536e+00,9.485497e-01,9.485905e-01,1.426032e-03,1.084191e-08,3.795206e+01,8.056828e+00,2.989523e+01,3.957361e+01,1.697773e+02
1.288539e+06,1.491365e+01,1.394195e+05,1.613652e+00,9.485426e-01,9.485906e-01,1.426141e-03,1.084191e-08,3.795180e+01,8.056828e+00,2.989498e+01,3.957358e+01,1.697733e+02
1.288549e+06,1.491377e+01,1.394295e+05,1.613767e+00,9.485354e-01,9.485907e-01,1.426249e-03,1.084191e-08,3.795155e+01,8.056828e+00,2.989472e+01,3.957354e+01,1.697693e+02
1.288559e+06,1.491388e+01,1.394395e+05,1.613883e+00,9.485283e-01,9.485908e-01,1.426358e-03,1.084191e-08,3.795129e+01,8.056828e+00,2.989446e+01,3.957351e+01,1.697653e+02
1.288569e+06,1.491400e+01,1.394495e+05,1.613999e+00,9.485212e-01,9.485909e-01,1.426466e-03,1.084190e-08,3.795103e+01,8.056828e+00,2.989421e+01,3.957347e+01,1.697613e+02
1.288579e+06,1.491411e+01,1.394595e+05,1.614115e+00,9.485140e-01,9.485910e-01,1.426574e-03,1.084190e-08,3.795078e+01,8.056828e+00,2.989395e+01,3.957344e+01,1.697573e+02
1.288589e+06,1.491423e+01,1.394695e+05,1.614230e+00,9.485069e-01,9.485911e-01,1.426683e-03,1.084190e-08,3.795052e+01,8.056828e+00,2.989369e+01,3.957341e+01,1.697533e+02
1.288599e+06,1.491435e+01,1.394795e+05,1.614346e+00,9.484998e-01,9.485912e-01,1.426791e-03,1.084190e-08,3.795026e+01,8.056828e+00,2.989344e+01,3.957337e+01,1.697493e+02
1.288609e+06,1.491446e+01,1.394895e+05,1.614462e+00,9.484926e-01,9.485913e-01,1.426900e-03,1.084190e-08,3.795001e+01,8.056828e+00,2.989318e+01,3.957334e+01,1.697453e+02
1.288619e+06,1.491458e+01,1.394995e+05,1.614578e+00,9.484855e-01,9.485914e-01,1.427008e-03,1.084190e-08,3.794975e+01,8.056828e+00,2.989292e+01,3.957331e+01,1.697413e+02
1.288629e+06,1.491469e+01,1.395095e+05,1.614693e+00,9.484784e-01,9.485915e-01,1.427117e-03,1.084190e-08,3.794949e+01,8.056828e+00,2.989267e+01,3.957327e+01,1.697373e+02
1.288639e+06,1.491481e+01,1.395195e+05,1.614809e+00,9.484713e-01,9.485916e-01,1.427225e-03,1.084190e-08,3.794924e+01,8.056828e+00,2.989241e+01,3.957324e+01,1.697333e+02
1.288649e+06,1.491492e+01,1.395295e+05,1.614925e+00,9.484641e-01,9.485917e-01,1.427333e-03,1.084189e-08,3.794898e+01,8.056828e+00,2.989215e+01,3.957320e+01,1.697292e+02
1.288660e+06,1.491504e+01,1.395395e+05,1.615041e+00,9.484570e-01,9.485918e-01,1.427442e-03,1.084189e-08,3.794872e+01,8.056828e+00,2.989189e+01,3.957317e+01,1.697252e+02
1.288670e+06,1.491516e+01,1.395495e+05,1.615156e+00,9.484499e-01,9.485919e-01,1.427550e-03,1.084189e-08,3.794847e+01,8.056828e+00,2.989164e+01,3.957314e+01,1.697212e+02
1.288680e+06,1.491527e+01,1.395595e+05,1.615272e+00,9.484427e-01,9.485920e-01,1.427659e-03,1.084189e-08,3.794821e+01,8.056828e+00,2.989138e+01,3.957310e+01,1.697172e+02
1.288690e+06,1.491539e+01,1.395695e+05,1.615388e+00,9.484356e-01,9.485921e-01,1.427767e-03,1.084189e-08,3.794795e+01,8.056828e+00,2.989112e+01,3.957307e+01,1.697132e+02
1.288700e+06,1.491550e+01,1.395795e+05,1.615504e+00,9.484285e-01,9.485922e-01,1.427876e-03,1.084189e-08,3.794769e+01,8.056828e+00,2.989087e+01,3.957303e+01,1.697092e+02
1.288710e+06,1.491562e+01,1.395895e+05,1.615619e+00,9.484213e-01,9.485923e-01,1.427984e-03,1.084189e-08,3.794744e+01,8.056828e+00,2.989061e+01,3.957300e+01,1.697052e+02
1.288720e+06,1.491574e+01,1.395995e+05,1.615735e+00,9.484209e-01,9.485924e-01,1.428092e-03,1.084189e-08,3.794718e+01,8.056828e+00,2.989035e+01,3.957274e+01,1.697012e+02
1.288730e+06,1.491585e+01,1.396095e+05,1.615851e+00,9.484305e-01,9.485925e-01,1.428201e-03,1.084189e-08,3.794823e+01,8.056828e+00,2.989141e+01,3.957353e+01,1.697056e+02
1.288740e+06,1.491597e+01,1.396195e+05,1.615967e+00,9.484433e-01,9.485926e-01,1.428309e-03,1.084188e-08,3.794986e+01,8.056828e+00,2.989303e+01,3.957482e+01,1.697136e+02
1.288750e+06,1.491608e+01,1.396295e+05,1.616082e+00,9.484561e-01,9.485927e-01,1.428418e-03,1.084188e-08,3.795148e+01,8.056828e+00,2.989465e+01,3.957610e+01,1.697215e+02
1.288760e+06,1.491620e+01,1.396395e+05,1.616198e+00,9.484689e-01,9.485928e-01,1.428526e-03,1.084188e-08,3.795310e+01,8.056828e+00,2.989627e+01,3.957739e+01,1.697295e+02
1.288770e+06,1.491631e+01,1.396495e+05,1.616314e+00,9.484816e-01,9.485929e-01,1.428635e-03,1.084188e-08,3.795472e+01,8.056828e+00,2.989789e+01,3.957867e+01,1.697375e+02
1.288780e+06,1.491643e+01,1.396595e+05,1.616429e+00,9.484944e-01,9.485930e-01,1.428743e-03,1.084188e-08,3.795634e+01,8.056828e+00,2.989951e+01,3.957996e+01,1.697455e+02
1.288790e+06,1.491655e+01,1.396695e+05,1.616545e+00,9.485072e-01,9.485931e-01,1.428851e-03,1.084188e-08,3.795796e+01,8.056828e+00,2.990113e+01,3.958124e+01,1.697535e+02
1.288800e+06,1.491666e+01,1.396795e+05,1.616661e+00,9.485199e-01,9.485932e-01,1.428960e-03,1.084188e-08,3.795958e+01,8.056828e+00,2.990276e+01,3.958253e+01,1.697614e+02
1.288810e+06,1.491678e+01,1.396895e+05,1.616777e+00,9.485327e-01,9.485934e-01,1.429068e-03,1.084188e-08,3.796121e+01,8.056828e+00,2.990438e+01,3.958381e+01,1.697694e+02
1.288820e+06,1.491689e+01,1.396995e+05,1.616892e+00,9.485455e-01,9.485935e-01,1.429177e-03,1.084188e-08,3.796283e+01,8.056828e+00,2.990600e+01,3.958510e+01,1.697774e+02
1.288830e+06,1.491701e+01,1.397095e+05,1.617008e+00,9.485583e-01,9.485936e-01,1.429285e-03,1.084187e-08,3.796445e+01,8.056828e+00,2.990762e+01,3.958638e+01,1.697854e+02
1.288840e+06,1.491712e+01,1.397195e+05,1.617124e+00,9.485710e-01,9.485937e-01,1.429393e-03,1.084187e-08,3.796607e+01,8.056828e+00,2.990924e+01,3.958767e+01,1.697934e+02
1.288850e+06,1.491724e+01,1.397295e+05,1.617240e+00,9.485838e-01,9.485938e-01,1.429502e-03,1.084187e-08,3.796769e+01,8.056828e+00,2.991086e+01,3.958895e+01,1.698014e+02
1.288860e+06,1.491736e+01,1.397395e+05,1.617355e+00,9.485966e-01,9.485939e-01,1.429610e-03,1.084187e-08,3.796931e+01,8.056828e+00,2.991248e+01,3.959024e+01,1.698093e+02
1.288870e+06,1.491747e+01,1.397495e+05,1.617471e+00,9.486094e-01,9.485940e-01,1.429719e-03,1.084187e-08,3.797093e+01,8.056828e+00,2.991411e+01,3.959152e+01,1.698173e+02
1.288880e+06,1.491759e+01,1.397595e+05,1.617587e+00,9.486221e-01,9.485941e-01,1.429827e-03,1.084187e-08,3.797255e+01,8.056828e+00,2.991573e+01,3.959281e+01,1.698253e+02
1.288890e+06,1.491770e+01,1.397695e+05,1.617703e+00,9.486349e-01,9.485942e-01,1.429936e-03,1.084187e-08,3.797418e+01,8.056828e+00,2.991735e+01,3.959409e+01,1.698333e+02
1.288900e+06,1.491782e+01,1.397795e+05,1.617818e+00,9.486477e-01,9.485943e-01,1.430044e-03,1.084187e-08,3.797580e+01,8.056828e+00,2.991897e+01,3.959537e+01,1.698413e+02
1.288910e+06,1.491793e+01,1.397895e+05,1.617934e+00,9.486604e-01,9.485944e-01,1.430152e-03,1.084186e-08,3.797742e+01,8.056828e+00,2.992059e+01,3.959666e+01,1.698493e+02
1.288920e+06,1.491805e+01,1.397995e+05,1.618050e+00,9.486732e-01,9.485945e-01,1.430261e-03,1.084186e-08,3.797904e+01,8.056828e+00,2.992221e+01,3.959794e+01,1.698572e+02
1.288930e+06,1.491817e+01,1.398095e+05,1.618166e+00,9.486860e-01,9.485946e-01,1.430369e-03,1.084186e-08,3.798066e+01,8.056828e+00,2.992383e+01,3.959923e+01,1.698652e+02
1.288940e+06,1.491828e+01,1.398195e+05,1.618281e+00,9.486988e-01,9.485947e-01,1.430478e-03,1.084186e-08,3.798228e+01,8.056828e+00,2.992545e+01,3.960051e+01,1.698732e+02
1.288950e+06,1.491840e+01,1.398295e+05,1.618397e+00,9.487115e-01,9.485948e-01,1.430586e-03,1.084186e-08,3.798390e+01,8.056828e+00,2.992708e+01,3.960180e+01,1.698812e+02
1.288960e+06,1.491851e+01,1.398395e+05,1.618513e+00,9.487243e-01,9.485949e-01,1.430695e-03,1.084186e-08,3.798552e+01,8.056828e+00,2.992870e+01,3.960308e+01,1.698892e+02
1.288970e+06,1.491863e+01,1.398495e+05,1.618629e+00,9.487288e-01,9.485950e-01,1.430803e-03,1.084186e-08,3.798715e+01,8.056828e+00,2.993032e+01,3.960464e+01,1.698972e+02
1.288980e+06,1.491874e+01,1.398595e+05,1.618744e+00,9.487206e-01,9.485951e-01,1.430911e-03,1.084186e-08,3.798789e+01,8.056828e+00,2.993106e+01,3.960570e+01,1.698948e+02
1.288990e+06,1.491886e+01,1.398695e+05,1.618860e+00,9.487078e-01,9.485952e-01,1.431020e-03,1.084186e-08,3.798815e+01,8.056828e+00,2.993132e+01,3.960639e+01,1.698868e+02
1.289000e+06,1.491898e+01,1.398795e+05,1.618976e+00,9.486950e-01,9.485953e-01,1.431128e-03,1.084185e-08,3.798840e+01,8.056828e+00,2.993158e+01,3.960709e+01,1.698788e+02
1.289010e+06,1.491909e+01,1.398895e+05,1.619092e+00,9.486821e-01,9.485954e-01,1.431237e-03,1.084185e-08,3.798866e+01,8.056828e+00,2.993183e+01,3.960779e+01,1.698708e+02
1.289020e+06,1.491921e+01,1.398995e+05,1.619207e+00,9.486693e-01,9.485955e-01,1.431345e-03,1.084185e-08,3.798892e+01,8.056828e+00,2.993209e+01,3.960848e+01,1.698628e+02
1.289030e+06,1.491932e+01,1.399095e+05,1.619323e+00,9.486565e-01,9.485956e-01,1.431454e-03,1.084185e-08,3.798917e+01,8.056828e+00,2.993235e+01,3.960918e+01,1.698548e+02
1.289040e+06,1.491944e+01,1.399195e+05,1.619439e+00,9.486437e-01,9.485957e-01,1.431562e-03,1.084185e-08,3.798943e+01,8.056828e+00,2.993260e+01,3.960988e+01,1.698468e+02
1.289050e+06,1.491955e+01,1.399295e+05,1.619555e+00,9.486309e-01,9.485958e-01,1.431670e-03,1.084185e-08,3.798969e+01,8.056828e+00,2.993286e+01,3.961058e+01,1.698388e+02
1.289060e+06,1.491967e+01,1.399395e+05,1.619670e+00,9.486181e-01,9.485959e-01,1.431779e-03,1.084185e-08,3.798994e+01,8.056828e+00,2.993312e+01,3.961127e+01,1.698308e+02
1.289070e+06,1.491979e+01,1.399495e+05,1.619786e+00,9.486052e-01,9.485960e-01,1.431887e-03,1.084185e-08,3.799020e+01,8.056828e+00,2.993337e+01,3.961197e+01,1.698228e+02
1.289080e+06,1.491990e+01,1.399595e+05,1.619902e+00,9.485924e-01,9.485961e-01,1.431996e-03,1.084184e-08,3.799046e+01,8.056828e+00,2.993363e+01,3.961267e+01,1.698147e+02
1.289090e+06,1.492002e+01,1.399695e+05,1.620018e+00,9.485796e-01,9.485962e-01,1.432104e-03,1.084184e-08,3.799072e+01,8.056828e+00,2.993389e+01,3.961336e+01,1.698067e+02
1.289100e+06,1.492013e+01,1.399795e+05,1.620133e+00,9.485668e-01,9.485963e-01,1.432213e-03,1.084184e-08,3.799097e+01,8.056828e+00,2.993414e+01,3.961406e+01,1.697987e+02
1.289110e+06,1.492025e+01,1.399895e+05,1.620249e+00,9.485540e-01,9.485964e-01,1.432321e-03,1.084184e-08,3.799123e+01,8.056828e+00,2.993440e+01,3.961476e+01,1.697907e+02
1.289120e+06,1.492036e+01,1.399995e+05,1.620365e+00,9.485412e-01,9.485965e-01,1.432429e-03,1.084184e-08,3.799149e+01,8.056828e+00,2.993466e+01,3.961546e+01,1.697827e+02
1.289130e+06,1.492048e+01,1.400095e+05,1.620481e+00,9.485283e-01,9.485966e-01,1.432538e-03,1.084184e-08,3.799174e+01,8.056828e+00,2.993492e+01,3.961615e+01,1.697747e+02
1.289140e+06,1.492060e+01,1.400195e+05,1.620596e+00,9.485155e-01,9.485967e-01,1.432646e-03,1.084184e-08,3.799200e+01,8.056828e+00,2.993517e+01,3.961685e+01,1.697667e+02
1.289150e+06,1.492071e+01,1.400295e+05,1.620712e+00,9.485027e-01,9.485968e-01,1.432755e-03,1.084184e-08,3.799226e+01,8.056828e+00,2.993543e+01,3.961755e+01,1.697587e+02
1.289160e+06,1.492083e+01,1.400395e+05,1.620828e+00,9.484899e-01,9.485970e-01,1.432863e-03,1.084184e-08,3.799251e+01,8.056828e+00,2.993569e+01,3.961825e+01,1.697507e+02
1.289170e+06,1.492094e+01,1.400495e+05,1.620944e+00,9.484771e-01,9.485971e-01,1.432972e-03,1.084183e-08,3.799277e+01,8.056828e+00,2.993594e+01,3.961894e+01,1.697427e+02
1.289180e+06,1.492106e+01,1.400595e+05,1.621059e+00,9.484643e-01,9.485972e-01,1.433080e-03,1.084183e-08,3.799303e+01,8.056828e+00,2.993620e+01,3.961964e+01,1.697346e+02
1.289190e+06,1.492118e+01,1.400695e+05,1.621175e+00,9.484514e-01,9.485973e-01,1.433188e-03,1.084183e-08,3.799328e+01,8.056828e+00,2.993646e+01,3.962034e+01,1.697266e+02
1.289200e+06,1.492129e+01,1.400795e+05,1.621291e+00,9.484386e-01,9.485974e-01,1.433297e-03,1.084183e-08,3.799354e+01,8.056828e+00,2.993671e+01,3.962103e+01,1.697186e+02
1.289210e+06,1.492141e+01,1.400895e+05,1.621407e+00,9.484258e-01,9.485975e-01,1.433405e-03,1.084183e-08,3.799380e+01,8.056828e+00,2.993697e+01,3.962173e+01,1.697106e+02
1.289220e+06,1.492152e+01,1.400995e+05,1.621522e+00,9.484173e-01,9.485976e-01,1.433514e-03,1.084183e-08,3.799405e+01,8.056828e+00,2.993723e+01,3.962229e+01,1.697026e+02
1.289230e+06,1.492164e+01,1.401095e+05,1.621638e+00,9.484197e-01,9.485977e-01,1.433622e-03,1.084183e-08,3.799414e+01,8.056828e+00,2.993731e+01,3.962229e+01,1.697000e+02
1.289240e+06,1.492175e+01,1.401195e+05,1.621754e+00,9.484264e-01,9.485978e-01,1.433731e-03,1.084183e-08,3.799414e+01,8.056828e+00,2.993731e+01,3.962207e+01,1.697000e+02
1.289250e+06,1.492187e+01,1.401295e+05,1.621870e+00,9.484330e-01,9.485979e-01,1.433839e-03,1.084182e-08,3.799414e+01,8.056828e+00,2.993731e+01,3.962185e+01,1.697000e+02
1.289260e+06,1.492199e+01,1.401395e+05,1.621985e+00,9.484396e-01,9.485980e-01,1.433947e-03,1.084182e-08,3.799414e+01,8.056828e+00,2.993731e+01,3.962163e+01,1.697000e+02
1.289270e+06,1.492210e+01,1.401495e+05,1.622101e+00,9.484463e-01,9.485981e-01,1.434056e-03,1.084182e-08,3.799414e+01,8.056828e+00,2.993731e+01,3.962141e+01,1.697000e+02
1.289280e+06,1.492222e+01,1.401595e+05,1.622217e+00,9.484529e-01,9.485982e-01,1.434164e-03,1.084182e-08,3.799414e+01,8.056828e+00,2.993731e+01,3.962119e+01,1.697000e+02
1.289290e+06,1.492233e+01,1.401695e+05,1.622333e+00,9.484595e-01,9.485983e-01,1.434273e-03,1.084182e-08,3.799414e+01,8.056828e+00,2.993731e+01,3.962097e+01,1.697000e+02
1.289300e+06,1.492245e+01,1.401795e+05,1.622448e+00,9.484662e-01,9.485984e-01,1.434381e-03,1.084182e-08,3.799414e+01,8.056828e+00,2.993731e+01,3.962075e+01,1.697000e+02
1.289310e+06,1.492256e+01,1.401895e+05,1.622564e+00,9.484728e-01,9.485985e-01,1.434490e-03,1.084182e-08,3.799414e+01,8.056828e+00,2.993731e+01,3.962053e+01,1.697000e+02
1.289320e+06,1.492268e+01,1.401995e+05,1.622680e+00,9.484794e-01,9.485986e-01,1.434598e-03,1.084182e-08,3.799414e+01,8.056828e+00,2.993731e+01,3.962031e+01,1.697000e+02
1.289330e+06,1.492280e+01,1.402095e+05,1.622796e+00,9.484861e-01,9.485987e-01,1.434706e-03,1.084182e-08,3.799414e+01,8.056828e+00,2.993731e+01,3.962009e+01,1.697000e+02
1.289340e+06,1.492291e+01,1.402195e+05,1.622911e+00,9.484927e-01,9.485988e-01,1.434815e-03,1.084181e-08,3.799414e+01,8.056828e+00,2.993731e+01,3.961986e+01,1.697000e+02
1.289350e+06,1.492303e+01,1.402295e+05,1.623027e+00,9.484993e-01,9.485989e-01,1.434923e-03,1.084181e-08,3.799414e+01,8.056828e+00,2.993731e+01,3.961964e+01,1.697000e+02
1.289360e+06,1.492314e+01,1.402395e+05,1.623143e+00,9.485060e-01,9.485990e-01,1.435032e-03,1.084181e-08,3.799414e+01,8.056828e+00,2.993731e+01,3.961942e+01,1.697000e+02
1.289370e+06,1.492326e+01,1.402495e+05,1.623259e+00,9.485126e-01,9.485991e-01,1.435140e-03,1.084181e-08,3.799414e+01,8.056828e+00,2.993731e+01,3.961920e+01,1.697000e+02
1.289380e+06,1.492337e+01,1.402595e+05,1.623374e+00,9.485192e-01,9.485992e-01,1.435248e-03,1.084181e-08,3.799414e+01,8.056828e+00,2.993731e+01,3.961898e+01,1.697000e+02
1.289390e+06,1.492349e+01,1.402695e+05,1.623490e+00,9.485259e-01,9.485993e-01,1.435357e-03,1.084181e-08,3.799414e+01,8.056828e+00,2.993731e+01,3.961876e+01,1.697000e+02
1.289400e+06,1.492361e+01,1.402796e+05,1.623606e+00,9.485325e-01,9.485994e-01,1.435465e-03,1.084181e-08,3.799414e+01,8.056828e+00,2.993731e+01,3.961854e+01,1.697000e+02
1.289410e+06,1.492372e+01,1.402896e+05,1.623722e+00,9.485391e-01,9.485995e-01,1.435574e-03,1.084181e-08,3.799414e+01,8.056828e+00,2.993731e+01,3.961832e+01,1.697000e+02
1.289420e+06,1.492384e+01,1.402996e+05,1.623837e+00,9.485458e-01,9.485996e-01,1.435682e-03,1.084180e-08,3.799414e+01,8.056828e+00,2.993731e+01,3.961810e+01,1.697000e+02
1.289430e+06,1.492395e+01,1.403096e+05,1.623953e+00,9.485524e-01,9.485997e-01,1.435791e-03,1.084180e-08,3.799414e+01,8.056828e+00,2.993731e+01,3.961788e+01,1.697000e+02
1.289440e+06,1.492407e+01,1.403196e+05,1.624069e+00,9.485590e-01,9.485998e-01,1.435899e-03,1.084180e-08,3.799414e+01,8.056828e+00,2.993731e+01,3.961766e+01,1.697000e+02
1.289450e+06,1.492418e+01,1.403296e+05,1.624185e+00,9.485657e-01,9.485999e-01,1.436007e-03,1.084180e-08,3.799414e+01,8.056828e+00,2.993731e+01,3.961744e+01,1.697000e+02
1.289460e+06,1.492430e+01,1.403396e+05,1.624300e+00,9.485723e-01,9.486000e-01,1.436116e-03,1.084180e-08,3.799414e+01,8.056828e+00,2.993731e+01,3.961722e+01,1.697000e+02
1.289470e+06,1.492442e+01,1.403496e+05,1.624416e+00,9.485789e-01,9.486001e-01,1.436224e-03,1.084180e-08,3.799414e+01,8.056828e+00,2.993731e+01,3.961700e+01,1.697000e+02
1.289480e+06,1.492453e+01,1.403596e+05,1.624532e+00,9.485826e-01,9.486002e-01,1.436333e-03,1.084180e-08,3.799299e+01,8.056648e+00,2.993634e+01,3.961568e+01,1.697000e+02
1.289490e+06,1.492465e+01,1.403696e+05,1.624648e+00,9.485849e-01,9.486003e-01,1.436441e-03,1.084180e-08,3.799137e+01,8.056395e+00,2.993497e+01,3.961390e+01,1.697000e+02
1.289500e+06,1.492476e+01,1.403796e+05,1.624763e+00,9.485873e-01,9.486004e-01,1.436550e-03,1.084180e-08,3.798975e+01,8.056142e+00,2.993361e+01,3.961213e+01,1.697000e+02
1.289510e+06,1.492488e+01,1.403896e+05,1.624879e+00,9.485897e-01,9.486006e-01,1.436658e-03,1.084179e-08,3.798813e+01,8.055889e+00,2.993224e+01,3.961035e+01,1.697000e+02
1.289520e+06,1.492499e+01,1.403996e+05,1.624995e+00,9.485921e-01,9.486007e-01,1.436766e-03,1.084179e-08,3.798651e+01,8.055635e+00,2.993087e+01,3.960858e+01,1.697000e+02
1.289530e+06,1.492511e+01,1.404096e+05,1.625111e+00,9.485944e-01,9.486008e-01,1.436875e-03,1.084179e-08,3.798488e+01,8.055382e+00,2.992950e+01,3.960680e+01,1.697000e+02
1.289540e+06,1.492523e+01,1.404196e+05,1.625226e+00,9.485968e-01,9.486009e-01,1.436983e-03,1.084179e-08,3.798326e+01,8.055129e+00,2.992813e+01,3.960503e+01,1.697000e+02
1.289550e+06,1.492534e+01,1.404296e+05,1.625342e+00,9.485992e-01,9.486010e-01,1.437092e-03,1.084179e-08,3.798164e+01,8.054876e+00,2.992677e+01,3.960325e+01,1.697000e+02
1.289560e+06,1.492546e+01,1.404396e+05,1.625458e+00,9.486015e-01,9.486011e-01,1.437200e-03,1.084179e-08,3.798002e+01,8.054622e+00,2.992540e+01,3.960148e+01,1.697000e+02
1.289570e+06,1.492557e+01,1.404496e+05,1.625574e+00,9.486039e-01,9.486012e-01,1.437309e-03,1.084179e-08,3.797840e+01,8.054369e+00,2.992403e+01,3.959971e+01,1.697000e+02
1.289580e+06,1.492569e+01,1.404596e+05,1.625689e+00,9.486063e-01,9.486013e-01,1.437417e-03,1.084179e-08,3.797678e+01,8.054116e+00,2.992266e+01,3.959793e+01,1.697000e+02
1.289590e+06,1.492581e+01,1.404696e+05,1.625805e+00,9.486087e-01,9.486014e-01,1.437525e-03,1.084178e-08,3.797516e+01,8.053863e+00,2.992129e+01,3.959616e+01,1.697000e+02
1.289600e+06,1.492592e+01,1.404796e+05,1.625921e+00,9.486110e-01,9.486015e-01,1.437634e-03,1.084178e-08,3.797354e+01,8.053609e+00,2.991993e+01,3.959438e+01,1.697000e+02
1.289610e+06,1.492604e+01,1.404896e+05,1.626037e+00,9.486134e-01,9.486016e-01,1.437742e-03,1.084178e-08,3.797191e+01,8.053356e+00,2.991856e+01,3.959261e+01,1.697000e+02
1.289620e+06,1.492615e+01,1.404996e+05,1.626152e+00,9.486158e-01,9.486017e-01,1.437851e-03,1.084178e-08,3.797029e+01,8.053103e+00,2.991719e+01,3.959083e+01,1.697000e+02
1.289630e+06,1.492627e+01,1.405096e+05,1.626268e+00,9.486182e-01,9.486018e-01,1.437959e-03,1.084178e-08,3.796867e+01,8.052850e+00,2.991582e+01,3.958906e+01,1.697000e+02
1.289640e+06,1.492638e+01,1.405196e+05,1.626384e+00,9.486205e-01,9.486019e-01,1.438068e-03,1.084178e-08,3.796705e+01,8.052597e+00,2.991445e+01,3.958729e+01,1.697000e+02
1.289650e+06,1.492650e+01,1.405296e+05,1.626500e+00,9.486229e-01,9.486020e-01,1.438176e-03,1.084178e-08,3.796543e+01,8.052343e+00,2.991309e+01,3.958551e+01,1.697000e+02
1.289660e+06,1.492662e+01,1.405396e+05,1.626615e+00,9.486253e-01,9.486021e-01,1.438284e-03,1.084178e-08,3.796381e+01,8.052090e+00,2.991172e+01,3.958374e+01,1.697000e+02
1.289670e+06,1.492673e+01,1.405496e+05,1.626731e+00,9.486277e-01,9.486022e-01,1.438393e-03,1.084178e-08,3.796219e+01,8.051837e+00,2.991035e+01,3.958196e+01,1.697000e+02
1.289680e+06,1.492685e+01,1.405596e+05,1.626847e+00,9.486300e-01,9.486023e-01,1.438501e-03,1.084177e-08,3.796056e+01,8.051584e+00,2.990898e+01,3.958019e+01,1.697000e+02
1.289690e+06,1.492696e+01,1.405696e+05,1.626963e+00,9.486324e-01,9.486024e-01,1.438610e-03,1.084177e-08,3.795894e+01,8.051330e+00,2.990761e+01,3.957841e+01,1.697000e+02
1.289700e+06,1.492708e+01,1.405796e+05,1.627078e+00,9.486348e-01,9.486025e-01,1.438718e-03,1.084177e-08,3.795732e+01,8.051077e+00,2.990624e+01,3.957664e+01,1.697000e+02
1.289710e+06,1.492719e+01,1.405896e+05,1.627194e+00,9.486371e-01,9.486026e-01,1.438827e-03,1.084177e-08,3.795570e+01,8.050824e+00,2.990488e+01,3.957487e+01,1.697000e+02
1.289720e+06,1.492731e+01,1.405996e+05,1.627310e+00,9.486374e-01,9.486027e-01,1.438935e-03,1.084177e-08,3.795408e+01,8.050571e+00,2.990351e+01,3.957316e+01,1.697000e+02
1.289730e+06,1.492743e+01,1.406096e+05,1.627426e+00,9.486292e-01,9.486028e-01,1.439043e-03,1.084177e-08,3.795408e+01,8.050483e+00,2.990359e+01,3.957343e+01,1.696974e+02
1.289740e+06,1.492754e+01,1.406196e+05,1.627541e+00,9.486171e-01,9.486029e-01,1.439152e-03,1.084177e-08,3.795493e+01,8.050483e+00,2.990445e+01,3.957474e+01,1.696934e+02
1.289750e+06,1.492766e+01,1.406296e+05,1.627657e+00,9.486050e-01,9.486030e-01,1.439260e-03,1.084177e-08,3.795579e+01,8.050483e+00,2.990531e+01,3.957605e+01,1.696894e+02
1.289760e+06,1.492777e+01,1.406396e+05,1.627773e+00,9.485929e-01,9.486031e-01,1.439369e-03,1.084176e-08,3.795665e+01,8.050483e+00,2.990616e+01,3.957735e+01,1.696854e+02
1.289770e+06,1.492789e+01,1.406496e+05,1.627889e+00,9.485808e-01,9.486032e-01,1.439477e-03,1.084176e-08,3.795750e+01,8.050483e+00,2.990702e+01,3.957866e+01,1.696814e+02
1.289780e+06,1.492800e+01,1.406596e+05,1.628004e+00,9.485687e-01,9.486033e-01,1.439585e-03,1.084176e-08,3.795836e+01,8.050483e+00,2.990788e+01,3.957996e+01,1.696774e+02
1.289790e+06,1.492812e+01,1.406696e+05,1.628120e+00,9.485566e-01,9.486034e-01,1.439694e-03,1.084176e-08,3.795921e+01,8.050483e+00,2.990873e+01,3.958127e+01,1.696734e+02
1.289800e+06,1.492824e+01,1.406796e+05,1.628236e+00,9.485445e-01,9.486035e-01,1.439802e-03,1.084176e-08,3.796007e+01,8.050483e+00,2.990959e+01,3.958257e+01,1.696693e+02
1.289810e+06,1.492835e+01,1.406896e+05,1.628352e+00,9.485324e-01,9.486036e-01,1.439911e-03,1.084176e-08,3.796093e+01,8.050483e+00,2.991044e+01,3.958388e+01,1.696653e+02
1.289820e+06,1.492847e+01,1.406996e+05,1.628467e+00,9.485202e-01,9.486037e-01,1.440019e-03,1.084176e-08,3.796178e+01,8.050483e+00,2.991130e+01,3.958518e+01,1.696613e+02
1.289830e+06,1.492858e+01,1.407096e+05,1.628583e+00,9.485081e-01,9.486038e-01,1.440128e-03,1.084176e-08,3.796264e+01,8.050483e+00,2.991216e+01,3.958649e+01,1.696573e+02
1.289840e+06,1.492870e+01,1.407196e+05,1.628699e+00,9.484960e-01,9.486039e-01,1.440236e-03,1.084176e-08,3.796350e+01,8.050483e+00,2.991301e+01,3.958779e+01,1.696533e+02
1.289850e+06,1.492881e+01,1.407296e+05,1.628815e+00,9.484839e-01,9.486040e-01,1.440344e-03,1.084175e-08,3.796435e+01,8.050483e+00,2.991387e+01,3.958910e+01,1.696493e+02
1.289860e+06,1.492893e+01,1.407396e+05,1.628930e+00,9.484718e-01,9.486042e-01,1.440453e-03,1.084175e-08,3.796521e+01,8.050483e+00,2.991473e+01,3.959040e+01,1.696453e+02
1.289870e+06,1.492905e+01,1.407496e+05,1.629046e+00,9.484597e-01,9.486043e-01,1.440561e-03,1.084175e-08,3.796606e+01,8.050483e+00,2.991558e+01,3.959171e+01,1.696413e+02
1.289880e+06,1.492916e+01,1.407596e+05,1.629162e+00,9.484476e-01,9.486044e-01,1.440670e-03,1.084175e-08,3.796692e+01,8.050483e+00,2.991644e+01,3.959301e+01,1.696373e+02
1.289890e+06,1.492928e+01,1.407696e+05,1.629278e+00,9.484355e-01,9.486045e-01,1.440778e-03,1.084175e-08,3.796778e+01,8.050483e+00,2.991729e+01,3.959432e+01,1.696333e+02
1.289900e+06,1.492939e+01,1.407796e+05,1.629393e+00,9.484234e-01,9.486046e-01,1.440887e-03,1.084175e-08,3.796863e+01,8.050483e+00,2.991815e+01,3.959563e+01,1.696293e+02
1.289910e+06,1.492951e+01,1.407896e+05,1.629509e+00,9.484113e-01,9.486047e-01,1.440995e-03,1.084175e-08,3.796949e+01,8.050483e+00,2.991901e+01,3.959693e+01,1.696253e+02
1.289920e+06,1.492962e+01,1.407996e+05,1.629625e+00,9.483991e-01,9.486048e-01,1.441103e-03,1.084175e-08,3.797035e+01,8.050483e+00,2.991986e+01,3.959824e+01,1.696213e+02
1.289930e+06,1.492974e+01,1.408096e+05,1.629741e+00,9.483870e-01,9.486049e-01,1.441212e-03,1.084174e-08,3.797120e+01,8.050483e+00,2.992072e+01,3.959954e+01,1.696173e+02
1.289940e+06,1.492986e+01,1.408196e+05,1.629856e+00,9.483749e-01,9.486050e-01,1.441320e-03,1.084174e-08,3.797206e+01,8.050483e+00,2.992158e+01,3.960085e+01,1.696133e+02
1.289950e+06,1.492997e+01,1.408296e+05,1.629972e+00,9.483628e-01,9.486051e-01,1.441429e-03,1.084174e-08,3.797291e+01,8.050483e+00,2.992243e+01,3.960215e+01,1.696093e+02
1.289960e+06,1.493009e+01,1.408396e+05,1.630088e+00,9.483507e-01,9.486052e-01,1.441537e-03,1.084174e-08,3.797377e+01,8.050483e+00,2.992329e+01,3.960346e+01,1.696053e+02
1.289970e+06,1.493020e+01,1.408496e+05,1.630204e+00,9.483430e-01,9.486053e-01,1.441646e-03,1.084174e-08,3.797463e+01,8.050483e+00,2.992414e+01,3.960462e+01,1.696013e+02
1.289980e+06,1.493032e+01,1.408596e+05,1.630319e+00,9.483558e-01,9.486054e-01,1.441754e-03,1.084174e-08,3.797542e+01,8.050483e+00,2.992494e+01,3.960503e+01,1.696027e+02
1.289990e+06,1.493044e+01,1.408696e+05,1.630435e+00,9.483770e-01,9.486055e-01,1.441862e-03,1.084174e-08,3.797619e+01,8.050483e+00,2.992571e+01,3.960514e+01,1.696067e+02
1.290000e+06,1.493055e+01,1.408796e+05,1.630551e+00,9.483983e-01,9.486056e-01,1.441971e-03,1.084174e-08,3.797696e+01,8.050483e+00,2.992648e+01,3.960524e+01,1.696107e+02
1.290010e+06,1.493067e+01,1.408896e+05,1.630667e+00,9.484196e-01,9.486057e-01,1.442079e-03,1.084174e-08,3.797773e+01,8.050483e+00,2.992724e+01,3.960534e+01,1.696147e+02
1.290020e+06,1.493078e+01,1.408996e+05,1.630782e+00,9.484408e-01,9.486058e-01,1.442188e-03,1.084173e-08,3.797849e+01,8.050483e+00,2.992801e+01,3.960544e+01,1.696187e+02
1.290030e+06,1.493090e+01,1.409096e+05,1.630898e+00,9.484621e-01,9.486059e-01,1.442296e-03,1.084173e-08,3.797926e+01,8.050483e+00,2.992878e+01,3.960554e+01,1.696227e+02
1.290040e+06,1.493101e+01,1.409196e+05,1.631014e+00,9.484834e-01,9.486060e-01,1.442405e-03,1.084173e-08,3.798003e+01,8.050483e+00,2.992955e+01,3.960565e+01,1.696267e+02
1.290050e+06,1.493113e+01,1.409296e+05,1.631130e+00,9.485046e-01,9.486061e-01,1.442513e-03,1.084173e-08,3.798080e+01,8.050483e+00,2.993032e+01,3.960575e+01,1.696307e+02
1.290060e+06,1.493125e+01,1.409396e+05,1.631245e+00,9.485259e-01,9.486062e-01,1.442621e-03,1.084173e-08,3.798157e+01,8.050483e+00,2.993108e+01,3.960585e+01,1.696347e+02
1.290070e+06,1.493136e+01,1.409496e+05,1.631361e+00,9.485472e-01,9.486063e-01,1.442730e-03,1.084173e-08,3.798233e+01,8.050483e+00,2.993185e+01,3.960595e+01,1.696387e+02
1.290080e+06,1.493148e+01,1.409596e+05,1.631477e+00,9.485684e-01,9.486064e-01,1.442838e-03,1.084173e-08,3.798310e+01,8.050483e+00,2.993262e+01,3.960606e+01,1.696426e+02
1.290090e+06,1.493159e+01,1.409696e+05,1.631593e+00,9.485897e-01,9.486065e-01,1.442947e-03,1.084173e-08,3.798387e+01,8.050483e+00,2.993339e+01,3.960616e+01,1.696466e+02
1.290100e+06,1.493171e+01,1.409796e+05,1.631708e+00,9.486109e-01,9.486066e-01,1.443055e-03,1.084172e-08,3.798464e+01,8.050483e+00,2.993416e+01,3.960626e+01,1.696506e+02
1.290110e+06,1.493182e+01,1.409896e+05,1.631824e+00,9.486322e-01,9.486067e-01,1.443164e-03,1.084172e-08,3.798541e+01,8.050483e+00,2.993492e+01,3.960636e+01,1.696546e+02
1.290120e+06,1.493194e+01,1.409996e+05,1.631940e+00,9.486535e-01,9.486068e-01,1.443272e-03,1.084172e-08,3.798617e+01,8.050483e+00,2.993569e+01,3.960646e+01,1.696586e+02
1.290130e+06,1.493206e+01,1.410096e+05,1.632056e+00,9.486747e-01,9.486069e-01,1.443380e-03,1.084172e-08,3.798694e+01,8.050483e+00,2.993646e+01,3.960657e+01,1.696626e+02
1.290140e+06,1.493217e+01,1.410196e+05,1.632171e+00,9.486960e-01,9.486070e-01,1.443489e-03,1.084172e-08,3.798771e+01,8.050483e+00,2.993723e+01,3.960667e+01,1.696666e+02
1.290150e+06,1.493229e+01,1.410296e+05,1.632287e+00,9.487173e-01,9.486071e-01,1.443597e-03,1.084172e-08,3.798848e+01,8.050483e+00,2.993800e+01,3.960677e+01,1.696706e+02
1.290160e+06,1.493240e+01,1.410396e+05,1.632403e+00,9.487385e-01,9.486072e-01,1.443706e-03,1.084172e-08,3.798925e+01,8.050483e+00,2.993876e+01,3.960687e+01,1.696746e+02
1.290170e+06,1.493252e+01,1.410496e+05,1.632519e+00,9.487598e-01,9.486073e-01,1.443814e-03,1.084172e-08,3.799001e+01,8.050483e+00,2.993953e+01,3.960698e+01,1.696786e+02
1.290180e+06,1.493263e+01,1.410596e+05,1.632634e+00,9.487811e-01,9.486074e-01,1.443922e-03,1.084172e-08,3.799078e+01,8.050483e+00,2.994030e+01,3.960708e+01,1.696826e+02
1.290190e+06,1.493275e+01,1.410696e+05,1.632750e+00,9.488023e-01,9.486075e-01,1.444031e-03,1.084171e-08,3.799155e+01,8.050483e+00,2.994107e+01,3.960718e+01,1.696866e+02
1.290200e+06,1.493287e+01,1.410796e+05,1.632866e+00,9.488236e-01,9.486076e-01,1.444139e-03,1.084171e-08,3.799232e+01,8.050483e+00,2.994184e+01,3.960728e+01,1.696905e+02
1.290210e+06,1.493298e+01,1.410896e+05,1.632982e+00,9.488449e-01,9.486078e-01,1.444248e-03,1.084171e-08,3.799309e+01,8.050483e+00,2.994260e+01,3.960738e+01,1.696945e+02
1.290220e+06,1.493310e+01,1.410996e+05,1.633097e+00,9.488641e-01,9.486079e-01,1.444356e-03,1.084171e-08,3.799385e+01,8.050483e+00,2.994337e+01,3.960755e+01,1.696985e+02
1.290230e+06,1.493321e+01,1.411096e+05,1.633213e+00,9.488614e-01,9.486080e-01,1.444465e-03,1.084171e-08,3.799365e+01,8.050643e+00,2.994301e+01,3.960742e+01,1.697000e+02
1.290240e+06,1.493333e+01,1.411196e+05,1.633329e+00,9.488464e-01,9.486081e-01,1.444573e-03,1.084171e-08,3.799288e+01,8.050897e+00,2.994198e+01,3.960709e+01,1.697000e+02
1.290250e+06,1.493344e+01,1.411296e+05,1.633445e+00,9.488315e-01,9.486082e-01,1.444681e-03,1.084171e-08,3.799211e+01,8.051151e+00,2.994096e+01,3.960676e+01,1.697000e+02
1.290260e+06,1.493356e+01,1.411396e+05,1.633560e+00,9.488166e-01,9.486083e-01,1.444790e-03,1.084171e-08,3.799134e+01,8.051405e+00,2.993993e+01,3.960643e+01,1.697000e+02
1.290270e+06,1.493368e+01,1.411496e+05,1.633676e+00,9.488016e-01,9.486084e-01,1.444898e-03,1.084170e-08,3.799057e+01,8.051660e+00,2.993891e+01,3.960610e+01,1.697000e+02
1.290280e+06,1.493379e+01,1.411596e+05,1.633792e+00,9.487867e-01,9.486085e-01,1.445007e-03,1.084170e-08,3.798980e+01,8.051914e+00,2.993788e+01,3.960578e+01,1.697000e+02
1.290290e+06,1.493391e+01,1.411696e+05,1.633908e+00,9.487718e-01,9.486086e-01,1.445115e-03,1.084170e-08,3.798903e+01,8.052168e+00,2.993686e+01,3.960545e+01,1.697000e+02
1.290300e+06,1.493402e+01,1.411796e+05,1.634023e+00,9.487568e-01,9.486087e-01,1.445224e-03,1.084170e-08,3.798826e+01,8.052422e+00,2.993584e+01,3.960512e+01,1.697000e+02
1.290310e+06,1.493414e+01,1.411896e+05,1.634139e+00,9.487419e-01,9.486088e-01,1.445332e-03,1.084170e-08,3.798749e+01,8.052676e+00,2.993481e+01,3.960479e+01,1.697000e+02
1.290320e+06,1.493425e+01,1.411996e+05,1.634255e+00,9.487270e-01,9.486089e-01,1.445440e-03,1.084170e-08,3.798672e+01,8.052930e+00,2.993379e+01,3.960446e+01,1.697000e+02
1.290330e+06,1.493437e+01,1.412096e+05,1.634371e+00,9.487121e-01,9.486090e-01,1.445549e-03,1.084170e-08,3.798595e+01,8.053184e+00,2.993276e+01,3.960413e+01,1.697000e+02
1.290340e+06,1.493449e+01,1.412196e+05,1.634486e+00,9.486971e-01,9.486091e-01,1.445657e-03,1.084170e-08,3.798517e+01,8.053438e+00,2.993174e+01,3.960380e+01,1.697000e+02
1.290350e+06,1.493460e+01,1.412296e+05,1.634602e+00,9.486822e-01,9.486092e-01,1.445766e-03,1.084170e-08,3.798440e+01,8.053693e+00,2.993071e+01,3.960347e+01,1.697000e+02
1.290360e+06,1.493472e+01,1.412396e+05,1.634718e+00,9.486673e-01,9.486093e-01,1.445874e-03,1.084169e-08,3.798363e+01,8.053947e+00,2.992969e+01,3.960314e+01,1.697000e+02
1.290370e+06,1.493483e+01,1.412496e+05,1.634834e+00,9.486523e-01,9.486094e-01,1.445983e-03,1.084169e-08,3.798286e+01,8.054201e+00,2.992866e+01,3.960281e+01,1.697000e+02
1.290380e+06,1.493495e+01,1.412596e+05,1.634949e+00,9.486374e-01,9.486095e-01,1.446091e-03,1.084169e-08,3.798209e+01,8.054455e+00,2.992764e+01,3.960248e+01,1.697000e+02
1.290390e+06,1.493507e+01,1.412696e+05,1.635065e+00,9.486225e-01,9.486096e-01,1.446199e-03,1.084169e-08,3.798132e+01,8.054709e+00,2.992661e+01,3.960215e+01,1.697000e+02
1.290400e+06,1.493518e+01,1.412796e+05,1.635181e+00,9.486075e-01,9.486097e-01,1.446308e-03,1.084169e-08,3.798055e+01,8.054963e+00,2.992559e+01,3.960182e+01,1.697000e+02
1.290410e+06,1.493530e+01,1.412896e+05,1.635297e+00,9.485926e-01,9.486098e-01,1.446416e-03,1.084169e-08,3.797978e+01,8.055217e+00,2.992456e+01,3.960149e+01,1.697000e+02
1.290420e+06,1.493541e+01,1.412996e+05,1.635412e+00,9.485777e-01,9.486099e-01,1.446525e-03,1.084169e-08,3.797901e+01,8.055471e+00,2.992354e+01,3.960116e+01,1.697000e+02
1.290430e+06,1.493553e+01,1.413096e+05,1.635528e+00,9.485627e-01,9.486100e-01,1.446633e-03,1.084169e-08,3.797824e+01,8.055726e+00,2.992251e+01,3.960083e+01,1.697000e+02
1.290440e+06,1.493564e+01,1.413196e+05,1.635644e+00,9.485478e-01,9.486101e-01,1.446742e-03,1.084168e-08,3.797747e+01,8.055980e+00,2.992149e+01,3.960050e+01,1.697000e+02
1.290450e+06,1.493576e+01,1.413296e+05,1.635760e+00,9.485329e-01,9.486102e-01,1.446850e-03,1.084168e-08,3.797670e+01,8.056234e+00,2.992046e+01,3.960017e+01,1.697000e+02
1.290460e+06,1.493588e+01,1.413396e+05,1.635875e+00,9.485180e-01,9.486103e-01,1.446958e-03,1.084168e-08,3.797593e+01,8.056488e+00,2.991944e+01,3.959984e+01,1.697000e+02
1.290470e+06,1.493599e+01,1.413496e+05,1.635991e+00,9.485030e-01,9.486104e-01,1.447067e-03,1.084168e-08,3.797516e+01,8.056742e+00,2.991841e+01,3.959951e+01,1.697000e+02
1.290480e+06,1.493611e+01,1.413596e+05,1.636107e+00,9.484997e-01,9.486105e-01,1.447175e-03,1.084168e-08,3.797524e+01,8.056659e+00,2.991858e+01,3.959971e+01,1.697000e+02
1.290490e+06,1.493622e+01,1.413696e+05,1.636223e+00,9.485023e-01,9.486106e-01,1.447284e-03,1.084168e-08,3.797575e+01,8.056405e+00,2.991935e+01,3.960018e+01,1.697000e+02
1.290500e+06,1.493634e+01,1.413796e+05,1.636338e+00,9.485049e-01,9.486107e-01,1.447392e-03,1.084168e-08,3.797626e+01,8.056151e+00,2.992011e+01,3.960065e+01,1.697000e+02
1.290510e+06,1.493645e+01,1.413896e+05,1.636454e+00,9.485075e-01,9.486108e-01,1.447500e-03,1.084168e-08,3.797678e+01,8.055897e+00,2.992088e+01,3.960112e+01,1.697000e+02
1.290520e+06,1.493657e+01,1.413996e+05,1.636570e+00,9.485101e-01,9.486109e-01,1.447609e-03,1.084168e-08,3.797729e+01,8.055643e+00,2.992165e+01,3.960159e+01,1.697000e+02
1.290530e+06,1.493669e+01,1.414096e+05,1.636686e+00,9.485127e-01,9.486110e-01,1.447717e-03,1.084167e-08,3.797781e+01,8.055388e+00,2.992242e+01,3.960206e+01,1.697000e+02
1.290540e+06,1.493680e+01,1.414196e+05,1.636801e+00,9.485153e-01,9.486111e-01,1.447826e-03,1.084167e-08,3.797832e+01,8.055134e+00,2.992319e+01,3.960253e+01,1.697000e+02
1.290550e+06,1.493692e+01,1.414296e+05,1.636917e+00,9.485178e-01,9.486112e-01,1.447934e-03,1.084167e-08,3.797883e+01,8.054880e+00,2.992395e+01,3.960300e+01,1.697000e+02
1.290560e+06,1.493703e+01,1.414396e+05,1.637033e+00,9.485204e-01,9.486114e-01,1.448043e-03,1.084167e-08,3.797935e+01,8.054626e+00,2.992472e+01,3.960347e+01,1.697000e+02
1.290570e+06,1.493715e+01,1.414496e+05,1.637148e+00,9.485230e-01,9.486115e-01,1.448151e-03,1.084167e-08,3.797986e+01,8.054372e+00,2.992549e+01,3.960394e+01,1.697000e+02
1.290580e+06,1.493726e+01,1.414596e+05,1.637264e+00,9.485256e-01,9.486116e-01,1.448259e-03,1.084167e-08,3.798037e+01,8.054118e+00,2.992626e+01,3.960441e+01,1.697000e+02
1.290590e+06,1.493738e+01,1.414696e+05,1.637380e+00,9.485282e-01,9.486117e-01,1.448368e-03,1.084167e-08,3.798089e+01,8.053864e+00,2.992702e+01,3.960488e+01,1.697000e+02
1.290600e+06,1.493750e+01,1.414796e+05,1.637496e+00,9.485308e-01,9.486118e-01,1.448476e-03,1.084167e-08,3.798140e+01,8.053610e+00,2.992779e+01,3.960534e+01,1.697000e+02
1.290610e+06,1.493761e+01,1.414896e+05,1.637611e+00,9.485334e-01,9.486119e-01,1.448585e-03,1.084166e-08,3.798192e+01,8.053356e+00,2.992856e+01,3.960581e+01,1.697000e+02
1.290620e+06,1.493773e+01,1.414996e+05,1.637727e+00,9.485360e-01,9.486120e-01,1.448693e-03,1.084166e-08,3.798243e+01,8.053101e+00,2.992933e+01,3.960628e+01,1.697000e+02
1.290630e+06,1.493784e+01,1.415096e+05,1.637843e+00,9.485386e-01,9.486121e-01,1.448802e-03,1.084166e-08,3.798294e+01,8.052847e+00,2.993010e+01,3.960675e+01,1.697000e+02
1.290640e+06,1.493796e+01,1.415196e+05,1.637959e+00,9.485412e-01,9.486122e-01,1.448910e-03,1.084166e-08,3.798346e+01,8.052593e+00,2.993086e+01,3.960722e+01,1.697000e+02
1.290650e+06,1.493807e+01,1.415296e+05,1.638074e+00,9.485438e-01,9.486123e-01,1.449018e-03,1.084166e-08,3.798397e+01,8.052339e+00,2.993163e+01,3.960769e+01,1.697000e+02
1.290660e+06,1.493819e+01,1.415396e+05,1.638190e+00,9.485463e-01,9.486124e-01,1.449127e-03,1.084166e-08,3.798449e+01,8.052085e+00,2.993240e+01,3.960816e+01,1.697000e+02
