Repository: brandonlampe/CS_Data

# Repository for Crushed Salt Data
**Grant No: 456417**

This is a work in progress!

## Repository Content

### Directory Names
A uniform namining structure still in progress, but in general directories are named according to the following:
 - Names contain no spaces, a single underscore "_" will be used as a file name seperator.
 - Files are for the Crushed Salt Project (CSP); therefore, the first three charaters of each file are "CSP".
 - Folders are organized by which frame the test was performed on i.e., A2 or A3.
 - The fifth and sixth charaters of each file name will therefore be "A" followed by the frame number.
 - Files are chronologically labeled in order of tests performed on a specific frame.That is to say numbering is frame specific (e.g., 01, 02,...,nn tests performed on a specific frame)Therefore the final two characters will be the test number.

### Crushed Salt Testing
The bulk of current repo contents are tests on crushed salt performed at Sandia National Laboratory in Albuquerque, NM.  Future contents of this repository include:
 - Photographs of crushed salt samples (pre and post testing)
 - Permeability test results
 - Thermalconductivity test results
 - Porosity test results

File: UNM_WP_HY_175_09/STAGE16/CREEP_FIT/175_09_STAGE16_CREEP_OUT.csv (part 1 of 38)
Analysis by Brandon Lampe, performed on: 2016/07/12 20:44:37
Experimental results below begin at: 2016/04/27 12:21:42
Duration (sec),Duration (day),Elapsed Time (sec),Elapsed Time (day),Interpolated Fractional Density,Fit to Fractional Density,Fit to Volume Strain,Fit to Volume Strain Rate (1/sec),Confining Pressure (MPa),Pore Pressure (MPa),Terzaghi Pressure (MPa),Solid Pressure (MPa),Temperature (C))
1.652141e+06,1.912200e+01,0.000000e+00,0.000000e+00,9.445508e-01,9.438411e-01,-7.516456e-04,6.710018e-09,3.800055e+01,7.957103e+00,3.004345e+01,3.976423e+01,1.706385e+02
1.652151e+06,1.912212e+01,1.000013e+01,1.157423e-04,9.445122e-01,9.438412e-01,-7.515785e-04,6.710017e-09,3.799672e+01,7.960937e+00,3.003578e+01,3.976125e+01,1.706598e+02
1.652161e+06,1.912223e+01,2.000027e+01,2.314846e-04,9.444015e-01,9.438412e-01,-7.515114e-04,6.710017e-09,3.799414e+01,7.959349e+00,3.003479e+01,3.976234e+01,1.707000e+02
1.652171e+06,1.912235e+01,3.000040e+01,3.472269e-04,9.443478e-01,9.438413e-01,-7.514443e-04,6.710016e-09,3.799202e+01,7.957103e+00,3.003492e+01,3.976204e+01,1.706938e+02
1.652181e+06,1.912246e+01,4.000054e+01,4.629692e-04,9.443357e-01,9.438414e-01,-7.513772e-04,6.710016e-09,3.798886e+01,7.957103e+00,3.003175e+01,3.975909e+01,1.706846e+02
1.652191e+06,1.912258e+01,5.000067e+01,5.787115e-04,9.443237e-01,9.438414e-01,-7.513101e-04,6.710016e-09,3.798569e+01,7.957103e+00,3.002859e+01,3.975614e+01,1.706753e+02
1.652201e+06,1.912269e+01,6.000081e+01,6.944538e-04,9.443117e-01,9.438415e-01,-7.512430e-04,6.710015e-09,3.798252e+01,7.957103e+00,3.002542e+01,3.975319e+01,1.706660e+02
1.652211e+06,1.912281e+01,7.000094e+01,8.101961e-04,9.442997e-01,9.438416e-01,-7.511759e-04,6.710015e-09,3.797936e+01,7.957103e+00,3.002225e+01,3.975024e+01,1.706568e+02
1.652221e+06,1.912293e+01,8.000108e+01,9.259384e-04,9.442877e-01,9.438416e-01,-7.511088e-04,6.710014e-09,3.797619e+01,7.957103e+00,3.001908e+01,3.974729e+01,1.706475e+02
1.652231e+06,1.912304e+01,9.000121e+01,1.041681e-03,9.442757e-01,9.438417e-01,-7.510417e-04,6.710014e-09,3.797302e+01,7.957103e+00,3.001592e+01,3.974434e+01,1.706383e+02
1.652241e+06,1.912316e+01,1.000013e+02,1.157423e-03,9.442637e-01,9.438417e-01,-7.509746e-04,6.710013e-09,3.796985e+01,7.957103e+00,3.001275e+01,3.974139e+01,1.706290e+02
1.652251e+06,1.912327e+01,1.100015e+02,1.273165e-03,9.442516e-01,9.438418e-01,-7.509075e-04,6.710013e-09,3.796669e+01,7.957103e+00,3.000958e+01,3.973844e+01,1.706197e+02
1.652261e+06,1.912339e+01,1.200016e+02,1.388908e-03,9.442396e-01,9.438419e-01,-7.508404e-04,6.710012e-09,3.796352e+01,7.957103e+00,3.000641e+01,3.973549e+01,1.706105e+02
1.652271e+06,1.912350e+01,1.300017e+02,1.504650e-03,9.442276e-01,9.438419e-01,-7.507733e-04,6.710012e-09,3.796035e+01,7.957103e+00,3.000325e+01,3.973254e+01,1.706012e+02
1.652281e+06,1.912362e+01,1.400019e+02,1.620392e-03,9.442071e-01,9.438420e-01,-7.507062e-04,6.710012e-09,3.796124e+01,7.957103e+00,3.000413e+01,3.973417e+01,1.705825e+02
1.652291e+06,1.912374e+01,1.500020e+02,1.736134e-03,9.441852e-01,9.438421e-01,-7.506391e-04,6.710011e-09,3.796274e+01,7.957103e+00,3.000564e+01,3.973650e+01,1.705624e+02
1.652301e+06,1.912385e+01,1.600022e+02,1.851877e-03,9.441634e-01,9.438421e-01,-7.505720e-04,6.710011e-09,3.796425e+01,7.957103e+00,3.000715e+01,3.973883e+01,1.705423e+02
1.652311e+06,1.912397e+01,1.700023e+02,1.967619e-03,9.441416e-01,9.438422e-01,-7.505049e-04,6.710010e-09,3.796576e+01,7.957103e+00,3.000865e+01,3.974116e+01,1.705222e+02
1.652321e+06,1.912408e+01,1.800024e+02,2.083361e-03,9.441198e-01,9.438422e-01,-7.504377e-04,6.710010e-09,3.796726e+01,7.957103e+00,3.001016e+01,3.974349e+01,1.705020e+02
1.652331e+06,1.912420e+01,1.900026e+02,2.199104e-03,9.440979e-01,9.438423e-01,-7.503706e-04,6.710009e-09,3.796877e+01,7.957103e+00,3.001167e+01,3.974582e+01,1.704819e+02
1.652341e+06,1.912431e+01,2.000027e+02,2.314846e-03,9.440761e-01,9.438424e-01,-7.503035e-04,6.710009e-09,3.797027e+01,7.957103e+00,3.001317e+01,3.974815e+01,1.704618e+02
1.652351e+06,1.912443e+01,2.100028e+02,2.430588e-03,9.440543e-01,9.438424e-01,-7.502364e-04,6.710008e-09,3.797178e+01,7.957103e+00,3.001468e+01,3.975049e+01,1.704416e+02
1.652361e+06,1.912455e+01,2.200030e+02,2.546331e-03,9.440324e-01,9.438425e-01,-7.501693e-04,6.710008e-09,3.797329e+01,7.957103e+00,3.001618e+01,3.975282e+01,1.704215e+02
1.652371e+06,1.912466e+01,2.300031e+02,2.662073e-03,9.440106e-01,9.438426e-01,-7.501022e-04,6.710007e-09,3.797479e+01,7.957103e+00,3.001769e+01,3.975515e+01,1.704014e+02
1.652381e+06,1.912478e+01,2.400032e+02,2.777815e-03,9.440152e-01,9.438426e-01,-7.500351e-04,6.710007e-09,3.797550e+01,7.957103e+00,3.001839e+01,3.975574e+01,1.704094e+02
1.652391e+06,1.912489e+01,2.500034e+02,2.893557e-03,9.440218e-01,9.438427e-01,-7.499680e-04,6.710007e-09,3.797614e+01,7.957103e+00,3.001904e+01,3.975620e+01,1.704194e+02
1.652401e+06,1.912501e+01,2.600035e+02,3.009300e-03,9.440283e-01,9.438428e-01,-7.499009e-04,6.710006e-09,3.797679e+01,7.957103e+00,3.001969e+01,3.975666e+01,1.704295e+02
1.652411e+06,1.912513e+01,2.700036e+02,3.125042e-03,9.440349e-01,9.438428e-01,-7.498338e-04,6.710006e-09,3.797743e+01,7.957103e+00,3.002033e+01,3.975713e+01,1.704396e+02
1.652421e+06,1.912524e+01,2.800038e+02,3.240784e-03,9.440415e-01,9.438429e-01,-7.497667e-04,6.710005e-09,3.797808e+01,7.957103e+00,3.002098e+01,3.975759e+01,1.704496e+02
1.652431e+06,1.912536e+01,2.900039e+02,3.356527e-03,9.440480e-01,9.438429e-01,-7.496996e-04,6.710005e-09,3.797873e+01,7.957103e+00,3.002162e+01,3.975805e+01,1.704597e+02
1.652441e+06,1.912547e+01,3.000040e+02,3.472269e-03,9.440546e-01,9.438430e-01,-7.496325e-04,6.710004e-09,3.797937e+01,7.957103e+00,3.002227e+01,3.975851e+01,1.704698e+02
1.652451e+06,1.912559e+01,3.100042e+02,3.588011e-03,9.440612e-01,9.438431e-01,-7.495654e-04,6.710004e-09,3.798002e+01,7.957103e+00,3.002291e+01,3.975898e+01,1.704798e+02
1.652461e+06,1.912570e+01,3.200043e+02,3.703754e-03,9.440677e-01,9.438431e-01,-7.494983e-04,6.710003e-09,3.798066e+01,7.957103e+00,3.002356e+01,3.975944e+01,1.704899e+02
1.652471e+06,1.912582e+01,3.300044e+02,3.819496e-03,9.440743e-01,9.438432e-01,-7.494312e-04,6.710003e-09,3.798131e+01,7.957103e+00,3.002420e+01,3.975990e+01,1.705000e+02
1.652481e+06,1.912594e+01,3.400046e+02,3.935238e-03,9.440893e-01,9.438433e-01,-7.493641e-04,6.710002e-09,3.798068e+01,7.957103e+00,3.002358e+01,3.975873e+01,1.704902e+02
1.652491e+06,1.912605e+01,3.500047e+02,4.050980e-03,9.441043e-01,9.438433e-01,-7.492970e-04,6.710002e-09,3.798004e+01,7.957103e+00,3.002294e+01,3.975755e+01,1.704803e+02
1.652501e+06,1.912617e+01,3.600048e+02,4.166723e-03,9.441193e-01,9.438434e-01,-7.492299e-04,6.710002e-09,3.797941e+01,7.957103e+00,3.002231e+01,3.975638e+01,1.704704e+02
1.652511e+06,1.912628e+01,3.700050e+02,4.282465e-03,9.441343e-01,9.438435e-01,-7.491628e-04,6.710001e-09,3.797878e+01,7.957103e+00,3.002167e+01,3.975520e+01,1.704605e+02
1.652521e+06,1.912640e+01,3.800051e+02,4.398207e-03,9.441493e-01,9.438435e-01,-7.490957e-04,6.710001e-09,3.797814e+01,7.957103e+00,3.002104e+01,3.975402e+01,1.704506e+02
1.652531e+06,1.912651e+01,3.900052e+02,4.513950e-03,9.441643e-01,9.438436e-01,-7.490286e-04,6.710000e-09,3.797751e+01,7.957103e+00,3.002040e+01,3.975284e+01,1.704407e+02
1.652541e+06,1.912663e+01,4.000054e+02,4.629692e-03,9.441793e-01,9.438436e-01,-7.489615e-04,6.710000e-09,3.797687e+01,7.957103e+00,3.001977e+01,3.975167e+01,1.704308e+02
1.652551e+06,1.912675e+01,4.100055e+02,4.745434e-03,9.441943e-01,9.438437e-01,-7.488944e-04,6.709999e-09,3.797624e+01,7.957103e+00,3.001913e+01,3.975049e+01,1.704209e+02
1.652561e+06,1.912686e+01,4.200056e+02,4.861176e-03,9.442093e-01,9.438438e-01,-7.488273e-04,6.709999e-09,3.797560e+01,7.957103e+00,3.001850e+01,3.974931e+01,1.704110e+02
1.652571e+06,1.912698e+01,4.300058e+02,4.976919e-03,9.442243e-01,9.438438e-01,-7.487602e-04,6.709998e-09,3.797497e+01,7.957103e+00,3.001786e+01,3.974813e+01,1.704011e+02
1.652581e+06,1.912709e+01,4.400059e+02,5.092661e-03,9.441953e-01,9.438439e-01,-7.486931e-04,6.709998e-09,3.797300e+01,7.957103e+00,3.001590e+01,3.974703e+01,1.704000e+02
1.652591e+06,1.912721e+01,4.500061e+02,5.208403e-03,9.441608e-01,9.438440e-01,-7.486260e-04,6.709998e-09,3.797087e+01,7.957103e+00,3.001377e+01,3.974594e+01,1.704000e+02
1.652601e+06,1.912732e+01,4.600062e+02,5.324146e-03,9.441262e-01,9.438440e-01,-7.485589e-04,6.709997e-09,3.796874e+01,7.957103e+00,3.001163e+01,3.974484e+01,1.704000e+02
1.652611e+06,1.912744e+01,4.700063e+02,5.439888e-03,9.440916e-01,9.438441e-01,-7.484918e-04,6.709997e-09,3.796660e+01,7.957103e+00,3.000950e+01,3.974375e+01,1.704000e+02
1.652621e+06,1.912756e+01,4.800065e+02,5.555630e-03,9.440570e-01,9.438441e-01,-7.484247e-04,6.709996e-09,3.796447e+01,7.957103e+00,3.000737e+01,3.974265e+01,1.704000e+02
1.652631e+06,1.912767e+01,4.900066e+02,5.671373e-03,9.440224e-01,9.438442e-01,-7.483576e-04,6.709996e-09,3.796234e+01,7.957103e+00,3.000524e+01,3.974156e+01,1.704000e+02
1.652641e+06,1.912779e+01,5.000067e+02,5.787115e-03,9.439878e-01,9.438443e-01,-7.482905e-04,6.709995e-09,3.796021e+01,7.957103e+00,3.000310e+01,3.974046e+01,1.704000e+02
1.652651e+06,1.912790e+01,5.100069e+02,5.902857e-03,9.439532e-01,9.438443e-01,-7.482234e-04,6.709995e-09,3.795807e+01,7.957103e+00,3.000097e+01,3.973936e+01,1.704000e+02
1.652661e+06,1.912802e+01,5.200070e+02,6.018599e-03,9.439187e-01,9.438444e-01,-7.481563e-04,6.709994e-09,3.795594e+01,7.957103e+00,2.999884e+01,3.973827e+01,1.704000e+02
1.652671e+06,1.912813e+01,5.300071e+02,6.134342e-03,9.438841e-01,9.438445e-01,-7.480892e-04,6.709994e-09,3.795381e+01,7.957103e+00,2.999670e+01,3.973717e+01,1.704000e+02
1.652681e+06,1.912825e+01,5.400073e+02,6.250084e-03,9.438851e-01,9.438445e-01,-7.480221e-04,6.709993e-09,3.795483e+01,7.957103e+00,2.999773e+01,3.973823e+01,1.704000e+02
1.652691e+06,1.912837e+01,5.500074e+02,6.365826e-03,9.438916e-01,9.438446e-01,-7.479550e-04,6.709993e-09,3.795635e+01,7.957103e+00,2.999925e+01,3.973962e+01,1.704000e+02
1.652701e+06,1.912848e+01,5.600075e+02,6.481569e-03,9.438982e-01,9.438447e-01,-7.478879e-04,6.709993e-09,3.795787e+01,7.957103e+00,3.000077e+01,3.974101e+01,1.704000e+02
1.652711e+06,1.912860e+01,5.700077e+02,6.597311e-03,9.439047e-01,9.438447e-01,-7.478208e-04,6.709992e-09,3.795939e+01,7.957103e+00,3.000229e+01,3.974239e+01,1.704000e+02
1.652721e+06,1.912871e+01,5.800078e+02,6.713053e-03,9.439113e-01,9.438448e-01,-7.477537e-04,6.709992e-09,3.796091e+01,7.957103e+00,3.000381e+01,3.974378e+01,1.704000e+02
1.652731e+06,1.912883e+01,5.900079e+02,6.828796e-03,9.439178e-01,9.438448e-01,-7.476866e-04,6.709991e-09,3.796243e+01,7.957103e+00,3.000532e+01,3.974517e+01,1.704000e+02
1.652741e+06,1.912894e+01,6.000081e+02,6.944538e-03,9.439243e-01,9.438449e-01,-7.476195e-04,6.709991e-09,3.796395e+01,7.957103e+00,3.000684e+01,3.974656e+01,1.704000e+02
1.652751e+06,1.912906e+01,6.100082e+02,7.060280e-03,9.439309e-01,9.438450e-01,-7.475524e-04,6.709990e-09,3.796547e+01,7.957103e+00,3.000836e+01,3.974795e+01,1.704000e+02
1.652761e+06,1.912918e+01,6.200083e+02,7.176022e-03,9.439374e-01,9.438450e-01,-7.474853e-04,6.709990e-09,3.796699e+01,7.957103e+00,3.000988e+01,3.974934e+01,1.704000e+02
1.652771e+06,1.912929e+01,6.300085e+02,7.291765e-03,9.439445e-01,9.438451e-01,-7.474182e-04,6.709989e-09,3.796852e+01,7.957103e+00,3.001142e+01,3.975073e+01,1.703998e+02
1.652781e+06,1.912941e+01,6.400086e+02,7.407507e-03,9.439853e-01,9.438452e-01,-7.473511e-04,6.709989e-09,3.797106e+01,7.957103e+00,3.001396e+01,3.975204e+01,1.703900e+02
1.652791e+06,1.912952e+01,6.500087e+02,7.523249e-03,9.440260e-01,9.438452e-01,-7.472840e-04,6.709989e-09,3.797360e+01,7.957103e+00,3.001649e+01,3.975336e+01,1.703801e+02
1.652801e+06,1.912964e+01,6.600089e+02,7.638992e-03,9.440667e-01,9.438453e-01,-7.472169e-04,6.709988e-09,3.797614e+01,7.957103e+00,3.001903e+01,3.975468e+01,1.703702e+02
1.652811e+06,1.912975e+01,6.700090e+02,7.754734e-03,9.441075e-01,9.438454e-01,-7.471498e-04,6.709988e-09,3.797867e+01,7.957103e+00,3.002157e+01,3.975599e+01,1.703603e+02
1.652821e+06,1.912987e+01,6.800091e+02,7.870476e-03,9.441482e-01,9.438454e-01,-7.470827e-04,6.709987e-09,3.798121e+01,7.957103e+00,3.002411e+01,3.975731e+01,1.703504e+02
1.652831e+06,1.912999e+01,6.900093e+02,7.986218e-03,9.441890e-01,9.438455e-01,-7.470156e-04,6.709987e-09,3.798375e+01,7.957103e+00,3.002665e+01,3.975862e+01,1.703405e+02
1.652841e+06,1.913010e+01,7.000094e+02,8.101961e-03,9.442297e-01,9.438455e-01,-7.469485e-04,6.709986e-09,3.798629e+01,7.957103e+00,3.002918e+01,3.975994e+01,1.703306e+02
1.652851e+06,1.913022e+01,7.100095e+02,8.217703e-03,9.442705e-01,9.438456e-01,-7.468814e-04,6.709986e-09,3.798882e+01,7.957103e+00,3.003172e+01,3.976126e+01,1.703207e+02
1.652861e+06,1.913033e+01,7.200097e+02,8.333445e-03,9.443112e-01,9.438457e-01,-7.468143e-04,6.709985e-09,3.799136e+01,7.957103e+00,3.003426e+01,3.976257e+01,1.703108e+02
1.652871e+06,1.913045e+01,7.300098e+02,8.449188e-03,9.443520e-01,9.438457e-01,-7.467472e-04,6.709985e-09,3.799390e+01,7.957103e+00,3.003680e+01,3.976389e+01,1.703009e+02
1.652881e+06,1.913056e+01,7.400099e+02,8.564930e-03,9.443127e-01,9.438458e-01,-7.466801e-04,6.709984e-09,3.799046e+01,7.957103e+00,3.003336e+01,3.976157e+01,1.703090e+02
1.652891e+06,1.913068e+01,7.500101e+02,8.680672e-03,9.442652e-01,9.438459e-01,-7.466130e-04,6.709984e-09,3.798641e+01,7.957103e+00,3.002931e+01,3.975888e+01,1.703190e+02
1.652901e+06,1.913080e+01,7.600102e+02,8.796415e-03,9.442176e-01,9.438459e-01,-7.465459e-04,6.709984e-09,3.798236e+01,7.957103e+00,3.002525e+01,3.975619e+01,1.703290e+02
1.652911e+06,1.913091e+01,7.700104e+02,8.912157e-03,9.441701e-01,9.438460e-01,-7.464788e-04,6.709983e-09,3.797830e+01,7.957103e+00,3.002120e+01,3.975349e+01,1.703390e+02
1.652921e+06,1.913103e+01,7.800105e+02,9.027899e-03,9.441226e-01,9.438460e-01,-7.464117e-04,6.709983e-09,3.797425e+01,7.957103e+00,3.001715e+01,3.975080e+01,1.703490e+02
1.652931e+06,1.913114e+01,7.900106e+02,9.143641e-03,9.440750e-01,9.438461e-01,-7.463446e-04,6.709982e-09,3.797020e+01,7.957103e+00,3.001309e+01,3.974811e+01,1.703589e+02
1.652941e+06,1.913126e+01,8.000108e+02,9.259384e-03,9.440275e-01,9.438462e-01,-7.462775e-04,6.709982e-09,3.796615e+01,7.957103e+00,3.000904e+01,3.974542e+01,1.703689e+02
1.652951e+06,1.913138e+01,8.100109e+02,9.375126e-03,9.439800e-01,9.438462e-01,-7.462104e-04,6.709981e-09,3.796209e+01,7.957103e+00,3.000499e+01,3.974272e+01,1.703789e+02
1.652961e+06,1.913149e+01,8.200110e+02,9.490868e-03,9.439324e-01,9.438463e-01,-7.461433e-04,6.709981e-09,3.795804e+01,7.957103e+00,3.000094e+01,3.974003e+01,1.703889e+02
1.652971e+06,1.913161e+01,8.300112e+02,9.606611e-03,9.438849e-01,9.438464e-01,-7.460762e-04,6.709980e-09,3.795399e+01,7.957103e+00,2.999688e+01,3.973734e+01,1.703988e+02
1.652981e+06,1.913172e+01,8.400113e+02,9.722353e-03,9.438736e-01,9.438464e-01,-7.460091e-04,6.709980e-09,3.795295e+01,7.957103e+00,2.999585e+01,3.973662e+01,1.703912e+02
1.652991e+06,1.913184e+01,8.500114e+02,9.838095e-03,9.438671e-01,9.438465e-01,-7.459420e-04,6.709980e-09,3.795231e+01,7.957103e+00,2.999521e+01,3.973616e+01,1.703812e+02
1.653001e+06,1.913195e+01,8.600116e+02,9.953838e-03,9.438606e-01,9.438466e-01,-7.458749e-04,6.709979e-09,3.795167e+01,7.957103e+00,2.999457e+01,3.973570e+01,1.703712e+02
1.653011e+06,1.913207e+01,8.700117e+02,1.006958e-02,9.438541e-01,9.438466e-01,-7.458078e-04,6.709979e-09,3.795103e+01,7.957103e+00,2.999393e+01,3.973524e+01,1.703612e+02
1.653021e+06,1.913219e+01,8.800118e+02,1.018532e-02,9.438476e-01,9.438467e-01,-7.457407e-04,6.709978e-09,3.795039e+01,7.957103e+00,2.999329e+01,3.973478e+01,1.703513e+02
1.653031e+06,1.913230e+01,8.900120e+02,1.030106e-02,9.438411e-01,9.438467e-01,-7.456736e-04,6.709978e-09,3.794975e+01,7.957103e+00,2.999265e+01,3.973432e+01,1.703413e+02
1.653041e+06,1.913242e+01,9.000121e+02,1.041681e-02,9.438346e-01,9.438468e-01,-7.456065e-04,6.709977e-09,3.794911e+01,7.957103e+00,2.999201e+01,3.973387e+01,1.703313e+02
1.653051e+06,1.913253e+01,9.100122e+02,1.053255e-02,9.438281e-01,9.438469e-01,-7.455394e-04,6.709977e-09,3.794847e+01,7.957103e+00,2.999137e+01,3.973341e+01,1.703213e+02
1.653061e+06,1.913265e+01,9.200124e+02,1.064829e-02,9.438216e-01,9.438469e-01,-7.454723e-04,6.709976e-09,3.794783e+01,7.957103e+00,2.999073e+01,3.973295e+01,1.703114e+02
1.653071e+06,1.913276e+01,9.300125e+02,1.076403e-02,9.438151e-01,9.438470e-01,-7.454052e-04,6.709976e-09,3.794719e+01,7.957103e+00,2.999009e+01,3.973249e+01,1.703014e+02
1.653081e+06,1.913288e+01,9.400126e+02,1.087978e-02,9.438199e-01,9.438471e-01,-7.453381e-04,6.709975e-09,3.794951e+01,7.957103e+00,2.999241e+01,3.973479e+01,1.702913e+02
1.653091e+06,1.913300e+01,9.500128e+02,1.099552e-02,9.438264e-01,9.438471e-01,-7.452710e-04,6.709975e-09,3.795231e+01,7.957103e+00,2.999521e+01,3.973753e+01,1.702813e+02
1.653101e+06,1.913311e+01,9.600129e+02,1.111126e-02,9.438330e-01,9.438472e-01,-7.452039e-04,6.709975e-09,3.795511e+01,7.957103e+00,2.999801e+01,3.974028e+01,1.702712e+02
1.653111e+06,1.913323e+01,9.700130e+02,1.122700e-02,9.438395e-01,9.438473e-01,-7.451368e-04,6.709974e-09,3.795791e+01,7.957103e+00,3.000080e+01,3.974302e+01,1.702611e+02
1.653121e+06,1.913334e+01,9.800132e+02,1.134275e-02,9.438461e-01,9.438473e-01,-7.450697e-04,6.709974e-09,3.796070e+01,7.957103e+00,3.000360e+01,3.974576e+01,1.702511e+02
1.653131e+06,1.913346e+01,9.900133e+02,1.145849e-02,9.438527e-01,9.438474e-01,-7.450026e-04,6.709973e-09,3.796350e+01,7.957103e+00,3.000640e+01,3.974850e+01,1.702410e+02
1.653141e+06,1.913357e+01,1.000013e+03,1.157423e-02,9.438592e-01,9.438474e-01,-7.449355e-04,6.709973e-09,3.796630e+01,7.957103e+00,3.000919e+01,3.975125e+01,1.702309e+02
1.653151e+06,1.913369e+01,1.010014e+03,1.168997e-02,9.438658e-01,9.438475e-01,-7.448684e-04,6.709972e-09,3.796910e+01,7.957103e+00,3.001199e+01,3.975399e+01,1.702209e+02
1.653161e+06,1.913381e+01,1.020014e+03,1.180571e-02,9.438724e-01,9.438476e-01,-7.448013e-04,6.709972e-09,3.797189e+01,7.957103e+00,3.001479e+01,3.975673e+01,1.702108e+02
1.653171e+06,1.913392e+01,1.030014e+03,1.192146e-02,9.438789e-01,9.438476e-01,-7.447342e-04,6.709971e-09,3.797469e+01,7.957103e+00,3.001759e+01,3.975947e+01,1.702007e+02
1.653181e+06,1.913404e+01,1.040014e+03,1.203720e-02,9.438854e-01,9.438477e-01,-7.446671e-04,6.709971e-09,3.797549e+01,7.957103e+00,3.001839e+01,3.976011e+01,1.702000e+02
1.653191e+06,1.913415e+01,1.050014e+03,1.215294e-02,9.438919e-01,9.438478e-01,-7.446000e-04,6.709971e-09,3.797614e+01,7.957103e+00,3.001904e+01,3.976057e+01,1.702000e+02
1.653201e+06,1.913427e+01,1.060014e+03,1.226868e-02,9.438984e-01,9.438478e-01,-7.445329e-04,6.709970e-09,3.797679e+01,7.957103e+00,3.001968e+01,3.976104e+01,1.702000e+02
1.653211e+06,1.913438e+01,1.070014e+03,1.238443e-02,9.439049e-01,9.438479e-01,-7.444658e-04,6.709970e-09,3.797743e+01,7.957103e+00,3.002033e+01,3.976150e+01,1.702000e+02
1.653221e+06,1.913450e+01,1.080015e+03,1.250017e-02,9.439114e-01,9.438479e-01,-7.443987e-04,6.709969e-09,3.797808e+01,7.957103e+00,3.002097e+01,3.976197e+01,1.702000e+02
1.653231e+06,1.913462e+01,1.090015e+03,1.261591e-02,9.439179e-01,9.438480e-01,-7.443316e-04,6.709969e-09,3.797872e+01,7.957103e+00,3.002162e+01,3.976243e+01,1.702000e+02
1.653241e+06,1.913473e+01,1.100015e+03,1.273165e-02,9.439244e-01,9.438481e-01,-7.442645e-04,6.709968e-09,3.797937e+01,7.957103e+00,3.002226e+01,3.976290e+01,1.702000e+02
1.653251e+06,1.913485e+01,1.110015e+03,1.284739e-02,9.439308e-01,9.438481e-01,-7.441974e-04,6.709968e-09,3.798001e+01,7.957103e+00,3.002291e+01,3.976336e+01,1.702000e+02
1.653261e+06,1.913496e+01,1.120015e+03,1.296314e-02,9.439373e-01,9.438482e-01,-7.441303e-04,6.709967e-09,3.798066e+01,7.957103e+00,3.002356e+01,3.976383e+01,1.702000e+02
1.653271e+06,1.913508e+01,1.130015e+03,1.307888e-02,9.439438e-01,9.438483e-01,-7.440632e-04,6.709967e-09,3.798130e+01,7.957103e+00,3.002420e+01,3.976429e+01,1.702000e+02
1.653281e+06,1.913519e+01,1.140015e+03,1.319462e-02,9.439439e-01,9.438483e-01,-7.439961e-04,6.709966e-09,3.798257e+01,7.957103e+00,3.002546e+01,3.976563e+01,1.702000e+02
1.653291e+06,1.913531e+01,1.150015e+03,1.331036e-02,9.439439e-01,9.438484e-01,-7.439290e-04,6.709966e-09,3.798384e+01,7.957103e+00,3.002673e+01,3.976697e+01,1.702000e+02
1.653301e+06,1.913543e+01,1.160016e+03,1.342611e-02,9.439439e-01,9.438485e-01,-7.438619e-04,6.709966e-09,3.798510e+01,7.957103e+00,3.002800e+01,3.976832e+01,1.702000e+02
1.653311e+06,1.913554e+01,1.170016e+03,1.354185e-02,9.439439e-01,9.438485e-01,-7.437948e-04,6.709965e-09,3.798637e+01,7.957103e+00,3.002927e+01,3.976966e+01,1.702000e+02
1.653321e+06,1.913566e+01,1.180016e+03,1.365759e-02,9.439439e-01,9.438486e-01,-7.437277e-04,6.709965e-09,3.798764e+01,7.957103e+00,3.003054e+01,3.977101e+01,1.702000e+02
1.653331e+06,1.913577e+01,1.190016e+03,1.377333e-02,9.439439e-01,9.438486e-01,-7.436606e-04,6.709964e-09,3.798891e+01,7.957103e+00,3.003181e+01,3.977235e+01,1.702000e+02
1.653341e+06,1.913589e+01,1.200016e+03,1.388908e-02,9.439439e-01,9.438487e-01,-7.435935e-04,6.709964e-09,3.799018e+01,7.957103e+00,3.003308e+01,3.977370e+01,1.702000e+02
1.653351e+06,1.913600e+01,1.210016e+03,1.400482e-02,9.439439e-01,9.438488e-01,-7.435264e-04,6.709963e-09,3.799145e+01,7.957103e+00,3.003435e+01,3.977504e+01,1.702000e+02
1.653361e+06,1.913612e+01,1.220016e+03,1.412056e-02,9.439439e-01,9.438488e-01,-7.434593e-04,6.709963e-09,3.799272e+01,7.957103e+00,3.003562e+01,3.977638e+01,1.702000e+02
1.653371e+06,1.913624e+01,1.230017e+03,1.423630e-02,9.439439e-01,9.438489e-01,-7.433922e-04,6.709962e-09,3.799399e+01,7.957103e+00,3.003688e+01,3.977773e+01,1.702000e+02
1.653381e+06,1.913635e+01,1.240017e+03,1.435204e-02,9.439325e-01,9.438490e-01,-7.433251e-04,6.709962e-09,3.799245e+01,7.957103e+00,3.003534e+01,3.977648e+01,1.701824e+02
1.653391e+06,1.913647e+01,1.250017e+03,1.446779e-02,9.439195e-01,9.438490e-01,-7.432580e-04,6.709962e-09,3.799053e+01,7.957103e+00,3.003342e+01,3.977488e+01,1.701625e+02
1.653401e+06,1.913658e+01,1.260017e+03,1.458353e-02,9.439066e-01,9.438491e-01,-7.431909e-04,6.709961e-09,3.798861e+01,7.957103e+00,3.003150e+01,3.977328e+01,1.701425e+02
1.653411e+06,1.913670e+01,1.270017e+03,1.469927e-02,9.438937e-01,9.438492e-01,-7.431238e-04,6.709961e-09,3.798669e+01,7.957103e+00,3.002958e+01,3.977169e+01,1.701225e+02
1.653421e+06,1.913682e+01,1.280017e+03,1.481501e-02,9.438807e-01,9.438492e-01,-7.430567e-04,6.709960e-09,3.798477e+01,7.957103e+00,3.002766e+01,3.977009e+01,1.701026e+02
1.653431e+06,1.913693e+01,1.290017e+03,1.493076e-02,9.438678e-01,9.438493e-01,-7.429896e-04,6.709960e-09,3.798285e+01,7.957103e+00,3.002574e+01,3.976849e+01,1.700826e+02
1.653441e+06,1.913705e+01,1.300017e+03,1.504650e-02,9.438548e-01,9.438493e-01,-7.429225e-04,6.709959e-09,3.798093e+01,7.957103e+00,3.002382e+01,3.976689e+01,1.700627e+02
1.653451e+06,1.913716e+01,1.310018e+03,1.516224e-02,9.438419e-01,9.438494e-01,-7.428554e-04,6.709959e-09,3.797901e+01,7.957103e+00,3.002190e+01,3.976529e+01,1.700427e+02
1.653461e+06,1.913728e+01,1.320018e+03,1.527798e-02,9.438290e-01,9.438495e-01,-7.427883e-04,6.709958e-09,3.797709e+01,7.957103e+00,3.001998e+01,3.976370e+01,1.700228e+02
1.653471e+06,1.913739e+01,1.330018e+03,1.539373e-02,9.438160e-01,9.438495e-01,-7.427212e-04,6.709958e-09,3.797517e+01,7.957103e+00,3.001806e+01,3.976210e+01,1.700028e+02
1.653481e+06,1.913751e+01,1.340018e+03,1.550947e-02,9.438030e-01,9.438496e-01,-7.426541e-04,6.709957e-09,3.797434e+01,7.957103e+00,3.001724e+01,3.976166e+01,1.700086e+02
1.653491e+06,1.913763e+01,1.350018e+03,1.562521e-02,9.437899e-01,9.438497e-01,-7.425870e-04,6.709957e-09,3.797370e+01,7.957103e+00,3.001659e+01,3.976142e+01,1.700187e+02
1.653501e+06,1.913774e+01,1.360018e+03,1.574095e-02,9.437769e-01,9.438497e-01,-7.425199e-04,6.709957e-09,3.797305e+01,7.957103e+00,3.001595e+01,3.976117e+01,1.700288e+02
1.653511e+06,1.913786e+01,1.370018e+03,1.585669e-02,9.437638e-01,9.438498e-01,-7.424528e-04,6.709956e-09,3.797241e+01,7.957103e+00,3.001530e+01,3.976093e+01,1.700388e+02
1.653521e+06,1.913797e+01,1.380019e+03,1.597244e-02,9.437508e-01,9.438498e-01,-7.423857e-04,6.709956e-09,3.797176e+01,7.957103e+00,3.001466e+01,3.976069e+01,1.700489e+02
1.653531e+06,1.913809e+01,1.390019e+03,1.608818e-02,9.437377e-01,9.438499e-01,-7.423186e-04,6.709955e-09,3.797111e+01,7.957103e+00,3.001401e+01,3.976044e+01,1.700590e+02
1.653541e+06,1.913820e+01,1.400019e+03,1.620392e-02,9.437247e-01,9.438500e-01,-7.422515e-04,6.709955e-09,3.797047e+01,7.957103e+00,3.001337e+01,3.976020e+01,1.700690e+02
1.653551e+06,1.913832e+01,1.410019e+03,1.631966e-02,9.437116e-01,9.438500e-01,-7.421844e-04,6.709954e-09,3.796982e+01,7.957103e+00,3.001272e+01,3.975995e+01,1.700791e+02
1.653561e+06,1.913844e+01,1.420019e+03,1.643541e-02,9.436986e-01,9.438501e-01,-7.421173e-04,6.709954e-09,3.796918e+01,7.957103e+00,3.001207e+01,3.975971e+01,1.700892e+02
1.653571e+06,1.913855e+01,1.430019e+03,1.655115e-02,9.436855e-01,9.438502e-01,-7.420502e-04,6.709953e-09,3.796853e+01,7.957103e+00,3.001143e+01,3.975946e+01,1.700992e+02
1.653581e+06,1.913867e+01,1.440019e+03,1.666689e-02,9.437145e-01,9.438502e-01,-7.419831e-04,6.709953e-09,3.797144e+01,7.957103e+00,3.001433e+01,3.976157e+01,1.701000e+02
1.653591e+06,1.913878e+01,1.450019e+03,1.678263e-02,9.437468e-01,9.438503e-01,-7.419160e-04,6.709953e-09,3.797464e+01,7.957103e+00,3.001753e+01,3.976387e+01,1.701000e+02
1.653601e+06,1.913890e+01,1.460020e+03,1.689838e-02,9.437792e-01,9.438504e-01,-7.418489e-04,6.709952e-09,3.797784e+01,7.957103e+00,3.002073e+01,3.976617e+01,1.701000e+02
1.653611e+06,1.913901e+01,1.470020e+03,1.701412e-02,9.438116e-01,9.438504e-01,-7.417818e-04,6.709952e-09,3.798104e+01,7.957103e+00,3.002393e+01,3.976847e+01,1.701000e+02
1.653621e+06,1.913913e+01,1.480020e+03,1.712986e-02,9.438440e-01,9.438505e-01,-7.417147e-04,6.709951e-09,3.798424e+01,7.957103e+00,3.002713e+01,3.977077e+01,1.701000e+02
1.653631e+06,1.913925e+01,1.490020e+03,1.724560e-02,9.438764e-01,9.438505e-01,-7.416476e-04,6.709951e-09,3.798744e+01,7.957103e+00,3.003033e+01,3.977306e+01,1.701000e+02
1.653641e+06,1.913936e+01,1.500020e+03,1.736134e-02,9.439088e-01,9.438506e-01,-7.415805e-04,6.709950e-09,3.799064e+01,7.957103e+00,3.003353e+01,3.977536e+01,1.701000e+02
1.653651e+06,1.913948e+01,1.510020e+03,1.747709e-02,9.439411e-01,9.438507e-01,-7.415134e-04,6.709950e-09,3.799384e+01,7.957103e+00,3.003673e+01,3.977766e+01,1.701000e+02
1.653661e+06,1.913959e+01,1.520020e+03,1.759283e-02,9.439735e-01,9.438507e-01,-7.414463e-04,6.709949e-09,3.799704e+01,7.957103e+00,3.003993e+01,3.977996e+01,1.701000e+02
1.653671e+06,1.913971e+01,1.530021e+03,1.770857e-02,9.440059e-01,9.438508e-01,-7.413792e-04,6.709949e-09,3.800024e+01,7.957103e+00,3.004313e+01,3.978226e+01,1.701000e+02
1.653681e+06,1.913982e+01,1.540021e+03,1.782431e-02,9.440091e-01,9.438509e-01,-7.413121e-04,6.709948e-09,3.799997e+01,7.957103e+00,3.004287e+01,3.978187e+01,1.701000e+02
1.653691e+06,1.913994e+01,1.550021e+03,1.794006e-02,9.440091e-01,9.438509e-01,-7.412450e-04,6.709948e-09,3.799934e+01,7.957103e+00,3.004223e+01,3.978119e+01,1.701000e+02
1.653701e+06,1.914006e+01,1.560021e+03,1.805580e-02,9.440091e-01,9.438510e-01,-7.411779e-04,6.709948e-09,3.799870e+01,7.957103e+00,3.004159e+01,3.978052e+01,1.701000e+02
1.653711e+06,1.914017e+01,1.570021e+03,1.817154e-02,9.440091e-01,9.438511e-01,-7.411108e-04,6.709947e-09,3.799806e+01,7.957103e+00,3.004095e+01,3.977984e+01,1.701000e+02
1.653721e+06,1.914029e+01,1.580021e+03,1.828728e-02,9.440091e-01,9.438511e-01,-7.410437e-04,6.709947e-09,3.799742e+01,7.957103e+00,3.004031e+01,3.977916e+01,1.701000e+02
1.653731e+06,1.914040e+01,1.590021e+03,1.840303e-02,9.440091e-01,9.438512e-01,-7.409766e-04,6.709946e-09,3.799678e+01,7.957103e+00,3.003967e+01,3.977848e+01,1.701000e+02
1.653741e+06,1.914052e+01,1.600022e+03,1.851877e-02,9.440091e-01,9.438512e-01,-7.409095e-04,6.709946e-09,3.799614e+01,7.957103e+00,3.003903e+01,3.977781e+01,1.701000e+02
1.653751e+06,1.914063e+01,1.610022e+03,1.863451e-02,9.440091e-01,9.438513e-01,-7.408424e-04,6.709945e-09,3.799550e+01,7.957103e+00,3.003839e+01,3.977713e+01,1.701000e+02
1.653761e+06,1.914075e+01,1.620022e+03,1.875025e-02,9.440091e-01,9.438514e-01,-7.407753e-04,6.709945e-09,3.799486e+01,7.957103e+00,3.003775e+01,3.977645e+01,1.701000e+02
1.653771e+06,1.914087e+01,1.630022e+03,1.886599e-02,9.440091e-01,9.438514e-01,-7.407082e-04,6.709944e-09,3.799422e+01,7.957103e+00,3.003711e+01,3.977577e+01,1.701000e+02
1.653781e+06,1.914098e+01,1.640022e+03,1.898174e-02,9.440091e-01,9.438515e-01,-7.406411e-04,6.709944e-09,3.799358e+01,7.957103e+00,3.003647e+01,3.977509e+01,1.701000e+02
1.653791e+06,1.914110e+01,1.650022e+03,1.909748e-02,9.440091e-01,9.438516e-01,-7.405740e-04,6.709944e-09,3.799294e+01,7.957103e+00,3.003583e+01,3.977442e+01,1.701000e+02
1.653801e+06,1.914121e+01,1.660022e+03,1.921322e-02,9.440091e-01,9.438516e-01,-7.405069e-04,6.709943e-09,3.799230e+01,7.957103e+00,3.003519e+01,3.977374e+01,1.701000e+02
1.653811e+06,1.914133e+01,1.670022e+03,1.932896e-02,9.440091e-01,9.438517e-01,-7.404398e-04,6.709943e-09,3.799166e+01,7.957103e+00,3.003455e+01,3.977306e+01,1.701000e+02
1.653821e+06,1.914144e+01,1.680023e+03,1.944471e-02,9.440091e-01,9.438517e-01,-7.403727e-04,6.709942e-09,3.799102e+01,7.957103e+00,3.003391e+01,3.977238e+01,1.701000e+02
1.653831e+06,1.914156e+01,1.690023e+03,1.956045e-02,9.440091e-01,9.438518e-01,-7.403056e-04,6.709942e-09,3.799038e+01,7.957103e+00,3.003327e+01,3.977170e+01,1.701000e+02
1.653841e+06,1.914168e+01,1.700023e+03,1.967619e-02,9.440091e-01,9.438519e-01,-7.402384e-04,6.709941e-09,3.798974e+01,7.957103e+00,3.003263e+01,3.977103e+01,1.701000e+02
1.653851e+06,1.914179e+01,1.710023e+03,1.979193e-02,9.440091e-01,9.438519e-01,-7.401713e-04,6.709941e-09,3.798910e+01,7.957103e+00,3.003199e+01,3.977035e+01,1.701000e+02
1.653861e+06,1.914191e+01,1.720023e+03,1.990768e-02,9.440091e-01,9.438520e-01,-7.401042e-04,6.709940e-09,3.798846e+01,7.957103e+00,3.003135e+01,3.976967e+01,1.701000e+02
1.653871e+06,1.914202e+01,1.730023e+03,2.002342e-02,9.440091e-01,9.438521e-01,-7.400371e-04,6.709940e-09,3.798782e+01,7.957103e+00,3.003071e+01,3.976899e+01,1.701000e+02
1.653881e+06,1.914214e+01,1.740023e+03,2.013916e-02,9.440091e-01,9.438521e-01,-7.399700e-04,6.709939e-09,3.798718e+01,7.957103e+00,3.003007e+01,3.976831e+01,1.701000e+02
1.653891e+06,1.914225e+01,1.750024e+03,2.025490e-02,9.440091e-01,9.438522e-01,-7.399029e-04,6.709939e-09,3.798654e+01,7.957103e+00,3.002943e+01,3.976764e+01,1.701000e+02
1.653901e+06,1.914237e+01,1.760024e+03,2.037064e-02,9.440091e-01,9.438523e-01,-7.398358e-04,6.709939e-09,3.798590e+01,7.957103e+00,3.002879e+01,3.976696e+01,1.701000e+02
1.653911e+06,1.914249e+01,1.770024e+03,2.048639e-02,9.440091e-01,9.438523e-01,-7.397687e-04,6.709938e-09,3.798526e+01,7.957103e+00,3.002815e+01,3.976628e+01,1.701000e+02
1.653921e+06,1.914260e+01,1.780024e+03,2.060213e-02,9.440091e-01,9.438524e-01,-7.397016e-04,6.709938e-09,3.798462e+01,7.957103e+00,3.002751e+01,3.976560e+01,1.701000e+02
1.653931e+06,1.914272e+01,1.790024e+03,2.071787e-02,9.440091e-01,9.438524e-01,-7.396345e-04,6.709937e-09,3.798398e+01,7.957103e+00,3.002687e+01,3.976492e+01,1.701000e+02
1.653941e+06,1.914283e+01,1.800024e+03,2.083361e-02,9.440091e-01,9.438525e-01,-7.395674e-04,6.709937e-09,3.798334e+01,7.957103e+00,3.002623e+01,3.976425e+01,1.701000e+02
1.653951e+06,1.914295e+01,1.810024e+03,2.094936e-02,9.440091e-01,9.438526e-01,-7.395003e-04,6.709936e-09,3.798270e+01,7.957103e+00,3.002559e+01,3.976357e+01,1.701000e+02
1.653961e+06,1.914307e+01,1.820024e+03,2.106510e-02,9.440091e-01,9.438526e-01,-7.394332e-04,6.709936e-09,3.798206e+01,7.957103e+00,3.002495e+01,3.976289e+01,1.701000e+02
1.653971e+06,1.914318e+01,1.830025e+03,2.118084e-02,9.440091e-01,9.438527e-01,-7.393661e-04,6.709935e-09,3.798142e+01,7.957103e+00,3.002431e+01,3.976221e+01,1.701000e+02
1.653981e+06,1.914330e+01,1.840025e+03,2.129658e-02,9.440091e-01,9.438528e-01,-7.392990e-04,6.709935e-09,3.798110e+01,7.957103e+00,3.002399e+01,3.976187e+01,1.701000e+02
1.653991e+06,1.914341e+01,1.850025e+03,2.141232e-02,9.440091e-01,9.438528e-01,-7.392319e-04,6.709935e-09,3.798084e+01,7.957103e+00,3.002374e+01,3.976160e+01,1.701000e+02
1.654001e+06,1.914353e+01,1.860025e+03,2.152807e-02,9.440091e-01,9.438529e-01,-7.391648e-04,6.709934e-09,3.798058e+01,7.957103e+00,3.002348e+01,3.976133e+01,1.701000e+02
1.654011e+06,1.914364e+01,1.870025e+03,2.164381e-02,9.440091e-01,9.438530e-01,-7.390977e-04,6.709934e-09,3.798033e+01,7.957103e+00,3.002323e+01,3.976106e+01,1.701000e+02
1.654021e+06,1.914376e+01,1.880025e+03,2.175955e-02,9.440091e-01,9.438530e-01,-7.390306e-04,6.709933e-09,3.798007e+01,7.957103e+00,3.002297e+01,3.976079e+01,1.701000e+02
1.654031e+06,1.914388e+01,1.890025e+03,2.187529e-02,9.440091e-01,9.438531e-01,-7.389635e-04,6.709933e-09,3.797982e+01,7.957103e+00,3.002271e+01,3.976052e+01,1.701000e+02
1.654041e+06,1.914399e+01,1.900026e+03,2.199104e-02,9.440091e-01,9.438531e-01,-7.388964e-04,6.709932e-09,3.797956e+01,7.957103e+00,3.002246e+01,3.976025e+01,1.701000e+02
1.654051e+06,1.914411e+01,1.910026e+03,2.210678e-02,9.440091e-01,9.438532e-01,-7.388293e-04,6.709932e-09,3.797930e+01,7.957103e+00,3.002220e+01,3.975998e+01,1.701000e+02
1.654061e+06,1.914422e+01,1.920026e+03,2.222252e-02,9.440091e-01,9.438533e-01,-7.387622e-04,6.709931e-09,3.797905e+01,7.957103e+00,3.002195e+01,3.975971e+01,1.701000e+02
1.654071e+06,1.914434e+01,1.930026e+03,2.233826e-02,9.440091e-01,9.438533e-01,-7.386951e-04,6.709931e-09,3.797879e+01,7.957103e+00,3.002169e+01,3.975943e+01,1.701000e+02
1.654081e+06,1.914445e+01,1.940026e+03,2.245401e-02,9.440091e-01,9.438534e-01,-7.386280e-04,6.709930e-09,3.797854e+01,7.957103e+00,3.002143e+01,3.975916e+01,1.701000e+02
1.654091e+06,1.914457e+01,1.950026e+03,2.256975e-02,9.440091e-01,9.438535e-01,-7.385609e-04,6.709930e-09,3.797828e+01,7.957103e+00,3.002118e+01,3.975889e+01,1.701000e+02
1.654101e+06,1.914469e+01,1.960026e+03,2.268549e-02,9.440091e-01,9.438535e-01,-7.384938e-04,6.709930e-09,3.797802e+01,7.957103e+00,3.002092e+01,3.975862e+01,1.701000e+02
1.654111e+06,1.914480e+01,1.970026e+03,2.280123e-02,9.440091e-01,9.438536e-01,-7.384267e-04,6.709929e-09,3.797777e+01,7.957103e+00,3.002067e+01,3.975835e+01,1.701000e+02
1.654121e+06,1.914492e+01,1.980027e+03,2.291697e-02,9.440091e-01,9.438536e-01,-7.383596e-04,6.709929e-09,3.797751e+01,7.957103e+00,3.002041e+01,3.975808e+01,1.701000e+02
1.654131e+06,1.914503e+01,1.990027e+03,2.303272e-02,9.440091e-01,9.438537e-01,-7.382925e-04,6.709928e-09,3.797726e+01,7.957103e+00,3.002015e+01,3.975781e+01,1.701000e+02
1.654141e+06,1.914515e+01,2.000027e+03,2.314846e-02,9.440091e-01,9.438538e-01,-7.382254e-04,6.709928e-09,3.797700e+01,7.957103e+00,3.001990e+01,3.975754e+01,1.701000e+02
1.654151e+06,1.914526e+01,2.010027e+03,2.326420e-02,9.440091e-01,9.438538e-01,-7.381583e-04,6.709927e-09,3.797675e+01,7.957103e+00,3.001964e+01,3.975726e+01,1.701000e+02
1.654161e+06,1.914538e+01,2.020027e+03,2.337994e-02,9.440091e-01,9.438539e-01,-7.380912e-04,6.709927e-09,3.797649e+01,7.957103e+00,3.001939e+01,3.975699e+01,1.701000e+02
1.654171e+06,1.914550e+01,2.030027e+03,2.349569e-02,9.440091e-01,9.438540e-01,-7.380241e-04,6.709926e-09,3.797623e+01,7.957103e+00,3.001913e+01,3.975672e+01,1.701000e+02
1.654181e+06,1.914561e+01,2.040027e+03,2.361143e-02,9.440091e-01,9.438540e-01,-7.379570e-04,6.709926e-09,3.797598e+01,7.957103e+00,3.001887e+01,3.975645e+01,1.701000e+02
1.654191e+06,1.914573e+01,2.050028e+03,2.372717e-02,9.440091e-01,9.438541e-01,-7.378899e-04,6.709926e-09,3.797572e+01,7.957103e+00,3.001862e+01,3.975618e+01,1.701000e+02
1.654201e+06,1.914584e+01,2.060028e+03,2.384291e-02,9.440091e-01,9.438542e-01,-7.378228e-04,6.709925e-09,3.797547e+01,7.957103e+00,3.001836e+01,3.975591e+01,1.701000e+02
1.654211e+06,1.914596e+01,2.070028e+03,2.395866e-02,9.440091e-01,9.438542e-01,-7.377557e-04,6.709925e-09,3.797521e+01,7.957103e+00,3.001811e+01,3.975564e+01,1.701000e+02
1.654221e+06,1.914607e+01,2.080028e+03,2.407440e-02,9.440091e-01,9.438543e-01,-7.376886e-04,6.709924e-09,3.797495e+01,7.957103e+00,3.001785e+01,3.975537e+01,1.701000e+02
1.654231e+06,1.914619e+01,2.090028e+03,2.419014e-02,9.440051e-01,9.438543e-01,-7.376215e-04,6.709924e-09,3.797510e+01,7.957103e+00,3.001799e+01,3.975565e+01,1.701000e+02
1.654241e+06,1.914631e+01,2.100028e+03,2.430588e-02,9.439999e-01,9.438544e-01,-7.375544e-04,6.709923e-09,3.797535e+01,7.957103e+00,3.001825e+01,3.975610e+01,1.701000e+02
1.654251e+06,1.914642e+01,2.110028e+03,2.442162e-02,9.439947e-01,9.438545e-01,-7.374873e-04,6.709923e-09,3.797561e+01,7.957103e+00,3.001851e+01,3.975655e+01,1.701000e+02
1.654261e+06,1.914654e+01,2.120029e+03,2.453737e-02,9.439895e-01,9.438545e-01,-7.374202e-04,6.709922e-09,3.797587e+01,7.957103e+00,3.001876e+01,3.975700e+01,1.701000e+02
1.654271e+06,1.914665e+01,2.130029e+03,2.465311e-02,9.439843e-01,9.438546e-01,-7.373531e-04,6.709922e-09,3.797612e+01,7.957103e+00,3.001902e+01,3.975744e+01,1.701000e+02
1.654281e+06,1.914677e+01,2.140029e+03,2.476885e-02,9.439791e-01,9.438547e-01,-7.372860e-04,6.709921e-09,3.797638e+01,7.957103e+00,3.001928e+01,3.975789e+01,1.701000e+02
1.654291e+06,1.914688e+01,2.150029e+03,2.488459e-02,9.439739e-01,9.438547e-01,-7.372189e-04,6.709921e-09,3.797664e+01,7.957103e+00,3.001953e+01,3.975834e+01,1.701000e+02
1.654301e+06,1.914700e+01,2.160029e+03,2.500034e-02,9.439687e-01,9.438548e-01,-7.371518e-04,6.709921e-09,3.797689e+01,7.957103e+00,3.001979e+01,3.975878e+01,1.701000e+02
1.654311e+06,1.914712e+01,2.170029e+03,2.511608e-02,9.439635e-01,9.438549e-01,-7.370847e-04,6.709920e-09,3.797715e+01,7.957103e+00,3.002005e+01,3.975923e+01,1.701000e+02
1.654321e+06,1.914723e+01,2.180029e+03,2.523182e-02,9.439583e-01,9.438549e-01,-7.370176e-04,6.709920e-09,3.797741e+01,7.957103e+00,3.002030e+01,3.975968e+01,1.701000e+02
1.654331e+06,1.914735e+01,2.190029e+03,2.534756e-02,9.439531e-01,9.438550e-01,-7.369505e-04,6.709919e-09,3.797767e+01,7.957103e+00,3.002056e+01,3.976013e+01,1.701000e+02
1.654341e+06,1.914746e+01,2.200030e+03,2.546331e-02,9.439479e-01,9.438550e-01,-7.368834e-04,6.709919e-09,3.797792e+01,7.957103e+00,3.002082e+01,3.976057e+01,1.701000e+02
1.654351e+06,1.914758e+01,2.210030e+03,2.557905e-02,9.439427e-01,9.438551e-01,-7.368163e-04,6.709918e-09,3.797818e+01,7.957103e+00,3.002108e+01,3.976102e+01,1.701000e+02
1.654361e+06,1.914769e+01,2.220030e+03,2.569479e-02,9.439375e-01,9.438552e-01,-7.367492e-04,6.709918e-09,3.797844e+01,7.957103e+00,3.002133e+01,3.976147e+01,1.701000e+02
1.654371e+06,1.914781e+01,2.230030e+03,2.581053e-02,9.439323e-01,9.438552e-01,-7.366821e-04,6.709917e-09,3.797869e+01,7.957103e+00,3.002159e+01,3.976191e+01,1.701000e+02
1.654381e+06,1.914793e+01,2.240030e+03,2.592627e-02,9.439271e-01,9.438553e-01,-7.366150e-04,6.709917e-09,3.797895e+01,7.957103e+00,3.002185e+01,3.976236e+01,1.701000e+02
1.654391e+06,1.914804e+01,2.250030e+03,2.604202e-02,9.439219e-01,9.438554e-01,-7.365479e-04,6.709917e-09,3.797921e+01,7.957103e+00,3.002210e+01,3.976281e+01,1.701000e+02
1.654401e+06,1.914816e+01,2.260030e+03,2.615776e-02,9.439167e-01,9.438554e-01,-7.364808e-04,6.709916e-09,3.797946e+01,7.957103e+00,3.002236e+01,3.976326e+01,1.701000e+02
1.654411e+06,1.914827e+01,2.270031e+03,2.627350e-02,9.439116e-01,9.438555e-01,-7.364137e-04,6.709916e-09,3.797972e+01,7.957103e+00,3.002262e+01,3.976370e+01,1.701000e+02
1.654421e+06,1.914839e+01,2.280031e+03,2.638924e-02,9.439064e-01,9.438555e-01,-7.363466e-04,6.709915e-09,3.797998e+01,7.957103e+00,3.002287e+01,3.976415e+01,1.701000e+02
1.654431e+06,1.914850e+01,2.290031e+03,2.650499e-02,9.439012e-01,9.438556e-01,-7.362795e-04,6.709915e-09,3.798023e+01,7.957103e+00,3.002313e+01,3.976460e+01,1.701000e+02
1.654441e+06,1.914862e+01,2.300031e+03,2.662073e-02,9.438960e-01,9.438557e-01,-7.362124e-04,6.709914e-09,3.798049e+01,7.957103e+00,3.002339e+01,3.976504e+01,1.701000e+02
1.654451e+06,1.914874e+01,2.310031e+03,2.673647e-02,9.438908e-01,9.438557e-01,-7.361453e-04,6.709914e-09,3.798075e+01,7.957103e+00,3.002364e+01,3.976549e+01,1.701000e+02
