Repository: brandonlampe/CS_Data

# Repository for Crushed Salt Data
**Grant No: 456417**

This is a work in progress!

## Repository Content

### Directory Names
A uniform namining structure still in progress, but in general directories are named according to the following:
 - Names contain no spaces, a single underscore "_" will be used as a file name seperator.
 - Files are for the Crushed Salt Project (CSP); therefore, the first three charaters of each file are "CSP".
 - Folders are organized by which frame the test was performed on i.e., A2 or A3.
 - The fifth and sixth charaters of each file name will therefore be "A" followed by the frame number.

File: UNM_WP_HY_175_09/STAGE16/CREEP_FIT/175_09_STAGE16_CREEP_OUT.csv (part 4 of 38)
Analysis by Brandon Lampe, performed on: 2016/07/12 20:44:37
Experimental results below begin at: 2016/04/27 12:21:42
Duration (sec),Duration (day),Elapsed Time (sec),Elapsed Time (day),Interpolated Fractional Density,Fit to Fractional Density,Fit to Volume Strain,Fit to Volume Strain Rate (1/sec),Confining Pressure (MPa),Pore Pressure (MPa),Terzaghi Pressure (MPa),Solid Pressure (MPa),Temperature (C))
1.659161e+06,1.920325e+01,7.020094e+03,8.125109e-02,9.437164e-01,9.438856e-01,-7.045417e-04,6.709702e-09,3.798772e+01,7.950759e+00,3.003697e+01,3.977914e+01,1.698497e+02
1.659171e+06,1.920337e+01,7.030095e+03,8.136683e-02,9.437216e-01,9.438856e-01,-7.044746e-04,6.709701e-09,3.798772e+01,7.950759e+00,3.003697e+01,3.977896e+01,1.698577e+02
1.659181e+06,1.920348e+01,7.040095e+03,8.148258e-02,9.437268e-01,9.438857e-01,-7.044075e-04,6.709701e-09,3.798772e+01,7.950759e+00,3.003697e+01,3.977879e+01,1.698657e+02
1.659191e+06,1.920360e+01,7.050095e+03,8.159832e-02,9.437320e-01,9.438858e-01,-7.043404e-04,6.709700e-09,3.798772e+01,7.950759e+00,3.003697e+01,3.977862e+01,1.698737e+02
1.659201e+06,1.920371e+01,7.060095e+03,8.171406e-02,9.437371e-01,9.438858e-01,-7.042733e-04,6.709700e-09,3.798772e+01,7.950759e+00,3.003697e+01,3.977844e+01,1.698817e+02
1.659211e+06,1.920383e+01,7.070095e+03,8.182980e-02,9.437423e-01,9.438859e-01,-7.042062e-04,6.709699e-09,3.798772e+01,7.950759e+00,3.003697e+01,3.977827e+01,1.698896e+02
1.659221e+06,1.920395e+01,7.080095e+03,8.194555e-02,9.437475e-01,9.438859e-01,-7.041391e-04,6.709699e-09,3.798772e+01,7.950759e+00,3.003697e+01,3.977809e+01,1.698976e+02
1.659231e+06,1.920406e+01,7.090095e+03,8.206129e-02,9.437472e-01,9.438860e-01,-7.040720e-04,6.709699e-09,3.798754e+01,7.950759e+00,3.003678e+01,3.977791e+01,1.699000e+02
1.659241e+06,1.920418e+01,7.100095e+03,8.217703e-02,9.437446e-01,9.438861e-01,-7.040049e-04,6.709698e-09,3.798729e+01,7.950759e+00,3.003653e+01,3.977772e+01,1.699000e+02
1.659251e+06,1.920429e+01,7.110096e+03,8.229277e-02,9.437420e-01,9.438861e-01,-7.039378e-04,6.709698e-09,3.798703e+01,7.950759e+00,3.003627e+01,3.977754e+01,1.699000e+02
1.659261e+06,1.920441e+01,7.120096e+03,8.240852e-02,9.437394e-01,9.438862e-01,-7.038707e-04,6.709697e-09,3.798677e+01,7.950759e+00,3.003601e+01,3.977735e+01,1.699000e+02
1.659271e+06,1.920452e+01,7.130096e+03,8.252426e-02,9.437368e-01,9.438863e-01,-7.038036e-04,6.709697e-09,3.798651e+01,7.950759e+00,3.003575e+01,3.977717e+01,1.699000e+02
1.659281e+06,1.920464e+01,7.140096e+03,8.264000e-02,9.437342e-01,9.438863e-01,-7.037365e-04,6.709696e-09,3.798625e+01,7.950759e+00,3.003550e+01,3.977698e+01,1.699000e+02
1.659291e+06,1.920476e+01,7.150096e+03,8.275574e-02,9.437317e-01,9.438864e-01,-7.036694e-04,6.709696e-09,3.798600e+01,7.950759e+00,3.003524e+01,3.977679e+01,1.699000e+02
1.659301e+06,1.920487e+01,7.160096e+03,8.287148e-02,9.437291e-01,9.438865e-01,-7.036023e-04,6.709695e-09,3.798574e+01,7.950759e+00,3.003498e+01,3.977661e+01,1.699000e+02
1.659311e+06,1.920499e+01,7.170096e+03,8.298723e-02,9.437265e-01,9.438865e-01,-7.035353e-04,6.709695e-09,3.798548e+01,7.950759e+00,3.003472e+01,3.977642e+01,1.699000e+02
1.659321e+06,1.920510e+01,7.180097e+03,8.310297e-02,9.437239e-01,9.438866e-01,-7.034682e-04,6.709695e-09,3.798522e+01,7.950759e+00,3.003446e+01,3.977624e+01,1.699000e+02
1.659331e+06,1.920522e+01,7.190097e+03,8.321871e-02,9.437213e-01,9.438866e-01,-7.034011e-04,6.709694e-09,3.798497e+01,7.950759e+00,3.003421e+01,3.977605e+01,1.699000e+02
1.659341e+06,1.920533e+01,7.200097e+03,8.333445e-02,9.437187e-01,9.438867e-01,-7.033340e-04,6.709694e-09,3.798471e+01,7.950759e+00,3.003395e+01,3.977587e+01,1.699000e+02
1.659351e+06,1.920545e+01,7.210097e+03,8.345020e-02,9.437161e-01,9.438868e-01,-7.032669e-04,6.709693e-09,3.798445e+01,7.950759e+00,3.003369e+01,3.977568e+01,1.699000e+02
1.659361e+06,1.920557e+01,7.220097e+03,8.356594e-02,9.437135e-01,9.438868e-01,-7.031998e-04,6.709693e-09,3.798419e+01,7.950759e+00,3.003343e+01,3.977549e+01,1.699000e+02
1.659371e+06,1.920568e+01,7.230097e+03,8.368168e-02,9.437109e-01,9.438869e-01,-7.031327e-04,6.709692e-09,3.798393e+01,7.950759e+00,3.003318e+01,3.977531e+01,1.699000e+02
1.659381e+06,1.920580e+01,7.240097e+03,8.379742e-02,9.437083e-01,9.438870e-01,-7.030656e-04,6.709692e-09,3.798368e+01,7.950759e+00,3.003292e+01,3.977512e+01,1.699000e+02
1.659391e+06,1.920591e+01,7.250097e+03,8.391317e-02,9.437057e-01,9.438870e-01,-7.029985e-04,6.709691e-09,3.798342e+01,7.950759e+00,3.003266e+01,3.977494e+01,1.699000e+02
1.659401e+06,1.920603e+01,7.260098e+03,8.402891e-02,9.437032e-01,9.438871e-01,-7.029314e-04,6.709691e-09,3.798316e+01,7.950759e+00,3.003240e+01,3.977475e+01,1.699000e+02
1.659411e+06,1.920614e+01,7.270098e+03,8.414465e-02,9.437006e-01,9.438872e-01,-7.028643e-04,6.709690e-09,3.798290e+01,7.950759e+00,3.003214e+01,3.977457e+01,1.699000e+02
1.659421e+06,1.920626e+01,7.280098e+03,8.426039e-02,9.436980e-01,9.438872e-01,-7.027972e-04,6.709690e-09,3.798265e+01,7.950759e+00,3.003189e+01,3.977438e+01,1.699000e+02
1.659431e+06,1.920638e+01,7.290098e+03,8.437613e-02,9.436954e-01,9.438873e-01,-7.027301e-04,6.709690e-09,3.798239e+01,7.950759e+00,3.003163e+01,3.977419e+01,1.699000e+02
1.659441e+06,1.920649e+01,7.300098e+03,8.449188e-02,9.436928e-01,9.438873e-01,-7.026630e-04,6.709689e-09,3.798213e+01,7.950759e+00,3.003137e+01,3.977401e+01,1.699000e+02
1.659451e+06,1.920661e+01,7.310098e+03,8.460762e-02,9.436902e-01,9.438874e-01,-7.025959e-04,6.709689e-09,3.798187e+01,7.950759e+00,3.003111e+01,3.977382e+01,1.699000e+02
1.659461e+06,1.920672e+01,7.320098e+03,8.472336e-02,9.436876e-01,9.438875e-01,-7.025288e-04,6.709688e-09,3.798161e+01,7.950759e+00,3.003086e+01,3.977364e+01,1.699000e+02
1.659471e+06,1.920684e+01,7.330099e+03,8.483910e-02,9.436850e-01,9.438875e-01,-7.024617e-04,6.709688e-09,3.798136e+01,7.950759e+00,3.003060e+01,3.977345e+01,1.699000e+02
1.659481e+06,1.920695e+01,7.340099e+03,8.495485e-02,9.436845e-01,9.438876e-01,-7.023946e-04,6.709687e-09,3.798152e+01,7.950759e+00,3.003076e+01,3.977364e+01,1.699000e+02
1.659491e+06,1.920707e+01,7.350099e+03,8.507059e-02,9.436845e-01,9.438877e-01,-7.023275e-04,6.709687e-09,3.798177e+01,7.950759e+00,3.003102e+01,3.977391e+01,1.699000e+02
1.659501e+06,1.920719e+01,7.360099e+03,8.518633e-02,9.436845e-01,9.438877e-01,-7.022604e-04,6.709686e-09,3.798203e+01,7.950759e+00,3.003127e+01,3.977418e+01,1.699000e+02
1.659511e+06,1.920730e+01,7.370099e+03,8.530207e-02,9.436845e-01,9.438878e-01,-7.021933e-04,6.709686e-09,3.798228e+01,7.950759e+00,3.003153e+01,3.977445e+01,1.699000e+02
1.659521e+06,1.920742e+01,7.380099e+03,8.541782e-02,9.436845e-01,9.438878e-01,-7.021262e-04,6.709686e-09,3.798254e+01,7.950759e+00,3.003178e+01,3.977472e+01,1.699000e+02
1.659531e+06,1.920753e+01,7.390099e+03,8.553356e-02,9.436845e-01,9.438879e-01,-7.020591e-04,6.709685e-09,3.798279e+01,7.950759e+00,3.003204e+01,3.977499e+01,1.699000e+02
1.659541e+06,1.920765e+01,7.400099e+03,8.564930e-02,9.436845e-01,9.438880e-01,-7.019920e-04,6.709685e-09,3.798305e+01,7.950759e+00,3.003229e+01,3.977526e+01,1.699000e+02
1.659551e+06,1.920777e+01,7.410100e+03,8.576504e-02,9.436845e-01,9.438880e-01,-7.019249e-04,6.709684e-09,3.798331e+01,7.950759e+00,3.003255e+01,3.977553e+01,1.699000e+02
1.659561e+06,1.920788e+01,7.420100e+03,8.588078e-02,9.436845e-01,9.438881e-01,-7.018578e-04,6.709684e-09,3.798356e+01,7.950759e+00,3.003280e+01,3.977580e+01,1.699000e+02
1.659571e+06,1.920800e+01,7.430100e+03,8.599653e-02,9.436845e-01,9.438882e-01,-7.017907e-04,6.709683e-09,3.798382e+01,7.950759e+00,3.003306e+01,3.977607e+01,1.699000e+02
1.659581e+06,1.920811e+01,7.440100e+03,8.611227e-02,9.436845e-01,9.438882e-01,-7.017236e-04,6.709683e-09,3.798407e+01,7.950759e+00,3.003331e+01,3.977634e+01,1.699000e+02
1.659591e+06,1.920823e+01,7.450100e+03,8.622801e-02,9.436845e-01,9.438883e-01,-7.016565e-04,6.709682e-09,3.798433e+01,7.950759e+00,3.003357e+01,3.977661e+01,1.699000e+02
1.659601e+06,1.920834e+01,7.460100e+03,8.634375e-02,9.436845e-01,9.438884e-01,-7.015894e-04,6.709682e-09,3.798458e+01,7.950759e+00,3.003382e+01,3.977688e+01,1.699000e+02
1.659611e+06,1.920846e+01,7.470100e+03,8.645950e-02,9.436845e-01,9.438884e-01,-7.015223e-04,6.709681e-09,3.798484e+01,7.950759e+00,3.003408e+01,3.977715e+01,1.699000e+02
1.659621e+06,1.920858e+01,7.480101e+03,8.657524e-02,9.436845e-01,9.438885e-01,-7.014552e-04,6.709681e-09,3.798509e+01,7.950759e+00,3.003433e+01,3.977742e+01,1.699000e+02
1.659631e+06,1.920869e+01,7.490101e+03,8.669098e-02,9.436845e-01,9.438885e-01,-7.013881e-04,6.709681e-09,3.798535e+01,7.950759e+00,3.003459e+01,3.977769e+01,1.699000e+02
1.659641e+06,1.920881e+01,7.500101e+03,8.680672e-02,9.436845e-01,9.438886e-01,-7.013210e-04,6.709680e-09,3.798560e+01,7.950759e+00,3.003484e+01,3.977796e+01,1.699000e+02
1.659651e+06,1.920892e+01,7.510101e+03,8.692246e-02,9.436845e-01,9.438887e-01,-7.012539e-04,6.709680e-09,3.798586e+01,7.950759e+00,3.003510e+01,3.977823e+01,1.699000e+02
1.659661e+06,1.920904e+01,7.520101e+03,8.703821e-02,9.436845e-01,9.438887e-01,-7.011868e-04,6.709679e-09,3.798611e+01,7.950759e+00,3.003535e+01,3.977851e+01,1.699000e+02
1.659671e+06,1.920915e+01,7.530101e+03,8.715395e-02,9.436845e-01,9.438888e-01,-7.011197e-04,6.709679e-09,3.798637e+01,7.950759e+00,3.003561e+01,3.977878e+01,1.699000e+02
1.659681e+06,1.920927e+01,7.540101e+03,8.726969e-02,9.436845e-01,9.438889e-01,-7.010526e-04,6.709678e-09,3.798662e+01,7.950759e+00,3.003586e+01,3.977905e+01,1.699000e+02
1.659691e+06,1.920939e+01,7.550102e+03,8.738543e-02,9.436845e-01,9.438889e-01,-7.009855e-04,6.709678e-09,3.798688e+01,7.950759e+00,3.003612e+01,3.977932e+01,1.699000e+02
1.659701e+06,1.920950e+01,7.560102e+03,8.750118e-02,9.436845e-01,9.438890e-01,-7.009184e-04,6.709677e-09,3.798713e+01,7.950759e+00,3.003637e+01,3.977959e+01,1.699000e+02
1.659711e+06,1.920962e+01,7.570102e+03,8.761692e-02,9.436845e-01,9.438891e-01,-7.008513e-04,6.709677e-09,3.798739e+01,7.950759e+00,3.003663e+01,3.977986e+01,1.699000e+02
1.659721e+06,1.920973e+01,7.580102e+03,8.773266e-02,9.436845e-01,9.438891e-01,-7.007842e-04,6.709677e-09,3.798764e+01,7.950759e+00,3.003688e+01,3.978013e+01,1.699000e+02
1.659731e+06,1.920985e+01,7.590102e+03,8.784840e-02,9.436845e-01,9.438892e-01,-7.007171e-04,6.709676e-09,3.798790e+01,7.950759e+00,3.003714e+01,3.978040e+01,1.699000e+02
1.659741e+06,1.920996e+01,7.600102e+03,8.796415e-02,9.436845e-01,9.438892e-01,-7.006500e-04,6.709676e-09,3.798816e+01,7.950759e+00,3.003740e+01,3.978067e+01,1.699000e+02
1.659751e+06,1.921008e+01,7.610102e+03,8.807989e-02,9.436845e-01,9.438893e-01,-7.005830e-04,6.709675e-09,3.798841e+01,7.950759e+00,3.003766e+01,3.978095e+01,1.699000e+02
1.659761e+06,1.921020e+01,7.620102e+03,8.819563e-02,9.436845e-01,9.438894e-01,-7.005159e-04,6.709675e-09,3.798867e+01,7.950759e+00,3.003791e+01,3.978122e+01,1.699000e+02
1.659771e+06,1.921031e+01,7.630103e+03,8.831137e-02,9.436845e-01,9.438894e-01,-7.004488e-04,6.709674e-09,3.798893e+01,7.950759e+00,3.003817e+01,3.978149e+01,1.699000e+02
1.659781e+06,1.921043e+01,7.640103e+03,8.842711e-02,9.436845e-01,9.438895e-01,-7.003817e-04,6.709674e-09,3.798919e+01,7.950759e+00,3.003843e+01,3.978177e+01,1.699000e+02
1.659791e+06,1.921054e+01,7.650103e+03,8.854286e-02,9.436845e-01,9.438896e-01,-7.003146e-04,6.709673e-09,3.798945e+01,7.950759e+00,3.003869e+01,3.978204e+01,1.699000e+02
1.659801e+06,1.921066e+01,7.660103e+03,8.865860e-02,9.436845e-01,9.438896e-01,-7.002475e-04,6.709673e-09,3.798970e+01,7.950759e+00,3.003894e+01,3.978231e+01,1.699000e+02
1.659811e+06,1.921077e+01,7.670103e+03,8.877434e-02,9.436845e-01,9.438897e-01,-7.001804e-04,6.709672e-09,3.798996e+01,7.950759e+00,3.003920e+01,3.978258e+01,1.699000e+02
1.659821e+06,1.921089e+01,7.680103e+03,8.889008e-02,9.436845e-01,9.438897e-01,-7.001133e-04,6.709672e-09,3.799022e+01,7.950759e+00,3.003946e+01,3.978286e+01,1.699000e+02
1.659831e+06,1.921101e+01,7.690103e+03,8.900583e-02,9.436845e-01,9.438898e-01,-7.000462e-04,6.709672e-09,3.799048e+01,7.950759e+00,3.003972e+01,3.978313e+01,1.699000e+02
1.659841e+06,1.921112e+01,7.700104e+03,8.912157e-02,9.436845e-01,9.438899e-01,-6.999791e-04,6.709671e-09,3.799073e+01,7.950759e+00,3.003998e+01,3.978340e+01,1.699000e+02
1.659851e+06,1.921124e+01,7.710104e+03,8.923731e-02,9.436845e-01,9.438899e-01,-6.999120e-04,6.709671e-09,3.799099e+01,7.950759e+00,3.004023e+01,3.978368e+01,1.699000e+02
1.659861e+06,1.921135e+01,7.720104e+03,8.935305e-02,9.436845e-01,9.438900e-01,-6.998449e-04,6.709670e-09,3.799125e+01,7.950759e+00,3.004049e+01,3.978395e+01,1.699000e+02
1.659871e+06,1.921147e+01,7.730104e+03,8.946880e-02,9.436845e-01,9.438901e-01,-6.997778e-04,6.709670e-09,3.799151e+01,7.950759e+00,3.004075e+01,3.978422e+01,1.699000e+02
1.659881e+06,1.921158e+01,7.740104e+03,8.958454e-02,9.436845e-01,9.438901e-01,-6.997107e-04,6.709669e-09,3.799177e+01,7.950759e+00,3.004101e+01,3.978450e+01,1.699000e+02
1.659891e+06,1.921170e+01,7.750104e+03,8.970028e-02,9.436845e-01,9.438902e-01,-6.996436e-04,6.709669e-09,3.799202e+01,7.950759e+00,3.004126e+01,3.978477e+01,1.699000e+02
1.659901e+06,1.921182e+01,7.760104e+03,8.981602e-02,9.436845e-01,9.438903e-01,-6.995765e-04,6.709668e-09,3.799228e+01,7.950759e+00,3.004152e+01,3.978504e+01,1.699000e+02
1.659911e+06,1.921193e+01,7.770104e+03,8.993176e-02,9.436845e-01,9.438903e-01,-6.995094e-04,6.709668e-09,3.799254e+01,7.950759e+00,3.004178e+01,3.978532e+01,1.699000e+02
1.659921e+06,1.921205e+01,7.780105e+03,9.004751e-02,9.436845e-01,9.438904e-01,-6.994423e-04,6.709668e-09,3.799280e+01,7.950759e+00,3.004204e+01,3.978559e+01,1.699000e+02
1.659931e+06,1.921216e+01,7.790105e+03,9.016325e-02,9.436845e-01,9.438904e-01,-6.993752e-04,6.709667e-09,3.799305e+01,7.950759e+00,3.004230e+01,3.978586e+01,1.699000e+02
1.659941e+06,1.921228e+01,7.800105e+03,9.027899e-02,9.436845e-01,9.438905e-01,-6.993081e-04,6.709667e-09,3.799331e+01,7.950759e+00,3.004255e+01,3.978614e+01,1.699000e+02
1.659951e+06,1.921239e+01,7.810105e+03,9.039473e-02,9.436845e-01,9.438906e-01,-6.992410e-04,6.709666e-09,3.799357e+01,7.950759e+00,3.004281e+01,3.978641e+01,1.699000e+02
1.659961e+06,1.921251e+01,7.820105e+03,9.051048e-02,9.436845e-01,9.438906e-01,-6.991739e-04,6.709666e-09,3.799383e+01,7.950759e+00,3.004307e+01,3.978668e+01,1.699000e+02
1.659971e+06,1.921263e+01,7.830105e+03,9.062622e-02,9.436845e-01,9.438907e-01,-6.991068e-04,6.709665e-09,3.799408e+01,7.950759e+00,3.004333e+01,3.978695e+01,1.699000e+02
1.659981e+06,1.921274e+01,7.840105e+03,9.074196e-02,9.436797e-01,9.438908e-01,-6.990397e-04,6.709665e-09,3.799285e+01,7.950759e+00,3.004209e+01,3.978580e+01,1.698936e+02
1.659991e+06,1.921286e+01,7.850106e+03,9.085770e-02,9.436737e-01,9.438908e-01,-6.989726e-04,6.709664e-09,3.799122e+01,7.950759e+00,3.004046e+01,3.978428e+01,1.698856e+02
1.660001e+06,1.921297e+01,7.860106e+03,9.097345e-02,9.436676e-01,9.438909e-01,-6.989055e-04,6.709664e-09,3.798959e+01,7.950759e+00,3.003883e+01,3.978277e+01,1.698776e+02
1.660011e+06,1.921309e+01,7.870106e+03,9.108919e-02,9.436615e-01,9.438910e-01,-6.988384e-04,6.709663e-09,3.798796e+01,7.950759e+00,3.003721e+01,3.978125e+01,1.698696e+02
1.660021e+06,1.921320e+01,7.880106e+03,9.120493e-02,9.436554e-01,9.438910e-01,-6.987713e-04,6.709663e-09,3.798634e+01,7.950759e+00,3.003558e+01,3.977973e+01,1.698616e+02
1.660031e+06,1.921332e+01,7.890106e+03,9.132067e-02,9.436494e-01,9.438911e-01,-6.987042e-04,6.709663e-09,3.798471e+01,7.950759e+00,3.003395e+01,3.977821e+01,1.698536e+02
1.660041e+06,1.921344e+01,7.900106e+03,9.143641e-02,9.436433e-01,9.438911e-01,-6.986371e-04,6.709662e-09,3.798308e+01,7.950759e+00,3.003233e+01,3.977669e+01,1.698456e+02
1.660051e+06,1.921355e+01,7.910106e+03,9.155216e-02,9.436372e-01,9.438912e-01,-6.985700e-04,6.709662e-09,3.798146e+01,7.950759e+00,3.003070e+01,3.977517e+01,1.698376e+02
1.660061e+06,1.921367e+01,7.920106e+03,9.166790e-02,9.436312e-01,9.438913e-01,-6.985029e-04,6.709661e-09,3.797983e+01,7.950759e+00,3.002907e+01,3.977365e+01,1.698296e+02
1.660071e+06,1.921378e+01,7.930107e+03,9.178364e-02,9.436251e-01,9.438913e-01,-6.984358e-04,6.709661e-09,3.797820e+01,7.950759e+00,3.002745e+01,3.977213e+01,1.698215e+02
1.660081e+06,1.921390e+01,7.940107e+03,9.189938e-02,9.436190e-01,9.438914e-01,-6.983687e-04,6.709660e-09,3.797658e+01,7.950759e+00,3.002582e+01,3.977061e+01,1.698135e+02
1.660091e+06,1.921402e+01,7.950107e+03,9.201513e-02,9.436129e-01,9.438915e-01,-6.983016e-04,6.709660e-09,3.797495e+01,7.950759e+00,3.002419e+01,3.976909e+01,1.698055e+02
1.660101e+06,1.921413e+01,7.960107e+03,9.213087e-02,9.436069e-01,9.438915e-01,-6.982345e-04,6.709659e-09,3.797332e+01,7.950759e+00,3.002256e+01,3.976757e+01,1.697975e+02
1.660111e+06,1.921425e+01,7.970107e+03,9.224661e-02,9.436008e-01,9.438916e-01,-6.981674e-04,6.709659e-09,3.797170e+01,7.950759e+00,3.002094e+01,3.976605e+01,1.697895e+02
1.660121e+06,1.921436e+01,7.980107e+03,9.236235e-02,9.435947e-01,9.438916e-01,-6.981003e-04,6.709659e-09,3.797007e+01,7.950759e+00,3.001931e+01,3.976453e+01,1.697815e+02
1.660131e+06,1.921448e+01,7.990107e+03,9.247810e-02,9.435887e-01,9.438917e-01,-6.980332e-04,6.709658e-09,3.796844e+01,7.950759e+00,3.001768e+01,3.976302e+01,1.697735e+02
1.660141e+06,1.921459e+01,8.000108e+03,9.259384e-02,9.435826e-01,9.438918e-01,-6.979661e-04,6.709658e-09,3.796682e+01,7.950759e+00,3.001606e+01,3.976150e+01,1.697655e+02
1.660151e+06,1.921471e+01,8.010108e+03,9.270958e-02,9.435765e-01,9.438918e-01,-6.978990e-04,6.709657e-09,3.796519e+01,7.950759e+00,3.001443e+01,3.975998e+01,1.697575e+02
1.660161e+06,1.921483e+01,8.020108e+03,9.282532e-02,9.435704e-01,9.438919e-01,-6.978320e-04,6.709657e-09,3.796356e+01,7.950759e+00,3.001280e+01,3.975846e+01,1.697495e+02
1.660171e+06,1.921494e+01,8.030108e+03,9.294106e-02,9.435644e-01,9.438920e-01,-6.977649e-04,6.709656e-09,3.796194e+01,7.950759e+00,3.001118e+01,3.975694e+01,1.697414e+02
1.660181e+06,1.921506e+01,8.040108e+03,9.305681e-02,9.435583e-01,9.438920e-01,-6.976978e-04,6.709656e-09,3.796031e+01,7.950759e+00,3.000955e+01,3.975542e+01,1.697334e+02
1.660191e+06,1.921517e+01,8.050108e+03,9.317255e-02,9.435522e-01,9.438921e-01,-6.976307e-04,6.709655e-09,3.795868e+01,7.950759e+00,3.000792e+01,3.975390e+01,1.697254e+02
1.660201e+06,1.921529e+01,8.060108e+03,9.328829e-02,9.435462e-01,9.438922e-01,-6.975636e-04,6.709655e-09,3.795706e+01,7.950759e+00,3.000630e+01,3.975238e+01,1.697174e+02
1.660211e+06,1.921540e+01,8.070109e+03,9.340403e-02,9.435401e-01,9.438922e-01,-6.974965e-04,6.709654e-09,3.795543e+01,7.950759e+00,3.000467e+01,3.975086e+01,1.697094e+02
1.660221e+06,1.921552e+01,8.080109e+03,9.351978e-02,9.435340e-01,9.438923e-01,-6.974294e-04,6.709654e-09,3.795380e+01,7.950759e+00,3.000304e+01,3.974934e+01,1.697014e+02
1.660231e+06,1.921564e+01,8.090109e+03,9.363552e-02,9.435444e-01,9.438923e-01,-6.973623e-04,6.709654e-09,3.795507e+01,7.950759e+00,3.000431e+01,3.975033e+01,1.697099e+02
1.660241e+06,1.921575e+01,8.100109e+03,9.375126e-02,9.435582e-01,9.438924e-01,-6.972952e-04,6.709653e-09,3.795694e+01,7.950759e+00,3.000619e+01,3.975186e+01,1.697219e+02
1.660251e+06,1.921587e+01,8.110109e+03,9.386700e-02,9.435720e-01,9.438925e-01,-6.972281e-04,6.709653e-09,3.795882e+01,7.950759e+00,3.000806e+01,3.975338e+01,1.697338e+02
1.660261e+06,1.921598e+01,8.120109e+03,9.398275e-02,9.435858e-01,9.438925e-01,-6.971610e-04,6.709652e-09,3.796070e+01,7.950759e+00,3.000994e+01,3.975490e+01,1.697458e+02
1.660271e+06,1.921610e+01,8.130109e+03,9.409849e-02,9.435997e-01,9.438926e-01,-6.970939e-04,6.709652e-09,3.796258e+01,7.950759e+00,3.001182e+01,3.975643e+01,1.697578e+02
1.660281e+06,1.921621e+01,8.140109e+03,9.421423e-02,9.436135e-01,9.438927e-01,-6.970268e-04,6.709651e-09,3.796445e+01,7.950759e+00,3.001369e+01,3.975795e+01,1.697697e+02
1.660291e+06,1.921633e+01,8.150110e+03,9.432997e-02,9.436273e-01,9.438927e-01,-6.969597e-04,6.709651e-09,3.796633e+01,7.950759e+00,3.001557e+01,3.975947e+01,1.697817e+02
1.660301e+06,1.921645e+01,8.160110e+03,9.444571e-02,9.436412e-01,9.438928e-01,-6.968926e-04,6.709650e-09,3.796821e+01,7.950759e+00,3.001745e+01,3.976100e+01,1.697937e+02
1.660311e+06,1.921656e+01,8.170110e+03,9.456146e-02,9.436550e-01,9.438929e-01,-6.968255e-04,6.709650e-09,3.797008e+01,7.950759e+00,3.001933e+01,3.976252e+01,1.698057e+02
1.660321e+06,1.921668e+01,8.180110e+03,9.467720e-02,9.436688e-01,9.438929e-01,-6.967584e-04,6.709650e-09,3.797196e+01,7.950759e+00,3.002120e+01,3.976404e+01,1.698176e+02
1.660331e+06,1.921679e+01,8.190110e+03,9.479294e-02,9.436826e-01,9.438930e-01,-6.966913e-04,6.709649e-09,3.797384e+01,7.950759e+00,3.002308e+01,3.976556e+01,1.698296e+02
1.660341e+06,1.921691e+01,8.200110e+03,9.490868e-02,9.436965e-01,9.438930e-01,-6.966242e-04,6.709649e-09,3.797572e+01,7.950759e+00,3.002496e+01,3.976709e+01,1.698416e+02
1.660351e+06,1.921702e+01,8.210110e+03,9.502443e-02,9.437103e-01,9.438931e-01,-6.965571e-04,6.709648e-09,3.797759e+01,7.950759e+00,3.002683e+01,3.976861e+01,1.698536e+02
1.660361e+06,1.921714e+01,8.220111e+03,9.514017e-02,9.437241e-01,9.438932e-01,-6.964900e-04,6.709648e-09,3.797947e+01,7.950759e+00,3.002871e+01,3.977013e+01,1.698655e+02
1.660371e+06,1.921726e+01,8.230111e+03,9.525591e-02,9.437379e-01,9.438932e-01,-6.964229e-04,6.709647e-09,3.798135e+01,7.950759e+00,3.003059e+01,3.977166e+01,1.698775e+02
1.660381e+06,1.921737e+01,8.240111e+03,9.537165e-02,9.437518e-01,9.438933e-01,-6.963558e-04,6.709647e-09,3.798322e+01,7.950759e+00,3.003247e+01,3.977318e+01,1.698895e+02
1.660391e+06,1.921749e+01,8.250111e+03,9.548739e-02,9.437656e-01,9.438934e-01,-6.962887e-04,6.709646e-09,3.798510e+01,7.950759e+00,3.003434e+01,3.977470e+01,1.699015e+02
1.660401e+06,1.921760e+01,8.260111e+03,9.560314e-02,9.437794e-01,9.438934e-01,-6.962216e-04,6.709646e-09,3.798698e+01,7.950759e+00,3.003622e+01,3.977622e+01,1.699134e+02
1.660411e+06,1.921772e+01,8.270111e+03,9.571888e-02,9.437933e-01,9.438935e-01,-6.961545e-04,6.709645e-09,3.798886e+01,7.950759e+00,3.003810e+01,3.977775e+01,1.699254e+02
1.660421e+06,1.921783e+01,8.280111e+03,9.583462e-02,9.438071e-01,9.438935e-01,-6.960874e-04,6.709645e-09,3.799073e+01,7.950759e+00,3.003997e+01,3.977927e+01,1.699374e+02
1.660431e+06,1.921795e+01,8.290111e+03,9.595036e-02,9.438209e-01,9.438936e-01,-6.960203e-04,6.709645e-09,3.799261e+01,7.950759e+00,3.004185e+01,3.978079e+01,1.699493e+02
1.660441e+06,1.921807e+01,8.300112e+03,9.606611e-02,9.438347e-01,9.438937e-01,-6.959532e-04,6.709644e-09,3.799449e+01,7.950759e+00,3.004373e+01,3.978232e+01,1.699613e+02
1.660451e+06,1.921818e+01,8.310112e+03,9.618185e-02,9.438486e-01,9.438937e-01,-6.958861e-04,6.709644e-09,3.799636e+01,7.950759e+00,3.004561e+01,3.978384e+01,1.699733e+02
1.660461e+06,1.921830e+01,8.320112e+03,9.629759e-02,9.438624e-01,9.438938e-01,-6.958190e-04,6.709643e-09,3.799824e+01,7.950759e+00,3.004748e+01,3.978536e+01,1.699853e+02
1.660471e+06,1.921841e+01,8.330112e+03,9.641333e-02,9.438762e-01,9.438939e-01,-6.957519e-04,6.709643e-09,3.800012e+01,7.950759e+00,3.004936e+01,3.978688e+01,1.699972e+02
1.660481e+06,1.921853e+01,8.340112e+03,9.652908e-02,9.438687e-01,9.438939e-01,-6.956848e-04,6.709642e-09,3.799930e+01,7.950759e+00,3.004854e+01,3.978627e+01,1.699969e+02
1.660491e+06,1.921864e+01,8.350112e+03,9.664482e-02,9.438548e-01,9.438940e-01,-6.956177e-04,6.709642e-09,3.799767e+01,7.950759e+00,3.004691e+01,3.978501e+01,1.699929e+02
1.660501e+06,1.921876e+01,8.360112e+03,9.676056e-02,9.438410e-01,9.438941e-01,-6.955506e-04,6.709641e-09,3.799605e+01,7.950759e+00,3.004529e+01,3.978376e+01,1.699889e+02
1.660511e+06,1.921888e+01,8.370113e+03,9.687630e-02,9.438271e-01,9.438941e-01,-6.954835e-04,6.709641e-09,3.799442e+01,7.950759e+00,3.004366e+01,3.978250e+01,1.699849e+02
1.660521e+06,1.921899e+01,8.380113e+03,9.699204e-02,9.438132e-01,9.438942e-01,-6.954164e-04,6.709641e-09,3.799279e+01,7.950759e+00,3.004203e+01,3.978124e+01,1.699809e+02
1.660531e+06,1.921911e+01,8.390113e+03,9.710779e-02,9.437993e-01,9.438942e-01,-6.953493e-04,6.709640e-09,3.799117e+01,7.950759e+00,3.004041e+01,3.977999e+01,1.699769e+02
1.660541e+06,1.921922e+01,8.400113e+03,9.722353e-02,9.437855e-01,9.438943e-01,-6.952822e-04,6.709640e-09,3.798954e+01,7.950759e+00,3.003878e+01,3.977873e+01,1.699729e+02
1.660551e+06,1.921934e+01,8.410113e+03,9.733927e-02,9.437716e-01,9.438944e-01,-6.952152e-04,6.709639e-09,3.798791e+01,7.950759e+00,3.003715e+01,3.977748e+01,1.699689e+02
1.660561e+06,1.921946e+01,8.420113e+03,9.745501e-02,9.437577e-01,9.438944e-01,-6.951481e-04,6.709639e-09,3.798629e+01,7.950759e+00,3.003553e+01,3.977622e+01,1.699649e+02
1.660571e+06,1.921957e+01,8.430113e+03,9.757076e-02,9.437438e-01,9.438945e-01,-6.950810e-04,6.709638e-09,3.798466e+01,7.950759e+00,3.003390e+01,3.977497e+01,1.699609e+02
1.660581e+06,1.921969e+01,8.440113e+03,9.768650e-02,9.437300e-01,9.438946e-01,-6.950139e-04,6.709638e-09,3.798303e+01,7.950759e+00,3.003227e+01,3.977371e+01,1.699569e+02
1.660591e+06,1.921980e+01,8.450114e+03,9.780224e-02,9.437161e-01,9.438946e-01,-6.949468e-04,6.709637e-09,3.798140e+01,7.950759e+00,3.003065e+01,3.977245e+01,1.699529e+02
1.660601e+06,1.921992e+01,8.460114e+03,9.791798e-02,9.437022e-01,9.438947e-01,-6.948797e-04,6.709637e-09,3.797978e+01,7.950759e+00,3.002902e+01,3.977120e+01,1.699489e+02
1.660611e+06,1.922003e+01,8.470114e+03,9.803373e-02,9.436883e-01,9.438948e-01,-6.948126e-04,6.709636e-09,3.797815e+01,7.950759e+00,3.002739e+01,3.976994e+01,1.699449e+02
1.660621e+06,1.922015e+01,8.480114e+03,9.814947e-02,9.436745e-01,9.438948e-01,-6.947455e-04,6.709636e-09,3.797652e+01,7.950759e+00,3.002577e+01,3.976869e+01,1.699408e+02
1.660631e+06,1.922027e+01,8.490114e+03,9.826521e-02,9.436606e-01,9.438949e-01,-6.946784e-04,6.709636e-09,3.797490e+01,7.950759e+00,3.002414e+01,3.976743e+01,1.699368e+02
1.660641e+06,1.922038e+01,8.500114e+03,9.838095e-02,9.436467e-01,9.438949e-01,-6.946113e-04,6.709635e-09,3.797327e+01,7.950759e+00,3.002251e+01,3.976617e+01,1.699328e+02
1.660651e+06,1.922050e+01,8.510114e+03,9.849669e-02,9.436328e-01,9.438950e-01,-6.945442e-04,6.709635e-09,3.797164e+01,7.950759e+00,3.002089e+01,3.976492e+01,1.699288e+02
1.660661e+06,1.922061e+01,8.520115e+03,9.861244e-02,9.436190e-01,9.438951e-01,-6.944771e-04,6.709634e-09,3.797002e+01,7.950759e+00,3.001926e+01,3.976366e+01,1.699248e+02
1.660671e+06,1.922073e+01,8.530115e+03,9.872818e-02,9.436051e-01,9.438951e-01,-6.944100e-04,6.709634e-09,3.796839e+01,7.950759e+00,3.001763e+01,3.976240e+01,1.699208e+02
1.660681e+06,1.922084e+01,8.540115e+03,9.884392e-02,9.435912e-01,9.438952e-01,-6.943429e-04,6.709633e-09,3.796676e+01,7.950759e+00,3.001600e+01,3.976115e+01,1.699168e+02
1.660691e+06,1.922096e+01,8.550115e+03,9.895966e-02,9.435773e-01,9.438953e-01,-6.942758e-04,6.709633e-09,3.796514e+01,7.950759e+00,3.001438e+01,3.975989e+01,1.699128e+02
1.660701e+06,1.922108e+01,8.560115e+03,9.907541e-02,9.435635e-01,9.438953e-01,-6.942087e-04,6.709632e-09,3.796351e+01,7.950759e+00,3.001275e+01,3.975864e+01,1.699088e+02
1.660711e+06,1.922119e+01,8.570115e+03,9.919115e-02,9.435496e-01,9.438954e-01,-6.941416e-04,6.709632e-09,3.796188e+01,7.950759e+00,3.001112e+01,3.975738e+01,1.699048e+02
1.660721e+06,1.922131e+01,8.580115e+03,9.930689e-02,9.435357e-01,9.438954e-01,-6.940745e-04,6.709632e-09,3.796026e+01,7.950759e+00,3.000950e+01,3.975612e+01,1.699008e+02
1.660731e+06,1.922142e+01,8.590115e+03,9.942263e-02,9.435309e-01,9.438955e-01,-6.940074e-04,6.709631e-09,3.796041e+01,7.950759e+00,3.000965e+01,3.975645e+01,1.698936e+02
1.660741e+06,1.922154e+01,8.600116e+03,9.953838e-02,9.435283e-01,9.438956e-01,-6.939403e-04,6.709631e-09,3.796101e+01,7.950759e+00,3.001025e+01,3.975717e+01,1.698856e+02
1.660751e+06,1.922165e+01,8.610116e+03,9.965412e-02,9.435256e-01,9.438956e-01,-6.938732e-04,6.709630e-09,3.796161e+01,7.950759e+00,3.001085e+01,3.975790e+01,1.698776e+02
1.660761e+06,1.922177e+01,8.620116e+03,9.976986e-02,9.435230e-01,9.438957e-01,-6.938061e-04,6.709630e-09,3.796221e+01,7.950759e+00,3.001145e+01,3.975862e+01,1.698696e+02
1.660771e+06,1.922189e+01,8.630116e+03,9.988560e-02,9.435204e-01,9.438958e-01,-6.937390e-04,6.709629e-09,3.796281e+01,7.950759e+00,3.001205e+01,3.975934e+01,1.698616e+02
1.660781e+06,1.922200e+01,8.640116e+03,1.000013e-01,9.435178e-01,9.438958e-01,-6.936719e-04,6.709629e-09,3.796341e+01,7.950759e+00,3.001265e+01,3.976007e+01,1.698535e+02
1.660791e+06,1.922212e+01,8.650116e+03,1.001171e-01,9.435152e-01,9.438959e-01,-6.936048e-04,6.709628e-09,3.796401e+01,7.950759e+00,3.001325e+01,3.976079e+01,1.698455e+02
1.660801e+06,1.922223e+01,8.660116e+03,1.002328e-01,9.435126e-01,9.438960e-01,-6.935377e-04,6.709628e-09,3.796461e+01,7.950759e+00,3.001385e+01,3.976151e+01,1.698375e+02
1.660811e+06,1.922235e+01,8.670117e+03,1.003486e-01,9.435100e-01,9.438960e-01,-6.934706e-04,6.709627e-09,3.796521e+01,7.950759e+00,3.001445e+01,3.976224e+01,1.698295e+02
1.660821e+06,1.922246e+01,8.680117e+03,1.004643e-01,9.435074e-01,9.438961e-01,-6.934035e-04,6.709627e-09,3.796580e+01,7.950759e+00,3.001505e+01,3.976296e+01,1.698215e+02
1.660831e+06,1.922258e+01,8.690117e+03,1.005801e-01,9.435048e-01,9.438961e-01,-6.933364e-04,6.709627e-09,3.796640e+01,7.950759e+00,3.001565e+01,3.976368e+01,1.698135e+02
1.660841e+06,1.922270e+01,8.700117e+03,1.006958e-01,9.435022e-01,9.438962e-01,-6.932693e-04,6.709626e-09,3.796700e+01,7.950759e+00,3.001625e+01,3.976441e+01,1.698055e+02
1.660851e+06,1.922281e+01,8.710117e+03,1.008115e-01,9.434995e-01,9.438963e-01,-6.932022e-04,6.709626e-09,3.796760e+01,7.950759e+00,3.001684e+01,3.976513e+01,1.697975e+02
1.660861e+06,1.922293e+01,8.720117e+03,1.009273e-01,9.434969e-01,9.438963e-01,-6.931351e-04,6.709625e-09,3.796820e+01,7.950759e+00,3.001744e+01,3.976585e+01,1.697895e+02
1.660871e+06,1.922304e+01,8.730117e+03,1.010430e-01,9.434943e-01,9.438964e-01,-6.930680e-04,6.709625e-09,3.796880e+01,7.950759e+00,3.001804e+01,3.976658e+01,1.697815e+02
1.660881e+06,1.922316e+01,8.740118e+03,1.011588e-01,9.434917e-01,9.438965e-01,-6.930009e-04,6.709624e-09,3.796940e+01,7.950759e+00,3.001864e+01,3.976730e+01,1.697734e+02
1.660891e+06,1.922327e+01,8.750118e+03,1.012745e-01,9.434891e-01,9.438965e-01,-6.929338e-04,6.709624e-09,3.797000e+01,7.950759e+00,3.001924e+01,3.976802e+01,1.697654e+02
1.660901e+06,1.922339e+01,8.760118e+03,1.013903e-01,9.434865e-01,9.438966e-01,-6.928667e-04,6.709623e-09,3.797060e+01,7.950759e+00,3.001984e+01,3.976875e+01,1.697574e+02
1.660911e+06,1.922351e+01,8.770118e+03,1.015060e-01,9.434839e-01,9.438967e-01,-6.927997e-04,6.709623e-09,3.797120e+01,7.950759e+00,3.002044e+01,3.976947e+01,1.697494e+02
1.660921e+06,1.922362e+01,8.780118e+03,1.016217e-01,9.434813e-01,9.438967e-01,-6.927326e-04,6.709623e-09,3.797180e+01,7.950759e+00,3.002104e+01,3.977019e+01,1.697414e+02
1.660931e+06,1.922374e+01,8.790118e+03,1.017375e-01,9.434787e-01,9.438968e-01,-6.926655e-04,6.709622e-09,3.797240e+01,7.950759e+00,3.002164e+01,3.977092e+01,1.697334e+02
1.660941e+06,1.922385e+01,8.800118e+03,1.018532e-01,9.434761e-01,9.438968e-01,-6.925984e-04,6.709622e-09,3.797300e+01,7.950759e+00,3.002224e+01,3.977164e+01,1.697254e+02
1.660951e+06,1.922397e+01,8.810118e+03,1.019690e-01,9.434735e-01,9.438969e-01,-6.925313e-04,6.709621e-09,3.797360e+01,7.950759e+00,3.002284e+01,3.977236e+01,1.697174e+02
1.660961e+06,1.922408e+01,8.820119e+03,1.020847e-01,9.434708e-01,9.438970e-01,-6.924642e-04,6.709621e-09,3.797420e+01,7.950759e+00,3.002344e+01,3.977309e+01,1.697094e+02
1.660971e+06,1.922420e+01,8.830119e+03,1.022004e-01,9.434682e-01,9.438970e-01,-6.923971e-04,6.709620e-09,3.797480e+01,7.950759e+00,3.002404e+01,3.977381e+01,1.697014e+02
1.660981e+06,1.922432e+01,8.840119e+03,1.023162e-01,9.434836e-01,9.438971e-01,-6.923300e-04,6.709620e-09,3.797617e+01,7.950759e+00,3.002541e+01,3.977475e+01,1.697000e+02
1.660991e+06,1.922443e+01,8.850119e+03,1.024319e-01,9.435026e-01,9.438972e-01,-6.922629e-04,6.709619e-09,3.797771e+01,7.950759e+00,3.002695e+01,3.977574e+01,1.697000e+02
1.661001e+06,1.922455e+01,8.860119e+03,1.025477e-01,9.435216e-01,9.438972e-01,-6.921958e-04,6.709619e-09,3.797924e+01,7.950759e+00,3.002849e+01,3.977672e+01,1.697000e+02
1.661011e+06,1.922466e+01,8.870119e+03,1.026634e-01,9.435406e-01,9.438973e-01,-6.921287e-04,6.709618e-09,3.798078e+01,7.950759e+00,3.003002e+01,3.977771e+01,1.697000e+02
1.661021e+06,1.922478e+01,8.880119e+03,1.027792e-01,9.435596e-01,9.438973e-01,-6.920616e-04,6.709618e-09,3.798232e+01,7.950759e+00,3.003156e+01,3.977870e+01,1.697000e+02
1.661031e+06,1.922489e+01,8.890120e+03,1.028949e-01,9.435786e-01,9.438974e-01,-6.919945e-04,6.709618e-09,3.798385e+01,7.950759e+00,3.003309e+01,3.977969e+01,1.697000e+02
1.661041e+06,1.922501e+01,8.900120e+03,1.030106e-01,9.435976e-01,9.438975e-01,-6.919274e-04,6.709617e-09,3.798539e+01,7.950759e+00,3.003463e+01,3.978067e+01,1.697000e+02
1.661051e+06,1.922513e+01,8.910120e+03,1.031264e-01,9.436166e-01,9.438975e-01,-6.918603e-04,6.709617e-09,3.798692e+01,7.950759e+00,3.003617e+01,3.978166e+01,1.697000e+02
1.661061e+06,1.922524e+01,8.920120e+03,1.032421e-01,9.436356e-01,9.438976e-01,-6.917932e-04,6.709616e-09,3.798846e+01,7.950759e+00,3.003770e+01,3.978265e+01,1.697000e+02
1.661071e+06,1.922536e+01,8.930120e+03,1.033579e-01,9.436546e-01,9.438977e-01,-6.917261e-04,6.709616e-09,3.799000e+01,7.950759e+00,3.003924e+01,3.978363e+01,1.697000e+02
1.661081e+06,1.922547e+01,8.940120e+03,1.034736e-01,9.436736e-01,9.438977e-01,-6.916590e-04,6.709615e-09,3.799153e+01,7.950759e+00,3.004077e+01,3.978462e+01,1.697000e+02
1.661091e+06,1.922559e+01,8.950120e+03,1.035894e-01,9.436926e-01,9.438978e-01,-6.915919e-04,6.709615e-09,3.799307e+01,7.950759e+00,3.004231e+01,3.978561e+01,1.697000e+02
1.661101e+06,1.922571e+01,8.960120e+03,1.037051e-01,9.437116e-01,9.438979e-01,-6.915248e-04,6.709614e-09,3.799460e+01,7.950759e+00,3.004385e+01,3.978659e+01,1.697000e+02
1.661111e+06,1.922582e+01,8.970121e+03,1.038208e-01,9.437306e-01,9.438979e-01,-6.914577e-04,6.709614e-09,3.799614e+01,7.950759e+00,3.004538e+01,3.978758e+01,1.697000e+02
1.661121e+06,1.922594e+01,8.980121e+03,1.039366e-01,9.437496e-01,9.438980e-01,-6.913906e-04,6.709614e-09,3.799768e+01,7.950759e+00,3.004692e+01,3.978856e+01,1.697000e+02
1.661131e+06,1.922605e+01,8.990121e+03,1.040523e-01,9.437686e-01,9.438980e-01,-6.913235e-04,6.709613e-09,3.799921e+01,7.950759e+00,3.004845e+01,3.978955e+01,1.697000e+02
1.661141e+06,1.922617e+01,9.000121e+03,1.041681e-01,9.437876e-01,9.438981e-01,-6.912564e-04,6.709613e-09,3.800075e+01,7.950759e+00,3.004999e+01,3.979054e+01,1.697000e+02
1.661151e+06,1.922628e+01,9.010121e+03,1.042838e-01,9.438066e-01,9.438982e-01,-6.911893e-04,6.709612e-09,3.800228e+01,7.950759e+00,3.005152e+01,3.979152e+01,1.697000e+02
1.661161e+06,1.922640e+01,9.020121e+03,1.043996e-01,9.438256e-01,9.438982e-01,-6.911222e-04,6.709612e-09,3.800382e+01,7.950759e+00,3.005306e+01,3.979251e+01,1.697000e+02
1.661171e+06,1.922652e+01,9.030121e+03,1.045153e-01,9.438446e-01,9.438983e-01,-6.910551e-04,6.709611e-09,3.800535e+01,7.950759e+00,3.005460e+01,3.979350e+01,1.697000e+02
1.661181e+06,1.922663e+01,9.040122e+03,1.046310e-01,9.438636e-01,9.438984e-01,-6.909880e-04,6.709611e-09,3.800689e+01,7.950759e+00,3.005613e+01,3.979448e+01,1.697000e+02
1.661191e+06,1.922675e+01,9.050122e+03,1.047468e-01,9.438826e-01,9.438984e-01,-6.909209e-04,6.709610e-09,3.800843e+01,7.950759e+00,3.005767e+01,3.979547e+01,1.697000e+02
1.661201e+06,1.922686e+01,9.060122e+03,1.048625e-01,9.439016e-01,9.438985e-01,-6.908538e-04,6.709610e-09,3.800996e+01,7.950759e+00,3.005920e+01,3.979645e+01,1.697000e+02
1.661211e+06,1.922698e+01,9.070122e+03,1.049783e-01,9.439206e-01,9.438986e-01,-6.907867e-04,6.709609e-09,3.801150e+01,7.950759e+00,3.006074e+01,3.979744e+01,1.697000e+02
1.661221e+06,1.922709e+01,9.080122e+03,1.050940e-01,9.439396e-01,9.438986e-01,-6.907196e-04,6.709609e-09,3.801303e+01,7.950759e+00,3.006228e+01,3.979843e+01,1.697000e+02
1.661231e+06,1.922721e+01,9.090122e+03,1.052097e-01,9.439379e-01,9.438987e-01,-6.906525e-04,6.709609e-09,3.801199e+01,7.950759e+00,3.006123e+01,3.979738e+01,1.697062e+02
1.661241e+06,1.922733e+01,9.100122e+03,1.053255e-01,9.439301e-01,9.438987e-01,-6.905854e-04,6.709608e-09,3.801020e+01,7.950759e+00,3.005944e+01,3.979574e+01,1.697142e+02
1.661251e+06,1.922744e+01,9.110122e+03,1.054412e-01,9.439223e-01,9.438988e-01,-6.905184e-04,6.709608e-09,3.800841e+01,7.950759e+00,3.005765e+01,3.979411e+01,1.697222e+02
1.661261e+06,1.922756e+01,9.120123e+03,1.055570e-01,9.439145e-01,9.438989e-01,-6.904513e-04,6.709607e-09,3.800661e+01,7.950759e+00,3.005586e+01,3.979247e+01,1.697301e+02
1.661271e+06,1.922767e+01,9.130123e+03,1.056727e-01,9.439068e-01,9.438989e-01,-6.903842e-04,6.709607e-09,3.800482e+01,7.950759e+00,3.005406e+01,3.979084e+01,1.697381e+02
1.661281e+06,1.922779e+01,9.140123e+03,1.057885e-01,9.438990e-01,9.438990e-01,-6.903171e-04,6.709606e-09,3.800303e+01,7.950759e+00,3.005227e+01,3.978920e+01,1.697461e+02
1.661291e+06,1.922790e+01,9.150123e+03,1.059042e-01,9.438912e-01,9.438991e-01,-6.902500e-04,6.709606e-09,3.800124e+01,7.950759e+00,3.005048e+01,3.978756e+01,1.697541e+02
1.661301e+06,1.922802e+01,9.160123e+03,1.060199e-01,9.438834e-01,9.438991e-01,-6.901829e-04,6.709605e-09,3.799945e+01,7.950759e+00,3.004869e+01,3.978593e+01,1.697621e+02
1.661311e+06,1.922814e+01,9.170123e+03,1.061357e-01,9.438756e-01,9.438992e-01,-6.901158e-04,6.709605e-09,3.799765e+01,7.950759e+00,3.004690e+01,3.978429e+01,1.697700e+02
1.661321e+06,1.922825e+01,9.180123e+03,1.062514e-01,9.438679e-01,9.438992e-01,-6.900487e-04,6.709605e-09,3.799586e+01,7.950759e+00,3.004510e+01,3.978266e+01,1.697780e+02
1.661331e+06,1.922837e+01,9.190124e+03,1.063672e-01,9.438601e-01,9.438993e-01,-6.899816e-04,6.709604e-09,3.799407e+01,7.950759e+00,3.004331e+01,3.978102e+01,1.697860e+02
1.661341e+06,1.922848e+01,9.200124e+03,1.064829e-01,9.438523e-01,9.438994e-01,-6.899145e-04,6.709604e-09,3.799228e+01,7.950759e+00,3.004152e+01,3.977938e+01,1.697940e+02
1.661351e+06,1.922860e+01,9.210124e+03,1.065987e-01,9.438445e-01,9.438994e-01,-6.898474e-04,6.709603e-09,3.799049e+01,7.950759e+00,3.003973e+01,3.977775e+01,1.698020e+02
1.661361e+06,1.922871e+01,9.220124e+03,1.067144e-01,9.438368e-01,9.438995e-01,-6.897803e-04,6.709603e-09,3.798870e+01,7.950759e+00,3.003794e+01,3.977611e+01,1.698100e+02
1.661371e+06,1.922883e+01,9.230124e+03,1.068301e-01,9.438290e-01,9.438996e-01,-6.897132e-04,6.709602e-09,3.798690e+01,7.950759e+00,3.003615e+01,3.977447e+01,1.698179e+02
1.661381e+06,1.922895e+01,9.240124e+03,1.069459e-01,9.438212e-01,9.438996e-01,-6.896461e-04,6.709602e-09,3.798511e+01,7.950759e+00,3.003435e+01,3.977284e+01,1.698259e+02
1.661391e+06,1.922906e+01,9.250124e+03,1.070616e-01,9.438134e-01,9.438997e-01,-6.895790e-04,6.709601e-09,3.798332e+01,7.950759e+00,3.003256e+01,3.977120e+01,1.698339e+02
1.661401e+06,1.922918e+01,9.260125e+03,1.071774e-01,9.438056e-01,9.438998e-01,-6.895119e-04,6.709601e-09,3.798153e+01,7.950759e+00,3.003077e+01,3.976957e+01,1.698419e+02
1.661411e+06,1.922929e+01,9.270125e+03,1.072931e-01,9.437979e-01,9.438998e-01,-6.894448e-04,6.709600e-09,3.797974e+01,7.950759e+00,3.002898e+01,3.976793e+01,1.698499e+02
1.661421e+06,1.922941e+01,9.280125e+03,1.074089e-01,9.437901e-01,9.438999e-01,-6.893777e-04,6.709600e-09,3.797794e+01,7.950759e+00,3.002719e+01,3.976629e+01,1.698579e+02
1.661431e+06,1.922952e+01,9.290125e+03,1.075246e-01,9.437823e-01,9.438999e-01,-6.893106e-04,6.709600e-09,3.797615e+01,7.950759e+00,3.002539e+01,3.976466e+01,1.698658e+02
1.661441e+06,1.922964e+01,9.300125e+03,1.076403e-01,9.437745e-01,9.439000e-01,-6.892435e-04,6.709599e-09,3.797436e+01,7.950759e+00,3.002360e+01,3.976302e+01,1.698738e+02
1.661451e+06,1.922976e+01,9.310125e+03,1.077561e-01,9.437668e-01,9.439001e-01,-6.891764e-04,6.709599e-09,3.797257e+01,7.950759e+00,3.002181e+01,3.976138e+01,1.698818e+02
1.661461e+06,1.922987e+01,9.320125e+03,1.078718e-01,9.437590e-01,9.439001e-01,-6.891093e-04,6.709598e-09,3.797078e+01,7.950759e+00,3.002002e+01,3.975975e+01,1.698898e+02
1.661471e+06,1.922999e+01,9.330125e+03,1.079876e-01,9.437512e-01,9.439002e-01,-6.890422e-04,6.709598e-09,3.796898e+01,7.950759e+00,3.001823e+01,3.975811e+01,1.698978e+02
1.661481e+06,1.923010e+01,9.340126e+03,1.081033e-01,9.437509e-01,9.439003e-01,-6.889751e-04,6.709597e-09,3.796904e+01,7.950759e+00,3.001828e+01,3.975818e+01,1.698971e+02
1.661491e+06,1.923022e+01,9.350126e+03,1.082190e-01,9.437535e-01,9.439003e-01,-6.889080e-04,6.709597e-09,3.796981e+01,7.950759e+00,3.001905e+01,3.975891e+01,1.698931e+02
1.661501e+06,1.923033e+01,9.360126e+03,1.083348e-01,9.437561e-01,9.439004e-01,-6.888409e-04,6.709596e-09,3.797059e+01,7.950759e+00,3.001983e+01,3.975964e+01,1.698891e+02
