Repository: brandonlampe/CS_Data

# Repository for Crushed Salt Data
**Grant No: 456417**

This is a work in progress!

## Repository Content

### Directory Names
A uniform namining structure still in progress, but in general directories are named according to the following:
 - Names contain no spaces, a single underscore "_" will be used as a file name seperator.
 - Files are for the Crushed Salt Project (CSP); therefore, the first three charaters of each file are "CSP".
 - Folders are organized by which frame the test was performed on i.e., A2 or A3.
 - The fifth and sixth charaters of each file name will therefore be "A" followed by the frame number.

File: UNM_WP_HY_175_09/STAGE16/CREEP_FIT/175_09_STAGE16_CREEP_OUT.csv (part 5 of 38)
Analysis by Brandon Lampe, performed on: 2016/07/12 20:44:37
Experimental results below begin at: 2016/04/27 12:21:42
Duration (sec),Duration (day),Elapsed Time (sec),Elapsed Time (day),Interpolated Fractional Density,Fit to Fractional Density,Fit to Volume Strain,Fit to Volume Strain Rate (1/sec),Confining Pressure (MPa),Pore Pressure (MPa),Terzaghi Pressure (MPa),Solid Pressure (MPa),Temperature (C))
1.661511e+06,1.923045e+01,9.370126e+03,1.084505e-01,9.437588e-01,9.439005e-01,-6.887738e-04,6.709596e-09,3.797136e+01,7.950759e+00,3.002060e+01,3.976037e+01,1.698851e+02
1.661521e+06,1.923057e+01,9.380126e+03,1.085663e-01,9.437614e-01,9.439005e-01,-6.887067e-04,6.709595e-09,3.797213e+01,7.950759e+00,3.002137e+01,3.976110e+01,1.698810e+02
1.661531e+06,1.923068e+01,9.390126e+03,1.086820e-01,9.437640e-01,9.439006e-01,-6.886396e-04,6.709595e-09,3.797291e+01,7.950759e+00,3.002215e+01,3.976183e+01,1.698770e+02
1.661541e+06,1.923080e+01,9.400126e+03,1.087978e-01,9.437666e-01,9.439006e-01,-6.885725e-04,6.709595e-09,3.797368e+01,7.950759e+00,3.002292e+01,3.976256e+01,1.698730e+02
1.661551e+06,1.923091e+01,9.410127e+03,1.089135e-01,9.437692e-01,9.439007e-01,-6.885054e-04,6.709594e-09,3.797445e+01,7.950759e+00,3.002369e+01,3.976330e+01,1.698690e+02
1.661561e+06,1.923103e+01,9.420127e+03,1.090292e-01,9.437719e-01,9.439008e-01,-6.884383e-04,6.709594e-09,3.797523e+01,7.950759e+00,3.002447e+01,3.976403e+01,1.698650e+02
1.661571e+06,1.923114e+01,9.430127e+03,1.091450e-01,9.437745e-01,9.439008e-01,-6.883713e-04,6.709593e-09,3.797600e+01,7.950759e+00,3.002524e+01,3.976476e+01,1.698609e+02
1.661581e+06,1.923126e+01,9.440127e+03,1.092607e-01,9.437771e-01,9.439009e-01,-6.883042e-04,6.709593e-09,3.797677e+01,7.950759e+00,3.002601e+01,3.976549e+01,1.698569e+02
1.661591e+06,1.923138e+01,9.450127e+03,1.093765e-01,9.437797e-01,9.439010e-01,-6.882371e-04,6.709592e-09,3.797755e+01,7.950759e+00,3.002679e+01,3.976622e+01,1.698529e+02
1.661601e+06,1.923149e+01,9.460127e+03,1.094922e-01,9.437823e-01,9.439010e-01,-6.881700e-04,6.709592e-09,3.797832e+01,7.950759e+00,3.002756e+01,3.976695e+01,1.698489e+02
1.661611e+06,1.923161e+01,9.470127e+03,1.096080e-01,9.437850e-01,9.439011e-01,-6.881029e-04,6.709591e-09,3.797909e+01,7.950759e+00,3.002833e+01,3.976768e+01,1.698449e+02
1.661621e+06,1.923172e+01,9.480127e+03,1.097237e-01,9.437876e-01,9.439011e-01,-6.880358e-04,6.709591e-09,3.797987e+01,7.950759e+00,3.002911e+01,3.976841e+01,1.698408e+02
1.661631e+06,1.923184e+01,9.490128e+03,1.098394e-01,9.437902e-01,9.439012e-01,-6.879687e-04,6.709591e-09,3.798064e+01,7.950759e+00,3.002988e+01,3.976914e+01,1.698368e+02
1.661641e+06,1.923196e+01,9.500128e+03,1.099552e-01,9.437928e-01,9.439013e-01,-6.879016e-04,6.709590e-09,3.798141e+01,7.950759e+00,3.003065e+01,3.976987e+01,1.698328e+02
1.661651e+06,1.923207e+01,9.510128e+03,1.100709e-01,9.437954e-01,9.439013e-01,-6.878345e-04,6.709590e-09,3.798219e+01,7.950759e+00,3.003143e+01,3.977061e+01,1.698288e+02
1.661661e+06,1.923219e+01,9.520128e+03,1.101867e-01,9.437981e-01,9.439014e-01,-6.877674e-04,6.709589e-09,3.798296e+01,7.950759e+00,3.003220e+01,3.977134e+01,1.698248e+02
1.661671e+06,1.923230e+01,9.530128e+03,1.103024e-01,9.438007e-01,9.439015e-01,-6.877003e-04,6.709589e-09,3.798373e+01,7.950759e+00,3.003297e+01,3.977207e+01,1.698207e+02
1.661681e+06,1.923242e+01,9.540128e+03,1.104182e-01,9.438033e-01,9.439015e-01,-6.876332e-04,6.709588e-09,3.798450e+01,7.950759e+00,3.003375e+01,3.977280e+01,1.698167e+02
1.661691e+06,1.923253e+01,9.550128e+03,1.105339e-01,9.438059e-01,9.439016e-01,-6.875661e-04,6.709588e-09,3.798528e+01,7.950759e+00,3.003452e+01,3.977353e+01,1.698127e+02
1.661701e+06,1.923265e+01,9.560129e+03,1.106496e-01,9.438085e-01,9.439017e-01,-6.874990e-04,6.709587e-09,3.798605e+01,7.950759e+00,3.003529e+01,3.977426e+01,1.698087e+02
1.661711e+06,1.923277e+01,9.570129e+03,1.107654e-01,9.438112e-01,9.439017e-01,-6.874319e-04,6.709587e-09,3.798682e+01,7.950759e+00,3.003607e+01,3.977499e+01,1.698047e+02
1.661721e+06,1.923288e+01,9.580129e+03,1.108811e-01,9.438138e-01,9.439018e-01,-6.873648e-04,6.709586e-09,3.798760e+01,7.950759e+00,3.003684e+01,3.977572e+01,1.698007e+02
1.661731e+06,1.923300e+01,9.590129e+03,1.109969e-01,9.438185e-01,9.439018e-01,-6.872977e-04,6.709586e-09,3.798815e+01,7.950759e+00,3.003739e+01,3.977615e+01,1.698067e+02
1.661741e+06,1.923311e+01,9.600129e+03,1.111126e-01,9.438237e-01,9.439019e-01,-6.872306e-04,6.709586e-09,3.798866e+01,7.950759e+00,3.003790e+01,3.977652e+01,1.698146e+02
1.661751e+06,1.923323e+01,9.610129e+03,1.112283e-01,9.438288e-01,9.439020e-01,-6.871635e-04,6.709585e-09,3.798917e+01,7.950759e+00,3.003841e+01,3.977688e+01,1.698226e+02
1.661761e+06,1.923334e+01,9.620129e+03,1.113441e-01,9.438340e-01,9.439020e-01,-6.870964e-04,6.709585e-09,3.798968e+01,7.950759e+00,3.003892e+01,3.977725e+01,1.698305e+02
1.661771e+06,1.923346e+01,9.630129e+03,1.114598e-01,9.438392e-01,9.439021e-01,-6.870293e-04,6.709584e-09,3.799019e+01,7.950759e+00,3.003943e+01,3.977762e+01,1.698385e+02
1.661781e+06,1.923358e+01,9.640130e+03,1.115756e-01,9.438443e-01,9.439022e-01,-6.869622e-04,6.709584e-09,3.799070e+01,7.950759e+00,3.003994e+01,3.977798e+01,1.698464e+02
1.661791e+06,1.923369e+01,9.650130e+03,1.116913e-01,9.438495e-01,9.439022e-01,-6.868951e-04,6.709583e-09,3.799121e+01,7.950759e+00,3.004045e+01,3.977835e+01,1.698544e+02
1.661801e+06,1.923381e+01,9.660130e+03,1.118071e-01,9.438546e-01,9.439023e-01,-6.868280e-04,6.709583e-09,3.799172e+01,7.950759e+00,3.004096e+01,3.977871e+01,1.698623e+02
1.661811e+06,1.923392e+01,9.670130e+03,1.119228e-01,9.438598e-01,9.439024e-01,-6.867609e-04,6.709582e-09,3.799223e+01,7.950759e+00,3.004147e+01,3.977908e+01,1.698703e+02
1.661821e+06,1.923404e+01,9.680130e+03,1.120385e-01,9.438649e-01,9.439024e-01,-6.866938e-04,6.709582e-09,3.799274e+01,7.950759e+00,3.004198e+01,3.977945e+01,1.698783e+02
1.661831e+06,1.923415e+01,9.690130e+03,1.121543e-01,9.438701e-01,9.439025e-01,-6.866267e-04,6.709582e-09,3.799325e+01,7.950759e+00,3.004249e+01,3.977981e+01,1.698862e+02
1.661841e+06,1.923427e+01,9.700130e+03,1.122700e-01,9.438753e-01,9.439025e-01,-6.865596e-04,6.709581e-09,3.799376e+01,7.950759e+00,3.004300e+01,3.978018e+01,1.698942e+02
1.661851e+06,1.923439e+01,9.710131e+03,1.123858e-01,9.438804e-01,9.439026e-01,-6.864925e-04,6.709581e-09,3.799427e+01,7.950759e+00,3.004351e+01,3.978055e+01,1.699021e+02
1.661861e+06,1.923450e+01,9.720131e+03,1.125015e-01,9.438856e-01,9.439027e-01,-6.864254e-04,6.709580e-09,3.799478e+01,7.950759e+00,3.004403e+01,3.978091e+01,1.699101e+02
1.661871e+06,1.923462e+01,9.730131e+03,1.126173e-01,9.438907e-01,9.439027e-01,-6.863583e-04,6.709580e-09,3.799529e+01,7.950759e+00,3.004454e+01,3.978128e+01,1.699180e+02
1.661881e+06,1.923473e+01,9.740131e+03,1.127330e-01,9.438959e-01,9.439028e-01,-6.862913e-04,6.709579e-09,3.799580e+01,7.950759e+00,3.004505e+01,3.978165e+01,1.699260e+02
1.661891e+06,1.923485e+01,9.750131e+03,1.128487e-01,9.439011e-01,9.439029e-01,-6.862242e-04,6.709579e-09,3.799631e+01,7.950759e+00,3.004556e+01,3.978201e+01,1.699339e+02
1.661901e+06,1.923496e+01,9.760131e+03,1.129645e-01,9.439062e-01,9.439029e-01,-6.861571e-04,6.709578e-09,3.799682e+01,7.950759e+00,3.004607e+01,3.978238e+01,1.699419e+02
1.661911e+06,1.923508e+01,9.770131e+03,1.130802e-01,9.439114e-01,9.439030e-01,-6.860900e-04,6.709578e-09,3.799733e+01,7.950759e+00,3.004658e+01,3.978275e+01,1.699498e+02
1.661921e+06,1.923520e+01,9.780131e+03,1.131960e-01,9.439165e-01,9.439030e-01,-6.860229e-04,6.709577e-09,3.799784e+01,7.950759e+00,3.004709e+01,3.978311e+01,1.699578e+02
1.661931e+06,1.923531e+01,9.790132e+03,1.133117e-01,9.439217e-01,9.439031e-01,-6.859558e-04,6.709577e-09,3.799836e+01,7.950759e+00,3.004760e+01,3.978348e+01,1.699658e+02
1.661941e+06,1.923543e+01,9.800132e+03,1.134275e-01,9.439268e-01,9.439032e-01,-6.858887e-04,6.709577e-09,3.799887e+01,7.950759e+00,3.004811e+01,3.978385e+01,1.699737e+02
1.661951e+06,1.923554e+01,9.810132e+03,1.135432e-01,9.439320e-01,9.439032e-01,-6.858216e-04,6.709576e-09,3.799938e+01,7.950759e+00,3.004862e+01,3.978421e+01,1.699817e+02
1.661961e+06,1.923566e+01,9.820132e+03,1.136589e-01,9.439372e-01,9.439033e-01,-6.857545e-04,6.709576e-09,3.799989e+01,7.950759e+00,3.004913e+01,3.978458e+01,1.699896e+02
1.661971e+06,1.923577e+01,9.830132e+03,1.137747e-01,9.439423e-01,9.439034e-01,-6.856874e-04,6.709575e-09,3.800040e+01,7.950759e+00,3.004964e+01,3.978495e+01,1.699976e+02
1.661981e+06,1.923589e+01,9.840132e+03,1.138904e-01,9.439385e-01,9.439034e-01,-6.856203e-04,6.709575e-09,3.799966e+01,7.950936e+00,3.004872e+01,3.978428e+01,1.700000e+02
1.661991e+06,1.923601e+01,9.850132e+03,1.140062e-01,9.439306e-01,9.439035e-01,-6.855532e-04,6.709574e-09,3.799837e+01,7.951191e+00,3.004718e+01,3.978317e+01,1.700000e+02
1.662001e+06,1.923612e+01,9.860133e+03,1.141219e-01,9.439228e-01,9.439036e-01,-6.854861e-04,6.709574e-09,3.799708e+01,7.951446e+00,3.004563e+01,3.978205e+01,1.700000e+02
1.662011e+06,1.923624e+01,9.870133e+03,1.142376e-01,9.439150e-01,9.439036e-01,-6.854190e-04,6.709573e-09,3.799579e+01,7.951701e+00,3.004409e+01,3.978093e+01,1.700000e+02
1.662021e+06,1.923635e+01,9.880133e+03,1.143534e-01,9.439071e-01,9.439037e-01,-6.853519e-04,6.709573e-09,3.799450e+01,7.951956e+00,3.004255e+01,3.977982e+01,1.700000e+02
1.662031e+06,1.923647e+01,9.890133e+03,1.144691e-01,9.438993e-01,9.439037e-01,-6.852848e-04,6.709573e-09,3.799321e+01,7.952211e+00,3.004100e+01,3.977870e+01,1.700000e+02
1.662041e+06,1.923658e+01,9.900133e+03,1.145849e-01,9.438915e-01,9.439038e-01,-6.852177e-04,6.709572e-09,3.799192e+01,7.952466e+00,3.003946e+01,3.977758e+01,1.700000e+02
1.662051e+06,1.923670e+01,9.910133e+03,1.147006e-01,9.438836e-01,9.439039e-01,-6.851506e-04,6.709572e-09,3.799063e+01,7.952721e+00,3.003791e+01,3.977647e+01,1.700000e+02
1.662061e+06,1.923682e+01,9.920133e+03,1.148164e-01,9.438758e-01,9.439039e-01,-6.850835e-04,6.709571e-09,3.798935e+01,7.952976e+00,3.003637e+01,3.977535e+01,1.700000e+02
1.662071e+06,1.923693e+01,9.930134e+03,1.149321e-01,9.438680e-01,9.439040e-01,-6.850164e-04,6.709571e-09,3.798806e+01,7.953231e+00,3.003483e+01,3.977423e+01,1.700000e+02
1.662081e+06,1.923705e+01,9.940134e+03,1.150478e-01,9.438601e-01,9.439041e-01,-6.849493e-04,6.709570e-09,3.798677e+01,7.953486e+00,3.003328e+01,3.977312e+01,1.700000e+02
1.662091e+06,1.923716e+01,9.950134e+03,1.151636e-01,9.438523e-01,9.439041e-01,-6.848822e-04,6.709570e-09,3.798548e+01,7.953741e+00,3.003174e+01,3.977200e+01,1.700000e+02
1.662101e+06,1.923728e+01,9.960134e+03,1.152793e-01,9.438445e-01,9.439042e-01,-6.848151e-04,6.709569e-09,3.798419e+01,7.953996e+00,3.003020e+01,3.977088e+01,1.700000e+02
1.662111e+06,1.923740e+01,9.970134e+03,1.153951e-01,9.438366e-01,9.439043e-01,-6.847480e-04,6.709569e-09,3.798290e+01,7.954251e+00,3.002865e+01,3.976977e+01,1.700000e+02
1.662121e+06,1.923751e+01,9.980134e+03,1.155108e-01,9.438288e-01,9.439043e-01,-6.846809e-04,6.709568e-09,3.798161e+01,7.954506e+00,3.002711e+01,3.976865e+01,1.700000e+02
1.662131e+06,1.923763e+01,9.990134e+03,1.156266e-01,9.438210e-01,9.439044e-01,-6.846138e-04,6.709568e-09,3.798032e+01,7.954761e+00,3.002556e+01,3.976753e+01,1.700000e+02
1.662141e+06,1.923774e+01,1.000013e+04,1.157423e-01,9.438131e-01,9.439044e-01,-6.845467e-04,6.709568e-09,3.797904e+01,7.955016e+00,3.002402e+01,3.976642e+01,1.700000e+02
1.662151e+06,1.923786e+01,1.001013e+04,1.158580e-01,9.438053e-01,9.439045e-01,-6.844796e-04,6.709567e-09,3.797775e+01,7.955271e+00,3.002248e+01,3.976530e+01,1.700000e+02
1.662161e+06,1.923797e+01,1.002013e+04,1.159738e-01,9.437975e-01,9.439046e-01,-6.844125e-04,6.709567e-09,3.797646e+01,7.955526e+00,3.002093e+01,3.976418e+01,1.700000e+02
1.662171e+06,1.923809e+01,1.003013e+04,1.160895e-01,9.437897e-01,9.439046e-01,-6.843454e-04,6.709566e-09,3.797517e+01,7.955781e+00,3.001939e+01,3.976307e+01,1.700000e+02
1.662181e+06,1.923821e+01,1.004013e+04,1.162053e-01,9.437818e-01,9.439047e-01,-6.842784e-04,6.709566e-09,3.797388e+01,7.956036e+00,3.001784e+01,3.976195e+01,1.700000e+02
1.662191e+06,1.923832e+01,1.005014e+04,1.163210e-01,9.437740e-01,9.439048e-01,-6.842113e-04,6.709565e-09,3.797259e+01,7.956291e+00,3.001630e+01,3.976083e+01,1.700000e+02
1.662201e+06,1.923844e+01,1.006014e+04,1.164368e-01,9.437662e-01,9.439048e-01,-6.841442e-04,6.709565e-09,3.797130e+01,7.956546e+00,3.001476e+01,3.975972e+01,1.700000e+02
1.662211e+06,1.923855e+01,1.007014e+04,1.165525e-01,9.437583e-01,9.439049e-01,-6.840771e-04,6.709564e-09,3.797001e+01,7.956801e+00,3.001321e+01,3.975860e+01,1.700000e+02
1.662221e+06,1.923867e+01,1.008014e+04,1.166682e-01,9.437505e-01,9.439049e-01,-6.840100e-04,6.709564e-09,3.796873e+01,7.957055e+00,3.001167e+01,3.975748e+01,1.700000e+02
1.662231e+06,1.923878e+01,1.009014e+04,1.167840e-01,9.437553e-01,9.439050e-01,-6.839429e-04,6.709564e-09,3.796952e+01,7.956899e+00,3.001262e+01,3.975817e+01,1.700000e+02
1.662241e+06,1.923890e+01,1.010014e+04,1.168997e-01,9.437631e-01,9.439051e-01,-6.838758e-04,6.709563e-09,3.797079e+01,7.956646e+00,3.001415e+01,3.975928e+01,1.700000e+02
1.662251e+06,1.923902e+01,1.011014e+04,1.170155e-01,9.437708e-01,9.439051e-01,-6.838087e-04,6.709563e-09,3.797207e+01,7.956394e+00,3.001568e+01,3.976038e+01,1.700000e+02
1.662261e+06,1.923913e+01,1.012014e+04,1.171312e-01,9.437786e-01,9.439052e-01,-6.837416e-04,6.709562e-09,3.797334e+01,7.956141e+00,3.001720e+01,3.976149e+01,1.700000e+02
1.662271e+06,1.923925e+01,1.013014e+04,1.172469e-01,9.437863e-01,9.439053e-01,-6.836745e-04,6.709562e-09,3.797462e+01,7.955889e+00,3.001873e+01,3.976259e+01,1.700000e+02
1.662281e+06,1.923936e+01,1.014014e+04,1.173627e-01,9.437941e-01,9.439053e-01,-6.836074e-04,6.709561e-09,3.797590e+01,7.955637e+00,3.002026e+01,3.976370e+01,1.700000e+02
1.662291e+06,1.923948e+01,1.015014e+04,1.174784e-01,9.438018e-01,9.439054e-01,-6.835403e-04,6.709561e-09,3.797717e+01,7.955384e+00,3.002179e+01,3.976480e+01,1.700000e+02
1.662301e+06,1.923959e+01,1.016014e+04,1.175942e-01,9.438096e-01,9.439055e-01,-6.834732e-04,6.709560e-09,3.797845e+01,7.955132e+00,3.002331e+01,3.976591e+01,1.700000e+02
1.662311e+06,1.923971e+01,1.017014e+04,1.177099e-01,9.438173e-01,9.439055e-01,-6.834061e-04,6.709560e-09,3.797972e+01,7.954880e+00,3.002484e+01,3.976701e+01,1.700000e+02
1.662321e+06,1.923983e+01,1.018014e+04,1.178257e-01,9.438251e-01,9.439056e-01,-6.833390e-04,6.709559e-09,3.798100e+01,7.954627e+00,3.002637e+01,3.976812e+01,1.700000e+02
1.662331e+06,1.923994e+01,1.019014e+04,1.179414e-01,9.438328e-01,9.439056e-01,-6.832719e-04,6.709559e-09,3.798227e+01,7.954375e+00,3.002790e+01,3.976922e+01,1.700000e+02
1.662341e+06,1.924006e+01,1.020014e+04,1.180571e-01,9.438406e-01,9.439057e-01,-6.832048e-04,6.709559e-09,3.798355e+01,7.954123e+00,3.002943e+01,3.977033e+01,1.700000e+02
1.662351e+06,1.924017e+01,1.021014e+04,1.181729e-01,9.438483e-01,9.439058e-01,-6.831377e-04,6.709558e-09,3.798482e+01,7.953870e+00,3.003095e+01,3.977143e+01,1.700000e+02
1.662361e+06,1.924029e+01,1.022014e+04,1.182886e-01,9.438561e-01,9.439058e-01,-6.830706e-04,6.709558e-09,3.798610e+01,7.953618e+00,3.003248e+01,3.977254e+01,1.700000e+02
1.662371e+06,1.924040e+01,1.023014e+04,1.184044e-01,9.438638e-01,9.439059e-01,-6.830035e-04,6.709557e-09,3.798738e+01,7.953366e+00,3.003401e+01,3.977364e+01,1.700000e+02
1.662381e+06,1.924052e+01,1.024014e+04,1.185201e-01,9.438716e-01,9.439060e-01,-6.829364e-04,6.709557e-09,3.798865e+01,7.953113e+00,3.003554e+01,3.977475e+01,1.700000e+02
1.662391e+06,1.924064e+01,1.025014e+04,1.186359e-01,9.438793e-01,9.439060e-01,-6.828693e-04,6.709556e-09,3.798993e+01,7.952861e+00,3.003707e+01,3.977585e+01,1.700000e+02
1.662401e+06,1.924075e+01,1.026014e+04,1.187516e-01,9.438871e-01,9.439061e-01,-6.828022e-04,6.709556e-09,3.799120e+01,7.952608e+00,3.003859e+01,3.977696e+01,1.700000e+02
1.662411e+06,1.924087e+01,1.027014e+04,1.188673e-01,9.438948e-01,9.439062e-01,-6.827351e-04,6.709555e-09,3.799248e+01,7.952356e+00,3.004012e+01,3.977806e+01,1.700000e+02
1.662421e+06,1.924098e+01,1.028014e+04,1.189831e-01,9.439026e-01,9.439062e-01,-6.826680e-04,6.709555e-09,3.799375e+01,7.952104e+00,3.004165e+01,3.977917e+01,1.700000e+02
1.662431e+06,1.924110e+01,1.029014e+04,1.190988e-01,9.439103e-01,9.439063e-01,-6.826009e-04,6.709555e-09,3.799503e+01,7.951851e+00,3.004318e+01,3.978027e+01,1.700000e+02
1.662441e+06,1.924121e+01,1.030014e+04,1.192146e-01,9.439181e-01,9.439063e-01,-6.825338e-04,6.709554e-09,3.799630e+01,7.951599e+00,3.004471e+01,3.978138e+01,1.700000e+02
1.662451e+06,1.924133e+01,1.031014e+04,1.193303e-01,9.439258e-01,9.439064e-01,-6.824667e-04,6.709554e-09,3.799758e+01,7.951347e+00,3.004623e+01,3.978248e+01,1.700000e+02
1.662461e+06,1.924145e+01,1.032014e+04,1.194461e-01,9.439336e-01,9.439065e-01,-6.823997e-04,6.709553e-09,3.799886e+01,7.951094e+00,3.004776e+01,3.978359e+01,1.700000e+02
1.662471e+06,1.924156e+01,1.033014e+04,1.195618e-01,9.439413e-01,9.439065e-01,-6.823326e-04,6.709553e-09,3.800013e+01,7.950842e+00,3.004929e+01,3.978469e+01,1.700000e+02
1.662481e+06,1.924168e+01,1.034014e+04,1.196775e-01,9.439456e-01,9.439066e-01,-6.822655e-04,6.709552e-09,3.800055e+01,7.950759e+00,3.004979e+01,3.978500e+01,1.700054e+02
1.662491e+06,1.924179e+01,1.035014e+04,1.197933e-01,9.439483e-01,9.439067e-01,-6.821984e-04,6.709552e-09,3.800055e+01,7.950759e+00,3.004979e+01,3.978491e+01,1.700134e+02
1.662501e+06,1.924191e+01,1.036014e+04,1.199090e-01,9.439509e-01,9.439067e-01,-6.821313e-04,6.709551e-09,3.800055e+01,7.950759e+00,3.004979e+01,3.978482e+01,1.700215e+02
1.662511e+06,1.924202e+01,1.037014e+04,1.200248e-01,9.439535e-01,9.439068e-01,-6.820642e-04,6.709551e-09,3.800055e+01,7.950759e+00,3.004979e+01,3.978473e+01,1.700295e+02
1.662521e+06,1.924214e+01,1.038014e+04,1.201405e-01,9.439561e-01,9.439068e-01,-6.819971e-04,6.709550e-09,3.800055e+01,7.950759e+00,3.004979e+01,3.978465e+01,1.700375e+02
1.662531e+06,1.924226e+01,1.039014e+04,1.202562e-01,9.439587e-01,9.439069e-01,-6.819300e-04,6.709550e-09,3.800055e+01,7.950759e+00,3.004979e+01,3.978456e+01,1.700456e+02
1.662541e+06,1.924237e+01,1.040014e+04,1.203720e-01,9.439614e-01,9.439070e-01,-6.818629e-04,6.709550e-09,3.800055e+01,7.950759e+00,3.004979e+01,3.978447e+01,1.700536e+02
1.662551e+06,1.924249e+01,1.041014e+04,1.204877e-01,9.439640e-01,9.439070e-01,-6.817958e-04,6.709549e-09,3.800055e+01,7.950759e+00,3.004979e+01,3.978438e+01,1.700616e+02
1.662561e+06,1.924260e+01,1.042014e+04,1.206035e-01,9.439666e-01,9.439071e-01,-6.817287e-04,6.709549e-09,3.800055e+01,7.950759e+00,3.004979e+01,3.978429e+01,1.700697e+02
1.662571e+06,1.924272e+01,1.043014e+04,1.207192e-01,9.439692e-01,9.439072e-01,-6.816616e-04,6.709548e-09,3.800055e+01,7.950759e+00,3.004979e+01,3.978420e+01,1.700777e+02
1.662581e+06,1.924283e+01,1.044014e+04,1.208350e-01,9.439719e-01,9.439072e-01,-6.815945e-04,6.709548e-09,3.800055e+01,7.950759e+00,3.004979e+01,3.978412e+01,1.700858e+02
1.662591e+06,1.924295e+01,1.045014e+04,1.209507e-01,9.439745e-01,9.439073e-01,-6.815274e-04,6.709547e-09,3.800055e+01,7.950759e+00,3.004979e+01,3.978403e+01,1.700938e+02
1.662601e+06,1.924307e+01,1.046014e+04,1.210664e-01,9.439771e-01,9.439074e-01,-6.814603e-04,6.709547e-09,3.800055e+01,7.950759e+00,3.004979e+01,3.978394e+01,1.701018e+02
1.662611e+06,1.924318e+01,1.047014e+04,1.211822e-01,9.439797e-01,9.439074e-01,-6.813932e-04,6.709546e-09,3.800055e+01,7.950759e+00,3.004979e+01,3.978385e+01,1.701099e+02
1.662621e+06,1.924330e+01,1.048014e+04,1.212979e-01,9.439823e-01,9.439075e-01,-6.813261e-04,6.709546e-09,3.800055e+01,7.950759e+00,3.004979e+01,3.978376e+01,1.701179e+02
1.662631e+06,1.924341e+01,1.049014e+04,1.214137e-01,9.439850e-01,9.439075e-01,-6.812590e-04,6.709546e-09,3.800055e+01,7.950759e+00,3.004979e+01,3.978367e+01,1.701259e+02
1.662641e+06,1.924353e+01,1.050014e+04,1.215294e-01,9.439876e-01,9.439076e-01,-6.811919e-04,6.709545e-09,3.800055e+01,7.950759e+00,3.004979e+01,3.978359e+01,1.701340e+02
1.662651e+06,1.924365e+01,1.051014e+04,1.216452e-01,9.439902e-01,9.439077e-01,-6.811248e-04,6.709545e-09,3.800055e+01,7.950759e+00,3.004979e+01,3.978350e+01,1.701420e+02
1.662661e+06,1.924376e+01,1.052014e+04,1.217609e-01,9.439928e-01,9.439077e-01,-6.810577e-04,6.709544e-09,3.800055e+01,7.950759e+00,3.004979e+01,3.978341e+01,1.701501e+02
1.662671e+06,1.924388e+01,1.053014e+04,1.218766e-01,9.439954e-01,9.439078e-01,-6.809906e-04,6.709544e-09,3.800055e+01,7.950759e+00,3.004979e+01,3.978332e+01,1.701581e+02
1.662681e+06,1.924399e+01,1.054014e+04,1.219924e-01,9.439981e-01,9.439079e-01,-6.809235e-04,6.709543e-09,3.800055e+01,7.950759e+00,3.004979e+01,3.978323e+01,1.701661e+02
1.662691e+06,1.924411e+01,1.055014e+04,1.221081e-01,9.440007e-01,9.439079e-01,-6.808564e-04,6.709543e-09,3.800055e+01,7.950759e+00,3.004979e+01,3.978314e+01,1.701742e+02
1.662701e+06,1.924422e+01,1.056014e+04,1.222239e-01,9.440033e-01,9.439080e-01,-6.807893e-04,6.709542e-09,3.800055e+01,7.950759e+00,3.004979e+01,3.978306e+01,1.701822e+02
1.662711e+06,1.924434e+01,1.057014e+04,1.223396e-01,9.440059e-01,9.439081e-01,-6.807222e-04,6.709542e-09,3.800055e+01,7.950759e+00,3.004979e+01,3.978297e+01,1.701903e+02
1.662721e+06,1.924446e+01,1.058014e+04,1.224554e-01,9.440085e-01,9.439081e-01,-6.806551e-04,6.709541e-09,3.800055e+01,7.950759e+00,3.004979e+01,3.978288e+01,1.701983e+02
1.662731e+06,1.924457e+01,1.059014e+04,1.225711e-01,9.440112e-01,9.439082e-01,-6.805880e-04,6.709541e-09,3.800055e+01,7.950759e+00,3.004979e+01,3.978279e+01,1.701937e+02
1.662741e+06,1.924469e+01,1.060014e+04,1.226868e-01,9.440138e-01,9.439082e-01,-6.805210e-04,6.709541e-09,3.800055e+01,7.950759e+00,3.004979e+01,3.978270e+01,1.701857e+02
1.662751e+06,1.924480e+01,1.061014e+04,1.228026e-01,9.440164e-01,9.439083e-01,-6.804539e-04,6.709540e-09,3.800055e+01,7.950759e+00,3.004979e+01,3.978261e+01,1.701777e+02
1.662761e+06,1.924492e+01,1.062014e+04,1.229183e-01,9.440190e-01,9.439084e-01,-6.803868e-04,6.709540e-09,3.800055e+01,7.950759e+00,3.004979e+01,3.978253e+01,1.701697e+02
1.662771e+06,1.924503e+01,1.063014e+04,1.230341e-01,9.440216e-01,9.439084e-01,-6.803197e-04,6.709539e-09,3.800055e+01,7.950759e+00,3.004979e+01,3.978244e+01,1.701617e+02
1.662781e+06,1.924515e+01,1.064014e+04,1.231498e-01,9.440242e-01,9.439085e-01,-6.802526e-04,6.709539e-09,3.800055e+01,7.950759e+00,3.004979e+01,3.978235e+01,1.701536e+02
1.662791e+06,1.924527e+01,1.065014e+04,1.232655e-01,9.440268e-01,9.439086e-01,-6.801855e-04,6.709538e-09,3.800055e+01,7.950759e+00,3.004979e+01,3.978226e+01,1.701456e+02
1.662801e+06,1.924538e+01,1.066014e+04,1.233813e-01,9.440294e-01,9.439086e-01,-6.801184e-04,6.709538e-09,3.800055e+01,7.950759e+00,3.004979e+01,3.978217e+01,1.701376e+02
1.662811e+06,1.924550e+01,1.067014e+04,1.234970e-01,9.440320e-01,9.439087e-01,-6.800513e-04,6.709537e-09,3.800055e+01,7.950759e+00,3.004979e+01,3.978209e+01,1.701296e+02
1.662821e+06,1.924561e+01,1.068014e+04,1.236128e-01,9.440347e-01,9.439087e-01,-6.799842e-04,6.709537e-09,3.800055e+01,7.950759e+00,3.004979e+01,3.978200e+01,1.701216e+02
1.662831e+06,1.924573e+01,1.069014e+04,1.237285e-01,9.440373e-01,9.439088e-01,-6.799171e-04,6.709537e-09,3.800055e+01,7.950759e+00,3.004979e+01,3.978191e+01,1.701136e+02
1.662841e+06,1.924584e+01,1.070014e+04,1.238443e-01,9.440399e-01,9.439089e-01,-6.798500e-04,6.709536e-09,3.800055e+01,7.950759e+00,3.004979e+01,3.978182e+01,1.701056e+02
1.662851e+06,1.924596e+01,1.071014e+04,1.239600e-01,9.440425e-01,9.439089e-01,-6.797829e-04,6.709536e-09,3.800055e+01,7.950759e+00,3.004979e+01,3.978173e+01,1.700976e+02
1.662861e+06,1.924608e+01,1.072014e+04,1.240757e-01,9.440451e-01,9.439090e-01,-6.797158e-04,6.709535e-09,3.800055e+01,7.950759e+00,3.004979e+01,3.978165e+01,1.700896e+02
1.662871e+06,1.924619e+01,1.073014e+04,1.241915e-01,9.440477e-01,9.439091e-01,-6.796487e-04,6.709535e-09,3.800055e+01,7.950759e+00,3.004979e+01,3.978156e+01,1.700816e+02
1.662881e+06,1.924631e+01,1.074014e+04,1.243072e-01,9.440503e-01,9.439091e-01,-6.795816e-04,6.709534e-09,3.800055e+01,7.950759e+00,3.004979e+01,3.978147e+01,1.700735e+02
1.662891e+06,1.924642e+01,1.075014e+04,1.244230e-01,9.440529e-01,9.439092e-01,-6.795145e-04,6.709534e-09,3.800055e+01,7.950759e+00,3.004979e+01,3.978138e+01,1.700655e+02
1.662901e+06,1.924654e+01,1.076014e+04,1.245387e-01,9.440556e-01,9.439093e-01,-6.794474e-04,6.709533e-09,3.800055e+01,7.950759e+00,3.004979e+01,3.978129e+01,1.700575e+02
1.662911e+06,1.924665e+01,1.077014e+04,1.246545e-01,9.440582e-01,9.439093e-01,-6.793803e-04,6.709533e-09,3.800055e+01,7.950759e+00,3.004979e+01,3.978121e+01,1.700495e+02
1.662921e+06,1.924677e+01,1.078014e+04,1.247702e-01,9.440608e-01,9.439094e-01,-6.793132e-04,6.709532e-09,3.800055e+01,7.950759e+00,3.004979e+01,3.978112e+01,1.700415e+02
1.662931e+06,1.924689e+01,1.079015e+04,1.248859e-01,9.440634e-01,9.439094e-01,-6.792461e-04,6.709532e-09,3.800055e+01,7.950759e+00,3.004979e+01,3.978103e+01,1.700335e+02
1.662941e+06,1.924700e+01,1.080015e+04,1.250017e-01,9.440660e-01,9.439095e-01,-6.791790e-04,6.709532e-09,3.800055e+01,7.950759e+00,3.004979e+01,3.978094e+01,1.700255e+02
1.662951e+06,1.924712e+01,1.081015e+04,1.251174e-01,9.440686e-01,9.439096e-01,-6.791119e-04,6.709531e-09,3.800055e+01,7.950759e+00,3.004979e+01,3.978085e+01,1.700175e+02
1.662961e+06,1.924723e+01,1.082015e+04,1.252332e-01,9.440712e-01,9.439096e-01,-6.790448e-04,6.709531e-09,3.800055e+01,7.950759e+00,3.004979e+01,3.978077e+01,1.700095e+02
1.662971e+06,1.924735e+01,1.083015e+04,1.253489e-01,9.440738e-01,9.439097e-01,-6.789777e-04,6.709530e-09,3.800055e+01,7.950759e+00,3.004979e+01,3.978068e+01,1.700015e+02
1.662981e+06,1.924746e+01,1.084015e+04,1.254646e-01,9.440722e-01,9.439098e-01,-6.789106e-04,6.709530e-09,3.800034e+01,7.950759e+00,3.004958e+01,3.978051e+01,1.700000e+02
1.662991e+06,1.924758e+01,1.085015e+04,1.255804e-01,9.440696e-01,9.439098e-01,-6.788435e-04,6.709529e-09,3.800008e+01,7.950759e+00,3.004933e+01,3.978033e+01,1.700000e+02
1.663001e+06,1.924770e+01,1.086015e+04,1.256961e-01,9.440669e-01,9.439099e-01,-6.787765e-04,6.709529e-09,3.799983e+01,7.950759e+00,3.004907e+01,3.978014e+01,1.700000e+02
1.663011e+06,1.924781e+01,1.087015e+04,1.258119e-01,9.440643e-01,9.439100e-01,-6.787094e-04,6.709528e-09,3.799957e+01,7.950759e+00,3.004881e+01,3.977996e+01,1.700000e+02
1.663021e+06,1.924793e+01,1.088015e+04,1.259276e-01,9.440617e-01,9.439100e-01,-6.786423e-04,6.709528e-09,3.799931e+01,7.950759e+00,3.004856e+01,3.977977e+01,1.700000e+02
1.663031e+06,1.924804e+01,1.089015e+04,1.260434e-01,9.440591e-01,9.439101e-01,-6.785752e-04,6.709528e-09,3.799906e+01,7.950759e+00,3.004830e+01,3.977959e+01,1.700000e+02
1.663041e+06,1.924816e+01,1.090015e+04,1.261591e-01,9.440565e-01,9.439101e-01,-6.785081e-04,6.709527e-09,3.799880e+01,7.950759e+00,3.004804e+01,3.977941e+01,1.700000e+02
1.663051e+06,1.924827e+01,1.091015e+04,1.262748e-01,9.440539e-01,9.439102e-01,-6.784410e-04,6.709527e-09,3.799854e+01,7.950759e+00,3.004778e+01,3.977922e+01,1.700000e+02
1.663061e+06,1.924839e+01,1.092015e+04,1.263906e-01,9.440513e-01,9.439103e-01,-6.783739e-04,6.709526e-09,3.799829e+01,7.950759e+00,3.004753e+01,3.977904e+01,1.700000e+02
1.663071e+06,1.924851e+01,1.093015e+04,1.265063e-01,9.440487e-01,9.439103e-01,-6.783068e-04,6.709526e-09,3.799803e+01,7.950759e+00,3.004727e+01,3.977885e+01,1.700000e+02
1.663081e+06,1.924862e+01,1.094015e+04,1.266221e-01,9.440461e-01,9.439104e-01,-6.782397e-04,6.709525e-09,3.799777e+01,7.950759e+00,3.004701e+01,3.977867e+01,1.700000e+02
1.663091e+06,1.924874e+01,1.095015e+04,1.267378e-01,9.440434e-01,9.439105e-01,-6.781726e-04,6.709525e-09,3.799752e+01,7.950759e+00,3.004676e+01,3.977849e+01,1.700000e+02
1.663101e+06,1.924885e+01,1.096015e+04,1.268536e-01,9.440408e-01,9.439105e-01,-6.781055e-04,6.709524e-09,3.799726e+01,7.950759e+00,3.004650e+01,3.977830e+01,1.700000e+02
1.663111e+06,1.924897e+01,1.097015e+04,1.269693e-01,9.440382e-01,9.439106e-01,-6.780384e-04,6.709524e-09,3.799700e+01,7.950759e+00,3.004624e+01,3.977812e+01,1.700000e+02
1.663121e+06,1.924909e+01,1.098015e+04,1.270850e-01,9.440356e-01,9.439106e-01,-6.779713e-04,6.709523e-09,3.799675e+01,7.950759e+00,3.004599e+01,3.977793e+01,1.700000e+02
1.663131e+06,1.924920e+01,1.099015e+04,1.272008e-01,9.440330e-01,9.439107e-01,-6.779042e-04,6.709523e-09,3.799649e+01,7.950759e+00,3.004573e+01,3.977775e+01,1.700000e+02
1.663141e+06,1.924932e+01,1.100015e+04,1.273165e-01,9.440304e-01,9.439108e-01,-6.778371e-04,6.709523e-09,3.799623e+01,7.950759e+00,3.004547e+01,3.977757e+01,1.700000e+02
1.663151e+06,1.924943e+01,1.101015e+04,1.274323e-01,9.440278e-01,9.439108e-01,-6.777700e-04,6.709522e-09,3.799597e+01,7.950759e+00,3.004522e+01,3.977738e+01,1.700000e+02
1.663161e+06,1.924955e+01,1.102015e+04,1.275480e-01,9.440252e-01,9.439109e-01,-6.777029e-04,6.709522e-09,3.799572e+01,7.950759e+00,3.004496e+01,3.977720e+01,1.700000e+02
1.663171e+06,1.924966e+01,1.103015e+04,1.276638e-01,9.440226e-01,9.439110e-01,-6.776358e-04,6.709521e-09,3.799546e+01,7.950759e+00,3.004470e+01,3.977701e+01,1.700000e+02
1.663181e+06,1.924978e+01,1.104015e+04,1.277795e-01,9.440199e-01,9.439110e-01,-6.775687e-04,6.709521e-09,3.799520e+01,7.950759e+00,3.004445e+01,3.977683e+01,1.700000e+02
1.663191e+06,1.924990e+01,1.105015e+04,1.278952e-01,9.440173e-01,9.439111e-01,-6.775016e-04,6.709520e-09,3.799495e+01,7.950759e+00,3.004419e+01,3.977665e+01,1.700000e+02
1.663201e+06,1.925001e+01,1.106015e+04,1.280110e-01,9.440147e-01,9.439112e-01,-6.774345e-04,6.709520e-09,3.799469e+01,7.950759e+00,3.004393e+01,3.977646e+01,1.700000e+02
1.663211e+06,1.925013e+01,1.107015e+04,1.281267e-01,9.440121e-01,9.439112e-01,-6.773674e-04,6.709519e-09,3.799443e+01,7.950759e+00,3.004368e+01,3.977628e+01,1.700000e+02
1.663221e+06,1.925024e+01,1.108015e+04,1.282425e-01,9.440095e-01,9.439113e-01,-6.773003e-04,6.709519e-09,3.799418e+01,7.950759e+00,3.004342e+01,3.977609e+01,1.700000e+02
1.663231e+06,1.925036e+01,1.109015e+04,1.283582e-01,9.440047e-01,9.439113e-01,-6.772332e-04,6.709519e-09,3.799327e+01,7.950759e+00,3.004251e+01,3.977529e+01,1.700034e+02
1.663241e+06,1.925047e+01,1.110015e+04,1.284739e-01,9.439995e-01,9.439114e-01,-6.771661e-04,6.709518e-09,3.799225e+01,7.950759e+00,3.004149e+01,3.977438e+01,1.700074e+02
1.663251e+06,1.925059e+01,1.111015e+04,1.285897e-01,9.439944e-01,9.439115e-01,-6.770990e-04,6.709518e-09,3.799122e+01,7.950759e+00,3.004046e+01,3.977347e+01,1.700114e+02
1.663261e+06,1.925071e+01,1.112015e+04,1.287054e-01,9.439892e-01,9.439115e-01,-6.770320e-04,6.709517e-09,3.799020e+01,7.950759e+00,3.003944e+01,3.977256e+01,1.700154e+02
1.663271e+06,1.925082e+01,1.113015e+04,1.288212e-01,9.439840e-01,9.439116e-01,-6.769649e-04,6.709517e-09,3.798917e+01,7.950759e+00,3.003841e+01,3.977165e+01,1.700194e+02
1.663281e+06,1.925094e+01,1.114015e+04,1.289369e-01,9.439788e-01,9.439117e-01,-6.768978e-04,6.709516e-09,3.798815e+01,7.950759e+00,3.003739e+01,3.977074e+01,1.700233e+02
1.663291e+06,1.925105e+01,1.115015e+04,1.290527e-01,9.439736e-01,9.439117e-01,-6.768307e-04,6.709516e-09,3.798713e+01,7.950759e+00,3.003637e+01,3.976983e+01,1.700273e+02
1.663301e+06,1.925117e+01,1.116015e+04,1.291684e-01,9.439685e-01,9.439118e-01,-6.767636e-04,6.709515e-09,3.798610e+01,7.950759e+00,3.003534e+01,3.976892e+01,1.700313e+02
1.663311e+06,1.925128e+01,1.117015e+04,1.292841e-01,9.439633e-01,9.439119e-01,-6.766965e-04,6.709515e-09,3.798508e+01,7.950759e+00,3.003432e+01,3.976801e+01,1.700353e+02
1.663321e+06,1.925140e+01,1.118015e+04,1.293999e-01,9.439581e-01,9.439119e-01,-6.766294e-04,6.709514e-09,3.798405e+01,7.950759e+00,3.003330e+01,3.976710e+01,1.700393e+02
1.663331e+06,1.925152e+01,1.119015e+04,1.295156e-01,9.439529e-01,9.439120e-01,-6.765623e-04,6.709514e-09,3.798303e+01,7.950759e+00,3.003227e+01,3.976619e+01,1.700433e+02
1.663341e+06,1.925163e+01,1.120015e+04,1.296314e-01,9.439478e-01,9.439120e-01,-6.764952e-04,6.709514e-09,3.798201e+01,7.950759e+00,3.003125e+01,3.976528e+01,1.700473e+02
1.663351e+06,1.925175e+01,1.121015e+04,1.297471e-01,9.439426e-01,9.439121e-01,-6.764281e-04,6.709513e-09,3.798098e+01,7.950759e+00,3.003022e+01,3.976437e+01,1.700513e+02
1.663361e+06,1.925186e+01,1.122015e+04,1.298629e-01,9.439374e-01,9.439122e-01,-6.763610e-04,6.709513e-09,3.797996e+01,7.950759e+00,3.002920e+01,3.976346e+01,1.700553e+02
1.663371e+06,1.925198e+01,1.123015e+04,1.299786e-01,9.439322e-01,9.439122e-01,-6.762939e-04,6.709512e-09,3.797893e+01,7.950759e+00,3.002818e+01,3.976255e+01,1.700593e+02
1.663381e+06,1.925209e+01,1.124015e+04,1.300943e-01,9.439271e-01,9.439123e-01,-6.762268e-04,6.709512e-09,3.797791e+01,7.950759e+00,3.002715e+01,3.976164e+01,1.700633e+02
1.663391e+06,1.925221e+01,1.125015e+04,1.302101e-01,9.439219e-01,9.439124e-01,-6.761597e-04,6.709511e-09,3.797689e+01,7.950759e+00,3.002613e+01,3.976073e+01,1.700672e+02
1.663401e+06,1.925233e+01,1.126015e+04,1.303258e-01,9.439167e-01,9.439124e-01,-6.760926e-04,6.709511e-09,3.797586e+01,7.950759e+00,3.002510e+01,3.975982e+01,1.700712e+02
1.663411e+06,1.925244e+01,1.127015e+04,1.304416e-01,9.439115e-01,9.439125e-01,-6.760255e-04,6.709510e-09,3.797484e+01,7.950759e+00,3.002408e+01,3.975891e+01,1.700752e+02
1.663421e+06,1.925256e+01,1.128015e+04,1.305573e-01,9.439064e-01,9.439125e-01,-6.759584e-04,6.709510e-09,3.797381e+01,7.950759e+00,3.002306e+01,3.975800e+01,1.700792e+02
1.663431e+06,1.925267e+01,1.129015e+04,1.306731e-01,9.439012e-01,9.439126e-01,-6.758913e-04,6.709510e-09,3.797279e+01,7.950759e+00,3.002203e+01,3.975709e+01,1.700832e+02
1.663441e+06,1.925279e+01,1.130015e+04,1.307888e-01,9.438960e-01,9.439127e-01,-6.758242e-04,6.709509e-09,3.797177e+01,7.950759e+00,3.002101e+01,3.975618e+01,1.700872e+02
1.663451e+06,1.925290e+01,1.131015e+04,1.309045e-01,9.438908e-01,9.439127e-01,-6.757571e-04,6.709509e-09,3.797074e+01,7.950759e+00,3.001998e+01,3.975527e+01,1.700912e+02
1.663461e+06,1.925302e+01,1.132015e+04,1.310203e-01,9.438856e-01,9.439128e-01,-6.756900e-04,6.709508e-09,3.796972e+01,7.950759e+00,3.001896e+01,3.975436e+01,1.700952e+02
1.663471e+06,1.925314e+01,1.133015e+04,1.311360e-01,9.438805e-01,9.439129e-01,-6.756229e-04,6.709508e-09,3.796869e+01,7.950759e+00,3.001794e+01,3.975345e+01,1.700992e+02
1.663481e+06,1.925325e+01,1.134015e+04,1.312518e-01,9.438732e-01,9.439129e-01,-6.755558e-04,6.709507e-09,3.796821e+01,7.950759e+00,3.001745e+01,3.975318e+01,1.701032e+02
1.663491e+06,1.925337e+01,1.135015e+04,1.313675e-01,9.438655e-01,9.439130e-01,-6.754887e-04,6.709507e-09,3.796787e+01,7.950759e+00,3.001711e+01,3.975308e+01,1.701072e+02
1.663501e+06,1.925348e+01,1.136015e+04,1.314832e-01,9.438577e-01,9.439131e-01,-6.754216e-04,6.709506e-09,3.796753e+01,7.950759e+00,3.001677e+01,3.975298e+01,1.701111e+02
1.663511e+06,1.925360e+01,1.137015e+04,1.315990e-01,9.438499e-01,9.439131e-01,-6.753546e-04,6.709506e-09,3.796719e+01,7.950759e+00,3.001643e+01,3.975288e+01,1.701151e+02
1.663521e+06,1.925371e+01,1.138015e+04,1.317147e-01,9.438421e-01,9.439132e-01,-6.752875e-04,6.709505e-09,3.796685e+01,7.950759e+00,3.001609e+01,3.975278e+01,1.701191e+02
1.663531e+06,1.925383e+01,1.139015e+04,1.318305e-01,9.438344e-01,9.439132e-01,-6.752204e-04,6.709505e-09,3.796651e+01,7.950759e+00,3.001575e+01,3.975268e+01,1.701231e+02
1.663541e+06,1.925395e+01,1.140015e+04,1.319462e-01,9.438266e-01,9.439133e-01,-6.751533e-04,6.709505e-09,3.796616e+01,7.950759e+00,3.001541e+01,3.975258e+01,1.701271e+02
1.663551e+06,1.925406e+01,1.141015e+04,1.320620e-01,9.438188e-01,9.439134e-01,-6.750862e-04,6.709504e-09,3.796582e+01,7.950759e+00,3.001506e+01,3.975248e+01,1.701311e+02
1.663561e+06,1.925418e+01,1.142015e+04,1.321777e-01,9.438110e-01,9.439134e-01,-6.750191e-04,6.709504e-09,3.796548e+01,7.950759e+00,3.001472e+01,3.975238e+01,1.701351e+02
1.663571e+06,1.925429e+01,1.143015e+04,1.322934e-01,9.438032e-01,9.439135e-01,-6.749520e-04,6.709503e-09,3.796514e+01,7.950759e+00,3.001438e+01,3.975228e+01,1.701391e+02
1.663581e+06,1.925441e+01,1.144015e+04,1.324092e-01,9.437955e-01,9.439136e-01,-6.748849e-04,6.709503e-09,3.796480e+01,7.950759e+00,3.001404e+01,3.975218e+01,1.701431e+02
1.663591e+06,1.925452e+01,1.145015e+04,1.325249e-01,9.437877e-01,9.439136e-01,-6.748178e-04,6.709502e-09,3.796446e+01,7.950759e+00,3.001370e+01,3.975208e+01,1.701471e+02
1.663601e+06,1.925464e+01,1.146015e+04,1.326407e-01,9.437799e-01,9.439137e-01,-6.747507e-04,6.709502e-09,3.796412e+01,7.950759e+00,3.001336e+01,3.975198e+01,1.701511e+02
1.663611e+06,1.925476e+01,1.147015e+04,1.327564e-01,9.437721e-01,9.439138e-01,-6.746836e-04,6.709501e-09,3.796378e+01,7.950759e+00,3.001302e+01,3.975188e+01,1.701550e+02
1.663621e+06,1.925487e+01,1.148015e+04,1.328722e-01,9.437644e-01,9.439138e-01,-6.746165e-04,6.709501e-09,3.796343e+01,7.950759e+00,3.001268e+01,3.975178e+01,1.701590e+02
1.663631e+06,1.925499e+01,1.149015e+04,1.329879e-01,9.437566e-01,9.439139e-01,-6.745494e-04,6.709501e-09,3.796309e+01,7.950759e+00,3.001233e+01,3.975169e+01,1.701630e+02
1.663641e+06,1.925510e+01,1.150015e+04,1.331036e-01,9.437488e-01,9.439139e-01,-6.744823e-04,6.709500e-09,3.796275e+01,7.950759e+00,3.001199e+01,3.975159e+01,1.701670e+02
1.663651e+06,1.925522e+01,1.151015e+04,1.332194e-01,9.437410e-01,9.439140e-01,-6.744152e-04,6.709500e-09,3.796241e+01,7.950759e+00,3.001165e+01,3.975149e+01,1.701710e+02
1.663661e+06,1.925534e+01,1.152015e+04,1.333351e-01,9.437333e-01,9.439141e-01,-6.743481e-04,6.709499e-09,3.796207e+01,7.950759e+00,3.001131e+01,3.975139e+01,1.701750e+02
1.663671e+06,1.925545e+01,1.153016e+04,1.334509e-01,9.437255e-01,9.439141e-01,-6.742810e-04,6.709499e-09,3.796173e+01,7.950759e+00,3.001097e+01,3.975129e+01,1.701790e+02
1.663681e+06,1.925557e+01,1.154016e+04,1.335666e-01,9.437177e-01,9.439142e-01,-6.742139e-04,6.709498e-09,3.796139e+01,7.950759e+00,3.001063e+01,3.975119e+01,1.701830e+02
1.663691e+06,1.925568e+01,1.155016e+04,1.336824e-01,9.437099e-01,9.439143e-01,-6.741468e-04,6.709498e-09,3.796104e+01,7.950759e+00,3.001029e+01,3.975109e+01,1.701870e+02
1.663701e+06,1.925580e+01,1.156016e+04,1.337981e-01,9.437021e-01,9.439143e-01,-6.740797e-04,6.709497e-09,3.796070e+01,7.950759e+00,3.000994e+01,3.975099e+01,1.701910e+02
1.663711e+06,1.925591e+01,1.157016e+04,1.339138e-01,9.436944e-01,9.439144e-01,-6.740126e-04,6.709497e-09,3.796036e+01,7.950759e+00,3.000960e+01,3.975089e+01,1.701950e+02
1.663721e+06,1.925603e+01,1.158016e+04,1.340296e-01,9.436866e-01,9.439144e-01,-6.739455e-04,6.709496e-09,3.796002e+01,7.950759e+00,3.000926e+01,3.975079e+01,1.701990e+02
1.663731e+06,1.925615e+01,1.159016e+04,1.341453e-01,9.436980e-01,9.439145e-01,-6.738784e-04,6.709496e-09,3.796113e+01,7.950759e+00,3.001037e+01,3.975158e+01,1.702000e+02
1.663741e+06,1.925626e+01,1.160016e+04,1.342611e-01,9.437162e-01,9.439146e-01,-6.738113e-04,6.709496e-09,3.796276e+01,7.950759e+00,3.001200e+01,3.975269e+01,1.702000e+02
1.663751e+06,1.925638e+01,1.161016e+04,1.343768e-01,9.437344e-01,9.439146e-01,-6.737442e-04,6.709495e-09,3.796438e+01,7.950759e+00,3.001363e+01,3.975380e+01,1.702000e+02
1.663761e+06,1.925649e+01,1.162016e+04,1.344925e-01,9.437526e-01,9.439147e-01,-6.736772e-04,6.709495e-09,3.796601e+01,7.950759e+00,3.001525e+01,3.975491e+01,1.702000e+02
1.663771e+06,1.925661e+01,1.163016e+04,1.346083e-01,9.437709e-01,9.439148e-01,-6.736101e-04,6.709494e-09,3.796764e+01,7.950759e+00,3.001688e+01,3.975602e+01,1.702000e+02
1.663781e+06,1.925672e+01,1.164016e+04,1.347240e-01,9.437891e-01,9.439148e-01,-6.735430e-04,6.709494e-09,3.796926e+01,7.950759e+00,3.001851e+01,3.975713e+01,1.702000e+02
1.663791e+06,1.925684e+01,1.165016e+04,1.348398e-01,9.438073e-01,9.439149e-01,-6.734759e-04,6.709493e-09,3.797089e+01,7.950759e+00,3.002013e+01,3.975824e+01,1.702000e+02
1.663801e+06,1.925696e+01,1.166016e+04,1.349555e-01,9.438255e-01,9.439150e-01,-6.734088e-04,6.709493e-09,3.797252e+01,7.950759e+00,3.002176e+01,3.975935e+01,1.702000e+02
1.663811e+06,1.925707e+01,1.167016e+04,1.350713e-01,9.438438e-01,9.439150e-01,-6.733417e-04,6.709492e-09,3.797414e+01,7.950759e+00,3.002339e+01,3.976046e+01,1.702000e+02
1.663821e+06,1.925719e+01,1.168016e+04,1.351870e-01,9.438620e-01,9.439151e-01,-6.732746e-04,6.709492e-09,3.797577e+01,7.950759e+00,3.002501e+01,3.976157e+01,1.702000e+02
1.663831e+06,1.925730e+01,1.169016e+04,1.353027e-01,9.438802e-01,9.439151e-01,-6.732075e-04,6.709492e-09,3.797740e+01,7.950759e+00,3.002664e+01,3.976268e+01,1.702000e+02
1.663841e+06,1.925742e+01,1.170016e+04,1.354185e-01,9.438984e-01,9.439152e-01,-6.731404e-04,6.709491e-09,3.797903e+01,7.950759e+00,3.002827e+01,3.976379e+01,1.702000e+02
1.663851e+06,1.925753e+01,1.171016e+04,1.355342e-01,9.439166e-01,9.439153e-01,-6.730733e-04,6.709491e-09,3.798065e+01,7.950759e+00,3.002989e+01,3.976490e+01,1.702000e+02
