Repository: brandonlampe/CS_Data

# Repository for Crushed Salt Data
**Grant No: 456417**

This is a work in progress!

## Repository Content

### Directory Names
A uniform namining structure still in progress, but in general directories are named according to the following:
 - Names contain no spaces, a single underscore "_" will be used as a file name seperator.
 - Files are for the Crushed Salt Project (CSP); therefore, the first three charaters of each file are "CSP".
 - Folders are organized by which frame the test was performed on i.e., A2 or A3.
 - The fifth and sixth charaters of each file name will therefore be "A" followed by the frame number.

File: UNM_WP_HY_175_09/STAGE16/CREEP_FIT/175_09_STAGE16_CREEP_OUT.csv (part 9 of 38)
Analysis by Brandon Lampe, performed on: 2016/07/12 20:44:37
Experimental results below begin at: 2016/04/27 12:21:42
Duration (sec),Duration (day),Elapsed Time (sec),Elapsed Time (day),Interpolated Fractional Density,Fit to Fractional Density,Fit to Volume Strain,Fit to Volume Strain Rate (1/sec),Confining Pressure (MPa),Pore Pressure (MPa),Terzaghi Pressure (MPa),Solid Pressure (MPa),Temperature (C))
1.670911e+06,1.933925e+01,1.877025e+04,2.172483e-01,9.440800e-01,9.439600e-01,-6.257048e-04,6.709173e-09,3.799736e+01,7.949163e+00,3.004820e+01,3.977719e+01,1.704000e+02
1.670921e+06,1.933936e+01,1.878025e+04,2.173640e-01,9.440688e-01,9.439600e-01,-6.256377e-04,6.709172e-09,3.799685e+01,7.949416e+00,3.004744e+01,3.977701e+01,1.704000e+02
1.670931e+06,1.933948e+01,1.879025e+04,2.174798e-01,9.440576e-01,9.439601e-01,-6.255706e-04,6.709172e-09,3.799634e+01,7.949668e+00,3.004668e+01,3.977683e+01,1.704000e+02
1.670941e+06,1.933960e+01,1.880025e+04,2.175955e-01,9.440464e-01,9.439602e-01,-6.255035e-04,6.709171e-09,3.799583e+01,7.949920e+00,3.004591e+01,3.977665e+01,1.704000e+02
1.670951e+06,1.933971e+01,1.881025e+04,2.177113e-01,9.440352e-01,9.439602e-01,-6.254364e-04,6.709171e-09,3.799532e+01,7.950173e+00,3.004515e+01,3.977648e+01,1.704000e+02
1.670961e+06,1.933983e+01,1.882025e+04,2.178270e-01,9.440239e-01,9.439603e-01,-6.253693e-04,6.709171e-09,3.799481e+01,7.950425e+00,3.004439e+01,3.977630e+01,1.704000e+02
1.670971e+06,1.933994e+01,1.883025e+04,2.179427e-01,9.440127e-01,9.439604e-01,-6.253022e-04,6.709170e-09,3.799430e+01,7.950677e+00,3.004362e+01,3.977612e+01,1.704000e+02
1.670981e+06,1.934006e+01,1.884025e+04,2.180585e-01,9.440056e-01,9.439604e-01,-6.252351e-04,6.709170e-09,3.799344e+01,7.950759e+00,3.004268e+01,3.977544e+01,1.704027e+02
1.670991e+06,1.934017e+01,1.885025e+04,2.181742e-01,9.440004e-01,9.439605e-01,-6.251680e-04,6.709169e-09,3.799241e+01,7.950759e+00,3.004165e+01,3.977453e+01,1.704067e+02
1.671001e+06,1.934029e+01,1.886025e+04,2.182900e-01,9.439951e-01,9.439606e-01,-6.251009e-04,6.709169e-09,3.799138e+01,7.950759e+00,3.004062e+01,3.977361e+01,1.704108e+02
1.671011e+06,1.934041e+01,1.887025e+04,2.184057e-01,9.439899e-01,9.439606e-01,-6.250338e-04,6.709168e-09,3.799035e+01,7.950759e+00,3.003959e+01,3.977269e+01,1.704148e+02
1.671021e+06,1.934052e+01,1.888025e+04,2.185215e-01,9.439847e-01,9.439607e-01,-6.249668e-04,6.709168e-09,3.798931e+01,7.950759e+00,3.003856e+01,3.977178e+01,1.704188e+02
1.671031e+06,1.934064e+01,1.889025e+04,2.186372e-01,9.439795e-01,9.439607e-01,-6.248997e-04,6.709167e-09,3.798828e+01,7.950759e+00,3.003752e+01,3.977086e+01,1.704228e+02
1.671041e+06,1.934075e+01,1.890025e+04,2.187529e-01,9.439743e-01,9.439608e-01,-6.248326e-04,6.709167e-09,3.798725e+01,7.950759e+00,3.003649e+01,3.976995e+01,1.704268e+02
1.671051e+06,1.934087e+01,1.891025e+04,2.188687e-01,9.439691e-01,9.439609e-01,-6.247655e-04,6.709166e-09,3.798622e+01,7.950759e+00,3.003546e+01,3.976903e+01,1.704309e+02
1.671061e+06,1.934098e+01,1.892025e+04,2.189844e-01,9.439639e-01,9.439609e-01,-6.246984e-04,6.709166e-09,3.798519e+01,7.950759e+00,3.003443e+01,3.976811e+01,1.704349e+02
1.671071e+06,1.934110e+01,1.893025e+04,2.191002e-01,9.439587e-01,9.439610e-01,-6.246313e-04,6.709166e-09,3.798416e+01,7.950759e+00,3.003340e+01,3.976720e+01,1.704389e+02
1.671081e+06,1.934122e+01,1.894025e+04,2.192159e-01,9.439534e-01,9.439611e-01,-6.245642e-04,6.709165e-09,3.798313e+01,7.950759e+00,3.003237e+01,3.976628e+01,1.704429e+02
1.671091e+06,1.934133e+01,1.895025e+04,2.193317e-01,9.439482e-01,9.439611e-01,-6.244971e-04,6.709165e-09,3.798210e+01,7.950759e+00,3.003134e+01,3.976536e+01,1.704469e+02
1.671101e+06,1.934145e+01,1.896025e+04,2.194474e-01,9.439430e-01,9.439612e-01,-6.244300e-04,6.709164e-09,3.798107e+01,7.950759e+00,3.003031e+01,3.976445e+01,1.704510e+02
1.671111e+06,1.934156e+01,1.897026e+04,2.195631e-01,9.439378e-01,9.439613e-01,-6.243629e-04,6.709164e-09,3.798004e+01,7.950759e+00,3.002928e+01,3.976353e+01,1.704550e+02
1.671121e+06,1.934168e+01,1.898026e+04,2.196789e-01,9.439326e-01,9.439613e-01,-6.242958e-04,6.709163e-09,3.797900e+01,7.950759e+00,3.002825e+01,3.976261e+01,1.704590e+02
1.671131e+06,1.934179e+01,1.899026e+04,2.197946e-01,9.439274e-01,9.439614e-01,-6.242287e-04,6.709163e-09,3.797797e+01,7.950759e+00,3.002721e+01,3.976170e+01,1.704630e+02
1.671141e+06,1.934191e+01,1.900026e+04,2.199104e-01,9.439222e-01,9.439614e-01,-6.241616e-04,6.709162e-09,3.797694e+01,7.950759e+00,3.002618e+01,3.976078e+01,1.704670e+02
1.671151e+06,1.934203e+01,1.901026e+04,2.200261e-01,9.439170e-01,9.439615e-01,-6.240945e-04,6.709162e-09,3.797591e+01,7.950759e+00,3.002515e+01,3.975986e+01,1.704710e+02
1.671161e+06,1.934214e+01,1.902026e+04,2.201418e-01,9.439117e-01,9.439616e-01,-6.240275e-04,6.709162e-09,3.797488e+01,7.950759e+00,3.002412e+01,3.975895e+01,1.704751e+02
1.671171e+06,1.934226e+01,1.903026e+04,2.202576e-01,9.439065e-01,9.439616e-01,-6.239604e-04,6.709161e-09,3.797385e+01,7.950759e+00,3.002309e+01,3.975803e+01,1.704791e+02
1.671181e+06,1.934237e+01,1.904026e+04,2.203733e-01,9.439013e-01,9.439617e-01,-6.238933e-04,6.709161e-09,3.797282e+01,7.950759e+00,3.002206e+01,3.975711e+01,1.704831e+02
1.671191e+06,1.934249e+01,1.905026e+04,2.204891e-01,9.438961e-01,9.439618e-01,-6.238262e-04,6.709160e-09,3.797179e+01,7.950759e+00,3.002103e+01,3.975620e+01,1.704871e+02
1.671201e+06,1.934260e+01,1.906026e+04,2.206048e-01,9.438909e-01,9.439618e-01,-6.237591e-04,6.709160e-09,3.797076e+01,7.950759e+00,3.002000e+01,3.975528e+01,1.704911e+02
1.671211e+06,1.934272e+01,1.907026e+04,2.207206e-01,9.438857e-01,9.439619e-01,-6.236920e-04,6.709159e-09,3.796972e+01,7.950759e+00,3.001897e+01,3.975436e+01,1.704952e+02
1.671221e+06,1.934284e+01,1.908026e+04,2.208363e-01,9.438805e-01,9.439619e-01,-6.236249e-04,6.709159e-09,3.796869e+01,7.950759e+00,3.001794e+01,3.975345e+01,1.704992e+02
1.671231e+06,1.934295e+01,1.909026e+04,2.209520e-01,9.438773e-01,9.439620e-01,-6.235578e-04,6.709158e-09,3.796848e+01,7.950557e+00,3.001793e+01,3.975334e+01,1.704937e+02
1.671241e+06,1.934307e+01,1.910026e+04,2.210678e-01,9.438747e-01,9.439621e-01,-6.234907e-04,6.709158e-09,3.796848e+01,7.950304e+00,3.001818e+01,3.975344e+01,1.704857e+02
1.671251e+06,1.934318e+01,1.911026e+04,2.211835e-01,9.438721e-01,9.439621e-01,-6.234236e-04,6.709157e-09,3.796848e+01,7.950051e+00,3.001843e+01,3.975355e+01,1.704777e+02
1.671261e+06,1.934330e+01,1.912026e+04,2.212993e-01,9.438695e-01,9.439622e-01,-6.233565e-04,6.709157e-09,3.796848e+01,7.949798e+00,3.001869e+01,3.975365e+01,1.704697e+02
1.671271e+06,1.934342e+01,1.913026e+04,2.214150e-01,9.438669e-01,9.439623e-01,-6.232894e-04,6.709157e-09,3.796848e+01,7.949544e+00,3.001894e+01,3.975375e+01,1.704617e+02
1.671281e+06,1.934353e+01,1.914026e+04,2.215308e-01,9.438643e-01,9.439623e-01,-6.232223e-04,6.709156e-09,3.796848e+01,7.949291e+00,3.001919e+01,3.975385e+01,1.704537e+02
1.671291e+06,1.934365e+01,1.915026e+04,2.216465e-01,9.438617e-01,9.439624e-01,-6.231553e-04,6.709156e-09,3.796848e+01,7.949038e+00,3.001944e+01,3.975396e+01,1.704458e+02
1.671301e+06,1.934376e+01,1.916026e+04,2.217622e-01,9.438591e-01,9.439625e-01,-6.230882e-04,6.709155e-09,3.796848e+01,7.948785e+00,3.001970e+01,3.975406e+01,1.704378e+02
1.671311e+06,1.934388e+01,1.917026e+04,2.218780e-01,9.438565e-01,9.439625e-01,-6.230211e-04,6.709155e-09,3.796848e+01,7.948531e+00,3.001995e+01,3.975416e+01,1.704298e+02
1.671321e+06,1.934399e+01,1.918026e+04,2.219937e-01,9.438539e-01,9.439626e-01,-6.229540e-04,6.709154e-09,3.796848e+01,7.948278e+00,3.002020e+01,3.975426e+01,1.704218e+02
1.671331e+06,1.934411e+01,1.919026e+04,2.221095e-01,9.438513e-01,9.439626e-01,-6.228869e-04,6.709154e-09,3.796848e+01,7.948025e+00,3.002046e+01,3.975437e+01,1.704138e+02
1.671341e+06,1.934423e+01,1.920026e+04,2.222252e-01,9.438487e-01,9.439627e-01,-6.228198e-04,6.709153e-09,3.796848e+01,7.947772e+00,3.002071e+01,3.975447e+01,1.704058e+02
1.671351e+06,1.934434e+01,1.921026e+04,2.223410e-01,9.438461e-01,9.439628e-01,-6.227527e-04,6.709153e-09,3.796848e+01,7.947518e+00,3.002096e+01,3.975457e+01,1.703979e+02
1.671361e+06,1.934446e+01,1.922026e+04,2.224567e-01,9.438435e-01,9.439628e-01,-6.226856e-04,6.709153e-09,3.796848e+01,7.947265e+00,3.002122e+01,3.975468e+01,1.703899e+02
1.671371e+06,1.934457e+01,1.923026e+04,2.225724e-01,9.438409e-01,9.439629e-01,-6.226185e-04,6.709152e-09,3.796848e+01,7.947012e+00,3.002147e+01,3.975478e+01,1.703819e+02
1.671381e+06,1.934469e+01,1.924026e+04,2.226882e-01,9.438383e-01,9.439630e-01,-6.225514e-04,6.709152e-09,3.796848e+01,7.946759e+00,3.002172e+01,3.975488e+01,1.703739e+02
1.671391e+06,1.934480e+01,1.925026e+04,2.228039e-01,9.438357e-01,9.439630e-01,-6.224843e-04,6.709151e-09,3.796848e+01,7.946506e+00,3.002198e+01,3.975498e+01,1.703659e+02
1.671401e+06,1.934492e+01,1.926026e+04,2.229197e-01,9.438331e-01,9.439631e-01,-6.224172e-04,6.709151e-09,3.796848e+01,7.946252e+00,3.002223e+01,3.975509e+01,1.703580e+02
1.671411e+06,1.934504e+01,1.927026e+04,2.230354e-01,9.438305e-01,9.439632e-01,-6.223501e-04,6.709150e-09,3.796848e+01,7.945999e+00,3.002248e+01,3.975519e+01,1.703500e+02
1.671421e+06,1.934515e+01,1.928026e+04,2.231511e-01,9.438279e-01,9.439632e-01,-6.222831e-04,6.709150e-09,3.796848e+01,7.945746e+00,3.002274e+01,3.975529e+01,1.703420e+02
1.671431e+06,1.934527e+01,1.929026e+04,2.232669e-01,9.438253e-01,9.439633e-01,-6.222160e-04,6.709149e-09,3.796848e+01,7.945493e+00,3.002299e+01,3.975539e+01,1.703340e+02
1.671441e+06,1.934538e+01,1.930026e+04,2.233826e-01,9.438227e-01,9.439633e-01,-6.221489e-04,6.709149e-09,3.796848e+01,7.945239e+00,3.002324e+01,3.975550e+01,1.703260e+02
1.671451e+06,1.934550e+01,1.931026e+04,2.234984e-01,9.438201e-01,9.439634e-01,-6.220818e-04,6.709148e-09,3.796848e+01,7.944986e+00,3.002350e+01,3.975560e+01,1.703180e+02
1.671461e+06,1.934561e+01,1.932026e+04,2.236141e-01,9.438175e-01,9.439635e-01,-6.220147e-04,6.709148e-09,3.796848e+01,7.944733e+00,3.002375e+01,3.975570e+01,1.703101e+02
1.671471e+06,1.934573e+01,1.933026e+04,2.237299e-01,9.438149e-01,9.439635e-01,-6.219476e-04,6.709148e-09,3.796848e+01,7.944480e+00,3.002400e+01,3.975581e+01,1.703021e+02
1.671481e+06,1.934585e+01,1.934026e+04,2.238456e-01,9.438161e-01,9.439636e-01,-6.218805e-04,6.709147e-09,3.796886e+01,7.944602e+00,3.002426e+01,3.975616e+01,1.703000e+02
1.671491e+06,1.934596e+01,1.935026e+04,2.239613e-01,9.438188e-01,9.439637e-01,-6.218134e-04,6.709147e-09,3.796938e+01,7.944857e+00,3.002452e+01,3.975660e+01,1.703000e+02
1.671501e+06,1.934608e+01,1.936026e+04,2.240771e-01,9.438214e-01,9.439637e-01,-6.217463e-04,6.709146e-09,3.796990e+01,7.945112e+00,3.002478e+01,3.975705e+01,1.703000e+02
1.671511e+06,1.934619e+01,1.937026e+04,2.241928e-01,9.438240e-01,9.439638e-01,-6.216792e-04,6.709146e-09,3.797041e+01,7.945367e+00,3.002504e+01,3.975749e+01,1.703000e+02
1.671521e+06,1.934631e+01,1.938026e+04,2.243086e-01,9.438266e-01,9.439638e-01,-6.216121e-04,6.709145e-09,3.797093e+01,7.945622e+00,3.002530e+01,3.975793e+01,1.703000e+02
1.671531e+06,1.934642e+01,1.939026e+04,2.244243e-01,9.438292e-01,9.439639e-01,-6.215450e-04,6.709145e-09,3.797144e+01,7.945877e+00,3.002556e+01,3.975837e+01,1.703000e+02
1.671541e+06,1.934654e+01,1.940026e+04,2.245401e-01,9.438319e-01,9.439640e-01,-6.214779e-04,6.709144e-09,3.797196e+01,7.946132e+00,3.002582e+01,3.975882e+01,1.703000e+02
1.671551e+06,1.934666e+01,1.941026e+04,2.246558e-01,9.438345e-01,9.439640e-01,-6.214109e-04,6.709144e-09,3.797247e+01,7.946387e+00,3.002609e+01,3.975926e+01,1.703000e+02
1.671561e+06,1.934677e+01,1.942026e+04,2.247715e-01,9.438371e-01,9.439641e-01,-6.213438e-04,6.709144e-09,3.797299e+01,7.946642e+00,3.002635e+01,3.975970e+01,1.703000e+02
1.671571e+06,1.934689e+01,1.943026e+04,2.248873e-01,9.438397e-01,9.439642e-01,-6.212767e-04,6.709143e-09,3.797350e+01,7.946897e+00,3.002661e+01,3.976014e+01,1.703000e+02
1.671581e+06,1.934700e+01,1.944026e+04,2.250030e-01,9.438423e-01,9.439642e-01,-6.212096e-04,6.709143e-09,3.797402e+01,7.947152e+00,3.002687e+01,3.976059e+01,1.703000e+02
1.671591e+06,1.934712e+01,1.945026e+04,2.251188e-01,9.438450e-01,9.439643e-01,-6.211425e-04,6.709142e-09,3.797453e+01,7.947407e+00,3.002713e+01,3.976103e+01,1.703000e+02
1.671601e+06,1.934723e+01,1.946026e+04,2.252345e-01,9.438476e-01,9.439644e-01,-6.210754e-04,6.709142e-09,3.797505e+01,7.947662e+00,3.002739e+01,3.976147e+01,1.703000e+02
1.671611e+06,1.934735e+01,1.947026e+04,2.253503e-01,9.438502e-01,9.439644e-01,-6.210083e-04,6.709141e-09,3.797557e+01,7.947917e+00,3.002765e+01,3.976192e+01,1.703000e+02
1.671621e+06,1.934747e+01,1.948026e+04,2.254660e-01,9.438528e-01,9.439645e-01,-6.209412e-04,6.709141e-09,3.797608e+01,7.948172e+00,3.002791e+01,3.976236e+01,1.703000e+02
1.671631e+06,1.934758e+01,1.949026e+04,2.255817e-01,9.438554e-01,9.439645e-01,-6.208741e-04,6.709140e-09,3.797660e+01,7.948427e+00,3.002817e+01,3.976280e+01,1.703000e+02
1.671641e+06,1.934770e+01,1.950026e+04,2.256975e-01,9.438581e-01,9.439646e-01,-6.208070e-04,6.709140e-09,3.797711e+01,7.948682e+00,3.002843e+01,3.976324e+01,1.703000e+02
1.671651e+06,1.934781e+01,1.951026e+04,2.258132e-01,9.438607e-01,9.439647e-01,-6.207399e-04,6.709139e-09,3.797763e+01,7.948937e+00,3.002869e+01,3.976369e+01,1.703000e+02
1.671661e+06,1.934793e+01,1.952026e+04,2.259290e-01,9.438633e-01,9.439647e-01,-6.206728e-04,6.709139e-09,3.797814e+01,7.949192e+00,3.002895e+01,3.976413e+01,1.703000e+02
1.671671e+06,1.934804e+01,1.953026e+04,2.260447e-01,9.438659e-01,9.439648e-01,-6.206057e-04,6.709139e-09,3.797866e+01,7.949447e+00,3.002921e+01,3.976457e+01,1.703000e+02
1.671681e+06,1.934816e+01,1.954026e+04,2.261604e-01,9.438685e-01,9.439649e-01,-6.205387e-04,6.709138e-09,3.797917e+01,7.949702e+00,3.002947e+01,3.976501e+01,1.703000e+02
1.671691e+06,1.934828e+01,1.955026e+04,2.262762e-01,9.438712e-01,9.439649e-01,-6.204716e-04,6.709138e-09,3.797969e+01,7.949957e+00,3.002973e+01,3.976546e+01,1.703000e+02
1.671701e+06,1.934839e+01,1.956026e+04,2.263919e-01,9.438738e-01,9.439650e-01,-6.204045e-04,6.709137e-09,3.798021e+01,7.950212e+00,3.002999e+01,3.976590e+01,1.703000e+02
1.671711e+06,1.934851e+01,1.957026e+04,2.265077e-01,9.438764e-01,9.439651e-01,-6.203374e-04,6.709137e-09,3.798072e+01,7.950467e+00,3.003025e+01,3.976634e+01,1.703000e+02
1.671721e+06,1.934862e+01,1.958026e+04,2.266234e-01,9.438790e-01,9.439651e-01,-6.202703e-04,6.709136e-09,3.798124e+01,7.950722e+00,3.003051e+01,3.976678e+01,1.703000e+02
1.671731e+06,1.934874e+01,1.959026e+04,2.267392e-01,9.438728e-01,9.439652e-01,-6.202032e-04,6.709136e-09,3.798058e+01,7.950759e+00,3.002982e+01,3.976630e+01,1.703000e+02
1.671741e+06,1.934885e+01,1.960026e+04,2.268549e-01,9.438650e-01,9.439652e-01,-6.201361e-04,6.709135e-09,3.797973e+01,7.950759e+00,3.002897e+01,3.976566e+01,1.703000e+02
1.671751e+06,1.934897e+01,1.961026e+04,2.269706e-01,9.438573e-01,9.439653e-01,-6.200690e-04,6.709135e-09,3.797888e+01,7.950759e+00,3.002812e+01,3.976502e+01,1.703000e+02
1.671761e+06,1.934909e+01,1.962026e+04,2.270864e-01,9.438495e-01,9.439654e-01,-6.200019e-04,6.709135e-09,3.797803e+01,7.950759e+00,3.002727e+01,3.976438e+01,1.703000e+02
1.671771e+06,1.934920e+01,1.963026e+04,2.272021e-01,9.438418e-01,9.439654e-01,-6.199348e-04,6.709134e-09,3.797718e+01,7.950759e+00,3.002642e+01,3.976374e+01,1.703000e+02
1.671781e+06,1.934932e+01,1.964026e+04,2.273179e-01,9.438340e-01,9.439655e-01,-6.198677e-04,6.709134e-09,3.797633e+01,7.950759e+00,3.002557e+01,3.976310e+01,1.703000e+02
1.671791e+06,1.934943e+01,1.965026e+04,2.274336e-01,9.438263e-01,9.439656e-01,-6.198006e-04,6.709133e-09,3.797548e+01,7.950759e+00,3.002472e+01,3.976246e+01,1.703000e+02
1.671801e+06,1.934955e+01,1.966026e+04,2.275494e-01,9.438185e-01,9.439656e-01,-6.197335e-04,6.709133e-09,3.797463e+01,7.950759e+00,3.002387e+01,3.976182e+01,1.703000e+02
1.671811e+06,1.934967e+01,1.967026e+04,2.276651e-01,9.438108e-01,9.439657e-01,-6.196665e-04,6.709132e-09,3.797378e+01,7.950759e+00,3.002302e+01,3.976118e+01,1.703000e+02
1.671821e+06,1.934978e+01,1.968026e+04,2.277808e-01,9.438030e-01,9.439657e-01,-6.195994e-04,6.709132e-09,3.797293e+01,7.950759e+00,3.002217e+01,3.976054e+01,1.703000e+02
1.671831e+06,1.934990e+01,1.969026e+04,2.278966e-01,9.437953e-01,9.439658e-01,-6.195323e-04,6.709131e-09,3.797208e+01,7.950759e+00,3.002132e+01,3.975990e+01,1.703000e+02
1.671841e+06,1.935001e+01,1.970026e+04,2.280123e-01,9.437875e-01,9.439659e-01,-6.194652e-04,6.709131e-09,3.797123e+01,7.950759e+00,3.002047e+01,3.975926e+01,1.703000e+02
1.671851e+06,1.935013e+01,1.971027e+04,2.281281e-01,9.437798e-01,9.439659e-01,-6.193981e-04,6.709130e-09,3.797038e+01,7.950759e+00,3.001962e+01,3.975862e+01,1.703000e+02
1.671861e+06,1.935024e+01,1.972027e+04,2.282438e-01,9.437720e-01,9.439660e-01,-6.193310e-04,6.709130e-09,3.796953e+01,7.950759e+00,3.001877e+01,3.975798e+01,1.703000e+02
1.671871e+06,1.935036e+01,1.973027e+04,2.283596e-01,9.437643e-01,9.439661e-01,-6.192639e-04,6.709130e-09,3.796868e+01,7.950759e+00,3.001792e+01,3.975734e+01,1.703000e+02
1.671881e+06,1.935048e+01,1.974027e+04,2.284753e-01,9.437565e-01,9.439661e-01,-6.191968e-04,6.709129e-09,3.796783e+01,7.950759e+00,3.001707e+01,3.975670e+01,1.703000e+02
1.671891e+06,1.935059e+01,1.975027e+04,2.285910e-01,9.437488e-01,9.439662e-01,-6.191297e-04,6.709129e-09,3.796698e+01,7.950759e+00,3.001622e+01,3.975606e+01,1.703000e+02
1.671901e+06,1.935071e+01,1.976027e+04,2.287068e-01,9.437410e-01,9.439663e-01,-6.190626e-04,6.709128e-09,3.796613e+01,7.950759e+00,3.001537e+01,3.975542e+01,1.703000e+02
1.671911e+06,1.935082e+01,1.977027e+04,2.288225e-01,9.437333e-01,9.439663e-01,-6.189955e-04,6.709128e-09,3.796528e+01,7.950759e+00,3.001452e+01,3.975478e+01,1.703000e+02
1.671921e+06,1.935094e+01,1.978027e+04,2.289383e-01,9.437255e-01,9.439664e-01,-6.189284e-04,6.709127e-09,3.796443e+01,7.950759e+00,3.001367e+01,3.975414e+01,1.703000e+02
1.671931e+06,1.935105e+01,1.979027e+04,2.290540e-01,9.437178e-01,9.439664e-01,-6.188613e-04,6.709127e-09,3.796358e+01,7.950759e+00,3.001282e+01,3.975350e+01,1.703000e+02
1.671941e+06,1.935117e+01,1.980027e+04,2.291697e-01,9.437100e-01,9.439665e-01,-6.187943e-04,6.709126e-09,3.796272e+01,7.950759e+00,3.001197e+01,3.975286e+01,1.703000e+02
1.671951e+06,1.935129e+01,1.981027e+04,2.292855e-01,9.437023e-01,9.439666e-01,-6.187272e-04,6.709126e-09,3.796187e+01,7.950759e+00,3.001112e+01,3.975223e+01,1.703000e+02
1.671961e+06,1.935140e+01,1.982027e+04,2.294012e-01,9.436945e-01,9.439666e-01,-6.186601e-04,6.709126e-09,3.796102e+01,7.950759e+00,3.001027e+01,3.975159e+01,1.703000e+02
1.671971e+06,1.935152e+01,1.983027e+04,2.295170e-01,9.436868e-01,9.439667e-01,-6.185930e-04,6.709125e-09,3.796017e+01,7.950759e+00,3.000942e+01,3.975095e+01,1.703000e+02
1.671981e+06,1.935163e+01,1.984027e+04,2.296327e-01,9.436864e-01,9.439668e-01,-6.185259e-04,6.709125e-09,3.796036e+01,7.950759e+00,3.000960e+01,3.975116e+01,1.703000e+02
1.671991e+06,1.935175e+01,1.985027e+04,2.297485e-01,9.436890e-01,9.439668e-01,-6.184588e-04,6.709124e-09,3.796096e+01,7.950759e+00,3.001020e+01,3.975171e+01,1.703000e+02
1.672001e+06,1.935186e+01,1.986027e+04,2.298642e-01,9.436916e-01,9.439669e-01,-6.183917e-04,6.709124e-09,3.796156e+01,7.950759e+00,3.001081e+01,3.975226e+01,1.703000e+02
1.672011e+06,1.935198e+01,1.987027e+04,2.299799e-01,9.436942e-01,9.439670e-01,-6.183246e-04,6.709123e-09,3.796217e+01,7.950759e+00,3.001141e+01,3.975281e+01,1.703000e+02
1.672021e+06,1.935210e+01,1.988027e+04,2.300957e-01,9.436968e-01,9.439670e-01,-6.182575e-04,6.709123e-09,3.796277e+01,7.950759e+00,3.001201e+01,3.975336e+01,1.703000e+02
1.672031e+06,1.935221e+01,1.989027e+04,2.302114e-01,9.436994e-01,9.439671e-01,-6.181904e-04,6.709122e-09,3.796337e+01,7.950759e+00,3.001261e+01,3.975391e+01,1.703000e+02
1.672041e+06,1.935233e+01,1.990027e+04,2.303272e-01,9.437019e-01,9.439671e-01,-6.181233e-04,6.709122e-09,3.796397e+01,7.950759e+00,3.001321e+01,3.975446e+01,1.703000e+02
1.672051e+06,1.935244e+01,1.991027e+04,2.304429e-01,9.437045e-01,9.439672e-01,-6.180562e-04,6.709121e-09,3.796457e+01,7.950759e+00,3.001381e+01,3.975501e+01,1.703000e+02
1.672061e+06,1.935256e+01,1.992027e+04,2.305587e-01,9.437071e-01,9.439673e-01,-6.179891e-04,6.709121e-09,3.796517e+01,7.950759e+00,3.001441e+01,3.975556e+01,1.703000e+02
1.672071e+06,1.935267e+01,1.993027e+04,2.306744e-01,9.437097e-01,9.439673e-01,-6.179221e-04,6.709121e-09,3.796577e+01,7.950759e+00,3.001502e+01,3.975611e+01,1.703000e+02
1.672081e+06,1.935279e+01,1.994027e+04,2.307901e-01,9.437123e-01,9.439674e-01,-6.178550e-04,6.709120e-09,3.796638e+01,7.950759e+00,3.001562e+01,3.975666e+01,1.703000e+02
1.672091e+06,1.935291e+01,1.995027e+04,2.309059e-01,9.437149e-01,9.439675e-01,-6.177879e-04,6.709120e-09,3.796698e+01,7.950759e+00,3.001622e+01,3.975721e+01,1.703000e+02
1.672101e+06,1.935302e+01,1.996027e+04,2.310216e-01,9.437175e-01,9.439675e-01,-6.177208e-04,6.709119e-09,3.796758e+01,7.950759e+00,3.001682e+01,3.975776e+01,1.703000e+02
1.672111e+06,1.935314e+01,1.997027e+04,2.311374e-01,9.437201e-01,9.439676e-01,-6.176537e-04,6.709119e-09,3.796818e+01,7.950759e+00,3.001742e+01,3.975831e+01,1.703000e+02
1.672121e+06,1.935325e+01,1.998027e+04,2.312531e-01,9.437227e-01,9.439676e-01,-6.175866e-04,6.709118e-09,3.796878e+01,7.950759e+00,3.001802e+01,3.975886e+01,1.703000e+02
1.672131e+06,1.935337e+01,1.999027e+04,2.313689e-01,9.437253e-01,9.439677e-01,-6.175195e-04,6.709118e-09,3.796938e+01,7.950759e+00,3.001862e+01,3.975941e+01,1.703000e+02
1.672141e+06,1.935348e+01,2.000027e+04,2.314846e-01,9.437279e-01,9.439678e-01,-6.174524e-04,6.709117e-09,3.796998e+01,7.950759e+00,3.001923e+01,3.975996e+01,1.703000e+02
1.672151e+06,1.935360e+01,2.001027e+04,2.316003e-01,9.437304e-01,9.439678e-01,-6.173853e-04,6.709117e-09,3.797059e+01,7.950759e+00,3.001983e+01,3.976051e+01,1.703000e+02
1.672161e+06,1.935372e+01,2.002027e+04,2.317161e-01,9.437330e-01,9.439679e-01,-6.173182e-04,6.709117e-09,3.797119e+01,7.950759e+00,3.002043e+01,3.976106e+01,1.703000e+02
1.672171e+06,1.935383e+01,2.003027e+04,2.318318e-01,9.437356e-01,9.439680e-01,-6.172511e-04,6.709116e-09,3.797179e+01,7.950759e+00,3.002103e+01,3.976161e+01,1.703000e+02
1.672181e+06,1.935395e+01,2.004027e+04,2.319476e-01,9.437382e-01,9.439680e-01,-6.171840e-04,6.709116e-09,3.797239e+01,7.950759e+00,3.002163e+01,3.976216e+01,1.703000e+02
1.672191e+06,1.935406e+01,2.005027e+04,2.320633e-01,9.437408e-01,9.439681e-01,-6.171170e-04,6.709115e-09,3.797299e+01,7.950759e+00,3.002223e+01,3.976271e+01,1.703000e+02
1.672201e+06,1.935418e+01,2.006027e+04,2.321790e-01,9.437434e-01,9.439682e-01,-6.170499e-04,6.709115e-09,3.797359e+01,7.950759e+00,3.002283e+01,3.976326e+01,1.703000e+02
1.672211e+06,1.935429e+01,2.007027e+04,2.322948e-01,9.437460e-01,9.439682e-01,-6.169828e-04,6.709114e-09,3.797419e+01,7.950759e+00,3.002344e+01,3.976381e+01,1.703000e+02
1.672221e+06,1.935441e+01,2.008027e+04,2.324105e-01,9.437486e-01,9.439683e-01,-6.169157e-04,6.709114e-09,3.797480e+01,7.950759e+00,3.002404e+01,3.976436e+01,1.703000e+02
1.672231e+06,1.935453e+01,2.009027e+04,2.325263e-01,9.437490e-01,9.439683e-01,-6.168486e-04,6.709113e-09,3.797468e+01,7.950759e+00,3.002393e+01,3.976422e+01,1.702967e+02
1.672241e+06,1.935464e+01,2.010027e+04,2.326420e-01,9.437490e-01,9.439684e-01,-6.167815e-04,6.709113e-09,3.797443e+01,7.950759e+00,3.002367e+01,3.976395e+01,1.702927e+02
1.672251e+06,1.935476e+01,2.011027e+04,2.327578e-01,9.437490e-01,9.439685e-01,-6.167144e-04,6.709112e-09,3.797417e+01,7.950759e+00,3.002342e+01,3.976368e+01,1.702887e+02
1.672261e+06,1.935487e+01,2.012027e+04,2.328735e-01,9.437490e-01,9.439685e-01,-6.166473e-04,6.709112e-09,3.797392e+01,7.950759e+00,3.002316e+01,3.976341e+01,1.702848e+02
1.672271e+06,1.935499e+01,2.013027e+04,2.329892e-01,9.437490e-01,9.439686e-01,-6.165802e-04,6.709112e-09,3.797366e+01,7.950759e+00,3.002291e+01,3.976314e+01,1.702808e+02
1.672281e+06,1.935510e+01,2.014027e+04,2.331050e-01,9.437490e-01,9.439687e-01,-6.165131e-04,6.709111e-09,3.797341e+01,7.950759e+00,3.002265e+01,3.976287e+01,1.702768e+02
1.672291e+06,1.935522e+01,2.015027e+04,2.332207e-01,9.437490e-01,9.439687e-01,-6.164460e-04,6.709111e-09,3.797315e+01,7.950759e+00,3.002240e+01,3.976260e+01,1.702728e+02
1.672301e+06,1.935534e+01,2.016027e+04,2.333365e-01,9.437490e-01,9.439688e-01,-6.163789e-04,6.709110e-09,3.797290e+01,7.950759e+00,3.002214e+01,3.976233e+01,1.702688e+02
1.672311e+06,1.935545e+01,2.017027e+04,2.334522e-01,9.437490e-01,9.439689e-01,-6.163118e-04,6.709110e-09,3.797264e+01,7.950759e+00,3.002188e+01,3.976206e+01,1.702649e+02
1.672321e+06,1.935557e+01,2.018027e+04,2.335680e-01,9.437490e-01,9.439689e-01,-6.162448e-04,6.709109e-09,3.797239e+01,7.950759e+00,3.002163e+01,3.976179e+01,1.702609e+02
1.672331e+06,1.935568e+01,2.019027e+04,2.336837e-01,9.437490e-01,9.439690e-01,-6.161777e-04,6.709109e-09,3.797213e+01,7.950759e+00,3.002137e+01,3.976152e+01,1.702569e+02
1.672341e+06,1.935580e+01,2.020027e+04,2.337994e-01,9.437490e-01,9.439690e-01,-6.161106e-04,6.709108e-09,3.797188e+01,7.950759e+00,3.002112e+01,3.976125e+01,1.702529e+02
1.672351e+06,1.935592e+01,2.021027e+04,2.339152e-01,9.437490e-01,9.439691e-01,-6.160435e-04,6.709108e-09,3.797162e+01,7.950759e+00,3.002086e+01,3.976098e+01,1.702490e+02
1.672361e+06,1.935603e+01,2.022027e+04,2.340309e-01,9.437490e-01,9.439692e-01,-6.159764e-04,6.709108e-09,3.797137e+01,7.950759e+00,3.002061e+01,3.976071e+01,1.702450e+02
1.672371e+06,1.935615e+01,2.023027e+04,2.341467e-01,9.437490e-01,9.439692e-01,-6.159093e-04,6.709107e-09,3.797111e+01,7.950759e+00,3.002035e+01,3.976044e+01,1.702410e+02
1.672381e+06,1.935626e+01,2.024027e+04,2.342624e-01,9.437490e-01,9.439693e-01,-6.158422e-04,6.709107e-09,3.797086e+01,7.950759e+00,3.002010e+01,3.976017e+01,1.702370e+02
1.672391e+06,1.935638e+01,2.025027e+04,2.343782e-01,9.437490e-01,9.439694e-01,-6.157751e-04,6.709106e-09,3.797060e+01,7.950759e+00,3.001984e+01,3.975990e+01,1.702331e+02
1.672401e+06,1.935649e+01,2.026027e+04,2.344939e-01,9.437490e-01,9.439694e-01,-6.157080e-04,6.709106e-09,3.797035e+01,7.950759e+00,3.001959e+01,3.975963e+01,1.702291e+02
1.672411e+06,1.935661e+01,2.027027e+04,2.346096e-01,9.437490e-01,9.439695e-01,-6.156409e-04,6.709105e-09,3.797009e+01,7.950759e+00,3.001933e+01,3.975936e+01,1.702251e+02
1.672421e+06,1.935673e+01,2.028027e+04,2.347254e-01,9.437490e-01,9.439695e-01,-6.155738e-04,6.709105e-09,3.796984e+01,7.950759e+00,3.001908e+01,3.975909e+01,1.702211e+02
1.672431e+06,1.935684e+01,2.029027e+04,2.348411e-01,9.437490e-01,9.439696e-01,-6.155067e-04,6.709104e-09,3.796958e+01,7.950759e+00,3.001882e+01,3.975882e+01,1.702171e+02
1.672441e+06,1.935696e+01,2.030027e+04,2.349569e-01,9.437490e-01,9.439697e-01,-6.154397e-04,6.709104e-09,3.796933e+01,7.950759e+00,3.001857e+01,3.975855e+01,1.702132e+02
1.672451e+06,1.935707e+01,2.031027e+04,2.350726e-01,9.437490e-01,9.439697e-01,-6.153726e-04,6.709103e-09,3.796907e+01,7.950759e+00,3.001831e+01,3.975828e+01,1.702092e+02
1.672461e+06,1.935719e+01,2.032027e+04,2.351883e-01,9.437490e-01,9.439698e-01,-6.153055e-04,6.709103e-09,3.796882e+01,7.950759e+00,3.001806e+01,3.975801e+01,1.702052e+02
1.672471e+06,1.935730e+01,2.033027e+04,2.353041e-01,9.437490e-01,9.439699e-01,-6.152384e-04,6.709103e-09,3.796856e+01,7.950759e+00,3.001780e+01,3.975774e+01,1.702012e+02
1.672481e+06,1.935742e+01,2.034027e+04,2.354198e-01,9.437472e-01,9.439699e-01,-6.151713e-04,6.709102e-09,3.796866e+01,7.950583e+00,3.001808e+01,3.975791e+01,1.702000e+02
1.672491e+06,1.935754e+01,2.035027e+04,2.355356e-01,9.437446e-01,9.439700e-01,-6.151042e-04,6.709102e-09,3.796892e+01,7.950328e+00,3.001859e+01,3.975829e+01,1.702000e+02
1.672501e+06,1.935765e+01,2.036027e+04,2.356513e-01,9.437421e-01,9.439701e-01,-6.150371e-04,6.709101e-09,3.796918e+01,7.950073e+00,3.001910e+01,3.975866e+01,1.702000e+02
1.672511e+06,1.935777e+01,2.037027e+04,2.357671e-01,9.437395e-01,9.439701e-01,-6.149700e-04,6.709101e-09,3.796943e+01,7.949818e+00,3.001962e+01,3.975904e+01,1.702000e+02
1.672521e+06,1.935788e+01,2.038027e+04,2.358828e-01,9.437369e-01,9.439702e-01,-6.149029e-04,6.709100e-09,3.796969e+01,7.949563e+00,3.002013e+01,3.975941e+01,1.702000e+02
1.672531e+06,1.935800e+01,2.039027e+04,2.359985e-01,9.437343e-01,9.439702e-01,-6.148358e-04,6.709100e-09,3.796995e+01,7.949308e+00,3.002064e+01,3.975979e+01,1.702000e+02
1.672541e+06,1.935811e+01,2.040027e+04,2.361143e-01,9.437317e-01,9.439703e-01,-6.147687e-04,6.709099e-09,3.797021e+01,7.949053e+00,3.002115e+01,3.976016e+01,1.702000e+02
1.672551e+06,1.935823e+01,2.041027e+04,2.362300e-01,9.437291e-01,9.439704e-01,-6.147016e-04,6.709099e-09,3.797046e+01,7.948798e+00,3.002167e+01,3.976054e+01,1.702000e+02
1.672561e+06,1.935835e+01,2.042027e+04,2.363458e-01,9.437265e-01,9.439704e-01,-6.146345e-04,6.709099e-09,3.797072e+01,7.948543e+00,3.002218e+01,3.976092e+01,1.702000e+02
1.672571e+06,1.935846e+01,2.043027e+04,2.364615e-01,9.437239e-01,9.439705e-01,-6.145675e-04,6.709098e-09,3.797098e+01,7.948288e+00,3.002269e+01,3.976129e+01,1.702000e+02
1.672581e+06,1.935858e+01,2.044027e+04,2.365773e-01,9.437213e-01,9.439706e-01,-6.145004e-04,6.709098e-09,3.797124e+01,7.948033e+00,3.002321e+01,3.976167e+01,1.702000e+02
1.672591e+06,1.935869e+01,2.045027e+04,2.366930e-01,9.437187e-01,9.439706e-01,-6.144333e-04,6.709097e-09,3.797150e+01,7.947778e+00,3.002372e+01,3.976204e+01,1.702000e+02
1.672601e+06,1.935881e+01,2.046028e+04,2.368087e-01,9.437161e-01,9.439707e-01,-6.143662e-04,6.709097e-09,3.797175e+01,7.947523e+00,3.002423e+01,3.976242e+01,1.702000e+02
1.672611e+06,1.935892e+01,2.047028e+04,2.369245e-01,9.437136e-01,9.439708e-01,-6.142991e-04,6.709096e-09,3.797201e+01,7.947268e+00,3.002474e+01,3.976279e+01,1.702000e+02
1.672621e+06,1.935904e+01,2.048028e+04,2.370402e-01,9.437110e-01,9.439708e-01,-6.142320e-04,6.709096e-09,3.797227e+01,7.947013e+00,3.002526e+01,3.976317e+01,1.702000e+02
1.672631e+06,1.935916e+01,2.049028e+04,2.371560e-01,9.437084e-01,9.439709e-01,-6.141649e-04,6.709095e-09,3.797253e+01,7.946758e+00,3.002577e+01,3.976355e+01,1.702000e+02
1.672641e+06,1.935927e+01,2.050028e+04,2.372717e-01,9.437058e-01,9.439709e-01,-6.140978e-04,6.709095e-09,3.797278e+01,7.946503e+00,3.002628e+01,3.976392e+01,1.702000e+02
1.672651e+06,1.935939e+01,2.051028e+04,2.373875e-01,9.437032e-01,9.439710e-01,-6.140307e-04,6.709094e-09,3.797304e+01,7.946248e+00,3.002679e+01,3.976430e+01,1.702000e+02
1.672661e+06,1.935950e+01,2.052028e+04,2.375032e-01,9.437006e-01,9.439711e-01,-6.139636e-04,6.709094e-09,3.797330e+01,7.945993e+00,3.002731e+01,3.976467e+01,1.702000e+02
1.672671e+06,1.935962e+01,2.053028e+04,2.376189e-01,9.436980e-01,9.439711e-01,-6.138965e-04,6.709094e-09,3.797356e+01,7.945738e+00,3.002782e+01,3.976505e+01,1.702000e+02
1.672681e+06,1.935973e+01,2.054028e+04,2.377347e-01,9.436954e-01,9.439712e-01,-6.138294e-04,6.709093e-09,3.797382e+01,7.945483e+00,3.002833e+01,3.976542e+01,1.702000e+02
1.672691e+06,1.935985e+01,2.055028e+04,2.378504e-01,9.436928e-01,9.439713e-01,-6.137624e-04,6.709093e-09,3.797407e+01,7.945228e+00,3.002885e+01,3.976580e+01,1.702000e+02
1.672701e+06,1.935997e+01,2.056028e+04,2.379662e-01,9.436902e-01,9.439713e-01,-6.136953e-04,6.709092e-09,3.797433e+01,7.944973e+00,3.002936e+01,3.976618e+01,1.702000e+02
1.672711e+06,1.936008e+01,2.057028e+04,2.380819e-01,9.436876e-01,9.439714e-01,-6.136282e-04,6.709092e-09,3.797459e+01,7.944718e+00,3.002987e+01,3.976655e+01,1.702000e+02
1.672721e+06,1.936020e+01,2.058028e+04,2.381976e-01,9.436850e-01,9.439714e-01,-6.135611e-04,6.709091e-09,3.797485e+01,7.944463e+00,3.003038e+01,3.976693e+01,1.702000e+02
1.672731e+06,1.936031e+01,2.059028e+04,2.383134e-01,9.436908e-01,9.439715e-01,-6.134940e-04,6.709091e-09,3.797552e+01,7.944618e+00,3.003090e+01,3.976743e+01,1.702000e+02
1.672741e+06,1.936043e+01,2.060028e+04,2.384291e-01,9.436986e-01,9.439716e-01,-6.134269e-04,6.709090e-09,3.797628e+01,7.944871e+00,3.003141e+01,3.976797e+01,1.702000e+02
1.672751e+06,1.936054e+01,2.061028e+04,2.385449e-01,9.437064e-01,9.439716e-01,-6.133598e-04,6.709090e-09,3.797705e+01,7.945125e+00,3.003193e+01,3.976851e+01,1.702000e+02
1.672761e+06,1.936066e+01,2.062028e+04,2.386606e-01,9.437142e-01,9.439717e-01,-6.132927e-04,6.709090e-09,3.797782e+01,7.945378e+00,3.003244e+01,3.976904e+01,1.702000e+02
1.672771e+06,1.936078e+01,2.063028e+04,2.387764e-01,9.437219e-01,9.439718e-01,-6.132256e-04,6.709089e-09,3.797859e+01,7.945631e+00,3.003296e+01,3.976958e+01,1.702000e+02
1.672781e+06,1.936089e+01,2.064028e+04,2.388921e-01,9.437297e-01,9.439718e-01,-6.131585e-04,6.709089e-09,3.797936e+01,7.945884e+00,3.003347e+01,3.977011e+01,1.702000e+02
1.672791e+06,1.936101e+01,2.065028e+04,2.390078e-01,9.437375e-01,9.439719e-01,-6.130914e-04,6.709088e-09,3.798012e+01,7.946137e+00,3.003399e+01,3.977065e+01,1.702000e+02
1.672801e+06,1.936112e+01,2.066028e+04,2.391236e-01,9.437453e-01,9.439720e-01,-6.130243e-04,6.709088e-09,3.798089e+01,7.946391e+00,3.003450e+01,3.977119e+01,1.702000e+02
1.672811e+06,1.936124e+01,2.067028e+04,2.392393e-01,9.437530e-01,9.439720e-01,-6.129573e-04,6.709087e-09,3.798166e+01,7.946644e+00,3.003502e+01,3.977172e+01,1.702000e+02
1.672821e+06,1.936136e+01,2.068028e+04,2.393551e-01,9.437608e-01,9.439721e-01,-6.128902e-04,6.709087e-09,3.798243e+01,7.946897e+00,3.003553e+01,3.977226e+01,1.702000e+02
1.672831e+06,1.936147e+01,2.069028e+04,2.394708e-01,9.437686e-01,9.439721e-01,-6.128231e-04,6.709086e-09,3.798320e+01,7.947150e+00,3.003605e+01,3.977280e+01,1.702000e+02
1.672841e+06,1.936159e+01,2.070028e+04,2.395866e-01,9.437764e-01,9.439722e-01,-6.127560e-04,6.709086e-09,3.798396e+01,7.947404e+00,3.003656e+01,3.977333e+01,1.702000e+02
1.672851e+06,1.936170e+01,2.071028e+04,2.397023e-01,9.437841e-01,9.439723e-01,-6.126889e-04,6.709085e-09,3.798473e+01,7.947657e+00,3.003707e+01,3.977387e+01,1.702000e+02
1.672861e+06,1.936182e+01,2.072028e+04,2.398180e-01,9.437919e-01,9.439723e-01,-6.126218e-04,6.709085e-09,3.798550e+01,7.947910e+00,3.003759e+01,3.977441e+01,1.702000e+02
1.672871e+06,1.936193e+01,2.073028e+04,2.399338e-01,9.437997e-01,9.439724e-01,-6.125547e-04,6.709085e-09,3.798627e+01,7.948163e+00,3.003810e+01,3.977494e+01,1.702000e+02
1.672881e+06,1.936205e+01,2.074028e+04,2.400495e-01,9.438075e-01,9.439725e-01,-6.124876e-04,6.709084e-09,3.798704e+01,7.948417e+00,3.003862e+01,3.977548e+01,1.702000e+02
1.672891e+06,1.936217e+01,2.075028e+04,2.401653e-01,9.438153e-01,9.439725e-01,-6.124205e-04,6.709084e-09,3.798780e+01,7.948670e+00,3.003913e+01,3.977601e+01,1.702000e+02
1.672901e+06,1.936228e+01,2.076028e+04,2.402810e-01,9.438230e-01,9.439726e-01,-6.123534e-04,6.709083e-09,3.798857e+01,7.948923e+00,3.003965e+01,3.977655e+01,1.702000e+02
1.672911e+06,1.936240e+01,2.077028e+04,2.403968e-01,9.438308e-01,9.439727e-01,-6.122863e-04,6.709083e-09,3.798934e+01,7.949176e+00,3.004016e+01,3.977709e+01,1.702000e+02
1.672921e+06,1.936251e+01,2.078028e+04,2.405125e-01,9.438386e-01,9.439727e-01,-6.122192e-04,6.709082e-09,3.799011e+01,7.949429e+00,3.004068e+01,3.977762e+01,1.702000e+02
1.672931e+06,1.936263e+01,2.079028e+04,2.406282e-01,9.438464e-01,9.439728e-01,-6.121522e-04,6.709082e-09,3.799088e+01,7.949683e+00,3.004119e+01,3.977816e+01,1.702000e+02
1.672941e+06,1.936274e+01,2.080028e+04,2.407440e-01,9.438541e-01,9.439728e-01,-6.120851e-04,6.709081e-09,3.799164e+01,7.949936e+00,3.004171e+01,3.977870e+01,1.702000e+02
1.672951e+06,1.936286e+01,2.081028e+04,2.408597e-01,9.438619e-01,9.439729e-01,-6.120180e-04,6.709081e-09,3.799241e+01,7.950189e+00,3.004222e+01,3.977923e+01,1.702000e+02
1.672961e+06,1.936298e+01,2.082028e+04,2.409755e-01,9.438697e-01,9.439730e-01,-6.119509e-04,6.709081e-09,3.799318e+01,7.950442e+00,3.004274e+01,3.977977e+01,1.702000e+02
1.672971e+06,1.936309e+01,2.083028e+04,2.410912e-01,9.438775e-01,9.439730e-01,-6.118838e-04,6.709080e-09,3.799395e+01,7.950696e+00,3.004325e+01,3.978031e+01,1.702000e+02
1.672981e+06,1.936321e+01,2.084028e+04,2.412069e-01,9.438852e-01,9.439731e-01,-6.118167e-04,6.709080e-09,3.799375e+01,7.950759e+00,3.004299e+01,3.977983e+01,1.702000e+02
1.672991e+06,1.936332e+01,2.085028e+04,2.413227e-01,9.438930e-01,9.439732e-01,-6.117496e-04,6.709079e-09,3.799324e+01,7.950759e+00,3.004248e+01,3.977903e+01,1.702000e+02
1.673001e+06,1.936344e+01,2.086028e+04,2.414384e-01,9.439008e-01,9.439732e-01,-6.116825e-04,6.709079e-09,3.799273e+01,7.950759e+00,3.004197e+01,3.977822e+01,1.702000e+02
1.673011e+06,1.936355e+01,2.087028e+04,2.415542e-01,9.439086e-01,9.439733e-01,-6.116154e-04,6.709078e-09,3.799222e+01,7.950759e+00,3.004146e+01,3.977742e+01,1.702000e+02
1.673021e+06,1.936367e+01,2.088028e+04,2.416699e-01,9.439164e-01,9.439733e-01,-6.115483e-04,6.709078e-09,3.799171e+01,7.950759e+00,3.004095e+01,3.977662e+01,1.702000e+02
1.673031e+06,1.936379e+01,2.089028e+04,2.417857e-01,9.439241e-01,9.439734e-01,-6.114812e-04,6.709077e-09,3.799119e+01,7.950759e+00,3.004043e+01,3.977581e+01,1.702000e+02
1.673041e+06,1.936390e+01,2.090028e+04,2.419014e-01,9.439319e-01,9.439735e-01,-6.114141e-04,6.709077e-09,3.799068e+01,7.950759e+00,3.003992e+01,3.977501e+01,1.702000e+02
1.673051e+06,1.936402e+01,2.091028e+04,2.420171e-01,9.439397e-01,9.439735e-01,-6.113471e-04,6.709076e-09,3.799017e+01,7.950759e+00,3.003941e+01,3.977420e+01,1.702000e+02
1.673061e+06,1.936413e+01,2.092028e+04,2.421329e-01,9.439475e-01,9.439736e-01,-6.112800e-04,6.709076e-09,3.798966e+01,7.950759e+00,3.003890e+01,3.977340e+01,1.702000e+02
1.673071e+06,1.936425e+01,2.093028e+04,2.422486e-01,9.439553e-01,9.439737e-01,-6.112129e-04,6.709076e-09,3.798915e+01,7.950759e+00,3.003839e+01,3.977259e+01,1.702000e+02
1.673081e+06,1.936436e+01,2.094028e+04,2.423644e-01,9.439630e-01,9.439737e-01,-6.111458e-04,6.709075e-09,3.798863e+01,7.950759e+00,3.003788e+01,3.977179e+01,1.702000e+02
1.673091e+06,1.936448e+01,2.095028e+04,2.424801e-01,9.439708e-01,9.439738e-01,-6.110787e-04,6.709075e-09,3.798812e+01,7.950759e+00,3.003736e+01,3.977098e+01,1.702000e+02
1.673101e+06,1.936460e+01,2.096028e+04,2.425959e-01,9.439786e-01,9.439739e-01,-6.110116e-04,6.709074e-09,3.798761e+01,7.950759e+00,3.003685e+01,3.977018e+01,1.702000e+02
1.673111e+06,1.936471e+01,2.097028e+04,2.427116e-01,9.439864e-01,9.439739e-01,-6.109445e-04,6.709074e-09,3.798710e+01,7.950759e+00,3.003634e+01,3.976937e+01,1.702000e+02
1.673121e+06,1.936483e+01,2.098028e+04,2.428273e-01,9.439942e-01,9.439740e-01,-6.108774e-04,6.709073e-09,3.798659e+01,7.950759e+00,3.003583e+01,3.976857e+01,1.702000e+02
1.673131e+06,1.936494e+01,2.099028e+04,2.429431e-01,9.440019e-01,9.439740e-01,-6.108103e-04,6.709073e-09,3.798607e+01,7.950759e+00,3.003532e+01,3.976776e+01,1.702000e+02
1.673141e+06,1.936506e+01,2.100028e+04,2.430588e-01,9.440097e-01,9.439741e-01,-6.107432e-04,6.709072e-09,3.798556e+01,7.950759e+00,3.003480e+01,3.976696e+01,1.702000e+02
1.673151e+06,1.936517e+01,2.101028e+04,2.431746e-01,9.440175e-01,9.439742e-01,-6.106761e-04,6.709072e-09,3.798505e+01,7.950759e+00,3.003429e+01,3.976616e+01,1.702000e+02
1.673161e+06,1.936529e+01,2.102028e+04,2.432903e-01,9.440253e-01,9.439742e-01,-6.106090e-04,6.709072e-09,3.798454e+01,7.950759e+00,3.003378e+01,3.976535e+01,1.702000e+02
1.673171e+06,1.936541e+01,2.103028e+04,2.434061e-01,9.440330e-01,9.439743e-01,-6.105420e-04,6.709071e-09,3.798403e+01,7.950759e+00,3.003327e+01,3.976455e+01,1.702000e+02
1.673181e+06,1.936552e+01,2.104028e+04,2.435218e-01,9.440408e-01,9.439744e-01,-6.104749e-04,6.709071e-09,3.798351e+01,7.950759e+00,3.003276e+01,3.976374e+01,1.702000e+02
1.673191e+06,1.936564e+01,2.105028e+04,2.436375e-01,9.440486e-01,9.439744e-01,-6.104078e-04,6.709070e-09,3.798300e+01,7.950759e+00,3.003224e+01,3.976294e+01,1.702000e+02
1.673201e+06,1.936575e+01,2.106028e+04,2.437533e-01,9.440564e-01,9.439745e-01,-6.103407e-04,6.709070e-09,3.798249e+01,7.950759e+00,3.003173e+01,3.976213e+01,1.702000e+02
1.673211e+06,1.936587e+01,2.107028e+04,2.438690e-01,9.440642e-01,9.439746e-01,-6.102736e-04,6.709069e-09,3.798198e+01,7.950759e+00,3.003122e+01,3.976133e+01,1.702000e+02
1.673221e+06,1.936598e+01,2.108028e+04,2.439848e-01,9.440719e-01,9.439746e-01,-6.102065e-04,6.709069e-09,3.798147e+01,7.950759e+00,3.003071e+01,3.976052e+01,1.702000e+02
1.673231e+06,1.936610e+01,2.109028e+04,2.441005e-01,9.440822e-01,9.439747e-01,-6.101394e-04,6.709068e-09,3.798221e+01,7.950581e+00,3.003163e+01,3.976097e+01,1.702084e+02
1.673241e+06,1.936622e+01,2.110028e+04,2.442162e-01,9.440935e-01,9.439747e-01,-6.100723e-04,6.709068e-09,3.798350e+01,7.950326e+00,3.003317e+01,3.976197e+01,1.702204e+02
1.673251e+06,1.936633e+01,2.111028e+04,2.443320e-01,9.441048e-01,9.439748e-01,-6.100052e-04,6.709067e-09,3.798478e+01,7.950071e+00,3.003471e+01,3.976297e+01,1.702325e+02
