Repository: brandonlampe/CS_Data

# Repository for Crushed Salt Data
**Grant No: 456417**

This is a work in progress!

## Repository Content

### Directory Names
A uniform namining structure still in progress, but in general directories are named according to the following:
 - Names contain no spaces, a single underscore "_" will be used as a file name seperator.
 - Files are for the Crushed Salt Project (CSP); therefore, the first three charaters of each file are "CSP".
 - Folders are organized by which frame the test was performed on i.e., A2 or A3.
 - The fifth and sixth charaters of each file name will therefore be "A" followed by the frame number.

File: UNM_WP_HY_175_09/STAGE16/CREEP_FIT/175_09_STAGE16_CREEP_OUT.csv (part 17 of 38)
Analysis by Brandon Lampe, performed on: 2016/07/12 20:44:37
Experimental results below begin at: 2016/04/27 12:21:42
Duration (sec),Duration (day),Elapsed Time (sec),Elapsed Time (day),Interpolated Fractional Density,Fit to Fractional Density,Fit to Volume Strain,Fit to Volume Strain Rate (1/sec),Confining Pressure (MPa),Pore Pressure (MPa),Terzaghi Pressure (MPa),Solid Pressure (MPa),Temperature (C))
1.689711e+06,1.955684e+01,3.757051e+04,4.348438e-01,9.439472e-01,9.440790e-01,-4.995786e-04,6.708327e-09,3.795427e+01,7.944414e+00,3.000986e+01,3.973630e+01,1.705949e+02
1.689721e+06,1.955696e+01,3.758051e+04,4.349596e-01,9.439446e-01,9.440791e-01,-4.995115e-04,6.708326e-09,3.795367e+01,7.944414e+00,3.000926e+01,3.973575e+01,1.705989e+02
1.689731e+06,1.955708e+01,3.759051e+04,4.350753e-01,9.439618e-01,9.440792e-01,-4.994444e-04,6.708326e-09,3.795509e+01,7.944227e+00,3.001087e+01,3.973669e+01,1.706030e+02
1.689741e+06,1.955719e+01,3.760051e+04,4.351910e-01,9.439861e-01,9.440792e-01,-4.993773e-04,6.708325e-09,3.795724e+01,7.943972e+00,3.001326e+01,3.973815e+01,1.706070e+02
1.689751e+06,1.955731e+01,3.761051e+04,4.353068e-01,9.440104e-01,9.440793e-01,-4.993102e-04,6.708325e-09,3.795938e+01,7.943718e+00,3.001566e+01,3.973961e+01,1.706110e+02
1.689761e+06,1.955742e+01,3.762051e+04,4.354225e-01,9.440347e-01,9.440794e-01,-4.992432e-04,6.708324e-09,3.796152e+01,7.943464e+00,3.001805e+01,3.974108e+01,1.706150e+02
1.689771e+06,1.955754e+01,3.763051e+04,4.355383e-01,9.440590e-01,9.440794e-01,-4.991761e-04,6.708324e-09,3.796366e+01,7.943210e+00,3.002045e+01,3.974254e+01,1.706190e+02
1.689781e+06,1.955765e+01,3.764051e+04,4.356540e-01,9.440833e-01,9.440795e-01,-4.991090e-04,6.708323e-09,3.796580e+01,7.942956e+00,3.002284e+01,3.974401e+01,1.706230e+02
1.689791e+06,1.955777e+01,3.765051e+04,4.357697e-01,9.441076e-01,9.440796e-01,-4.990419e-04,6.708323e-09,3.796794e+01,7.942702e+00,3.002524e+01,3.974547e+01,1.706270e+02
1.689801e+06,1.955789e+01,3.766051e+04,4.358855e-01,9.441320e-01,9.440796e-01,-4.989748e-04,6.708323e-09,3.797008e+01,7.942448e+00,3.002763e+01,3.974693e+01,1.706310e+02
1.689811e+06,1.955800e+01,3.767051e+04,4.360012e-01,9.441563e-01,9.440797e-01,-4.989077e-04,6.708322e-09,3.797222e+01,7.942194e+00,3.003003e+01,3.974840e+01,1.706350e+02
1.689821e+06,1.955812e+01,3.768051e+04,4.361170e-01,9.441806e-01,9.440797e-01,-4.988407e-04,6.708322e-09,3.797436e+01,7.941940e+00,3.003242e+01,3.974986e+01,1.706390e+02
1.689831e+06,1.955823e+01,3.769051e+04,4.362327e-01,9.442049e-01,9.440798e-01,-4.987736e-04,6.708321e-09,3.797650e+01,7.941685e+00,3.003481e+01,3.975132e+01,1.706430e+02
1.689841e+06,1.955835e+01,3.770051e+04,4.363485e-01,9.442292e-01,9.440799e-01,-4.987065e-04,6.708321e-09,3.797864e+01,7.941431e+00,3.003721e+01,3.975279e+01,1.706470e+02
1.689851e+06,1.955846e+01,3.771051e+04,4.364642e-01,9.442535e-01,9.440799e-01,-4.986394e-04,6.708320e-09,3.798078e+01,7.941177e+00,3.003960e+01,3.975425e+01,1.706510e+02
1.689861e+06,1.955858e+01,3.772051e+04,4.365799e-01,9.442778e-01,9.440800e-01,-4.985723e-04,6.708320e-09,3.798292e+01,7.940923e+00,3.004200e+01,3.975571e+01,1.706550e+02
1.689871e+06,1.955870e+01,3.773051e+04,4.366957e-01,9.443021e-01,9.440801e-01,-4.985052e-04,6.708319e-09,3.798506e+01,7.940669e+00,3.004439e+01,3.975718e+01,1.706590e+02
1.689881e+06,1.955881e+01,3.774051e+04,4.368114e-01,9.443264e-01,9.440801e-01,-4.984382e-04,6.708319e-09,3.798720e+01,7.940415e+00,3.004679e+01,3.975864e+01,1.706630e+02
1.689891e+06,1.955893e+01,3.775051e+04,4.369272e-01,9.443507e-01,9.440802e-01,-4.983711e-04,6.708319e-09,3.798934e+01,7.940161e+00,3.004918e+01,3.976010e+01,1.706670e+02
1.689901e+06,1.955904e+01,3.776051e+04,4.370429e-01,9.443750e-01,9.440803e-01,-4.983040e-04,6.708318e-09,3.799148e+01,7.939907e+00,3.005158e+01,3.976156e+01,1.706710e+02
1.689911e+06,1.955916e+01,3.777051e+04,4.371587e-01,9.443993e-01,9.440803e-01,-4.982369e-04,6.708318e-09,3.799362e+01,7.939653e+00,3.005397e+01,3.976303e+01,1.706750e+02
1.689921e+06,1.955927e+01,3.778051e+04,4.372744e-01,9.444236e-01,9.440804e-01,-4.981698e-04,6.708317e-09,3.799577e+01,7.939399e+00,3.005637e+01,3.976449e+01,1.706790e+02
1.689931e+06,1.955939e+01,3.779051e+04,4.373901e-01,9.444479e-01,9.440804e-01,-4.981027e-04,6.708317e-09,3.799791e+01,7.939144e+00,3.005876e+01,3.976595e+01,1.706830e+02
1.689941e+06,1.955951e+01,3.780051e+04,4.375059e-01,9.444722e-01,9.440805e-01,-4.980356e-04,6.708316e-09,3.800005e+01,7.938890e+00,3.006116e+01,3.976741e+01,1.706871e+02
1.689951e+06,1.955962e+01,3.781051e+04,4.376216e-01,9.444965e-01,9.440806e-01,-4.979686e-04,6.708316e-09,3.800219e+01,7.938636e+00,3.006355e+01,3.976888e+01,1.706911e+02
1.689961e+06,1.955974e+01,3.782051e+04,4.377374e-01,9.445209e-01,9.440806e-01,-4.979015e-04,6.708315e-09,3.800433e+01,7.938382e+00,3.006595e+01,3.977034e+01,1.706951e+02
1.689971e+06,1.955985e+01,3.783051e+04,4.378531e-01,9.445452e-01,9.440807e-01,-4.978344e-04,6.708315e-09,3.800647e+01,7.938128e+00,3.006834e+01,3.977180e+01,1.706991e+02
1.689981e+06,1.955997e+01,3.784051e+04,4.379689e-01,9.445342e-01,9.440808e-01,-4.977673e-04,6.708314e-09,3.800579e+01,7.938069e+00,3.006772e+01,3.977145e+01,1.706969e+02
1.689991e+06,1.956008e+01,3.785051e+04,4.380846e-01,9.445126e-01,9.440808e-01,-4.977002e-04,6.708314e-09,3.800425e+01,7.938069e+00,3.006618e+01,3.977055e+01,1.706929e+02
1.690001e+06,1.956020e+01,3.786051e+04,4.382003e-01,9.444910e-01,9.440809e-01,-4.976331e-04,6.708314e-09,3.800271e+01,7.938069e+00,3.006465e+01,3.976966e+01,1.706890e+02
1.690011e+06,1.956032e+01,3.787051e+04,4.383161e-01,9.444694e-01,9.440809e-01,-4.975661e-04,6.708313e-09,3.800118e+01,7.938069e+00,3.006311e+01,3.976876e+01,1.706850e+02
1.690021e+06,1.956043e+01,3.788051e+04,4.384318e-01,9.444477e-01,9.440810e-01,-4.974990e-04,6.708313e-09,3.799964e+01,7.938069e+00,3.006157e+01,3.976786e+01,1.706810e+02
1.690031e+06,1.956055e+01,3.789051e+04,4.385476e-01,9.444261e-01,9.440811e-01,-4.974319e-04,6.708312e-09,3.799811e+01,7.938069e+00,3.006004e+01,3.976696e+01,1.706770e+02
1.690041e+06,1.956066e+01,3.790051e+04,4.386633e-01,9.444045e-01,9.440811e-01,-4.973648e-04,6.708312e-09,3.799657e+01,7.938069e+00,3.005850e+01,3.976606e+01,1.706730e+02
1.690051e+06,1.956078e+01,3.791051e+04,4.387790e-01,9.443829e-01,9.440812e-01,-4.972977e-04,6.708311e-09,3.799504e+01,7.938069e+00,3.005697e+01,3.976517e+01,1.706690e+02
1.690061e+06,1.956089e+01,3.792051e+04,4.388948e-01,9.443612e-01,9.440813e-01,-4.972306e-04,6.708311e-09,3.799350e+01,7.938069e+00,3.005543e+01,3.976427e+01,1.706650e+02
1.690071e+06,1.956101e+01,3.793051e+04,4.390105e-01,9.443396e-01,9.440813e-01,-4.971636e-04,6.708310e-09,3.799196e+01,7.938069e+00,3.005389e+01,3.976337e+01,1.706610e+02
1.690081e+06,1.956113e+01,3.794051e+04,4.391263e-01,9.443180e-01,9.440814e-01,-4.970965e-04,6.708310e-09,3.799043e+01,7.938069e+00,3.005236e+01,3.976247e+01,1.706570e+02
1.690091e+06,1.956124e+01,3.795051e+04,4.392420e-01,9.442964e-01,9.440815e-01,-4.970294e-04,6.708310e-09,3.798889e+01,7.938069e+00,3.005082e+01,3.976158e+01,1.706530e+02
1.690101e+06,1.956136e+01,3.796051e+04,4.393578e-01,9.442748e-01,9.440815e-01,-4.969623e-04,6.708309e-09,3.798736e+01,7.938069e+00,3.004929e+01,3.976068e+01,1.706490e+02
1.690111e+06,1.956147e+01,3.797051e+04,4.394735e-01,9.442531e-01,9.440816e-01,-4.968952e-04,6.708309e-09,3.798582e+01,7.938069e+00,3.004775e+01,3.975978e+01,1.706451e+02
1.690121e+06,1.956159e+01,3.798051e+04,4.395892e-01,9.442315e-01,9.440816e-01,-4.968281e-04,6.708308e-09,3.798428e+01,7.938069e+00,3.004622e+01,3.975888e+01,1.706411e+02
1.690131e+06,1.956170e+01,3.799051e+04,4.397050e-01,9.442099e-01,9.440817e-01,-4.967611e-04,6.708308e-09,3.798275e+01,7.938069e+00,3.004468e+01,3.975798e+01,1.706371e+02
1.690141e+06,1.956182e+01,3.800051e+04,4.398207e-01,9.441883e-01,9.440818e-01,-4.966940e-04,6.708307e-09,3.798121e+01,7.938069e+00,3.004314e+01,3.975709e+01,1.706331e+02
1.690151e+06,1.956194e+01,3.801051e+04,4.399365e-01,9.441667e-01,9.440818e-01,-4.966269e-04,6.708307e-09,3.797968e+01,7.938069e+00,3.004161e+01,3.975619e+01,1.706291e+02
1.690161e+06,1.956205e+01,3.802051e+04,4.400522e-01,9.441450e-01,9.440819e-01,-4.965598e-04,6.708306e-09,3.797814e+01,7.938069e+00,3.004007e+01,3.975529e+01,1.706251e+02
1.690171e+06,1.956217e+01,3.803051e+04,4.401680e-01,9.441234e-01,9.440820e-01,-4.964927e-04,6.708306e-09,3.797660e+01,7.938069e+00,3.003854e+01,3.975439e+01,1.706211e+02
1.690181e+06,1.956228e+01,3.804051e+04,4.402837e-01,9.441018e-01,9.440820e-01,-4.964256e-04,6.708305e-09,3.797507e+01,7.938069e+00,3.003700e+01,3.975349e+01,1.706171e+02
1.690191e+06,1.956240e+01,3.805051e+04,4.403994e-01,9.440802e-01,9.440821e-01,-4.963585e-04,6.708305e-09,3.797353e+01,7.938069e+00,3.003546e+01,3.975260e+01,1.706131e+02
1.690201e+06,1.956252e+01,3.806051e+04,4.405152e-01,9.440586e-01,9.440822e-01,-4.962915e-04,6.708305e-09,3.797200e+01,7.938069e+00,3.003393e+01,3.975170e+01,1.706091e+02
1.690211e+06,1.956263e+01,3.807051e+04,4.406309e-01,9.440369e-01,9.440822e-01,-4.962244e-04,6.708304e-09,3.797046e+01,7.938069e+00,3.003239e+01,3.975080e+01,1.706051e+02
1.690221e+06,1.956275e+01,3.808051e+04,4.407467e-01,9.440153e-01,9.440823e-01,-4.961573e-04,6.708304e-09,3.796893e+01,7.938069e+00,3.003086e+01,3.974990e+01,1.706011e+02
1.690231e+06,1.956286e+01,3.809051e+04,4.408624e-01,9.440091e-01,9.440823e-01,-4.960902e-04,6.708303e-09,3.796848e+01,7.938069e+00,3.003041e+01,3.974964e+01,1.705971e+02
1.690241e+06,1.956298e+01,3.810051e+04,4.409782e-01,9.440091e-01,9.440824e-01,-4.960231e-04,6.708303e-09,3.796848e+01,7.938069e+00,3.003041e+01,3.974964e+01,1.705931e+02
1.690251e+06,1.956309e+01,3.811051e+04,4.410939e-01,9.440091e-01,9.440825e-01,-4.959560e-04,6.708302e-09,3.796848e+01,7.938069e+00,3.003041e+01,3.974964e+01,1.705891e+02
1.690261e+06,1.956321e+01,3.812051e+04,4.412096e-01,9.440091e-01,9.440825e-01,-4.958890e-04,6.708302e-09,3.796848e+01,7.938069e+00,3.003041e+01,3.974964e+01,1.705851e+02
1.690271e+06,1.956333e+01,3.813051e+04,4.413254e-01,9.440091e-01,9.440826e-01,-4.958219e-04,6.708301e-09,3.796848e+01,7.938069e+00,3.003041e+01,3.974964e+01,1.705811e+02
1.690281e+06,1.956344e+01,3.814051e+04,4.414411e-01,9.440091e-01,9.440827e-01,-4.957548e-04,6.708301e-09,3.796848e+01,7.938069e+00,3.003041e+01,3.974964e+01,1.705771e+02
1.690291e+06,1.956356e+01,3.815051e+04,4.415569e-01,9.440091e-01,9.440827e-01,-4.956877e-04,6.708301e-09,3.796848e+01,7.938069e+00,3.003041e+01,3.974964e+01,1.705731e+02
1.690301e+06,1.956367e+01,3.816051e+04,4.416726e-01,9.440091e-01,9.440828e-01,-4.956206e-04,6.708300e-09,3.796848e+01,7.938069e+00,3.003041e+01,3.974964e+01,1.705691e+02
1.690311e+06,1.956379e+01,3.817051e+04,4.417883e-01,9.440091e-01,9.440828e-01,-4.955535e-04,6.708300e-09,3.796848e+01,7.938069e+00,3.003041e+01,3.974964e+01,1.705651e+02
1.690321e+06,1.956390e+01,3.818051e+04,4.419041e-01,9.440091e-01,9.440829e-01,-4.954865e-04,6.708299e-09,3.796848e+01,7.938069e+00,3.003041e+01,3.974964e+01,1.705611e+02
1.690331e+06,1.956402e+01,3.819051e+04,4.420198e-01,9.440091e-01,9.440830e-01,-4.954194e-04,6.708299e-09,3.796848e+01,7.938069e+00,3.003041e+01,3.974964e+01,1.705571e+02
1.690341e+06,1.956414e+01,3.820051e+04,4.421356e-01,9.440091e-01,9.440830e-01,-4.953523e-04,6.708298e-09,3.796848e+01,7.938069e+00,3.003041e+01,3.974964e+01,1.705531e+02
1.690351e+06,1.956425e+01,3.821051e+04,4.422513e-01,9.440091e-01,9.440831e-01,-4.952852e-04,6.708298e-09,3.796848e+01,7.938069e+00,3.003041e+01,3.974964e+01,1.705491e+02
1.690361e+06,1.956437e+01,3.822051e+04,4.423671e-01,9.440091e-01,9.440832e-01,-4.952181e-04,6.708297e-09,3.796848e+01,7.938069e+00,3.003041e+01,3.974964e+01,1.705451e+02
1.690371e+06,1.956448e+01,3.823051e+04,4.424828e-01,9.440091e-01,9.440832e-01,-4.951510e-04,6.708297e-09,3.796848e+01,7.938069e+00,3.003041e+01,3.974964e+01,1.705411e+02
1.690381e+06,1.956460e+01,3.824051e+04,4.425985e-01,9.440091e-01,9.440833e-01,-4.950840e-04,6.708296e-09,3.796848e+01,7.938069e+00,3.003041e+01,3.974964e+01,1.705371e+02
1.690391e+06,1.956471e+01,3.825051e+04,4.427143e-01,9.440091e-01,9.440834e-01,-4.950169e-04,6.708296e-09,3.796848e+01,7.938069e+00,3.003041e+01,3.974964e+01,1.705331e+02
1.690401e+06,1.956483e+01,3.826051e+04,4.428300e-01,9.440091e-01,9.440834e-01,-4.949498e-04,6.708296e-09,3.796848e+01,7.938069e+00,3.003041e+01,3.974964e+01,1.705291e+02
1.690411e+06,1.956495e+01,3.827051e+04,4.429458e-01,9.440091e-01,9.440835e-01,-4.948827e-04,6.708295e-09,3.796848e+01,7.938069e+00,3.003041e+01,3.974964e+01,1.705251e+02
1.690421e+06,1.956506e+01,3.828051e+04,4.430615e-01,9.440091e-01,9.440835e-01,-4.948156e-04,6.708295e-09,3.796848e+01,7.938069e+00,3.003041e+01,3.974964e+01,1.705211e+02
1.690431e+06,1.956518e+01,3.829051e+04,4.431773e-01,9.440091e-01,9.440836e-01,-4.947485e-04,6.708294e-09,3.796848e+01,7.938069e+00,3.003041e+01,3.974964e+01,1.705171e+02
1.690441e+06,1.956529e+01,3.830051e+04,4.432930e-01,9.440091e-01,9.440837e-01,-4.946814e-04,6.708294e-09,3.796848e+01,7.938069e+00,3.003041e+01,3.974964e+01,1.705130e+02
1.690451e+06,1.956541e+01,3.831052e+04,4.434087e-01,9.440091e-01,9.440837e-01,-4.946144e-04,6.708293e-09,3.796848e+01,7.938069e+00,3.003041e+01,3.974964e+01,1.705090e+02
1.690461e+06,1.956552e+01,3.832052e+04,4.435245e-01,9.440091e-01,9.440838e-01,-4.945473e-04,6.708293e-09,3.796848e+01,7.938069e+00,3.003041e+01,3.974964e+01,1.705050e+02
1.690471e+06,1.956564e+01,3.833052e+04,4.436402e-01,9.440091e-01,9.440839e-01,-4.944802e-04,6.708292e-09,3.796848e+01,7.938069e+00,3.003041e+01,3.974964e+01,1.705010e+02
1.690481e+06,1.956576e+01,3.834052e+04,4.437560e-01,9.440194e-01,9.440839e-01,-4.944131e-04,6.708292e-09,3.796886e+01,7.938069e+00,3.003080e+01,3.974970e+01,1.705000e+02
1.690491e+06,1.956587e+01,3.835052e+04,4.438717e-01,9.440333e-01,9.440840e-01,-4.943460e-04,6.708292e-09,3.796938e+01,7.938069e+00,3.003131e+01,3.974977e+01,1.705000e+02
1.690501e+06,1.956599e+01,3.836052e+04,4.439875e-01,9.440472e-01,9.440841e-01,-4.942789e-04,6.708291e-09,3.796989e+01,7.938069e+00,3.003182e+01,3.974985e+01,1.705000e+02
1.690511e+06,1.956610e+01,3.837052e+04,4.441032e-01,9.440611e-01,9.440841e-01,-4.942119e-04,6.708291e-09,3.797041e+01,7.938069e+00,3.003234e+01,3.974993e+01,1.705000e+02
1.690521e+06,1.956622e+01,3.838052e+04,4.442189e-01,9.440749e-01,9.440842e-01,-4.941448e-04,6.708290e-09,3.797092e+01,7.938069e+00,3.003285e+01,3.975000e+01,1.705000e+02
1.690531e+06,1.956633e+01,3.839052e+04,4.443347e-01,9.440888e-01,9.440842e-01,-4.940777e-04,6.708290e-09,3.797143e+01,7.938069e+00,3.003336e+01,3.975008e+01,1.705000e+02
1.690541e+06,1.956645e+01,3.840052e+04,4.444504e-01,9.441027e-01,9.440843e-01,-4.940106e-04,6.708289e-09,3.797195e+01,7.938069e+00,3.003388e+01,3.975016e+01,1.705000e+02
1.690551e+06,1.956657e+01,3.841052e+04,4.445662e-01,9.441166e-01,9.440844e-01,-4.939435e-04,6.708289e-09,3.797246e+01,7.938069e+00,3.003439e+01,3.975023e+01,1.705000e+02
1.690561e+06,1.956668e+01,3.842052e+04,4.446819e-01,9.441305e-01,9.440844e-01,-4.938764e-04,6.708288e-09,3.797297e+01,7.938069e+00,3.003491e+01,3.975031e+01,1.705000e+02
1.690571e+06,1.956680e+01,3.843052e+04,4.447976e-01,9.441444e-01,9.440845e-01,-4.938094e-04,6.708288e-09,3.797349e+01,7.938069e+00,3.003542e+01,3.975039e+01,1.705000e+02
1.690581e+06,1.956691e+01,3.844052e+04,4.449134e-01,9.441583e-01,9.440846e-01,-4.937423e-04,6.708287e-09,3.797400e+01,7.938069e+00,3.003593e+01,3.975046e+01,1.705000e+02
1.690591e+06,1.956703e+01,3.845052e+04,4.450291e-01,9.441721e-01,9.440846e-01,-4.936752e-04,6.708287e-09,3.797452e+01,7.938069e+00,3.003645e+01,3.975054e+01,1.705000e+02
1.690601e+06,1.956714e+01,3.846052e+04,4.451449e-01,9.441860e-01,9.440847e-01,-4.936081e-04,6.708287e-09,3.797503e+01,7.938069e+00,3.003696e+01,3.975061e+01,1.705000e+02
1.690611e+06,1.956726e+01,3.847052e+04,4.452606e-01,9.441999e-01,9.440847e-01,-4.935410e-04,6.708286e-09,3.797554e+01,7.938069e+00,3.003747e+01,3.975069e+01,1.705000e+02
1.690621e+06,1.956738e+01,3.848052e+04,4.453764e-01,9.442138e-01,9.440848e-01,-4.934739e-04,6.708286e-09,3.797606e+01,7.938069e+00,3.003799e+01,3.975077e+01,1.705000e+02
1.690631e+06,1.956749e+01,3.849052e+04,4.454921e-01,9.442277e-01,9.440849e-01,-4.934069e-04,6.708285e-09,3.797657e+01,7.938069e+00,3.003850e+01,3.975084e+01,1.705000e+02
1.690641e+06,1.956761e+01,3.850052e+04,4.456078e-01,9.442416e-01,9.440849e-01,-4.933398e-04,6.708285e-09,3.797708e+01,7.938069e+00,3.003902e+01,3.975092e+01,1.705000e+02
1.690651e+06,1.956772e+01,3.851052e+04,4.457236e-01,9.442554e-01,9.440850e-01,-4.932727e-04,6.708284e-09,3.797760e+01,7.938069e+00,3.003953e+01,3.975100e+01,1.705000e+02
1.690661e+06,1.956784e+01,3.852052e+04,4.458393e-01,9.442693e-01,9.440851e-01,-4.932056e-04,6.708284e-09,3.797811e+01,7.938069e+00,3.004004e+01,3.975107e+01,1.705000e+02
1.690671e+06,1.956796e+01,3.853052e+04,4.459551e-01,9.442832e-01,9.440851e-01,-4.931385e-04,6.708283e-09,3.797863e+01,7.938069e+00,3.004056e+01,3.975115e+01,1.705000e+02
1.690681e+06,1.956807e+01,3.854052e+04,4.460708e-01,9.442971e-01,9.440852e-01,-4.930714e-04,6.708283e-09,3.797914e+01,7.938069e+00,3.004107e+01,3.975122e+01,1.705000e+02
1.690691e+06,1.956819e+01,3.855052e+04,4.461866e-01,9.443110e-01,9.440853e-01,-4.930044e-04,6.708283e-09,3.797965e+01,7.938069e+00,3.004158e+01,3.975130e+01,1.705000e+02
1.690701e+06,1.956830e+01,3.856052e+04,4.463023e-01,9.443249e-01,9.440853e-01,-4.929373e-04,6.708282e-09,3.798017e+01,7.938069e+00,3.004210e+01,3.975138e+01,1.705000e+02
1.690711e+06,1.956842e+01,3.857052e+04,4.464180e-01,9.443387e-01,9.440854e-01,-4.928702e-04,6.708282e-09,3.798068e+01,7.938069e+00,3.004261e+01,3.975145e+01,1.705000e+02
1.690721e+06,1.956853e+01,3.858052e+04,4.465338e-01,9.443526e-01,9.440854e-01,-4.928031e-04,6.708281e-09,3.798119e+01,7.938069e+00,3.004313e+01,3.975153e+01,1.705000e+02
1.690731e+06,1.956865e+01,3.859052e+04,4.466495e-01,9.443431e-01,9.440855e-01,-4.927360e-04,6.708281e-09,3.798045e+01,7.938069e+00,3.004238e+01,3.975107e+01,1.705031e+02
1.690741e+06,1.956877e+01,3.860052e+04,4.467653e-01,9.443266e-01,9.440856e-01,-4.926689e-04,6.708280e-09,3.797934e+01,7.938069e+00,3.004127e+01,3.975045e+01,1.705071e+02
1.690751e+06,1.956888e+01,3.861052e+04,4.468810e-01,9.443102e-01,9.440856e-01,-4.926019e-04,6.708280e-09,3.797823e+01,7.938069e+00,3.004016e+01,3.974982e+01,1.705111e+02
1.690761e+06,1.956900e+01,3.862052e+04,4.469968e-01,9.442937e-01,9.440857e-01,-4.925348e-04,6.708279e-09,3.797712e+01,7.938069e+00,3.003906e+01,3.974920e+01,1.705151e+02
1.690771e+06,1.956911e+01,3.863052e+04,4.471125e-01,9.442773e-01,9.440858e-01,-4.924677e-04,6.708279e-09,3.797602e+01,7.938069e+00,3.003795e+01,3.974858e+01,1.705191e+02
1.690781e+06,1.956923e+01,3.864052e+04,4.472282e-01,9.442609e-01,9.440858e-01,-4.924006e-04,6.708279e-09,3.797491e+01,7.938069e+00,3.003684e+01,3.974796e+01,1.705230e+02
1.690791e+06,1.956934e+01,3.865052e+04,4.473440e-01,9.442444e-01,9.440859e-01,-4.923335e-04,6.708278e-09,3.797380e+01,7.938069e+00,3.003573e+01,3.974734e+01,1.705270e+02
1.690801e+06,1.956946e+01,3.866052e+04,4.474597e-01,9.442280e-01,9.440860e-01,-4.922664e-04,6.708278e-09,3.797269e+01,7.938069e+00,3.003462e+01,3.974672e+01,1.705310e+02
1.690811e+06,1.956958e+01,3.867052e+04,4.475755e-01,9.442115e-01,9.440860e-01,-4.921994e-04,6.708277e-09,3.797158e+01,7.938069e+00,3.003351e+01,3.974610e+01,1.705350e+02
1.690821e+06,1.956969e+01,3.868052e+04,4.476912e-01,9.441951e-01,9.440861e-01,-4.921323e-04,6.708277e-09,3.797047e+01,7.938069e+00,3.003240e+01,3.974548e+01,1.705390e+02
1.690831e+06,1.956981e+01,3.869052e+04,4.478069e-01,9.441787e-01,9.440861e-01,-4.920652e-04,6.708276e-09,3.796936e+01,7.938069e+00,3.003129e+01,3.974486e+01,1.705430e+02
1.690841e+06,1.956992e+01,3.870052e+04,4.479227e-01,9.441622e-01,9.440862e-01,-4.919981e-04,6.708276e-09,3.796825e+01,7.938069e+00,3.003018e+01,3.974424e+01,1.705470e+02
1.690851e+06,1.957004e+01,3.871052e+04,4.480384e-01,9.441458e-01,9.440863e-01,-4.919310e-04,6.708275e-09,3.796714e+01,7.938069e+00,3.002907e+01,3.974361e+01,1.705510e+02
1.690861e+06,1.957015e+01,3.872052e+04,4.481542e-01,9.441294e-01,9.440863e-01,-4.918639e-04,6.708275e-09,3.796603e+01,7.938069e+00,3.002796e+01,3.974299e+01,1.705550e+02
1.690871e+06,1.957027e+01,3.873052e+04,4.482699e-01,9.441129e-01,9.440864e-01,-4.917968e-04,6.708274e-09,3.796492e+01,7.938069e+00,3.002685e+01,3.974237e+01,1.705590e+02
1.690881e+06,1.957039e+01,3.874052e+04,4.483857e-01,9.440965e-01,9.440865e-01,-4.917298e-04,6.708274e-09,3.796381e+01,7.938069e+00,3.002574e+01,3.974175e+01,1.705630e+02
1.690891e+06,1.957050e+01,3.875052e+04,4.485014e-01,9.440800e-01,9.440865e-01,-4.916627e-04,6.708274e-09,3.796270e+01,7.938069e+00,3.002464e+01,3.974113e+01,1.705669e+02
1.690901e+06,1.957062e+01,3.876052e+04,4.486171e-01,9.440636e-01,9.440866e-01,-4.915956e-04,6.708273e-09,3.796160e+01,7.938069e+00,3.002353e+01,3.974051e+01,1.705709e+02
1.690911e+06,1.957073e+01,3.877052e+04,4.487329e-01,9.440472e-01,9.440866e-01,-4.915285e-04,6.708273e-09,3.796049e+01,7.938069e+00,3.002242e+01,3.973989e+01,1.705749e+02
1.690921e+06,1.957085e+01,3.878052e+04,4.488486e-01,9.440307e-01,9.440867e-01,-4.914614e-04,6.708272e-09,3.795938e+01,7.938069e+00,3.002131e+01,3.973927e+01,1.705789e+02
1.690931e+06,1.957096e+01,3.879052e+04,4.489644e-01,9.440143e-01,9.440868e-01,-4.913943e-04,6.708272e-09,3.795827e+01,7.938069e+00,3.002020e+01,3.973865e+01,1.705829e+02
1.690941e+06,1.957108e+01,3.880052e+04,4.490801e-01,9.439978e-01,9.440868e-01,-4.913273e-04,6.708271e-09,3.795716e+01,7.938069e+00,3.001909e+01,3.973802e+01,1.705869e+02
1.690951e+06,1.957120e+01,3.881052e+04,4.491959e-01,9.439814e-01,9.440869e-01,-4.912602e-04,6.708271e-09,3.795605e+01,7.938069e+00,3.001798e+01,3.973740e+01,1.705909e+02
1.690961e+06,1.957131e+01,3.882052e+04,4.493116e-01,9.439650e-01,9.440870e-01,-4.911931e-04,6.708270e-09,3.795494e+01,7.938069e+00,3.001687e+01,3.973678e+01,1.705949e+02
1.690971e+06,1.957143e+01,3.883052e+04,4.494273e-01,9.439485e-01,9.440870e-01,-4.911260e-04,6.708270e-09,3.795383e+01,7.938069e+00,3.001576e+01,3.973616e+01,1.705989e+02
1.690981e+06,1.957154e+01,3.884052e+04,4.495431e-01,9.439476e-01,9.440871e-01,-4.910589e-04,6.708269e-09,3.795315e+01,7.938251e+00,3.001490e+01,3.973546e+01,1.705971e+02
1.690991e+06,1.957166e+01,3.885052e+04,4.496588e-01,9.439529e-01,9.440872e-01,-4.909918e-04,6.708269e-09,3.795263e+01,7.938505e+00,3.001413e+01,3.973472e+01,1.705931e+02
1.691001e+06,1.957177e+01,3.886052e+04,4.497746e-01,9.439581e-01,9.440872e-01,-4.909248e-04,6.708269e-09,3.795212e+01,7.938760e+00,3.001336e+01,3.973399e+01,1.705891e+02
1.691011e+06,1.957189e+01,3.887052e+04,4.498903e-01,9.439633e-01,9.440873e-01,-4.908577e-04,6.708268e-09,3.795161e+01,7.939014e+00,3.001259e+01,3.973325e+01,1.705851e+02
1.691021e+06,1.957201e+01,3.888052e+04,4.500061e-01,9.439685e-01,9.440873e-01,-4.907906e-04,6.708268e-09,3.795109e+01,7.939268e+00,3.001183e+01,3.973252e+01,1.705811e+02
1.691031e+06,1.957212e+01,3.889052e+04,4.501218e-01,9.439738e-01,9.440874e-01,-4.907235e-04,6.708267e-09,3.795058e+01,7.939522e+00,3.001106e+01,3.973178e+01,1.705771e+02
1.691041e+06,1.957224e+01,3.890052e+04,4.502375e-01,9.439790e-01,9.440875e-01,-4.906564e-04,6.708267e-09,3.795007e+01,7.939776e+00,3.001029e+01,3.973105e+01,1.705731e+02
1.691051e+06,1.957235e+01,3.891052e+04,4.503533e-01,9.439842e-01,9.440875e-01,-4.905893e-04,6.708266e-09,3.794955e+01,7.940030e+00,3.000952e+01,3.973031e+01,1.705691e+02
1.691061e+06,1.957247e+01,3.892052e+04,4.504690e-01,9.439894e-01,9.440876e-01,-4.905223e-04,6.708266e-09,3.794904e+01,7.940284e+00,3.000875e+01,3.972958e+01,1.705651e+02
1.691071e+06,1.957258e+01,3.893052e+04,4.505848e-01,9.439946e-01,9.440877e-01,-4.904552e-04,6.708265e-09,3.794852e+01,7.940538e+00,3.000799e+01,3.972884e+01,1.705611e+02
1.691081e+06,1.957270e+01,3.894052e+04,4.507005e-01,9.439999e-01,9.440877e-01,-4.903881e-04,6.708265e-09,3.794801e+01,7.940792e+00,3.000722e+01,3.972810e+01,1.705571e+02
1.691091e+06,1.957282e+01,3.895052e+04,4.508162e-01,9.440051e-01,9.440878e-01,-4.903210e-04,6.708265e-09,3.794750e+01,7.941047e+00,3.000645e+01,3.972737e+01,1.705531e+02
1.691101e+06,1.957293e+01,3.896052e+04,4.509320e-01,9.440103e-01,9.440879e-01,-4.902539e-04,6.708264e-09,3.794698e+01,7.941301e+00,3.000568e+01,3.972663e+01,1.705491e+02
1.691111e+06,1.957305e+01,3.897052e+04,4.510477e-01,9.440155e-01,9.440879e-01,-4.901868e-04,6.708264e-09,3.794647e+01,7.941555e+00,3.000492e+01,3.972590e+01,1.705451e+02
1.691121e+06,1.957316e+01,3.898052e+04,4.511635e-01,9.440208e-01,9.440880e-01,-4.901198e-04,6.708263e-09,3.794596e+01,7.941809e+00,3.000415e+01,3.972516e+01,1.705411e+02
1.691131e+06,1.957328e+01,3.899052e+04,4.512792e-01,9.440260e-01,9.440880e-01,-4.900527e-04,6.708263e-09,3.794544e+01,7.942063e+00,3.000338e+01,3.972443e+01,1.705371e+02
1.691141e+06,1.957339e+01,3.900052e+04,4.513950e-01,9.440312e-01,9.440881e-01,-4.899856e-04,6.708262e-09,3.794493e+01,7.942317e+00,3.000261e+01,3.972369e+01,1.705330e+02
1.691151e+06,1.957351e+01,3.901052e+04,4.515107e-01,9.440364e-01,9.440882e-01,-4.899185e-04,6.708262e-09,3.794441e+01,7.942571e+00,3.000184e+01,3.972296e+01,1.705290e+02
1.691161e+06,1.957363e+01,3.902052e+04,4.516264e-01,9.440417e-01,9.440882e-01,-4.898514e-04,6.708261e-09,3.794390e+01,7.942825e+00,3.000108e+01,3.972222e+01,1.705250e+02
1.691171e+06,1.957374e+01,3.903052e+04,4.517422e-01,9.440469e-01,9.440883e-01,-4.897843e-04,6.708261e-09,3.794339e+01,7.943079e+00,3.000031e+01,3.972149e+01,1.705210e+02
1.691181e+06,1.957386e+01,3.904052e+04,4.518579e-01,9.440521e-01,9.440884e-01,-4.897173e-04,6.708260e-09,3.794287e+01,7.943333e+00,2.999954e+01,3.972075e+01,1.705170e+02
1.691191e+06,1.957397e+01,3.905053e+04,4.519737e-01,9.440573e-01,9.440884e-01,-4.896502e-04,6.708260e-09,3.794236e+01,7.943588e+00,2.999877e+01,3.972002e+01,1.705130e+02
1.691201e+06,1.957409e+01,3.906053e+04,4.520894e-01,9.440625e-01,9.440885e-01,-4.895831e-04,6.708260e-09,3.794185e+01,7.943842e+00,2.999800e+01,3.971928e+01,1.705090e+02
1.691211e+06,1.957421e+01,3.907053e+04,4.522052e-01,9.440678e-01,9.440885e-01,-4.895160e-04,6.708259e-09,3.794133e+01,7.944096e+00,2.999724e+01,3.971855e+01,1.705050e+02
1.691221e+06,1.957432e+01,3.908053e+04,4.523209e-01,9.440730e-01,9.440886e-01,-4.894489e-04,6.708259e-09,3.794082e+01,7.944350e+00,2.999647e+01,3.971781e+01,1.705010e+02
1.691231e+06,1.957444e+01,3.909053e+04,4.524366e-01,9.440847e-01,9.440887e-01,-4.893818e-04,6.708258e-09,3.794210e+01,7.944604e+00,2.999750e+01,3.971876e+01,1.705060e+02
1.691241e+06,1.957455e+01,3.910053e+04,4.525524e-01,9.440986e-01,9.440887e-01,-4.893148e-04,6.708258e-09,3.794398e+01,7.944858e+00,2.999913e+01,3.972027e+01,1.705140e+02
1.691251e+06,1.957467e+01,3.911053e+04,4.526681e-01,9.441125e-01,9.440888e-01,-4.892477e-04,6.708257e-09,3.794587e+01,7.945112e+00,3.000075e+01,3.972179e+01,1.705220e+02
1.691261e+06,1.957478e+01,3.912053e+04,4.527839e-01,9.441264e-01,9.440889e-01,-4.891806e-04,6.708257e-09,3.794775e+01,7.945366e+00,3.000238e+01,3.972330e+01,1.705300e+02
1.691271e+06,1.957490e+01,3.913053e+04,4.528996e-01,9.441402e-01,9.440889e-01,-4.891135e-04,6.708256e-09,3.794963e+01,7.945620e+00,3.000401e+01,3.972481e+01,1.705380e+02
1.691281e+06,1.957502e+01,3.914053e+04,4.530154e-01,9.441541e-01,9.440890e-01,-4.890464e-04,6.708256e-09,3.795152e+01,7.945875e+00,3.000564e+01,3.972633e+01,1.705460e+02
1.691291e+06,1.957513e+01,3.915053e+04,4.531311e-01,9.441680e-01,9.440891e-01,-4.889793e-04,6.708256e-09,3.795340e+01,7.946129e+00,3.000727e+01,3.972784e+01,1.705541e+02
1.691301e+06,1.957525e+01,3.916053e+04,4.532468e-01,9.441819e-01,9.440891e-01,-4.889123e-04,6.708255e-09,3.795529e+01,7.946383e+00,3.000890e+01,3.972935e+01,1.705621e+02
1.691311e+06,1.957536e+01,3.917053e+04,4.533626e-01,9.441958e-01,9.440892e-01,-4.888452e-04,6.708255e-09,3.795717e+01,7.946637e+00,3.001053e+01,3.973086e+01,1.705701e+02
1.691321e+06,1.957548e+01,3.918053e+04,4.534783e-01,9.442097e-01,9.440892e-01,-4.887781e-04,6.708254e-09,3.795905e+01,7.946891e+00,3.001216e+01,3.973238e+01,1.705781e+02
1.691331e+06,1.957559e+01,3.919053e+04,4.535941e-01,9.442236e-01,9.440893e-01,-4.887110e-04,6.708254e-09,3.796094e+01,7.947145e+00,3.001379e+01,3.973389e+01,1.705861e+02
1.691341e+06,1.957571e+01,3.920053e+04,4.537098e-01,9.442374e-01,9.440894e-01,-4.886439e-04,6.708253e-09,3.796282e+01,7.947399e+00,3.001542e+01,3.973540e+01,1.705941e+02
1.691351e+06,1.957583e+01,3.921053e+04,4.538255e-01,9.442513e-01,9.440894e-01,-4.885768e-04,6.708253e-09,3.796470e+01,7.947653e+00,3.001705e+01,3.973691e+01,1.706021e+02
1.691361e+06,1.957594e+01,3.922053e+04,4.539413e-01,9.442652e-01,9.440895e-01,-4.885098e-04,6.708252e-09,3.796659e+01,7.947907e+00,3.001868e+01,3.973843e+01,1.706101e+02
1.691371e+06,1.957606e+01,3.923053e+04,4.540570e-01,9.442791e-01,9.440896e-01,-4.884427e-04,6.708252e-09,3.796847e+01,7.948161e+00,3.002031e+01,3.973994e+01,1.706181e+02
1.691381e+06,1.957617e+01,3.924053e+04,4.541728e-01,9.442930e-01,9.440896e-01,-4.883756e-04,6.708251e-09,3.797036e+01,7.948416e+00,3.002194e+01,3.974145e+01,1.706261e+02
1.691391e+06,1.957629e+01,3.925053e+04,4.542885e-01,9.443069e-01,9.440897e-01,-4.883085e-04,6.708251e-09,3.797224e+01,7.948670e+00,3.002357e+01,3.974296e+01,1.706342e+02
1.691401e+06,1.957640e+01,3.926053e+04,4.544043e-01,9.443208e-01,9.440898e-01,-4.882414e-04,6.708251e-09,3.797412e+01,7.948924e+00,3.002520e+01,3.974447e+01,1.706422e+02
1.691411e+06,1.957652e+01,3.927053e+04,4.545200e-01,9.443346e-01,9.440898e-01,-4.881743e-04,6.708250e-09,3.797601e+01,7.949178e+00,3.002683e+01,3.974599e+01,1.706502e+02
1.691421e+06,1.957664e+01,3.928053e+04,4.546357e-01,9.443485e-01,9.440899e-01,-4.881073e-04,6.708250e-09,3.797789e+01,7.949432e+00,3.002846e+01,3.974750e+01,1.706582e+02
1.691431e+06,1.957675e+01,3.929053e+04,4.547515e-01,9.443624e-01,9.440899e-01,-4.880402e-04,6.708249e-09,3.797977e+01,7.949686e+00,3.003009e+01,3.974901e+01,1.706662e+02
1.691441e+06,1.957687e+01,3.930053e+04,4.548672e-01,9.443763e-01,9.440900e-01,-4.879731e-04,6.708249e-09,3.798166e+01,7.949940e+00,3.003172e+01,3.975052e+01,1.706742e+02
1.691451e+06,1.957698e+01,3.931053e+04,4.549830e-01,9.443902e-01,9.440901e-01,-4.879060e-04,6.708248e-09,3.798354e+01,7.950194e+00,3.003335e+01,3.975204e+01,1.706822e+02
1.691461e+06,1.957710e+01,3.932053e+04,4.550987e-01,9.444041e-01,9.440901e-01,-4.878389e-04,6.708248e-09,3.798542e+01,7.950448e+00,3.003498e+01,3.975355e+01,1.706902e+02
1.691471e+06,1.957721e+01,3.933053e+04,4.552145e-01,9.444180e-01,9.440902e-01,-4.877718e-04,6.708247e-09,3.798731e+01,7.950703e+00,3.003661e+01,3.975506e+01,1.706982e+02
1.691481e+06,1.957733e+01,3.934053e+04,4.553302e-01,9.444123e-01,9.440903e-01,-4.877048e-04,6.708247e-09,3.798713e+01,7.950759e+00,3.003637e+01,3.975505e+01,1.707000e+02
1.691491e+06,1.957745e+01,3.935053e+04,4.554459e-01,9.444010e-01,9.440903e-01,-4.876377e-04,6.708247e-09,3.798636e+01,7.950759e+00,3.003560e+01,3.975462e+01,1.707000e+02
1.691501e+06,1.957756e+01,3.936053e+04,4.555617e-01,9.443898e-01,9.440904e-01,-4.875706e-04,6.708246e-09,3.798559e+01,7.950759e+00,3.003483e+01,3.975418e+01,1.707000e+02
1.691511e+06,1.957768e+01,3.937053e+04,4.556774e-01,9.443786e-01,9.440904e-01,-4.875035e-04,6.708246e-09,3.798482e+01,7.950759e+00,3.003406e+01,3.975375e+01,1.707000e+02
1.691521e+06,1.957779e+01,3.938053e+04,4.557932e-01,9.443673e-01,9.440905e-01,-4.874364e-04,6.708245e-09,3.798405e+01,7.950759e+00,3.003330e+01,3.975332e+01,1.707000e+02
1.691531e+06,1.957791e+01,3.939053e+04,4.559089e-01,9.443561e-01,9.440906e-01,-4.873693e-04,6.708245e-09,3.798329e+01,7.950759e+00,3.003253e+01,3.975288e+01,1.707000e+02
1.691541e+06,1.957802e+01,3.940053e+04,4.560246e-01,9.443449e-01,9.440906e-01,-4.873023e-04,6.708244e-09,3.798252e+01,7.950759e+00,3.003176e+01,3.975245e+01,1.707000e+02
1.691551e+06,1.957814e+01,3.941053e+04,4.561404e-01,9.443336e-01,9.440907e-01,-4.872352e-04,6.708244e-09,3.798175e+01,7.950759e+00,3.003099e+01,3.975201e+01,1.707000e+02
1.691561e+06,1.957826e+01,3.942053e+04,4.562561e-01,9.443224e-01,9.440908e-01,-4.871681e-04,6.708243e-09,3.798098e+01,7.950759e+00,3.003022e+01,3.975158e+01,1.707000e+02
1.691571e+06,1.957837e+01,3.943053e+04,4.563719e-01,9.443111e-01,9.440908e-01,-4.871010e-04,6.708243e-09,3.798021e+01,7.950759e+00,3.002946e+01,3.975114e+01,1.707000e+02
1.691581e+06,1.957849e+01,3.944053e+04,4.564876e-01,9.442999e-01,9.440909e-01,-4.870339e-04,6.708242e-09,3.797945e+01,7.950759e+00,3.002869e+01,3.975071e+01,1.707000e+02
1.691591e+06,1.957860e+01,3.945053e+04,4.566034e-01,9.442887e-01,9.440910e-01,-4.869668e-04,6.708242e-09,3.797868e+01,7.950759e+00,3.002792e+01,3.975027e+01,1.707000e+02
1.691601e+06,1.957872e+01,3.946053e+04,4.567191e-01,9.442774e-01,9.440910e-01,-4.868998e-04,6.708242e-09,3.797791e+01,7.950759e+00,3.002715e+01,3.974984e+01,1.707000e+02
1.691611e+06,1.957883e+01,3.947053e+04,4.568348e-01,9.442662e-01,9.440911e-01,-4.868327e-04,6.708241e-09,3.797714e+01,7.950759e+00,3.002638e+01,3.974940e+01,1.707000e+02
1.691621e+06,1.957895e+01,3.948053e+04,4.569506e-01,9.442550e-01,9.440911e-01,-4.867656e-04,6.708241e-09,3.797637e+01,7.950759e+00,3.002562e+01,3.974897e+01,1.707000e+02
1.691631e+06,1.957907e+01,3.949053e+04,4.570663e-01,9.442437e-01,9.440912e-01,-4.866985e-04,6.708240e-09,3.797561e+01,7.950759e+00,3.002485e+01,3.974853e+01,1.707000e+02
1.691641e+06,1.957918e+01,3.950053e+04,4.571821e-01,9.442325e-01,9.440913e-01,-4.866314e-04,6.708240e-09,3.797484e+01,7.950759e+00,3.002408e+01,3.974810e+01,1.707000e+02
1.691651e+06,1.957930e+01,3.951053e+04,4.572978e-01,9.442213e-01,9.440913e-01,-4.865643e-04,6.708239e-09,3.797407e+01,7.950759e+00,3.002331e+01,3.974766e+01,1.707000e+02
1.691661e+06,1.957941e+01,3.952053e+04,4.574136e-01,9.442100e-01,9.440914e-01,-4.864973e-04,6.708239e-09,3.797330e+01,7.950759e+00,3.002254e+01,3.974723e+01,1.707000e+02
1.691671e+06,1.957953e+01,3.953053e+04,4.575293e-01,9.441988e-01,9.440915e-01,-4.864302e-04,6.708238e-09,3.797253e+01,7.950759e+00,3.002178e+01,3.974679e+01,1.707000e+02
1.691681e+06,1.957965e+01,3.954053e+04,4.576450e-01,9.441876e-01,9.440915e-01,-4.863631e-04,6.708238e-09,3.797177e+01,7.950759e+00,3.002101e+01,3.974636e+01,1.707000e+02
1.691691e+06,1.957976e+01,3.955053e+04,4.577608e-01,9.441763e-01,9.440916e-01,-4.862960e-04,6.708238e-09,3.797100e+01,7.950759e+00,3.002024e+01,3.974592e+01,1.707000e+02
1.691701e+06,1.957988e+01,3.956053e+04,4.578765e-01,9.441651e-01,9.440917e-01,-4.862289e-04,6.708237e-09,3.797023e+01,7.950759e+00,3.001947e+01,3.974549e+01,1.707000e+02
1.691711e+06,1.957999e+01,3.957053e+04,4.579923e-01,9.441539e-01,9.440917e-01,-4.861618e-04,6.708237e-09,3.796946e+01,7.950759e+00,3.001870e+01,3.974505e+01,1.707000e+02
1.691721e+06,1.958011e+01,3.958053e+04,4.581080e-01,9.441426e-01,9.440918e-01,-4.860948e-04,6.708236e-09,3.796870e+01,7.950759e+00,3.001794e+01,3.974462e+01,1.707000e+02
1.691731e+06,1.958022e+01,3.959053e+04,4.582238e-01,9.441376e-01,9.440918e-01,-4.860277e-04,6.708236e-09,3.796749e+01,7.950942e+00,3.001655e+01,3.974350e+01,1.706971e+02
1.691741e+06,1.958034e+01,3.960053e+04,4.583395e-01,9.441350e-01,9.440919e-01,-4.859606e-04,6.708235e-09,3.796612e+01,7.951197e+00,3.001492e+01,3.974212e+01,1.706931e+02
1.691751e+06,1.958046e+01,3.961053e+04,4.584552e-01,9.441324e-01,9.440920e-01,-4.858935e-04,6.708235e-09,3.796475e+01,7.951451e+00,3.001330e+01,3.974074e+01,1.706891e+02
1.691761e+06,1.958057e+01,3.962053e+04,4.585710e-01,9.441298e-01,9.440920e-01,-4.858264e-04,6.708234e-09,3.796338e+01,7.951705e+00,3.001168e+01,3.973936e+01,1.706851e+02
1.691771e+06,1.958069e+01,3.963053e+04,4.586867e-01,9.441272e-01,9.440921e-01,-4.857593e-04,6.708234e-09,3.796201e+01,7.951959e+00,3.001005e+01,3.973799e+01,1.706811e+02
1.691781e+06,1.958080e+01,3.964053e+04,4.588025e-01,9.441246e-01,9.440922e-01,-4.856923e-04,6.708233e-09,3.796064e+01,7.952213e+00,3.000843e+01,3.973661e+01,1.706771e+02
1.691791e+06,1.958092e+01,3.965053e+04,4.589182e-01,9.441220e-01,9.440922e-01,-4.856252e-04,6.708233e-09,3.795927e+01,7.952467e+00,3.000680e+01,3.973523e+01,1.706731e+02
1.691801e+06,1.958103e+01,3.966053e+04,4.590339e-01,9.441194e-01,9.440923e-01,-4.855581e-04,6.708233e-09,3.795790e+01,7.952721e+00,3.000518e+01,3.973385e+01,1.706691e+02
1.691811e+06,1.958115e+01,3.967053e+04,4.591497e-01,9.441167e-01,9.440923e-01,-4.854910e-04,6.708232e-09,3.795653e+01,7.952975e+00,3.000356e+01,3.973247e+01,1.706651e+02
1.691821e+06,1.958127e+01,3.968053e+04,4.592654e-01,9.441141e-01,9.440924e-01,-4.854239e-04,6.708232e-09,3.795516e+01,7.953229e+00,3.000193e+01,3.973110e+01,1.706611e+02
1.691831e+06,1.958138e+01,3.969053e+04,4.593812e-01,9.441115e-01,9.440925e-01,-4.853568e-04,6.708231e-09,3.795379e+01,7.953484e+00,3.000031e+01,3.972972e+01,1.706571e+02
1.691841e+06,1.958150e+01,3.970053e+04,4.594969e-01,9.441089e-01,9.440925e-01,-4.852898e-04,6.708231e-09,3.795242e+01,7.953738e+00,2.999868e+01,3.972834e+01,1.706530e+02
1.691851e+06,1.958161e+01,3.971053e+04,4.596127e-01,9.441063e-01,9.440926e-01,-4.852227e-04,6.708230e-09,3.795105e+01,7.953992e+00,2.999706e+01,3.972696e+01,1.706490e+02
1.691861e+06,1.958173e+01,3.972053e+04,4.597284e-01,9.441037e-01,9.440927e-01,-4.851556e-04,6.708230e-09,3.794968e+01,7.954246e+00,2.999544e+01,3.972558e+01,1.706450e+02
1.691871e+06,1.958184e+01,3.973053e+04,4.598441e-01,9.441011e-01,9.440927e-01,-4.850885e-04,6.708229e-09,3.794831e+01,7.954500e+00,2.999381e+01,3.972420e+01,1.706410e+02
1.691881e+06,1.958196e+01,3.974053e+04,4.599599e-01,9.440985e-01,9.440928e-01,-4.850214e-04,6.708229e-09,3.794694e+01,7.954754e+00,2.999219e+01,3.972283e+01,1.706370e+02
1.691891e+06,1.958208e+01,3.975053e+04,4.600756e-01,9.440958e-01,9.440929e-01,-4.849543e-04,6.708229e-09,3.794557e+01,7.955008e+00,2.999056e+01,3.972145e+01,1.706330e+02
1.691901e+06,1.958219e+01,3.976053e+04,4.601914e-01,9.440932e-01,9.440929e-01,-4.848873e-04,6.708228e-09,3.794420e+01,7.955262e+00,2.998894e+01,3.972007e+01,1.706290e+02
1.691911e+06,1.958231e+01,3.977053e+04,4.603071e-01,9.440906e-01,9.440930e-01,-4.848202e-04,6.708228e-09,3.794283e+01,7.955516e+00,2.998732e+01,3.971869e+01,1.706250e+02
1.691921e+06,1.958242e+01,3.978053e+04,4.604229e-01,9.440880e-01,9.440930e-01,-4.847531e-04,6.708227e-09,3.794146e+01,7.955771e+00,2.998569e+01,3.971731e+01,1.706210e+02
1.691931e+06,1.958254e+01,3.979053e+04,4.605386e-01,9.440854e-01,9.440931e-01,-4.846860e-04,6.708227e-09,3.794009e+01,7.956025e+00,2.998407e+01,3.971594e+01,1.706170e+02
1.691941e+06,1.958265e+01,3.980054e+04,4.606543e-01,9.440828e-01,9.440932e-01,-4.846189e-04,6.708226e-09,3.793872e+01,7.956279e+00,2.998244e+01,3.971456e+01,1.706130e+02
1.691951e+06,1.958277e+01,3.981054e+04,4.607701e-01,9.440802e-01,9.440932e-01,-4.845518e-04,6.708226e-09,3.793735e+01,7.956533e+00,2.998082e+01,3.971318e+01,1.706090e+02
1.691961e+06,1.958289e+01,3.982054e+04,4.608858e-01,9.440776e-01,9.440933e-01,-4.844848e-04,6.708225e-09,3.793598e+01,7.956787e+00,2.997920e+01,3.971180e+01,1.706050e+02
1.691971e+06,1.958300e+01,3.983054e+04,4.610016e-01,9.440749e-01,9.440934e-01,-4.844177e-04,6.708225e-09,3.793461e+01,7.957041e+00,2.997757e+01,3.971042e+01,1.706010e+02
1.691981e+06,1.958312e+01,3.984054e+04,4.611173e-01,9.440684e-01,9.440934e-01,-4.843506e-04,6.708224e-09,3.793408e+01,7.957103e+00,2.997698e+01,3.971008e+01,1.706000e+02
1.691991e+06,1.958323e+01,3.985054e+04,4.612331e-01,9.440606e-01,9.440935e-01,-4.842835e-04,6.708224e-09,3.793383e+01,7.957103e+00,2.997672e+01,3.971007e+01,1.706000e+02
1.692001e+06,1.958335e+01,3.986054e+04,4.613488e-01,9.440528e-01,9.440936e-01,-4.842164e-04,6.708224e-09,3.793357e+01,7.957103e+00,2.997646e+01,3.971006e+01,1.706000e+02
1.692011e+06,1.958346e+01,3.987054e+04,4.614645e-01,9.440450e-01,9.440936e-01,-4.841493e-04,6.708223e-09,3.793331e+01,7.957103e+00,2.997621e+01,3.971005e+01,1.706000e+02
1.692021e+06,1.958358e+01,3.988054e+04,4.615803e-01,9.440372e-01,9.440937e-01,-4.840823e-04,6.708223e-09,3.793305e+01,7.957103e+00,2.997595e+01,3.971004e+01,1.706000e+02
1.692031e+06,1.958370e+01,3.989054e+04,4.616960e-01,9.440294e-01,9.440937e-01,-4.840152e-04,6.708222e-09,3.793280e+01,7.957103e+00,2.997569e+01,3.971003e+01,1.706000e+02
1.692041e+06,1.958381e+01,3.990054e+04,4.618118e-01,9.440216e-01,9.440938e-01,-4.839481e-04,6.708222e-09,3.793254e+01,7.957103e+00,2.997544e+01,3.971002e+01,1.706000e+02
1.692051e+06,1.958393e+01,3.991054e+04,4.619275e-01,9.440138e-01,9.440939e-01,-4.838810e-04,6.708221e-09,3.793228e+01,7.957103e+00,2.997518e+01,3.971001e+01,1.706000e+02
