Repository: brandonlampe/CS_Data

# Repository for Crushed Salt Data
**Grant No: 456417**

This is a work in progress!

## Repository Content

### Directory Names
A uniform namining structure still in progress, but in general directories are named according to the following:
 - Names contain no spaces, a single underscore "_" will be used as a file name seperator.
 - Files are for the Crushed Salt Project (CSP); therefore, the first three charaters of each file are "CSP".
 - Folders are organized by which frame the test was performed on i.e., A2 or A3.
 - The fifth and sixth charaters of each file name will therefore be "A" followed by the frame number.

File: UNM_WP_HY_175_09/STAGE16/CREEP_FIT/175_09_STAGE16_CREEP_OUT.csv (part 32 of 38)
Analysis by Brandon Lampe, performed on: 2016/07/12 20:44:37
Experimental results below begin at: 2016/04/27 12:21:42
Duration (sec),Duration (day),Elapsed Time (sec),Elapsed Time (day),Interpolated Fractional Density,Fit to Fractional Density,Fit to Volume Strain,Fit to Volume Strain Rate (1/sec),Confining Pressure (MPa),Pore Pressure (MPa),Terzaghi Pressure (MPa),Solid Pressure (MPa),Temperature (C))
1.724962e+06,1.996484e+01,7.282098e+04,8.428354e-01,9.442295e-01,9.443023e-01,-2.631348e-04,6.706741e-09,3.797558e+01,7.957103e+00,3.001848e+01,3.974861e+01,1.697000e+02
1.724972e+06,1.996495e+01,7.283098e+04,8.429511e-01,9.442269e-01,9.443024e-01,-2.630678e-04,6.706740e-09,3.797507e+01,7.957103e+00,3.001796e+01,3.974815e+01,1.697000e+02
1.724982e+06,1.996507e+01,7.284098e+04,8.430669e-01,9.442278e-01,9.443024e-01,-2.630007e-04,6.706740e-09,3.797473e+01,7.957103e+00,3.001762e+01,3.974776e+01,1.697027e+02
1.724992e+06,1.996518e+01,7.285098e+04,8.431826e-01,9.442304e-01,9.443025e-01,-2.629336e-04,6.706739e-09,3.797447e+01,7.957103e+00,3.001737e+01,3.974740e+01,1.697067e+02
1.725002e+06,1.996530e+01,7.286098e+04,8.432984e-01,9.442330e-01,9.443026e-01,-2.628666e-04,6.706739e-09,3.797421e+01,7.957103e+00,3.001711e+01,3.974704e+01,1.697107e+02
1.725012e+06,1.996541e+01,7.287098e+04,8.434141e-01,9.442356e-01,9.443026e-01,-2.627995e-04,6.706738e-09,3.797396e+01,7.957103e+00,3.001685e+01,3.974668e+01,1.697147e+02
1.725022e+06,1.996553e+01,7.288098e+04,8.435299e-01,9.442382e-01,9.443027e-01,-2.627324e-04,6.706738e-09,3.797370e+01,7.957103e+00,3.001659e+01,3.974632e+01,1.697187e+02
1.725032e+06,1.996565e+01,7.289098e+04,8.436456e-01,9.442408e-01,9.443027e-01,-2.626654e-04,6.706738e-09,3.797344e+01,7.957103e+00,3.001634e+01,3.974596e+01,1.697227e+02
1.725042e+06,1.996576e+01,7.290098e+04,8.437613e-01,9.442434e-01,9.443028e-01,-2.625983e-04,6.706737e-09,3.797318e+01,7.957103e+00,3.001608e+01,3.974560e+01,1.697267e+02
1.725052e+06,1.996588e+01,7.291098e+04,8.438771e-01,9.442460e-01,9.443029e-01,-2.625312e-04,6.706737e-09,3.797293e+01,7.957103e+00,3.001582e+01,3.974524e+01,1.697307e+02
1.725062e+06,1.996599e+01,7.292098e+04,8.439928e-01,9.442487e-01,9.443029e-01,-2.624642e-04,6.706736e-09,3.797267e+01,7.957103e+00,3.001557e+01,3.974488e+01,1.697347e+02
1.725072e+06,1.996611e+01,7.293098e+04,8.441086e-01,9.442513e-01,9.443030e-01,-2.623971e-04,6.706736e-09,3.797241e+01,7.957103e+00,3.001531e+01,3.974452e+01,1.697387e+02
1.725082e+06,1.996622e+01,7.294098e+04,8.442243e-01,9.442539e-01,9.443031e-01,-2.623300e-04,6.706735e-09,3.797216e+01,7.957103e+00,3.001505e+01,3.974416e+01,1.697427e+02
1.725092e+06,1.996634e+01,7.295098e+04,8.443401e-01,9.442565e-01,9.443031e-01,-2.622630e-04,6.706735e-09,3.797190e+01,7.957103e+00,3.001480e+01,3.974380e+01,1.697467e+02
1.725102e+06,1.996646e+01,7.296098e+04,8.444558e-01,9.442591e-01,9.443032e-01,-2.621959e-04,6.706734e-09,3.797164e+01,7.957103e+00,3.001454e+01,3.974344e+01,1.697507e+02
1.725112e+06,1.996657e+01,7.297098e+04,8.445715e-01,9.442617e-01,9.443032e-01,-2.621288e-04,6.706734e-09,3.797139e+01,7.957103e+00,3.001428e+01,3.974308e+01,1.697547e+02
1.725122e+06,1.996669e+01,7.298098e+04,8.446873e-01,9.442643e-01,9.443033e-01,-2.620618e-04,6.706733e-09,3.797113e+01,7.957103e+00,3.001403e+01,3.974272e+01,1.697587e+02
1.725132e+06,1.996680e+01,7.299098e+04,8.448030e-01,9.442669e-01,9.443034e-01,-2.619947e-04,6.706733e-09,3.797087e+01,7.957103e+00,3.001377e+01,3.974236e+01,1.697627e+02
1.725142e+06,1.996692e+01,7.300098e+04,8.449188e-01,9.442696e-01,9.443034e-01,-2.619276e-04,6.706733e-09,3.797062e+01,7.957103e+00,3.001351e+01,3.974200e+01,1.697667e+02
1.725152e+06,1.996703e+01,7.301098e+04,8.450345e-01,9.442722e-01,9.443035e-01,-2.618605e-04,6.706732e-09,3.797036e+01,7.957103e+00,3.001326e+01,3.974164e+01,1.697707e+02
1.725162e+06,1.996715e+01,7.302098e+04,8.451503e-01,9.442748e-01,9.443036e-01,-2.617935e-04,6.706732e-09,3.797010e+01,7.957103e+00,3.001300e+01,3.974128e+01,1.697747e+02
1.725172e+06,1.996727e+01,7.303098e+04,8.452660e-01,9.442774e-01,9.443036e-01,-2.617264e-04,6.706731e-09,3.796985e+01,7.957103e+00,3.001274e+01,3.974092e+01,1.697788e+02
1.725182e+06,1.996738e+01,7.304098e+04,8.453817e-01,9.442800e-01,9.443037e-01,-2.616593e-04,6.706731e-09,3.796959e+01,7.957103e+00,3.001249e+01,3.974056e+01,1.697828e+02
1.725192e+06,1.996750e+01,7.305098e+04,8.454975e-01,9.442826e-01,9.443038e-01,-2.615923e-04,6.706730e-09,3.796933e+01,7.957103e+00,3.001223e+01,3.974020e+01,1.697868e+02
1.725202e+06,1.996761e+01,7.306098e+04,8.456132e-01,9.442852e-01,9.443038e-01,-2.615252e-04,6.706730e-09,3.796907e+01,7.957103e+00,3.001197e+01,3.973984e+01,1.697908e+02
1.725212e+06,1.996773e+01,7.307098e+04,8.457290e-01,9.442878e-01,9.443039e-01,-2.614581e-04,6.706729e-09,3.796882e+01,7.957103e+00,3.001171e+01,3.973948e+01,1.697948e+02
1.725222e+06,1.996784e+01,7.308098e+04,8.458447e-01,9.442905e-01,9.443039e-01,-2.613911e-04,6.706729e-09,3.796856e+01,7.957103e+00,3.001146e+01,3.973912e+01,1.697988e+02
1.725232e+06,1.996796e+01,7.309098e+04,8.459604e-01,9.442870e-01,9.443040e-01,-2.613240e-04,6.706729e-09,3.796848e+01,7.957103e+00,3.001138e+01,3.973916e+01,1.698028e+02
1.725242e+06,1.996808e+01,7.310098e+04,8.460762e-01,9.442809e-01,9.443041e-01,-2.612569e-04,6.706728e-09,3.796848e+01,7.957103e+00,3.001138e+01,3.973936e+01,1.698068e+02
1.725252e+06,1.996819e+01,7.311098e+04,8.461919e-01,9.442748e-01,9.443041e-01,-2.611899e-04,6.706728e-09,3.796848e+01,7.957103e+00,3.001138e+01,3.973957e+01,1.698108e+02
1.725262e+06,1.996831e+01,7.312098e+04,8.463077e-01,9.442687e-01,9.443042e-01,-2.611228e-04,6.706727e-09,3.796848e+01,7.957103e+00,3.001138e+01,3.973977e+01,1.698148e+02
1.725272e+06,1.996842e+01,7.313098e+04,8.464234e-01,9.442626e-01,9.443043e-01,-2.610557e-04,6.706727e-09,3.796848e+01,7.957103e+00,3.001138e+01,3.973998e+01,1.698189e+02
1.725282e+06,1.996854e+01,7.314098e+04,8.465392e-01,9.442565e-01,9.443043e-01,-2.609887e-04,6.706726e-09,3.796848e+01,7.957103e+00,3.001138e+01,3.974018e+01,1.698229e+02
1.725292e+06,1.996865e+01,7.315098e+04,8.466549e-01,9.442504e-01,9.443044e-01,-2.609216e-04,6.706726e-09,3.796848e+01,7.957103e+00,3.001138e+01,3.974039e+01,1.698269e+02
1.725302e+06,1.996877e+01,7.316098e+04,8.467706e-01,9.442443e-01,9.443045e-01,-2.608545e-04,6.706725e-09,3.796848e+01,7.957103e+00,3.001138e+01,3.974059e+01,1.698309e+02
1.725312e+06,1.996889e+01,7.317098e+04,8.468864e-01,9.442382e-01,9.443045e-01,-2.607875e-04,6.706725e-09,3.796848e+01,7.957103e+00,3.001138e+01,3.974080e+01,1.698349e+02
1.725322e+06,1.996900e+01,7.318098e+04,8.470021e-01,9.442321e-01,9.443046e-01,-2.607204e-04,6.706724e-09,3.796848e+01,7.957103e+00,3.001138e+01,3.974100e+01,1.698390e+02
1.725332e+06,1.996912e+01,7.319098e+04,8.471179e-01,9.442260e-01,9.443046e-01,-2.606533e-04,6.706724e-09,3.796848e+01,7.957103e+00,3.001138e+01,3.974121e+01,1.698430e+02
1.725342e+06,1.996923e+01,7.320098e+04,8.472336e-01,9.442199e-01,9.443047e-01,-2.605863e-04,6.706724e-09,3.796848e+01,7.957103e+00,3.001138e+01,3.974141e+01,1.698470e+02
1.725352e+06,1.996935e+01,7.321098e+04,8.473494e-01,9.442138e-01,9.443048e-01,-2.605192e-04,6.706723e-09,3.796848e+01,7.957103e+00,3.001138e+01,3.974162e+01,1.698510e+02
1.725362e+06,1.996947e+01,7.322098e+04,8.474651e-01,9.442077e-01,9.443048e-01,-2.604521e-04,6.706723e-09,3.796848e+01,7.957103e+00,3.001138e+01,3.974182e+01,1.698550e+02
1.725372e+06,1.996958e+01,7.323098e+04,8.475808e-01,9.442016e-01,9.443049e-01,-2.603850e-04,6.706722e-09,3.796848e+01,7.957103e+00,3.001138e+01,3.974203e+01,1.698591e+02
1.725382e+06,1.996970e+01,7.324098e+04,8.476966e-01,9.441955e-01,9.443050e-01,-2.603180e-04,6.706722e-09,3.796848e+01,7.957103e+00,3.001138e+01,3.974223e+01,1.698631e+02
1.725392e+06,1.996981e+01,7.325098e+04,8.478123e-01,9.441894e-01,9.443050e-01,-2.602509e-04,6.706721e-09,3.796848e+01,7.957103e+00,3.001138e+01,3.974244e+01,1.698671e+02
1.725402e+06,1.996993e+01,7.326099e+04,8.479281e-01,9.441834e-01,9.443051e-01,-2.601838e-04,6.706721e-09,3.796848e+01,7.957103e+00,3.001138e+01,3.974265e+01,1.698711e+02
1.725412e+06,1.997004e+01,7.327099e+04,8.480438e-01,9.441773e-01,9.443051e-01,-2.601168e-04,6.706720e-09,3.796848e+01,7.957103e+00,3.001138e+01,3.974285e+01,1.698751e+02
1.725422e+06,1.997016e+01,7.328099e+04,8.481596e-01,9.441712e-01,9.443052e-01,-2.600497e-04,6.706720e-09,3.796848e+01,7.957103e+00,3.001138e+01,3.974306e+01,1.698792e+02
1.725432e+06,1.997028e+01,7.329099e+04,8.482753e-01,9.441651e-01,9.443053e-01,-2.599826e-04,6.706720e-09,3.796848e+01,7.957103e+00,3.001138e+01,3.974326e+01,1.698832e+02
1.725442e+06,1.997039e+01,7.330099e+04,8.483910e-01,9.441590e-01,9.443053e-01,-2.599156e-04,6.706719e-09,3.796848e+01,7.957103e+00,3.001138e+01,3.974347e+01,1.698872e+02
1.725452e+06,1.997051e+01,7.331099e+04,8.485068e-01,9.441529e-01,9.443054e-01,-2.598485e-04,6.706719e-09,3.796848e+01,7.957103e+00,3.001138e+01,3.974367e+01,1.698912e+02
1.725462e+06,1.997062e+01,7.332099e+04,8.486225e-01,9.441468e-01,9.443055e-01,-2.597814e-04,6.706718e-09,3.796848e+01,7.957103e+00,3.001138e+01,3.974388e+01,1.698952e+02
1.725472e+06,1.997074e+01,7.333099e+04,8.487383e-01,9.441407e-01,9.443055e-01,-2.597144e-04,6.706718e-09,3.796848e+01,7.957103e+00,3.001138e+01,3.974408e+01,1.698992e+02
1.725482e+06,1.997085e+01,7.334099e+04,8.488540e-01,9.441423e-01,9.443056e-01,-2.596473e-04,6.706717e-09,3.796779e+01,7.957103e+00,3.001069e+01,3.974330e+01,1.698968e+02
1.725492e+06,1.997097e+01,7.335099e+04,8.489697e-01,9.441458e-01,9.443057e-01,-2.595802e-04,6.706717e-09,3.796694e+01,7.957103e+00,3.000984e+01,3.974228e+01,1.698928e+02
1.725502e+06,1.997109e+01,7.336099e+04,8.490855e-01,9.441492e-01,9.443057e-01,-2.595132e-04,6.706716e-09,3.796609e+01,7.957103e+00,3.000899e+01,3.974126e+01,1.698888e+02
1.725512e+06,1.997120e+01,7.337099e+04,8.492012e-01,9.441526e-01,9.443058e-01,-2.594461e-04,6.706716e-09,3.796524e+01,7.957103e+00,3.000814e+01,3.974025e+01,1.698848e+02
1.725522e+06,1.997132e+01,7.338099e+04,8.493170e-01,9.441561e-01,9.443058e-01,-2.593790e-04,6.706716e-09,3.796439e+01,7.957103e+00,3.000729e+01,3.973923e+01,1.698809e+02
1.725532e+06,1.997143e+01,7.339099e+04,8.494327e-01,9.441595e-01,9.443059e-01,-2.593120e-04,6.706715e-09,3.796354e+01,7.957103e+00,3.000644e+01,3.973821e+01,1.698769e+02
1.725542e+06,1.997155e+01,7.340099e+04,8.495485e-01,9.441630e-01,9.443060e-01,-2.592449e-04,6.706715e-09,3.796269e+01,7.957103e+00,3.000559e+01,3.973720e+01,1.698729e+02
1.725552e+06,1.997166e+01,7.341099e+04,8.496642e-01,9.441664e-01,9.443060e-01,-2.591778e-04,6.706714e-09,3.796184e+01,7.957103e+00,3.000474e+01,3.973618e+01,1.698689e+02
1.725562e+06,1.997178e+01,7.342099e+04,8.497799e-01,9.441698e-01,9.443061e-01,-2.591108e-04,6.706714e-09,3.796099e+01,7.957103e+00,3.000389e+01,3.973516e+01,1.698650e+02
1.725572e+06,1.997190e+01,7.343099e+04,8.498957e-01,9.441733e-01,9.443062e-01,-2.590437e-04,6.706713e-09,3.796014e+01,7.957103e+00,3.000304e+01,3.973415e+01,1.698610e+02
1.725582e+06,1.997201e+01,7.344099e+04,8.500114e-01,9.441767e-01,9.443062e-01,-2.589766e-04,6.706713e-09,3.795929e+01,7.957103e+00,3.000219e+01,3.973313e+01,1.698570e+02
1.725592e+06,1.997213e+01,7.345099e+04,8.501272e-01,9.441802e-01,9.443063e-01,-2.589095e-04,6.706712e-09,3.795844e+01,7.957103e+00,3.000133e+01,3.973211e+01,1.698530e+02
1.725602e+06,1.997224e+01,7.346099e+04,8.502429e-01,9.441836e-01,9.443064e-01,-2.588425e-04,6.706712e-09,3.795759e+01,7.957103e+00,3.000048e+01,3.973110e+01,1.698490e+02
1.725612e+06,1.997236e+01,7.347099e+04,8.503587e-01,9.441870e-01,9.443064e-01,-2.587754e-04,6.706711e-09,3.795674e+01,7.957103e+00,2.999963e+01,3.973008e+01,1.698451e+02
1.725622e+06,1.997247e+01,7.348099e+04,8.504744e-01,9.441905e-01,9.443065e-01,-2.587083e-04,6.706711e-09,3.795589e+01,7.957103e+00,2.999878e+01,3.972907e+01,1.698411e+02
1.725632e+06,1.997259e+01,7.349099e+04,8.505901e-01,9.441939e-01,9.443065e-01,-2.586413e-04,6.706711e-09,3.795504e+01,7.957103e+00,2.999793e+01,3.972805e+01,1.698371e+02
1.725642e+06,1.997271e+01,7.350099e+04,8.507059e-01,9.441974e-01,9.443066e-01,-2.585742e-04,6.706710e-09,3.795419e+01,7.957103e+00,2.999708e+01,3.972703e+01,1.698331e+02
1.725652e+06,1.997282e+01,7.351099e+04,8.508216e-01,9.442008e-01,9.443067e-01,-2.585071e-04,6.706710e-09,3.795334e+01,7.957103e+00,2.999623e+01,3.972602e+01,1.698292e+02
1.725662e+06,1.997294e+01,7.352099e+04,8.509374e-01,9.442042e-01,9.443067e-01,-2.584401e-04,6.706709e-09,3.795249e+01,7.957103e+00,2.999538e+01,3.972500e+01,1.698252e+02
1.725672e+06,1.997305e+01,7.353099e+04,8.510531e-01,9.442077e-01,9.443068e-01,-2.583730e-04,6.706709e-09,3.795164e+01,7.957103e+00,2.999453e+01,3.972398e+01,1.698212e+02
1.725682e+06,1.997317e+01,7.354099e+04,8.511689e-01,9.442111e-01,9.443069e-01,-2.583059e-04,6.706708e-09,3.795079e+01,7.957103e+00,2.999368e+01,3.972297e+01,1.698172e+02
1.725692e+06,1.997328e+01,7.355099e+04,8.512846e-01,9.442146e-01,9.443069e-01,-2.582389e-04,6.706708e-09,3.794993e+01,7.957103e+00,2.999283e+01,3.972195e+01,1.698132e+02
1.725702e+06,1.997340e+01,7.356099e+04,8.514003e-01,9.442180e-01,9.443070e-01,-2.581718e-04,6.706707e-09,3.794908e+01,7.957103e+00,2.999198e+01,3.972093e+01,1.698093e+02
1.725712e+06,1.997352e+01,7.357099e+04,8.515161e-01,9.442214e-01,9.443070e-01,-2.581047e-04,6.706707e-09,3.794823e+01,7.957103e+00,2.999113e+01,3.971992e+01,1.698053e+02
1.725722e+06,1.997363e+01,7.358099e+04,8.516318e-01,9.442249e-01,9.443071e-01,-2.580377e-04,6.706707e-09,3.794738e+01,7.957103e+00,2.999028e+01,3.971890e+01,1.698013e+02
1.725732e+06,1.997375e+01,7.359099e+04,8.517476e-01,9.442237e-01,9.443072e-01,-2.579706e-04,6.706706e-09,3.794693e+01,7.957103e+00,2.998983e+01,3.971846e+01,1.698000e+02
1.725742e+06,1.997386e+01,7.360099e+04,8.518633e-01,9.442202e-01,9.443072e-01,-2.579035e-04,6.706706e-09,3.794667e+01,7.957103e+00,2.998957e+01,3.971831e+01,1.698000e+02
1.725752e+06,1.997398e+01,7.361099e+04,8.519790e-01,9.442167e-01,9.443073e-01,-2.578365e-04,6.706705e-09,3.794642e+01,7.957103e+00,2.998931e+01,3.971815e+01,1.698000e+02
1.725762e+06,1.997409e+01,7.362099e+04,8.520948e-01,9.442133e-01,9.443074e-01,-2.577694e-04,6.706705e-09,3.794616e+01,7.957103e+00,2.998905e+01,3.971799e+01,1.698000e+02
1.725772e+06,1.997421e+01,7.363099e+04,8.522105e-01,9.442098e-01,9.443074e-01,-2.577023e-04,6.706704e-09,3.794590e+01,7.957103e+00,2.998880e+01,3.971784e+01,1.698000e+02
1.725782e+06,1.997433e+01,7.364099e+04,8.523263e-01,9.442063e-01,9.443075e-01,-2.576353e-04,6.706704e-09,3.794564e+01,7.957103e+00,2.998854e+01,3.971768e+01,1.698000e+02
1.725792e+06,1.997444e+01,7.365099e+04,8.524420e-01,9.442028e-01,9.443076e-01,-2.575682e-04,6.706703e-09,3.794538e+01,7.957103e+00,2.998828e+01,3.971753e+01,1.698000e+02
1.725802e+06,1.997456e+01,7.366099e+04,8.525578e-01,9.441994e-01,9.443076e-01,-2.575011e-04,6.706703e-09,3.794513e+01,7.957103e+00,2.998802e+01,3.971737e+01,1.698000e+02
1.725812e+06,1.997467e+01,7.367099e+04,8.526735e-01,9.441959e-01,9.443077e-01,-2.574341e-04,6.706702e-09,3.794487e+01,7.957103e+00,2.998777e+01,3.971721e+01,1.698000e+02
1.725822e+06,1.997479e+01,7.368099e+04,8.527892e-01,9.441924e-01,9.443077e-01,-2.573670e-04,6.706702e-09,3.794461e+01,7.957103e+00,2.998751e+01,3.971706e+01,1.698000e+02
1.725832e+06,1.997490e+01,7.369099e+04,8.529050e-01,9.441889e-01,9.443078e-01,-2.572999e-04,6.706702e-09,3.794435e+01,7.957103e+00,2.998725e+01,3.971690e+01,1.698000e+02
1.725842e+06,1.997502e+01,7.370099e+04,8.530207e-01,9.441855e-01,9.443079e-01,-2.572328e-04,6.706701e-09,3.794410e+01,7.957103e+00,2.998699e+01,3.971675e+01,1.698000e+02
1.725852e+06,1.997514e+01,7.371099e+04,8.531365e-01,9.441820e-01,9.443079e-01,-2.571658e-04,6.706701e-09,3.794384e+01,7.957103e+00,2.998673e+01,3.971659e+01,1.698000e+02
1.725862e+06,1.997525e+01,7.372099e+04,8.532522e-01,9.441785e-01,9.443080e-01,-2.570987e-04,6.706700e-09,3.794358e+01,7.957103e+00,2.998648e+01,3.971643e+01,1.698000e+02
1.725872e+06,1.997537e+01,7.373099e+04,8.533680e-01,9.441750e-01,9.443081e-01,-2.570316e-04,6.706700e-09,3.794332e+01,7.957103e+00,2.998622e+01,3.971628e+01,1.698000e+02
1.725882e+06,1.997548e+01,7.374099e+04,8.534837e-01,9.441715e-01,9.443081e-01,-2.569646e-04,6.706699e-09,3.794306e+01,7.957103e+00,2.998596e+01,3.971612e+01,1.698000e+02
1.725892e+06,1.997560e+01,7.375099e+04,8.535994e-01,9.441681e-01,9.443082e-01,-2.568975e-04,6.706699e-09,3.794281e+01,7.957103e+00,2.998570e+01,3.971597e+01,1.698000e+02
1.725902e+06,1.997572e+01,7.376099e+04,8.537152e-01,9.441646e-01,9.443083e-01,-2.568304e-04,6.706698e-09,3.794255e+01,7.957103e+00,2.998545e+01,3.971581e+01,1.698000e+02
1.725912e+06,1.997583e+01,7.377099e+04,8.538309e-01,9.441611e-01,9.443083e-01,-2.567634e-04,6.706698e-09,3.794229e+01,7.957103e+00,2.998519e+01,3.971565e+01,1.698000e+02
1.725922e+06,1.997595e+01,7.378099e+04,8.539467e-01,9.441576e-01,9.443084e-01,-2.566963e-04,6.706698e-09,3.794203e+01,7.957103e+00,2.998493e+01,3.971550e+01,1.698000e+02
1.725932e+06,1.997606e+01,7.379099e+04,8.540624e-01,9.441542e-01,9.443084e-01,-2.566292e-04,6.706697e-09,3.794178e+01,7.957103e+00,2.998467e+01,3.971534e+01,1.698000e+02
1.725942e+06,1.997618e+01,7.380099e+04,8.541782e-01,9.441507e-01,9.443085e-01,-2.565622e-04,6.706697e-09,3.794152e+01,7.957103e+00,2.998441e+01,3.971518e+01,1.698000e+02
1.725952e+06,1.997629e+01,7.381099e+04,8.542939e-01,9.441472e-01,9.443086e-01,-2.564951e-04,6.706696e-09,3.794126e+01,7.957103e+00,2.998416e+01,3.971503e+01,1.698000e+02
1.725962e+06,1.997641e+01,7.382099e+04,8.544096e-01,9.441437e-01,9.443086e-01,-2.564280e-04,6.706696e-09,3.794100e+01,7.957103e+00,2.998390e+01,3.971487e+01,1.698000e+02
1.725972e+06,1.997653e+01,7.383099e+04,8.545254e-01,9.441403e-01,9.443087e-01,-2.563610e-04,6.706695e-09,3.794074e+01,7.957103e+00,2.998364e+01,3.971472e+01,1.698000e+02
1.725982e+06,1.997664e+01,7.384099e+04,8.546411e-01,9.441524e-01,9.443088e-01,-2.562939e-04,6.706695e-09,3.794257e+01,7.956904e+00,2.998567e+01,3.971625e+01,1.698031e+02
1.725992e+06,1.997676e+01,7.385099e+04,8.547569e-01,9.441689e-01,9.443088e-01,-2.562268e-04,6.706694e-09,3.794496e+01,7.956651e+00,2.998831e+01,3.971825e+01,1.698071e+02
1.726002e+06,1.997687e+01,7.386099e+04,8.548726e-01,9.441853e-01,9.443089e-01,-2.561598e-04,6.706694e-09,3.794735e+01,7.956398e+00,2.999095e+01,3.972024e+01,1.698111e+02
1.726012e+06,1.997699e+01,7.387099e+04,8.549883e-01,9.442017e-01,9.443089e-01,-2.560927e-04,6.706693e-09,3.794974e+01,7.956144e+00,2.999359e+01,3.972223e+01,1.698151e+02
1.726022e+06,1.997710e+01,7.388099e+04,8.551041e-01,9.442181e-01,9.443090e-01,-2.560256e-04,6.706693e-09,3.795213e+01,7.955891e+00,2.999624e+01,3.972423e+01,1.698191e+02
1.726032e+06,1.997722e+01,7.389099e+04,8.552198e-01,9.442345e-01,9.443091e-01,-2.559586e-04,6.706693e-09,3.795452e+01,7.955638e+00,2.999888e+01,3.972622e+01,1.698231e+02
1.726042e+06,1.997734e+01,7.390099e+04,8.553356e-01,9.442509e-01,9.443091e-01,-2.558915e-04,6.706692e-09,3.795691e+01,7.955385e+00,3.000152e+01,3.972821e+01,1.698271e+02
1.726052e+06,1.997745e+01,7.391099e+04,8.554513e-01,9.442674e-01,9.443092e-01,-2.558244e-04,6.706692e-09,3.795929e+01,7.955131e+00,3.000416e+01,3.973020e+01,1.698311e+02
1.726062e+06,1.997757e+01,7.392099e+04,8.555671e-01,9.442838e-01,9.443093e-01,-2.557574e-04,6.706691e-09,3.796168e+01,7.954878e+00,3.000681e+01,3.973220e+01,1.698351e+02
1.726072e+06,1.997768e+01,7.393099e+04,8.556828e-01,9.443002e-01,9.443093e-01,-2.556903e-04,6.706691e-09,3.796407e+01,7.954625e+00,3.000945e+01,3.973419e+01,1.698391e+02
1.726082e+06,1.997780e+01,7.394099e+04,8.557985e-01,9.443166e-01,9.443094e-01,-2.556232e-04,6.706690e-09,3.796646e+01,7.954372e+00,3.001209e+01,3.973618e+01,1.698431e+02
1.726092e+06,1.997791e+01,7.395099e+04,8.559143e-01,9.443330e-01,9.443095e-01,-2.555562e-04,6.706690e-09,3.796885e+01,7.954119e+00,3.001473e+01,3.973817e+01,1.698470e+02
1.726102e+06,1.997803e+01,7.396099e+04,8.560300e-01,9.443494e-01,9.443095e-01,-2.554891e-04,6.706689e-09,3.797124e+01,7.953865e+00,3.001738e+01,3.974017e+01,1.698510e+02
1.726112e+06,1.997815e+01,7.397099e+04,8.561458e-01,9.443658e-01,9.443096e-01,-2.554220e-04,6.706689e-09,3.797363e+01,7.953612e+00,3.002002e+01,3.974216e+01,1.698550e+02
1.726122e+06,1.997826e+01,7.398099e+04,8.562615e-01,9.443823e-01,9.443096e-01,-2.553549e-04,6.706689e-09,3.797602e+01,7.953359e+00,3.002266e+01,3.974415e+01,1.698590e+02
1.726132e+06,1.997838e+01,7.399099e+04,8.563773e-01,9.443987e-01,9.443097e-01,-2.552879e-04,6.706688e-09,3.797841e+01,7.953106e+00,3.002530e+01,3.974614e+01,1.698630e+02
1.726142e+06,1.997849e+01,7.400099e+04,8.564930e-01,9.444151e-01,9.443098e-01,-2.552208e-04,6.706688e-09,3.798080e+01,7.952852e+00,3.002794e+01,3.974814e+01,1.698670e+02
1.726152e+06,1.997861e+01,7.401100e+04,8.566087e-01,9.444315e-01,9.443098e-01,-2.551537e-04,6.706687e-09,3.798319e+01,7.952599e+00,3.003059e+01,3.975013e+01,1.698710e+02
1.726162e+06,1.997872e+01,7.402100e+04,8.567245e-01,9.444479e-01,9.443099e-01,-2.550867e-04,6.706687e-09,3.798558e+01,7.952346e+00,3.003323e+01,3.975212e+01,1.698750e+02
1.726172e+06,1.997884e+01,7.403100e+04,8.568402e-01,9.444643e-01,9.443100e-01,-2.550196e-04,6.706686e-09,3.798796e+01,7.952093e+00,3.003587e+01,3.975411e+01,1.698790e+02
1.726182e+06,1.997896e+01,7.404100e+04,8.569560e-01,9.444807e-01,9.443100e-01,-2.549525e-04,6.706686e-09,3.799035e+01,7.951840e+00,3.003851e+01,3.975610e+01,1.698830e+02
1.726192e+06,1.997907e+01,7.405100e+04,8.570717e-01,9.444972e-01,9.443101e-01,-2.548855e-04,6.706685e-09,3.799274e+01,7.951586e+00,3.004116e+01,3.975809e+01,1.698870e+02
1.726202e+06,1.997919e+01,7.406100e+04,8.571875e-01,9.445136e-01,9.443102e-01,-2.548184e-04,6.706685e-09,3.799513e+01,7.951333e+00,3.004380e+01,3.976009e+01,1.698909e+02
1.726212e+06,1.997930e+01,7.407100e+04,8.573032e-01,9.445300e-01,9.443102e-01,-2.547513e-04,6.706684e-09,3.799752e+01,7.951080e+00,3.004644e+01,3.976208e+01,1.698949e+02
1.726222e+06,1.997942e+01,7.408100e+04,8.574189e-01,9.445464e-01,9.443103e-01,-2.546843e-04,6.706684e-09,3.799991e+01,7.950827e+00,3.004908e+01,3.976407e+01,1.698989e+02
1.726232e+06,1.997953e+01,7.409100e+04,8.575347e-01,9.445451e-01,9.443103e-01,-2.546172e-04,6.706684e-09,3.799962e+01,7.950759e+00,3.004886e+01,3.976380e+01,1.699029e+02
1.726242e+06,1.997965e+01,7.410100e+04,8.576504e-01,9.445373e-01,9.443104e-01,-2.545501e-04,6.706683e-09,3.799834e+01,7.950759e+00,3.004758e+01,3.976271e+01,1.699069e+02
1.726252e+06,1.997977e+01,7.411100e+04,8.577662e-01,9.445295e-01,9.443105e-01,-2.544831e-04,6.706683e-09,3.799706e+01,7.950759e+00,3.004630e+01,3.976162e+01,1.699109e+02
1.726262e+06,1.997988e+01,7.412100e+04,8.578819e-01,9.445218e-01,9.443105e-01,-2.544160e-04,6.706682e-09,3.799578e+01,7.950759e+00,3.004502e+01,3.976053e+01,1.699149e+02
1.726272e+06,1.998000e+01,7.413100e+04,8.579976e-01,9.445140e-01,9.443106e-01,-2.543489e-04,6.706682e-09,3.799450e+01,7.950759e+00,3.004374e+01,3.975943e+01,1.699189e+02
1.726282e+06,1.998011e+01,7.414100e+04,8.581134e-01,9.445062e-01,9.443107e-01,-2.542819e-04,6.706681e-09,3.799322e+01,7.950759e+00,3.004246e+01,3.975834e+01,1.699229e+02
1.726292e+06,1.998023e+01,7.415100e+04,8.582291e-01,9.444984e-01,9.443107e-01,-2.542148e-04,6.706681e-09,3.799194e+01,7.950759e+00,3.004118e+01,3.975725e+01,1.699269e+02
1.726302e+06,1.998034e+01,7.416100e+04,8.583449e-01,9.444906e-01,9.443108e-01,-2.541477e-04,6.706680e-09,3.799066e+01,7.950759e+00,3.003990e+01,3.975615e+01,1.699309e+02
1.726312e+06,1.998046e+01,7.417100e+04,8.584606e-01,9.444828e-01,9.443108e-01,-2.540807e-04,6.706680e-09,3.798938e+01,7.950759e+00,3.003862e+01,3.975506e+01,1.699348e+02
1.726322e+06,1.998058e+01,7.418100e+04,8.585764e-01,9.444751e-01,9.443109e-01,-2.540136e-04,6.706680e-09,3.798810e+01,7.950759e+00,3.003734e+01,3.975397e+01,1.699388e+02
1.726332e+06,1.998069e+01,7.419100e+04,8.586921e-01,9.444673e-01,9.443110e-01,-2.539465e-04,6.706679e-09,3.798682e+01,7.950759e+00,3.003606e+01,3.975287e+01,1.699428e+02
1.726342e+06,1.998081e+01,7.420100e+04,8.588078e-01,9.444595e-01,9.443110e-01,-2.538795e-04,6.706679e-09,3.798554e+01,7.950759e+00,3.003478e+01,3.975178e+01,1.699468e+02
1.726352e+06,1.998092e+01,7.421100e+04,8.589236e-01,9.444517e-01,9.443111e-01,-2.538124e-04,6.706678e-09,3.798426e+01,7.950759e+00,3.003350e+01,3.975069e+01,1.699508e+02
1.726362e+06,1.998104e+01,7.422100e+04,8.590393e-01,9.444439e-01,9.443112e-01,-2.537453e-04,6.706678e-09,3.798298e+01,7.950759e+00,3.003222e+01,3.974960e+01,1.699548e+02
1.726372e+06,1.998116e+01,7.423100e+04,8.591551e-01,9.444361e-01,9.443112e-01,-2.536783e-04,6.706677e-09,3.798170e+01,7.950759e+00,3.003094e+01,3.974850e+01,1.699588e+02
1.726382e+06,1.998127e+01,7.424100e+04,8.592708e-01,9.444284e-01,9.443113e-01,-2.536112e-04,6.706677e-09,3.798042e+01,7.950759e+00,3.002966e+01,3.974741e+01,1.699628e+02
1.726392e+06,1.998139e+01,7.425100e+04,8.593866e-01,9.444206e-01,9.443114e-01,-2.535441e-04,6.706676e-09,3.797914e+01,7.950759e+00,3.002838e+01,3.974632e+01,1.699668e+02
1.726402e+06,1.998150e+01,7.426100e+04,8.595023e-01,9.444128e-01,9.443114e-01,-2.534771e-04,6.706676e-09,3.797786e+01,7.950759e+00,3.002710e+01,3.974522e+01,1.699708e+02
1.726412e+06,1.998162e+01,7.427100e+04,8.596180e-01,9.444050e-01,9.443115e-01,-2.534100e-04,6.706675e-09,3.797658e+01,7.950759e+00,3.002582e+01,3.974413e+01,1.699748e+02
1.726422e+06,1.998173e+01,7.428100e+04,8.597338e-01,9.443972e-01,9.443115e-01,-2.533429e-04,6.706675e-09,3.797530e+01,7.950759e+00,3.002454e+01,3.974304e+01,1.699788e+02
1.726432e+06,1.998185e+01,7.429100e+04,8.598495e-01,9.443894e-01,9.443116e-01,-2.532758e-04,6.706675e-09,3.797402e+01,7.950759e+00,3.002326e+01,3.974194e+01,1.699827e+02
1.726442e+06,1.998197e+01,7.430100e+04,8.599653e-01,9.443816e-01,9.443117e-01,-2.532088e-04,6.706674e-09,3.797274e+01,7.950759e+00,3.002198e+01,3.974085e+01,1.699867e+02
1.726452e+06,1.998208e+01,7.431100e+04,8.600810e-01,9.443739e-01,9.443117e-01,-2.531417e-04,6.706674e-09,3.797146e+01,7.950759e+00,3.002070e+01,3.973976e+01,1.699907e+02
1.726462e+06,1.998220e+01,7.432100e+04,8.601968e-01,9.443661e-01,9.443118e-01,-2.530746e-04,6.706673e-09,3.797018e+01,7.950759e+00,3.001942e+01,3.973866e+01,1.699947e+02
1.726472e+06,1.998231e+01,7.433100e+04,8.603125e-01,9.443583e-01,9.443119e-01,-2.530076e-04,6.706673e-09,3.796890e+01,7.950759e+00,3.001814e+01,3.973757e+01,1.699987e+02
1.726482e+06,1.998243e+01,7.434100e+04,8.604282e-01,9.443558e-01,9.443119e-01,-2.529405e-04,6.706672e-09,3.796848e+01,7.950759e+00,3.001772e+01,3.973722e+01,1.700000e+02
1.726492e+06,1.998254e+01,7.435100e+04,8.605440e-01,9.443558e-01,9.443120e-01,-2.528734e-04,6.706672e-09,3.796848e+01,7.950759e+00,3.001772e+01,3.973722e+01,1.700000e+02
1.726502e+06,1.998266e+01,7.436100e+04,8.606597e-01,9.443558e-01,9.443121e-01,-2.528064e-04,6.706671e-09,3.796848e+01,7.950759e+00,3.001772e+01,3.973722e+01,1.700000e+02
1.726512e+06,1.998278e+01,7.437100e+04,8.607755e-01,9.443558e-01,9.443121e-01,-2.527393e-04,6.706671e-09,3.796848e+01,7.950759e+00,3.001772e+01,3.973722e+01,1.700000e+02
1.726522e+06,1.998289e+01,7.438100e+04,8.608912e-01,9.443558e-01,9.443122e-01,-2.526722e-04,6.706671e-09,3.796848e+01,7.950759e+00,3.001772e+01,3.973722e+01,1.700000e+02
1.726532e+06,1.998301e+01,7.439100e+04,8.610069e-01,9.443558e-01,9.443122e-01,-2.526052e-04,6.706670e-09,3.796848e+01,7.950759e+00,3.001772e+01,3.973722e+01,1.700000e+02
1.726542e+06,1.998312e+01,7.440100e+04,8.611227e-01,9.443558e-01,9.443123e-01,-2.525381e-04,6.706670e-09,3.796848e+01,7.950759e+00,3.001772e+01,3.973722e+01,1.700000e+02
1.726552e+06,1.998324e+01,7.441100e+04,8.612384e-01,9.443558e-01,9.443124e-01,-2.524710e-04,6.706669e-09,3.796848e+01,7.950759e+00,3.001772e+01,3.973722e+01,1.700000e+02
1.726562e+06,1.998335e+01,7.442100e+04,8.613542e-01,9.443558e-01,9.443124e-01,-2.524040e-04,6.706669e-09,3.796848e+01,7.950759e+00,3.001772e+01,3.973722e+01,1.700000e+02
1.726572e+06,1.998347e+01,7.443100e+04,8.614699e-01,9.443558e-01,9.443125e-01,-2.523369e-04,6.706668e-09,3.796848e+01,7.950759e+00,3.001772e+01,3.973722e+01,1.700000e+02
1.726582e+06,1.998359e+01,7.444100e+04,8.615857e-01,9.443558e-01,9.443126e-01,-2.522698e-04,6.706668e-09,3.796848e+01,7.950759e+00,3.001772e+01,3.973722e+01,1.700000e+02
1.726592e+06,1.998370e+01,7.445100e+04,8.617014e-01,9.443558e-01,9.443126e-01,-2.522028e-04,6.706667e-09,3.796848e+01,7.950759e+00,3.001772e+01,3.973722e+01,1.700000e+02
1.726602e+06,1.998382e+01,7.446100e+04,8.618171e-01,9.443558e-01,9.443127e-01,-2.521357e-04,6.706667e-09,3.796848e+01,7.950759e+00,3.001772e+01,3.973722e+01,1.700000e+02
1.726612e+06,1.998393e+01,7.447100e+04,8.619329e-01,9.443558e-01,9.443127e-01,-2.520686e-04,6.706666e-09,3.796848e+01,7.950759e+00,3.001772e+01,3.973722e+01,1.700000e+02
1.726622e+06,1.998405e+01,7.448100e+04,8.620486e-01,9.443558e-01,9.443128e-01,-2.520016e-04,6.706666e-09,3.796848e+01,7.950759e+00,3.001772e+01,3.973722e+01,1.700000e+02
1.726632e+06,1.998416e+01,7.449100e+04,8.621644e-01,9.443558e-01,9.443129e-01,-2.519345e-04,6.706666e-09,3.796848e+01,7.950759e+00,3.001772e+01,3.973722e+01,1.700000e+02
1.726642e+06,1.998428e+01,7.450100e+04,8.622801e-01,9.443558e-01,9.443129e-01,-2.518674e-04,6.706665e-09,3.796848e+01,7.950759e+00,3.001772e+01,3.973722e+01,1.700000e+02
1.726652e+06,1.998440e+01,7.451100e+04,8.623959e-01,9.443558e-01,9.443130e-01,-2.518004e-04,6.706665e-09,3.796848e+01,7.950759e+00,3.001772e+01,3.973722e+01,1.700000e+02
1.726662e+06,1.998451e+01,7.452100e+04,8.625116e-01,9.443558e-01,9.443131e-01,-2.517333e-04,6.706664e-09,3.796848e+01,7.950759e+00,3.001772e+01,3.973722e+01,1.700000e+02
1.726672e+06,1.998463e+01,7.453100e+04,8.626273e-01,9.443558e-01,9.443131e-01,-2.516662e-04,6.706664e-09,3.796848e+01,7.950759e+00,3.001772e+01,3.973722e+01,1.700000e+02
1.726682e+06,1.998474e+01,7.454100e+04,8.627431e-01,9.443558e-01,9.443132e-01,-2.515992e-04,6.706663e-09,3.796848e+01,7.950759e+00,3.001772e+01,3.973722e+01,1.700000e+02
1.726692e+06,1.998486e+01,7.455100e+04,8.628588e-01,9.443558e-01,9.443133e-01,-2.515321e-04,6.706663e-09,3.796848e+01,7.950759e+00,3.001772e+01,3.973722e+01,1.700000e+02
1.726702e+06,1.998497e+01,7.456100e+04,8.629746e-01,9.443558e-01,9.443133e-01,-2.514650e-04,6.706662e-09,3.796848e+01,7.950759e+00,3.001772e+01,3.973722e+01,1.700000e+02
1.726712e+06,1.998509e+01,7.457100e+04,8.630903e-01,9.443558e-01,9.443134e-01,-2.513980e-04,6.706662e-09,3.796848e+01,7.950759e+00,3.001772e+01,3.973722e+01,1.700000e+02
1.726722e+06,1.998521e+01,7.458100e+04,8.632061e-01,9.443558e-01,9.443134e-01,-2.513309e-04,6.706662e-09,3.796848e+01,7.950759e+00,3.001772e+01,3.973722e+01,1.700000e+02
1.726732e+06,1.998532e+01,7.459100e+04,8.633218e-01,9.443521e-01,9.443135e-01,-2.512638e-04,6.706661e-09,3.796770e+01,7.950759e+00,3.001694e+01,3.973651e+01,1.700000e+02
1.726742e+06,1.998544e+01,7.460100e+04,8.634375e-01,9.443469e-01,9.443136e-01,-2.511968e-04,6.706661e-09,3.796659e+01,7.950759e+00,3.001583e+01,3.973551e+01,1.700000e+02
1.726752e+06,1.998555e+01,7.461100e+04,8.635533e-01,9.443418e-01,9.443136e-01,-2.511297e-04,6.706660e-09,3.796548e+01,7.950759e+00,3.001472e+01,3.973451e+01,1.700000e+02
1.726762e+06,1.998567e+01,7.462100e+04,8.636690e-01,9.443366e-01,9.443137e-01,-2.510626e-04,6.706660e-09,3.796437e+01,7.950759e+00,3.001361e+01,3.973351e+01,1.700000e+02
1.726772e+06,1.998578e+01,7.463100e+04,8.637848e-01,9.443314e-01,9.443138e-01,-2.509956e-04,6.706659e-09,3.796326e+01,7.950759e+00,3.001250e+01,3.973251e+01,1.700000e+02
1.726782e+06,1.998590e+01,7.464100e+04,8.639005e-01,9.443262e-01,9.443138e-01,-2.509285e-04,6.706659e-09,3.796215e+01,7.950759e+00,3.001139e+01,3.973151e+01,1.700000e+02
1.726792e+06,1.998602e+01,7.465100e+04,8.640162e-01,9.443210e-01,9.443139e-01,-2.508614e-04,6.706658e-09,3.796104e+01,7.950759e+00,3.001028e+01,3.973051e+01,1.700000e+02
1.726802e+06,1.998613e+01,7.466100e+04,8.641320e-01,9.443159e-01,9.443140e-01,-2.507944e-04,6.706658e-09,3.795993e+01,7.950759e+00,3.000918e+01,3.972951e+01,1.700000e+02
1.726812e+06,1.998625e+01,7.467100e+04,8.642477e-01,9.443107e-01,9.443140e-01,-2.507273e-04,6.706657e-09,3.795882e+01,7.950759e+00,3.000807e+01,3.972851e+01,1.700000e+02
1.726822e+06,1.998636e+01,7.468100e+04,8.643635e-01,9.443055e-01,9.443141e-01,-2.506602e-04,6.706657e-09,3.795772e+01,7.950759e+00,3.000696e+01,3.972751e+01,1.700000e+02
1.726832e+06,1.998648e+01,7.469100e+04,8.644792e-01,9.443003e-01,9.443141e-01,-2.505931e-04,6.706657e-09,3.795661e+01,7.950759e+00,3.000585e+01,3.972651e+01,1.700000e+02
1.726842e+06,1.998659e+01,7.470100e+04,8.645950e-01,9.442951e-01,9.443142e-01,-2.505261e-04,6.706656e-09,3.795550e+01,7.950759e+00,3.000474e+01,3.972550e+01,1.700000e+02
1.726852e+06,1.998671e+01,7.471100e+04,8.647107e-01,9.442900e-01,9.443143e-01,-2.504590e-04,6.706656e-09,3.795439e+01,7.950759e+00,3.000363e+01,3.972450e+01,1.700000e+02
1.726862e+06,1.998683e+01,7.472100e+04,8.648264e-01,9.442848e-01,9.443143e-01,-2.503919e-04,6.706655e-09,3.795328e+01,7.950759e+00,3.000252e+01,3.972350e+01,1.700000e+02
1.726872e+06,1.998694e+01,7.473100e+04,8.649422e-01,9.442796e-01,9.443144e-01,-2.503249e-04,6.706655e-09,3.795217e+01,7.950759e+00,3.000141e+01,3.972250e+01,1.700000e+02
1.726882e+06,1.998706e+01,7.474100e+04,8.650579e-01,9.442744e-01,9.443145e-01,-2.502578e-04,6.706654e-09,3.795106e+01,7.950759e+00,3.000030e+01,3.972150e+01,1.700000e+02
1.726892e+06,1.998717e+01,7.475101e+04,8.651737e-01,9.442693e-01,9.443145e-01,-2.501907e-04,6.706654e-09,3.794995e+01,7.950759e+00,2.999919e+01,3.972050e+01,1.700000e+02
1.726902e+06,1.998729e+01,7.476101e+04,8.652894e-01,9.442641e-01,9.443146e-01,-2.501237e-04,6.706653e-09,3.794884e+01,7.950759e+00,2.999808e+01,3.971950e+01,1.700000e+02
1.726912e+06,1.998741e+01,7.477101e+04,8.654052e-01,9.442589e-01,9.443146e-01,-2.500566e-04,6.706653e-09,3.794773e+01,7.950759e+00,2.999697e+01,3.971850e+01,1.700000e+02
1.726922e+06,1.998752e+01,7.478101e+04,8.655209e-01,9.442537e-01,9.443147e-01,-2.499895e-04,6.706653e-09,3.794662e+01,7.950759e+00,2.999586e+01,3.971750e+01,1.700000e+02
1.726932e+06,1.998764e+01,7.479101e+04,8.656366e-01,9.442485e-01,9.443148e-01,-2.499225e-04,6.706652e-09,3.794551e+01,7.950759e+00,2.999476e+01,3.971650e+01,1.700000e+02
1.726942e+06,1.998775e+01,7.480101e+04,8.657524e-01,9.442434e-01,9.443148e-01,-2.498554e-04,6.706652e-09,3.794440e+01,7.950759e+00,2.999365e+01,3.971550e+01,1.700000e+02
1.726952e+06,1.998787e+01,7.481101e+04,8.658681e-01,9.442382e-01,9.443149e-01,-2.497883e-04,6.706651e-09,3.794330e+01,7.950759e+00,2.999254e+01,3.971450e+01,1.700000e+02
1.726962e+06,1.998798e+01,7.482101e+04,8.659839e-01,9.442330e-01,9.443150e-01,-2.497213e-04,6.706651e-09,3.794219e+01,7.950759e+00,2.999143e+01,3.971350e+01,1.700000e+02
1.726972e+06,1.998810e+01,7.483101e+04,8.660996e-01,9.442278e-01,9.443150e-01,-2.496542e-04,6.706650e-09,3.794108e+01,7.950759e+00,2.999032e+01,3.971250e+01,1.700000e+02
1.726982e+06,1.998822e+01,7.484101e+04,8.662154e-01,9.442221e-01,9.443151e-01,-2.495871e-04,6.706650e-09,3.794052e+01,7.950924e+00,2.998960e+01,3.971210e+01,1.699974e+02
1.726992e+06,1.998833e+01,7.485101e+04,8.663311e-01,9.442160e-01,9.443152e-01,-2.495201e-04,6.706649e-09,3.794027e+01,7.951178e+00,2.998909e+01,3.971201e+01,1.699934e+02
1.727002e+06,1.998845e+01,7.486101e+04,8.664468e-01,9.442099e-01,9.443152e-01,-2.494530e-04,6.706649e-09,3.794001e+01,7.951432e+00,2.998858e+01,3.971193e+01,1.699894e+02
1.727012e+06,1.998856e+01,7.487101e+04,8.665626e-01,9.442038e-01,9.443153e-01,-2.493859e-04,6.706648e-09,3.793975e+01,7.951686e+00,2.998807e+01,3.971185e+01,1.699854e+02
1.727022e+06,1.998868e+01,7.488101e+04,8.666783e-01,9.441978e-01,9.443153e-01,-2.493189e-04,6.706648e-09,3.793949e+01,7.951940e+00,2.998755e+01,3.971176e+01,1.699814e+02
1.727032e+06,1.998879e+01,7.489101e+04,8.667941e-01,9.441917e-01,9.443154e-01,-2.492518e-04,6.706648e-09,3.793924e+01,7.952195e+00,2.998704e+01,3.971168e+01,1.699774e+02
1.727042e+06,1.998891e+01,7.490101e+04,8.669098e-01,9.441856e-01,9.443155e-01,-2.491847e-04,6.706647e-09,3.793898e+01,7.952449e+00,2.998653e+01,3.971160e+01,1.699734e+02
1.727052e+06,1.998903e+01,7.491101e+04,8.670255e-01,9.441795e-01,9.443155e-01,-2.491177e-04,6.706647e-09,3.793872e+01,7.952703e+00,2.998602e+01,3.971152e+01,1.699694e+02
1.727062e+06,1.998914e+01,7.492101e+04,8.671413e-01,9.441735e-01,9.443156e-01,-2.490506e-04,6.706646e-09,3.793847e+01,7.952957e+00,2.998551e+01,3.971143e+01,1.699654e+02
1.727072e+06,1.998926e+01,7.493101e+04,8.672570e-01,9.441674e-01,9.443157e-01,-2.489835e-04,6.706646e-09,3.793821e+01,7.953211e+00,2.998500e+01,3.971135e+01,1.699613e+02
1.727082e+06,1.998937e+01,7.494101e+04,8.673728e-01,9.441613e-01,9.443157e-01,-2.489165e-04,6.706645e-09,3.793795e+01,7.953465e+00,2.998449e+01,3.971127e+01,1.699573e+02
1.727092e+06,1.998949e+01,7.495101e+04,8.674885e-01,9.441552e-01,9.443158e-01,-2.488494e-04,6.706645e-09,3.793770e+01,7.953719e+00,2.998398e+01,3.971119e+01,1.699533e+02
1.727102e+06,1.998960e+01,7.496101e+04,8.676043e-01,9.441492e-01,9.443159e-01,-2.487823e-04,6.706644e-09,3.793744e+01,7.953973e+00,2.998347e+01,3.971110e+01,1.699493e+02
1.727112e+06,1.998972e+01,7.497101e+04,8.677200e-01,9.441431e-01,9.443159e-01,-2.487153e-04,6.706644e-09,3.793718e+01,7.954227e+00,2.998296e+01,3.971102e+01,1.699453e+02
1.727122e+06,1.998984e+01,7.498101e+04,8.678357e-01,9.441370e-01,9.443160e-01,-2.486482e-04,6.706644e-09,3.793693e+01,7.954482e+00,2.998244e+01,3.971094e+01,1.699413e+02
1.727132e+06,1.998995e+01,7.499101e+04,8.679515e-01,9.441309e-01,9.443160e-01,-2.485811e-04,6.706643e-09,3.793667e+01,7.954736e+00,2.998193e+01,3.971085e+01,1.699373e+02
1.727142e+06,1.999007e+01,7.500101e+04,8.680672e-01,9.441248e-01,9.443161e-01,-2.485141e-04,6.706643e-09,3.793641e+01,7.954990e+00,2.998142e+01,3.971077e+01,1.699333e+02
1.727152e+06,1.999018e+01,7.501101e+04,8.681830e-01,9.441188e-01,9.443162e-01,-2.484470e-04,6.706642e-09,3.793616e+01,7.955244e+00,2.998091e+01,3.971069e+01,1.699293e+02
1.727162e+06,1.999030e+01,7.502101e+04,8.682987e-01,9.441127e-01,9.443162e-01,-2.483799e-04,6.706642e-09,3.793590e+01,7.955498e+00,2.998040e+01,3.971061e+01,1.699253e+02
1.727172e+06,1.999041e+01,7.503101e+04,8.684145e-01,9.441066e-01,9.443163e-01,-2.483129e-04,6.706641e-09,3.793564e+01,7.955752e+00,2.997989e+01,3.971052e+01,1.699213e+02
1.727182e+06,1.999053e+01,7.504101e+04,8.685302e-01,9.441005e-01,9.443164e-01,-2.482458e-04,6.706641e-09,3.793539e+01,7.956006e+00,2.997938e+01,3.971044e+01,1.699173e+02
1.727192e+06,1.999065e+01,7.505101e+04,8.686459e-01,9.440945e-01,9.443164e-01,-2.481787e-04,6.706640e-09,3.793513e+01,7.956260e+00,2.997887e+01,3.971036e+01,1.699133e+02
1.727202e+06,1.999076e+01,7.506101e+04,8.687617e-01,9.440884e-01,9.443165e-01,-2.481117e-04,6.706640e-09,3.793487e+01,7.956514e+00,2.997836e+01,3.971028e+01,1.699093e+02
1.727212e+06,1.999088e+01,7.507101e+04,8.688774e-01,9.440823e-01,9.443165e-01,-2.480446e-04,6.706639e-09,3.793461e+01,7.956768e+00,2.997785e+01,3.971019e+01,1.699053e+02
1.727222e+06,1.999099e+01,7.508101e+04,8.689932e-01,9.440762e-01,9.443166e-01,-2.479775e-04,6.706639e-09,3.793436e+01,7.957023e+00,2.997734e+01,3.971011e+01,1.699013e+02
1.727232e+06,1.999111e+01,7.509101e+04,8.691089e-01,9.440785e-01,9.443167e-01,-2.479105e-04,6.706639e-09,3.793480e+01,7.957103e+00,2.997770e+01,3.971050e+01,1.699000e+02
1.727242e+06,1.999122e+01,7.510101e+04,8.692246e-01,9.440845e-01,9.443167e-01,-2.478434e-04,6.706638e-09,3.793557e+01,7.957103e+00,2.997847e+01,3.971111e+01,1.699000e+02
1.727252e+06,1.999134e+01,7.511101e+04,8.693404e-01,9.440906e-01,9.443168e-01,-2.477763e-04,6.706638e-09,3.793634e+01,7.957103e+00,2.997924e+01,3.971172e+01,1.699000e+02
1.727262e+06,1.999146e+01,7.512101e+04,8.694561e-01,9.440967e-01,9.443169e-01,-2.477093e-04,6.706637e-09,3.793711e+01,7.957103e+00,2.998001e+01,3.971234e+01,1.699000e+02
1.727272e+06,1.999157e+01,7.513101e+04,8.695719e-01,9.441028e-01,9.443169e-01,-2.476422e-04,6.706637e-09,3.793788e+01,7.957103e+00,2.998078e+01,3.971295e+01,1.699000e+02
1.727282e+06,1.999169e+01,7.514101e+04,8.696876e-01,9.441088e-01,9.443170e-01,-2.475751e-04,6.706636e-09,3.793865e+01,7.957103e+00,2.998155e+01,3.971356e+01,1.699000e+02
1.727292e+06,1.999180e+01,7.515101e+04,8.698034e-01,9.441149e-01,9.443171e-01,-2.475080e-04,6.706636e-09,3.793942e+01,7.957103e+00,2.998232e+01,3.971417e+01,1.699000e+02
1.727302e+06,1.999192e+01,7.516101e+04,8.699191e-01,9.441210e-01,9.443171e-01,-2.474410e-04,6.706635e-09,3.794020e+01,7.957103e+00,2.998309e+01,3.971478e+01,1.699000e+02
