Repository: brandonlampe/CS_Data

# Repository for Crushed Salt Data
**Grant No: 456417**

This is a work in progress!

## Repository Content

### Directory Names
A uniform namining structure still in progress, but in general directories are named according to the following:
 - Names contain no spaces, a single underscore "_" will be used as a file name seperator.
 - Files are for the Crushed Salt Project (CSP); therefore, the first three charaters of each file are "CSP".
 - Folders are organized by which frame the test was performed on i.e., A2 or A3.
 - The fifth and sixth charaters of each file name will therefore be "A" followed by the frame number.

File: UNM_WP_HY_175_09/STAGE18/CREEP_FIT/175_09_STAGE18_CREEP_OUT.csv (part 2 of 101)
Analysis by Brandon Lampe, performed on: 2016/07/12 20:52:28
Experimental results below begin at: 2016/05/01 15:26:02
Duration (sec),Duration (day),Elapsed Time (sec),Elapsed Time (day),Interpolated Fractional Density,Fit to Fractional Density,Fit to Volume Strain,Fit to Volume Strain Rate (1/sec),Confining Pressure (MPa),Pore Pressure (MPa),Terzaghi Pressure (MPa),Solid Pressure (MPa),Temperature (C))
2.011120e+06,2.327685e+01,2.320000e+03,2.685185e-02,9.453147e-01,9.453980e-01,-1.372361e-04,3.285052e-09,3.796604e+01,7.972720e+00,2.999332e+01,3.970112e+01,1.700901e+02
2.011130e+06,2.327697e+01,2.330000e+03,2.696759e-02,9.453286e-01,9.453980e-01,-1.372032e-04,3.285052e-09,3.796715e+01,7.972974e+00,2.999418e+01,3.970181e+01,1.700981e+02
2.011140e+06,2.327708e+01,2.340000e+03,2.708333e-02,9.453425e-01,9.453980e-01,-1.371704e-04,3.285052e-09,3.796826e+01,7.973228e+00,2.999503e+01,3.970251e+01,1.701061e+02
2.011150e+06,2.327720e+01,2.350000e+03,2.719907e-02,9.453564e-01,9.453980e-01,-1.371375e-04,3.285052e-09,3.796938e+01,7.973483e+00,2.999589e+01,3.970320e+01,1.701141e+02
2.011160e+06,2.327731e+01,2.360000e+03,2.731481e-02,9.453703e-01,9.453981e-01,-1.371047e-04,3.285052e-09,3.797049e+01,7.973737e+00,2.999675e+01,3.970390e+01,1.701221e+02
2.011170e+06,2.327743e+01,2.370000e+03,2.743056e-02,9.453842e-01,9.453981e-01,-1.370718e-04,3.285052e-09,3.797160e+01,7.973991e+00,2.999761e+01,3.970460e+01,1.701301e+02
2.011180e+06,2.327755e+01,2.380000e+03,2.754630e-02,9.453981e-01,9.453981e-01,-1.370390e-04,3.285052e-09,3.797272e+01,7.974245e+00,2.999847e+01,3.970529e+01,1.701382e+02
2.011190e+06,2.327766e+01,2.390000e+03,2.766204e-02,9.454120e-01,9.453982e-01,-1.370061e-04,3.285051e-09,3.797383e+01,7.974499e+00,2.999933e+01,3.970599e+01,1.701462e+02
2.011200e+06,2.327778e+01,2.400000e+03,2.777778e-02,9.454259e-01,9.453982e-01,-1.369733e-04,3.285051e-09,3.797494e+01,7.974753e+00,3.000019e+01,3.970668e+01,1.701542e+02
2.011210e+06,2.327789e+01,2.410000e+03,2.789352e-02,9.454398e-01,9.453982e-01,-1.369404e-04,3.285051e-09,3.797605e+01,7.975007e+00,3.000105e+01,3.970738e+01,1.701622e+02
2.011220e+06,2.327801e+01,2.420000e+03,2.800926e-02,9.454537e-01,9.453983e-01,-1.369076e-04,3.285051e-09,3.797717e+01,7.975261e+00,3.000191e+01,3.970808e+01,1.701702e+02
2.011230e+06,2.327812e+01,2.430000e+03,2.812500e-02,9.454676e-01,9.453983e-01,-1.368747e-04,3.285051e-09,3.797828e+01,7.975515e+00,3.000277e+01,3.970877e+01,1.701782e+02
2.011240e+06,2.327824e+01,2.440000e+03,2.824074e-02,9.454815e-01,9.453983e-01,-1.368419e-04,3.285051e-09,3.797939e+01,7.975769e+00,3.000362e+01,3.970947e+01,1.701862e+02
2.011250e+06,2.327836e+01,2.450000e+03,2.835648e-02,9.454954e-01,9.453984e-01,-1.368090e-04,3.285051e-09,3.798051e+01,7.976024e+00,3.000448e+01,3.971016e+01,1.701942e+02
2.011260e+06,2.327847e+01,2.460000e+03,2.847222e-02,9.455062e-01,9.453984e-01,-1.367762e-04,3.285051e-09,3.798131e+01,7.976207e+00,3.000510e+01,3.971064e+01,1.701989e+02
2.011270e+06,2.327859e+01,2.470000e+03,2.858796e-02,9.455088e-01,9.453984e-01,-1.367433e-04,3.285051e-09,3.798131e+01,7.976207e+00,3.000510e+01,3.971055e+01,1.701949e+02
2.011280e+06,2.327870e+01,2.480000e+03,2.870370e-02,9.455114e-01,9.453984e-01,-1.367105e-04,3.285050e-09,3.798131e+01,7.976207e+00,3.000510e+01,3.971047e+01,1.701909e+02
2.011290e+06,2.327882e+01,2.490000e+03,2.881944e-02,9.455140e-01,9.453985e-01,-1.366776e-04,3.285050e-09,3.798131e+01,7.976207e+00,3.000510e+01,3.971038e+01,1.701869e+02
2.011300e+06,2.327894e+01,2.500000e+03,2.893519e-02,9.455166e-01,9.453985e-01,-1.366448e-04,3.285050e-09,3.798131e+01,7.976207e+00,3.000510e+01,3.971029e+01,1.701829e+02
2.011310e+06,2.327905e+01,2.510000e+03,2.905093e-02,9.455192e-01,9.453985e-01,-1.366119e-04,3.285050e-09,3.798131e+01,7.976207e+00,3.000510e+01,3.971020e+01,1.701789e+02
2.011320e+06,2.327917e+01,2.520000e+03,2.916667e-02,9.455218e-01,9.453986e-01,-1.365791e-04,3.285050e-09,3.798131e+01,7.976207e+00,3.000510e+01,3.971012e+01,1.701749e+02
2.011330e+06,2.327928e+01,2.530000e+03,2.928241e-02,9.455244e-01,9.453986e-01,-1.365462e-04,3.285050e-09,3.798131e+01,7.976207e+00,3.000510e+01,3.971003e+01,1.701710e+02
2.011340e+06,2.327940e+01,2.540000e+03,2.939815e-02,9.455271e-01,9.453986e-01,-1.365134e-04,3.285050e-09,3.798131e+01,7.976207e+00,3.000510e+01,3.970994e+01,1.701670e+02
2.011350e+06,2.327951e+01,2.550000e+03,2.951389e-02,9.455297e-01,9.453987e-01,-1.364805e-04,3.285050e-09,3.798131e+01,7.976207e+00,3.000510e+01,3.970985e+01,1.701630e+02
2.011360e+06,2.327963e+01,2.560000e+03,2.962963e-02,9.455323e-01,9.453987e-01,-1.364477e-04,3.285050e-09,3.798131e+01,7.976207e+00,3.000510e+01,3.970977e+01,1.701590e+02
2.011370e+06,2.327975e+01,2.570000e+03,2.974537e-02,9.455349e-01,9.453987e-01,-1.364148e-04,3.285050e-09,3.798131e+01,7.976207e+00,3.000510e+01,3.970968e+01,1.701550e+02
2.011380e+06,2.327986e+01,2.580000e+03,2.986111e-02,9.455375e-01,9.453988e-01,-1.363820e-04,3.285049e-09,3.798131e+01,7.976207e+00,3.000510e+01,3.970959e+01,1.701510e+02
2.011390e+06,2.327998e+01,2.590000e+03,2.997685e-02,9.455401e-01,9.453988e-01,-1.363491e-04,3.285049e-09,3.798131e+01,7.976207e+00,3.000510e+01,3.970950e+01,1.701470e+02
2.011400e+06,2.328009e+01,2.600000e+03,3.009259e-02,9.455427e-01,9.453988e-01,-1.363163e-04,3.285049e-09,3.798131e+01,7.976207e+00,3.000510e+01,3.970942e+01,1.701430e+02
2.011410e+06,2.328021e+01,2.610000e+03,3.020833e-02,9.455453e-01,9.453989e-01,-1.362834e-04,3.285049e-09,3.798131e+01,7.976207e+00,3.000510e+01,3.970933e+01,1.701390e+02
2.011420e+06,2.328032e+01,2.620000e+03,3.032407e-02,9.455479e-01,9.453989e-01,-1.362506e-04,3.285049e-09,3.798131e+01,7.976207e+00,3.000510e+01,3.970924e+01,1.701350e+02
2.011430e+06,2.328044e+01,2.630000e+03,3.043981e-02,9.455505e-01,9.453989e-01,-1.362177e-04,3.285049e-09,3.798131e+01,7.976207e+00,3.000510e+01,3.970915e+01,1.701310e+02
2.011440e+06,2.328056e+01,2.640000e+03,3.055556e-02,9.455531e-01,9.453989e-01,-1.361849e-04,3.285049e-09,3.798131e+01,7.976207e+00,3.000510e+01,3.970906e+01,1.701270e+02
2.011450e+06,2.328067e+01,2.650000e+03,3.067130e-02,9.455557e-01,9.453990e-01,-1.361520e-04,3.285049e-09,3.798131e+01,7.976207e+00,3.000510e+01,3.970898e+01,1.701231e+02
2.011460e+06,2.328079e+01,2.660000e+03,3.078704e-02,9.455584e-01,9.453990e-01,-1.361192e-04,3.285049e-09,3.798131e+01,7.976207e+00,3.000510e+01,3.970889e+01,1.701191e+02
2.011470e+06,2.328090e+01,2.670000e+03,3.090278e-02,9.455610e-01,9.453990e-01,-1.360863e-04,3.285048e-09,3.798131e+01,7.976207e+00,3.000510e+01,3.970880e+01,1.701151e+02
2.011480e+06,2.328102e+01,2.680000e+03,3.101852e-02,9.455636e-01,9.453991e-01,-1.360535e-04,3.285048e-09,3.798131e+01,7.976207e+00,3.000510e+01,3.970871e+01,1.701111e+02
2.011490e+06,2.328113e+01,2.690000e+03,3.113426e-02,9.455662e-01,9.453991e-01,-1.360206e-04,3.285048e-09,3.798131e+01,7.976207e+00,3.000510e+01,3.970863e+01,1.701071e+02
2.011500e+06,2.328125e+01,2.700000e+03,3.125000e-02,9.455688e-01,9.453991e-01,-1.359878e-04,3.285048e-09,3.798131e+01,7.976207e+00,3.000510e+01,3.970854e+01,1.701031e+02
2.011510e+06,2.328137e+01,2.710000e+03,3.136574e-02,9.455702e-01,9.453992e-01,-1.359549e-04,3.285048e-09,3.798131e+01,7.976207e+00,3.000510e+01,3.970849e+01,1.701000e+02
2.011520e+06,2.328148e+01,2.720000e+03,3.148148e-02,9.455676e-01,9.453992e-01,-1.359221e-04,3.285048e-09,3.798131e+01,7.976207e+00,3.000510e+01,3.970858e+01,1.701000e+02
2.011530e+06,2.328160e+01,2.730000e+03,3.159722e-02,9.455650e-01,9.453992e-01,-1.358892e-04,3.285048e-09,3.798131e+01,7.976207e+00,3.000510e+01,3.970867e+01,1.701000e+02
2.011540e+06,2.328171e+01,2.740000e+03,3.171296e-02,9.455624e-01,9.453993e-01,-1.358564e-04,3.285048e-09,3.798131e+01,7.976207e+00,3.000510e+01,3.970876e+01,1.701000e+02
2.011550e+06,2.328183e+01,2.750000e+03,3.182870e-02,9.455597e-01,9.453993e-01,-1.358235e-04,3.285048e-09,3.798131e+01,7.976207e+00,3.000510e+01,3.970884e+01,1.701000e+02
2.011560e+06,2.328194e+01,2.760000e+03,3.194444e-02,9.455571e-01,9.453993e-01,-1.357907e-04,3.285047e-09,3.798131e+01,7.976207e+00,3.000510e+01,3.970893e+01,1.701000e+02
2.011570e+06,2.328206e+01,2.770000e+03,3.206019e-02,9.455545e-01,9.453993e-01,-1.357578e-04,3.285047e-09,3.798131e+01,7.976207e+00,3.000510e+01,3.970902e+01,1.701000e+02
2.011580e+06,2.328218e+01,2.780000e+03,3.217593e-02,9.455518e-01,9.453994e-01,-1.357250e-04,3.285047e-09,3.798131e+01,7.976207e+00,3.000510e+01,3.970911e+01,1.701000e+02
2.011590e+06,2.328229e+01,2.790000e+03,3.229167e-02,9.455492e-01,9.453994e-01,-1.356921e-04,3.285047e-09,3.798131e+01,7.976207e+00,3.000510e+01,3.970920e+01,1.701000e+02
2.011600e+06,2.328241e+01,2.800000e+03,3.240741e-02,9.455466e-01,9.453994e-01,-1.356593e-04,3.285047e-09,3.798131e+01,7.976207e+00,3.000510e+01,3.970928e+01,1.701000e+02
2.011610e+06,2.328252e+01,2.810000e+03,3.252315e-02,9.455440e-01,9.453995e-01,-1.356264e-04,3.285047e-09,3.798131e+01,7.976207e+00,3.000510e+01,3.970937e+01,1.701000e+02
2.011620e+06,2.328264e+01,2.820000e+03,3.263889e-02,9.455413e-01,9.453995e-01,-1.355936e-04,3.285047e-09,3.798131e+01,7.976207e+00,3.000510e+01,3.970946e+01,1.701000e+02
2.011630e+06,2.328275e+01,2.830000e+03,3.275463e-02,9.455387e-01,9.453995e-01,-1.355607e-04,3.285047e-09,3.798131e+01,7.976207e+00,3.000510e+01,3.970955e+01,1.701000e+02
2.011640e+06,2.328287e+01,2.840000e+03,3.287037e-02,9.455361e-01,9.453996e-01,-1.355279e-04,3.285047e-09,3.798131e+01,7.976207e+00,3.000510e+01,3.970964e+01,1.701000e+02
2.011650e+06,2.328299e+01,2.850000e+03,3.298611e-02,9.455335e-01,9.453996e-01,-1.354950e-04,3.285046e-09,3.798131e+01,7.976207e+00,3.000510e+01,3.970973e+01,1.701000e+02
2.011660e+06,2.328310e+01,2.860000e+03,3.310185e-02,9.455308e-01,9.453996e-01,-1.354622e-04,3.285046e-09,3.798131e+01,7.976207e+00,3.000510e+01,3.970981e+01,1.701000e+02
2.011670e+06,2.328322e+01,2.870000e+03,3.321759e-02,9.455282e-01,9.453997e-01,-1.354293e-04,3.285046e-09,3.798131e+01,7.976207e+00,3.000510e+01,3.970990e+01,1.701000e+02
2.011680e+06,2.328333e+01,2.880000e+03,3.333333e-02,9.455256e-01,9.453997e-01,-1.353965e-04,3.285046e-09,3.798131e+01,7.976207e+00,3.000510e+01,3.970999e+01,1.701000e+02
2.011690e+06,2.328345e+01,2.890000e+03,3.344907e-02,9.455230e-01,9.453997e-01,-1.353636e-04,3.285046e-09,3.798131e+01,7.976207e+00,3.000510e+01,3.971008e+01,1.701000e+02
2.011700e+06,2.328356e+01,2.900000e+03,3.356481e-02,9.455203e-01,9.453998e-01,-1.353308e-04,3.285046e-09,3.798131e+01,7.976207e+00,3.000510e+01,3.971017e+01,1.701000e+02
2.011710e+06,2.328368e+01,2.910000e+03,3.368056e-02,9.455177e-01,9.453998e-01,-1.352979e-04,3.285046e-09,3.798131e+01,7.976207e+00,3.000510e+01,3.971025e+01,1.701000e+02
2.011720e+06,2.328380e+01,2.920000e+03,3.379630e-02,9.455151e-01,9.453998e-01,-1.352651e-04,3.285046e-09,3.798131e+01,7.976207e+00,3.000510e+01,3.971034e+01,1.701000e+02
2.011730e+06,2.328391e+01,2.930000e+03,3.391204e-02,9.455125e-01,9.453998e-01,-1.352322e-04,3.285046e-09,3.798131e+01,7.976207e+00,3.000510e+01,3.971043e+01,1.701000e+02
2.011740e+06,2.328403e+01,2.940000e+03,3.402778e-02,9.455098e-01,9.453999e-01,-1.351994e-04,3.285046e-09,3.798131e+01,7.976207e+00,3.000510e+01,3.971052e+01,1.701000e+02
2.011750e+06,2.328414e+01,2.950000e+03,3.414352e-02,9.455072e-01,9.453999e-01,-1.351665e-04,3.285045e-09,3.798131e+01,7.976207e+00,3.000510e+01,3.971061e+01,1.701000e+02
2.011760e+06,2.328426e+01,2.960000e+03,3.425926e-02,9.455037e-01,9.453999e-01,-1.351337e-04,3.285045e-09,3.798122e+01,7.976121e+00,3.000510e+01,3.971064e+01,1.701013e+02
2.011770e+06,2.328438e+01,2.970000e+03,3.437500e-02,9.454985e-01,9.454000e-01,-1.351008e-04,3.285045e-09,3.798097e+01,7.975869e+00,3.000510e+01,3.971056e+01,1.701053e+02
2.011780e+06,2.328449e+01,2.980000e+03,3.449074e-02,9.454934e-01,9.454000e-01,-1.350680e-04,3.285045e-09,3.798071e+01,7.975617e+00,3.000510e+01,3.971047e+01,1.701093e+02
2.011790e+06,2.328461e+01,2.990000e+03,3.460648e-02,9.454882e-01,9.454000e-01,-1.350351e-04,3.285045e-09,3.798046e+01,7.975364e+00,3.000509e+01,3.971039e+01,1.701133e+02
2.011800e+06,2.328472e+01,3.000000e+03,3.472222e-02,9.454830e-01,9.454001e-01,-1.350023e-04,3.285045e-09,3.798020e+01,7.975112e+00,3.000509e+01,3.971031e+01,1.701173e+02
2.011810e+06,2.328484e+01,3.010000e+03,3.483796e-02,9.454779e-01,9.454001e-01,-1.349694e-04,3.285045e-09,3.797995e+01,7.974860e+00,3.000509e+01,3.971023e+01,1.701212e+02
2.011820e+06,2.328495e+01,3.020000e+03,3.495370e-02,9.454727e-01,9.454001e-01,-1.349366e-04,3.285045e-09,3.797969e+01,7.974607e+00,3.000509e+01,3.971015e+01,1.701252e+02
2.011830e+06,2.328507e+01,3.030000e+03,3.506944e-02,9.454675e-01,9.454002e-01,-1.349037e-04,3.285045e-09,3.797944e+01,7.974355e+00,3.000508e+01,3.971006e+01,1.701292e+02
2.011840e+06,2.328519e+01,3.040000e+03,3.518519e-02,9.454624e-01,9.454002e-01,-1.348709e-04,3.285044e-09,3.797918e+01,7.974102e+00,3.000508e+01,3.970998e+01,1.701332e+02
2.011850e+06,2.328530e+01,3.050000e+03,3.530093e-02,9.454572e-01,9.454002e-01,-1.348380e-04,3.285044e-09,3.797893e+01,7.973850e+00,3.000508e+01,3.970990e+01,1.701371e+02
2.011860e+06,2.328542e+01,3.060000e+03,3.541667e-02,9.454520e-01,9.454003e-01,-1.348052e-04,3.285044e-09,3.797867e+01,7.973598e+00,3.000508e+01,3.970982e+01,1.701411e+02
2.011870e+06,2.328553e+01,3.070000e+03,3.553241e-02,9.454469e-01,9.454003e-01,-1.347723e-04,3.285044e-09,3.797842e+01,7.973345e+00,3.000507e+01,3.970974e+01,1.701451e+02
2.011880e+06,2.328565e+01,3.080000e+03,3.564815e-02,9.454417e-01,9.454003e-01,-1.347395e-04,3.285044e-09,3.797816e+01,7.973093e+00,3.000507e+01,3.970966e+01,1.701491e+02
2.011890e+06,2.328576e+01,3.090000e+03,3.576389e-02,9.454365e-01,9.454003e-01,-1.347066e-04,3.285044e-09,3.797791e+01,7.972841e+00,3.000507e+01,3.970957e+01,1.701531e+02
2.011900e+06,2.328588e+01,3.100000e+03,3.587963e-02,9.454313e-01,9.454004e-01,-1.346738e-04,3.285044e-09,3.797765e+01,7.972588e+00,3.000506e+01,3.970949e+01,1.701570e+02
2.011910e+06,2.328600e+01,3.110000e+03,3.599537e-02,9.454262e-01,9.454004e-01,-1.346409e-04,3.285044e-09,3.797740e+01,7.972336e+00,3.000506e+01,3.970941e+01,1.701610e+02
2.011920e+06,2.328611e+01,3.120000e+03,3.611111e-02,9.454210e-01,9.454004e-01,-1.346081e-04,3.285044e-09,3.797714e+01,7.972084e+00,3.000506e+01,3.970933e+01,1.701650e+02
2.011930e+06,2.328623e+01,3.130000e+03,3.622685e-02,9.454158e-01,9.454005e-01,-1.345752e-04,3.285043e-09,3.797689e+01,7.971831e+00,3.000506e+01,3.970925e+01,1.701690e+02
2.011940e+06,2.328634e+01,3.140000e+03,3.634259e-02,9.454107e-01,9.454005e-01,-1.345424e-04,3.285043e-09,3.797663e+01,7.971579e+00,3.000505e+01,3.970917e+01,1.701729e+02
2.011950e+06,2.328646e+01,3.150000e+03,3.645833e-02,9.454055e-01,9.454005e-01,-1.345095e-04,3.285043e-09,3.797638e+01,7.971327e+00,3.000505e+01,3.970908e+01,1.701769e+02
2.011960e+06,2.328657e+01,3.160000e+03,3.657407e-02,9.454003e-01,9.454006e-01,-1.344767e-04,3.285043e-09,3.797612e+01,7.971074e+00,3.000505e+01,3.970900e+01,1.701809e+02
2.011970e+06,2.328669e+01,3.170000e+03,3.668981e-02,9.453952e-01,9.454006e-01,-1.344438e-04,3.285043e-09,3.797587e+01,7.970822e+00,3.000504e+01,3.970892e+01,1.701849e+02
2.011980e+06,2.328681e+01,3.180000e+03,3.680556e-02,9.453900e-01,9.454006e-01,-1.344110e-04,3.285043e-09,3.797561e+01,7.970569e+00,3.000504e+01,3.970884e+01,1.701889e+02
2.011990e+06,2.328692e+01,3.190000e+03,3.692130e-02,9.453848e-01,9.454007e-01,-1.343781e-04,3.285043e-09,3.797536e+01,7.970317e+00,3.000504e+01,3.970876e+01,1.701928e+02
2.012000e+06,2.328704e+01,3.200000e+03,3.703704e-02,9.453797e-01,9.454007e-01,-1.343453e-04,3.285043e-09,3.797510e+01,7.970065e+00,3.000504e+01,3.970868e+01,1.701968e+02
2.012010e+06,2.328715e+01,3.210000e+03,3.715278e-02,9.453760e-01,9.454007e-01,-1.343124e-04,3.285043e-09,3.797485e+01,7.969862e+00,3.000498e+01,3.970854e+01,1.701992e+02
2.012020e+06,2.328727e+01,3.220000e+03,3.726852e-02,9.453786e-01,9.454007e-01,-1.342796e-04,3.285042e-09,3.797459e+01,7.969862e+00,3.000473e+01,3.970818e+01,1.701952e+02
2.012030e+06,2.328738e+01,3.230000e+03,3.738426e-02,9.453813e-01,9.454008e-01,-1.342467e-04,3.285042e-09,3.797433e+01,7.969862e+00,3.000447e+01,3.970782e+01,1.701912e+02
2.012040e+06,2.328750e+01,3.240000e+03,3.750000e-02,9.453839e-01,9.454008e-01,-1.342139e-04,3.285042e-09,3.797408e+01,7.969862e+00,3.000421e+01,3.970746e+01,1.701872e+02
2.012050e+06,2.328762e+01,3.250000e+03,3.761574e-02,9.453865e-01,9.454008e-01,-1.341810e-04,3.285042e-09,3.797382e+01,7.969862e+00,3.000396e+01,3.970710e+01,1.701832e+02
2.012060e+06,2.328773e+01,3.260000e+03,3.773148e-02,9.453891e-01,9.454009e-01,-1.341482e-04,3.285042e-09,3.797356e+01,7.969862e+00,3.000370e+01,3.970674e+01,1.701792e+02
2.012070e+06,2.328785e+01,3.270000e+03,3.784722e-02,9.453917e-01,9.454009e-01,-1.341153e-04,3.285042e-09,3.797330e+01,7.969862e+00,3.000344e+01,3.970638e+01,1.701752e+02
2.012080e+06,2.328796e+01,3.280000e+03,3.796296e-02,9.453943e-01,9.454009e-01,-1.340825e-04,3.285042e-09,3.797305e+01,7.969862e+00,3.000319e+01,3.970602e+01,1.701712e+02
2.012090e+06,2.328808e+01,3.290000e+03,3.807870e-02,9.453969e-01,9.454010e-01,-1.340496e-04,3.285042e-09,3.797279e+01,7.969862e+00,3.000293e+01,3.970566e+01,1.701672e+02
2.012100e+06,2.328819e+01,3.300000e+03,3.819444e-02,9.453996e-01,9.454010e-01,-1.340167e-04,3.285042e-09,3.797253e+01,7.969862e+00,3.000267e+01,3.970530e+01,1.701632e+02
2.012110e+06,2.328831e+01,3.310000e+03,3.831019e-02,9.454022e-01,9.454010e-01,-1.339839e-04,3.285042e-09,3.797228e+01,7.969862e+00,3.000242e+01,3.970494e+01,1.701592e+02
2.012120e+06,2.328843e+01,3.320000e+03,3.842593e-02,9.454048e-01,9.454011e-01,-1.339510e-04,3.285041e-09,3.797202e+01,7.969862e+00,3.000216e+01,3.970458e+01,1.701552e+02
2.012130e+06,2.328854e+01,3.330000e+03,3.854167e-02,9.454074e-01,9.454011e-01,-1.339182e-04,3.285041e-09,3.797176e+01,7.969862e+00,3.000190e+01,3.970422e+01,1.701512e+02
2.012140e+06,2.328866e+01,3.340000e+03,3.865741e-02,9.454100e-01,9.454011e-01,-1.338853e-04,3.285041e-09,3.797151e+01,7.969862e+00,3.000164e+01,3.970386e+01,1.701471e+02
2.012150e+06,2.328877e+01,3.350000e+03,3.877315e-02,9.454126e-01,9.454012e-01,-1.338525e-04,3.285041e-09,3.797125e+01,7.969862e+00,3.000139e+01,3.970351e+01,1.701431e+02
2.012160e+06,2.328889e+01,3.360000e+03,3.888889e-02,9.454153e-01,9.454012e-01,-1.338196e-04,3.285041e-09,3.797099e+01,7.969862e+00,3.000113e+01,3.970315e+01,1.701391e+02
2.012170e+06,2.328900e+01,3.370000e+03,3.900463e-02,9.454179e-01,9.454012e-01,-1.337868e-04,3.285041e-09,3.797074e+01,7.969862e+00,3.000087e+01,3.970279e+01,1.701351e+02
2.012180e+06,2.328912e+01,3.380000e+03,3.912037e-02,9.454205e-01,9.454012e-01,-1.337539e-04,3.285041e-09,3.797048e+01,7.969862e+00,3.000062e+01,3.970243e+01,1.701311e+02
2.012190e+06,2.328924e+01,3.390000e+03,3.923611e-02,9.454231e-01,9.454013e-01,-1.337211e-04,3.285041e-09,3.797022e+01,7.969862e+00,3.000036e+01,3.970207e+01,1.701271e+02
2.012200e+06,2.328935e+01,3.400000e+03,3.935185e-02,9.454257e-01,9.454013e-01,-1.336882e-04,3.285041e-09,3.796997e+01,7.969862e+00,3.000010e+01,3.970171e+01,1.701231e+02
2.012210e+06,2.328947e+01,3.410000e+03,3.946759e-02,9.454283e-01,9.454013e-01,-1.336554e-04,3.285040e-09,3.796971e+01,7.969862e+00,2.999985e+01,3.970135e+01,1.701191e+02
2.012220e+06,2.328958e+01,3.420000e+03,3.958333e-02,9.454310e-01,9.454014e-01,-1.336225e-04,3.285040e-09,3.796945e+01,7.969862e+00,2.999959e+01,3.970099e+01,1.701151e+02
2.012230e+06,2.328970e+01,3.430000e+03,3.969907e-02,9.454336e-01,9.454014e-01,-1.335897e-04,3.285040e-09,3.796919e+01,7.969862e+00,2.999933e+01,3.970063e+01,1.701111e+02
2.012240e+06,2.328981e+01,3.440000e+03,3.981481e-02,9.454362e-01,9.454014e-01,-1.335568e-04,3.285040e-09,3.796894e+01,7.969862e+00,2.999908e+01,3.970027e+01,1.701071e+02
2.012250e+06,2.328993e+01,3.450000e+03,3.993056e-02,9.454388e-01,9.454015e-01,-1.335240e-04,3.285040e-09,3.796868e+01,7.969862e+00,2.999882e+01,3.969991e+01,1.701031e+02
2.012260e+06,2.329005e+01,3.460000e+03,4.004630e-02,9.454395e-01,9.454015e-01,-1.334911e-04,3.285040e-09,3.796829e+01,7.969862e+00,2.999843e+01,3.969947e+01,1.701009e+02
2.012270e+06,2.329016e+01,3.470000e+03,4.016204e-02,9.454334e-01,9.454015e-01,-1.334583e-04,3.285040e-09,3.796744e+01,7.969862e+00,2.999757e+01,3.969877e+01,1.701049e+02
2.012280e+06,2.329028e+01,3.480000e+03,4.027778e-02,9.454273e-01,9.454016e-01,-1.334254e-04,3.285040e-09,3.796658e+01,7.969862e+00,2.999672e+01,3.969808e+01,1.701089e+02
2.012290e+06,2.329039e+01,3.490000e+03,4.039352e-02,9.454213e-01,9.454016e-01,-1.333926e-04,3.285040e-09,3.796573e+01,7.969862e+00,2.999587e+01,3.969738e+01,1.701129e+02
2.012300e+06,2.329051e+01,3.500000e+03,4.050926e-02,9.454152e-01,9.454016e-01,-1.333597e-04,3.285039e-09,3.796488e+01,7.969862e+00,2.999501e+01,3.969668e+01,1.701169e+02
2.012310e+06,2.329062e+01,3.510000e+03,4.062500e-02,9.454091e-01,9.454016e-01,-1.333269e-04,3.285039e-09,3.796402e+01,7.969862e+00,2.999416e+01,3.969598e+01,1.701209e+02
2.012320e+06,2.329074e+01,3.520000e+03,4.074074e-02,9.454031e-01,9.454017e-01,-1.332940e-04,3.285039e-09,3.796317e+01,7.969862e+00,2.999331e+01,3.969528e+01,1.701249e+02
2.012330e+06,2.329086e+01,3.530000e+03,4.085648e-02,9.453970e-01,9.454017e-01,-1.332612e-04,3.285039e-09,3.796232e+01,7.969862e+00,2.999245e+01,3.969458e+01,1.701288e+02
2.012340e+06,2.329097e+01,3.540000e+03,4.097222e-02,9.453909e-01,9.454017e-01,-1.332283e-04,3.285039e-09,3.796146e+01,7.969862e+00,2.999160e+01,3.969388e+01,1.701328e+02
2.012350e+06,2.329109e+01,3.550000e+03,4.108796e-02,9.453849e-01,9.454018e-01,-1.331955e-04,3.285039e-09,3.796061e+01,7.969862e+00,2.999075e+01,3.969318e+01,1.701368e+02
2.012360e+06,2.329120e+01,3.560000e+03,4.120370e-02,9.453788e-01,9.454018e-01,-1.331626e-04,3.285039e-09,3.795976e+01,7.969862e+00,2.998989e+01,3.969248e+01,1.701408e+02
2.012370e+06,2.329132e+01,3.570000e+03,4.131944e-02,9.453727e-01,9.454018e-01,-1.331298e-04,3.285039e-09,3.795890e+01,7.969862e+00,2.998904e+01,3.969178e+01,1.701448e+02
2.012380e+06,2.329144e+01,3.580000e+03,4.143519e-02,9.453667e-01,9.454019e-01,-1.330969e-04,3.285039e-09,3.795805e+01,7.969862e+00,2.998819e+01,3.969109e+01,1.701488e+02
2.012390e+06,2.329155e+01,3.590000e+03,4.155093e-02,9.453606e-01,9.454019e-01,-1.330641e-04,3.285038e-09,3.795720e+01,7.969862e+00,2.998733e+01,3.969039e+01,1.701528e+02
2.012400e+06,2.329167e+01,3.600000e+03,4.166667e-02,9.453545e-01,9.454019e-01,-1.330312e-04,3.285038e-09,3.795634e+01,7.969862e+00,2.998648e+01,3.968969e+01,1.701568e+02
2.012410e+06,2.329178e+01,3.610000e+03,4.178241e-02,9.453485e-01,9.454020e-01,-1.329984e-04,3.285038e-09,3.795549e+01,7.969862e+00,2.998563e+01,3.968899e+01,1.701608e+02
2.012420e+06,2.329190e+01,3.620000e+03,4.189815e-02,9.453424e-01,9.454020e-01,-1.329655e-04,3.285038e-09,3.795464e+01,7.969862e+00,2.998477e+01,3.968829e+01,1.701648e+02
2.012430e+06,2.329201e+01,3.630000e+03,4.201389e-02,9.453364e-01,9.454020e-01,-1.329327e-04,3.285038e-09,3.795378e+01,7.969862e+00,2.998392e+01,3.968759e+01,1.701688e+02
2.012440e+06,2.329213e+01,3.640000e+03,4.212963e-02,9.453303e-01,9.454021e-01,-1.328998e-04,3.285038e-09,3.795293e+01,7.969862e+00,2.998307e+01,3.968689e+01,1.701727e+02
2.012450e+06,2.329225e+01,3.650000e+03,4.224537e-02,9.453242e-01,9.454021e-01,-1.328670e-04,3.285038e-09,3.795208e+01,7.969862e+00,2.998221e+01,3.968619e+01,1.701767e+02
2.012460e+06,2.329236e+01,3.660000e+03,4.236111e-02,9.453182e-01,9.454021e-01,-1.328341e-04,3.285038e-09,3.795122e+01,7.969862e+00,2.998136e+01,3.968549e+01,1.701807e+02
2.012470e+06,2.329248e+01,3.670000e+03,4.247685e-02,9.453121e-01,9.454021e-01,-1.328013e-04,3.285038e-09,3.795037e+01,7.969862e+00,2.998051e+01,3.968479e+01,1.701847e+02
2.012480e+06,2.329259e+01,3.680000e+03,4.259259e-02,9.453060e-01,9.454022e-01,-1.327684e-04,3.285038e-09,3.794952e+01,7.969862e+00,2.997966e+01,3.968409e+01,1.701887e+02
2.012490e+06,2.329271e+01,3.690000e+03,4.270833e-02,9.453000e-01,9.454022e-01,-1.327356e-04,3.285037e-09,3.794866e+01,7.969862e+00,2.997880e+01,3.968340e+01,1.701927e+02
2.012500e+06,2.329282e+01,3.700000e+03,4.282407e-02,9.452939e-01,9.454022e-01,-1.327027e-04,3.285037e-09,3.794781e+01,7.969862e+00,2.997795e+01,3.968270e+01,1.701967e+02
2.012510e+06,2.329294e+01,3.710000e+03,4.293981e-02,9.452884e-01,9.454023e-01,-1.326699e-04,3.285037e-09,3.794693e+01,7.969862e+00,2.997707e+01,3.968195e+01,1.702000e+02
2.012520e+06,2.329306e+01,3.720000e+03,4.305556e-02,9.452858e-01,9.454023e-01,-1.326370e-04,3.285037e-09,3.794590e+01,7.969862e+00,2.997604e+01,3.968095e+01,1.702000e+02
2.012530e+06,2.329317e+01,3.730000e+03,4.317130e-02,9.452832e-01,9.454023e-01,-1.326042e-04,3.285037e-09,3.794488e+01,7.969862e+00,2.997502e+01,3.967995e+01,1.702000e+02
2.012540e+06,2.329329e+01,3.740000e+03,4.328704e-02,9.452806e-01,9.454024e-01,-1.325713e-04,3.285037e-09,3.794385e+01,7.969862e+00,2.997399e+01,3.967896e+01,1.702000e+02
2.012550e+06,2.329340e+01,3.750000e+03,4.340278e-02,9.452780e-01,9.454024e-01,-1.325385e-04,3.285037e-09,3.794283e+01,7.969862e+00,2.997297e+01,3.967796e+01,1.702000e+02
2.012560e+06,2.329352e+01,3.760000e+03,4.351852e-02,9.452753e-01,9.454024e-01,-1.325056e-04,3.285037e-09,3.794180e+01,7.969862e+00,2.997194e+01,3.967696e+01,1.702000e+02
2.012570e+06,2.329363e+01,3.770000e+03,4.363426e-02,9.452727e-01,9.454025e-01,-1.324728e-04,3.285037e-09,3.794078e+01,7.969862e+00,2.997092e+01,3.967597e+01,1.702000e+02
2.012580e+06,2.329375e+01,3.780000e+03,4.375000e-02,9.452701e-01,9.454025e-01,-1.324399e-04,3.285036e-09,3.793976e+01,7.969862e+00,2.996989e+01,3.967497e+01,1.702000e+02
2.012590e+06,2.329387e+01,3.790000e+03,4.386574e-02,9.452675e-01,9.454025e-01,-1.324071e-04,3.285036e-09,3.793873e+01,7.969862e+00,2.996887e+01,3.967398e+01,1.702000e+02
2.012600e+06,2.329398e+01,3.800000e+03,4.398148e-02,9.452649e-01,9.454025e-01,-1.323742e-04,3.285036e-09,3.793771e+01,7.969862e+00,2.996784e+01,3.967298e+01,1.702000e+02
2.012610e+06,2.329410e+01,3.810000e+03,4.409722e-02,9.452623e-01,9.454026e-01,-1.323414e-04,3.285036e-09,3.793668e+01,7.969862e+00,2.996682e+01,3.967198e+01,1.702000e+02
2.012620e+06,2.329421e+01,3.820000e+03,4.421296e-02,9.452596e-01,9.454026e-01,-1.323085e-04,3.285036e-09,3.793566e+01,7.969862e+00,2.996579e+01,3.967099e+01,1.702000e+02
2.012630e+06,2.329433e+01,3.830000e+03,4.432870e-02,9.452570e-01,9.454026e-01,-1.322757e-04,3.285036e-09,3.793463e+01,7.969862e+00,2.996477e+01,3.966999e+01,1.702000e+02
2.012640e+06,2.329444e+01,3.840000e+03,4.444444e-02,9.452544e-01,9.454027e-01,-1.322428e-04,3.285036e-09,3.793361e+01,7.969862e+00,2.996374e+01,3.966899e+01,1.702000e+02
2.012650e+06,2.329456e+01,3.850000e+03,4.456019e-02,9.452518e-01,9.454027e-01,-1.322100e-04,3.285036e-09,3.793258e+01,7.969862e+00,2.996272e+01,3.966800e+01,1.702000e+02
2.012660e+06,2.329468e+01,3.860000e+03,4.467593e-02,9.452492e-01,9.454027e-01,-1.321771e-04,3.285036e-09,3.793156e+01,7.969862e+00,2.996170e+01,3.966700e+01,1.702000e+02
2.012670e+06,2.329479e+01,3.870000e+03,4.479167e-02,9.452466e-01,9.454028e-01,-1.321443e-04,3.285035e-09,3.793053e+01,7.969862e+00,2.996067e+01,3.966601e+01,1.702000e+02
2.012680e+06,2.329491e+01,3.880000e+03,4.490741e-02,9.452440e-01,9.454028e-01,-1.321114e-04,3.285035e-09,3.792951e+01,7.969862e+00,2.995965e+01,3.966501e+01,1.702000e+02
2.012690e+06,2.329502e+01,3.890000e+03,4.502315e-02,9.452413e-01,9.454028e-01,-1.320786e-04,3.285035e-09,3.792848e+01,7.969862e+00,2.995862e+01,3.966401e+01,1.702000e+02
2.012700e+06,2.329514e+01,3.900000e+03,4.513889e-02,9.452387e-01,9.454029e-01,-1.320457e-04,3.285035e-09,3.792746e+01,7.969862e+00,2.995760e+01,3.966302e+01,1.702000e+02
2.012710e+06,2.329525e+01,3.910000e+03,4.525463e-02,9.452361e-01,9.454029e-01,-1.320129e-04,3.285035e-09,3.792643e+01,7.969862e+00,2.995657e+01,3.966202e+01,1.702000e+02
2.012720e+06,2.329537e+01,3.920000e+03,4.537037e-02,9.452335e-01,9.454029e-01,-1.319800e-04,3.285035e-09,3.792541e+01,7.969862e+00,2.995555e+01,3.966102e+01,1.702000e+02
2.012730e+06,2.329549e+01,3.930000e+03,4.548611e-02,9.452309e-01,9.454030e-01,-1.319472e-04,3.285035e-09,3.792438e+01,7.969862e+00,2.995452e+01,3.966003e+01,1.702000e+02
2.012740e+06,2.329560e+01,3.940000e+03,4.560185e-02,9.452283e-01,9.454030e-01,-1.319143e-04,3.285035e-09,3.792336e+01,7.969862e+00,2.995350e+01,3.965903e+01,1.702000e+02
2.012750e+06,2.329572e+01,3.950000e+03,4.571759e-02,9.452256e-01,9.454030e-01,-1.318815e-04,3.285035e-09,3.792234e+01,7.969862e+00,2.995247e+01,3.965803e+01,1.702000e+02
2.012760e+06,2.329583e+01,3.960000e+03,4.583333e-02,9.452264e-01,9.454030e-01,-1.318486e-04,3.285035e-09,3.792195e+01,7.969862e+00,2.995209e+01,3.965760e+01,1.702008e+02
2.012770e+06,2.329595e+01,3.970000e+03,4.594907e-02,9.452403e-01,9.454031e-01,-1.318158e-04,3.285034e-09,3.792409e+01,7.969862e+00,2.995423e+01,3.965940e+01,1.702048e+02
2.012780e+06,2.329606e+01,3.980000e+03,4.606481e-02,9.452543e-01,9.454031e-01,-1.317829e-04,3.285034e-09,3.792624e+01,7.969862e+00,2.995638e+01,3.966121e+01,1.702088e+02
2.012790e+06,2.329618e+01,3.990000e+03,4.618056e-02,9.452682e-01,9.454031e-01,-1.317501e-04,3.285034e-09,3.792839e+01,7.969862e+00,2.995852e+01,3.966301e+01,1.702129e+02
2.012800e+06,2.329630e+01,4.000000e+03,4.629630e-02,9.452822e-01,9.454032e-01,-1.317172e-04,3.285034e-09,3.793053e+01,7.969862e+00,2.996067e+01,3.966481e+01,1.702169e+02
2.012810e+06,2.329641e+01,4.010000e+03,4.641204e-02,9.452961e-01,9.454032e-01,-1.316844e-04,3.285034e-09,3.793268e+01,7.969862e+00,2.996281e+01,3.966661e+01,1.702209e+02
2.012820e+06,2.329653e+01,4.020000e+03,4.652778e-02,9.453101e-01,9.454032e-01,-1.316515e-04,3.285034e-09,3.793482e+01,7.969862e+00,2.996496e+01,3.966841e+01,1.702249e+02
2.012830e+06,2.329664e+01,4.030000e+03,4.664352e-02,9.453241e-01,9.454033e-01,-1.316187e-04,3.285034e-09,3.793697e+01,7.969862e+00,2.996710e+01,3.967021e+01,1.702289e+02
2.012840e+06,2.329676e+01,4.040000e+03,4.675926e-02,9.453380e-01,9.454033e-01,-1.315858e-04,3.285034e-09,3.793911e+01,7.969862e+00,2.996925e+01,3.967201e+01,1.702330e+02
2.012850e+06,2.329688e+01,4.050000e+03,4.687500e-02,9.453520e-01,9.454033e-01,-1.315530e-04,3.285034e-09,3.794126e+01,7.969862e+00,2.997139e+01,3.967382e+01,1.702370e+02
2.012860e+06,2.329699e+01,4.060000e+03,4.699074e-02,9.453659e-01,9.454034e-01,-1.315201e-04,3.285033e-09,3.794340e+01,7.969862e+00,2.997354e+01,3.967562e+01,1.702410e+02
2.012870e+06,2.329711e+01,4.070000e+03,4.710648e-02,9.453799e-01,9.454034e-01,-1.314873e-04,3.285033e-09,3.794555e+01,7.969862e+00,2.997568e+01,3.967742e+01,1.702450e+02
2.012880e+06,2.329722e+01,4.080000e+03,4.722222e-02,9.453938e-01,9.454034e-01,-1.314544e-04,3.285033e-09,3.794769e+01,7.969862e+00,2.997783e+01,3.967922e+01,1.702490e+02
2.012890e+06,2.329734e+01,4.090000e+03,4.733796e-02,9.454078e-01,9.454034e-01,-1.314216e-04,3.285033e-09,3.794984e+01,7.969862e+00,2.997998e+01,3.968102e+01,1.702531e+02
2.012900e+06,2.329745e+01,4.100000e+03,4.745370e-02,9.454217e-01,9.454035e-01,-1.313887e-04,3.285033e-09,3.795198e+01,7.969862e+00,2.998212e+01,3.968282e+01,1.702571e+02
2.012910e+06,2.329757e+01,4.110000e+03,4.756944e-02,9.454357e-01,9.454035e-01,-1.313559e-04,3.285033e-09,3.795413e+01,7.969862e+00,2.998427e+01,3.968462e+01,1.702611e+02
2.012920e+06,2.329769e+01,4.120000e+03,4.768519e-02,9.454497e-01,9.454035e-01,-1.313230e-04,3.285033e-09,3.795627e+01,7.969862e+00,2.998641e+01,3.968642e+01,1.702651e+02
2.012930e+06,2.329780e+01,4.130000e+03,4.780093e-02,9.454636e-01,9.454036e-01,-1.312902e-04,3.285033e-09,3.795842e+01,7.969862e+00,2.998856e+01,3.968822e+01,1.702691e+02
2.012940e+06,2.329792e+01,4.140000e+03,4.791667e-02,9.454776e-01,9.454036e-01,-1.312573e-04,3.285033e-09,3.796056e+01,7.969862e+00,2.999070e+01,3.969002e+01,1.702731e+02
2.012950e+06,2.329803e+01,4.150000e+03,4.803241e-02,9.454915e-01,9.454036e-01,-1.312245e-04,3.285032e-09,3.796271e+01,7.969862e+00,2.999285e+01,3.969182e+01,1.702772e+02
2.012960e+06,2.329815e+01,4.160000e+03,4.814815e-02,9.455055e-01,9.454037e-01,-1.311916e-04,3.285032e-09,3.796485e+01,7.969862e+00,2.999499e+01,3.969362e+01,1.702812e+02
2.012970e+06,2.329826e+01,4.170000e+03,4.826389e-02,9.455194e-01,9.454037e-01,-1.311588e-04,3.285032e-09,3.796700e+01,7.969862e+00,2.999714e+01,3.969543e+01,1.702852e+02
2.012980e+06,2.329838e+01,4.180000e+03,4.837963e-02,9.455334e-01,9.454037e-01,-1.311259e-04,3.285032e-09,3.796914e+01,7.969862e+00,2.999928e+01,3.969723e+01,1.702892e+02
2.012990e+06,2.329850e+01,4.190000e+03,4.849537e-02,9.455473e-01,9.454038e-01,-1.310931e-04,3.285032e-09,3.797129e+01,7.969862e+00,3.000143e+01,3.969903e+01,1.702932e+02
2.013000e+06,2.329861e+01,4.200000e+03,4.861111e-02,9.455613e-01,9.454038e-01,-1.310602e-04,3.285032e-09,3.797343e+01,7.969862e+00,3.000357e+01,3.970083e+01,1.702973e+02
2.013010e+06,2.329873e+01,4.210000e+03,4.872685e-02,9.455708e-01,9.454038e-01,-1.310274e-04,3.285032e-09,3.797482e+01,7.969862e+00,3.000495e+01,3.970197e+01,1.703000e+02
2.013020e+06,2.329884e+01,4.220000e+03,4.884259e-02,9.455708e-01,9.454039e-01,-1.309945e-04,3.285032e-09,3.797456e+01,7.969862e+00,3.000470e+01,3.970170e+01,1.703000e+02
2.013030e+06,2.329896e+01,4.230000e+03,4.895833e-02,9.455708e-01,9.454039e-01,-1.309617e-04,3.285032e-09,3.797431e+01,7.969862e+00,3.000444e+01,3.970143e+01,1.703000e+02
2.013040e+06,2.329907e+01,4.240000e+03,4.907407e-02,9.455708e-01,9.454039e-01,-1.309288e-04,3.285031e-09,3.797405e+01,7.969862e+00,3.000419e+01,3.970116e+01,1.703000e+02
2.013050e+06,2.329919e+01,4.250000e+03,4.918981e-02,9.455708e-01,9.454039e-01,-1.308960e-04,3.285031e-09,3.797379e+01,7.969862e+00,3.000393e+01,3.970089e+01,1.703000e+02
2.013060e+06,2.329931e+01,4.260000e+03,4.930556e-02,9.455708e-01,9.454040e-01,-1.308631e-04,3.285031e-09,3.797354e+01,7.969862e+00,3.000368e+01,3.970062e+01,1.703000e+02
2.013070e+06,2.329942e+01,4.270000e+03,4.942130e-02,9.455708e-01,9.454040e-01,-1.308303e-04,3.285031e-09,3.797328e+01,7.969862e+00,3.000342e+01,3.970035e+01,1.703000e+02
2.013080e+06,2.329954e+01,4.280000e+03,4.953704e-02,9.455708e-01,9.454040e-01,-1.307974e-04,3.285031e-09,3.797303e+01,7.969862e+00,3.000317e+01,3.970008e+01,1.703000e+02
2.013090e+06,2.329965e+01,4.290000e+03,4.965278e-02,9.455708e-01,9.454041e-01,-1.307646e-04,3.285031e-09,3.797277e+01,7.969862e+00,3.000291e+01,3.969981e+01,1.703000e+02
2.013100e+06,2.329977e+01,4.300000e+03,4.976852e-02,9.455708e-01,9.454041e-01,-1.307317e-04,3.285031e-09,3.797252e+01,7.969862e+00,3.000266e+01,3.969954e+01,1.703000e+02
2.013110e+06,2.329988e+01,4.310000e+03,4.988426e-02,9.455708e-01,9.454041e-01,-1.306989e-04,3.285031e-09,3.797226e+01,7.969862e+00,3.000240e+01,3.969927e+01,1.703000e+02
2.013120e+06,2.330000e+01,4.320000e+03,5.000000e-02,9.455708e-01,9.454042e-01,-1.306660e-04,3.285031e-09,3.797201e+01,7.969862e+00,3.000215e+01,3.969900e+01,1.703000e+02
2.013130e+06,2.330012e+01,4.330000e+03,5.011574e-02,9.455708e-01,9.454042e-01,-1.306332e-04,3.285031e-09,3.797175e+01,7.969862e+00,3.000189e+01,3.969873e+01,1.703000e+02
2.013140e+06,2.330023e+01,4.340000e+03,5.023148e-02,9.455708e-01,9.454042e-01,-1.306003e-04,3.285030e-09,3.797150e+01,7.969862e+00,3.000164e+01,3.969846e+01,1.703000e+02
2.013150e+06,2.330035e+01,4.350000e+03,5.034722e-02,9.455708e-01,9.454043e-01,-1.305675e-04,3.285030e-09,3.797124e+01,7.969862e+00,3.000138e+01,3.969819e+01,1.703000e+02
2.013160e+06,2.330046e+01,4.360000e+03,5.046296e-02,9.455708e-01,9.454043e-01,-1.305346e-04,3.285030e-09,3.797099e+01,7.969862e+00,3.000113e+01,3.969792e+01,1.703000e+02
2.013170e+06,2.330058e+01,4.370000e+03,5.057870e-02,9.455708e-01,9.454043e-01,-1.305018e-04,3.285030e-09,3.797073e+01,7.969862e+00,3.000087e+01,3.969765e+01,1.703000e+02
2.013180e+06,2.330069e+01,4.380000e+03,5.069444e-02,9.455708e-01,9.454043e-01,-1.304689e-04,3.285030e-09,3.797048e+01,7.969862e+00,3.000062e+01,3.969738e+01,1.703000e+02
2.013190e+06,2.330081e+01,4.390000e+03,5.081019e-02,9.455708e-01,9.454044e-01,-1.304361e-04,3.285030e-09,3.797022e+01,7.969862e+00,3.000036e+01,3.969711e+01,1.703000e+02
2.013200e+06,2.330093e+01,4.400000e+03,5.092593e-02,9.455708e-01,9.454044e-01,-1.304032e-04,3.285030e-09,3.796997e+01,7.969862e+00,3.000011e+01,3.969684e+01,1.703000e+02
2.013210e+06,2.330104e+01,4.410000e+03,5.104167e-02,9.455708e-01,9.454044e-01,-1.303704e-04,3.285030e-09,3.796971e+01,7.969862e+00,2.999985e+01,3.969657e+01,1.703000e+02
2.013220e+06,2.330116e+01,4.420000e+03,5.115741e-02,9.455708e-01,9.454045e-01,-1.303375e-04,3.285030e-09,3.796946e+01,7.969862e+00,2.999960e+01,3.969630e+01,1.703000e+02
2.013230e+06,2.330127e+01,4.430000e+03,5.127315e-02,9.455708e-01,9.454045e-01,-1.303047e-04,3.285029e-09,3.796920e+01,7.969862e+00,2.999934e+01,3.969603e+01,1.703000e+02
2.013240e+06,2.330139e+01,4.440000e+03,5.138889e-02,9.455708e-01,9.454045e-01,-1.302718e-04,3.285029e-09,3.796895e+01,7.969862e+00,2.999909e+01,3.969576e+01,1.703000e+02
2.013250e+06,2.330150e+01,4.450000e+03,5.150463e-02,9.455708e-01,9.454046e-01,-1.302390e-04,3.285029e-09,3.796869e+01,7.969862e+00,2.999883e+01,3.969549e+01,1.703000e+02
2.013260e+06,2.330162e+01,4.460000e+03,5.162037e-02,9.455688e-01,9.454046e-01,-1.302061e-04,3.285029e-09,3.796824e+01,7.969862e+00,2.999838e+01,3.969508e+01,1.703000e+02
2.013270e+06,2.330174e+01,4.470000e+03,5.173611e-02,9.455575e-01,9.454046e-01,-1.301733e-04,3.285029e-09,3.796687e+01,7.969862e+00,2.999700e+01,3.969401e+01,1.703000e+02
2.013280e+06,2.330185e+01,4.480000e+03,5.185185e-02,9.455462e-01,9.454047e-01,-1.301404e-04,3.285029e-09,3.796549e+01,7.969862e+00,2.999563e+01,3.969293e+01,1.703000e+02
2.013290e+06,2.330197e+01,4.490000e+03,5.196759e-02,9.455348e-01,9.454047e-01,-1.301076e-04,3.285029e-09,3.796412e+01,7.969862e+00,2.999425e+01,3.969186e+01,1.703000e+02
2.013300e+06,2.330208e+01,4.500000e+03,5.208333e-02,9.455235e-01,9.454047e-01,-1.300747e-04,3.285029e-09,3.796274e+01,7.969862e+00,2.999288e+01,3.969079e+01,1.703000e+02
2.013310e+06,2.330220e+01,4.510000e+03,5.219907e-02,9.455122e-01,9.454048e-01,-1.300419e-04,3.285029e-09,3.796137e+01,7.969862e+00,2.999151e+01,3.968971e+01,1.703000e+02
2.013320e+06,2.330231e+01,4.520000e+03,5.231481e-02,9.455008e-01,9.454048e-01,-1.300090e-04,3.285028e-09,3.795999e+01,7.969862e+00,2.999013e+01,3.968864e+01,1.703000e+02
2.013330e+06,2.330243e+01,4.530000e+03,5.243056e-02,9.454895e-01,9.454048e-01,-1.299762e-04,3.285028e-09,3.795862e+01,7.969862e+00,2.998876e+01,3.968757e+01,1.703000e+02
2.013340e+06,2.330255e+01,4.540000e+03,5.254630e-02,9.454782e-01,9.454048e-01,-1.299433e-04,3.285028e-09,3.795724e+01,7.969862e+00,2.998738e+01,3.968649e+01,1.703000e+02
2.013350e+06,2.330266e+01,4.550000e+03,5.266204e-02,9.454668e-01,9.454049e-01,-1.299105e-04,3.285028e-09,3.795587e+01,7.969862e+00,2.998601e+01,3.968542e+01,1.703000e+02
2.013360e+06,2.330278e+01,4.560000e+03,5.277778e-02,9.454555e-01,9.454049e-01,-1.298776e-04,3.285028e-09,3.795449e+01,7.969862e+00,2.998463e+01,3.968434e+01,1.703000e+02
2.013370e+06,2.330289e+01,4.570000e+03,5.289352e-02,9.454442e-01,9.454049e-01,-1.298448e-04,3.285028e-09,3.795312e+01,7.969862e+00,2.998326e+01,3.968327e+01,1.703000e+02
2.013380e+06,2.330301e+01,4.580000e+03,5.300926e-02,9.454329e-01,9.454050e-01,-1.298119e-04,3.285028e-09,3.795174e+01,7.969862e+00,2.998188e+01,3.968220e+01,1.703000e+02
2.013390e+06,2.330313e+01,4.590000e+03,5.312500e-02,9.454215e-01,9.454050e-01,-1.297791e-04,3.285028e-09,3.795037e+01,7.969862e+00,2.998051e+01,3.968112e+01,1.703000e+02
2.013400e+06,2.330324e+01,4.600000e+03,5.324074e-02,9.454102e-01,9.454050e-01,-1.297462e-04,3.285028e-09,3.794900e+01,7.969862e+00,2.997913e+01,3.968005e+01,1.703000e+02
2.013410e+06,2.330336e+01,4.610000e+03,5.335648e-02,9.453989e-01,9.454051e-01,-1.297134e-04,3.285027e-09,3.794762e+01,7.969862e+00,2.997776e+01,3.967897e+01,1.703000e+02
2.013420e+06,2.330347e+01,4.620000e+03,5.347222e-02,9.453875e-01,9.454051e-01,-1.296805e-04,3.285027e-09,3.794625e+01,7.969862e+00,2.997638e+01,3.967790e+01,1.703000e+02
2.013430e+06,2.330359e+01,4.630000e+03,5.358796e-02,9.453762e-01,9.454051e-01,-1.296477e-04,3.285027e-09,3.794487e+01,7.969862e+00,2.997501e+01,3.967683e+01,1.703000e+02
2.013440e+06,2.330370e+01,4.640000e+03,5.370370e-02,9.453649e-01,9.454052e-01,-1.296148e-04,3.285027e-09,3.794350e+01,7.969862e+00,2.997363e+01,3.967575e+01,1.703000e+02
2.013450e+06,2.330382e+01,4.650000e+03,5.381944e-02,9.453535e-01,9.454052e-01,-1.295820e-04,3.285027e-09,3.794212e+01,7.969862e+00,2.997226e+01,3.967468e+01,1.703000e+02
2.013460e+06,2.330394e+01,4.660000e+03,5.393519e-02,9.453422e-01,9.454052e-01,-1.295491e-04,3.285027e-09,3.794075e+01,7.969862e+00,2.997088e+01,3.967360e+01,1.703000e+02
