Repository: brandonlampe/CS_Data

# Repository for Crushed Salt Data
**Grant No: 456417**

This is a work in progress!

## Repository Content

### Directory Names
A uniform namining structure still in progress, but in general directories are named according to the following:
 - Names contain no spaces, a single underscore "_" will be used as a file name seperator.
 - Files are for the Crushed Salt Project (CSP); therefore, the first three charaters of each file are "CSP".
 - Folders are organized by which frame the test was performed on i.e., A2 or A3.
 - The fifth and sixth charaters of each file name will therefore be "A" followed by the frame number.

File: UNM_WP_HY_175_09/STAGE18/CREEP_FIT/175_09_STAGE18_CREEP_OUT.csv (part 4 of 101)
Analysis by Brandon Lampe, performed on: 2016/07/12 20:52:28
Experimental results below begin at: 2016/05/01 15:26:02
Duration (sec),Duration (day),Elapsed Time (sec),Elapsed Time (day),Interpolated Fractional Density,Fit to Fractional Density,Fit to Volume Strain,Fit to Volume Strain Rate (1/sec),Confining Pressure (MPa),Pore Pressure (MPa),Terzaghi Pressure (MPa),Solid Pressure (MPa),Temperature (C))
2.015820e+06,2.333125e+01,7.020000e+03,8.125000e-02,9.455381e-01,9.454125e-01,-1.217965e-04,3.285001e-09,3.796472e+01,7.969862e+00,2.999485e+01,3.969238e+01,1.703252e+02
2.015830e+06,2.333137e+01,7.030000e+03,8.136574e-02,9.455329e-01,9.454126e-01,-1.217636e-04,3.285001e-09,3.796412e+01,7.969862e+00,2.999426e+01,3.969193e+01,1.703292e+02
2.015840e+06,2.333148e+01,7.040000e+03,8.148148e-02,9.455277e-01,9.454126e-01,-1.217308e-04,3.285001e-09,3.796352e+01,7.969862e+00,2.999366e+01,3.969147e+01,1.703332e+02
2.015850e+06,2.333160e+01,7.050000e+03,8.159722e-02,9.455225e-01,9.454126e-01,-1.216979e-04,3.285001e-09,3.796292e+01,7.969862e+00,2.999306e+01,3.969101e+01,1.703371e+02
2.015860e+06,2.333171e+01,7.060000e+03,8.171296e-02,9.455173e-01,9.454127e-01,-1.216651e-04,3.285001e-09,3.796233e+01,7.969862e+00,2.999246e+01,3.969055e+01,1.703411e+02
2.015870e+06,2.333183e+01,7.070000e+03,8.182870e-02,9.455122e-01,9.454127e-01,-1.216322e-04,3.285001e-09,3.796173e+01,7.969862e+00,2.999187e+01,3.969010e+01,1.703451e+02
2.015880e+06,2.333194e+01,7.080000e+03,8.194444e-02,9.455070e-01,9.454127e-01,-1.215994e-04,3.285001e-09,3.796113e+01,7.969862e+00,2.999127e+01,3.968964e+01,1.703491e+02
2.015890e+06,2.333206e+01,7.090000e+03,8.206019e-02,9.455018e-01,9.454128e-01,-1.215665e-04,3.285001e-09,3.796053e+01,7.969862e+00,2.999067e+01,3.968918e+01,1.703531e+02
2.015900e+06,2.333218e+01,7.100000e+03,8.217593e-02,9.454966e-01,9.454128e-01,-1.215337e-04,3.285001e-09,3.795994e+01,7.969862e+00,2.999008e+01,3.968872e+01,1.703571e+02
2.015910e+06,2.333229e+01,7.110000e+03,8.229167e-02,9.454914e-01,9.454128e-01,-1.215008e-04,3.285001e-09,3.795934e+01,7.969862e+00,2.998948e+01,3.968827e+01,1.703611e+02
2.015920e+06,2.333241e+01,7.120000e+03,8.240741e-02,9.454862e-01,9.454129e-01,-1.214680e-04,3.285000e-09,3.795874e+01,7.969862e+00,2.998888e+01,3.968781e+01,1.703651e+02
2.015930e+06,2.333252e+01,7.130000e+03,8.252315e-02,9.454810e-01,9.454129e-01,-1.214351e-04,3.285000e-09,3.795815e+01,7.969862e+00,2.998828e+01,3.968735e+01,1.703691e+02
2.015940e+06,2.333264e+01,7.140000e+03,8.263889e-02,9.454758e-01,9.454129e-01,-1.214023e-04,3.285000e-09,3.795755e+01,7.969862e+00,2.998769e+01,3.968689e+01,1.703731e+02
2.015950e+06,2.333275e+01,7.150000e+03,8.275463e-02,9.454707e-01,9.454130e-01,-1.213694e-04,3.285000e-09,3.795695e+01,7.969862e+00,2.998709e+01,3.968643e+01,1.703771e+02
2.015960e+06,2.333287e+01,7.160000e+03,8.287037e-02,9.454655e-01,9.454130e-01,-1.213366e-04,3.285000e-09,3.795635e+01,7.969862e+00,2.998649e+01,3.968598e+01,1.703810e+02
2.015970e+06,2.333299e+01,7.170000e+03,8.298611e-02,9.454603e-01,9.454130e-01,-1.213037e-04,3.285000e-09,3.795576e+01,7.969862e+00,2.998589e+01,3.968552e+01,1.703850e+02
2.015980e+06,2.333310e+01,7.180000e+03,8.310185e-02,9.454551e-01,9.454130e-01,-1.212709e-04,3.285000e-09,3.795516e+01,7.969862e+00,2.998530e+01,3.968506e+01,1.703890e+02
2.015990e+06,2.333322e+01,7.190000e+03,8.321759e-02,9.454499e-01,9.454131e-01,-1.212380e-04,3.285000e-09,3.795456e+01,7.969862e+00,2.998470e+01,3.968460e+01,1.703930e+02
2.016000e+06,2.333333e+01,7.200000e+03,8.333333e-02,9.454447e-01,9.454131e-01,-1.212052e-04,3.285000e-09,3.795396e+01,7.969862e+00,2.998410e+01,3.968415e+01,1.703970e+02
2.016010e+06,2.333345e+01,7.210000e+03,8.344907e-02,9.454387e-01,9.454131e-01,-1.211723e-04,3.284999e-09,3.795367e+01,7.969862e+00,2.998381e+01,3.968404e+01,1.704010e+02
2.016020e+06,2.333356e+01,7.220000e+03,8.356481e-02,9.454299e-01,9.454132e-01,-1.211395e-04,3.284999e-09,3.795427e+01,7.969862e+00,2.998441e+01,3.968496e+01,1.704050e+02
2.016030e+06,2.333368e+01,7.230000e+03,8.368056e-02,9.454212e-01,9.454132e-01,-1.211066e-04,3.284999e-09,3.795487e+01,7.969862e+00,2.998500e+01,3.968589e+01,1.704090e+02
2.016040e+06,2.333380e+01,7.240000e+03,8.379630e-02,9.454125e-01,9.454132e-01,-1.210738e-04,3.284999e-09,3.795547e+01,7.969862e+00,2.998560e+01,3.968681e+01,1.704130e+02
2.016050e+06,2.333391e+01,7.250000e+03,8.391204e-02,9.454038e-01,9.454133e-01,-1.210409e-04,3.284999e-09,3.795607e+01,7.969862e+00,2.998620e+01,3.968774e+01,1.704170e+02
2.016060e+06,2.333403e+01,7.260000e+03,8.402778e-02,9.453951e-01,9.454133e-01,-1.210081e-04,3.284999e-09,3.795666e+01,7.969862e+00,2.998680e+01,3.968867e+01,1.704210e+02
2.016070e+06,2.333414e+01,7.270000e+03,8.414352e-02,9.453864e-01,9.454133e-01,-1.209752e-04,3.284999e-09,3.795726e+01,7.969862e+00,2.998740e+01,3.968959e+01,1.704250e+02
2.016080e+06,2.333426e+01,7.280000e+03,8.425926e-02,9.453777e-01,9.454134e-01,-1.209424e-04,3.284999e-09,3.795786e+01,7.969862e+00,2.998800e+01,3.969052e+01,1.704290e+02
2.016090e+06,2.333438e+01,7.290000e+03,8.437500e-02,9.453690e-01,9.454134e-01,-1.209095e-04,3.284999e-09,3.795846e+01,7.969862e+00,2.998860e+01,3.969144e+01,1.704330e+02
2.016100e+06,2.333449e+01,7.300000e+03,8.449074e-02,9.453603e-01,9.454134e-01,-1.208767e-04,3.284998e-09,3.795906e+01,7.969862e+00,2.998920e+01,3.969237e+01,1.704370e+02
2.016110e+06,2.333461e+01,7.310000e+03,8.460648e-02,9.453516e-01,9.454134e-01,-1.208438e-04,3.284998e-09,3.795966e+01,7.969862e+00,2.998980e+01,3.969330e+01,1.704411e+02
2.016120e+06,2.333472e+01,7.320000e+03,8.472222e-02,9.453429e-01,9.454135e-01,-1.208110e-04,3.284998e-09,3.796026e+01,7.969862e+00,2.999040e+01,3.969422e+01,1.704451e+02
2.016130e+06,2.333484e+01,7.330000e+03,8.483796e-02,9.453342e-01,9.454135e-01,-1.207781e-04,3.284998e-09,3.796086e+01,7.969862e+00,2.999100e+01,3.969515e+01,1.704491e+02
2.016140e+06,2.333495e+01,7.340000e+03,8.495370e-02,9.453255e-01,9.454135e-01,-1.207453e-04,3.284998e-09,3.796146e+01,7.969862e+00,2.999160e+01,3.969607e+01,1.704531e+02
2.016150e+06,2.333507e+01,7.350000e+03,8.506944e-02,9.453168e-01,9.454136e-01,-1.207124e-04,3.284998e-09,3.796206e+01,7.969862e+00,2.999220e+01,3.969700e+01,1.704571e+02
2.016160e+06,2.333519e+01,7.360000e+03,8.518519e-02,9.453081e-01,9.454136e-01,-1.206796e-04,3.284998e-09,3.796266e+01,7.969862e+00,2.999280e+01,3.969793e+01,1.704611e+02
2.016170e+06,2.333530e+01,7.370000e+03,8.530093e-02,9.452994e-01,9.454136e-01,-1.206467e-04,3.284998e-09,3.796326e+01,7.969862e+00,2.999340e+01,3.969885e+01,1.704651e+02
2.016180e+06,2.333542e+01,7.380000e+03,8.541667e-02,9.452907e-01,9.454137e-01,-1.206139e-04,3.284998e-09,3.796386e+01,7.969862e+00,2.999399e+01,3.969978e+01,1.704691e+02
2.016190e+06,2.333553e+01,7.390000e+03,8.553241e-02,9.452820e-01,9.454137e-01,-1.205810e-04,3.284997e-09,3.796446e+01,7.969862e+00,2.999459e+01,3.970070e+01,1.704731e+02
2.016200e+06,2.333565e+01,7.400000e+03,8.564815e-02,9.452733e-01,9.454137e-01,-1.205482e-04,3.284997e-09,3.796506e+01,7.969862e+00,2.999519e+01,3.970163e+01,1.704771e+02
2.016210e+06,2.333576e+01,7.410000e+03,8.576389e-02,9.452646e-01,9.454138e-01,-1.205153e-04,3.284997e-09,3.796565e+01,7.969862e+00,2.999579e+01,3.970256e+01,1.704811e+02
2.016220e+06,2.333588e+01,7.420000e+03,8.587963e-02,9.452559e-01,9.454138e-01,-1.204825e-04,3.284997e-09,3.796625e+01,7.969862e+00,2.999639e+01,3.970348e+01,1.704851e+02
2.016230e+06,2.333600e+01,7.430000e+03,8.599537e-02,9.452472e-01,9.454138e-01,-1.204496e-04,3.284997e-09,3.796685e+01,7.969862e+00,2.999699e+01,3.970441e+01,1.704891e+02
2.016240e+06,2.333611e+01,7.440000e+03,8.611111e-02,9.452385e-01,9.454139e-01,-1.204168e-04,3.284997e-09,3.796745e+01,7.969862e+00,2.999759e+01,3.970533e+01,1.704931e+02
2.016250e+06,2.333623e+01,7.450000e+03,8.622685e-02,9.452298e-01,9.454139e-01,-1.203839e-04,3.284997e-09,3.796805e+01,7.969862e+00,2.999819e+01,3.970626e+01,1.704971e+02
2.016260e+06,2.333634e+01,7.460000e+03,8.634259e-02,9.452253e-01,9.454139e-01,-1.203511e-04,3.284997e-09,3.796855e+01,7.969933e+00,2.999862e+01,3.970694e+01,1.704978e+02
2.016270e+06,2.333646e+01,7.470000e+03,8.645833e-02,9.452313e-01,9.454139e-01,-1.203182e-04,3.284997e-09,3.796881e+01,7.970187e+00,2.999862e+01,3.970699e+01,1.704898e+02
2.016280e+06,2.333657e+01,7.480000e+03,8.657407e-02,9.452374e-01,9.454140e-01,-1.202854e-04,3.284997e-09,3.796907e+01,7.970440e+00,2.999863e+01,3.970705e+01,1.704818e+02
2.016290e+06,2.333669e+01,7.490000e+03,8.668981e-02,9.452435e-01,9.454140e-01,-1.202525e-04,3.284996e-09,3.796932e+01,7.970693e+00,2.999863e+01,3.970710e+01,1.704738e+02
2.016300e+06,2.333681e+01,7.500000e+03,8.680556e-02,9.452495e-01,9.454140e-01,-1.202197e-04,3.284996e-09,3.796958e+01,7.970946e+00,2.999863e+01,3.970715e+01,1.704658e+02
2.016310e+06,2.333692e+01,7.510000e+03,8.692130e-02,9.452556e-01,9.454141e-01,-1.201868e-04,3.284996e-09,3.796983e+01,7.971200e+00,2.999864e+01,3.970720e+01,1.704578e+02
2.016320e+06,2.333704e+01,7.520000e+03,8.703704e-02,9.452616e-01,9.454141e-01,-1.201540e-04,3.284996e-09,3.797009e+01,7.971453e+00,2.999864e+01,3.970726e+01,1.704499e+02
2.016330e+06,2.333715e+01,7.530000e+03,8.715278e-02,9.452677e-01,9.454141e-01,-1.201211e-04,3.284996e-09,3.797035e+01,7.971706e+00,2.999864e+01,3.970731e+01,1.704419e+02
2.016340e+06,2.333727e+01,7.540000e+03,8.726852e-02,9.452738e-01,9.454142e-01,-1.200883e-04,3.284996e-09,3.797060e+01,7.971959e+00,2.999864e+01,3.970736e+01,1.704339e+02
2.016350e+06,2.333738e+01,7.550000e+03,8.738426e-02,9.452798e-01,9.454142e-01,-1.200554e-04,3.284996e-09,3.797086e+01,7.972212e+00,2.999865e+01,3.970741e+01,1.704259e+02
2.016360e+06,2.333750e+01,7.560000e+03,8.750000e-02,9.452859e-01,9.454142e-01,-1.200226e-04,3.284996e-09,3.797111e+01,7.972466e+00,2.999865e+01,3.970747e+01,1.704179e+02
2.016370e+06,2.333762e+01,7.570000e+03,8.761574e-02,9.452920e-01,9.454143e-01,-1.199897e-04,3.284996e-09,3.797137e+01,7.972719e+00,2.999865e+01,3.970752e+01,1.704099e+02
2.016380e+06,2.333773e+01,7.580000e+03,8.773148e-02,9.452980e-01,9.454143e-01,-1.199569e-04,3.284995e-09,3.797163e+01,7.972972e+00,2.999865e+01,3.970757e+01,1.704020e+02
2.016390e+06,2.333785e+01,7.590000e+03,8.784722e-02,9.453041e-01,9.454143e-01,-1.199240e-04,3.284995e-09,3.797188e+01,7.973225e+00,2.999866e+01,3.970762e+01,1.703940e+02
2.016400e+06,2.333796e+01,7.600000e+03,8.796296e-02,9.453102e-01,9.454144e-01,-1.198912e-04,3.284995e-09,3.797214e+01,7.973479e+00,2.999866e+01,3.970768e+01,1.703860e+02
2.016410e+06,2.333808e+01,7.610000e+03,8.807870e-02,9.453162e-01,9.454144e-01,-1.198583e-04,3.284995e-09,3.797239e+01,7.973732e+00,2.999866e+01,3.970773e+01,1.703780e+02
2.016420e+06,2.333819e+01,7.620000e+03,8.819444e-02,9.453223e-01,9.454144e-01,-1.198255e-04,3.284995e-09,3.797265e+01,7.973985e+00,2.999867e+01,3.970778e+01,1.703700e+02
2.016430e+06,2.333831e+01,7.630000e+03,8.831019e-02,9.453284e-01,9.454144e-01,-1.197926e-04,3.284995e-09,3.797291e+01,7.974238e+00,2.999867e+01,3.970783e+01,1.703621e+02
2.016440e+06,2.333843e+01,7.640000e+03,8.842593e-02,9.453344e-01,9.454145e-01,-1.197598e-04,3.284995e-09,3.797316e+01,7.974491e+00,2.999867e+01,3.970789e+01,1.703541e+02
2.016450e+06,2.333854e+01,7.650000e+03,8.854167e-02,9.453405e-01,9.454145e-01,-1.197269e-04,3.284995e-09,3.797342e+01,7.974745e+00,2.999867e+01,3.970794e+01,1.703461e+02
2.016460e+06,2.333866e+01,7.660000e+03,8.865741e-02,9.453465e-01,9.454145e-01,-1.196941e-04,3.284995e-09,3.797367e+01,7.974998e+00,2.999868e+01,3.970799e+01,1.703381e+02
2.016470e+06,2.333877e+01,7.670000e+03,8.877315e-02,9.453526e-01,9.454146e-01,-1.196612e-04,3.284994e-09,3.797393e+01,7.975251e+00,2.999868e+01,3.970804e+01,1.703301e+02
2.016480e+06,2.333889e+01,7.680000e+03,8.888889e-02,9.453587e-01,9.454146e-01,-1.196284e-04,3.284994e-09,3.797419e+01,7.975504e+00,2.999868e+01,3.970810e+01,1.703221e+02
2.016490e+06,2.333900e+01,7.690000e+03,8.900463e-02,9.453647e-01,9.454146e-01,-1.195955e-04,3.284994e-09,3.797444e+01,7.975758e+00,2.999868e+01,3.970815e+01,1.703142e+02
2.016500e+06,2.333912e+01,7.700000e+03,8.912037e-02,9.453708e-01,9.454147e-01,-1.195627e-04,3.284994e-09,3.797470e+01,7.976011e+00,2.999869e+01,3.970820e+01,1.703062e+02
2.016510e+06,2.333924e+01,7.710000e+03,8.923611e-02,9.453761e-01,9.454147e-01,-1.195298e-04,3.284994e-09,3.797495e+01,7.976207e+00,2.999875e+01,3.970828e+01,1.703018e+02
2.016520e+06,2.333935e+01,7.720000e+03,8.935185e-02,9.453787e-01,9.454147e-01,-1.194970e-04,3.284994e-09,3.797521e+01,7.976207e+00,2.999900e+01,3.970847e+01,1.703098e+02
2.016530e+06,2.333947e+01,7.730000e+03,8.946759e-02,9.453813e-01,9.454148e-01,-1.194641e-04,3.284994e-09,3.797547e+01,7.976207e+00,2.999926e+01,3.970865e+01,1.703178e+02
2.016540e+06,2.333958e+01,7.740000e+03,8.958333e-02,9.453839e-01,9.454148e-01,-1.194313e-04,3.284994e-09,3.797572e+01,7.976207e+00,2.999952e+01,3.970883e+01,1.703257e+02
2.016550e+06,2.333970e+01,7.750000e+03,8.969907e-02,9.453865e-01,9.454148e-01,-1.193984e-04,3.284994e-09,3.797598e+01,7.976207e+00,2.999977e+01,3.970902e+01,1.703337e+02
2.016560e+06,2.333981e+01,7.760000e+03,8.981481e-02,9.453891e-01,9.454148e-01,-1.193656e-04,3.284993e-09,3.797623e+01,7.976207e+00,3.000003e+01,3.970920e+01,1.703417e+02
2.016570e+06,2.333993e+01,7.770000e+03,8.993056e-02,9.453917e-01,9.454149e-01,-1.193327e-04,3.284993e-09,3.797649e+01,7.976207e+00,3.000028e+01,3.970938e+01,1.703497e+02
2.016580e+06,2.334005e+01,7.780000e+03,9.004630e-02,9.453943e-01,9.454149e-01,-1.192999e-04,3.284993e-09,3.797675e+01,7.976207e+00,3.000054e+01,3.970957e+01,1.703577e+02
2.016590e+06,2.334016e+01,7.790000e+03,9.016204e-02,9.453970e-01,9.454149e-01,-1.192670e-04,3.284993e-09,3.797700e+01,7.976207e+00,3.000080e+01,3.970975e+01,1.703657e+02
2.016600e+06,2.334028e+01,7.800000e+03,9.027778e-02,9.453996e-01,9.454150e-01,-1.192342e-04,3.284993e-09,3.797726e+01,7.976207e+00,3.000105e+01,3.970993e+01,1.703736e+02
2.016610e+06,2.334039e+01,7.810000e+03,9.039352e-02,9.454022e-01,9.454150e-01,-1.192013e-04,3.284993e-09,3.797751e+01,7.976207e+00,3.000131e+01,3.971012e+01,1.703816e+02
2.016620e+06,2.334051e+01,7.820000e+03,9.050926e-02,9.454048e-01,9.454150e-01,-1.191685e-04,3.284993e-09,3.797777e+01,7.976207e+00,3.000156e+01,3.971030e+01,1.703896e+02
2.016630e+06,2.334062e+01,7.830000e+03,9.062500e-02,9.454074e-01,9.454151e-01,-1.191356e-04,3.284993e-09,3.797803e+01,7.976207e+00,3.000182e+01,3.971048e+01,1.703976e+02
2.016640e+06,2.334074e+01,7.840000e+03,9.074074e-02,9.454100e-01,9.454151e-01,-1.191028e-04,3.284993e-09,3.797828e+01,7.976207e+00,3.000208e+01,3.971067e+01,1.704056e+02
2.016650e+06,2.334086e+01,7.850000e+03,9.085648e-02,9.454126e-01,9.454151e-01,-1.190699e-04,3.284993e-09,3.797854e+01,7.976207e+00,3.000233e+01,3.971085e+01,1.704136e+02
2.016660e+06,2.334097e+01,7.860000e+03,9.097222e-02,9.454152e-01,9.454152e-01,-1.190371e-04,3.284992e-09,3.797879e+01,7.976207e+00,3.000259e+01,3.971103e+01,1.704215e+02
2.016670e+06,2.334109e+01,7.870000e+03,9.108796e-02,9.454178e-01,9.454152e-01,-1.190042e-04,3.284992e-09,3.797905e+01,7.976207e+00,3.000284e+01,3.971122e+01,1.704295e+02
2.016680e+06,2.334120e+01,7.880000e+03,9.120370e-02,9.454204e-01,9.454152e-01,-1.189714e-04,3.284992e-09,3.797931e+01,7.976207e+00,3.000310e+01,3.971140e+01,1.704375e+02
2.016690e+06,2.334132e+01,7.890000e+03,9.131944e-02,9.454230e-01,9.454153e-01,-1.189385e-04,3.284992e-09,3.797956e+01,7.976207e+00,3.000336e+01,3.971158e+01,1.704455e+02
2.016700e+06,2.334144e+01,7.900000e+03,9.143519e-02,9.454256e-01,9.454153e-01,-1.189057e-04,3.284992e-09,3.797982e+01,7.976207e+00,3.000361e+01,3.971177e+01,1.704535e+02
2.016710e+06,2.334155e+01,7.910000e+03,9.155093e-02,9.454282e-01,9.454153e-01,-1.188728e-04,3.284992e-09,3.798007e+01,7.976207e+00,3.000387e+01,3.971195e+01,1.704614e+02
2.016720e+06,2.334167e+01,7.920000e+03,9.166667e-02,9.454308e-01,9.454153e-01,-1.188400e-04,3.284992e-09,3.798033e+01,7.976207e+00,3.000412e+01,3.971213e+01,1.704694e+02
2.016730e+06,2.334178e+01,7.930000e+03,9.178241e-02,9.454335e-01,9.454154e-01,-1.188071e-04,3.284992e-09,3.798059e+01,7.976207e+00,3.000438e+01,3.971232e+01,1.704774e+02
2.016740e+06,2.334190e+01,7.940000e+03,9.189815e-02,9.454361e-01,9.454154e-01,-1.187743e-04,3.284992e-09,3.798084e+01,7.976207e+00,3.000463e+01,3.971250e+01,1.704854e+02
2.016750e+06,2.334201e+01,7.950000e+03,9.201389e-02,9.454387e-01,9.454154e-01,-1.187414e-04,3.284991e-09,3.798110e+01,7.976207e+00,3.000489e+01,3.971268e+01,1.704934e+02
2.016760e+06,2.334213e+01,7.960000e+03,9.212963e-02,9.454408e-01,9.454155e-01,-1.187086e-04,3.284991e-09,3.798108e+01,7.976207e+00,3.000487e+01,3.971259e+01,1.705000e+02
2.016770e+06,2.334225e+01,7.970000e+03,9.224537e-02,9.454408e-01,9.454155e-01,-1.186757e-04,3.284991e-09,3.797971e+01,7.976207e+00,3.000350e+01,3.971114e+01,1.705000e+02
2.016780e+06,2.334236e+01,7.980000e+03,9.236111e-02,9.454408e-01,9.454155e-01,-1.186429e-04,3.284991e-09,3.797834e+01,7.976207e+00,3.000213e+01,3.970969e+01,1.705000e+02
2.016790e+06,2.334248e+01,7.990000e+03,9.247685e-02,9.454408e-01,9.454156e-01,-1.186100e-04,3.284991e-09,3.797697e+01,7.976207e+00,3.000076e+01,3.970824e+01,1.705000e+02
2.016800e+06,2.334259e+01,8.000000e+03,9.259259e-02,9.454408e-01,9.454156e-01,-1.185772e-04,3.284991e-09,3.797560e+01,7.976207e+00,2.999939e+01,3.970679e+01,1.705000e+02
2.016810e+06,2.334271e+01,8.010000e+03,9.270833e-02,9.454408e-01,9.454156e-01,-1.185443e-04,3.284991e-09,3.797423e+01,7.976207e+00,2.999802e+01,3.970534e+01,1.705000e+02
2.016820e+06,2.334282e+01,8.020000e+03,9.282407e-02,9.454408e-01,9.454157e-01,-1.185115e-04,3.284991e-09,3.797286e+01,7.976207e+00,2.999665e+01,3.970389e+01,1.705000e+02
2.016830e+06,2.334294e+01,8.030000e+03,9.293981e-02,9.454408e-01,9.454157e-01,-1.184786e-04,3.284991e-09,3.797149e+01,7.976207e+00,2.999528e+01,3.970245e+01,1.705000e+02
2.016840e+06,2.334306e+01,8.040000e+03,9.305556e-02,9.454408e-01,9.454157e-01,-1.184458e-04,3.284990e-09,3.797012e+01,7.976207e+00,2.999391e+01,3.970100e+01,1.705000e+02
2.016850e+06,2.334317e+01,8.050000e+03,9.317130e-02,9.454408e-01,9.454157e-01,-1.184129e-04,3.284990e-09,3.796875e+01,7.976207e+00,2.999254e+01,3.969955e+01,1.705000e+02
2.016860e+06,2.334329e+01,8.060000e+03,9.328704e-02,9.454408e-01,9.454158e-01,-1.183801e-04,3.284990e-09,3.796738e+01,7.976207e+00,2.999117e+01,3.969810e+01,1.705000e+02
2.016870e+06,2.334340e+01,8.070000e+03,9.340278e-02,9.454408e-01,9.454158e-01,-1.183472e-04,3.284990e-09,3.796601e+01,7.976207e+00,2.998980e+01,3.969665e+01,1.705000e+02
2.016880e+06,2.334352e+01,8.080000e+03,9.351852e-02,9.454408e-01,9.454158e-01,-1.183144e-04,3.284990e-09,3.796464e+01,7.976207e+00,2.998843e+01,3.969520e+01,1.705000e+02
2.016890e+06,2.334363e+01,8.090000e+03,9.363426e-02,9.454408e-01,9.454159e-01,-1.182815e-04,3.284990e-09,3.796327e+01,7.976207e+00,2.998706e+01,3.969375e+01,1.705000e+02
2.016900e+06,2.334375e+01,8.100000e+03,9.375000e-02,9.454408e-01,9.454159e-01,-1.182487e-04,3.284990e-09,3.796190e+01,7.976207e+00,2.998569e+01,3.969230e+01,1.705000e+02
2.016910e+06,2.334387e+01,8.110000e+03,9.386574e-02,9.454408e-01,9.454159e-01,-1.182158e-04,3.284990e-09,3.796053e+01,7.976207e+00,2.998432e+01,3.969085e+01,1.705000e+02
2.016920e+06,2.334398e+01,8.120000e+03,9.398148e-02,9.454408e-01,9.454160e-01,-1.181830e-04,3.284990e-09,3.795916e+01,7.976207e+00,2.998295e+01,3.968940e+01,1.705000e+02
2.016930e+06,2.334410e+01,8.130000e+03,9.409722e-02,9.454408e-01,9.454160e-01,-1.181501e-04,3.284989e-09,3.795779e+01,7.976207e+00,2.998158e+01,3.968796e+01,1.705000e+02
2.016940e+06,2.334421e+01,8.140000e+03,9.421296e-02,9.454408e-01,9.454160e-01,-1.181173e-04,3.284989e-09,3.795642e+01,7.976207e+00,2.998021e+01,3.968651e+01,1.705000e+02
2.016950e+06,2.334433e+01,8.150000e+03,9.432870e-02,9.454408e-01,9.454161e-01,-1.180844e-04,3.284989e-09,3.795505e+01,7.976207e+00,2.997884e+01,3.968506e+01,1.705000e+02
2.016960e+06,2.334444e+01,8.160000e+03,9.444444e-02,9.454408e-01,9.454161e-01,-1.180516e-04,3.284989e-09,3.795368e+01,7.976207e+00,2.997747e+01,3.968361e+01,1.705000e+02
2.016970e+06,2.334456e+01,8.170000e+03,9.456019e-02,9.454408e-01,9.454161e-01,-1.180187e-04,3.284989e-09,3.795231e+01,7.976207e+00,2.997610e+01,3.968216e+01,1.705000e+02
2.016980e+06,2.334468e+01,8.180000e+03,9.467593e-02,9.454408e-01,9.454162e-01,-1.179859e-04,3.284989e-09,3.795094e+01,7.976207e+00,2.997473e+01,3.968071e+01,1.705000e+02
2.016990e+06,2.334479e+01,8.190000e+03,9.479167e-02,9.454408e-01,9.454162e-01,-1.179530e-04,3.284989e-09,3.794957e+01,7.976207e+00,2.997336e+01,3.967926e+01,1.705000e+02
2.017000e+06,2.334491e+01,8.200000e+03,9.490741e-02,9.454408e-01,9.454162e-01,-1.179202e-04,3.284989e-09,3.794820e+01,7.976207e+00,2.997199e+01,3.967781e+01,1.705000e+02
2.017010e+06,2.334502e+01,8.210000e+03,9.502315e-02,9.454414e-01,9.454162e-01,-1.178873e-04,3.284989e-09,3.794727e+01,7.976207e+00,2.997107e+01,3.967682e+01,1.705000e+02
2.017020e+06,2.334514e+01,8.220000e+03,9.513889e-02,9.454439e-01,9.454163e-01,-1.178545e-04,3.284989e-09,3.794813e+01,7.976207e+00,2.997192e+01,3.967764e+01,1.705000e+02
2.017030e+06,2.334525e+01,8.230000e+03,9.525463e-02,9.454465e-01,9.454163e-01,-1.178216e-04,3.284988e-09,3.794899e+01,7.976207e+00,2.997278e+01,3.967845e+01,1.705000e+02
2.017040e+06,2.334537e+01,8.240000e+03,9.537037e-02,9.454491e-01,9.454163e-01,-1.177888e-04,3.284988e-09,3.794984e+01,7.976207e+00,2.997364e+01,3.967927e+01,1.705000e+02
2.017050e+06,2.334549e+01,8.250000e+03,9.548611e-02,9.454517e-01,9.454164e-01,-1.177559e-04,3.284988e-09,3.795070e+01,7.976207e+00,2.997449e+01,3.968009e+01,1.705000e+02
2.017060e+06,2.334560e+01,8.260000e+03,9.560185e-02,9.454543e-01,9.454164e-01,-1.177231e-04,3.284988e-09,3.795156e+01,7.976207e+00,2.997535e+01,3.968091e+01,1.705000e+02
2.017070e+06,2.334572e+01,8.270000e+03,9.571759e-02,9.454569e-01,9.454164e-01,-1.176902e-04,3.284988e-09,3.795241e+01,7.976207e+00,2.997621e+01,3.968173e+01,1.705000e+02
2.017080e+06,2.334583e+01,8.280000e+03,9.583333e-02,9.454595e-01,9.454165e-01,-1.176574e-04,3.284988e-09,3.795327e+01,7.976207e+00,2.997706e+01,3.968255e+01,1.705000e+02
2.017090e+06,2.334595e+01,8.290000e+03,9.594907e-02,9.454621e-01,9.454165e-01,-1.176245e-04,3.284988e-09,3.795412e+01,7.976207e+00,2.997792e+01,3.968337e+01,1.705000e+02
2.017100e+06,2.334606e+01,8.300000e+03,9.606481e-02,9.454646e-01,9.454165e-01,-1.175917e-04,3.284988e-09,3.795498e+01,7.976207e+00,2.997877e+01,3.968419e+01,1.705000e+02
2.017110e+06,2.334618e+01,8.310000e+03,9.618056e-02,9.454672e-01,9.454166e-01,-1.175588e-04,3.284988e-09,3.795584e+01,7.976207e+00,2.997963e+01,3.968501e+01,1.705000e+02
2.017120e+06,2.334630e+01,8.320000e+03,9.629630e-02,9.454698e-01,9.454166e-01,-1.175260e-04,3.284987e-09,3.795669e+01,7.976207e+00,2.998049e+01,3.968582e+01,1.705000e+02
2.017130e+06,2.334641e+01,8.330000e+03,9.641204e-02,9.454724e-01,9.454166e-01,-1.174931e-04,3.284987e-09,3.795755e+01,7.976207e+00,2.998134e+01,3.968664e+01,1.705000e+02
2.017140e+06,2.334653e+01,8.340000e+03,9.652778e-02,9.454750e-01,9.454166e-01,-1.174603e-04,3.284987e-09,3.795841e+01,7.976207e+00,2.998220e+01,3.968746e+01,1.705000e+02
2.017150e+06,2.334664e+01,8.350000e+03,9.664352e-02,9.454776e-01,9.454167e-01,-1.174274e-04,3.284987e-09,3.795926e+01,7.976207e+00,2.998305e+01,3.968828e+01,1.705000e+02
2.017160e+06,2.334676e+01,8.360000e+03,9.675926e-02,9.454802e-01,9.454167e-01,-1.173946e-04,3.284987e-09,3.796012e+01,7.976207e+00,2.998391e+01,3.968910e+01,1.705000e+02
2.017170e+06,2.334688e+01,8.370000e+03,9.687500e-02,9.454828e-01,9.454167e-01,-1.173617e-04,3.284987e-09,3.796097e+01,7.976207e+00,2.998477e+01,3.968992e+01,1.705000e+02
2.017180e+06,2.334699e+01,8.380000e+03,9.699074e-02,9.454854e-01,9.454168e-01,-1.173289e-04,3.284987e-09,3.796183e+01,7.976207e+00,2.998562e+01,3.969074e+01,1.705000e+02
2.017190e+06,2.334711e+01,8.390000e+03,9.710648e-02,9.454879e-01,9.454168e-01,-1.172960e-04,3.284987e-09,3.796269e+01,7.976207e+00,2.998648e+01,3.969156e+01,1.705000e+02
2.017200e+06,2.334722e+01,8.400000e+03,9.722222e-02,9.454905e-01,9.454168e-01,-1.172632e-04,3.284987e-09,3.796354e+01,7.976207e+00,2.998734e+01,3.969237e+01,1.705000e+02
2.017210e+06,2.334734e+01,8.410000e+03,9.733796e-02,9.454931e-01,9.454169e-01,-1.172303e-04,3.284986e-09,3.796440e+01,7.976207e+00,2.998819e+01,3.969319e+01,1.705000e+02
2.017220e+06,2.334745e+01,8.420000e+03,9.745370e-02,9.454957e-01,9.454169e-01,-1.171975e-04,3.284986e-09,3.796526e+01,7.976207e+00,2.998905e+01,3.969401e+01,1.705000e+02
2.017230e+06,2.334757e+01,8.430000e+03,9.756944e-02,9.454983e-01,9.454169e-01,-1.171646e-04,3.284986e-09,3.796611e+01,7.976207e+00,2.998990e+01,3.969483e+01,1.705000e+02
2.017240e+06,2.334769e+01,8.440000e+03,9.768519e-02,9.455009e-01,9.454170e-01,-1.171318e-04,3.284986e-09,3.796697e+01,7.976207e+00,2.999076e+01,3.969565e+01,1.705000e+02
2.017250e+06,2.334780e+01,8.450000e+03,9.780093e-02,9.455035e-01,9.454170e-01,-1.170989e-04,3.284986e-09,3.796782e+01,7.976207e+00,2.999162e+01,3.969647e+01,1.705000e+02
2.017260e+06,2.334792e+01,8.460000e+03,9.791667e-02,9.455035e-01,9.454170e-01,-1.170661e-04,3.284986e-09,3.796823e+01,7.976207e+00,2.999202e+01,3.969689e+01,1.705000e+02
2.017270e+06,2.334803e+01,8.470000e+03,9.803241e-02,9.454948e-01,9.454171e-01,-1.170332e-04,3.284986e-09,3.796712e+01,7.976207e+00,2.999091e+01,3.969601e+01,1.705000e+02
2.017280e+06,2.334815e+01,8.480000e+03,9.814815e-02,9.454862e-01,9.454171e-01,-1.170004e-04,3.284986e-09,3.796601e+01,7.976207e+00,2.998980e+01,3.969513e+01,1.705000e+02
2.017290e+06,2.334826e+01,8.490000e+03,9.826389e-02,9.454775e-01,9.454171e-01,-1.169675e-04,3.284986e-09,3.796490e+01,7.976207e+00,2.998869e+01,3.969424e+01,1.705000e+02
2.017300e+06,2.334838e+01,8.500000e+03,9.837963e-02,9.454689e-01,9.454171e-01,-1.169347e-04,3.284986e-09,3.796379e+01,7.976207e+00,2.998758e+01,3.969336e+01,1.705000e+02
2.017310e+06,2.334850e+01,8.510000e+03,9.849537e-02,9.454603e-01,9.454172e-01,-1.169018e-04,3.284985e-09,3.796268e+01,7.976207e+00,2.998647e+01,3.969248e+01,1.705000e+02
2.017320e+06,2.334861e+01,8.520000e+03,9.861111e-02,9.454516e-01,9.454172e-01,-1.168690e-04,3.284985e-09,3.796157e+01,7.976207e+00,2.998536e+01,3.969160e+01,1.705000e+02
2.017330e+06,2.334873e+01,8.530000e+03,9.872685e-02,9.454430e-01,9.454172e-01,-1.168361e-04,3.284985e-09,3.796046e+01,7.976207e+00,2.998426e+01,3.969071e+01,1.705000e+02
2.017340e+06,2.334884e+01,8.540000e+03,9.884259e-02,9.454343e-01,9.454173e-01,-1.168033e-04,3.284985e-09,3.795935e+01,7.976207e+00,2.998315e+01,3.968983e+01,1.705000e+02
2.017350e+06,2.334896e+01,8.550000e+03,9.895833e-02,9.454257e-01,9.454173e-01,-1.167704e-04,3.284985e-09,3.795824e+01,7.976207e+00,2.998204e+01,3.968895e+01,1.705000e+02
2.017360e+06,2.334907e+01,8.560000e+03,9.907407e-02,9.454170e-01,9.454173e-01,-1.167376e-04,3.284985e-09,3.795713e+01,7.976207e+00,2.998093e+01,3.968806e+01,1.705000e+02
2.017370e+06,2.334919e+01,8.570000e+03,9.918981e-02,9.454084e-01,9.454174e-01,-1.167047e-04,3.284985e-09,3.795603e+01,7.976207e+00,2.997982e+01,3.968718e+01,1.705000e+02
2.017380e+06,2.334931e+01,8.580000e+03,9.930556e-02,9.453997e-01,9.454174e-01,-1.166719e-04,3.284985e-09,3.795492e+01,7.976207e+00,2.997871e+01,3.968630e+01,1.705000e+02
2.017390e+06,2.334942e+01,8.590000e+03,9.942130e-02,9.453911e-01,9.454174e-01,-1.166390e-04,3.284985e-09,3.795381e+01,7.976207e+00,2.997760e+01,3.968541e+01,1.705000e+02
2.017400e+06,2.334954e+01,8.600000e+03,9.953704e-02,9.453825e-01,9.454175e-01,-1.166062e-04,3.284984e-09,3.795270e+01,7.976207e+00,2.997649e+01,3.968453e+01,1.705000e+02
2.017410e+06,2.334965e+01,8.610000e+03,9.965278e-02,9.453738e-01,9.454175e-01,-1.165733e-04,3.284984e-09,3.795159e+01,7.976207e+00,2.997538e+01,3.968365e+01,1.705000e+02
2.017420e+06,2.334977e+01,8.620000e+03,9.976852e-02,9.453652e-01,9.454175e-01,-1.165405e-04,3.284984e-09,3.795048e+01,7.976207e+00,2.997427e+01,3.968276e+01,1.705000e+02
2.017430e+06,2.334988e+01,8.630000e+03,9.988426e-02,9.453565e-01,9.454175e-01,-1.165076e-04,3.284984e-09,3.794937e+01,7.976207e+00,2.997316e+01,3.968188e+01,1.705000e+02
2.017440e+06,2.335000e+01,8.640000e+03,1.000000e-01,9.453479e-01,9.454176e-01,-1.164748e-04,3.284984e-09,3.794826e+01,7.976207e+00,2.997205e+01,3.968099e+01,1.705000e+02
2.017450e+06,2.335012e+01,8.650000e+03,1.001157e-01,9.453392e-01,9.454176e-01,-1.164419e-04,3.284984e-09,3.794715e+01,7.976207e+00,2.997094e+01,3.968011e+01,1.705000e+02
2.017460e+06,2.335023e+01,8.660000e+03,1.002315e-01,9.453306e-01,9.454176e-01,-1.164091e-04,3.284984e-09,3.794604e+01,7.976207e+00,2.996984e+01,3.967923e+01,1.705000e+02
2.017470e+06,2.335035e+01,8.670000e+03,1.003472e-01,9.453219e-01,9.454177e-01,-1.163762e-04,3.284984e-09,3.794493e+01,7.976207e+00,2.996873e+01,3.967834e+01,1.705000e+02
2.017480e+06,2.335046e+01,8.680000e+03,1.004630e-01,9.453133e-01,9.454177e-01,-1.163434e-04,3.284984e-09,3.794382e+01,7.976207e+00,2.996762e+01,3.967746e+01,1.705000e+02
2.017490e+06,2.335058e+01,8.690000e+03,1.005787e-01,9.453047e-01,9.454177e-01,-1.163105e-04,3.284983e-09,3.794271e+01,7.976207e+00,2.996651e+01,3.967658e+01,1.705000e+02
2.017500e+06,2.335069e+01,8.700000e+03,1.006944e-01,9.452960e-01,9.454178e-01,-1.162777e-04,3.284983e-09,3.794161e+01,7.976207e+00,2.996540e+01,3.967569e+01,1.705000e+02
2.017510e+06,2.335081e+01,8.710000e+03,1.008102e-01,9.452918e-01,9.454178e-01,-1.162448e-04,3.284983e-09,3.794097e+01,7.976163e+00,2.996481e+01,3.967517e+01,1.705000e+02
2.017520e+06,2.335093e+01,8.720000e+03,1.009259e-01,9.453083e-01,9.454178e-01,-1.162120e-04,3.284983e-09,3.794260e+01,7.975908e+00,2.996669e+01,3.967635e+01,1.705000e+02
2.017530e+06,2.335104e+01,8.730000e+03,1.010417e-01,9.453248e-01,9.454179e-01,-1.161791e-04,3.284983e-09,3.794423e+01,7.975654e+00,2.996857e+01,3.967753e+01,1.705000e+02
2.017540e+06,2.335116e+01,8.740000e+03,1.011574e-01,9.453413e-01,9.454179e-01,-1.161463e-04,3.284983e-09,3.794585e+01,7.975400e+00,2.997045e+01,3.967871e+01,1.705000e+02
2.017550e+06,2.335127e+01,8.750000e+03,1.012731e-01,9.453579e-01,9.454179e-01,-1.161134e-04,3.284983e-09,3.794748e+01,7.975146e+00,2.997233e+01,3.967990e+01,1.705000e+02
2.017560e+06,2.335139e+01,8.760000e+03,1.013889e-01,9.453744e-01,9.454180e-01,-1.160806e-04,3.284983e-09,3.794911e+01,7.974892e+00,2.997422e+01,3.968108e+01,1.705000e+02
2.017570e+06,2.335150e+01,8.770000e+03,1.015046e-01,9.453909e-01,9.454180e-01,-1.160477e-04,3.284983e-09,3.795073e+01,7.974638e+00,2.997610e+01,3.968226e+01,1.705000e+02
2.017580e+06,2.335162e+01,8.780000e+03,1.016204e-01,9.454074e-01,9.454180e-01,-1.160149e-04,3.284982e-09,3.795236e+01,7.974384e+00,2.997798e+01,3.968344e+01,1.705000e+02
2.017590e+06,2.335174e+01,8.790000e+03,1.017361e-01,9.454240e-01,9.454180e-01,-1.159820e-04,3.284982e-09,3.795399e+01,7.974130e+00,2.997986e+01,3.968462e+01,1.705000e+02
2.017600e+06,2.335185e+01,8.800000e+03,1.018519e-01,9.454405e-01,9.454181e-01,-1.159492e-04,3.284982e-09,3.795561e+01,7.973876e+00,2.998174e+01,3.968580e+01,1.705000e+02
2.017610e+06,2.335197e+01,8.810000e+03,1.019676e-01,9.454570e-01,9.454181e-01,-1.159163e-04,3.284982e-09,3.795724e+01,7.973622e+00,2.998362e+01,3.968698e+01,1.705000e+02
2.017620e+06,2.335208e+01,8.820000e+03,1.020833e-01,9.454735e-01,9.454181e-01,-1.158835e-04,3.284982e-09,3.795887e+01,7.973367e+00,2.998550e+01,3.968816e+01,1.705000e+02
2.017630e+06,2.335220e+01,8.830000e+03,1.021991e-01,9.454901e-01,9.454182e-01,-1.158506e-04,3.284982e-09,3.796050e+01,7.973113e+00,2.998738e+01,3.968934e+01,1.705000e+02
2.017640e+06,2.335231e+01,8.840000e+03,1.023148e-01,9.455066e-01,9.454182e-01,-1.158178e-04,3.284982e-09,3.796212e+01,7.972859e+00,2.998926e+01,3.969053e+01,1.705000e+02
2.017650e+06,2.335243e+01,8.850000e+03,1.024306e-01,9.455231e-01,9.454182e-01,-1.157849e-04,3.284982e-09,3.796375e+01,7.972605e+00,2.999114e+01,3.969171e+01,1.705000e+02
2.017660e+06,2.335255e+01,8.860000e+03,1.025463e-01,9.455396e-01,9.454183e-01,-1.157521e-04,3.284982e-09,3.796538e+01,7.972351e+00,2.999302e+01,3.969289e+01,1.705000e+02
2.017670e+06,2.335266e+01,8.870000e+03,1.026620e-01,9.455562e-01,9.454183e-01,-1.157192e-04,3.284982e-09,3.796700e+01,7.972097e+00,2.999491e+01,3.969407e+01,1.705000e+02
2.017680e+06,2.335278e+01,8.880000e+03,1.027778e-01,9.455727e-01,9.454183e-01,-1.156864e-04,3.284981e-09,3.796863e+01,7.971843e+00,2.999679e+01,3.969525e+01,1.705000e+02
2.017690e+06,2.335289e+01,8.890000e+03,1.028935e-01,9.455892e-01,9.454184e-01,-1.156535e-04,3.284981e-09,3.797026e+01,7.971589e+00,2.999867e+01,3.969643e+01,1.705000e+02
2.017700e+06,2.335301e+01,8.900000e+03,1.030093e-01,9.456058e-01,9.454184e-01,-1.156207e-04,3.284981e-09,3.797188e+01,7.971335e+00,3.000055e+01,3.969761e+01,1.705000e+02
2.017710e+06,2.335312e+01,8.910000e+03,1.031250e-01,9.456223e-01,9.454184e-01,-1.155878e-04,3.284981e-09,3.797351e+01,7.971081e+00,3.000243e+01,3.969879e+01,1.705000e+02
2.017720e+06,2.335324e+01,8.920000e+03,1.032407e-01,9.456388e-01,9.454184e-01,-1.155550e-04,3.284981e-09,3.797514e+01,7.970826e+00,3.000431e+01,3.969997e+01,1.705000e+02
2.017730e+06,2.335336e+01,8.930000e+03,1.033565e-01,9.456553e-01,9.454185e-01,-1.155221e-04,3.284981e-09,3.797676e+01,7.970572e+00,3.000619e+01,3.970115e+01,1.705000e+02
2.017740e+06,2.335347e+01,8.940000e+03,1.034722e-01,9.456719e-01,9.454185e-01,-1.154893e-04,3.284981e-09,3.797839e+01,7.970318e+00,3.000807e+01,3.970233e+01,1.705000e+02
2.017750e+06,2.335359e+01,8.950000e+03,1.035880e-01,9.456884e-01,9.454185e-01,-1.154564e-04,3.284981e-09,3.798002e+01,7.970064e+00,3.000995e+01,3.970351e+01,1.705000e+02
2.017760e+06,2.335370e+01,8.960000e+03,1.037037e-01,9.456988e-01,9.454186e-01,-1.154236e-04,3.284981e-09,3.798108e+01,7.969862e+00,3.001122e+01,3.970430e+01,1.705000e+02
2.017770e+06,2.335382e+01,8.970000e+03,1.038194e-01,9.456858e-01,9.454186e-01,-1.153907e-04,3.284980e-09,3.797997e+01,7.969862e+00,3.001011e+01,3.970356e+01,1.705000e+02
2.017780e+06,2.335394e+01,8.980000e+03,1.039352e-01,9.456727e-01,9.454186e-01,-1.153579e-04,3.284980e-09,3.797886e+01,7.969862e+00,3.000899e+01,3.970282e+01,1.705000e+02
2.017790e+06,2.335405e+01,8.990000e+03,1.040509e-01,9.456597e-01,9.454187e-01,-1.153250e-04,3.284980e-09,3.797774e+01,7.969862e+00,3.000788e+01,3.970208e+01,1.705000e+02
2.017800e+06,2.335417e+01,9.000000e+03,1.041667e-01,9.456466e-01,9.454187e-01,-1.152922e-04,3.284980e-09,3.797663e+01,7.969862e+00,3.000677e+01,3.970134e+01,1.705000e+02
2.017810e+06,2.335428e+01,9.010000e+03,1.042824e-01,9.456336e-01,9.454187e-01,-1.152593e-04,3.284980e-09,3.797552e+01,7.969862e+00,3.000565e+01,3.970060e+01,1.705000e+02
2.017820e+06,2.335440e+01,9.020000e+03,1.043981e-01,9.456205e-01,9.454188e-01,-1.152265e-04,3.284980e-09,3.797440e+01,7.969862e+00,3.000454e+01,3.969987e+01,1.705000e+02
2.017830e+06,2.335451e+01,9.030000e+03,1.045139e-01,9.456075e-01,9.454188e-01,-1.151936e-04,3.284980e-09,3.797329e+01,7.969862e+00,3.000343e+01,3.969913e+01,1.705000e+02
2.017840e+06,2.335463e+01,9.040000e+03,1.046296e-01,9.455944e-01,9.454188e-01,-1.151608e-04,3.284980e-09,3.797218e+01,7.969862e+00,3.000232e+01,3.969839e+01,1.705000e+02
2.017850e+06,2.335475e+01,9.050000e+03,1.047454e-01,9.455813e-01,9.454189e-01,-1.151279e-04,3.284980e-09,3.797106e+01,7.969862e+00,3.000120e+01,3.969765e+01,1.705000e+02
2.017860e+06,2.335486e+01,9.060000e+03,1.048611e-01,9.455683e-01,9.454189e-01,-1.150951e-04,3.284979e-09,3.796995e+01,7.969862e+00,3.000009e+01,3.969691e+01,1.705000e+02
2.017870e+06,2.335498e+01,9.070000e+03,1.049769e-01,9.455552e-01,9.454189e-01,-1.150622e-04,3.284979e-09,3.796884e+01,7.969862e+00,2.999898e+01,3.969617e+01,1.705000e+02
2.017880e+06,2.335509e+01,9.080000e+03,1.050926e-01,9.455422e-01,9.454189e-01,-1.150294e-04,3.284979e-09,3.796773e+01,7.969862e+00,2.999786e+01,3.969543e+01,1.705000e+02
2.017890e+06,2.335521e+01,9.090000e+03,1.052083e-01,9.455291e-01,9.454190e-01,-1.149965e-04,3.284979e-09,3.796661e+01,7.969862e+00,2.999675e+01,3.969469e+01,1.705000e+02
2.017900e+06,2.335532e+01,9.100000e+03,1.053241e-01,9.455161e-01,9.454190e-01,-1.149637e-04,3.284979e-09,3.796550e+01,7.969862e+00,2.999564e+01,3.969395e+01,1.705000e+02
2.017910e+06,2.335544e+01,9.110000e+03,1.054398e-01,9.455030e-01,9.454190e-01,-1.149308e-04,3.284979e-09,3.796439e+01,7.969862e+00,2.999452e+01,3.969321e+01,1.705000e+02
2.017920e+06,2.335556e+01,9.120000e+03,1.055556e-01,9.454899e-01,9.454191e-01,-1.148980e-04,3.284979e-09,3.796327e+01,7.969862e+00,2.999341e+01,3.969247e+01,1.705000e+02
2.017930e+06,2.335567e+01,9.130000e+03,1.056713e-01,9.454769e-01,9.454191e-01,-1.148651e-04,3.284979e-09,3.796216e+01,7.969862e+00,2.999230e+01,3.969174e+01,1.705000e+02
2.017940e+06,2.335579e+01,9.140000e+03,1.057870e-01,9.454638e-01,9.454191e-01,-1.148323e-04,3.284979e-09,3.796105e+01,7.969862e+00,2.999118e+01,3.969100e+01,1.705000e+02
2.017950e+06,2.335590e+01,9.150000e+03,1.059028e-01,9.454508e-01,9.454192e-01,-1.147994e-04,3.284978e-09,3.795993e+01,7.969862e+00,2.999007e+01,3.969026e+01,1.705000e+02
2.017960e+06,2.335602e+01,9.160000e+03,1.060185e-01,9.454377e-01,9.454192e-01,-1.147666e-04,3.284978e-09,3.795882e+01,7.969862e+00,2.998896e+01,3.968952e+01,1.705000e+02
2.017970e+06,2.335613e+01,9.170000e+03,1.061343e-01,9.454247e-01,9.454192e-01,-1.147337e-04,3.284978e-09,3.795771e+01,7.969862e+00,2.998785e+01,3.968878e+01,1.705000e+02
2.017980e+06,2.335625e+01,9.180000e+03,1.062500e-01,9.454116e-01,9.454193e-01,-1.147009e-04,3.284978e-09,3.795659e+01,7.969862e+00,2.998673e+01,3.968804e+01,1.705000e+02
2.017990e+06,2.335637e+01,9.190000e+03,1.063657e-01,9.453985e-01,9.454193e-01,-1.146680e-04,3.284978e-09,3.795548e+01,7.969862e+00,2.998562e+01,3.968730e+01,1.705000e+02
2.018000e+06,2.335648e+01,9.200000e+03,1.064815e-01,9.453855e-01,9.454193e-01,-1.146352e-04,3.284978e-09,3.795437e+01,7.969862e+00,2.998451e+01,3.968656e+01,1.705000e+02
2.018010e+06,2.335660e+01,9.210000e+03,1.065972e-01,9.453747e-01,9.454194e-01,-1.146023e-04,3.284978e-09,3.795322e+01,7.969862e+00,2.998335e+01,3.968570e+01,1.705000e+02
2.018020e+06,2.335671e+01,9.220000e+03,1.067130e-01,9.453712e-01,9.454194e-01,-1.145695e-04,3.284978e-09,3.795194e+01,7.969862e+00,2.998208e+01,3.968447e+01,1.705000e+02
2.018030e+06,2.335683e+01,9.230000e+03,1.068287e-01,9.453678e-01,9.454194e-01,-1.145366e-04,3.284978e-09,3.795066e+01,7.969862e+00,2.998080e+01,3.968323e+01,1.705000e+02
2.018040e+06,2.335694e+01,9.240000e+03,1.069444e-01,9.453643e-01,9.454194e-01,-1.145038e-04,3.284978e-09,3.794939e+01,7.969862e+00,2.997952e+01,3.968200e+01,1.705000e+02
2.018050e+06,2.335706e+01,9.250000e+03,1.070602e-01,9.453609e-01,9.454195e-01,-1.144709e-04,3.284977e-09,3.794811e+01,7.969862e+00,2.997825e+01,3.968076e+01,1.705000e+02
2.018060e+06,2.335718e+01,9.260000e+03,1.071759e-01,9.453574e-01,9.454195e-01,-1.144381e-04,3.284977e-09,3.794683e+01,7.969862e+00,2.997697e+01,3.967953e+01,1.705000e+02
2.018070e+06,2.335729e+01,9.270000e+03,1.072917e-01,9.453539e-01,9.454195e-01,-1.144052e-04,3.284977e-09,3.794555e+01,7.969862e+00,2.997569e+01,3.967829e+01,1.705000e+02
2.018080e+06,2.335741e+01,9.280000e+03,1.074074e-01,9.453505e-01,9.454196e-01,-1.143724e-04,3.284977e-09,3.794428e+01,7.969862e+00,2.997441e+01,3.967706e+01,1.705000e+02
2.018090e+06,2.335752e+01,9.290000e+03,1.075231e-01,9.453470e-01,9.454196e-01,-1.143395e-04,3.284977e-09,3.794300e+01,7.969862e+00,2.997314e+01,3.967582e+01,1.705000e+02
2.018100e+06,2.335764e+01,9.300000e+03,1.076389e-01,9.453436e-01,9.454196e-01,-1.143067e-04,3.284977e-09,3.794172e+01,7.969862e+00,2.997186e+01,3.967459e+01,1.705000e+02
2.018110e+06,2.335775e+01,9.310000e+03,1.077546e-01,9.453401e-01,9.454197e-01,-1.142738e-04,3.284977e-09,3.794045e+01,7.969862e+00,2.997058e+01,3.967335e+01,1.705000e+02
2.018120e+06,2.335787e+01,9.320000e+03,1.078704e-01,9.453367e-01,9.454197e-01,-1.142410e-04,3.284977e-09,3.793917e+01,7.969862e+00,2.996931e+01,3.967212e+01,1.705000e+02
2.018130e+06,2.335799e+01,9.330000e+03,1.079861e-01,9.453332e-01,9.454197e-01,-1.142081e-04,3.284977e-09,3.793789e+01,7.969862e+00,2.996803e+01,3.967088e+01,1.705000e+02
2.018140e+06,2.335810e+01,9.340000e+03,1.081019e-01,9.453297e-01,9.454198e-01,-1.141753e-04,3.284976e-09,3.793661e+01,7.969862e+00,2.996675e+01,3.966965e+01,1.705000e+02
2.018150e+06,2.335822e+01,9.350000e+03,1.082176e-01,9.453263e-01,9.454198e-01,-1.141424e-04,3.284976e-09,3.793534e+01,7.969862e+00,2.996547e+01,3.966841e+01,1.705000e+02
2.018160e+06,2.335833e+01,9.360000e+03,1.083333e-01,9.453228e-01,9.454198e-01,-1.141096e-04,3.284976e-09,3.793406e+01,7.969862e+00,2.996420e+01,3.966718e+01,1.705000e+02
