Repository: brandonlampe/CS_Data

# Repository for Crushed Salt Data
**Grant No: 456417**

This is a work in progress!

## Repository Content

### Directory Names
A uniform namining structure still in progress, but in general directories are named according to the following:
 - Names contain no spaces, a single underscore "_" will be used as a file name seperator.
 - Files are for the Crushed Salt Project (CSP); therefore, the first three charaters of each file are "CSP".
 - Folders are organized by which frame the test was performed on i.e., A2 or A3.
 - The fifth and sixth charaters of each file name will therefore be "A" followed by the frame number.

File: UNM_WP_HY_175_09/STAGE18/CREEP_FIT/175_09_STAGE18_CREEP_OUT.csv (part 5 of 101)
Analysis by Brandon Lampe, performed on: 2016/07/12 20:52:28
Experimental results below begin at: 2016/05/01 15:26:02
Duration (sec),Duration (day),Elapsed Time (sec),Elapsed Time (day),Interpolated Fractional Density,Fit to Fractional Density,Fit to Volume Strain,Fit to Volume Strain Rate (1/sec),Confining Pressure (MPa),Pore Pressure (MPa),Terzaghi Pressure (MPa),Solid Pressure (MPa),Temperature (C))
2.018170e+06,2.335845e+01,9.370000e+03,1.084491e-01,9.453194e-01,9.454198e-01,-1.140767e-04,3.284976e-09,3.793278e+01,7.969862e+00,2.996292e+01,3.966594e+01,1.705000e+02
2.018180e+06,2.335856e+01,9.380000e+03,1.085648e-01,9.453159e-01,9.454199e-01,-1.140439e-04,3.284976e-09,3.793151e+01,7.969862e+00,2.996164e+01,3.966471e+01,1.705000e+02
2.018190e+06,2.335868e+01,9.390000e+03,1.086806e-01,9.453125e-01,9.454199e-01,-1.140110e-04,3.284976e-09,3.793023e+01,7.969862e+00,2.996037e+01,3.966347e+01,1.705000e+02
2.018200e+06,2.335880e+01,9.400000e+03,1.087963e-01,9.453090e-01,9.454199e-01,-1.139782e-04,3.284976e-09,3.792895e+01,7.969862e+00,2.995909e+01,3.966224e+01,1.705000e+02
2.018210e+06,2.335891e+01,9.410000e+03,1.089120e-01,9.453055e-01,9.454200e-01,-1.139453e-04,3.284976e-09,3.792767e+01,7.969862e+00,2.995781e+01,3.966100e+01,1.705000e+02
2.018220e+06,2.335903e+01,9.420000e+03,1.090278e-01,9.453021e-01,9.454200e-01,-1.139125e-04,3.284976e-09,3.792640e+01,7.969862e+00,2.995653e+01,3.965977e+01,1.705000e+02
2.018230e+06,2.335914e+01,9.430000e+03,1.091435e-01,9.452986e-01,9.454200e-01,-1.138796e-04,3.284975e-09,3.792512e+01,7.969862e+00,2.995526e+01,3.965853e+01,1.705000e+02
2.018240e+06,2.335926e+01,9.440000e+03,1.092593e-01,9.452952e-01,9.454201e-01,-1.138468e-04,3.284975e-09,3.792384e+01,7.969862e+00,2.995398e+01,3.965730e+01,1.705000e+02
2.018250e+06,2.335938e+01,9.450000e+03,1.093750e-01,9.452917e-01,9.454201e-01,-1.138139e-04,3.284975e-09,3.792257e+01,7.969862e+00,2.995270e+01,3.965606e+01,1.705000e+02
2.018260e+06,2.335949e+01,9.460000e+03,1.094907e-01,9.452914e-01,9.454201e-01,-1.137811e-04,3.284975e-09,3.792190e+01,7.969862e+00,2.995204e+01,3.965537e+01,1.705000e+02
2.018270e+06,2.335961e+01,9.470000e+03,1.096065e-01,9.453053e-01,9.454202e-01,-1.137482e-04,3.284975e-09,3.792405e+01,7.969862e+00,2.995418e+01,3.965717e+01,1.705000e+02
2.018280e+06,2.335972e+01,9.480000e+03,1.097222e-01,9.453193e-01,9.454202e-01,-1.137154e-04,3.284975e-09,3.792619e+01,7.969862e+00,2.995633e+01,3.965898e+01,1.705000e+02
2.018290e+06,2.335984e+01,9.490000e+03,1.098380e-01,9.453332e-01,9.454202e-01,-1.136825e-04,3.284975e-09,3.792834e+01,7.969862e+00,2.995848e+01,3.966078e+01,1.705000e+02
2.018300e+06,2.335995e+01,9.500000e+03,1.099537e-01,9.453472e-01,9.454203e-01,-1.136497e-04,3.284975e-09,3.793048e+01,7.969862e+00,2.996062e+01,3.966258e+01,1.705000e+02
2.018310e+06,2.336007e+01,9.510000e+03,1.100694e-01,9.453612e-01,9.454203e-01,-1.136168e-04,3.284975e-09,3.793263e+01,7.969862e+00,2.996277e+01,3.966438e+01,1.705000e+02
2.018320e+06,2.336019e+01,9.520000e+03,1.101852e-01,9.453751e-01,9.454203e-01,-1.135840e-04,3.284975e-09,3.793477e+01,7.969862e+00,2.996491e+01,3.966618e+01,1.705000e+02
2.018330e+06,2.336030e+01,9.530000e+03,1.103009e-01,9.453891e-01,9.454203e-01,-1.135511e-04,3.284974e-09,3.793692e+01,7.969862e+00,2.996706e+01,3.966798e+01,1.705000e+02
2.018340e+06,2.336042e+01,9.540000e+03,1.104167e-01,9.454030e-01,9.454204e-01,-1.135183e-04,3.284974e-09,3.793906e+01,7.969862e+00,2.996920e+01,3.966978e+01,1.705000e+02
2.018350e+06,2.336053e+01,9.550000e+03,1.105324e-01,9.454170e-01,9.454204e-01,-1.134855e-04,3.284974e-09,3.794121e+01,7.969862e+00,2.997135e+01,3.967158e+01,1.705000e+02
2.018360e+06,2.336065e+01,9.560000e+03,1.106481e-01,9.454309e-01,9.454204e-01,-1.134526e-04,3.284974e-09,3.794335e+01,7.969862e+00,2.997349e+01,3.967338e+01,1.705000e+02
2.018370e+06,2.336076e+01,9.570000e+03,1.107639e-01,9.454449e-01,9.454205e-01,-1.134198e-04,3.284974e-09,3.794550e+01,7.969862e+00,2.997564e+01,3.967519e+01,1.705000e+02
2.018380e+06,2.336088e+01,9.580000e+03,1.108796e-01,9.454589e-01,9.454205e-01,-1.133869e-04,3.284974e-09,3.794764e+01,7.969862e+00,2.997778e+01,3.967699e+01,1.705000e+02
2.018390e+06,2.336100e+01,9.590000e+03,1.109954e-01,9.454728e-01,9.454205e-01,-1.133541e-04,3.284974e-09,3.794979e+01,7.969862e+00,2.997993e+01,3.967879e+01,1.705000e+02
2.018400e+06,2.336111e+01,9.600000e+03,1.111111e-01,9.454868e-01,9.454206e-01,-1.133212e-04,3.284974e-09,3.795193e+01,7.969862e+00,2.998207e+01,3.968059e+01,1.705000e+02
2.018410e+06,2.336123e+01,9.610000e+03,1.112269e-01,9.455007e-01,9.454206e-01,-1.132884e-04,3.284974e-09,3.795408e+01,7.969862e+00,2.998422e+01,3.968239e+01,1.705000e+02
2.018420e+06,2.336134e+01,9.620000e+03,1.113426e-01,9.455147e-01,9.454206e-01,-1.132555e-04,3.284973e-09,3.795622e+01,7.969862e+00,2.998636e+01,3.968419e+01,1.705000e+02
2.018430e+06,2.336146e+01,9.630000e+03,1.114583e-01,9.455286e-01,9.454207e-01,-1.132227e-04,3.284973e-09,3.795837e+01,7.969862e+00,2.998851e+01,3.968599e+01,1.705000e+02
2.018440e+06,2.336157e+01,9.640000e+03,1.115741e-01,9.455426e-01,9.454207e-01,-1.131898e-04,3.284973e-09,3.796052e+01,7.969862e+00,2.999065e+01,3.968779e+01,1.705000e+02
2.018450e+06,2.336169e+01,9.650000e+03,1.116898e-01,9.455566e-01,9.454207e-01,-1.131570e-04,3.284973e-09,3.796266e+01,7.969862e+00,2.999280e+01,3.968959e+01,1.705000e+02
2.018460e+06,2.336181e+01,9.660000e+03,1.118056e-01,9.455705e-01,9.454207e-01,-1.131241e-04,3.284973e-09,3.796481e+01,7.969862e+00,2.999494e+01,3.969139e+01,1.705000e+02
2.018470e+06,2.336192e+01,9.670000e+03,1.119213e-01,9.455845e-01,9.454208e-01,-1.130913e-04,3.284973e-09,3.796695e+01,7.969862e+00,2.999709e+01,3.969319e+01,1.705000e+02
2.018480e+06,2.336204e+01,9.680000e+03,1.120370e-01,9.455984e-01,9.454208e-01,-1.130584e-04,3.284973e-09,3.796910e+01,7.969862e+00,2.999923e+01,3.969499e+01,1.705000e+02
2.018490e+06,2.336215e+01,9.690000e+03,1.121528e-01,9.456124e-01,9.454208e-01,-1.130256e-04,3.284973e-09,3.797124e+01,7.969862e+00,3.000138e+01,3.969679e+01,1.705000e+02
2.018500e+06,2.336227e+01,9.700000e+03,1.122685e-01,9.456263e-01,9.454209e-01,-1.129927e-04,3.284973e-09,3.797339e+01,7.969862e+00,3.000352e+01,3.969859e+01,1.705000e+02
2.018510e+06,2.336238e+01,9.710000e+03,1.123843e-01,9.456354e-01,9.454209e-01,-1.129599e-04,3.284972e-09,3.797482e+01,7.969862e+00,3.000496e+01,3.969981e+01,1.705000e+02
2.018520e+06,2.336250e+01,9.720000e+03,1.125000e-01,9.456328e-01,9.454209e-01,-1.129270e-04,3.284972e-09,3.797456e+01,7.969862e+00,3.000470e+01,3.969962e+01,1.705000e+02
2.018530e+06,2.336262e+01,9.730000e+03,1.126157e-01,9.456302e-01,9.454210e-01,-1.128942e-04,3.284972e-09,3.797431e+01,7.969862e+00,3.000445e+01,3.969944e+01,1.705000e+02
2.018540e+06,2.336273e+01,9.740000e+03,1.127315e-01,9.456276e-01,9.454210e-01,-1.128613e-04,3.284972e-09,3.797405e+01,7.969862e+00,3.000419e+01,3.969926e+01,1.705000e+02
2.018550e+06,2.336285e+01,9.750000e+03,1.128472e-01,9.456250e-01,9.454210e-01,-1.128285e-04,3.284972e-09,3.797380e+01,7.969862e+00,3.000393e+01,3.969907e+01,1.705000e+02
2.018560e+06,2.336296e+01,9.760000e+03,1.129630e-01,9.456224e-01,9.454211e-01,-1.127956e-04,3.284972e-09,3.797354e+01,7.969862e+00,3.000368e+01,3.969889e+01,1.705000e+02
2.018570e+06,2.336308e+01,9.770000e+03,1.130787e-01,9.456197e-01,9.454211e-01,-1.127628e-04,3.284972e-09,3.797328e+01,7.969862e+00,3.000342e+01,3.969871e+01,1.705000e+02
2.018580e+06,2.336319e+01,9.780000e+03,1.131944e-01,9.456171e-01,9.454211e-01,-1.127299e-04,3.284972e-09,3.797303e+01,7.969862e+00,3.000317e+01,3.969852e+01,1.705000e+02
2.018590e+06,2.336331e+01,9.790000e+03,1.133102e-01,9.456145e-01,9.454212e-01,-1.126971e-04,3.284972e-09,3.797277e+01,7.969862e+00,3.000291e+01,3.969834e+01,1.705000e+02
2.018600e+06,2.336343e+01,9.800000e+03,1.134259e-01,9.456119e-01,9.454212e-01,-1.126642e-04,3.284971e-09,3.797252e+01,7.969862e+00,3.000265e+01,3.969816e+01,1.705000e+02
2.018610e+06,2.336354e+01,9.810000e+03,1.135417e-01,9.456093e-01,9.454212e-01,-1.126314e-04,3.284971e-09,3.797226e+01,7.969862e+00,3.000240e+01,3.969797e+01,1.705000e+02
2.018620e+06,2.336366e+01,9.820000e+03,1.136574e-01,9.456067e-01,9.454212e-01,-1.125985e-04,3.284971e-09,3.797201e+01,7.969862e+00,3.000214e+01,3.969779e+01,1.705000e+02
2.018630e+06,2.336377e+01,9.830000e+03,1.137731e-01,9.456041e-01,9.454213e-01,-1.125657e-04,3.284971e-09,3.797175e+01,7.969862e+00,3.000189e+01,3.969761e+01,1.705000e+02
2.018640e+06,2.336389e+01,9.840000e+03,1.138889e-01,9.456015e-01,9.454213e-01,-1.125328e-04,3.284971e-09,3.797149e+01,7.969862e+00,3.000163e+01,3.969743e+01,1.705000e+02
2.018650e+06,2.336400e+01,9.850000e+03,1.140046e-01,9.455989e-01,9.454213e-01,-1.125000e-04,3.284971e-09,3.797124e+01,7.969862e+00,3.000138e+01,3.969724e+01,1.705000e+02
2.018660e+06,2.336412e+01,9.860000e+03,1.141204e-01,9.455963e-01,9.454214e-01,-1.124671e-04,3.284971e-09,3.797098e+01,7.969862e+00,3.000112e+01,3.969706e+01,1.705000e+02
2.018670e+06,2.336424e+01,9.870000e+03,1.142361e-01,9.455937e-01,9.454214e-01,-1.124343e-04,3.284971e-09,3.797073e+01,7.969862e+00,3.000086e+01,3.969688e+01,1.705000e+02
2.018680e+06,2.336435e+01,9.880000e+03,1.143519e-01,9.455911e-01,9.454214e-01,-1.124014e-04,3.284971e-09,3.797047e+01,7.969862e+00,3.000061e+01,3.969669e+01,1.705000e+02
2.018690e+06,2.336447e+01,9.890000e+03,1.144676e-01,9.455884e-01,9.454215e-01,-1.123686e-04,3.284971e-09,3.797021e+01,7.969862e+00,3.000035e+01,3.969651e+01,1.705000e+02
2.018700e+06,2.336458e+01,9.900000e+03,1.145833e-01,9.455858e-01,9.454215e-01,-1.123357e-04,3.284970e-09,3.796996e+01,7.969862e+00,3.000010e+01,3.969633e+01,1.705000e+02
2.018710e+06,2.336470e+01,9.910000e+03,1.146991e-01,9.455832e-01,9.454215e-01,-1.123029e-04,3.284970e-09,3.796970e+01,7.969862e+00,2.999984e+01,3.969614e+01,1.705000e+02
2.018720e+06,2.336481e+01,9.920000e+03,1.148148e-01,9.455806e-01,9.454216e-01,-1.122700e-04,3.284970e-09,3.796945e+01,7.969862e+00,2.999958e+01,3.969596e+01,1.705000e+02
2.018730e+06,2.336493e+01,9.930000e+03,1.149306e-01,9.455780e-01,9.454216e-01,-1.122372e-04,3.284970e-09,3.796919e+01,7.969862e+00,2.999933e+01,3.969578e+01,1.705000e+02
2.018740e+06,2.336505e+01,9.940000e+03,1.150463e-01,9.455754e-01,9.454216e-01,-1.122043e-04,3.284970e-09,3.796893e+01,7.969862e+00,2.999907e+01,3.969559e+01,1.705000e+02
2.018750e+06,2.336516e+01,9.950000e+03,1.151620e-01,9.455728e-01,9.454216e-01,-1.121715e-04,3.284970e-09,3.796868e+01,7.969862e+00,2.999882e+01,3.969541e+01,1.705000e+02
2.018760e+06,2.336528e+01,9.960000e+03,1.152778e-01,9.455714e-01,9.454217e-01,-1.121386e-04,3.284970e-09,3.796848e+01,7.969923e+00,2.999856e+01,3.969525e+01,1.705000e+02
2.018770e+06,2.336539e+01,9.970000e+03,1.153935e-01,9.455740e-01,9.454217e-01,-1.121058e-04,3.284970e-09,3.796848e+01,7.970176e+00,2.999831e+01,3.969514e+01,1.705000e+02
2.018780e+06,2.336551e+01,9.980000e+03,1.155093e-01,9.455767e-01,9.454217e-01,-1.120729e-04,3.284970e-09,3.796848e+01,7.970429e+00,2.999805e+01,3.969504e+01,1.705000e+02
2.018790e+06,2.336563e+01,9.990000e+03,1.156250e-01,9.455793e-01,9.454218e-01,-1.120401e-04,3.284969e-09,3.796848e+01,7.970683e+00,2.999780e+01,3.969494e+01,1.705000e+02
2.018800e+06,2.336574e+01,1.000000e+04,1.157407e-01,9.455819e-01,9.454218e-01,-1.120072e-04,3.284969e-09,3.796848e+01,7.970936e+00,2.999755e+01,3.969484e+01,1.705000e+02
2.018810e+06,2.336586e+01,1.001000e+04,1.158565e-01,9.455845e-01,9.454218e-01,-1.119744e-04,3.284969e-09,3.796848e+01,7.971189e+00,2.999729e+01,3.969474e+01,1.705000e+02
2.018820e+06,2.336597e+01,1.002000e+04,1.159722e-01,9.455871e-01,9.454219e-01,-1.119415e-04,3.284969e-09,3.796848e+01,7.971442e+00,2.999704e+01,3.969463e+01,1.705000e+02
2.018830e+06,2.336609e+01,1.003000e+04,1.160880e-01,9.455897e-01,9.454219e-01,-1.119087e-04,3.284969e-09,3.796848e+01,7.971695e+00,2.999679e+01,3.969453e+01,1.705000e+02
2.018840e+06,2.336620e+01,1.004000e+04,1.162037e-01,9.455923e-01,9.454219e-01,-1.118758e-04,3.284969e-09,3.796848e+01,7.971949e+00,2.999653e+01,3.969443e+01,1.705000e+02
2.018850e+06,2.336632e+01,1.005000e+04,1.163194e-01,9.455949e-01,9.454220e-01,-1.118430e-04,3.284969e-09,3.796848e+01,7.972202e+00,2.999628e+01,3.969433e+01,1.705000e+02
2.018860e+06,2.336644e+01,1.006000e+04,1.164352e-01,9.455975e-01,9.454220e-01,-1.118101e-04,3.284969e-09,3.796848e+01,7.972455e+00,2.999603e+01,3.969423e+01,1.705000e+02
2.018870e+06,2.336655e+01,1.007000e+04,1.165509e-01,9.456001e-01,9.454220e-01,-1.117773e-04,3.284969e-09,3.796848e+01,7.972708e+00,2.999577e+01,3.969412e+01,1.705000e+02
2.018880e+06,2.336667e+01,1.008000e+04,1.166667e-01,9.456027e-01,9.454221e-01,-1.117444e-04,3.284968e-09,3.796848e+01,7.972962e+00,2.999552e+01,3.969402e+01,1.705000e+02
2.018890e+06,2.336678e+01,1.009000e+04,1.167824e-01,9.456053e-01,9.454221e-01,-1.117116e-04,3.284968e-09,3.796848e+01,7.973215e+00,2.999527e+01,3.969392e+01,1.705000e+02
2.018900e+06,2.336690e+01,1.010000e+04,1.168981e-01,9.456080e-01,9.454221e-01,-1.116787e-04,3.284968e-09,3.796848e+01,7.973468e+00,2.999501e+01,3.969382e+01,1.705000e+02
2.018910e+06,2.336701e+01,1.011000e+04,1.170139e-01,9.456106e-01,9.454221e-01,-1.116459e-04,3.284968e-09,3.796848e+01,7.973721e+00,2.999476e+01,3.969372e+01,1.705000e+02
2.018920e+06,2.336713e+01,1.012000e+04,1.171296e-01,9.456132e-01,9.454222e-01,-1.116130e-04,3.284968e-09,3.796848e+01,7.973974e+00,2.999451e+01,3.969361e+01,1.705000e+02
2.018930e+06,2.336725e+01,1.013000e+04,1.172454e-01,9.456158e-01,9.454222e-01,-1.115802e-04,3.284968e-09,3.796848e+01,7.974228e+00,2.999426e+01,3.969351e+01,1.705000e+02
2.018940e+06,2.336736e+01,1.014000e+04,1.173611e-01,9.456184e-01,9.454222e-01,-1.115473e-04,3.284968e-09,3.796848e+01,7.974481e+00,2.999400e+01,3.969341e+01,1.705000e+02
2.018950e+06,2.336748e+01,1.015000e+04,1.174769e-01,9.456210e-01,9.454223e-01,-1.115145e-04,3.284968e-09,3.796848e+01,7.974734e+00,2.999375e+01,3.969331e+01,1.705000e+02
2.018960e+06,2.336759e+01,1.016000e+04,1.175926e-01,9.456236e-01,9.454223e-01,-1.114816e-04,3.284968e-09,3.796848e+01,7.974987e+00,2.999350e+01,3.969321e+01,1.705000e+02
2.018970e+06,2.336771e+01,1.017000e+04,1.177083e-01,9.456262e-01,9.454223e-01,-1.114488e-04,3.284967e-09,3.796848e+01,7.975241e+00,2.999324e+01,3.969310e+01,1.705000e+02
2.018980e+06,2.336782e+01,1.018000e+04,1.178241e-01,9.456288e-01,9.454224e-01,-1.114159e-04,3.284967e-09,3.796848e+01,7.975494e+00,2.999299e+01,3.969300e+01,1.705000e+02
2.018990e+06,2.336794e+01,1.019000e+04,1.179398e-01,9.456314e-01,9.454224e-01,-1.113831e-04,3.284967e-09,3.796848e+01,7.975747e+00,2.999274e+01,3.969290e+01,1.705000e+02
2.019000e+06,2.336806e+01,1.020000e+04,1.180556e-01,9.456340e-01,9.454224e-01,-1.113502e-04,3.284967e-09,3.796848e+01,7.976000e+00,2.999248e+01,3.969280e+01,1.705000e+02
2.019010e+06,2.336817e+01,1.021000e+04,1.181713e-01,9.456382e-01,9.454225e-01,-1.113174e-04,3.284967e-09,3.796853e+01,7.976207e+00,2.999232e+01,3.969269e+01,1.705000e+02
2.019020e+06,2.336829e+01,1.022000e+04,1.182870e-01,9.456495e-01,9.454225e-01,-1.112845e-04,3.284967e-09,3.796879e+01,7.976207e+00,2.999258e+01,3.969259e+01,1.705000e+02
2.019030e+06,2.336840e+01,1.023000e+04,1.184028e-01,9.456608e-01,9.454225e-01,-1.112517e-04,3.284967e-09,3.796904e+01,7.976207e+00,2.999284e+01,3.969248e+01,1.705000e+02
2.019040e+06,2.336852e+01,1.024000e+04,1.185185e-01,9.456721e-01,9.454225e-01,-1.112188e-04,3.284967e-09,3.796930e+01,7.976207e+00,2.999309e+01,3.969237e+01,1.705000e+02
2.019050e+06,2.336863e+01,1.025000e+04,1.186343e-01,9.456834e-01,9.454226e-01,-1.111860e-04,3.284967e-09,3.796956e+01,7.976207e+00,2.999335e+01,3.969226e+01,1.705000e+02
2.019060e+06,2.336875e+01,1.026000e+04,1.187500e-01,9.456947e-01,9.454226e-01,-1.111531e-04,3.284967e-09,3.796981e+01,7.976207e+00,2.999361e+01,3.969216e+01,1.705000e+02
2.019070e+06,2.336887e+01,1.027000e+04,1.188657e-01,9.457060e-01,9.454226e-01,-1.111203e-04,3.284966e-09,3.797007e+01,7.976207e+00,2.999386e+01,3.969205e+01,1.705000e+02
2.019080e+06,2.336898e+01,1.028000e+04,1.189815e-01,9.457173e-01,9.454227e-01,-1.110874e-04,3.284966e-09,3.797033e+01,7.976207e+00,2.999412e+01,3.969194e+01,1.705000e+02
2.019090e+06,2.336910e+01,1.029000e+04,1.190972e-01,9.457286e-01,9.454227e-01,-1.110546e-04,3.284966e-09,3.797058e+01,7.976207e+00,2.999438e+01,3.969184e+01,1.705000e+02
2.019100e+06,2.336921e+01,1.030000e+04,1.192130e-01,9.457399e-01,9.454227e-01,-1.110217e-04,3.284966e-09,3.797084e+01,7.976207e+00,2.999463e+01,3.969173e+01,1.705000e+02
2.019110e+06,2.336933e+01,1.031000e+04,1.193287e-01,9.457512e-01,9.454228e-01,-1.109889e-04,3.284966e-09,3.797110e+01,7.976207e+00,2.999489e+01,3.969162e+01,1.705000e+02
2.019120e+06,2.336944e+01,1.032000e+04,1.194444e-01,9.457625e-01,9.454228e-01,-1.109560e-04,3.284966e-09,3.797136e+01,7.976207e+00,2.999515e+01,3.969151e+01,1.705000e+02
2.019130e+06,2.336956e+01,1.033000e+04,1.195602e-01,9.457738e-01,9.454228e-01,-1.109232e-04,3.284966e-09,3.797161e+01,7.976207e+00,2.999541e+01,3.969141e+01,1.705000e+02
2.019140e+06,2.336968e+01,1.034000e+04,1.196759e-01,9.457851e-01,9.454229e-01,-1.108903e-04,3.284966e-09,3.797187e+01,7.976207e+00,2.999566e+01,3.969130e+01,1.705000e+02
2.019150e+06,2.336979e+01,1.035000e+04,1.197917e-01,9.457964e-01,9.454229e-01,-1.108575e-04,3.284966e-09,3.797213e+01,7.976207e+00,2.999592e+01,3.969119e+01,1.705000e+02
2.019160e+06,2.336991e+01,1.036000e+04,1.199074e-01,9.458077e-01,9.454229e-01,-1.108246e-04,3.284965e-09,3.797238e+01,7.976207e+00,2.999618e+01,3.969109e+01,1.705000e+02
2.019170e+06,2.337002e+01,1.037000e+04,1.200231e-01,9.458190e-01,9.454230e-01,-1.107918e-04,3.284965e-09,3.797264e+01,7.976207e+00,2.999643e+01,3.969098e+01,1.705000e+02
2.019180e+06,2.337014e+01,1.038000e+04,1.201389e-01,9.458303e-01,9.454230e-01,-1.107589e-04,3.284965e-09,3.797290e+01,7.976207e+00,2.999669e+01,3.969087e+01,1.705000e+02
2.019190e+06,2.337025e+01,1.039000e+04,1.202546e-01,9.458416e-01,9.454230e-01,-1.107261e-04,3.284965e-09,3.797315e+01,7.976207e+00,2.999695e+01,3.969076e+01,1.705000e+02
2.019200e+06,2.337037e+01,1.040000e+04,1.203704e-01,9.458529e-01,9.454230e-01,-1.106932e-04,3.284965e-09,3.797341e+01,7.976207e+00,2.999720e+01,3.969066e+01,1.705000e+02
2.019210e+06,2.337049e+01,1.041000e+04,1.204861e-01,9.458642e-01,9.454231e-01,-1.106604e-04,3.284965e-09,3.797367e+01,7.976207e+00,2.999746e+01,3.969055e+01,1.705000e+02
2.019220e+06,2.337060e+01,1.042000e+04,1.206019e-01,9.458755e-01,9.454231e-01,-1.106275e-04,3.284965e-09,3.797392e+01,7.976207e+00,2.999772e+01,3.969044e+01,1.705000e+02
2.019230e+06,2.337072e+01,1.043000e+04,1.207176e-01,9.458868e-01,9.454231e-01,-1.105947e-04,3.284965e-09,3.797418e+01,7.976207e+00,2.999797e+01,3.969033e+01,1.705000e+02
2.019240e+06,2.337083e+01,1.044000e+04,1.208333e-01,9.458981e-01,9.454232e-01,-1.105618e-04,3.284965e-09,3.797444e+01,7.976207e+00,2.999823e+01,3.969023e+01,1.705000e+02
2.019250e+06,2.337095e+01,1.045000e+04,1.209491e-01,9.459094e-01,9.454232e-01,-1.105290e-04,3.284964e-09,3.797469e+01,7.976207e+00,2.999849e+01,3.969012e+01,1.705000e+02
2.019260e+06,2.337106e+01,1.046000e+04,1.210648e-01,9.459153e-01,9.454232e-01,-1.104961e-04,3.284964e-09,3.797484e+01,7.976207e+00,2.999863e+01,3.969008e+01,1.705017e+02
2.019270e+06,2.337118e+01,1.047000e+04,1.211806e-01,9.459013e-01,9.454233e-01,-1.104633e-04,3.284964e-09,3.797458e+01,7.976207e+00,2.999838e+01,3.969027e+01,1.705097e+02
2.019280e+06,2.337130e+01,1.048000e+04,1.212963e-01,9.458874e-01,9.454233e-01,-1.104304e-04,3.284964e-09,3.797433e+01,7.976207e+00,2.999812e+01,3.969047e+01,1.705177e+02
2.019290e+06,2.337141e+01,1.049000e+04,1.214120e-01,9.458735e-01,9.454233e-01,-1.103976e-04,3.284964e-09,3.797407e+01,7.976207e+00,2.999786e+01,3.969066e+01,1.705257e+02
2.019300e+06,2.337153e+01,1.050000e+04,1.215278e-01,9.458596e-01,9.454234e-01,-1.103647e-04,3.284964e-09,3.797381e+01,7.976207e+00,2.999761e+01,3.969086e+01,1.705338e+02
2.019310e+06,2.337164e+01,1.051000e+04,1.216435e-01,9.458457e-01,9.454234e-01,-1.103319e-04,3.284964e-09,3.797356e+01,7.976207e+00,2.999735e+01,3.969105e+01,1.705418e+02
2.019320e+06,2.337176e+01,1.052000e+04,1.217593e-01,9.458318e-01,9.454234e-01,-1.102990e-04,3.284964e-09,3.797330e+01,7.976207e+00,2.999709e+01,3.969125e+01,1.705498e+02
2.019330e+06,2.337187e+01,1.053000e+04,1.218750e-01,9.458179e-01,9.454234e-01,-1.102662e-04,3.284964e-09,3.797304e+01,7.976207e+00,2.999684e+01,3.969144e+01,1.705578e+02
2.019340e+06,2.337199e+01,1.054000e+04,1.219907e-01,9.458039e-01,9.454235e-01,-1.102333e-04,3.284963e-09,3.797279e+01,7.976207e+00,2.999658e+01,3.969164e+01,1.705658e+02
2.019350e+06,2.337211e+01,1.055000e+04,1.221065e-01,9.457900e-01,9.454235e-01,-1.102005e-04,3.284963e-09,3.797253e+01,7.976207e+00,2.999632e+01,3.969183e+01,1.705738e+02
2.019360e+06,2.337222e+01,1.056000e+04,1.222222e-01,9.457761e-01,9.454235e-01,-1.101676e-04,3.284963e-09,3.797227e+01,7.976207e+00,2.999607e+01,3.969203e+01,1.705818e+02
2.019370e+06,2.337234e+01,1.057000e+04,1.223380e-01,9.457622e-01,9.454236e-01,-1.101348e-04,3.284963e-09,3.797202e+01,7.976207e+00,2.999581e+01,3.969222e+01,1.705898e+02
2.019380e+06,2.337245e+01,1.058000e+04,1.224537e-01,9.457483e-01,9.454236e-01,-1.101019e-04,3.284963e-09,3.797176e+01,7.976207e+00,2.999555e+01,3.969242e+01,1.705978e+02
2.019390e+06,2.337257e+01,1.059000e+04,1.225694e-01,9.457344e-01,9.454236e-01,-1.100691e-04,3.284963e-09,3.797150e+01,7.976207e+00,2.999530e+01,3.969261e+01,1.706058e+02
2.019400e+06,2.337269e+01,1.060000e+04,1.226852e-01,9.457205e-01,9.454237e-01,-1.100362e-04,3.284963e-09,3.797125e+01,7.976207e+00,2.999504e+01,3.969281e+01,1.706139e+02
2.019410e+06,2.337280e+01,1.061000e+04,1.228009e-01,9.457065e-01,9.454237e-01,-1.100034e-04,3.284963e-09,3.797099e+01,7.976207e+00,2.999478e+01,3.969300e+01,1.706219e+02
2.019420e+06,2.337292e+01,1.062000e+04,1.229167e-01,9.456926e-01,9.454237e-01,-1.099705e-04,3.284963e-09,3.797073e+01,7.976207e+00,2.999452e+01,3.969320e+01,1.706299e+02
2.019430e+06,2.337303e+01,1.063000e+04,1.230324e-01,9.456787e-01,9.454238e-01,-1.099377e-04,3.284963e-09,3.797047e+01,7.976207e+00,2.999427e+01,3.969339e+01,1.706379e+02
2.019440e+06,2.337315e+01,1.064000e+04,1.231481e-01,9.456648e-01,9.454238e-01,-1.099048e-04,3.284962e-09,3.797022e+01,7.976207e+00,2.999401e+01,3.969359e+01,1.706459e+02
2.019450e+06,2.337326e+01,1.065000e+04,1.232639e-01,9.456509e-01,9.454238e-01,-1.098720e-04,3.284962e-09,3.796996e+01,7.976207e+00,2.999375e+01,3.969378e+01,1.706539e+02
2.019460e+06,2.337338e+01,1.066000e+04,1.233796e-01,9.456370e-01,9.454239e-01,-1.098391e-04,3.284962e-09,3.796970e+01,7.976207e+00,2.999350e+01,3.969398e+01,1.706619e+02
2.019470e+06,2.337350e+01,1.067000e+04,1.234954e-01,9.456231e-01,9.454239e-01,-1.098063e-04,3.284962e-09,3.796945e+01,7.976207e+00,2.999324e+01,3.969417e+01,1.706699e+02
2.019480e+06,2.337361e+01,1.068000e+04,1.236111e-01,9.456091e-01,9.454239e-01,-1.097734e-04,3.284962e-09,3.796919e+01,7.976207e+00,2.999298e+01,3.969437e+01,1.706779e+02
2.019490e+06,2.337373e+01,1.069000e+04,1.237269e-01,9.455952e-01,9.454239e-01,-1.097406e-04,3.284962e-09,3.796893e+01,7.976207e+00,2.999273e+01,3.969456e+01,1.706859e+02
2.019500e+06,2.337384e+01,1.070000e+04,1.238426e-01,9.455813e-01,9.454240e-01,-1.097077e-04,3.284962e-09,3.796868e+01,7.976207e+00,2.999247e+01,3.969476e+01,1.706940e+02
2.019510e+06,2.337396e+01,1.071000e+04,1.239583e-01,9.455708e-01,9.454240e-01,-1.096749e-04,3.284962e-09,3.796840e+01,7.976145e+00,2.999225e+01,3.969482e+01,1.707000e+02
2.019520e+06,2.337407e+01,1.072000e+04,1.240741e-01,9.455708e-01,9.454240e-01,-1.096420e-04,3.284962e-09,3.796806e+01,7.975892e+00,2.999217e+01,3.969447e+01,1.707000e+02
2.019530e+06,2.337419e+01,1.073000e+04,1.241898e-01,9.455708e-01,9.454241e-01,-1.096092e-04,3.284961e-09,3.796772e+01,7.975638e+00,2.999208e+01,3.969413e+01,1.707000e+02
2.019540e+06,2.337431e+01,1.074000e+04,1.243056e-01,9.455708e-01,9.454241e-01,-1.095763e-04,3.284961e-09,3.796738e+01,7.975385e+00,2.999199e+01,3.969378e+01,1.707000e+02
2.019550e+06,2.337442e+01,1.075000e+04,1.244213e-01,9.455708e-01,9.454241e-01,-1.095435e-04,3.284961e-09,3.796703e+01,7.975132e+00,2.999190e+01,3.969344e+01,1.707000e+02
2.019560e+06,2.337454e+01,1.076000e+04,1.245370e-01,9.455708e-01,9.454242e-01,-1.095106e-04,3.284961e-09,3.796669e+01,7.974879e+00,2.999181e+01,3.969309e+01,1.707000e+02
2.019570e+06,2.337465e+01,1.077000e+04,1.246528e-01,9.455708e-01,9.454242e-01,-1.094778e-04,3.284961e-09,3.796635e+01,7.974626e+00,2.999173e+01,3.969274e+01,1.707000e+02
2.019580e+06,2.337477e+01,1.078000e+04,1.247685e-01,9.455708e-01,9.454242e-01,-1.094449e-04,3.284961e-09,3.796601e+01,7.974372e+00,2.999164e+01,3.969240e+01,1.707000e+02
2.019590e+06,2.337488e+01,1.079000e+04,1.248843e-01,9.455708e-01,9.454243e-01,-1.094121e-04,3.284961e-09,3.796567e+01,7.974119e+00,2.999155e+01,3.969205e+01,1.707000e+02
2.019600e+06,2.337500e+01,1.080000e+04,1.250000e-01,9.455708e-01,9.454243e-01,-1.093792e-04,3.284961e-09,3.796533e+01,7.973866e+00,2.999146e+01,3.969170e+01,1.707000e+02
2.019610e+06,2.337512e+01,1.081000e+04,1.251157e-01,9.455708e-01,9.454243e-01,-1.093464e-04,3.284961e-09,3.796499e+01,7.973613e+00,2.999137e+01,3.969136e+01,1.707000e+02
2.019620e+06,2.337523e+01,1.082000e+04,1.252315e-01,9.455708e-01,9.454244e-01,-1.093135e-04,3.284960e-09,3.796464e+01,7.973359e+00,2.999129e+01,3.969101e+01,1.707000e+02
2.019630e+06,2.337535e+01,1.083000e+04,1.253472e-01,9.455708e-01,9.454244e-01,-1.092807e-04,3.284960e-09,3.796430e+01,7.973106e+00,2.999120e+01,3.969066e+01,1.707000e+02
2.019640e+06,2.337546e+01,1.084000e+04,1.254630e-01,9.455708e-01,9.454244e-01,-1.092478e-04,3.284960e-09,3.796396e+01,7.972853e+00,2.999111e+01,3.969032e+01,1.707000e+02
2.019650e+06,2.337558e+01,1.085000e+04,1.255787e-01,9.455708e-01,9.454244e-01,-1.092150e-04,3.284960e-09,3.796362e+01,7.972600e+00,2.999102e+01,3.968997e+01,1.707000e+02
2.019660e+06,2.337569e+01,1.086000e+04,1.256944e-01,9.455708e-01,9.454245e-01,-1.091821e-04,3.284960e-09,3.796328e+01,7.972347e+00,2.999093e+01,3.968963e+01,1.707000e+02
2.019670e+06,2.337581e+01,1.087000e+04,1.258102e-01,9.455708e-01,9.454245e-01,-1.091493e-04,3.284960e-09,3.796294e+01,7.972093e+00,2.999085e+01,3.968928e+01,1.707000e+02
2.019680e+06,2.337593e+01,1.088000e+04,1.259259e-01,9.455708e-01,9.454245e-01,-1.091164e-04,3.284960e-09,3.796260e+01,7.971840e+00,2.999076e+01,3.968893e+01,1.707000e+02
2.019690e+06,2.337604e+01,1.089000e+04,1.260417e-01,9.455708e-01,9.454246e-01,-1.090836e-04,3.284960e-09,3.796226e+01,7.971587e+00,2.999067e+01,3.968859e+01,1.707000e+02
2.019700e+06,2.337616e+01,1.090000e+04,1.261574e-01,9.455708e-01,9.454246e-01,-1.090507e-04,3.284960e-09,3.796191e+01,7.971334e+00,2.999058e+01,3.968824e+01,1.707000e+02
2.019710e+06,2.337627e+01,1.091000e+04,1.262731e-01,9.455708e-01,9.454246e-01,-1.090179e-04,3.284960e-09,3.796157e+01,7.971080e+00,2.999049e+01,3.968789e+01,1.707000e+02
2.019720e+06,2.337639e+01,1.092000e+04,1.263889e-01,9.455708e-01,9.454247e-01,-1.089850e-04,3.284959e-09,3.796123e+01,7.970827e+00,2.999040e+01,3.968755e+01,1.707000e+02
2.019730e+06,2.337650e+01,1.093000e+04,1.265046e-01,9.455708e-01,9.454247e-01,-1.089522e-04,3.284959e-09,3.796089e+01,7.970574e+00,2.999032e+01,3.968720e+01,1.707000e+02
2.019740e+06,2.337662e+01,1.094000e+04,1.266204e-01,9.455708e-01,9.454247e-01,-1.089193e-04,3.284959e-09,3.796055e+01,7.970321e+00,2.999023e+01,3.968685e+01,1.707000e+02
2.019750e+06,2.337674e+01,1.095000e+04,1.267361e-01,9.455708e-01,9.454248e-01,-1.088865e-04,3.284959e-09,3.796021e+01,7.970067e+00,2.999014e+01,3.968651e+01,1.707000e+02
2.019760e+06,2.337685e+01,1.096000e+04,1.268519e-01,9.455698e-01,9.454248e-01,-1.088536e-04,3.284959e-09,3.795969e+01,7.969862e+00,2.998983e+01,3.968600e+01,1.706992e+02
2.019770e+06,2.337697e+01,1.097000e+04,1.269676e-01,9.455646e-01,9.454248e-01,-1.088208e-04,3.284959e-09,3.795840e+01,7.969862e+00,2.998854e+01,3.968482e+01,1.706952e+02
2.019780e+06,2.337708e+01,1.098000e+04,1.270833e-01,9.455594e-01,9.454248e-01,-1.087879e-04,3.284959e-09,3.795712e+01,7.969862e+00,2.998726e+01,3.968364e+01,1.706912e+02
2.019790e+06,2.337720e+01,1.099000e+04,1.271991e-01,9.455542e-01,9.454249e-01,-1.087551e-04,3.284959e-09,3.795584e+01,7.969862e+00,2.998597e+01,3.968245e+01,1.706872e+02
2.019800e+06,2.337731e+01,1.100000e+04,1.273148e-01,9.455490e-01,9.454249e-01,-1.087222e-04,3.284959e-09,3.795455e+01,7.969862e+00,2.998469e+01,3.968127e+01,1.706832e+02
2.019810e+06,2.337743e+01,1.101000e+04,1.274306e-01,9.455438e-01,9.454249e-01,-1.086894e-04,3.284958e-09,3.795327e+01,7.969862e+00,2.998340e+01,3.968009e+01,1.706792e+02
2.019820e+06,2.337755e+01,1.102000e+04,1.275463e-01,9.455386e-01,9.454250e-01,-1.086565e-04,3.284958e-09,3.795198e+01,7.969862e+00,2.998212e+01,3.967890e+01,1.706752e+02
2.019830e+06,2.337766e+01,1.103000e+04,1.276620e-01,9.455334e-01,9.454250e-01,-1.086237e-04,3.284958e-09,3.795070e+01,7.969862e+00,2.998084e+01,3.967772e+01,1.706712e+02
2.019840e+06,2.337778e+01,1.104000e+04,1.277778e-01,9.455282e-01,9.454250e-01,-1.085909e-04,3.284958e-09,3.794941e+01,7.969862e+00,2.997955e+01,3.967653e+01,1.706672e+02
2.019850e+06,2.337789e+01,1.105000e+04,1.278935e-01,9.455230e-01,9.454251e-01,-1.085580e-04,3.284958e-09,3.794813e+01,7.969862e+00,2.997827e+01,3.967535e+01,1.706632e+02
2.019860e+06,2.337801e+01,1.106000e+04,1.280093e-01,9.455178e-01,9.454251e-01,-1.085252e-04,3.284958e-09,3.794685e+01,7.969862e+00,2.997698e+01,3.967417e+01,1.706592e+02
2.019870e+06,2.337813e+01,1.107000e+04,1.281250e-01,9.455126e-01,9.454251e-01,-1.084923e-04,3.284958e-09,3.794556e+01,7.969862e+00,2.997570e+01,3.967298e+01,1.706552e+02
2.019880e+06,2.337824e+01,1.108000e+04,1.282407e-01,9.455074e-01,9.454252e-01,-1.084595e-04,3.284958e-09,3.794428e+01,7.969862e+00,2.997441e+01,3.967180e+01,1.706512e+02
2.019890e+06,2.337836e+01,1.109000e+04,1.283565e-01,9.455022e-01,9.454252e-01,-1.084266e-04,3.284958e-09,3.794299e+01,7.969862e+00,2.997313e+01,3.967061e+01,1.706472e+02
2.019900e+06,2.337847e+01,1.110000e+04,1.284722e-01,9.454970e-01,9.454252e-01,-1.083938e-04,3.284957e-09,3.794171e+01,7.969862e+00,2.997185e+01,3.966943e+01,1.706432e+02
2.019910e+06,2.337859e+01,1.111000e+04,1.285880e-01,9.454917e-01,9.454253e-01,-1.083609e-04,3.284957e-09,3.794042e+01,7.969862e+00,2.997056e+01,3.966825e+01,1.706392e+02
2.019920e+06,2.337870e+01,1.112000e+04,1.287037e-01,9.454865e-01,9.454253e-01,-1.083281e-04,3.284957e-09,3.793914e+01,7.969862e+00,2.996928e+01,3.966706e+01,1.706352e+02
2.019930e+06,2.337882e+01,1.113000e+04,1.288194e-01,9.454813e-01,9.454253e-01,-1.082952e-04,3.284957e-09,3.793786e+01,7.969862e+00,2.996799e+01,3.966588e+01,1.706312e+02
2.019940e+06,2.337894e+01,1.114000e+04,1.289352e-01,9.454761e-01,9.454253e-01,-1.082624e-04,3.284957e-09,3.793657e+01,7.969862e+00,2.996671e+01,3.966470e+01,1.706272e+02
2.019950e+06,2.337905e+01,1.115000e+04,1.290509e-01,9.454709e-01,9.454254e-01,-1.082295e-04,3.284957e-09,3.793529e+01,7.969862e+00,2.996542e+01,3.966351e+01,1.706232e+02
2.019960e+06,2.337917e+01,1.116000e+04,1.291667e-01,9.454657e-01,9.454254e-01,-1.081967e-04,3.284957e-09,3.793400e+01,7.969862e+00,2.996414e+01,3.966233e+01,1.706191e+02
2.019970e+06,2.337928e+01,1.117000e+04,1.292824e-01,9.454605e-01,9.454254e-01,-1.081638e-04,3.284957e-09,3.793272e+01,7.969862e+00,2.996286e+01,3.966114e+01,1.706151e+02
2.019980e+06,2.337940e+01,1.118000e+04,1.293981e-01,9.454553e-01,9.454255e-01,-1.081310e-04,3.284957e-09,3.793143e+01,7.969862e+00,2.996157e+01,3.965996e+01,1.706111e+02
2.019990e+06,2.337951e+01,1.119000e+04,1.295139e-01,9.454501e-01,9.454255e-01,-1.080981e-04,3.284956e-09,3.793015e+01,7.969862e+00,2.996029e+01,3.965878e+01,1.706071e+02
2.020000e+06,2.337963e+01,1.120000e+04,1.296296e-01,9.454449e-01,9.454255e-01,-1.080653e-04,3.284956e-09,3.792886e+01,7.969862e+00,2.995900e+01,3.965759e+01,1.706031e+02
2.020010e+06,2.337975e+01,1.121000e+04,1.297454e-01,9.454414e-01,9.454256e-01,-1.080324e-04,3.284956e-09,3.792822e+01,7.969862e+00,2.995836e+01,3.965703e+01,1.705991e+02
2.020020e+06,2.337986e+01,1.122000e+04,1.298611e-01,9.454440e-01,9.454256e-01,-1.079996e-04,3.284956e-09,3.792985e+01,7.969862e+00,2.995998e+01,3.965866e+01,1.705951e+02
2.020030e+06,2.337998e+01,1.123000e+04,1.299769e-01,9.454466e-01,9.454256e-01,-1.079667e-04,3.284956e-09,3.793147e+01,7.969862e+00,2.996161e+01,3.966029e+01,1.705911e+02
2.020040e+06,2.338009e+01,1.124000e+04,1.300926e-01,9.454492e-01,9.454257e-01,-1.079339e-04,3.284956e-09,3.793310e+01,7.969862e+00,2.996324e+01,3.966193e+01,1.705871e+02
2.020050e+06,2.338021e+01,1.125000e+04,1.302083e-01,9.454518e-01,9.454257e-01,-1.079010e-04,3.284956e-09,3.793473e+01,7.969862e+00,2.996486e+01,3.966356e+01,1.705831e+02
2.020060e+06,2.338032e+01,1.126000e+04,1.303241e-01,9.454543e-01,9.454257e-01,-1.078682e-04,3.284956e-09,3.793635e+01,7.969862e+00,2.996649e+01,3.966520e+01,1.705791e+02
2.020070e+06,2.338044e+01,1.127000e+04,1.304398e-01,9.454569e-01,9.454257e-01,-1.078353e-04,3.284956e-09,3.793798e+01,7.969862e+00,2.996812e+01,3.966683e+01,1.705751e+02
2.020080e+06,2.338056e+01,1.128000e+04,1.305556e-01,9.454595e-01,9.454258e-01,-1.078025e-04,3.284956e-09,3.793961e+01,7.969862e+00,2.996974e+01,3.966846e+01,1.705711e+02
2.020090e+06,2.338067e+01,1.129000e+04,1.306713e-01,9.454621e-01,9.454258e-01,-1.077696e-04,3.284955e-09,3.794123e+01,7.969862e+00,2.997137e+01,3.967010e+01,1.705671e+02
2.020100e+06,2.338079e+01,1.130000e+04,1.307870e-01,9.454647e-01,9.454258e-01,-1.077368e-04,3.284955e-09,3.794286e+01,7.969862e+00,2.997300e+01,3.967173e+01,1.705631e+02
2.020110e+06,2.338090e+01,1.131000e+04,1.309028e-01,9.454673e-01,9.454259e-01,-1.077039e-04,3.284955e-09,3.794449e+01,7.969862e+00,2.997462e+01,3.967336e+01,1.705591e+02
2.020120e+06,2.338102e+01,1.132000e+04,1.310185e-01,9.454699e-01,9.454259e-01,-1.076711e-04,3.284955e-09,3.794611e+01,7.969862e+00,2.997625e+01,3.967500e+01,1.705551e+02
2.020130e+06,2.338113e+01,1.133000e+04,1.311343e-01,9.454725e-01,9.454259e-01,-1.076382e-04,3.284955e-09,3.794774e+01,7.969862e+00,2.997788e+01,3.967663e+01,1.705511e+02
2.020140e+06,2.338125e+01,1.134000e+04,1.312500e-01,9.454751e-01,9.454260e-01,-1.076054e-04,3.284955e-09,3.794937e+01,7.969862e+00,2.997951e+01,3.967827e+01,1.705471e+02
2.020150e+06,2.338137e+01,1.135000e+04,1.313657e-01,9.454776e-01,9.454260e-01,-1.075725e-04,3.284955e-09,3.795099e+01,7.969862e+00,2.998113e+01,3.967990e+01,1.705431e+02
2.020160e+06,2.338148e+01,1.136000e+04,1.314815e-01,9.454802e-01,9.454260e-01,-1.075397e-04,3.284955e-09,3.795262e+01,7.969862e+00,2.998276e+01,3.968153e+01,1.705390e+02
2.020170e+06,2.338160e+01,1.137000e+04,1.315972e-01,9.454828e-01,9.454261e-01,-1.075068e-04,3.284955e-09,3.795425e+01,7.969862e+00,2.998439e+01,3.968317e+01,1.705350e+02
2.020180e+06,2.338171e+01,1.138000e+04,1.317130e-01,9.454854e-01,9.454261e-01,-1.074740e-04,3.284954e-09,3.795587e+01,7.969862e+00,2.998601e+01,3.968480e+01,1.705310e+02
2.020190e+06,2.338183e+01,1.139000e+04,1.318287e-01,9.454880e-01,9.454261e-01,-1.074411e-04,3.284954e-09,3.795750e+01,7.969862e+00,2.998764e+01,3.968644e+01,1.705270e+02
2.020200e+06,2.338194e+01,1.140000e+04,1.319444e-01,9.454906e-01,9.454262e-01,-1.074083e-04,3.284954e-09,3.795913e+01,7.969862e+00,2.998927e+01,3.968807e+01,1.705230e+02
2.020210e+06,2.338206e+01,1.141000e+04,1.320602e-01,9.454932e-01,9.454262e-01,-1.073754e-04,3.284954e-09,3.796075e+01,7.969862e+00,2.999089e+01,3.968970e+01,1.705190e+02
2.020220e+06,2.338218e+01,1.142000e+04,1.321759e-01,9.454958e-01,9.454262e-01,-1.073426e-04,3.284954e-09,3.796238e+01,7.969862e+00,2.999252e+01,3.969134e+01,1.705150e+02
2.020230e+06,2.338229e+01,1.143000e+04,1.322917e-01,9.454983e-01,9.454262e-01,-1.073097e-04,3.284954e-09,3.796401e+01,7.969862e+00,2.999415e+01,3.969297e+01,1.705110e+02
2.020240e+06,2.338241e+01,1.144000e+04,1.324074e-01,9.455009e-01,9.454263e-01,-1.072769e-04,3.284954e-09,3.796564e+01,7.969862e+00,2.999577e+01,3.969460e+01,1.705070e+02
2.020250e+06,2.338252e+01,1.145000e+04,1.325231e-01,9.455035e-01,9.454263e-01,-1.072440e-04,3.284954e-09,3.796726e+01,7.969862e+00,2.999740e+01,3.969624e+01,1.705030e+02
2.020260e+06,2.338264e+01,1.146000e+04,1.326389e-01,9.455081e-01,9.454263e-01,-1.072112e-04,3.284954e-09,3.796848e+01,7.969862e+00,2.999862e+01,3.969738e+01,1.705000e+02
2.020270e+06,2.338275e+01,1.147000e+04,1.327546e-01,9.455185e-01,9.454264e-01,-1.071783e-04,3.284953e-09,3.796848e+01,7.969862e+00,2.999862e+01,3.969703e+01,1.705000e+02
2.020280e+06,2.338287e+01,1.148000e+04,1.328704e-01,9.455289e-01,9.454264e-01,-1.071455e-04,3.284953e-09,3.796848e+01,7.969862e+00,2.999862e+01,3.969668e+01,1.705000e+02
2.020290e+06,2.338299e+01,1.149000e+04,1.329861e-01,9.455393e-01,9.454264e-01,-1.071126e-04,3.284953e-09,3.796848e+01,7.969862e+00,2.999862e+01,3.969633e+01,1.705000e+02
2.020300e+06,2.338310e+01,1.150000e+04,1.331019e-01,9.455497e-01,9.454265e-01,-1.070798e-04,3.284953e-09,3.796848e+01,7.969862e+00,2.999862e+01,3.969598e+01,1.705000e+02
2.020310e+06,2.338322e+01,1.151000e+04,1.332176e-01,9.455601e-01,9.454265e-01,-1.070469e-04,3.284953e-09,3.796848e+01,7.969862e+00,2.999862e+01,3.969563e+01,1.705000e+02
2.020320e+06,2.338333e+01,1.152000e+04,1.333333e-01,9.455705e-01,9.454265e-01,-1.070141e-04,3.284953e-09,3.796848e+01,7.969862e+00,2.999862e+01,3.969528e+01,1.705000e+02
2.020330e+06,2.338345e+01,1.153000e+04,1.334491e-01,9.455809e-01,9.454266e-01,-1.069812e-04,3.284953e-09,3.796848e+01,7.969862e+00,2.999862e+01,3.969493e+01,1.705000e+02
2.020340e+06,2.338356e+01,1.154000e+04,1.335648e-01,9.455913e-01,9.454266e-01,-1.069484e-04,3.284953e-09,3.796848e+01,7.969862e+00,2.999862e+01,3.969458e+01,1.705000e+02
2.020350e+06,2.338368e+01,1.155000e+04,1.336806e-01,9.456017e-01,9.454266e-01,-1.069155e-04,3.284953e-09,3.796848e+01,7.969862e+00,2.999862e+01,3.969423e+01,1.705000e+02
2.020360e+06,2.338380e+01,1.156000e+04,1.337963e-01,9.456121e-01,9.454266e-01,-1.068827e-04,3.284952e-09,3.796848e+01,7.969862e+00,2.999862e+01,3.969389e+01,1.705000e+02
2.020370e+06,2.338391e+01,1.157000e+04,1.339120e-01,9.456225e-01,9.454267e-01,-1.068498e-04,3.284952e-09,3.796848e+01,7.969862e+00,2.999862e+01,3.969354e+01,1.705000e+02
2.020380e+06,2.338403e+01,1.158000e+04,1.340278e-01,9.456329e-01,9.454267e-01,-1.068170e-04,3.284952e-09,3.796848e+01,7.969862e+00,2.999862e+01,3.969319e+01,1.705000e+02
2.020390e+06,2.338414e+01,1.159000e+04,1.341435e-01,9.456433e-01,9.454267e-01,-1.067841e-04,3.284952e-09,3.796848e+01,7.969862e+00,2.999862e+01,3.969284e+01,1.705000e+02
2.020400e+06,2.338426e+01,1.160000e+04,1.342593e-01,9.456537e-01,9.454268e-01,-1.067513e-04,3.284952e-09,3.796848e+01,7.969862e+00,2.999862e+01,3.969249e+01,1.705000e+02
2.020410e+06,2.338437e+01,1.161000e+04,1.343750e-01,9.456641e-01,9.454268e-01,-1.067184e-04,3.284952e-09,3.796848e+01,7.969862e+00,2.999862e+01,3.969214e+01,1.705000e+02
2.020420e+06,2.338449e+01,1.162000e+04,1.344907e-01,9.456745e-01,9.454268e-01,-1.066856e-04,3.284952e-09,3.796848e+01,7.969862e+00,2.999862e+01,3.969179e+01,1.705000e+02
2.020430e+06,2.338461e+01,1.163000e+04,1.346065e-01,9.456849e-01,9.454269e-01,-1.066527e-04,3.284952e-09,3.796848e+01,7.969862e+00,2.999862e+01,3.969144e+01,1.705000e+02
2.020440e+06,2.338472e+01,1.164000e+04,1.347222e-01,9.456954e-01,9.454269e-01,-1.066199e-04,3.284952e-09,3.796848e+01,7.969862e+00,2.999862e+01,3.969109e+01,1.705000e+02
2.020450e+06,2.338484e+01,1.165000e+04,1.348380e-01,9.457058e-01,9.454269e-01,-1.065870e-04,3.284952e-09,3.796848e+01,7.969862e+00,2.999862e+01,3.969074e+01,1.705000e+02
2.020460e+06,2.338495e+01,1.166000e+04,1.349537e-01,9.457162e-01,9.454270e-01,-1.065542e-04,3.284951e-09,3.796848e+01,7.969862e+00,2.999862e+01,3.969039e+01,1.705000e+02
2.020470e+06,2.338507e+01,1.167000e+04,1.350694e-01,9.457266e-01,9.454270e-01,-1.065213e-04,3.284951e-09,3.796848e+01,7.969862e+00,2.999862e+01,3.969005e+01,1.705000e+02
2.020480e+06,2.338519e+01,1.168000e+04,1.351852e-01,9.457370e-01,9.454270e-01,-1.064885e-04,3.284951e-09,3.796848e+01,7.969862e+00,2.999862e+01,3.968970e+01,1.705000e+02
2.020490e+06,2.338530e+01,1.169000e+04,1.353009e-01,9.457474e-01,9.454271e-01,-1.064556e-04,3.284951e-09,3.796848e+01,7.969862e+00,2.999862e+01,3.968935e+01,1.705000e+02
2.020500e+06,2.338542e+01,1.170000e+04,1.354167e-01,9.457578e-01,9.454271e-01,-1.064228e-04,3.284951e-09,3.796848e+01,7.969862e+00,2.999862e+01,3.968900e+01,1.705000e+02
2.020510e+06,2.338553e+01,1.171000e+04,1.355324e-01,9.457647e-01,9.454271e-01,-1.063899e-04,3.284951e-09,3.796837e+01,7.969813e+00,2.999855e+01,3.968865e+01,1.705008e+02
