Repository: brandonlampe/CS_Data

# Repository for Crushed Salt Data
**Grant No: 456417**

This is a work in progress!

## Repository Content

### Directory Names
A uniform namining structure still in progress, but in general directories are named according to the following:
 - Names contain no spaces, a single underscore "_" will be used as a file name seperator.
 - Files are for the Crushed Salt Project (CSP); therefore, the first three charaters of each file are "CSP".
 - Folders are organized by which frame the test was performed on i.e., A2 or A3.
 - The fifth and sixth charaters of each file name will therefore be "A" followed by the frame number.

File: UNM_WP_HY_175_09/STAGE18/CREEP_FIT/175_09_STAGE18_CREEP_OUT.csv (part 6 of 101)
Analysis by Brandon Lampe, performed on: 2016/07/12 20:52:28
Experimental results below begin at: 2016/05/01 15:26:02
Duration (sec),Duration (day),Elapsed Time (sec),Elapsed Time (day),Interpolated Fractional Density,Fit to Fractional Density,Fit to Volume Strain,Fit to Volume Strain Rate (1/sec),Confining Pressure (MPa),Pore Pressure (MPa),Terzaghi Pressure (MPa),Solid Pressure (MPa),Temperature (C))
2.020520e+06,2.338565e+01,1.172000e+04,1.356481e-01,9.457568e-01,9.454271e-01,-1.063571e-04,3.284951e-09,3.796777e+01,7.969559e+00,2.999821e+01,3.968829e+01,1.705048e+02
2.020530e+06,2.338576e+01,1.173000e+04,1.357639e-01,9.457490e-01,9.454272e-01,-1.063242e-04,3.284951e-09,3.796717e+01,7.969305e+00,2.999786e+01,3.968794e+01,1.705088e+02
2.020540e+06,2.338588e+01,1.174000e+04,1.358796e-01,9.457412e-01,9.454272e-01,-1.062914e-04,3.284951e-09,3.796657e+01,7.969051e+00,2.999752e+01,3.968758e+01,1.705128e+02
2.020550e+06,2.338600e+01,1.175000e+04,1.359954e-01,9.457334e-01,9.454272e-01,-1.062585e-04,3.284950e-09,3.796597e+01,7.968796e+00,2.999717e+01,3.968722e+01,1.705168e+02
2.020560e+06,2.338611e+01,1.176000e+04,1.361111e-01,9.457255e-01,9.454273e-01,-1.062257e-04,3.284950e-09,3.796537e+01,7.968542e+00,2.999683e+01,3.968686e+01,1.705208e+02
2.020570e+06,2.338623e+01,1.177000e+04,1.362269e-01,9.457177e-01,9.454273e-01,-1.061928e-04,3.284950e-09,3.796477e+01,7.968288e+00,2.999648e+01,3.968651e+01,1.705248e+02
2.020580e+06,2.338634e+01,1.178000e+04,1.363426e-01,9.457099e-01,9.454273e-01,-1.061600e-04,3.284950e-09,3.796417e+01,7.968034e+00,2.999614e+01,3.968615e+01,1.705288e+02
2.020590e+06,2.338646e+01,1.179000e+04,1.364583e-01,9.457021e-01,9.454274e-01,-1.061271e-04,3.284950e-09,3.796357e+01,7.967780e+00,2.999579e+01,3.968579e+01,1.705328e+02
2.020600e+06,2.338657e+01,1.180000e+04,1.365741e-01,9.456942e-01,9.454274e-01,-1.060943e-04,3.284950e-09,3.796297e+01,7.967526e+00,2.999545e+01,3.968544e+01,1.705368e+02
2.020610e+06,2.338669e+01,1.181000e+04,1.366898e-01,9.456864e-01,9.454274e-01,-1.060614e-04,3.284950e-09,3.796237e+01,7.967272e+00,2.999510e+01,3.968508e+01,1.705408e+02
2.020620e+06,2.338681e+01,1.182000e+04,1.368056e-01,9.456786e-01,9.454275e-01,-1.060286e-04,3.284950e-09,3.796177e+01,7.967018e+00,2.999476e+01,3.968472e+01,1.705448e+02
2.020630e+06,2.338692e+01,1.183000e+04,1.369213e-01,9.456708e-01,9.454275e-01,-1.059957e-04,3.284950e-09,3.796117e+01,7.966764e+00,2.999441e+01,3.968437e+01,1.705488e+02
2.020640e+06,2.338704e+01,1.184000e+04,1.370370e-01,9.456629e-01,9.454275e-01,-1.059629e-04,3.284949e-09,3.796058e+01,7.966510e+00,2.999407e+01,3.968401e+01,1.705528e+02
2.020650e+06,2.338715e+01,1.185000e+04,1.371528e-01,9.456551e-01,9.454275e-01,-1.059300e-04,3.284949e-09,3.795998e+01,7.966255e+00,2.999372e+01,3.968365e+01,1.705568e+02
2.020660e+06,2.338727e+01,1.186000e+04,1.372685e-01,9.456473e-01,9.454276e-01,-1.058972e-04,3.284949e-09,3.795938e+01,7.966001e+00,2.999338e+01,3.968330e+01,1.705608e+02
2.020670e+06,2.338738e+01,1.187000e+04,1.373843e-01,9.456395e-01,9.454276e-01,-1.058643e-04,3.284949e-09,3.795878e+01,7.965747e+00,2.999303e+01,3.968294e+01,1.705649e+02
2.020680e+06,2.338750e+01,1.188000e+04,1.375000e-01,9.456317e-01,9.454276e-01,-1.058315e-04,3.284949e-09,3.795818e+01,7.965493e+00,2.999268e+01,3.968258e+01,1.705689e+02
2.020690e+06,2.338762e+01,1.189000e+04,1.376157e-01,9.456238e-01,9.454277e-01,-1.057986e-04,3.284949e-09,3.795758e+01,7.965239e+00,2.999234e+01,3.968223e+01,1.705729e+02
2.020700e+06,2.338773e+01,1.190000e+04,1.377315e-01,9.456160e-01,9.454277e-01,-1.057658e-04,3.284949e-09,3.795698e+01,7.964985e+00,2.999199e+01,3.968187e+01,1.705769e+02
2.020710e+06,2.338785e+01,1.191000e+04,1.378472e-01,9.456082e-01,9.454277e-01,-1.057329e-04,3.284949e-09,3.795638e+01,7.964731e+00,2.999165e+01,3.968151e+01,1.705809e+02
2.020720e+06,2.338796e+01,1.192000e+04,1.379630e-01,9.456004e-01,9.454278e-01,-1.057001e-04,3.284949e-09,3.795578e+01,7.964477e+00,2.999130e+01,3.968116e+01,1.705849e+02
2.020730e+06,2.338808e+01,1.193000e+04,1.380787e-01,9.455925e-01,9.454278e-01,-1.056672e-04,3.284948e-09,3.795518e+01,7.964223e+00,2.999096e+01,3.968080e+01,1.705889e+02
2.020740e+06,2.338819e+01,1.194000e+04,1.381944e-01,9.455847e-01,9.454278e-01,-1.056344e-04,3.284948e-09,3.795458e+01,7.963969e+00,2.999061e+01,3.968044e+01,1.705929e+02
2.020750e+06,2.338831e+01,1.195000e+04,1.383102e-01,9.455769e-01,9.454279e-01,-1.056015e-04,3.284948e-09,3.795398e+01,7.963714e+00,2.999027e+01,3.968009e+01,1.705969e+02
2.020760e+06,2.338843e+01,1.196000e+04,1.384259e-01,9.455708e-01,9.454279e-01,-1.055687e-04,3.284948e-09,3.795365e+01,7.963574e+00,2.999008e+01,3.967995e+01,1.706000e+02
2.020770e+06,2.338854e+01,1.197000e+04,1.385417e-01,9.455708e-01,9.454279e-01,-1.055358e-04,3.284948e-09,3.795425e+01,7.963827e+00,2.999042e+01,3.968056e+01,1.706000e+02
2.020780e+06,2.338866e+01,1.198000e+04,1.386574e-01,9.455708e-01,9.454280e-01,-1.055030e-04,3.284948e-09,3.795485e+01,7.964080e+00,2.999077e+01,3.968118e+01,1.706000e+02
2.020790e+06,2.338877e+01,1.199000e+04,1.387731e-01,9.455708e-01,9.454280e-01,-1.054701e-04,3.284948e-09,3.795544e+01,7.964334e+00,2.999111e+01,3.968180e+01,1.706000e+02
2.020800e+06,2.338889e+01,1.200000e+04,1.388889e-01,9.455708e-01,9.454280e-01,-1.054373e-04,3.284948e-09,3.795604e+01,7.964587e+00,2.999145e+01,3.968242e+01,1.706000e+02
2.020810e+06,2.338900e+01,1.201000e+04,1.390046e-01,9.455708e-01,9.454280e-01,-1.054044e-04,3.284948e-09,3.795664e+01,7.964840e+00,2.999180e+01,3.968303e+01,1.706000e+02
2.020820e+06,2.338912e+01,1.202000e+04,1.391204e-01,9.455708e-01,9.454281e-01,-1.053716e-04,3.284948e-09,3.795723e+01,7.965093e+00,2.999214e+01,3.968365e+01,1.706000e+02
2.020830e+06,2.338924e+01,1.203000e+04,1.392361e-01,9.455708e-01,9.454281e-01,-1.053387e-04,3.284947e-09,3.795783e+01,7.965347e+00,2.999249e+01,3.968427e+01,1.706000e+02
2.020840e+06,2.338935e+01,1.204000e+04,1.393519e-01,9.455708e-01,9.454281e-01,-1.053059e-04,3.284947e-09,3.795843e+01,7.965600e+00,2.999283e+01,3.968488e+01,1.706000e+02
2.020850e+06,2.338947e+01,1.205000e+04,1.394676e-01,9.455708e-01,9.454282e-01,-1.052730e-04,3.284947e-09,3.795903e+01,7.965853e+00,2.999317e+01,3.968550e+01,1.706000e+02
2.020860e+06,2.338958e+01,1.206000e+04,1.395833e-01,9.455708e-01,9.454282e-01,-1.052402e-04,3.284947e-09,3.795962e+01,7.966106e+00,2.999352e+01,3.968612e+01,1.706000e+02
2.020870e+06,2.338970e+01,1.207000e+04,1.396991e-01,9.455708e-01,9.454282e-01,-1.052073e-04,3.284947e-09,3.796022e+01,7.966359e+00,2.999386e+01,3.968674e+01,1.706000e+02
2.020880e+06,2.338981e+01,1.208000e+04,1.398148e-01,9.455708e-01,9.454283e-01,-1.051745e-04,3.284947e-09,3.796082e+01,7.966613e+00,2.999421e+01,3.968735e+01,1.706000e+02
2.020890e+06,2.338993e+01,1.209000e+04,1.399306e-01,9.455708e-01,9.454283e-01,-1.051417e-04,3.284947e-09,3.796142e+01,7.966866e+00,2.999455e+01,3.968797e+01,1.706000e+02
2.020900e+06,2.339005e+01,1.210000e+04,1.400463e-01,9.455708e-01,9.454283e-01,-1.051088e-04,3.284947e-09,3.796201e+01,7.967119e+00,2.999489e+01,3.968859e+01,1.706000e+02
2.020910e+06,2.339016e+01,1.211000e+04,1.401620e-01,9.455708e-01,9.454284e-01,-1.050760e-04,3.284947e-09,3.796261e+01,7.967372e+00,2.999524e+01,3.968920e+01,1.706000e+02
2.020920e+06,2.339028e+01,1.212000e+04,1.402778e-01,9.455708e-01,9.454284e-01,-1.050431e-04,3.284946e-09,3.796321e+01,7.967626e+00,2.999558e+01,3.968982e+01,1.706000e+02
2.020930e+06,2.339039e+01,1.213000e+04,1.403935e-01,9.455708e-01,9.454284e-01,-1.050103e-04,3.284946e-09,3.796380e+01,7.967879e+00,2.999593e+01,3.969044e+01,1.706000e+02
2.020940e+06,2.339051e+01,1.214000e+04,1.405093e-01,9.455708e-01,9.454284e-01,-1.049774e-04,3.284946e-09,3.796440e+01,7.968132e+00,2.999627e+01,3.969106e+01,1.706000e+02
2.020950e+06,2.339062e+01,1.215000e+04,1.406250e-01,9.455708e-01,9.454285e-01,-1.049446e-04,3.284946e-09,3.796500e+01,7.968385e+00,2.999661e+01,3.969167e+01,1.706000e+02
2.020960e+06,2.339074e+01,1.216000e+04,1.407407e-01,9.455708e-01,9.454285e-01,-1.049117e-04,3.284946e-09,3.796560e+01,7.968638e+00,2.999696e+01,3.969229e+01,1.706000e+02
2.020970e+06,2.339086e+01,1.217000e+04,1.408565e-01,9.455708e-01,9.454285e-01,-1.048789e-04,3.284946e-09,3.796619e+01,7.968892e+00,2.999730e+01,3.969291e+01,1.706000e+02
2.020980e+06,2.339097e+01,1.218000e+04,1.409722e-01,9.455708e-01,9.454286e-01,-1.048460e-04,3.284946e-09,3.796679e+01,7.969145e+00,2.999765e+01,3.969352e+01,1.706000e+02
2.020990e+06,2.339109e+01,1.219000e+04,1.410880e-01,9.455708e-01,9.454286e-01,-1.048132e-04,3.284946e-09,3.796739e+01,7.969398e+00,2.999799e+01,3.969414e+01,1.706000e+02
2.021000e+06,2.339120e+01,1.220000e+04,1.412037e-01,9.455708e-01,9.454286e-01,-1.047803e-04,3.284946e-09,3.796799e+01,7.969651e+00,2.999833e+01,3.969476e+01,1.706000e+02
2.021010e+06,2.339132e+01,1.221000e+04,1.413194e-01,9.455695e-01,9.454287e-01,-1.047475e-04,3.284945e-09,3.796838e+01,7.969862e+00,2.999852e+01,3.969521e+01,1.705993e+02
2.021020e+06,2.339144e+01,1.222000e+04,1.414352e-01,9.455617e-01,9.454287e-01,-1.047146e-04,3.284945e-09,3.796778e+01,7.969862e+00,2.999792e+01,3.969484e+01,1.705953e+02
2.021030e+06,2.339155e+01,1.223000e+04,1.415509e-01,9.455539e-01,9.454287e-01,-1.046818e-04,3.284945e-09,3.796718e+01,7.969862e+00,2.999732e+01,3.969447e+01,1.705913e+02
2.021040e+06,2.339167e+01,1.224000e+04,1.416667e-01,9.455460e-01,9.454288e-01,-1.046489e-04,3.284945e-09,3.796658e+01,7.969862e+00,2.999672e+01,3.969409e+01,1.705873e+02
2.021050e+06,2.339178e+01,1.225000e+04,1.417824e-01,9.455382e-01,9.454288e-01,-1.046161e-04,3.284945e-09,3.796598e+01,7.969862e+00,2.999612e+01,3.969372e+01,1.705833e+02
2.021060e+06,2.339190e+01,1.226000e+04,1.418981e-01,9.455304e-01,9.454288e-01,-1.045832e-04,3.284945e-09,3.796539e+01,7.969862e+00,2.999552e+01,3.969335e+01,1.705793e+02
2.021070e+06,2.339201e+01,1.227000e+04,1.420139e-01,9.455226e-01,9.454289e-01,-1.045504e-04,3.284945e-09,3.796479e+01,7.969862e+00,2.999492e+01,3.969298e+01,1.705753e+02
2.021080e+06,2.339213e+01,1.228000e+04,1.421296e-01,9.455147e-01,9.454289e-01,-1.045175e-04,3.284945e-09,3.796419e+01,7.969862e+00,2.999432e+01,3.969261e+01,1.705713e+02
2.021090e+06,2.339225e+01,1.229000e+04,1.422454e-01,9.455069e-01,9.454289e-01,-1.044847e-04,3.284945e-09,3.796359e+01,7.969862e+00,2.999373e+01,3.969224e+01,1.705673e+02
2.021100e+06,2.339236e+01,1.230000e+04,1.423611e-01,9.454991e-01,9.454289e-01,-1.044518e-04,3.284945e-09,3.796299e+01,7.969862e+00,2.999313e+01,3.969187e+01,1.705633e+02
2.021110e+06,2.339248e+01,1.231000e+04,1.424769e-01,9.454913e-01,9.454290e-01,-1.044190e-04,3.284944e-09,3.796239e+01,7.969862e+00,2.999253e+01,3.969149e+01,1.705593e+02
2.021120e+06,2.339259e+01,1.232000e+04,1.425926e-01,9.454835e-01,9.454290e-01,-1.043861e-04,3.284944e-09,3.796179e+01,7.969862e+00,2.999193e+01,3.969112e+01,1.705553e+02
2.021130e+06,2.339271e+01,1.233000e+04,1.427083e-01,9.454756e-01,9.454290e-01,-1.043533e-04,3.284944e-09,3.796119e+01,7.969862e+00,2.999133e+01,3.969075e+01,1.705513e+02
2.021140e+06,2.339282e+01,1.234000e+04,1.428241e-01,9.454678e-01,9.454291e-01,-1.043204e-04,3.284944e-09,3.796059e+01,7.969862e+00,2.999073e+01,3.969038e+01,1.705473e+02
2.021150e+06,2.339294e+01,1.235000e+04,1.429398e-01,9.454600e-01,9.454291e-01,-1.042876e-04,3.284944e-09,3.795999e+01,7.969862e+00,2.999013e+01,3.969001e+01,1.705433e+02
2.021160e+06,2.339306e+01,1.236000e+04,1.430556e-01,9.454522e-01,9.454291e-01,-1.042547e-04,3.284944e-09,3.795939e+01,7.969862e+00,2.998953e+01,3.968964e+01,1.705393e+02
2.021170e+06,2.339317e+01,1.237000e+04,1.431713e-01,9.454443e-01,9.454292e-01,-1.042219e-04,3.284944e-09,3.795879e+01,7.969862e+00,2.998893e+01,3.968927e+01,1.705352e+02
2.021180e+06,2.339329e+01,1.238000e+04,1.432870e-01,9.454365e-01,9.454292e-01,-1.041890e-04,3.284944e-09,3.795819e+01,7.969862e+00,2.998833e+01,3.968889e+01,1.705312e+02
2.021190e+06,2.339340e+01,1.239000e+04,1.434028e-01,9.454287e-01,9.454292e-01,-1.041562e-04,3.284944e-09,3.795759e+01,7.969862e+00,2.998773e+01,3.968852e+01,1.705272e+02
2.021200e+06,2.339352e+01,1.240000e+04,1.435185e-01,9.454209e-01,9.454293e-01,-1.041233e-04,3.284943e-09,3.795699e+01,7.969862e+00,2.998713e+01,3.968815e+01,1.705232e+02
2.021210e+06,2.339363e+01,1.241000e+04,1.436343e-01,9.454131e-01,9.454293e-01,-1.040905e-04,3.284943e-09,3.795640e+01,7.969862e+00,2.998653e+01,3.968778e+01,1.705192e+02
2.021220e+06,2.339375e+01,1.242000e+04,1.437500e-01,9.454052e-01,9.454293e-01,-1.040576e-04,3.284943e-09,3.795580e+01,7.969862e+00,2.998593e+01,3.968741e+01,1.705152e+02
2.021230e+06,2.339387e+01,1.243000e+04,1.438657e-01,9.453974e-01,9.454294e-01,-1.040248e-04,3.284943e-09,3.795520e+01,7.969862e+00,2.998533e+01,3.968704e+01,1.705112e+02
2.021240e+06,2.339398e+01,1.244000e+04,1.439815e-01,9.453896e-01,9.454294e-01,-1.039919e-04,3.284943e-09,3.795460e+01,7.969862e+00,2.998473e+01,3.968666e+01,1.705072e+02
2.021250e+06,2.339410e+01,1.245000e+04,1.440972e-01,9.453818e-01,9.454294e-01,-1.039591e-04,3.284943e-09,3.795400e+01,7.969862e+00,2.998414e+01,3.968629e+01,1.705032e+02
2.021260e+06,2.339421e+01,1.246000e+04,1.442130e-01,9.453786e-01,9.454294e-01,-1.039262e-04,3.284943e-09,3.795379e+01,7.969862e+00,2.998393e+01,3.968618e+01,1.705000e+02
2.021270e+06,2.339433e+01,1.247000e+04,1.443287e-01,9.453943e-01,9.454295e-01,-1.038934e-04,3.284943e-09,3.795516e+01,7.969862e+00,2.998530e+01,3.968710e+01,1.705000e+02
2.021280e+06,2.339444e+01,1.248000e+04,1.444444e-01,9.454099e-01,9.454295e-01,-1.038605e-04,3.284943e-09,3.795653e+01,7.969862e+00,2.998667e+01,3.968803e+01,1.705000e+02
2.021290e+06,2.339456e+01,1.249000e+04,1.445602e-01,9.454255e-01,9.454295e-01,-1.038277e-04,3.284942e-09,3.795790e+01,7.969862e+00,2.998804e+01,3.968895e+01,1.705000e+02
2.021300e+06,2.339468e+01,1.250000e+04,1.446759e-01,9.454412e-01,9.454296e-01,-1.037948e-04,3.284942e-09,3.795927e+01,7.969862e+00,2.998941e+01,3.968987e+01,1.705000e+02
2.021310e+06,2.339479e+01,1.251000e+04,1.447917e-01,9.454568e-01,9.454296e-01,-1.037620e-04,3.284942e-09,3.796064e+01,7.969862e+00,2.999078e+01,3.969080e+01,1.705000e+02
2.021320e+06,2.339491e+01,1.252000e+04,1.449074e-01,9.454725e-01,9.454296e-01,-1.037291e-04,3.284942e-09,3.796201e+01,7.969862e+00,2.999215e+01,3.969172e+01,1.705000e+02
2.021330e+06,2.339502e+01,1.253000e+04,1.450231e-01,9.454881e-01,9.454297e-01,-1.036963e-04,3.284942e-09,3.796338e+01,7.969862e+00,2.999352e+01,3.969265e+01,1.705000e+02
2.021340e+06,2.339514e+01,1.254000e+04,1.451389e-01,9.455038e-01,9.454297e-01,-1.036634e-04,3.284942e-09,3.796475e+01,7.969862e+00,2.999489e+01,3.969357e+01,1.705000e+02
2.021350e+06,2.339525e+01,1.255000e+04,1.452546e-01,9.455194e-01,9.454297e-01,-1.036306e-04,3.284942e-09,3.796612e+01,7.969862e+00,2.999626e+01,3.969449e+01,1.705000e+02
2.021360e+06,2.339537e+01,1.256000e+04,1.453704e-01,9.455351e-01,9.454298e-01,-1.035977e-04,3.284942e-09,3.796749e+01,7.969862e+00,2.999763e+01,3.969542e+01,1.705000e+02
2.021370e+06,2.339549e+01,1.257000e+04,1.454861e-01,9.455507e-01,9.454298e-01,-1.035649e-04,3.284942e-09,3.796886e+01,7.969862e+00,2.999900e+01,3.969634e+01,1.705000e+02
2.021380e+06,2.339560e+01,1.258000e+04,1.456019e-01,9.455664e-01,9.454298e-01,-1.035320e-04,3.284941e-09,3.797023e+01,7.969862e+00,3.000037e+01,3.969727e+01,1.705000e+02
2.021390e+06,2.339572e+01,1.259000e+04,1.457176e-01,9.455820e-01,9.454298e-01,-1.034992e-04,3.284941e-09,3.797160e+01,7.969862e+00,3.000174e+01,3.969819e+01,1.705000e+02
2.021400e+06,2.339583e+01,1.260000e+04,1.458333e-01,9.455976e-01,9.454299e-01,-1.034663e-04,3.284941e-09,3.797297e+01,7.969862e+00,3.000311e+01,3.969911e+01,1.705000e+02
2.021410e+06,2.339595e+01,1.261000e+04,1.459491e-01,9.456133e-01,9.454299e-01,-1.034335e-04,3.284941e-09,3.797434e+01,7.969862e+00,3.000448e+01,3.970004e+01,1.705000e+02
2.021420e+06,2.339606e+01,1.262000e+04,1.460648e-01,9.456289e-01,9.454299e-01,-1.034006e-04,3.284941e-09,3.797571e+01,7.969862e+00,3.000585e+01,3.970096e+01,1.705000e+02
2.021430e+06,2.339618e+01,1.263000e+04,1.461806e-01,9.456446e-01,9.454300e-01,-1.033678e-04,3.284941e-09,3.797708e+01,7.969862e+00,3.000722e+01,3.970189e+01,1.705000e+02
2.021440e+06,2.339630e+01,1.264000e+04,1.462963e-01,9.456602e-01,9.454300e-01,-1.033349e-04,3.284941e-09,3.797845e+01,7.969862e+00,3.000859e+01,3.970281e+01,1.705000e+02
2.021450e+06,2.339641e+01,1.265000e+04,1.464120e-01,9.456759e-01,9.454300e-01,-1.033021e-04,3.284941e-09,3.797982e+01,7.969862e+00,3.000996e+01,3.970373e+01,1.705000e+02
2.021460e+06,2.339653e+01,1.266000e+04,1.465278e-01,9.456915e-01,9.454301e-01,-1.032692e-04,3.284941e-09,3.798119e+01,7.969862e+00,3.001133e+01,3.970466e+01,1.705000e+02
2.021470e+06,2.339664e+01,1.267000e+04,1.466435e-01,9.457072e-01,9.454301e-01,-1.032364e-04,3.284941e-09,3.798256e+01,7.969862e+00,3.001270e+01,3.970558e+01,1.705000e+02
2.021480e+06,2.339676e+01,1.268000e+04,1.467593e-01,9.457228e-01,9.454301e-01,-1.032035e-04,3.284940e-09,3.798393e+01,7.969862e+00,3.001407e+01,3.970650e+01,1.705000e+02
2.021490e+06,2.339688e+01,1.269000e+04,1.468750e-01,9.457385e-01,9.454302e-01,-1.031707e-04,3.284940e-09,3.798530e+01,7.969862e+00,3.001544e+01,3.970743e+01,1.705000e+02
2.021500e+06,2.339699e+01,1.270000e+04,1.469907e-01,9.457541e-01,9.454302e-01,-1.031378e-04,3.284940e-09,3.798667e+01,7.969862e+00,3.001681e+01,3.970835e+01,1.705000e+02
2.021510e+06,2.339711e+01,1.271000e+04,1.471065e-01,9.457632e-01,9.454302e-01,-1.031050e-04,3.284940e-09,3.798747e+01,7.969862e+00,3.001761e+01,3.970889e+01,1.705000e+02
2.021520e+06,2.339722e+01,1.272000e+04,1.472222e-01,9.457502e-01,9.454303e-01,-1.030721e-04,3.284940e-09,3.798636e+01,7.969862e+00,3.001650e+01,3.970816e+01,1.705000e+02
2.021530e+06,2.339734e+01,1.273000e+04,1.473380e-01,9.457372e-01,9.454303e-01,-1.030393e-04,3.284940e-09,3.798525e+01,7.969862e+00,3.001539e+01,3.970742e+01,1.705000e+02
2.021540e+06,2.339745e+01,1.274000e+04,1.474537e-01,9.457243e-01,9.454303e-01,-1.030064e-04,3.284940e-09,3.798414e+01,7.969862e+00,3.001428e+01,3.970668e+01,1.705000e+02
2.021550e+06,2.339757e+01,1.275000e+04,1.475694e-01,9.457113e-01,9.454303e-01,-1.029736e-04,3.284940e-09,3.798303e+01,7.969862e+00,3.001317e+01,3.970595e+01,1.705000e+02
2.021560e+06,2.339769e+01,1.276000e+04,1.476852e-01,9.456983e-01,9.454304e-01,-1.029407e-04,3.284940e-09,3.798192e+01,7.969862e+00,3.001206e+01,3.970521e+01,1.705000e+02
2.021570e+06,2.339780e+01,1.277000e+04,1.478009e-01,9.456853e-01,9.454304e-01,-1.029079e-04,3.284939e-09,3.798081e+01,7.969862e+00,3.001095e+01,3.970447e+01,1.705000e+02
2.021580e+06,2.339792e+01,1.278000e+04,1.479167e-01,9.456723e-01,9.454304e-01,-1.028750e-04,3.284939e-09,3.797971e+01,7.969862e+00,3.000984e+01,3.970373e+01,1.705000e+02
2.021590e+06,2.339803e+01,1.279000e+04,1.480324e-01,9.456593e-01,9.454305e-01,-1.028422e-04,3.284939e-09,3.797860e+01,7.969862e+00,3.000873e+01,3.970300e+01,1.705000e+02
2.021600e+06,2.339815e+01,1.280000e+04,1.481481e-01,9.456463e-01,9.454305e-01,-1.028093e-04,3.284939e-09,3.797749e+01,7.969862e+00,3.000763e+01,3.970226e+01,1.705000e+02
2.021610e+06,2.339826e+01,1.281000e+04,1.482639e-01,9.456334e-01,9.454305e-01,-1.027765e-04,3.284939e-09,3.797638e+01,7.969862e+00,3.000652e+01,3.970152e+01,1.705000e+02
2.021620e+06,2.339838e+01,1.282000e+04,1.483796e-01,9.456204e-01,9.454306e-01,-1.027436e-04,3.284939e-09,3.797527e+01,7.969862e+00,3.000541e+01,3.970078e+01,1.705000e+02
2.021630e+06,2.339850e+01,1.283000e+04,1.484954e-01,9.456074e-01,9.454306e-01,-1.027108e-04,3.284939e-09,3.797416e+01,7.969862e+00,3.000430e+01,3.970005e+01,1.705000e+02
2.021640e+06,2.339861e+01,1.284000e+04,1.486111e-01,9.455944e-01,9.454306e-01,-1.026779e-04,3.284939e-09,3.797305e+01,7.969862e+00,3.000319e+01,3.969931e+01,1.705000e+02
2.021650e+06,2.339873e+01,1.285000e+04,1.487269e-01,9.455814e-01,9.454307e-01,-1.026451e-04,3.284939e-09,3.797194e+01,7.969862e+00,3.000208e+01,3.969857e+01,1.705000e+02
2.021660e+06,2.339884e+01,1.286000e+04,1.488426e-01,9.455684e-01,9.454307e-01,-1.026122e-04,3.284938e-09,3.797083e+01,7.969862e+00,3.000097e+01,3.969783e+01,1.705000e+02
2.021670e+06,2.339896e+01,1.287000e+04,1.489583e-01,9.455555e-01,9.454307e-01,-1.025794e-04,3.284938e-09,3.796972e+01,7.969862e+00,2.999986e+01,3.969710e+01,1.705000e+02
2.021680e+06,2.339907e+01,1.288000e+04,1.490741e-01,9.455425e-01,9.454307e-01,-1.025465e-04,3.284938e-09,3.796861e+01,7.969862e+00,2.999875e+01,3.969636e+01,1.705000e+02
2.021690e+06,2.339919e+01,1.289000e+04,1.491898e-01,9.455295e-01,9.454308e-01,-1.025137e-04,3.284938e-09,3.796750e+01,7.969862e+00,2.999764e+01,3.969562e+01,1.705000e+02
2.021700e+06,2.339931e+01,1.290000e+04,1.493056e-01,9.455165e-01,9.454308e-01,-1.024808e-04,3.284938e-09,3.796639e+01,7.969862e+00,2.999653e+01,3.969489e+01,1.705000e+02
2.021710e+06,2.339942e+01,1.291000e+04,1.494213e-01,9.455035e-01,9.454308e-01,-1.024480e-04,3.284938e-09,3.796529e+01,7.969862e+00,2.999542e+01,3.969415e+01,1.705000e+02
2.021720e+06,2.339954e+01,1.292000e+04,1.495370e-01,9.454905e-01,9.454309e-01,-1.024151e-04,3.284938e-09,3.796418e+01,7.969862e+00,2.999431e+01,3.969341e+01,1.705000e+02
2.021730e+06,2.339965e+01,1.293000e+04,1.496528e-01,9.454775e-01,9.454309e-01,-1.023823e-04,3.284938e-09,3.796307e+01,7.969862e+00,2.999321e+01,3.969267e+01,1.705000e+02
2.021740e+06,2.339977e+01,1.294000e+04,1.497685e-01,9.454646e-01,9.454309e-01,-1.023494e-04,3.284938e-09,3.796196e+01,7.969862e+00,2.999210e+01,3.969193e+01,1.705000e+02
2.021750e+06,2.339988e+01,1.295000e+04,1.498843e-01,9.454516e-01,9.454310e-01,-1.023166e-04,3.284937e-09,3.796085e+01,7.969862e+00,2.999099e+01,3.969120e+01,1.705000e+02
2.021760e+06,2.340000e+01,1.296000e+04,1.500000e-01,9.454408e-01,9.454310e-01,-1.022838e-04,3.284937e-09,3.795975e+01,7.969862e+00,2.998989e+01,3.969040e+01,1.705000e+02
2.021770e+06,2.340012e+01,1.297000e+04,1.501157e-01,9.454408e-01,9.454310e-01,-1.022509e-04,3.284937e-09,3.795873e+01,7.969862e+00,2.998886e+01,3.968931e+01,1.705000e+02
2.021780e+06,2.340023e+01,1.298000e+04,1.502315e-01,9.454408e-01,9.454311e-01,-1.022181e-04,3.284937e-09,3.795770e+01,7.969862e+00,2.998784e+01,3.968823e+01,1.705000e+02
2.021790e+06,2.340035e+01,1.299000e+04,1.503472e-01,9.454408e-01,9.454311e-01,-1.021852e-04,3.284937e-09,3.795667e+01,7.969862e+00,2.998681e+01,3.968714e+01,1.705000e+02
2.021800e+06,2.340046e+01,1.300000e+04,1.504630e-01,9.454408e-01,9.454311e-01,-1.021524e-04,3.284937e-09,3.795564e+01,7.969862e+00,2.998578e+01,3.968605e+01,1.705000e+02
2.021810e+06,2.340058e+01,1.301000e+04,1.505787e-01,9.454408e-01,9.454312e-01,-1.021195e-04,3.284937e-09,3.795462e+01,7.969862e+00,2.998475e+01,3.968497e+01,1.705000e+02
2.021820e+06,2.340069e+01,1.302000e+04,1.506944e-01,9.454408e-01,9.454312e-01,-1.020867e-04,3.284937e-09,3.795359e+01,7.969862e+00,2.998373e+01,3.968388e+01,1.705000e+02
2.021830e+06,2.340081e+01,1.303000e+04,1.508102e-01,9.454408e-01,9.454312e-01,-1.020538e-04,3.284937e-09,3.795256e+01,7.969862e+00,2.998270e+01,3.968279e+01,1.705000e+02
2.021840e+06,2.340093e+01,1.304000e+04,1.509259e-01,9.454408e-01,9.454312e-01,-1.020210e-04,3.284937e-09,3.795153e+01,7.969862e+00,2.998167e+01,3.968171e+01,1.705000e+02
2.021850e+06,2.340104e+01,1.305000e+04,1.510417e-01,9.454408e-01,9.454313e-01,-1.019881e-04,3.284936e-09,3.795051e+01,7.969862e+00,2.998064e+01,3.968062e+01,1.705000e+02
2.021860e+06,2.340116e+01,1.306000e+04,1.511574e-01,9.454408e-01,9.454313e-01,-1.019553e-04,3.284936e-09,3.794948e+01,7.969862e+00,2.997962e+01,3.967953e+01,1.705000e+02
2.021870e+06,2.340127e+01,1.307000e+04,1.512731e-01,9.454408e-01,9.454313e-01,-1.019224e-04,3.284936e-09,3.794845e+01,7.969862e+00,2.997859e+01,3.967845e+01,1.705000e+02
2.021880e+06,2.340139e+01,1.308000e+04,1.513889e-01,9.454408e-01,9.454314e-01,-1.018896e-04,3.284936e-09,3.794742e+01,7.969862e+00,2.997756e+01,3.967736e+01,1.705000e+02
2.021890e+06,2.340150e+01,1.309000e+04,1.515046e-01,9.454408e-01,9.454314e-01,-1.018567e-04,3.284936e-09,3.794640e+01,7.969862e+00,2.997653e+01,3.967627e+01,1.705000e+02
2.021900e+06,2.340162e+01,1.310000e+04,1.516204e-01,9.454408e-01,9.454314e-01,-1.018239e-04,3.284936e-09,3.794537e+01,7.969862e+00,2.997551e+01,3.967518e+01,1.705000e+02
2.021910e+06,2.340174e+01,1.311000e+04,1.517361e-01,9.454408e-01,9.454315e-01,-1.017910e-04,3.284936e-09,3.794434e+01,7.969862e+00,2.997448e+01,3.967410e+01,1.705000e+02
2.021920e+06,2.340185e+01,1.312000e+04,1.518519e-01,9.454408e-01,9.454315e-01,-1.017582e-04,3.284936e-09,3.794331e+01,7.969862e+00,2.997345e+01,3.967301e+01,1.705000e+02
2.021930e+06,2.340197e+01,1.313000e+04,1.519676e-01,9.454408e-01,9.454315e-01,-1.017253e-04,3.284936e-09,3.794229e+01,7.969862e+00,2.997242e+01,3.967192e+01,1.705000e+02
2.021940e+06,2.340208e+01,1.314000e+04,1.520833e-01,9.454408e-01,9.454316e-01,-1.016925e-04,3.284935e-09,3.794126e+01,7.969862e+00,2.997140e+01,3.967084e+01,1.705000e+02
2.021950e+06,2.340220e+01,1.315000e+04,1.521991e-01,9.454408e-01,9.454316e-01,-1.016596e-04,3.284935e-09,3.794023e+01,7.969862e+00,2.997037e+01,3.966975e+01,1.705000e+02
2.021960e+06,2.340231e+01,1.316000e+04,1.523148e-01,9.454408e-01,9.454316e-01,-1.016268e-04,3.284935e-09,3.793920e+01,7.969862e+00,2.996934e+01,3.966866e+01,1.705000e+02
2.021970e+06,2.340243e+01,1.317000e+04,1.524306e-01,9.454408e-01,9.454316e-01,-1.015939e-04,3.284935e-09,3.793818e+01,7.969862e+00,2.996831e+01,3.966758e+01,1.705000e+02
2.021980e+06,2.340255e+01,1.318000e+04,1.525463e-01,9.454408e-01,9.454317e-01,-1.015611e-04,3.284935e-09,3.793715e+01,7.969862e+00,2.996729e+01,3.966649e+01,1.705000e+02
2.021990e+06,2.340266e+01,1.319000e+04,1.526620e-01,9.454408e-01,9.454317e-01,-1.015282e-04,3.284935e-09,3.793612e+01,7.969862e+00,2.996626e+01,3.966540e+01,1.705000e+02
2.022000e+06,2.340278e+01,1.320000e+04,1.527778e-01,9.454408e-01,9.454317e-01,-1.014954e-04,3.284935e-09,3.793509e+01,7.969862e+00,2.996523e+01,3.966432e+01,1.705000e+02
2.022010e+06,2.340289e+01,1.321000e+04,1.528935e-01,9.454403e-01,9.454318e-01,-1.014625e-04,3.284935e-09,3.793422e+01,7.969862e+00,2.996436e+01,3.966341e+01,1.705000e+02
2.022020e+06,2.340301e+01,1.322000e+04,1.530093e-01,9.454377e-01,9.454318e-01,-1.014297e-04,3.284935e-09,3.793397e+01,7.969862e+00,2.996410e+01,3.966323e+01,1.705000e+02
2.022030e+06,2.340312e+01,1.323000e+04,1.531250e-01,9.454351e-01,9.454318e-01,-1.013968e-04,3.284934e-09,3.793371e+01,7.969862e+00,2.996385e+01,3.966305e+01,1.705000e+02
2.022040e+06,2.340324e+01,1.324000e+04,1.532407e-01,9.454325e-01,9.454319e-01,-1.013640e-04,3.284934e-09,3.793345e+01,7.969862e+00,2.996359e+01,3.966286e+01,1.705000e+02
2.022050e+06,2.340336e+01,1.325000e+04,1.533565e-01,9.454298e-01,9.454319e-01,-1.013311e-04,3.284934e-09,3.793320e+01,7.969862e+00,2.996333e+01,3.966268e+01,1.705000e+02
2.022060e+06,2.340347e+01,1.326000e+04,1.534722e-01,9.454272e-01,9.454319e-01,-1.012983e-04,3.284934e-09,3.793294e+01,7.969862e+00,2.996308e+01,3.966249e+01,1.705000e+02
2.022070e+06,2.340359e+01,1.327000e+04,1.535880e-01,9.454246e-01,9.454320e-01,-1.012654e-04,3.284934e-09,3.793268e+01,7.969862e+00,2.996282e+01,3.966231e+01,1.705000e+02
2.022080e+06,2.340370e+01,1.328000e+04,1.537037e-01,9.454220e-01,9.454320e-01,-1.012326e-04,3.284934e-09,3.793243e+01,7.969862e+00,2.996256e+01,3.966213e+01,1.705000e+02
2.022090e+06,2.340382e+01,1.329000e+04,1.538194e-01,9.454194e-01,9.454320e-01,-1.011997e-04,3.284934e-09,3.793217e+01,7.969862e+00,2.996231e+01,3.966194e+01,1.705000e+02
2.022100e+06,2.340394e+01,1.330000e+04,1.539352e-01,9.454168e-01,9.454321e-01,-1.011669e-04,3.284934e-09,3.793191e+01,7.969862e+00,2.996205e+01,3.966176e+01,1.705000e+02
2.022110e+06,2.340405e+01,1.331000e+04,1.540509e-01,9.454141e-01,9.454321e-01,-1.011340e-04,3.284934e-09,3.793166e+01,7.969862e+00,2.996179e+01,3.966157e+01,1.705000e+02
2.022120e+06,2.340417e+01,1.332000e+04,1.541667e-01,9.454115e-01,9.454321e-01,-1.011012e-04,3.284933e-09,3.793140e+01,7.969862e+00,2.996154e+01,3.966139e+01,1.705000e+02
2.022130e+06,2.340428e+01,1.333000e+04,1.542824e-01,9.454089e-01,9.454321e-01,-1.010683e-04,3.284933e-09,3.793114e+01,7.969862e+00,2.996128e+01,3.966121e+01,1.705000e+02
2.022140e+06,2.340440e+01,1.334000e+04,1.543981e-01,9.454063e-01,9.454322e-01,-1.010355e-04,3.284933e-09,3.793088e+01,7.969862e+00,2.996102e+01,3.966102e+01,1.705000e+02
2.022150e+06,2.340451e+01,1.335000e+04,1.545139e-01,9.454037e-01,9.454322e-01,-1.010026e-04,3.284933e-09,3.793063e+01,7.969862e+00,2.996077e+01,3.966084e+01,1.705000e+02
2.022160e+06,2.340463e+01,1.336000e+04,1.546296e-01,9.454011e-01,9.454322e-01,-1.009698e-04,3.284933e-09,3.793037e+01,7.969862e+00,2.996051e+01,3.966065e+01,1.705000e+02
2.022170e+06,2.340475e+01,1.337000e+04,1.547454e-01,9.453984e-01,9.454323e-01,-1.009369e-04,3.284933e-09,3.793011e+01,7.969862e+00,2.996025e+01,3.966047e+01,1.705000e+02
2.022180e+06,2.340486e+01,1.338000e+04,1.548611e-01,9.453958e-01,9.454323e-01,-1.009041e-04,3.284933e-09,3.792986e+01,7.969862e+00,2.995999e+01,3.966029e+01,1.705000e+02
2.022190e+06,2.340498e+01,1.339000e+04,1.549769e-01,9.453932e-01,9.454323e-01,-1.008712e-04,3.284933e-09,3.792960e+01,7.969862e+00,2.995974e+01,3.966010e+01,1.705000e+02
2.022200e+06,2.340509e+01,1.340000e+04,1.550926e-01,9.453906e-01,9.454324e-01,-1.008384e-04,3.284933e-09,3.792934e+01,7.969862e+00,2.995948e+01,3.965992e+01,1.705000e+02
2.022210e+06,2.340521e+01,1.341000e+04,1.552083e-01,9.453880e-01,9.454324e-01,-1.008055e-04,3.284933e-09,3.792909e+01,7.969862e+00,2.995922e+01,3.965973e+01,1.705000e+02
2.022220e+06,2.340532e+01,1.342000e+04,1.553241e-01,9.453854e-01,9.454324e-01,-1.007727e-04,3.284932e-09,3.792883e+01,7.969862e+00,2.995897e+01,3.965955e+01,1.705000e+02
2.022230e+06,2.340544e+01,1.343000e+04,1.554398e-01,9.453827e-01,9.454325e-01,-1.007398e-04,3.284932e-09,3.792857e+01,7.969862e+00,2.995871e+01,3.965937e+01,1.705000e+02
2.022240e+06,2.340556e+01,1.344000e+04,1.555556e-01,9.453801e-01,9.454325e-01,-1.007070e-04,3.284932e-09,3.792832e+01,7.969862e+00,2.995845e+01,3.965918e+01,1.705000e+02
2.022250e+06,2.340567e+01,1.345000e+04,1.556713e-01,9.453775e-01,9.454325e-01,-1.006741e-04,3.284932e-09,3.792806e+01,7.969862e+00,2.995820e+01,3.965900e+01,1.705000e+02
2.022260e+06,2.340579e+01,1.346000e+04,1.557870e-01,9.453767e-01,9.454325e-01,-1.006413e-04,3.284932e-09,3.792830e+01,7.969862e+00,2.995844e+01,3.965928e+01,1.705000e+02
2.022270e+06,2.340590e+01,1.347000e+04,1.559028e-01,9.453819e-01,9.454326e-01,-1.006084e-04,3.284932e-09,3.793018e+01,7.969862e+00,2.996032e+01,3.966109e+01,1.705000e+02
2.022280e+06,2.340602e+01,1.348000e+04,1.560185e-01,9.453871e-01,9.454326e-01,-1.005756e-04,3.284932e-09,3.793205e+01,7.969862e+00,2.996219e+01,3.966290e+01,1.705000e+02
2.022290e+06,2.340613e+01,1.349000e+04,1.561343e-01,9.453923e-01,9.454326e-01,-1.005427e-04,3.284932e-09,3.793393e+01,7.969862e+00,2.996407e+01,3.966472e+01,1.705000e+02
2.022300e+06,2.340625e+01,1.350000e+04,1.562500e-01,9.453975e-01,9.454327e-01,-1.005099e-04,3.284932e-09,3.793581e+01,7.969862e+00,2.996595e+01,3.966653e+01,1.705000e+02
2.022310e+06,2.340637e+01,1.351000e+04,1.563657e-01,9.454026e-01,9.454327e-01,-1.004770e-04,3.284931e-09,3.793769e+01,7.969862e+00,2.996782e+01,3.966834e+01,1.705000e+02
2.022320e+06,2.340648e+01,1.352000e+04,1.564815e-01,9.454078e-01,9.454327e-01,-1.004442e-04,3.284931e-09,3.793956e+01,7.969862e+00,2.996970e+01,3.967015e+01,1.705000e+02
2.022330e+06,2.340660e+01,1.353000e+04,1.565972e-01,9.454130e-01,9.454328e-01,-1.004113e-04,3.284931e-09,3.794144e+01,7.969862e+00,2.997158e+01,3.967196e+01,1.705000e+02
2.022340e+06,2.340671e+01,1.354000e+04,1.567130e-01,9.454182e-01,9.454328e-01,-1.003785e-04,3.284931e-09,3.794332e+01,7.969862e+00,2.997346e+01,3.967377e+01,1.705000e+02
2.022350e+06,2.340683e+01,1.355000e+04,1.568287e-01,9.454234e-01,9.454328e-01,-1.003456e-04,3.284931e-09,3.794520e+01,7.969862e+00,2.997533e+01,3.967559e+01,1.705000e+02
2.022360e+06,2.340694e+01,1.356000e+04,1.569444e-01,9.454286e-01,9.454329e-01,-1.003128e-04,3.284931e-09,3.794707e+01,7.969862e+00,2.997721e+01,3.967740e+01,1.705000e+02
2.022370e+06,2.340706e+01,1.357000e+04,1.570602e-01,9.454338e-01,9.454329e-01,-1.002799e-04,3.284931e-09,3.794895e+01,7.969862e+00,2.997909e+01,3.967921e+01,1.705000e+02
2.022380e+06,2.340718e+01,1.358000e+04,1.571759e-01,9.454390e-01,9.454329e-01,-1.002471e-04,3.284931e-09,3.795083e+01,7.969862e+00,2.998096e+01,3.968102e+01,1.705000e+02
2.022390e+06,2.340729e+01,1.359000e+04,1.572917e-01,9.454441e-01,9.454330e-01,-1.002142e-04,3.284931e-09,3.795270e+01,7.969862e+00,2.998284e+01,3.968283e+01,1.705000e+02
2.022400e+06,2.340741e+01,1.360000e+04,1.574074e-01,9.454493e-01,9.454330e-01,-1.001814e-04,3.284930e-09,3.795458e+01,7.969862e+00,2.998472e+01,3.968464e+01,1.705000e+02
2.022410e+06,2.340752e+01,1.361000e+04,1.575231e-01,9.454545e-01,9.454330e-01,-1.001485e-04,3.284930e-09,3.795646e+01,7.969862e+00,2.998660e+01,3.968646e+01,1.705000e+02
2.022420e+06,2.340764e+01,1.362000e+04,1.576389e-01,9.454597e-01,9.454330e-01,-1.001157e-04,3.284930e-09,3.795834e+01,7.969862e+00,2.998847e+01,3.968827e+01,1.705000e+02
2.022430e+06,2.340775e+01,1.363000e+04,1.577546e-01,9.454649e-01,9.454331e-01,-1.000828e-04,3.284930e-09,3.796021e+01,7.969862e+00,2.999035e+01,3.969008e+01,1.705000e+02
2.022440e+06,2.340787e+01,1.364000e+04,1.578704e-01,9.454701e-01,9.454331e-01,-1.000500e-04,3.284930e-09,3.796209e+01,7.969862e+00,2.999223e+01,3.969189e+01,1.705000e+02
2.022450e+06,2.340799e+01,1.365000e+04,1.579861e-01,9.454753e-01,9.454331e-01,-1.000171e-04,3.284930e-09,3.796397e+01,7.969862e+00,2.999410e+01,3.969370e+01,1.705000e+02
2.022460e+06,2.340810e+01,1.366000e+04,1.581019e-01,9.454805e-01,9.454332e-01,-9.998430e-05,3.284930e-09,3.796584e+01,7.969862e+00,2.999598e+01,3.969551e+01,1.705000e+02
2.022470e+06,2.340822e+01,1.367000e+04,1.582176e-01,9.454856e-01,9.454332e-01,-9.995145e-05,3.284930e-09,3.796772e+01,7.969862e+00,2.999786e+01,3.969732e+01,1.705000e+02
2.022480e+06,2.340833e+01,1.368000e+04,1.583333e-01,9.454908e-01,9.454332e-01,-9.991860e-05,3.284930e-09,3.796960e+01,7.969862e+00,2.999974e+01,3.969913e+01,1.705000e+02
2.022490e+06,2.340845e+01,1.369000e+04,1.584491e-01,9.454960e-01,9.454333e-01,-9.988575e-05,3.284930e-09,3.797148e+01,7.969862e+00,3.000161e+01,3.970095e+01,1.705000e+02
2.022500e+06,2.340856e+01,1.370000e+04,1.585648e-01,9.455012e-01,9.454333e-01,-9.985290e-05,3.284929e-09,3.797335e+01,7.969862e+00,3.000349e+01,3.970276e+01,1.705000e+02
2.022510e+06,2.340868e+01,1.371000e+04,1.586806e-01,9.455073e-01,9.454333e-01,-9.982005e-05,3.284929e-09,3.797503e+01,7.969862e+00,3.000517e+01,3.970433e+01,1.705000e+02
2.022520e+06,2.340880e+01,1.372000e+04,1.587963e-01,9.455178e-01,9.454334e-01,-9.978720e-05,3.284929e-09,3.797580e+01,7.969862e+00,3.000594e+01,3.970479e+01,1.705000e+02
2.022530e+06,2.340891e+01,1.373000e+04,1.589120e-01,9.455282e-01,9.454334e-01,-9.975435e-05,3.284929e-09,3.797657e+01,7.969862e+00,3.000671e+01,3.970526e+01,1.705000e+02
2.022540e+06,2.340903e+01,1.374000e+04,1.590278e-01,9.455386e-01,9.454334e-01,-9.972150e-05,3.284929e-09,3.797735e+01,7.969862e+00,3.000748e+01,3.970572e+01,1.705000e+02
2.022550e+06,2.340914e+01,1.375000e+04,1.591435e-01,9.455491e-01,9.454335e-01,-9.968865e-05,3.284929e-09,3.797812e+01,7.969862e+00,3.000825e+01,3.970619e+01,1.705000e+02
2.022560e+06,2.340926e+01,1.376000e+04,1.592593e-01,9.455595e-01,9.454335e-01,-9.965580e-05,3.284929e-09,3.797889e+01,7.969862e+00,3.000902e+01,3.970665e+01,1.705000e+02
2.022570e+06,2.340938e+01,1.377000e+04,1.593750e-01,9.455700e-01,9.454335e-01,-9.962296e-05,3.284929e-09,3.797966e+01,7.969862e+00,3.000979e+01,3.970712e+01,1.705000e+02
2.022580e+06,2.340949e+01,1.378000e+04,1.594907e-01,9.455804e-01,9.454335e-01,-9.959011e-05,3.284929e-09,3.798043e+01,7.969862e+00,3.001057e+01,3.970758e+01,1.705000e+02
2.022590e+06,2.340961e+01,1.379000e+04,1.596065e-01,9.455908e-01,9.454336e-01,-9.955726e-05,3.284928e-09,3.798120e+01,7.969862e+00,3.001134e+01,3.970805e+01,1.705000e+02
2.022600e+06,2.340972e+01,1.380000e+04,1.597222e-01,9.456013e-01,9.454336e-01,-9.952441e-05,3.284928e-09,3.798197e+01,7.969862e+00,3.001211e+01,3.970851e+01,1.705000e+02
2.022610e+06,2.340984e+01,1.381000e+04,1.598380e-01,9.456117e-01,9.454336e-01,-9.949156e-05,3.284928e-09,3.798274e+01,7.969862e+00,3.001288e+01,3.970897e+01,1.705000e+02
2.022620e+06,2.340995e+01,1.382000e+04,1.599537e-01,9.456222e-01,9.454337e-01,-9.945871e-05,3.284928e-09,3.798351e+01,7.969862e+00,3.001365e+01,3.970944e+01,1.705000e+02
2.022630e+06,2.341007e+01,1.383000e+04,1.600694e-01,9.456326e-01,9.454337e-01,-9.942586e-05,3.284928e-09,3.798428e+01,7.969862e+00,3.001442e+01,3.970990e+01,1.705000e+02
2.022640e+06,2.341019e+01,1.384000e+04,1.601852e-01,9.456431e-01,9.454337e-01,-9.939301e-05,3.284928e-09,3.798505e+01,7.969862e+00,3.001519e+01,3.971037e+01,1.705000e+02
2.022650e+06,2.341030e+01,1.385000e+04,1.603009e-01,9.456535e-01,9.454338e-01,-9.936016e-05,3.284928e-09,3.798582e+01,7.969862e+00,3.001596e+01,3.971083e+01,1.705000e+02
2.022660e+06,2.341042e+01,1.386000e+04,1.604167e-01,9.456639e-01,9.454338e-01,-9.932731e-05,3.284928e-09,3.798659e+01,7.969862e+00,3.001673e+01,3.971130e+01,1.705000e+02
2.022670e+06,2.341053e+01,1.387000e+04,1.605324e-01,9.456744e-01,9.454338e-01,-9.929446e-05,3.284928e-09,3.798736e+01,7.969862e+00,3.001750e+01,3.971176e+01,1.705000e+02
2.022680e+06,2.341065e+01,1.388000e+04,1.606481e-01,9.456848e-01,9.454339e-01,-9.926161e-05,3.284927e-09,3.798813e+01,7.969862e+00,3.001827e+01,3.971223e+01,1.705000e+02
2.022690e+06,2.341076e+01,1.389000e+04,1.607639e-01,9.456953e-01,9.454339e-01,-9.922876e-05,3.284927e-09,3.798890e+01,7.969862e+00,3.001904e+01,3.971269e+01,1.705000e+02
2.022700e+06,2.341088e+01,1.390000e+04,1.608796e-01,9.457057e-01,9.454339e-01,-9.919591e-05,3.284927e-09,3.798967e+01,7.969862e+00,3.001981e+01,3.971315e+01,1.705000e+02
2.022710e+06,2.341100e+01,1.391000e+04,1.609954e-01,9.457161e-01,9.454339e-01,-9.916307e-05,3.284927e-09,3.799045e+01,7.969862e+00,3.002058e+01,3.971362e+01,1.705000e+02
2.022720e+06,2.341111e+01,1.392000e+04,1.611111e-01,9.457266e-01,9.454340e-01,-9.913022e-05,3.284927e-09,3.799122e+01,7.969862e+00,3.002135e+01,3.971408e+01,1.705000e+02
2.022730e+06,2.341123e+01,1.393000e+04,1.612269e-01,9.457370e-01,9.454340e-01,-9.909737e-05,3.284927e-09,3.799199e+01,7.969862e+00,3.002212e+01,3.971455e+01,1.705000e+02
2.022740e+06,2.341134e+01,1.394000e+04,1.613426e-01,9.457475e-01,9.454340e-01,-9.906452e-05,3.284927e-09,3.799276e+01,7.969862e+00,3.002289e+01,3.971501e+01,1.705000e+02
2.022750e+06,2.341146e+01,1.395000e+04,1.614583e-01,9.457579e-01,9.454341e-01,-9.903167e-05,3.284927e-09,3.799353e+01,7.969862e+00,3.002367e+01,3.971548e+01,1.705000e+02
2.022760e+06,2.341157e+01,1.396000e+04,1.615741e-01,9.457635e-01,9.454341e-01,-9.899882e-05,3.284927e-09,3.799380e+01,7.969862e+00,3.002394e+01,3.971558e+01,1.705000e+02
2.022770e+06,2.341169e+01,1.397000e+04,1.616898e-01,9.457504e-01,9.454341e-01,-9.896597e-05,3.284926e-09,3.799217e+01,7.969862e+00,3.002231e+01,3.971429e+01,1.705000e+02
2.022780e+06,2.341181e+01,1.398000e+04,1.618056e-01,9.457374e-01,9.454342e-01,-9.893312e-05,3.284926e-09,3.799055e+01,7.969862e+00,3.002068e+01,3.971301e+01,1.705000e+02
2.022790e+06,2.341192e+01,1.399000e+04,1.619213e-01,9.457244e-01,9.454342e-01,-9.890027e-05,3.284926e-09,3.798892e+01,7.969862e+00,3.001906e+01,3.971173e+01,1.705000e+02
2.022800e+06,2.341204e+01,1.400000e+04,1.620370e-01,9.457113e-01,9.454342e-01,-9.886742e-05,3.284926e-09,3.798729e+01,7.969862e+00,3.001743e+01,3.971045e+01,1.705000e+02
2.022810e+06,2.341215e+01,1.401000e+04,1.621528e-01,9.456983e-01,9.454343e-01,-9.883457e-05,3.284926e-09,3.798567e+01,7.969862e+00,3.001580e+01,3.970916e+01,1.705000e+02
2.022820e+06,2.341227e+01,1.402000e+04,1.622685e-01,9.456853e-01,9.454343e-01,-9.880172e-05,3.284926e-09,3.798404e+01,7.969862e+00,3.001418e+01,3.970788e+01,1.705000e+02
2.022830e+06,2.341238e+01,1.403000e+04,1.623843e-01,9.456723e-01,9.454343e-01,-9.876887e-05,3.284926e-09,3.798241e+01,7.969862e+00,3.001255e+01,3.970660e+01,1.705000e+02
2.022840e+06,2.341250e+01,1.404000e+04,1.625000e-01,9.456592e-01,9.454344e-01,-9.873602e-05,3.284926e-09,3.798079e+01,7.969862e+00,3.001092e+01,3.970531e+01,1.705000e+02
2.022850e+06,2.341262e+01,1.405000e+04,1.626157e-01,9.456462e-01,9.454344e-01,-9.870318e-05,3.284926e-09,3.797916e+01,7.969862e+00,3.000930e+01,3.970403e+01,1.705000e+02
2.022860e+06,2.341273e+01,1.406000e+04,1.627315e-01,9.456332e-01,9.454344e-01,-9.867033e-05,3.284926e-09,3.797753e+01,7.969862e+00,3.000767e+01,3.970275e+01,1.705000e+02
