Repository: brandonlampe/CS_Data

# Repository for Crushed Salt Data
**Grant No: 456417**

This is a work in progress!

## Repository Content

### Directory Names
A uniform namining structure still in progress, but in general directories are named according to the following:
 - Names contain no spaces, a single underscore "_" will be used as a file name seperator.
 - Files are for the Crushed Salt Project (CSP); therefore, the first three charaters of each file are "CSP".
 - Folders are organized by which frame the test was performed on i.e., A2 or A3.
 - The fifth and sixth charaters of each file name will therefore be "A" followed by the frame number.

File: UNM_WP_HY_175_09/STAGE18/CREEP_FIT/175_09_STAGE18_CREEP_OUT.csv (part 14 of 101)
Analysis by Brandon Lampe, performed on: 2016/07/12 20:52:28
Experimental results below begin at: 2016/05/01 15:26:02
Duration (sec),Duration (day),Elapsed Time (sec),Elapsed Time (day),Interpolated Fractional Density,Fit to Fractional Density,Fit to Volume Strain,Fit to Volume Strain Rate (1/sec),Confining Pressure (MPa),Pore Pressure (MPa),Terzaghi Pressure (MPa),Solid Pressure (MPa),Temperature (C))
2.039320e+06,2.360324e+01,3.052000e+04,3.532407e-01,9.452613e-01,9.454855e-01,-4.460191e-05,3.284748e-09,3.793906e+01,7.976207e+00,2.996285e+01,3.967416e+01,1.702000e+02
2.039330e+06,2.360336e+01,3.053000e+04,3.533565e-01,9.452674e-01,9.454856e-01,-4.456907e-05,3.284748e-09,3.793983e+01,7.976207e+00,2.996362e+01,3.967477e+01,1.702000e+02
2.039340e+06,2.360347e+01,3.054000e+04,3.534722e-01,9.452734e-01,9.454856e-01,-4.453622e-05,3.284748e-09,3.794059e+01,7.976207e+00,2.996439e+01,3.967538e+01,1.702000e+02
2.039350e+06,2.360359e+01,3.055000e+04,3.535880e-01,9.452795e-01,9.454856e-01,-4.450337e-05,3.284748e-09,3.794136e+01,7.976207e+00,2.996515e+01,3.967599e+01,1.702000e+02
2.039360e+06,2.360370e+01,3.056000e+04,3.537037e-01,9.452856e-01,9.454857e-01,-4.447052e-05,3.284747e-09,3.794213e+01,7.976207e+00,2.996592e+01,3.967660e+01,1.702000e+02
2.039370e+06,2.360382e+01,3.057000e+04,3.538194e-01,9.452916e-01,9.454857e-01,-4.443768e-05,3.284747e-09,3.794290e+01,7.976207e+00,2.996669e+01,3.967721e+01,1.702000e+02
2.039380e+06,2.360394e+01,3.058000e+04,3.539352e-01,9.452977e-01,9.454857e-01,-4.440483e-05,3.284747e-09,3.794367e+01,7.976207e+00,2.996746e+01,3.967782e+01,1.702000e+02
2.039390e+06,2.360405e+01,3.059000e+04,3.540509e-01,9.453038e-01,9.454857e-01,-4.437198e-05,3.284747e-09,3.794443e+01,7.976207e+00,2.996823e+01,3.967843e+01,1.702000e+02
2.039400e+06,2.360417e+01,3.060000e+04,3.541667e-01,9.453098e-01,9.454858e-01,-4.433913e-05,3.284747e-09,3.794520e+01,7.976207e+00,2.996899e+01,3.967903e+01,1.702000e+02
2.039410e+06,2.360428e+01,3.061000e+04,3.542824e-01,9.453159e-01,9.454858e-01,-4.430629e-05,3.284747e-09,3.794597e+01,7.976207e+00,2.996976e+01,3.967964e+01,1.702000e+02
2.039420e+06,2.360440e+01,3.062000e+04,3.543981e-01,9.453220e-01,9.454858e-01,-4.427344e-05,3.284747e-09,3.794674e+01,7.976207e+00,2.997053e+01,3.968025e+01,1.702000e+02
2.039430e+06,2.360451e+01,3.063000e+04,3.545139e-01,9.453280e-01,9.454859e-01,-4.424059e-05,3.284747e-09,3.794751e+01,7.976207e+00,2.997130e+01,3.968086e+01,1.702000e+02
2.039440e+06,2.360463e+01,3.064000e+04,3.546296e-01,9.453341e-01,9.454859e-01,-4.420774e-05,3.284747e-09,3.794827e+01,7.976207e+00,2.997207e+01,3.968147e+01,1.702000e+02
2.039450e+06,2.360475e+01,3.065000e+04,3.547454e-01,9.453402e-01,9.454859e-01,-4.417490e-05,3.284747e-09,3.794904e+01,7.976207e+00,2.997283e+01,3.968208e+01,1.702000e+02
2.039460e+06,2.360486e+01,3.066000e+04,3.548611e-01,9.453462e-01,9.454860e-01,-4.414205e-05,3.284746e-09,3.794981e+01,7.976207e+00,2.997360e+01,3.968269e+01,1.702000e+02
2.039470e+06,2.360498e+01,3.067000e+04,3.549769e-01,9.453523e-01,9.454860e-01,-4.410920e-05,3.284746e-09,3.795058e+01,7.976207e+00,2.997437e+01,3.968330e+01,1.702000e+02
2.039480e+06,2.360509e+01,3.068000e+04,3.550926e-01,9.453583e-01,9.454860e-01,-4.407635e-05,3.284746e-09,3.795134e+01,7.976207e+00,2.997514e+01,3.968391e+01,1.702000e+02
2.039490e+06,2.360521e+01,3.069000e+04,3.552083e-01,9.453644e-01,9.454861e-01,-4.404351e-05,3.284746e-09,3.795211e+01,7.976207e+00,2.997591e+01,3.968451e+01,1.702000e+02
2.039500e+06,2.360532e+01,3.070000e+04,3.553241e-01,9.453705e-01,9.454861e-01,-4.401066e-05,3.284746e-09,3.795288e+01,7.976207e+00,2.997667e+01,3.968512e+01,1.702000e+02
2.039510e+06,2.360544e+01,3.071000e+04,3.554398e-01,9.453755e-01,9.454861e-01,-4.397781e-05,3.284746e-09,3.795343e+01,7.976163e+00,2.997727e+01,3.968554e+01,1.701993e+02
2.039520e+06,2.360556e+01,3.072000e+04,3.555556e-01,9.453755e-01,9.454862e-01,-4.394496e-05,3.284746e-09,3.795292e+01,7.975909e+00,2.997701e+01,3.968501e+01,1.701953e+02
2.039530e+06,2.360567e+01,3.073000e+04,3.556713e-01,9.453755e-01,9.454862e-01,-4.391212e-05,3.284746e-09,3.795240e+01,7.975655e+00,2.997675e+01,3.968448e+01,1.701913e+02
2.039540e+06,2.360579e+01,3.074000e+04,3.557870e-01,9.453755e-01,9.454862e-01,-4.387927e-05,3.284746e-09,3.795189e+01,7.975401e+00,2.997649e+01,3.968395e+01,1.701873e+02
2.039550e+06,2.360590e+01,3.075000e+04,3.559028e-01,9.453755e-01,9.454862e-01,-4.384642e-05,3.284745e-09,3.795137e+01,7.975147e+00,2.997623e+01,3.968342e+01,1.701833e+02
2.039560e+06,2.360602e+01,3.076000e+04,3.560185e-01,9.453755e-01,9.454863e-01,-4.381357e-05,3.284745e-09,3.795086e+01,7.974893e+00,2.997597e+01,3.968289e+01,1.701793e+02
2.039570e+06,2.360613e+01,3.077000e+04,3.561343e-01,9.453755e-01,9.454863e-01,-4.378073e-05,3.284745e-09,3.795035e+01,7.974639e+00,2.997571e+01,3.968237e+01,1.701753e+02
2.039580e+06,2.360625e+01,3.078000e+04,3.562500e-01,9.453755e-01,9.454863e-01,-4.374788e-05,3.284745e-09,3.794983e+01,7.974385e+00,2.997545e+01,3.968184e+01,1.701713e+02
2.039590e+06,2.360637e+01,3.079000e+04,3.563657e-01,9.453755e-01,9.454864e-01,-4.371503e-05,3.284745e-09,3.794932e+01,7.974131e+00,2.997519e+01,3.968131e+01,1.701673e+02
2.039600e+06,2.360648e+01,3.080000e+04,3.564815e-01,9.453755e-01,9.454864e-01,-4.368219e-05,3.284745e-09,3.794881e+01,7.973876e+00,2.997493e+01,3.968078e+01,1.701633e+02
2.039610e+06,2.360660e+01,3.081000e+04,3.565972e-01,9.453755e-01,9.454864e-01,-4.364934e-05,3.284745e-09,3.794829e+01,7.973622e+00,2.997467e+01,3.968025e+01,1.701593e+02
2.039620e+06,2.360671e+01,3.082000e+04,3.567130e-01,9.453755e-01,9.454865e-01,-4.361649e-05,3.284745e-09,3.794778e+01,7.973368e+00,2.997441e+01,3.967972e+01,1.701553e+02
2.039630e+06,2.360683e+01,3.083000e+04,3.568287e-01,9.453755e-01,9.454865e-01,-4.358364e-05,3.284745e-09,3.794726e+01,7.973114e+00,2.997415e+01,3.967919e+01,1.701513e+02
2.039640e+06,2.360694e+01,3.084000e+04,3.569444e-01,9.453755e-01,9.454865e-01,-4.355080e-05,3.284744e-09,3.794675e+01,7.972860e+00,2.997389e+01,3.967866e+01,1.701473e+02
2.039650e+06,2.360706e+01,3.085000e+04,3.570602e-01,9.453755e-01,9.454866e-01,-4.351795e-05,3.284744e-09,3.794624e+01,7.972606e+00,2.997363e+01,3.967814e+01,1.701432e+02
2.039660e+06,2.360718e+01,3.086000e+04,3.571759e-01,9.453755e-01,9.454866e-01,-4.348510e-05,3.284744e-09,3.794572e+01,7.972352e+00,2.997337e+01,3.967761e+01,1.701392e+02
2.039670e+06,2.360729e+01,3.087000e+04,3.572917e-01,9.453755e-01,9.454866e-01,-4.345225e-05,3.284744e-09,3.794521e+01,7.972098e+00,2.997311e+01,3.967708e+01,1.701352e+02
2.039680e+06,2.360741e+01,3.088000e+04,3.574074e-01,9.453755e-01,9.454867e-01,-4.341941e-05,3.284744e-09,3.794470e+01,7.971844e+00,2.997285e+01,3.967655e+01,1.701312e+02
2.039690e+06,2.360752e+01,3.089000e+04,3.575231e-01,9.453755e-01,9.454867e-01,-4.338656e-05,3.284744e-09,3.794418e+01,7.971590e+00,2.997259e+01,3.967602e+01,1.701272e+02
2.039700e+06,2.360764e+01,3.090000e+04,3.576389e-01,9.453755e-01,9.454867e-01,-4.335371e-05,3.284744e-09,3.794367e+01,7.971335e+00,2.997233e+01,3.967549e+01,1.701232e+02
2.039710e+06,2.360775e+01,3.091000e+04,3.577546e-01,9.453755e-01,9.454867e-01,-4.332086e-05,3.284744e-09,3.794315e+01,7.971081e+00,2.997207e+01,3.967496e+01,1.701192e+02
2.039720e+06,2.360787e+01,3.092000e+04,3.578704e-01,9.453755e-01,9.454868e-01,-4.328802e-05,3.284744e-09,3.794264e+01,7.970827e+00,2.997181e+01,3.967443e+01,1.701152e+02
2.039730e+06,2.360799e+01,3.093000e+04,3.579861e-01,9.453755e-01,9.454868e-01,-4.325517e-05,3.284743e-09,3.794213e+01,7.970573e+00,2.997155e+01,3.967391e+01,1.701112e+02
2.039740e+06,2.360810e+01,3.094000e+04,3.581019e-01,9.453755e-01,9.454868e-01,-4.322232e-05,3.284743e-09,3.794161e+01,7.970319e+00,2.997129e+01,3.967338e+01,1.701072e+02
2.039750e+06,2.360822e+01,3.095000e+04,3.582176e-01,9.453755e-01,9.454869e-01,-4.318947e-05,3.284743e-09,3.794110e+01,7.970065e+00,2.997103e+01,3.967285e+01,1.701032e+02
2.039760e+06,2.360833e+01,3.096000e+04,3.583333e-01,9.453781e-01,9.454869e-01,-4.315663e-05,3.284743e-09,3.794102e+01,7.969862e+00,2.997116e+01,3.967268e+01,1.701008e+02
2.039770e+06,2.360845e+01,3.097000e+04,3.584491e-01,9.453912e-01,9.454869e-01,-4.312378e-05,3.284743e-09,3.794264e+01,7.969862e+00,2.997278e+01,3.967397e+01,1.701048e+02
2.039780e+06,2.360856e+01,3.098000e+04,3.585648e-01,9.454042e-01,9.454870e-01,-4.309093e-05,3.284743e-09,3.794427e+01,7.969862e+00,2.997441e+01,3.967525e+01,1.701088e+02
2.039790e+06,2.360868e+01,3.099000e+04,3.586806e-01,9.454173e-01,9.454870e-01,-4.305808e-05,3.284743e-09,3.794590e+01,7.969862e+00,2.997604e+01,3.967653e+01,1.701128e+02
2.039800e+06,2.360880e+01,3.100000e+04,3.587963e-01,9.454304e-01,9.454870e-01,-4.302524e-05,3.284743e-09,3.794752e+01,7.969862e+00,2.997766e+01,3.967782e+01,1.701168e+02
2.039810e+06,2.360891e+01,3.101000e+04,3.589120e-01,9.454434e-01,9.454871e-01,-4.299239e-05,3.284743e-09,3.794915e+01,7.969862e+00,2.997929e+01,3.967910e+01,1.701208e+02
2.039820e+06,2.360903e+01,3.102000e+04,3.590278e-01,9.454565e-01,9.454871e-01,-4.295954e-05,3.284743e-09,3.795078e+01,7.969862e+00,2.998092e+01,3.968038e+01,1.701248e+02
2.039830e+06,2.360914e+01,3.103000e+04,3.591435e-01,9.454695e-01,9.454871e-01,-4.292669e-05,3.284742e-09,3.795241e+01,7.969862e+00,2.998254e+01,3.968166e+01,1.701288e+02
2.039840e+06,2.360926e+01,3.104000e+04,3.592593e-01,9.454826e-01,9.454871e-01,-4.289385e-05,3.284742e-09,3.795403e+01,7.969862e+00,2.998417e+01,3.968295e+01,1.701328e+02
2.039850e+06,2.360938e+01,3.105000e+04,3.593750e-01,9.454956e-01,9.454872e-01,-4.286100e-05,3.284742e-09,3.795566e+01,7.969862e+00,2.998580e+01,3.968423e+01,1.701369e+02
2.039860e+06,2.360949e+01,3.106000e+04,3.594907e-01,9.455087e-01,9.454872e-01,-4.282815e-05,3.284742e-09,3.795729e+01,7.969862e+00,2.998742e+01,3.968551e+01,1.701409e+02
2.039870e+06,2.360961e+01,3.107000e+04,3.596065e-01,9.455218e-01,9.454872e-01,-4.279530e-05,3.284742e-09,3.795891e+01,7.969862e+00,2.998905e+01,3.968680e+01,1.701449e+02
2.039880e+06,2.360972e+01,3.108000e+04,3.597222e-01,9.455348e-01,9.454873e-01,-4.276246e-05,3.284742e-09,3.796054e+01,7.969862e+00,2.999068e+01,3.968808e+01,1.701489e+02
2.039890e+06,2.360984e+01,3.109000e+04,3.598380e-01,9.455479e-01,9.454873e-01,-4.272961e-05,3.284742e-09,3.796217e+01,7.969862e+00,2.999230e+01,3.968936e+01,1.701529e+02
2.039900e+06,2.360995e+01,3.110000e+04,3.599537e-01,9.455609e-01,9.454873e-01,-4.269676e-05,3.284742e-09,3.796379e+01,7.969862e+00,2.999393e+01,3.969064e+01,1.701569e+02
2.039910e+06,2.361007e+01,3.111000e+04,3.600694e-01,9.455740e-01,9.454874e-01,-4.266391e-05,3.284742e-09,3.796542e+01,7.969862e+00,2.999556e+01,3.969193e+01,1.701609e+02
2.039920e+06,2.361019e+01,3.112000e+04,3.601852e-01,9.455870e-01,9.454874e-01,-4.263107e-05,3.284741e-09,3.796705e+01,7.969862e+00,2.999718e+01,3.969321e+01,1.701649e+02
2.039930e+06,2.361030e+01,3.113000e+04,3.603009e-01,9.456001e-01,9.454874e-01,-4.259822e-05,3.284741e-09,3.796867e+01,7.969862e+00,2.999881e+01,3.969449e+01,1.701689e+02
2.039940e+06,2.361042e+01,3.114000e+04,3.604167e-01,9.456132e-01,9.454875e-01,-4.256537e-05,3.284741e-09,3.797030e+01,7.969862e+00,3.000044e+01,3.969577e+01,1.701729e+02
2.039950e+06,2.361053e+01,3.115000e+04,3.605324e-01,9.456262e-01,9.454875e-01,-4.253252e-05,3.284741e-09,3.797193e+01,7.969862e+00,3.000206e+01,3.969705e+01,1.701769e+02
2.039960e+06,2.361065e+01,3.116000e+04,3.606481e-01,9.456393e-01,9.454875e-01,-4.249968e-05,3.284741e-09,3.797355e+01,7.969862e+00,3.000369e+01,3.969834e+01,1.701809e+02
2.039970e+06,2.361076e+01,3.117000e+04,3.607639e-01,9.456523e-01,9.454876e-01,-4.246683e-05,3.284741e-09,3.797518e+01,7.969862e+00,3.000532e+01,3.969962e+01,1.701849e+02
2.039980e+06,2.361088e+01,3.118000e+04,3.608796e-01,9.456654e-01,9.454876e-01,-4.243398e-05,3.284741e-09,3.797681e+01,7.969862e+00,3.000695e+01,3.970090e+01,1.701889e+02
2.039990e+06,2.361100e+01,3.119000e+04,3.609954e-01,9.456784e-01,9.454876e-01,-4.240114e-05,3.284741e-09,3.797843e+01,7.969862e+00,3.000857e+01,3.970218e+01,1.701929e+02
2.040000e+06,2.361111e+01,3.120000e+04,3.611111e-01,9.456915e-01,9.454876e-01,-4.236829e-05,3.284741e-09,3.798006e+01,7.969862e+00,3.001020e+01,3.970347e+01,1.701969e+02
2.040010e+06,2.361123e+01,3.121000e+04,3.612269e-01,9.456997e-01,9.454877e-01,-4.233544e-05,3.284740e-09,3.798088e+01,7.969804e+00,3.001107e+01,3.970406e+01,1.702000e+02
2.040020e+06,2.361134e+01,3.122000e+04,3.613426e-01,9.456919e-01,9.454877e-01,-4.230259e-05,3.284740e-09,3.797901e+01,7.969551e+00,3.000945e+01,3.970235e+01,1.702000e+02
2.040030e+06,2.361146e+01,3.123000e+04,3.614583e-01,9.456841e-01,9.454877e-01,-4.226975e-05,3.284740e-09,3.797713e+01,7.969299e+00,3.000784e+01,3.970065e+01,1.702000e+02
2.040040e+06,2.361157e+01,3.124000e+04,3.615741e-01,9.456763e-01,9.454878e-01,-4.223690e-05,3.284740e-09,3.797526e+01,7.969046e+00,3.000622e+01,3.969895e+01,1.702000e+02
2.040050e+06,2.361169e+01,3.125000e+04,3.616898e-01,9.456685e-01,9.454878e-01,-4.220405e-05,3.284740e-09,3.797339e+01,7.968794e+00,3.000460e+01,3.969725e+01,1.702000e+02
2.040060e+06,2.361181e+01,3.126000e+04,3.618056e-01,9.456607e-01,9.454878e-01,-4.217120e-05,3.284740e-09,3.797152e+01,7.968542e+00,3.000298e+01,3.969555e+01,1.702000e+02
2.040070e+06,2.361192e+01,3.127000e+04,3.619213e-01,9.456529e-01,9.454879e-01,-4.213836e-05,3.284740e-09,3.796965e+01,7.968289e+00,3.000136e+01,3.969384e+01,1.702000e+02
2.040080e+06,2.361204e+01,3.128000e+04,3.620370e-01,9.456451e-01,9.454879e-01,-4.210551e-05,3.284740e-09,3.796778e+01,7.968037e+00,2.999974e+01,3.969214e+01,1.702000e+02
2.040090e+06,2.361215e+01,3.129000e+04,3.621528e-01,9.456373e-01,9.454879e-01,-4.207266e-05,3.284740e-09,3.796591e+01,7.967785e+00,2.999813e+01,3.969044e+01,1.702000e+02
2.040100e+06,2.361227e+01,3.130000e+04,3.622685e-01,9.456295e-01,9.454880e-01,-4.203981e-05,3.284739e-09,3.796404e+01,7.967532e+00,2.999651e+01,3.968874e+01,1.702000e+02
2.040110e+06,2.361238e+01,3.131000e+04,3.623843e-01,9.456217e-01,9.454880e-01,-4.200697e-05,3.284739e-09,3.796217e+01,7.967280e+00,2.999489e+01,3.968703e+01,1.702000e+02
2.040120e+06,2.361250e+01,3.132000e+04,3.625000e-01,9.456139e-01,9.454880e-01,-4.197412e-05,3.284739e-09,3.796030e+01,7.967028e+00,2.999327e+01,3.968533e+01,1.702000e+02
2.040130e+06,2.361262e+01,3.133000e+04,3.626157e-01,9.456061e-01,9.454880e-01,-4.194127e-05,3.284739e-09,3.795843e+01,7.966775e+00,2.999165e+01,3.968363e+01,1.702000e+02
2.040140e+06,2.361273e+01,3.134000e+04,3.627315e-01,9.455983e-01,9.454881e-01,-4.190842e-05,3.284739e-09,3.795656e+01,7.966523e+00,2.999003e+01,3.968193e+01,1.702000e+02
2.040150e+06,2.361285e+01,3.135000e+04,3.628472e-01,9.455905e-01,9.454881e-01,-4.187558e-05,3.284739e-09,3.795469e+01,7.966271e+00,2.998842e+01,3.968023e+01,1.702000e+02
2.040160e+06,2.361296e+01,3.136000e+04,3.629630e-01,9.455827e-01,9.454881e-01,-4.184273e-05,3.284739e-09,3.795282e+01,7.966018e+00,2.998680e+01,3.967852e+01,1.702000e+02
2.040170e+06,2.361308e+01,3.137000e+04,3.630787e-01,9.455749e-01,9.454882e-01,-4.180988e-05,3.284739e-09,3.795094e+01,7.965766e+00,2.998518e+01,3.967682e+01,1.702000e+02
2.040180e+06,2.361319e+01,3.138000e+04,3.631944e-01,9.455672e-01,9.454882e-01,-4.177703e-05,3.284739e-09,3.794907e+01,7.965513e+00,2.998356e+01,3.967512e+01,1.702000e+02
2.040190e+06,2.361331e+01,3.139000e+04,3.633102e-01,9.455594e-01,9.454882e-01,-4.174419e-05,3.284739e-09,3.794720e+01,7.965261e+00,2.998194e+01,3.967342e+01,1.702000e+02
2.040200e+06,2.361343e+01,3.140000e+04,3.634259e-01,9.455516e-01,9.454883e-01,-4.171134e-05,3.284738e-09,3.794533e+01,7.965009e+00,2.998032e+01,3.967171e+01,1.702000e+02
2.040210e+06,2.361354e+01,3.141000e+04,3.635417e-01,9.455438e-01,9.454883e-01,-4.167849e-05,3.284738e-09,3.794346e+01,7.964756e+00,2.997871e+01,3.967001e+01,1.702000e+02
2.040220e+06,2.361366e+01,3.142000e+04,3.636574e-01,9.455360e-01,9.454883e-01,-4.164565e-05,3.284738e-09,3.794159e+01,7.964504e+00,2.997709e+01,3.966831e+01,1.702000e+02
2.040230e+06,2.361377e+01,3.143000e+04,3.637731e-01,9.455282e-01,9.454884e-01,-4.161280e-05,3.284738e-09,3.793972e+01,7.964252e+00,2.997547e+01,3.966661e+01,1.702000e+02
2.040240e+06,2.361389e+01,3.144000e+04,3.638889e-01,9.455204e-01,9.454884e-01,-4.157995e-05,3.284738e-09,3.793785e+01,7.963999e+00,2.997385e+01,3.966490e+01,1.702000e+02
2.040250e+06,2.361400e+01,3.145000e+04,3.640046e-01,9.455126e-01,9.454884e-01,-4.154710e-05,3.284738e-09,3.793598e+01,7.963747e+00,2.997223e+01,3.966320e+01,1.702000e+02
2.040260e+06,2.361412e+01,3.146000e+04,3.641204e-01,9.455047e-01,9.454885e-01,-4.151426e-05,3.284738e-09,3.793435e+01,7.963517e+00,2.997083e+01,3.966175e+01,1.701996e+02
2.040270e+06,2.361424e+01,3.147000e+04,3.642361e-01,9.454960e-01,9.454885e-01,-4.148141e-05,3.284738e-09,3.793512e+01,7.963517e+00,2.997160e+01,3.966286e+01,1.701956e+02
2.040280e+06,2.361435e+01,3.148000e+04,3.643519e-01,9.454873e-01,9.454885e-01,-4.144856e-05,3.284738e-09,3.793589e+01,7.963517e+00,2.997237e+01,3.966397e+01,1.701916e+02
2.040290e+06,2.361447e+01,3.149000e+04,3.644676e-01,9.454786e-01,9.454885e-01,-4.141571e-05,3.284737e-09,3.793666e+01,7.963517e+00,2.997315e+01,3.966508e+01,1.701876e+02
2.040300e+06,2.361458e+01,3.150000e+04,3.645833e-01,9.454699e-01,9.454886e-01,-4.138287e-05,3.284737e-09,3.793744e+01,7.963517e+00,2.997392e+01,3.966619e+01,1.701836e+02
2.040310e+06,2.361470e+01,3.151000e+04,3.646991e-01,9.454612e-01,9.454886e-01,-4.135002e-05,3.284737e-09,3.793821e+01,7.963517e+00,2.997469e+01,3.966730e+01,1.701795e+02
2.040320e+06,2.361481e+01,3.152000e+04,3.648148e-01,9.454525e-01,9.454886e-01,-4.131717e-05,3.284737e-09,3.793898e+01,7.963517e+00,2.997547e+01,3.966841e+01,1.701755e+02
2.040330e+06,2.361493e+01,3.153000e+04,3.649306e-01,9.454438e-01,9.454887e-01,-4.128432e-05,3.284737e-09,3.793976e+01,7.963517e+00,2.997624e+01,3.966952e+01,1.701715e+02
2.040340e+06,2.361505e+01,3.154000e+04,3.650463e-01,9.454351e-01,9.454887e-01,-4.125148e-05,3.284737e-09,3.794053e+01,7.963517e+00,2.997701e+01,3.967063e+01,1.701675e+02
2.040350e+06,2.361516e+01,3.155000e+04,3.651620e-01,9.454263e-01,9.454887e-01,-4.121863e-05,3.284737e-09,3.794130e+01,7.963517e+00,2.997779e+01,3.967174e+01,1.701635e+02
2.040360e+06,2.361528e+01,3.156000e+04,3.652778e-01,9.454176e-01,9.454888e-01,-4.118578e-05,3.284737e-09,3.794208e+01,7.963517e+00,2.997856e+01,3.967285e+01,1.701595e+02
2.040370e+06,2.361539e+01,3.157000e+04,3.653935e-01,9.454089e-01,9.454888e-01,-4.115293e-05,3.284737e-09,3.794285e+01,7.963517e+00,2.997933e+01,3.967396e+01,1.701554e+02
2.040380e+06,2.361551e+01,3.158000e+04,3.655093e-01,9.454002e-01,9.454888e-01,-4.112009e-05,3.284736e-09,3.794362e+01,7.963517e+00,2.998011e+01,3.967507e+01,1.701514e+02
2.040390e+06,2.361563e+01,3.159000e+04,3.656250e-01,9.453915e-01,9.454889e-01,-4.108724e-05,3.284736e-09,3.794440e+01,7.963517e+00,2.998088e+01,3.967618e+01,1.701474e+02
2.040400e+06,2.361574e+01,3.160000e+04,3.657407e-01,9.453828e-01,9.454889e-01,-4.105439e-05,3.284736e-09,3.794517e+01,7.963517e+00,2.998165e+01,3.967729e+01,1.701434e+02
2.040410e+06,2.361586e+01,3.161000e+04,3.658565e-01,9.453741e-01,9.454889e-01,-4.102155e-05,3.284736e-09,3.794594e+01,7.963517e+00,2.998243e+01,3.967840e+01,1.701394e+02
2.040420e+06,2.361597e+01,3.162000e+04,3.659722e-01,9.453654e-01,9.454889e-01,-4.098870e-05,3.284736e-09,3.794672e+01,7.963517e+00,2.998320e+01,3.967951e+01,1.701353e+02
2.040430e+06,2.361609e+01,3.163000e+04,3.660880e-01,9.453567e-01,9.454890e-01,-4.095585e-05,3.284736e-09,3.794749e+01,7.963517e+00,2.998397e+01,3.968062e+01,1.701313e+02
2.040440e+06,2.361620e+01,3.164000e+04,3.662037e-01,9.453480e-01,9.454890e-01,-4.092300e-05,3.284736e-09,3.794826e+01,7.963517e+00,2.998475e+01,3.968173e+01,1.701273e+02
2.040450e+06,2.361632e+01,3.165000e+04,3.663194e-01,9.453393e-01,9.454890e-01,-4.089016e-05,3.284736e-09,3.794904e+01,7.963517e+00,2.998552e+01,3.968284e+01,1.701233e+02
2.040460e+06,2.361644e+01,3.166000e+04,3.664352e-01,9.453306e-01,9.454891e-01,-4.085731e-05,3.284736e-09,3.794981e+01,7.963517e+00,2.998629e+01,3.968395e+01,1.701193e+02
2.040470e+06,2.361655e+01,3.167000e+04,3.665509e-01,9.453219e-01,9.454891e-01,-4.082446e-05,3.284735e-09,3.795058e+01,7.963517e+00,2.998707e+01,3.968506e+01,1.701152e+02
2.040480e+06,2.361667e+01,3.168000e+04,3.666667e-01,9.453132e-01,9.454891e-01,-4.079161e-05,3.284735e-09,3.795136e+01,7.963517e+00,2.998784e+01,3.968617e+01,1.701112e+02
2.040490e+06,2.361678e+01,3.169000e+04,3.667824e-01,9.453045e-01,9.454892e-01,-4.075877e-05,3.284735e-09,3.795213e+01,7.963517e+00,2.998861e+01,3.968728e+01,1.701072e+02
2.040500e+06,2.361690e+01,3.170000e+04,3.668981e-01,9.452958e-01,9.454892e-01,-4.072592e-05,3.284735e-09,3.795290e+01,7.963517e+00,2.998939e+01,3.968839e+01,1.701032e+02
2.040510e+06,2.361701e+01,3.171000e+04,3.670139e-01,9.452901e-01,9.454892e-01,-4.069307e-05,3.284735e-09,3.795352e+01,7.963517e+00,2.999000e+01,3.968923e+01,1.701008e+02
2.040520e+06,2.361713e+01,3.172000e+04,3.671296e-01,9.452962e-01,9.454893e-01,-4.066022e-05,3.284735e-09,3.795352e+01,7.963517e+00,2.999000e+01,3.968902e+01,1.701048e+02
2.040530e+06,2.361725e+01,3.173000e+04,3.672454e-01,9.453023e-01,9.454893e-01,-4.062738e-05,3.284735e-09,3.795352e+01,7.963517e+00,2.999000e+01,3.968882e+01,1.701088e+02
2.040540e+06,2.361736e+01,3.174000e+04,3.673611e-01,9.453083e-01,9.454893e-01,-4.059453e-05,3.284735e-09,3.795352e+01,7.963517e+00,2.999000e+01,3.968862e+01,1.701128e+02
2.040550e+06,2.361748e+01,3.175000e+04,3.674769e-01,9.453144e-01,9.454894e-01,-4.056168e-05,3.284735e-09,3.795352e+01,7.963517e+00,2.999000e+01,3.968841e+01,1.701168e+02
2.040560e+06,2.361759e+01,3.176000e+04,3.675926e-01,9.453204e-01,9.454894e-01,-4.052883e-05,3.284735e-09,3.795352e+01,7.963517e+00,2.999000e+01,3.968821e+01,1.701208e+02
2.040570e+06,2.361771e+01,3.177000e+04,3.677083e-01,9.453265e-01,9.454894e-01,-4.049599e-05,3.284734e-09,3.795352e+01,7.963517e+00,2.999000e+01,3.968801e+01,1.701248e+02
2.040580e+06,2.361782e+01,3.178000e+04,3.678241e-01,9.453326e-01,9.454894e-01,-4.046314e-05,3.284734e-09,3.795352e+01,7.963517e+00,2.999000e+01,3.968780e+01,1.701288e+02
2.040590e+06,2.361794e+01,3.179000e+04,3.679398e-01,9.453386e-01,9.454895e-01,-4.043029e-05,3.284734e-09,3.795352e+01,7.963517e+00,2.999000e+01,3.968760e+01,1.701328e+02
2.040600e+06,2.361806e+01,3.180000e+04,3.680556e-01,9.453447e-01,9.454895e-01,-4.039745e-05,3.284734e-09,3.795352e+01,7.963517e+00,2.999000e+01,3.968740e+01,1.701367e+02
2.040610e+06,2.361817e+01,3.181000e+04,3.681713e-01,9.453508e-01,9.454895e-01,-4.036460e-05,3.284734e-09,3.795352e+01,7.963517e+00,2.999000e+01,3.968719e+01,1.701407e+02
2.040620e+06,2.361829e+01,3.182000e+04,3.682870e-01,9.453568e-01,9.454896e-01,-4.033175e-05,3.284734e-09,3.795352e+01,7.963517e+00,2.999000e+01,3.968699e+01,1.701447e+02
2.040630e+06,2.361840e+01,3.183000e+04,3.684028e-01,9.453629e-01,9.454896e-01,-4.029890e-05,3.284734e-09,3.795352e+01,7.963517e+00,2.999000e+01,3.968678e+01,1.701487e+02
2.040640e+06,2.361852e+01,3.184000e+04,3.685185e-01,9.453690e-01,9.454896e-01,-4.026606e-05,3.284734e-09,3.795352e+01,7.963517e+00,2.999000e+01,3.968658e+01,1.701527e+02
2.040650e+06,2.361863e+01,3.185000e+04,3.686343e-01,9.453750e-01,9.454897e-01,-4.023321e-05,3.284734e-09,3.795352e+01,7.963517e+00,2.999000e+01,3.968638e+01,1.701567e+02
2.040660e+06,2.361875e+01,3.186000e+04,3.687500e-01,9.453811e-01,9.454897e-01,-4.020036e-05,3.284733e-09,3.795352e+01,7.963517e+00,2.999000e+01,3.968617e+01,1.701607e+02
2.040670e+06,2.361887e+01,3.187000e+04,3.688657e-01,9.453872e-01,9.454897e-01,-4.016751e-05,3.284733e-09,3.795352e+01,7.963517e+00,2.999000e+01,3.968597e+01,1.701647e+02
2.040680e+06,2.361898e+01,3.188000e+04,3.689815e-01,9.453932e-01,9.454898e-01,-4.013467e-05,3.284733e-09,3.795352e+01,7.963517e+00,2.999000e+01,3.968577e+01,1.701687e+02
2.040690e+06,2.361910e+01,3.189000e+04,3.690972e-01,9.453993e-01,9.454898e-01,-4.010182e-05,3.284733e-09,3.795352e+01,7.963517e+00,2.999000e+01,3.968556e+01,1.701727e+02
2.040700e+06,2.361921e+01,3.190000e+04,3.692130e-01,9.454054e-01,9.454898e-01,-4.006897e-05,3.284733e-09,3.795352e+01,7.963517e+00,2.999000e+01,3.968536e+01,1.701767e+02
2.040710e+06,2.361933e+01,3.191000e+04,3.693287e-01,9.454114e-01,9.454898e-01,-4.003612e-05,3.284733e-09,3.795352e+01,7.963517e+00,2.999000e+01,3.968516e+01,1.701806e+02
2.040720e+06,2.361944e+01,3.192000e+04,3.694444e-01,9.454175e-01,9.454899e-01,-4.000328e-05,3.284733e-09,3.795352e+01,7.963517e+00,2.999000e+01,3.968495e+01,1.701846e+02
2.040730e+06,2.361956e+01,3.193000e+04,3.695602e-01,9.454236e-01,9.454899e-01,-3.997043e-05,3.284733e-09,3.795352e+01,7.963517e+00,2.999000e+01,3.968475e+01,1.701886e+02
2.040740e+06,2.361968e+01,3.194000e+04,3.696759e-01,9.454296e-01,9.454899e-01,-3.993758e-05,3.284733e-09,3.795352e+01,7.963517e+00,2.999000e+01,3.968455e+01,1.701926e+02
2.040750e+06,2.361979e+01,3.195000e+04,3.697917e-01,9.454357e-01,9.454900e-01,-3.990474e-05,3.284732e-09,3.795352e+01,7.963517e+00,2.999000e+01,3.968434e+01,1.701966e+02
2.040760e+06,2.361991e+01,3.196000e+04,3.699074e-01,9.454412e-01,9.454900e-01,-3.987189e-05,3.284732e-09,3.795352e+01,7.963517e+00,2.999000e+01,3.968416e+01,1.702000e+02
2.040770e+06,2.362002e+01,3.197000e+04,3.700231e-01,9.454438e-01,9.454900e-01,-3.983904e-05,3.284732e-09,3.795352e+01,7.963517e+00,2.999000e+01,3.968407e+01,1.702000e+02
2.040780e+06,2.362014e+01,3.198000e+04,3.701389e-01,9.454464e-01,9.454901e-01,-3.980619e-05,3.284732e-09,3.795352e+01,7.963517e+00,2.999000e+01,3.968398e+01,1.702000e+02
2.040790e+06,2.362025e+01,3.199000e+04,3.702546e-01,9.454490e-01,9.454901e-01,-3.977335e-05,3.284732e-09,3.795352e+01,7.963517e+00,2.999000e+01,3.968390e+01,1.702000e+02
2.040800e+06,2.362037e+01,3.200000e+04,3.703704e-01,9.454516e-01,9.454901e-01,-3.974050e-05,3.284732e-09,3.795352e+01,7.963517e+00,2.999000e+01,3.968381e+01,1.702000e+02
2.040810e+06,2.362049e+01,3.201000e+04,3.704861e-01,9.454542e-01,9.454902e-01,-3.970765e-05,3.284732e-09,3.795352e+01,7.963517e+00,2.999000e+01,3.968372e+01,1.702000e+02
2.040820e+06,2.362060e+01,3.202000e+04,3.706019e-01,9.454568e-01,9.454902e-01,-3.967480e-05,3.284732e-09,3.795352e+01,7.963517e+00,2.999000e+01,3.968364e+01,1.702000e+02
2.040830e+06,2.362072e+01,3.203000e+04,3.707176e-01,9.454593e-01,9.454902e-01,-3.964196e-05,3.284732e-09,3.795352e+01,7.963517e+00,2.999000e+01,3.968355e+01,1.702000e+02
2.040840e+06,2.362083e+01,3.204000e+04,3.708333e-01,9.454619e-01,9.454903e-01,-3.960911e-05,3.284732e-09,3.795352e+01,7.963517e+00,2.999000e+01,3.968346e+01,1.702000e+02
2.040850e+06,2.362095e+01,3.205000e+04,3.709491e-01,9.454645e-01,9.454903e-01,-3.957626e-05,3.284731e-09,3.795352e+01,7.963517e+00,2.999000e+01,3.968337e+01,1.702000e+02
2.040860e+06,2.362106e+01,3.206000e+04,3.710648e-01,9.454671e-01,9.454903e-01,-3.954342e-05,3.284731e-09,3.795352e+01,7.963517e+00,2.999000e+01,3.968329e+01,1.702000e+02
2.040870e+06,2.362118e+01,3.207000e+04,3.711806e-01,9.454697e-01,9.454903e-01,-3.951057e-05,3.284731e-09,3.795352e+01,7.963517e+00,2.999000e+01,3.968320e+01,1.702000e+02
2.040880e+06,2.362130e+01,3.208000e+04,3.712963e-01,9.454723e-01,9.454904e-01,-3.947772e-05,3.284731e-09,3.795352e+01,7.963517e+00,2.999000e+01,3.968311e+01,1.702000e+02
2.040890e+06,2.362141e+01,3.209000e+04,3.714120e-01,9.454749e-01,9.454904e-01,-3.944487e-05,3.284731e-09,3.795352e+01,7.963517e+00,2.999000e+01,3.968303e+01,1.702000e+02
2.040900e+06,2.362153e+01,3.210000e+04,3.715278e-01,9.454775e-01,9.454904e-01,-3.941203e-05,3.284731e-09,3.795352e+01,7.963517e+00,2.999000e+01,3.968294e+01,1.702000e+02
2.040910e+06,2.362164e+01,3.211000e+04,3.716435e-01,9.454801e-01,9.454905e-01,-3.937918e-05,3.284731e-09,3.795352e+01,7.963517e+00,2.999000e+01,3.968285e+01,1.702000e+02
2.040920e+06,2.362176e+01,3.212000e+04,3.717593e-01,9.454826e-01,9.454905e-01,-3.934633e-05,3.284731e-09,3.795352e+01,7.963517e+00,2.999000e+01,3.968277e+01,1.702000e+02
2.040930e+06,2.362187e+01,3.213000e+04,3.718750e-01,9.454852e-01,9.454905e-01,-3.931348e-05,3.284731e-09,3.795352e+01,7.963517e+00,2.999000e+01,3.968268e+01,1.702000e+02
2.040940e+06,2.362199e+01,3.214000e+04,3.719907e-01,9.454878e-01,9.454906e-01,-3.928064e-05,3.284730e-09,3.795352e+01,7.963517e+00,2.999000e+01,3.968259e+01,1.702000e+02
2.040950e+06,2.362211e+01,3.215000e+04,3.721065e-01,9.454904e-01,9.454906e-01,-3.924779e-05,3.284730e-09,3.795352e+01,7.963517e+00,2.999000e+01,3.968251e+01,1.702000e+02
2.040960e+06,2.362222e+01,3.216000e+04,3.722222e-01,9.454930e-01,9.454906e-01,-3.921494e-05,3.284730e-09,3.795352e+01,7.963517e+00,2.999000e+01,3.968242e+01,1.702000e+02
2.040970e+06,2.362234e+01,3.217000e+04,3.723380e-01,9.454956e-01,9.454907e-01,-3.918209e-05,3.284730e-09,3.795352e+01,7.963517e+00,2.999000e+01,3.968233e+01,1.702000e+02
2.040980e+06,2.362245e+01,3.218000e+04,3.724537e-01,9.454982e-01,9.454907e-01,-3.914925e-05,3.284730e-09,3.795352e+01,7.963517e+00,2.999000e+01,3.968225e+01,1.702000e+02
2.040990e+06,2.362257e+01,3.219000e+04,3.725694e-01,9.455008e-01,9.454907e-01,-3.911640e-05,3.284730e-09,3.795352e+01,7.963517e+00,2.999000e+01,3.968216e+01,1.702000e+02
2.041000e+06,2.362269e+01,3.220000e+04,3.726852e-01,9.455033e-01,9.454907e-01,-3.908355e-05,3.284730e-09,3.795352e+01,7.963517e+00,2.999000e+01,3.968207e+01,1.702000e+02
2.041010e+06,2.362280e+01,3.221000e+04,3.728009e-01,9.455045e-01,9.454908e-01,-3.905071e-05,3.284730e-09,3.795352e+01,7.963517e+00,2.999000e+01,3.968203e+01,1.701993e+02
2.041020e+06,2.362292e+01,3.222000e+04,3.729167e-01,9.454993e-01,9.454908e-01,-3.901786e-05,3.284730e-09,3.795352e+01,7.963517e+00,2.999000e+01,3.968221e+01,1.701953e+02
2.041030e+06,2.362303e+01,3.223000e+04,3.730324e-01,9.454942e-01,9.454908e-01,-3.898501e-05,3.284729e-09,3.795352e+01,7.963517e+00,2.999000e+01,3.968238e+01,1.701913e+02
2.041040e+06,2.362315e+01,3.224000e+04,3.731481e-01,9.454890e-01,9.454909e-01,-3.895216e-05,3.284729e-09,3.795352e+01,7.963517e+00,2.999000e+01,3.968255e+01,1.701873e+02
2.041050e+06,2.362326e+01,3.225000e+04,3.732639e-01,9.454838e-01,9.454909e-01,-3.891932e-05,3.284729e-09,3.795352e+01,7.963517e+00,2.999000e+01,3.968273e+01,1.701833e+02
2.041060e+06,2.362338e+01,3.226000e+04,3.733796e-01,9.454786e-01,9.454909e-01,-3.888647e-05,3.284729e-09,3.795352e+01,7.963517e+00,2.999000e+01,3.968290e+01,1.701793e+02
2.041070e+06,2.362350e+01,3.227000e+04,3.734954e-01,9.454734e-01,9.454910e-01,-3.885362e-05,3.284729e-09,3.795352e+01,7.963517e+00,2.999000e+01,3.968308e+01,1.701753e+02
2.041080e+06,2.362361e+01,3.228000e+04,3.736111e-01,9.454682e-01,9.454910e-01,-3.882077e-05,3.284729e-09,3.795352e+01,7.963517e+00,2.999000e+01,3.968325e+01,1.701713e+02
2.041090e+06,2.362373e+01,3.229000e+04,3.737269e-01,9.454630e-01,9.454910e-01,-3.878793e-05,3.284729e-09,3.795352e+01,7.963517e+00,2.999000e+01,3.968342e+01,1.701673e+02
2.041100e+06,2.362384e+01,3.230000e+04,3.738426e-01,9.454578e-01,9.454911e-01,-3.875508e-05,3.284729e-09,3.795352e+01,7.963517e+00,2.999000e+01,3.968360e+01,1.701634e+02
2.041110e+06,2.362396e+01,3.231000e+04,3.739583e-01,9.454527e-01,9.454911e-01,-3.872223e-05,3.284729e-09,3.795352e+01,7.963517e+00,2.999000e+01,3.968377e+01,1.701594e+02
2.041120e+06,2.362407e+01,3.232000e+04,3.740741e-01,9.454475e-01,9.454911e-01,-3.868939e-05,3.284728e-09,3.795352e+01,7.963517e+00,2.999000e+01,3.968395e+01,1.701554e+02
2.041130e+06,2.362419e+01,3.233000e+04,3.741898e-01,9.454423e-01,9.454912e-01,-3.865654e-05,3.284728e-09,3.795352e+01,7.963517e+00,2.999000e+01,3.968412e+01,1.701514e+02
2.041140e+06,2.362431e+01,3.234000e+04,3.743056e-01,9.454371e-01,9.454912e-01,-3.862369e-05,3.284728e-09,3.795352e+01,7.963517e+00,2.999000e+01,3.968429e+01,1.701474e+02
2.041150e+06,2.362442e+01,3.235000e+04,3.744213e-01,9.454319e-01,9.454912e-01,-3.859084e-05,3.284728e-09,3.795352e+01,7.963517e+00,2.999000e+01,3.968447e+01,1.701434e+02
2.041160e+06,2.362454e+01,3.236000e+04,3.745370e-01,9.454267e-01,9.454912e-01,-3.855800e-05,3.284728e-09,3.795352e+01,7.963517e+00,2.999000e+01,3.968464e+01,1.701394e+02
2.041170e+06,2.362465e+01,3.237000e+04,3.746528e-01,9.454215e-01,9.454913e-01,-3.852515e-05,3.284728e-09,3.795352e+01,7.963517e+00,2.999000e+01,3.968482e+01,1.701354e+02
2.041180e+06,2.362477e+01,3.238000e+04,3.747685e-01,9.454164e-01,9.454913e-01,-3.849230e-05,3.284728e-09,3.795352e+01,7.963517e+00,2.999000e+01,3.968499e+01,1.701314e+02
2.041190e+06,2.362488e+01,3.239000e+04,3.748843e-01,9.454112e-01,9.454913e-01,-3.845945e-05,3.284728e-09,3.795352e+01,7.963517e+00,2.999000e+01,3.968517e+01,1.701274e+02
2.041200e+06,2.362500e+01,3.240000e+04,3.750000e-01,9.454060e-01,9.454914e-01,-3.842661e-05,3.284728e-09,3.795352e+01,7.963517e+00,2.999000e+01,3.968534e+01,1.701234e+02
2.041210e+06,2.362512e+01,3.241000e+04,3.751157e-01,9.454008e-01,9.454914e-01,-3.839376e-05,3.284728e-09,3.795352e+01,7.963517e+00,2.999000e+01,3.968551e+01,1.701195e+02
2.041220e+06,2.362523e+01,3.242000e+04,3.752315e-01,9.453956e-01,9.454914e-01,-3.836091e-05,3.284727e-09,3.795352e+01,7.963517e+00,2.999000e+01,3.968569e+01,1.701155e+02
2.041230e+06,2.362535e+01,3.243000e+04,3.753472e-01,9.453904e-01,9.454915e-01,-3.832807e-05,3.284727e-09,3.795352e+01,7.963517e+00,2.999000e+01,3.968586e+01,1.701115e+02
2.041240e+06,2.362546e+01,3.244000e+04,3.754630e-01,9.453852e-01,9.454915e-01,-3.829522e-05,3.284727e-09,3.795352e+01,7.963517e+00,2.999000e+01,3.968604e+01,1.701075e+02
2.041250e+06,2.362558e+01,3.245000e+04,3.755787e-01,9.453800e-01,9.454915e-01,-3.826237e-05,3.284727e-09,3.795352e+01,7.963517e+00,2.999000e+01,3.968621e+01,1.701035e+02
2.041260e+06,2.362569e+01,3.246000e+04,3.756944e-01,9.453744e-01,9.454916e-01,-3.822952e-05,3.284727e-09,3.795352e+01,7.963517e+00,2.999000e+01,3.968640e+01,1.700995e+02
2.041270e+06,2.362581e+01,3.247000e+04,3.758102e-01,9.453657e-01,9.454916e-01,-3.819668e-05,3.284727e-09,3.795352e+01,7.963517e+00,2.999000e+01,3.968669e+01,1.700955e+02
2.041280e+06,2.362593e+01,3.248000e+04,3.759259e-01,9.453569e-01,9.454916e-01,-3.816383e-05,3.284727e-09,3.795352e+01,7.963517e+00,2.999000e+01,3.968698e+01,1.700915e+02
2.041290e+06,2.362604e+01,3.249000e+04,3.760417e-01,9.453482e-01,9.454917e-01,-3.813098e-05,3.284727e-09,3.795352e+01,7.963517e+00,2.999000e+01,3.968728e+01,1.700874e+02
2.041300e+06,2.362616e+01,3.250000e+04,3.761574e-01,9.453395e-01,9.454917e-01,-3.809813e-05,3.284727e-09,3.795352e+01,7.963517e+00,2.999000e+01,3.968757e+01,1.700834e+02
2.041310e+06,2.362627e+01,3.251000e+04,3.762731e-01,9.453308e-01,9.454917e-01,-3.806529e-05,3.284726e-09,3.795352e+01,7.963517e+00,2.999000e+01,3.968786e+01,1.700794e+02
2.041320e+06,2.362639e+01,3.252000e+04,3.763889e-01,9.453220e-01,9.454917e-01,-3.803244e-05,3.284726e-09,3.795352e+01,7.963517e+00,2.999000e+01,3.968816e+01,1.700754e+02
2.041330e+06,2.362650e+01,3.253000e+04,3.765046e-01,9.453133e-01,9.454918e-01,-3.799959e-05,3.284726e-09,3.795352e+01,7.963517e+00,2.999000e+01,3.968845e+01,1.700714e+02
2.041340e+06,2.362662e+01,3.254000e+04,3.766204e-01,9.453046e-01,9.454918e-01,-3.796675e-05,3.284726e-09,3.795352e+01,7.963517e+00,2.999000e+01,3.968874e+01,1.700673e+02
2.041350e+06,2.362674e+01,3.255000e+04,3.767361e-01,9.452958e-01,9.454918e-01,-3.793390e-05,3.284726e-09,3.795352e+01,7.963517e+00,2.999000e+01,3.968904e+01,1.700633e+02
2.041360e+06,2.362685e+01,3.256000e+04,3.768519e-01,9.452871e-01,9.454919e-01,-3.790105e-05,3.284726e-09,3.795352e+01,7.963517e+00,2.999000e+01,3.968933e+01,1.700593e+02
2.041370e+06,2.362697e+01,3.257000e+04,3.769676e-01,9.452784e-01,9.454919e-01,-3.786820e-05,3.284726e-09,3.795352e+01,7.963517e+00,2.999000e+01,3.968962e+01,1.700553e+02
2.041380e+06,2.362708e+01,3.258000e+04,3.770833e-01,9.452696e-01,9.454919e-01,-3.783536e-05,3.284726e-09,3.795352e+01,7.963517e+00,2.999000e+01,3.968991e+01,1.700513e+02
2.041390e+06,2.362720e+01,3.259000e+04,3.771991e-01,9.452609e-01,9.454920e-01,-3.780251e-05,3.284726e-09,3.795352e+01,7.963517e+00,2.999000e+01,3.969021e+01,1.700473e+02
2.041400e+06,2.362731e+01,3.260000e+04,3.773148e-01,9.452522e-01,9.454920e-01,-3.776966e-05,3.284725e-09,3.795352e+01,7.963517e+00,2.999000e+01,3.969050e+01,1.700432e+02
2.041410e+06,2.362743e+01,3.261000e+04,3.774306e-01,9.452434e-01,9.454920e-01,-3.773681e-05,3.284725e-09,3.795352e+01,7.963517e+00,2.999000e+01,3.969079e+01,1.700392e+02
2.041420e+06,2.362755e+01,3.262000e+04,3.775463e-01,9.452347e-01,9.454921e-01,-3.770397e-05,3.284725e-09,3.795352e+01,7.963517e+00,2.999000e+01,3.969109e+01,1.700352e+02
2.041430e+06,2.362766e+01,3.263000e+04,3.776620e-01,9.452260e-01,9.454921e-01,-3.767112e-05,3.284725e-09,3.795352e+01,7.963517e+00,2.999000e+01,3.969138e+01,1.700312e+02
2.041440e+06,2.362778e+01,3.264000e+04,3.777778e-01,9.452172e-01,9.454921e-01,-3.763827e-05,3.284725e-09,3.795352e+01,7.963517e+00,2.999000e+01,3.969167e+01,1.700272e+02
2.041450e+06,2.362789e+01,3.265000e+04,3.778935e-01,9.452085e-01,9.454921e-01,-3.760543e-05,3.284725e-09,3.795352e+01,7.963517e+00,2.999000e+01,3.969197e+01,1.700231e+02
2.041460e+06,2.362801e+01,3.266000e+04,3.780093e-01,9.451998e-01,9.454922e-01,-3.757258e-05,3.284725e-09,3.795352e+01,7.963517e+00,2.999000e+01,3.969226e+01,1.700191e+02
2.041470e+06,2.362813e+01,3.267000e+04,3.781250e-01,9.451911e-01,9.454922e-01,-3.753973e-05,3.284725e-09,3.795352e+01,7.963517e+00,2.999000e+01,3.969255e+01,1.700151e+02
2.041480e+06,2.362824e+01,3.268000e+04,3.782407e-01,9.451823e-01,9.454922e-01,-3.750688e-05,3.284725e-09,3.795352e+01,7.963517e+00,2.999000e+01,3.969285e+01,1.700111e+02
2.041490e+06,2.362836e+01,3.269000e+04,3.783565e-01,9.451736e-01,9.454923e-01,-3.747404e-05,3.284724e-09,3.795352e+01,7.963517e+00,2.999000e+01,3.969314e+01,1.700071e+02
2.041500e+06,2.362847e+01,3.270000e+04,3.784722e-01,9.451649e-01,9.454923e-01,-3.744119e-05,3.284724e-09,3.795352e+01,7.963517e+00,2.999000e+01,3.969343e+01,1.700030e+02
2.041510e+06,2.362859e+01,3.271000e+04,3.785880e-01,9.451595e-01,9.454923e-01,-3.740834e-05,3.284724e-09,3.795352e+01,7.963578e+00,2.998994e+01,3.969361e+01,1.699990e+02
2.041520e+06,2.362870e+01,3.272000e+04,3.787037e-01,9.451647e-01,9.454924e-01,-3.737549e-05,3.284724e-09,3.795352e+01,7.963832e+00,2.998969e+01,3.969342e+01,1.699950e+02
2.041530e+06,2.362882e+01,3.273000e+04,3.788194e-01,9.451699e-01,9.454924e-01,-3.734265e-05,3.284724e-09,3.795352e+01,7.964085e+00,2.998943e+01,3.969323e+01,1.699911e+02
2.041540e+06,2.362894e+01,3.274000e+04,3.789352e-01,9.451751e-01,9.454924e-01,-3.730980e-05,3.284724e-09,3.795352e+01,7.964338e+00,2.998918e+01,3.969304e+01,1.699871e+02
2.041550e+06,2.362905e+01,3.275000e+04,3.790509e-01,9.451804e-01,9.454925e-01,-3.727695e-05,3.284724e-09,3.795352e+01,7.964591e+00,2.998893e+01,3.969285e+01,1.699831e+02
2.041560e+06,2.362917e+01,3.276000e+04,3.791667e-01,9.451856e-01,9.454925e-01,-3.724411e-05,3.284724e-09,3.795352e+01,7.964845e+00,2.998867e+01,3.969266e+01,1.699791e+02
2.041570e+06,2.362928e+01,3.277000e+04,3.792824e-01,9.451908e-01,9.454925e-01,-3.721126e-05,3.284724e-09,3.795352e+01,7.965098e+00,2.998842e+01,3.969247e+01,1.699751e+02
2.041580e+06,2.362940e+01,3.278000e+04,3.793981e-01,9.451960e-01,9.454926e-01,-3.717841e-05,3.284724e-09,3.795352e+01,7.965351e+00,2.998817e+01,3.969228e+01,1.699711e+02
2.041590e+06,2.362951e+01,3.279000e+04,3.795139e-01,9.452012e-01,9.454926e-01,-3.714556e-05,3.284723e-09,3.795352e+01,7.965604e+00,2.998791e+01,3.969209e+01,1.699671e+02
2.041600e+06,2.362963e+01,3.280000e+04,3.796296e-01,9.452064e-01,9.454926e-01,-3.711272e-05,3.284723e-09,3.795352e+01,7.965857e+00,2.998766e+01,3.969190e+01,1.699631e+02
2.041610e+06,2.362975e+01,3.281000e+04,3.797454e-01,9.452116e-01,9.454926e-01,-3.707987e-05,3.284723e-09,3.795352e+01,7.966111e+00,2.998741e+01,3.969171e+01,1.699591e+02
2.041620e+06,2.362986e+01,3.282000e+04,3.798611e-01,9.452168e-01,9.454927e-01,-3.704702e-05,3.284723e-09,3.795352e+01,7.966364e+00,2.998715e+01,3.969152e+01,1.699551e+02
2.041630e+06,2.362998e+01,3.283000e+04,3.799769e-01,9.452221e-01,9.454927e-01,-3.701418e-05,3.284723e-09,3.795352e+01,7.966617e+00,2.998690e+01,3.969133e+01,1.699511e+02
2.041640e+06,2.363009e+01,3.284000e+04,3.800926e-01,9.452273e-01,9.454927e-01,-3.698133e-05,3.284723e-09,3.795352e+01,7.966870e+00,2.998665e+01,3.969114e+01,1.699472e+02
2.041650e+06,2.363021e+01,3.285000e+04,3.802083e-01,9.452325e-01,9.454928e-01,-3.694848e-05,3.284723e-09,3.795352e+01,7.967124e+00,2.998639e+01,3.969095e+01,1.699432e+02
2.041660e+06,2.363032e+01,3.286000e+04,3.803241e-01,9.452377e-01,9.454928e-01,-3.691563e-05,3.284723e-09,3.795352e+01,7.967377e+00,2.998614e+01,3.969076e+01,1.699392e+02
