Repository: brandonlampe/CS_Data

# Repository for Crushed Salt Data
**Grant No: 456417**

This is a work in progress!

## Repository Content

### Directory Names
A uniform namining structure still in progress, but in general directories are named according to the following:
 - Names contain no spaces, a single underscore "_" will be used as a file name seperator.
 - Files are for the Crushed Salt Project (CSP); therefore, the first three charaters of each file are "CSP".
 - Folders are organized by which frame the test was performed on i.e., A2 or A3.
 - The fifth and sixth charaters of each file name will therefore be "A" followed by the frame number.

File: UNM_WP_HY_175_09/STAGE18/CREEP_FIT/175_09_STAGE18_CREEP_OUT.csv (part 17 of 101)
Analysis by Brandon Lampe, performed on: 2016/07/12 20:52:28
Experimental results below begin at: 2016/05/01 15:26:02
Duration (sec),Duration (day),Elapsed Time (sec),Elapsed Time (day),Interpolated Fractional Density,Fit to Fractional Density,Fit to Volume Strain,Fit to Volume Strain Rate (1/sec),Confining Pressure (MPa),Pore Pressure (MPa),Terzaghi Pressure (MPa),Solid Pressure (MPa),Temperature (C))
2.046370e+06,2.368484e+01,3.757000e+04,4.348380e-01,9.455794e-01,9.455074e-01,-2.144471e-05,3.284672e-09,3.794758e+01,7.969862e+00,2.997772e+01,3.967288e+01,1.700447e+02
2.046380e+06,2.368495e+01,3.758000e+04,4.349537e-01,9.455978e-01,9.455075e-01,-2.141186e-05,3.284672e-09,3.795050e+01,7.969862e+00,2.998064e+01,3.967535e+01,1.700487e+02
2.046390e+06,2.368507e+01,3.759000e+04,4.350694e-01,9.456161e-01,9.455075e-01,-2.137902e-05,3.284672e-09,3.795342e+01,7.969862e+00,2.998355e+01,3.967782e+01,1.700528e+02
2.046400e+06,2.368519e+01,3.760000e+04,4.351852e-01,9.456344e-01,9.455075e-01,-2.134617e-05,3.284672e-09,3.795634e+01,7.969862e+00,2.998647e+01,3.968029e+01,1.700568e+02
2.046410e+06,2.368530e+01,3.761000e+04,4.353009e-01,9.456528e-01,9.455076e-01,-2.131332e-05,3.284671e-09,3.795925e+01,7.969862e+00,2.998939e+01,3.968276e+01,1.700608e+02
2.046420e+06,2.368542e+01,3.762000e+04,4.354167e-01,9.456711e-01,9.455076e-01,-2.128048e-05,3.284671e-09,3.796217e+01,7.969862e+00,2.999231e+01,3.968523e+01,1.700648e+02
2.046430e+06,2.368553e+01,3.763000e+04,4.355324e-01,9.456894e-01,9.455076e-01,-2.124763e-05,3.284671e-09,3.796509e+01,7.969862e+00,2.999523e+01,3.968771e+01,1.700688e+02
2.046440e+06,2.368565e+01,3.764000e+04,4.356481e-01,9.457077e-01,9.455076e-01,-2.121478e-05,3.284671e-09,3.796801e+01,7.969862e+00,2.999815e+01,3.969018e+01,1.700729e+02
2.046450e+06,2.368576e+01,3.765000e+04,4.357639e-01,9.457261e-01,9.455077e-01,-2.118194e-05,3.284671e-09,3.797093e+01,7.969862e+00,3.000107e+01,3.969265e+01,1.700769e+02
2.046460e+06,2.368588e+01,3.766000e+04,4.358796e-01,9.457444e-01,9.455077e-01,-2.114909e-05,3.284671e-09,3.797385e+01,7.969862e+00,3.000398e+01,3.969512e+01,1.700809e+02
2.046470e+06,2.368600e+01,3.767000e+04,4.359954e-01,9.457627e-01,9.455077e-01,-2.111624e-05,3.284671e-09,3.797676e+01,7.969862e+00,3.000690e+01,3.969759e+01,1.700849e+02
2.046480e+06,2.368611e+01,3.768000e+04,4.361111e-01,9.457811e-01,9.455078e-01,-2.108340e-05,3.284671e-09,3.797968e+01,7.969862e+00,3.000982e+01,3.970006e+01,1.700889e+02
2.046490e+06,2.368623e+01,3.769000e+04,4.362269e-01,9.457994e-01,9.455078e-01,-2.105055e-05,3.284671e-09,3.798260e+01,7.969862e+00,3.001274e+01,3.970253e+01,1.700929e+02
2.046500e+06,2.368634e+01,3.770000e+04,4.363426e-01,9.458177e-01,9.455078e-01,-2.101770e-05,3.284670e-09,3.798552e+01,7.969862e+00,3.001566e+01,3.970500e+01,1.700970e+02
2.046510e+06,2.368646e+01,3.771000e+04,4.364583e-01,9.458296e-01,9.455079e-01,-2.098486e-05,3.284670e-09,3.798739e+01,7.969862e+00,3.001753e+01,3.970658e+01,1.700990e+02
2.046520e+06,2.368657e+01,3.772000e+04,4.365741e-01,9.458219e-01,9.455079e-01,-2.095201e-05,3.284670e-09,3.798603e+01,7.969862e+00,3.001617e+01,3.970540e+01,1.700950e+02
2.046530e+06,2.368669e+01,3.773000e+04,4.366898e-01,9.458141e-01,9.455079e-01,-2.091916e-05,3.284670e-09,3.798467e+01,7.969862e+00,3.001481e+01,3.970422e+01,1.700911e+02
2.046540e+06,2.368681e+01,3.774000e+04,4.368056e-01,9.458063e-01,9.455080e-01,-2.088632e-05,3.284670e-09,3.798331e+01,7.969862e+00,3.001345e+01,3.970305e+01,1.700871e+02
2.046550e+06,2.368692e+01,3.775000e+04,4.369213e-01,9.457986e-01,9.455080e-01,-2.085347e-05,3.284670e-09,3.798195e+01,7.969862e+00,3.001209e+01,3.970187e+01,1.700831e+02
2.046560e+06,2.368704e+01,3.776000e+04,4.370370e-01,9.457908e-01,9.455080e-01,-2.082062e-05,3.284670e-09,3.798059e+01,7.969862e+00,3.001073e+01,3.970069e+01,1.700791e+02
2.046570e+06,2.368715e+01,3.777000e+04,4.371528e-01,9.457830e-01,9.455080e-01,-2.078778e-05,3.284670e-09,3.797923e+01,7.969862e+00,3.000937e+01,3.969951e+01,1.700752e+02
2.046580e+06,2.368727e+01,3.778000e+04,4.372685e-01,9.457752e-01,9.455081e-01,-2.075493e-05,3.284670e-09,3.797787e+01,7.969862e+00,3.000801e+01,3.969834e+01,1.700712e+02
2.046590e+06,2.368738e+01,3.779000e+04,4.373843e-01,9.457675e-01,9.455081e-01,-2.072208e-05,3.284669e-09,3.797651e+01,7.969862e+00,3.000664e+01,3.969716e+01,1.700672e+02
2.046600e+06,2.368750e+01,3.780000e+04,4.375000e-01,9.457597e-01,9.455081e-01,-2.068924e-05,3.284669e-09,3.797515e+01,7.969862e+00,3.000528e+01,3.969598e+01,1.700632e+02
2.046610e+06,2.368762e+01,3.781000e+04,4.376157e-01,9.457519e-01,9.455082e-01,-2.065639e-05,3.284669e-09,3.797379e+01,7.969862e+00,3.000392e+01,3.969480e+01,1.700593e+02
2.046620e+06,2.368773e+01,3.782000e+04,4.377315e-01,9.457442e-01,9.455082e-01,-2.062354e-05,3.284669e-09,3.797243e+01,7.969862e+00,3.000256e+01,3.969362e+01,1.700553e+02
2.046630e+06,2.368785e+01,3.783000e+04,4.378472e-01,9.457364e-01,9.455082e-01,-2.059070e-05,3.284669e-09,3.797106e+01,7.969862e+00,3.000120e+01,3.969245e+01,1.700513e+02
2.046640e+06,2.368796e+01,3.784000e+04,4.379630e-01,9.457286e-01,9.455083e-01,-2.055785e-05,3.284669e-09,3.796970e+01,7.969862e+00,2.999984e+01,3.969127e+01,1.700473e+02
2.046650e+06,2.368808e+01,3.785000e+04,4.380787e-01,9.457208e-01,9.455083e-01,-2.052500e-05,3.284669e-09,3.796834e+01,7.969862e+00,2.999848e+01,3.969009e+01,1.700433e+02
2.046660e+06,2.368819e+01,3.786000e+04,4.381944e-01,9.457131e-01,9.455083e-01,-2.049216e-05,3.284669e-09,3.796698e+01,7.969862e+00,2.999712e+01,3.968891e+01,1.700394e+02
2.046670e+06,2.368831e+01,3.787000e+04,4.383102e-01,9.457053e-01,9.455084e-01,-2.045931e-05,3.284669e-09,3.796562e+01,7.969862e+00,2.999576e+01,3.968773e+01,1.700354e+02
2.046680e+06,2.368843e+01,3.788000e+04,4.384259e-01,9.456975e-01,9.455084e-01,-2.042646e-05,3.284668e-09,3.796426e+01,7.969862e+00,2.999440e+01,3.968656e+01,1.700314e+02
2.046690e+06,2.368854e+01,3.789000e+04,4.385417e-01,9.456898e-01,9.455084e-01,-2.039361e-05,3.284668e-09,3.796290e+01,7.969862e+00,2.999304e+01,3.968538e+01,1.700274e+02
2.046700e+06,2.368866e+01,3.790000e+04,4.386574e-01,9.456820e-01,9.455085e-01,-2.036077e-05,3.284668e-09,3.796154e+01,7.969862e+00,2.999168e+01,3.968420e+01,1.700235e+02
2.046710e+06,2.368877e+01,3.791000e+04,4.387731e-01,9.456742e-01,9.455085e-01,-2.032792e-05,3.284668e-09,3.796018e+01,7.969862e+00,2.999032e+01,3.968302e+01,1.700195e+02
2.046720e+06,2.368889e+01,3.792000e+04,4.388889e-01,9.456665e-01,9.455085e-01,-2.029507e-05,3.284668e-09,3.795882e+01,7.969862e+00,2.998896e+01,3.968184e+01,1.700155e+02
2.046730e+06,2.368900e+01,3.793000e+04,4.390046e-01,9.456587e-01,9.455085e-01,-2.026223e-05,3.284668e-09,3.795746e+01,7.969862e+00,2.998760e+01,3.968067e+01,1.700115e+02
2.046740e+06,2.368912e+01,3.794000e+04,4.391204e-01,9.456509e-01,9.455086e-01,-2.022938e-05,3.284668e-09,3.795610e+01,7.969862e+00,2.998624e+01,3.967949e+01,1.700075e+02
2.046750e+06,2.368924e+01,3.795000e+04,4.392361e-01,9.456431e-01,9.455086e-01,-2.019653e-05,3.284668e-09,3.795474e+01,7.969862e+00,2.998488e+01,3.967831e+01,1.700036e+02
2.046760e+06,2.368935e+01,3.796000e+04,4.393519e-01,9.456351e-01,9.455086e-01,-2.016369e-05,3.284668e-09,3.795346e+01,7.969862e+00,2.998360e+01,3.967723e+01,1.700000e+02
2.046770e+06,2.368947e+01,3.797000e+04,4.394676e-01,9.456247e-01,9.455087e-01,-2.013084e-05,3.284668e-09,3.795295e+01,7.969862e+00,2.998309e+01,3.967704e+01,1.700000e+02
2.046780e+06,2.368958e+01,3.798000e+04,4.395833e-01,9.456142e-01,9.455087e-01,-2.009799e-05,3.284667e-09,3.795244e+01,7.969862e+00,2.998258e+01,3.967685e+01,1.700000e+02
2.046790e+06,2.368970e+01,3.799000e+04,4.396991e-01,9.456038e-01,9.455087e-01,-2.006515e-05,3.284667e-09,3.795192e+01,7.969862e+00,2.998206e+01,3.967665e+01,1.700000e+02
2.046800e+06,2.368981e+01,3.800000e+04,4.398148e-01,9.455933e-01,9.455088e-01,-2.003230e-05,3.284667e-09,3.795141e+01,7.969862e+00,2.998155e+01,3.967646e+01,1.700000e+02
2.046810e+06,2.368993e+01,3.801000e+04,4.399306e-01,9.455829e-01,9.455088e-01,-1.999945e-05,3.284667e-09,3.795090e+01,7.969862e+00,2.998103e+01,3.967627e+01,1.700000e+02
2.046820e+06,2.369005e+01,3.802000e+04,4.400463e-01,9.455725e-01,9.455088e-01,-1.996661e-05,3.284667e-09,3.795038e+01,7.969862e+00,2.998052e+01,3.967607e+01,1.700000e+02
2.046830e+06,2.369016e+01,3.803000e+04,4.401620e-01,9.455620e-01,9.455089e-01,-1.993376e-05,3.284667e-09,3.794987e+01,7.969862e+00,2.998001e+01,3.967588e+01,1.700000e+02
2.046840e+06,2.369028e+01,3.804000e+04,4.402778e-01,9.455516e-01,9.455089e-01,-1.990091e-05,3.284667e-09,3.794935e+01,7.969862e+00,2.997949e+01,3.967569e+01,1.700000e+02
2.046850e+06,2.369039e+01,3.805000e+04,4.403935e-01,9.455411e-01,9.455089e-01,-1.986807e-05,3.284667e-09,3.794884e+01,7.969862e+00,2.997898e+01,3.967549e+01,1.700000e+02
2.046860e+06,2.369051e+01,3.806000e+04,4.405093e-01,9.455307e-01,9.455089e-01,-1.983522e-05,3.284667e-09,3.794833e+01,7.969862e+00,2.997847e+01,3.967530e+01,1.700000e+02
2.046870e+06,2.369063e+01,3.807000e+04,4.406250e-01,9.455203e-01,9.455090e-01,-1.980237e-05,3.284666e-09,3.794781e+01,7.969862e+00,2.997795e+01,3.967511e+01,1.700000e+02
2.046880e+06,2.369074e+01,3.808000e+04,4.407407e-01,9.455098e-01,9.455090e-01,-1.976953e-05,3.284666e-09,3.794730e+01,7.969862e+00,2.997744e+01,3.967491e+01,1.700000e+02
2.046890e+06,2.369086e+01,3.809000e+04,4.408565e-01,9.454994e-01,9.455090e-01,-1.973668e-05,3.284666e-09,3.794679e+01,7.969862e+00,2.997692e+01,3.967472e+01,1.700000e+02
2.046900e+06,2.369097e+01,3.810000e+04,4.409722e-01,9.454889e-01,9.455091e-01,-1.970383e-05,3.284666e-09,3.794627e+01,7.969862e+00,2.997641e+01,3.967453e+01,1.700000e+02
2.046910e+06,2.369109e+01,3.811000e+04,4.410880e-01,9.454785e-01,9.455091e-01,-1.967099e-05,3.284666e-09,3.794576e+01,7.969862e+00,2.997590e+01,3.967433e+01,1.700000e+02
2.046920e+06,2.369120e+01,3.812000e+04,4.412037e-01,9.454681e-01,9.455091e-01,-1.963814e-05,3.284666e-09,3.794524e+01,7.969862e+00,2.997538e+01,3.967414e+01,1.700000e+02
2.046930e+06,2.369132e+01,3.813000e+04,4.413194e-01,9.454576e-01,9.455092e-01,-1.960529e-05,3.284666e-09,3.794473e+01,7.969862e+00,2.997487e+01,3.967395e+01,1.700000e+02
2.046940e+06,2.369144e+01,3.814000e+04,4.414352e-01,9.454472e-01,9.455092e-01,-1.957245e-05,3.284666e-09,3.794422e+01,7.969862e+00,2.997436e+01,3.967375e+01,1.700000e+02
2.046950e+06,2.369155e+01,3.815000e+04,4.415509e-01,9.454368e-01,9.455092e-01,-1.953960e-05,3.284666e-09,3.794370e+01,7.969862e+00,2.997384e+01,3.967356e+01,1.700000e+02
2.046960e+06,2.369167e+01,3.816000e+04,4.416667e-01,9.454263e-01,9.455093e-01,-1.950675e-05,3.284665e-09,3.794319e+01,7.969862e+00,2.997333e+01,3.967337e+01,1.700000e+02
2.046970e+06,2.369178e+01,3.817000e+04,4.417824e-01,9.454159e-01,9.455093e-01,-1.947391e-05,3.284665e-09,3.794268e+01,7.969862e+00,2.997281e+01,3.967317e+01,1.700000e+02
2.046980e+06,2.369190e+01,3.818000e+04,4.418981e-01,9.454054e-01,9.455093e-01,-1.944106e-05,3.284665e-09,3.794216e+01,7.969862e+00,2.997230e+01,3.967298e+01,1.700000e+02
2.046990e+06,2.369201e+01,3.819000e+04,4.420139e-01,9.453950e-01,9.455094e-01,-1.940821e-05,3.284665e-09,3.794165e+01,7.969862e+00,2.997179e+01,3.967279e+01,1.700000e+02
2.047000e+06,2.369213e+01,3.820000e+04,4.421296e-01,9.453846e-01,9.455094e-01,-1.937537e-05,3.284665e-09,3.794114e+01,7.969862e+00,2.997127e+01,3.967259e+01,1.700000e+02
2.047010e+06,2.369225e+01,3.821000e+04,4.422454e-01,9.453762e-01,9.455094e-01,-1.934252e-05,3.284665e-09,3.794076e+01,7.969862e+00,2.997090e+01,3.967248e+01,1.700000e+02
2.047020e+06,2.369236e+01,3.822000e+04,4.423611e-01,9.453814e-01,9.455094e-01,-1.930968e-05,3.284665e-09,3.794127e+01,7.969862e+00,2.997141e+01,3.967285e+01,1.700000e+02
2.047030e+06,2.369248e+01,3.823000e+04,4.424769e-01,9.453866e-01,9.455095e-01,-1.927683e-05,3.284665e-09,3.794179e+01,7.969862e+00,2.997193e+01,3.967322e+01,1.700000e+02
2.047040e+06,2.369259e+01,3.824000e+04,4.425926e-01,9.453919e-01,9.455095e-01,-1.924398e-05,3.284665e-09,3.794230e+01,7.969862e+00,2.997244e+01,3.967359e+01,1.700000e+02
2.047050e+06,2.369271e+01,3.825000e+04,4.427083e-01,9.453971e-01,9.455095e-01,-1.921114e-05,3.284665e-09,3.794282e+01,7.969862e+00,2.997296e+01,3.967396e+01,1.700000e+02
2.047060e+06,2.369282e+01,3.826000e+04,4.428241e-01,9.454023e-01,9.455096e-01,-1.917829e-05,3.284664e-09,3.794334e+01,7.969862e+00,2.997347e+01,3.967433e+01,1.700000e+02
2.047070e+06,2.369294e+01,3.827000e+04,4.429398e-01,9.454075e-01,9.455096e-01,-1.914544e-05,3.284664e-09,3.794385e+01,7.969862e+00,2.997399e+01,3.967470e+01,1.700000e+02
2.047080e+06,2.369306e+01,3.828000e+04,4.430556e-01,9.454128e-01,9.455096e-01,-1.911260e-05,3.284664e-09,3.794437e+01,7.969862e+00,2.997450e+01,3.967507e+01,1.700000e+02
2.047090e+06,2.369317e+01,3.829000e+04,4.431713e-01,9.454180e-01,9.455097e-01,-1.907975e-05,3.284664e-09,3.794488e+01,7.969862e+00,2.997502e+01,3.967544e+01,1.700000e+02
2.047100e+06,2.369329e+01,3.830000e+04,4.432870e-01,9.454232e-01,9.455097e-01,-1.904690e-05,3.284664e-09,3.794540e+01,7.969862e+00,2.997554e+01,3.967581e+01,1.700000e+02
2.047110e+06,2.369340e+01,3.831000e+04,4.434028e-01,9.454284e-01,9.455097e-01,-1.901406e-05,3.284664e-09,3.794591e+01,7.969862e+00,2.997605e+01,3.967618e+01,1.700000e+02
2.047120e+06,2.369352e+01,3.832000e+04,4.435185e-01,9.454336e-01,9.455098e-01,-1.898121e-05,3.284664e-09,3.794643e+01,7.969862e+00,2.997657e+01,3.967655e+01,1.700000e+02
2.047130e+06,2.369363e+01,3.833000e+04,4.436343e-01,9.454389e-01,9.455098e-01,-1.894836e-05,3.284664e-09,3.794694e+01,7.969862e+00,2.997708e+01,3.967692e+01,1.700000e+02
2.047140e+06,2.369375e+01,3.834000e+04,4.437500e-01,9.454441e-01,9.455098e-01,-1.891552e-05,3.284664e-09,3.794746e+01,7.969862e+00,2.997760e+01,3.967729e+01,1.700000e+02
2.047150e+06,2.369387e+01,3.835000e+04,4.438657e-01,9.454493e-01,9.455098e-01,-1.888267e-05,3.284663e-09,3.794798e+01,7.969862e+00,2.997811e+01,3.967766e+01,1.700000e+02
2.047160e+06,2.369398e+01,3.836000e+04,4.439815e-01,9.454545e-01,9.455099e-01,-1.884982e-05,3.284663e-09,3.794849e+01,7.969862e+00,2.997863e+01,3.967803e+01,1.700000e+02
2.047170e+06,2.369410e+01,3.837000e+04,4.440972e-01,9.454598e-01,9.455099e-01,-1.881698e-05,3.284663e-09,3.794901e+01,7.969862e+00,2.997914e+01,3.967840e+01,1.700000e+02
2.047180e+06,2.369421e+01,3.838000e+04,4.442130e-01,9.454650e-01,9.455099e-01,-1.878413e-05,3.284663e-09,3.794952e+01,7.969862e+00,2.997966e+01,3.967877e+01,1.700000e+02
2.047190e+06,2.369433e+01,3.839000e+04,4.443287e-01,9.454702e-01,9.455100e-01,-1.875128e-05,3.284663e-09,3.795004e+01,7.969862e+00,2.998018e+01,3.967914e+01,1.700000e+02
2.047200e+06,2.369444e+01,3.840000e+04,4.444444e-01,9.454754e-01,9.455100e-01,-1.871844e-05,3.284663e-09,3.795055e+01,7.969862e+00,2.998069e+01,3.967951e+01,1.700000e+02
2.047210e+06,2.369456e+01,3.841000e+04,4.445602e-01,9.454807e-01,9.455100e-01,-1.868559e-05,3.284663e-09,3.795107e+01,7.969862e+00,2.998121e+01,3.967988e+01,1.700000e+02
2.047220e+06,2.369468e+01,3.842000e+04,4.446759e-01,9.454859e-01,9.455101e-01,-1.865274e-05,3.284663e-09,3.795158e+01,7.969862e+00,2.998172e+01,3.968025e+01,1.700000e+02
2.047230e+06,2.369479e+01,3.843000e+04,4.447917e-01,9.454911e-01,9.455101e-01,-1.861990e-05,3.284663e-09,3.795210e+01,7.969862e+00,2.998224e+01,3.968062e+01,1.700000e+02
2.047240e+06,2.369491e+01,3.844000e+04,4.449074e-01,9.454963e-01,9.455101e-01,-1.858705e-05,3.284662e-09,3.795261e+01,7.969862e+00,2.998275e+01,3.968099e+01,1.700000e+02
2.047250e+06,2.369502e+01,3.845000e+04,4.450231e-01,9.455015e-01,9.455102e-01,-1.855420e-05,3.284662e-09,3.795313e+01,7.969862e+00,2.998327e+01,3.968136e+01,1.700000e+02
2.047260e+06,2.369514e+01,3.846000e+04,4.451389e-01,9.455061e-01,9.455102e-01,-1.852136e-05,3.284662e-09,3.795345e+01,7.969925e+00,2.998353e+01,3.968154e+01,1.700010e+02
2.047270e+06,2.369525e+01,3.847000e+04,4.452546e-01,9.455087e-01,9.455102e-01,-1.848851e-05,3.284662e-09,3.795320e+01,7.970177e+00,2.998302e+01,3.968117e+01,1.700050e+02
2.047280e+06,2.369537e+01,3.848000e+04,4.453704e-01,9.455113e-01,9.455103e-01,-1.845566e-05,3.284662e-09,3.795294e+01,7.970430e+00,2.998251e+01,3.968080e+01,1.700089e+02
2.047290e+06,2.369549e+01,3.849000e+04,4.454861e-01,9.455139e-01,9.455103e-01,-1.842282e-05,3.284662e-09,3.795269e+01,7.970682e+00,2.998201e+01,3.968043e+01,1.700129e+02
2.047300e+06,2.369560e+01,3.850000e+04,4.456019e-01,9.455165e-01,9.455103e-01,-1.838997e-05,3.284662e-09,3.795243e+01,7.970934e+00,2.998150e+01,3.968006e+01,1.700169e+02
2.047310e+06,2.369572e+01,3.851000e+04,4.457176e-01,9.455191e-01,9.455103e-01,-1.835712e-05,3.284662e-09,3.795218e+01,7.971187e+00,2.998099e+01,3.967969e+01,1.700209e+02
2.047320e+06,2.369583e+01,3.852000e+04,4.458333e-01,9.455217e-01,9.455104e-01,-1.832428e-05,3.284662e-09,3.795192e+01,7.971439e+00,2.998048e+01,3.967931e+01,1.700249e+02
2.047330e+06,2.369595e+01,3.853000e+04,4.459491e-01,9.455243e-01,9.455104e-01,-1.829143e-05,3.284661e-09,3.795167e+01,7.971692e+00,2.997998e+01,3.967894e+01,1.700288e+02
2.047340e+06,2.369606e+01,3.854000e+04,4.460648e-01,9.455269e-01,9.455104e-01,-1.825858e-05,3.284661e-09,3.795141e+01,7.971944e+00,2.997947e+01,3.967857e+01,1.700328e+02
2.047350e+06,2.369618e+01,3.855000e+04,4.461806e-01,9.455295e-01,9.455105e-01,-1.822574e-05,3.284661e-09,3.795116e+01,7.972196e+00,2.997896e+01,3.967820e+01,1.700368e+02
2.047360e+06,2.369630e+01,3.856000e+04,4.462963e-01,9.455321e-01,9.455105e-01,-1.819289e-05,3.284661e-09,3.795090e+01,7.972449e+00,2.997845e+01,3.967783e+01,1.700408e+02
2.047370e+06,2.369641e+01,3.857000e+04,4.464120e-01,9.455347e-01,9.455105e-01,-1.816004e-05,3.284661e-09,3.795065e+01,7.972701e+00,2.997795e+01,3.967746e+01,1.700447e+02
2.047380e+06,2.369653e+01,3.858000e+04,4.465278e-01,9.455373e-01,9.455106e-01,-1.812720e-05,3.284661e-09,3.795039e+01,7.972953e+00,2.997744e+01,3.967708e+01,1.700487e+02
2.047390e+06,2.369664e+01,3.859000e+04,4.466435e-01,9.455399e-01,9.455106e-01,-1.809435e-05,3.284661e-09,3.795014e+01,7.973206e+00,2.997693e+01,3.967671e+01,1.700527e+02
2.047400e+06,2.369676e+01,3.860000e+04,4.467593e-01,9.455425e-01,9.455106e-01,-1.806150e-05,3.284661e-09,3.794988e+01,7.973458e+00,2.997642e+01,3.967634e+01,1.700567e+02
2.047410e+06,2.369687e+01,3.861000e+04,4.468750e-01,9.455451e-01,9.455107e-01,-1.802866e-05,3.284661e-09,3.794963e+01,7.973710e+00,2.997592e+01,3.967597e+01,1.700607e+02
2.047420e+06,2.369699e+01,3.862000e+04,4.469907e-01,9.455477e-01,9.455107e-01,-1.799581e-05,3.284661e-09,3.794937e+01,7.973963e+00,2.997541e+01,3.967560e+01,1.700646e+02
2.047430e+06,2.369711e+01,3.863000e+04,4.471065e-01,9.455503e-01,9.455107e-01,-1.796296e-05,3.284660e-09,3.794912e+01,7.974215e+00,2.997490e+01,3.967523e+01,1.700686e+02
2.047440e+06,2.369722e+01,3.864000e+04,4.472222e-01,9.455529e-01,9.455108e-01,-1.793012e-05,3.284660e-09,3.794886e+01,7.974467e+00,2.997439e+01,3.967486e+01,1.700726e+02
2.047450e+06,2.369734e+01,3.865000e+04,4.473380e-01,9.455555e-01,9.455108e-01,-1.789727e-05,3.284660e-09,3.794861e+01,7.974720e+00,2.997389e+01,3.967448e+01,1.700766e+02
2.047460e+06,2.369745e+01,3.866000e+04,4.474537e-01,9.455581e-01,9.455108e-01,-1.786442e-05,3.284660e-09,3.794835e+01,7.974972e+00,2.997338e+01,3.967411e+01,1.700805e+02
2.047470e+06,2.369757e+01,3.867000e+04,4.475694e-01,9.455607e-01,9.455108e-01,-1.783158e-05,3.284660e-09,3.794810e+01,7.975225e+00,2.997287e+01,3.967374e+01,1.700845e+02
2.047480e+06,2.369769e+01,3.868000e+04,4.476852e-01,9.455633e-01,9.455109e-01,-1.779873e-05,3.284660e-09,3.794784e+01,7.975477e+00,2.997236e+01,3.967337e+01,1.700885e+02
2.047490e+06,2.369780e+01,3.869000e+04,4.478009e-01,9.455659e-01,9.455109e-01,-1.776588e-05,3.284660e-09,3.794759e+01,7.975729e+00,2.997186e+01,3.967300e+01,1.700925e+02
2.047500e+06,2.369792e+01,3.870000e+04,4.479167e-01,9.455685e-01,9.455109e-01,-1.773304e-05,3.284660e-09,3.794733e+01,7.975982e+00,2.997135e+01,3.967263e+01,1.700964e+02
2.047510e+06,2.369803e+01,3.871000e+04,4.480324e-01,9.455703e-01,9.455110e-01,-1.770019e-05,3.284660e-09,3.794708e+01,7.976207e+00,2.997087e+01,3.967229e+01,1.700996e+02
2.047520e+06,2.369815e+01,3.872000e+04,4.481481e-01,9.455650e-01,9.455110e-01,-1.766734e-05,3.284659e-09,3.794682e+01,7.976207e+00,2.997061e+01,3.967219e+01,1.700956e+02
2.047530e+06,2.369826e+01,3.873000e+04,4.482639e-01,9.455598e-01,9.455110e-01,-1.763450e-05,3.284659e-09,3.794656e+01,7.976207e+00,2.997035e+01,3.967209e+01,1.700915e+02
2.047540e+06,2.369838e+01,3.874000e+04,4.483796e-01,9.455546e-01,9.455111e-01,-1.760165e-05,3.284659e-09,3.794630e+01,7.976207e+00,2.997010e+01,3.967199e+01,1.700875e+02
2.047550e+06,2.369850e+01,3.875000e+04,4.484954e-01,9.455494e-01,9.455111e-01,-1.756880e-05,3.284659e-09,3.794604e+01,7.976207e+00,2.996984e+01,3.967190e+01,1.700835e+02
2.047560e+06,2.369861e+01,3.876000e+04,4.486111e-01,9.455441e-01,9.455111e-01,-1.753596e-05,3.284659e-09,3.794579e+01,7.976207e+00,2.996958e+01,3.967180e+01,1.700795e+02
2.047570e+06,2.369873e+01,3.877000e+04,4.487269e-01,9.455389e-01,9.455112e-01,-1.750311e-05,3.284659e-09,3.794553e+01,7.976207e+00,2.996932e+01,3.967170e+01,1.700755e+02
2.047580e+06,2.369884e+01,3.878000e+04,4.488426e-01,9.455337e-01,9.455112e-01,-1.747026e-05,3.284659e-09,3.794527e+01,7.976207e+00,2.996906e+01,3.967160e+01,1.700714e+02
2.047590e+06,2.369896e+01,3.879000e+04,4.489583e-01,9.455285e-01,9.455112e-01,-1.743742e-05,3.284659e-09,3.794501e+01,7.976207e+00,2.996881e+01,3.967151e+01,1.700674e+02
2.047600e+06,2.369907e+01,3.880000e+04,4.490741e-01,9.455232e-01,9.455112e-01,-1.740457e-05,3.284659e-09,3.794476e+01,7.976207e+00,2.996855e+01,3.967141e+01,1.700634e+02
2.047610e+06,2.369919e+01,3.881000e+04,4.491898e-01,9.455180e-01,9.455113e-01,-1.737172e-05,3.284658e-09,3.794450e+01,7.976207e+00,2.996829e+01,3.967131e+01,1.700594e+02
2.047620e+06,2.369931e+01,3.882000e+04,4.493056e-01,9.455128e-01,9.455113e-01,-1.733888e-05,3.284658e-09,3.794424e+01,7.976207e+00,2.996803e+01,3.967121e+01,1.700554e+02
2.047630e+06,2.369942e+01,3.883000e+04,4.494213e-01,9.455076e-01,9.455113e-01,-1.730603e-05,3.284658e-09,3.794398e+01,7.976207e+00,2.996778e+01,3.967112e+01,1.700513e+02
2.047640e+06,2.369954e+01,3.884000e+04,4.495370e-01,9.455023e-01,9.455114e-01,-1.727318e-05,3.284658e-09,3.794372e+01,7.976207e+00,2.996752e+01,3.967102e+01,1.700473e+02
2.047650e+06,2.369965e+01,3.885000e+04,4.496528e-01,9.454971e-01,9.455114e-01,-1.724034e-05,3.284658e-09,3.794347e+01,7.976207e+00,2.996726e+01,3.967092e+01,1.700433e+02
2.047660e+06,2.369977e+01,3.886000e+04,4.497685e-01,9.454919e-01,9.455114e-01,-1.720749e-05,3.284658e-09,3.794321e+01,7.976207e+00,2.996700e+01,3.967082e+01,1.700393e+02
2.047670e+06,2.369988e+01,3.887000e+04,4.498843e-01,9.454867e-01,9.455115e-01,-1.717465e-05,3.284658e-09,3.794295e+01,7.976207e+00,2.996674e+01,3.967073e+01,1.700353e+02
2.047680e+06,2.370000e+01,3.888000e+04,4.500000e-01,9.454815e-01,9.455115e-01,-1.714180e-05,3.284658e-09,3.794269e+01,7.976207e+00,2.996649e+01,3.967063e+01,1.700312e+02
2.047690e+06,2.370012e+01,3.889000e+04,4.501157e-01,9.454762e-01,9.455115e-01,-1.710895e-05,3.284658e-09,3.794244e+01,7.976207e+00,2.996623e+01,3.967053e+01,1.700272e+02
2.047700e+06,2.370023e+01,3.890000e+04,4.502315e-01,9.454710e-01,9.455116e-01,-1.707611e-05,3.284657e-09,3.794218e+01,7.976207e+00,2.996597e+01,3.967043e+01,1.700232e+02
2.047710e+06,2.370035e+01,3.891000e+04,4.503472e-01,9.454658e-01,9.455116e-01,-1.704326e-05,3.284657e-09,3.794192e+01,7.976207e+00,2.996571e+01,3.967034e+01,1.700192e+02
2.047720e+06,2.370046e+01,3.892000e+04,4.504630e-01,9.454606e-01,9.455116e-01,-1.701041e-05,3.284657e-09,3.794166e+01,7.976207e+00,2.996546e+01,3.967024e+01,1.700152e+02
2.047730e+06,2.370058e+01,3.893000e+04,4.505787e-01,9.454553e-01,9.455117e-01,-1.697757e-05,3.284657e-09,3.794141e+01,7.976207e+00,2.996520e+01,3.967014e+01,1.700112e+02
2.047740e+06,2.370069e+01,3.894000e+04,4.506944e-01,9.454501e-01,9.455117e-01,-1.694472e-05,3.284657e-09,3.794115e+01,7.976207e+00,2.996494e+01,3.967004e+01,1.700071e+02
2.047750e+06,2.370081e+01,3.895000e+04,4.508102e-01,9.454449e-01,9.455117e-01,-1.691187e-05,3.284657e-09,3.794089e+01,7.976207e+00,2.996468e+01,3.966995e+01,1.700031e+02
2.047760e+06,2.370093e+01,3.896000e+04,4.509259e-01,9.454408e-01,9.455117e-01,-1.687903e-05,3.284657e-09,3.794069e+01,7.976207e+00,2.996448e+01,3.966987e+01,1.700000e+02
2.047770e+06,2.370104e+01,3.897000e+04,4.510417e-01,9.454408e-01,9.455118e-01,-1.684618e-05,3.284657e-09,3.794069e+01,7.976207e+00,2.996448e+01,3.966987e+01,1.700000e+02
2.047780e+06,2.370116e+01,3.898000e+04,4.511574e-01,9.454408e-01,9.455118e-01,-1.681333e-05,3.284657e-09,3.794069e+01,7.976207e+00,2.996448e+01,3.966987e+01,1.700000e+02
2.047790e+06,2.370127e+01,3.899000e+04,4.512731e-01,9.454408e-01,9.455118e-01,-1.678049e-05,3.284657e-09,3.794069e+01,7.976207e+00,2.996448e+01,3.966987e+01,1.700000e+02
2.047800e+06,2.370139e+01,3.900000e+04,4.513889e-01,9.454408e-01,9.455119e-01,-1.674764e-05,3.284656e-09,3.794069e+01,7.976207e+00,2.996448e+01,3.966987e+01,1.700000e+02
2.047810e+06,2.370150e+01,3.901000e+04,4.515046e-01,9.454408e-01,9.455119e-01,-1.671479e-05,3.284656e-09,3.794069e+01,7.976207e+00,2.996448e+01,3.966987e+01,1.700000e+02
2.047820e+06,2.370162e+01,3.902000e+04,4.516204e-01,9.454408e-01,9.455119e-01,-1.668195e-05,3.284656e-09,3.794069e+01,7.976207e+00,2.996448e+01,3.966987e+01,1.700000e+02
2.047830e+06,2.370174e+01,3.903000e+04,4.517361e-01,9.454408e-01,9.455120e-01,-1.664910e-05,3.284656e-09,3.794069e+01,7.976207e+00,2.996448e+01,3.966987e+01,1.700000e+02
2.047840e+06,2.370185e+01,3.904000e+04,4.518519e-01,9.454408e-01,9.455120e-01,-1.661625e-05,3.284656e-09,3.794069e+01,7.976207e+00,2.996448e+01,3.966987e+01,1.700000e+02
2.047850e+06,2.370197e+01,3.905000e+04,4.519676e-01,9.454408e-01,9.455120e-01,-1.658341e-05,3.284656e-09,3.794069e+01,7.976207e+00,2.996448e+01,3.966987e+01,1.700000e+02
2.047860e+06,2.370208e+01,3.906000e+04,4.520833e-01,9.454408e-01,9.455121e-01,-1.655056e-05,3.284656e-09,3.794069e+01,7.976207e+00,2.996448e+01,3.966987e+01,1.700000e+02
2.047870e+06,2.370220e+01,3.907000e+04,4.521991e-01,9.454408e-01,9.455121e-01,-1.651771e-05,3.284656e-09,3.794069e+01,7.976207e+00,2.996448e+01,3.966987e+01,1.700000e+02
2.047880e+06,2.370231e+01,3.908000e+04,4.523148e-01,9.454408e-01,9.455121e-01,-1.648487e-05,3.284656e-09,3.794069e+01,7.976207e+00,2.996448e+01,3.966987e+01,1.700000e+02
2.047890e+06,2.370243e+01,3.909000e+04,4.524306e-01,9.454408e-01,9.455121e-01,-1.645202e-05,3.284655e-09,3.794069e+01,7.976207e+00,2.996448e+01,3.966987e+01,1.700000e+02
2.047900e+06,2.370255e+01,3.910000e+04,4.525463e-01,9.454408e-01,9.455122e-01,-1.641917e-05,3.284655e-09,3.794069e+01,7.976207e+00,2.996448e+01,3.966987e+01,1.700000e+02
2.047910e+06,2.370266e+01,3.911000e+04,4.526620e-01,9.454408e-01,9.455122e-01,-1.638633e-05,3.284655e-09,3.794069e+01,7.976207e+00,2.996448e+01,3.966987e+01,1.700000e+02
2.047920e+06,2.370278e+01,3.912000e+04,4.527778e-01,9.454408e-01,9.455122e-01,-1.635348e-05,3.284655e-09,3.794069e+01,7.976207e+00,2.996448e+01,3.966987e+01,1.700000e+02
2.047930e+06,2.370289e+01,3.913000e+04,4.528935e-01,9.454408e-01,9.455123e-01,-1.632063e-05,3.284655e-09,3.794069e+01,7.976207e+00,2.996448e+01,3.966987e+01,1.700000e+02
2.047940e+06,2.370301e+01,3.914000e+04,4.530093e-01,9.454408e-01,9.455123e-01,-1.628779e-05,3.284655e-09,3.794069e+01,7.976207e+00,2.996448e+01,3.966987e+01,1.700000e+02
2.047950e+06,2.370312e+01,3.915000e+04,4.531250e-01,9.454408e-01,9.455123e-01,-1.625494e-05,3.284655e-09,3.794069e+01,7.976207e+00,2.996448e+01,3.966987e+01,1.700000e+02
2.047960e+06,2.370324e+01,3.916000e+04,4.532407e-01,9.454408e-01,9.455124e-01,-1.622209e-05,3.284655e-09,3.794069e+01,7.976207e+00,2.996448e+01,3.966987e+01,1.700000e+02
2.047970e+06,2.370336e+01,3.917000e+04,4.533565e-01,9.454408e-01,9.455124e-01,-1.618925e-05,3.284655e-09,3.794069e+01,7.976207e+00,2.996448e+01,3.966987e+01,1.700000e+02
2.047980e+06,2.370347e+01,3.918000e+04,4.534722e-01,9.454408e-01,9.455124e-01,-1.615640e-05,3.284654e-09,3.794069e+01,7.976207e+00,2.996448e+01,3.966987e+01,1.700000e+02
2.047990e+06,2.370359e+01,3.919000e+04,4.535880e-01,9.454408e-01,9.455125e-01,-1.612356e-05,3.284654e-09,3.794069e+01,7.976207e+00,2.996448e+01,3.966987e+01,1.700000e+02
2.048000e+06,2.370370e+01,3.920000e+04,4.537037e-01,9.454408e-01,9.455125e-01,-1.609071e-05,3.284654e-09,3.794069e+01,7.976207e+00,2.996448e+01,3.966987e+01,1.700000e+02
2.048010e+06,2.370382e+01,3.921000e+04,4.538194e-01,9.454417e-01,9.455125e-01,-1.605786e-05,3.284654e-09,3.794082e+01,7.976207e+00,2.996462e+01,3.966998e+01,1.700007e+02
2.048020e+06,2.370394e+01,3.922000e+04,4.539352e-01,9.454522e-01,9.455126e-01,-1.602502e-05,3.284654e-09,3.794246e+01,7.976207e+00,2.996625e+01,3.967136e+01,1.700087e+02
2.048030e+06,2.370405e+01,3.923000e+04,4.540509e-01,9.454626e-01,9.455126e-01,-1.599217e-05,3.284654e-09,3.794409e+01,7.976207e+00,2.996788e+01,3.967273e+01,1.700167e+02
2.048040e+06,2.370417e+01,3.924000e+04,4.541667e-01,9.454731e-01,9.455126e-01,-1.595932e-05,3.284654e-09,3.794572e+01,7.976207e+00,2.996951e+01,3.967411e+01,1.700248e+02
2.048050e+06,2.370428e+01,3.925000e+04,4.542824e-01,9.454836e-01,9.455126e-01,-1.592648e-05,3.284654e-09,3.794735e+01,7.976207e+00,2.997115e+01,3.967548e+01,1.700328e+02
2.048060e+06,2.370440e+01,3.926000e+04,4.543981e-01,9.454941e-01,9.455127e-01,-1.589363e-05,3.284654e-09,3.794899e+01,7.976207e+00,2.997278e+01,3.967686e+01,1.700408e+02
2.048070e+06,2.370451e+01,3.927000e+04,4.545139e-01,9.455046e-01,9.455127e-01,-1.586078e-05,3.284653e-09,3.795062e+01,7.976207e+00,2.997441e+01,3.967823e+01,1.700489e+02
2.048080e+06,2.370463e+01,3.928000e+04,4.546296e-01,9.455150e-01,9.455127e-01,-1.582794e-05,3.284653e-09,3.795225e+01,7.976207e+00,2.997604e+01,3.967961e+01,1.700569e+02
2.048090e+06,2.370475e+01,3.929000e+04,4.547454e-01,9.455255e-01,9.455128e-01,-1.579509e-05,3.284653e-09,3.795388e+01,7.976207e+00,2.997768e+01,3.968098e+01,1.700650e+02
2.048100e+06,2.370486e+01,3.930000e+04,4.548611e-01,9.455360e-01,9.455128e-01,-1.576224e-05,3.284653e-09,3.795551e+01,7.976207e+00,2.997931e+01,3.968236e+01,1.700730e+02
2.048110e+06,2.370498e+01,3.931000e+04,4.549769e-01,9.455465e-01,9.455128e-01,-1.572940e-05,3.284653e-09,3.795715e+01,7.976207e+00,2.998094e+01,3.968373e+01,1.700810e+02
2.048120e+06,2.370509e+01,3.932000e+04,4.550926e-01,9.455569e-01,9.455129e-01,-1.569655e-05,3.284653e-09,3.795878e+01,7.976207e+00,2.998257e+01,3.968511e+01,1.700891e+02
2.048130e+06,2.370521e+01,3.933000e+04,4.552083e-01,9.455674e-01,9.455129e-01,-1.566370e-05,3.284653e-09,3.796041e+01,7.976207e+00,2.998421e+01,3.968648e+01,1.700971e+02
2.048140e+06,2.370532e+01,3.934000e+04,4.553241e-01,9.455779e-01,9.455129e-01,-1.563086e-05,3.284653e-09,3.796204e+01,7.976207e+00,2.998584e+01,3.968786e+01,1.701051e+02
2.048150e+06,2.370544e+01,3.935000e+04,4.554398e-01,9.455884e-01,9.455130e-01,-1.559801e-05,3.284653e-09,3.796368e+01,7.976207e+00,2.998747e+01,3.968924e+01,1.701132e+02
2.048160e+06,2.370556e+01,3.936000e+04,4.555556e-01,9.455988e-01,9.455130e-01,-1.556516e-05,3.284653e-09,3.796531e+01,7.976207e+00,2.998910e+01,3.969061e+01,1.701212e+02
2.048170e+06,2.370567e+01,3.937000e+04,4.556713e-01,9.456093e-01,9.455130e-01,-1.553232e-05,3.284652e-09,3.796694e+01,7.976207e+00,2.999074e+01,3.969199e+01,1.701293e+02
2.048180e+06,2.370579e+01,3.938000e+04,4.557870e-01,9.456198e-01,9.455130e-01,-1.549947e-05,3.284652e-09,3.796857e+01,7.976207e+00,2.999237e+01,3.969336e+01,1.701373e+02
2.048190e+06,2.370590e+01,3.939000e+04,4.559028e-01,9.456303e-01,9.455131e-01,-1.546662e-05,3.284652e-09,3.797021e+01,7.976207e+00,2.999400e+01,3.969473e+01,1.701453e+02
2.048200e+06,2.370602e+01,3.940000e+04,4.560185e-01,9.456407e-01,9.455131e-01,-1.543378e-05,3.284652e-09,3.797184e+01,7.976207e+00,2.999563e+01,3.969611e+01,1.701534e+02
2.048210e+06,2.370613e+01,3.941000e+04,4.561343e-01,9.456512e-01,9.455131e-01,-1.540093e-05,3.284652e-09,3.797347e+01,7.976207e+00,2.999727e+01,3.969748e+01,1.701614e+02
2.048220e+06,2.370625e+01,3.942000e+04,4.562500e-01,9.456617e-01,9.455132e-01,-1.536808e-05,3.284652e-09,3.797510e+01,7.976207e+00,2.999890e+01,3.969886e+01,1.701694e+02
2.048230e+06,2.370637e+01,3.943000e+04,4.563657e-01,9.456722e-01,9.455132e-01,-1.533524e-05,3.284652e-09,3.797674e+01,7.976207e+00,3.000053e+01,3.970023e+01,1.701775e+02
2.048240e+06,2.370648e+01,3.944000e+04,4.564815e-01,9.456826e-01,9.455132e-01,-1.530239e-05,3.284652e-09,3.797837e+01,7.976207e+00,3.000216e+01,3.970161e+01,1.701855e+02
2.048250e+06,2.370660e+01,3.945000e+04,4.565972e-01,9.456931e-01,9.455133e-01,-1.526955e-05,3.284652e-09,3.798000e+01,7.976207e+00,3.000379e+01,3.970298e+01,1.701936e+02
2.048260e+06,2.370671e+01,3.946000e+04,4.567130e-01,9.457005e-01,9.455133e-01,-1.523670e-05,3.284651e-09,3.798121e+01,7.976207e+00,3.000500e+01,3.970401e+01,1.702000e+02
2.048270e+06,2.370683e+01,3.947000e+04,4.568287e-01,9.456953e-01,9.455133e-01,-1.520385e-05,3.284651e-09,3.798070e+01,7.976207e+00,3.000449e+01,3.970365e+01,1.702000e+02
2.048280e+06,2.370694e+01,3.948000e+04,4.569444e-01,9.456901e-01,9.455134e-01,-1.517101e-05,3.284651e-09,3.798018e+01,7.976207e+00,3.000398e+01,3.970328e+01,1.702000e+02
2.048290e+06,2.370706e+01,3.949000e+04,4.570602e-01,9.456848e-01,9.455134e-01,-1.513816e-05,3.284651e-09,3.797967e+01,7.976207e+00,3.000347e+01,3.970291e+01,1.702000e+02
2.048300e+06,2.370718e+01,3.950000e+04,4.571759e-01,9.456796e-01,9.455134e-01,-1.510531e-05,3.284651e-09,3.797916e+01,7.976207e+00,3.000295e+01,3.970255e+01,1.702000e+02
2.048310e+06,2.370729e+01,3.951000e+04,4.572917e-01,9.456744e-01,9.455135e-01,-1.507247e-05,3.284651e-09,3.797865e+01,7.976207e+00,3.000244e+01,3.970218e+01,1.702000e+02
2.048320e+06,2.370741e+01,3.952000e+04,4.574074e-01,9.456692e-01,9.455135e-01,-1.503962e-05,3.284651e-09,3.797814e+01,7.976207e+00,3.000193e+01,3.970182e+01,1.702000e+02
2.048330e+06,2.370752e+01,3.953000e+04,4.575231e-01,9.456640e-01,9.455135e-01,-1.500677e-05,3.284651e-09,3.797763e+01,7.976207e+00,3.000142e+01,3.970145e+01,1.702000e+02
2.048340e+06,2.370764e+01,3.954000e+04,4.576389e-01,9.456588e-01,9.455135e-01,-1.497393e-05,3.284651e-09,3.797711e+01,7.976207e+00,3.000091e+01,3.970108e+01,1.702000e+02
2.048350e+06,2.370775e+01,3.955000e+04,4.577546e-01,9.456535e-01,9.455136e-01,-1.494108e-05,3.284650e-09,3.797660e+01,7.976207e+00,3.000039e+01,3.970072e+01,1.702000e+02
2.048360e+06,2.370787e+01,3.956000e+04,4.578704e-01,9.456483e-01,9.455136e-01,-1.490823e-05,3.284650e-09,3.797609e+01,7.976207e+00,2.999988e+01,3.970035e+01,1.702000e+02
2.048370e+06,2.370799e+01,3.957000e+04,4.579861e-01,9.456431e-01,9.455136e-01,-1.487539e-05,3.284650e-09,3.797558e+01,7.976207e+00,2.999937e+01,3.969998e+01,1.702000e+02
2.048380e+06,2.370810e+01,3.958000e+04,4.581019e-01,9.456379e-01,9.455137e-01,-1.484254e-05,3.284650e-09,3.797507e+01,7.976207e+00,2.999886e+01,3.969962e+01,1.702000e+02
2.048390e+06,2.370822e+01,3.959000e+04,4.582176e-01,9.456327e-01,9.455137e-01,-1.480969e-05,3.284650e-09,3.797455e+01,7.976207e+00,2.999835e+01,3.969925e+01,1.702000e+02
2.048400e+06,2.370833e+01,3.960000e+04,4.583333e-01,9.456275e-01,9.455137e-01,-1.477685e-05,3.284650e-09,3.797404e+01,7.976207e+00,2.999783e+01,3.969888e+01,1.702000e+02
2.048410e+06,2.370845e+01,3.961000e+04,4.584491e-01,9.456222e-01,9.455138e-01,-1.474400e-05,3.284650e-09,3.797353e+01,7.976207e+00,2.999732e+01,3.969852e+01,1.702000e+02
2.048420e+06,2.370856e+01,3.962000e+04,4.585648e-01,9.456170e-01,9.455138e-01,-1.471115e-05,3.284650e-09,3.797302e+01,7.976207e+00,2.999681e+01,3.969815e+01,1.702000e+02
2.048430e+06,2.370868e+01,3.963000e+04,4.586806e-01,9.456118e-01,9.455138e-01,-1.467831e-05,3.284650e-09,3.797251e+01,7.976207e+00,2.999630e+01,3.969778e+01,1.702000e+02
2.048440e+06,2.370880e+01,3.964000e+04,4.587963e-01,9.456066e-01,9.455139e-01,-1.464546e-05,3.284650e-09,3.797199e+01,7.976207e+00,2.999579e+01,3.969742e+01,1.702000e+02
2.048450e+06,2.370891e+01,3.965000e+04,4.589120e-01,9.456014e-01,9.455139e-01,-1.461262e-05,3.284649e-09,3.797148e+01,7.976207e+00,2.999527e+01,3.969705e+01,1.702000e+02
2.048460e+06,2.370903e+01,3.966000e+04,4.590278e-01,9.455962e-01,9.455139e-01,-1.457977e-05,3.284649e-09,3.797097e+01,7.976207e+00,2.999476e+01,3.969669e+01,1.702000e+02
2.048470e+06,2.370914e+01,3.967000e+04,4.591435e-01,9.455909e-01,9.455139e-01,-1.454692e-05,3.284649e-09,3.797046e+01,7.976207e+00,2.999425e+01,3.969632e+01,1.702000e+02
2.048480e+06,2.370926e+01,3.968000e+04,4.592593e-01,9.455857e-01,9.455140e-01,-1.451408e-05,3.284649e-09,3.796995e+01,7.976207e+00,2.999374e+01,3.969595e+01,1.702000e+02
2.048490e+06,2.370938e+01,3.969000e+04,4.593750e-01,9.455805e-01,9.455140e-01,-1.448123e-05,3.284649e-09,3.796943e+01,7.976207e+00,2.999323e+01,3.969559e+01,1.702000e+02
2.048500e+06,2.370949e+01,3.970000e+04,4.594907e-01,9.455753e-01,9.455140e-01,-1.444838e-05,3.284649e-09,3.796892e+01,7.976207e+00,2.999271e+01,3.969522e+01,1.702000e+02
2.048510e+06,2.370961e+01,3.971000e+04,4.596065e-01,9.455701e-01,9.455141e-01,-1.441554e-05,3.284649e-09,3.796821e+01,7.976207e+00,2.999201e+01,3.969465e+01,1.702000e+02
2.048520e+06,2.370972e+01,3.972000e+04,4.597222e-01,9.455649e-01,9.455141e-01,-1.438269e-05,3.284649e-09,3.796633e+01,7.976207e+00,2.999013e+01,3.969283e+01,1.702000e+02
2.048530e+06,2.370984e+01,3.973000e+04,4.598380e-01,9.455597e-01,9.455141e-01,-1.434984e-05,3.284649e-09,3.796445e+01,7.976207e+00,2.998825e+01,3.969102e+01,1.702000e+02
2.048540e+06,2.370995e+01,3.974000e+04,4.599537e-01,9.455545e-01,9.455142e-01,-1.431700e-05,3.284648e-09,3.796257e+01,7.976207e+00,2.998637e+01,3.968920e+01,1.702000e+02
2.048550e+06,2.371007e+01,3.975000e+04,4.600694e-01,9.455493e-01,9.455142e-01,-1.428415e-05,3.284648e-09,3.796069e+01,7.976207e+00,2.998448e+01,3.968739e+01,1.702000e+02
2.048560e+06,2.371019e+01,3.976000e+04,4.601852e-01,9.455440e-01,9.455142e-01,-1.425130e-05,3.284648e-09,3.795881e+01,7.976207e+00,2.998260e+01,3.968557e+01,1.702000e+02
2.048570e+06,2.371030e+01,3.977000e+04,4.603009e-01,9.455388e-01,9.455143e-01,-1.421846e-05,3.284648e-09,3.795693e+01,7.976207e+00,2.998072e+01,3.968376e+01,1.702000e+02
2.048580e+06,2.371042e+01,3.978000e+04,4.604167e-01,9.455336e-01,9.455143e-01,-1.418561e-05,3.284648e-09,3.795505e+01,7.976207e+00,2.997884e+01,3.968194e+01,1.702000e+02
2.048590e+06,2.371053e+01,3.979000e+04,4.605324e-01,9.455284e-01,9.455143e-01,-1.415276e-05,3.284648e-09,3.795317e+01,7.976207e+00,2.997696e+01,3.968013e+01,1.702000e+02
2.048600e+06,2.371065e+01,3.980000e+04,4.606481e-01,9.455232e-01,9.455144e-01,-1.411992e-05,3.284648e-09,3.795129e+01,7.976207e+00,2.997508e+01,3.967832e+01,1.702000e+02
2.048610e+06,2.371076e+01,3.981000e+04,4.607639e-01,9.455180e-01,9.455144e-01,-1.408707e-05,3.284648e-09,3.794941e+01,7.976207e+00,2.997320e+01,3.967650e+01,1.702000e+02
2.048620e+06,2.371088e+01,3.982000e+04,4.608796e-01,9.455128e-01,9.455144e-01,-1.405423e-05,3.284648e-09,3.794752e+01,7.976207e+00,2.997132e+01,3.967469e+01,1.702000e+02
2.048630e+06,2.371100e+01,3.983000e+04,4.609954e-01,9.455076e-01,9.455144e-01,-1.402138e-05,3.284647e-09,3.794564e+01,7.976207e+00,2.996944e+01,3.967287e+01,1.702000e+02
2.048640e+06,2.371111e+01,3.984000e+04,4.611111e-01,9.455024e-01,9.455145e-01,-1.398853e-05,3.284647e-09,3.794376e+01,7.976207e+00,2.996756e+01,3.967106e+01,1.702000e+02
2.048650e+06,2.371123e+01,3.985000e+04,4.612269e-01,9.454972e-01,9.455145e-01,-1.395569e-05,3.284647e-09,3.794188e+01,7.976207e+00,2.996568e+01,3.966924e+01,1.702000e+02
2.048660e+06,2.371134e+01,3.986000e+04,4.613426e-01,9.454920e-01,9.455145e-01,-1.392284e-05,3.284647e-09,3.794000e+01,7.976207e+00,2.996379e+01,3.966743e+01,1.702000e+02
2.048670e+06,2.371146e+01,3.987000e+04,4.614583e-01,9.454868e-01,9.455146e-01,-1.388999e-05,3.284647e-09,3.793812e+01,7.976207e+00,2.996191e+01,3.966561e+01,1.702000e+02
2.048680e+06,2.371157e+01,3.988000e+04,4.615741e-01,9.454816e-01,9.455146e-01,-1.385715e-05,3.284647e-09,3.793624e+01,7.976207e+00,2.996003e+01,3.966380e+01,1.702000e+02
2.048690e+06,2.371169e+01,3.989000e+04,4.616898e-01,9.454764e-01,9.455146e-01,-1.382430e-05,3.284647e-09,3.793436e+01,7.976207e+00,2.995815e+01,3.966198e+01,1.702000e+02
2.048700e+06,2.371181e+01,3.990000e+04,4.618056e-01,9.454712e-01,9.455147e-01,-1.379145e-05,3.284647e-09,3.793248e+01,7.976207e+00,2.995627e+01,3.966017e+01,1.702000e+02
2.048710e+06,2.371192e+01,3.991000e+04,4.619213e-01,9.454660e-01,9.455147e-01,-1.375861e-05,3.284647e-09,3.793060e+01,7.976207e+00,2.995439e+01,3.965835e+01,1.702000e+02
