Repository: brandonlampe/CS_Data

# Repository for Crushed Salt Data
**Grant No: 456417**

This is a work in progress!

## Repository Content

### Directory Names
A uniform namining structure still in progress, but in general directories are named according to the following:
 - Names contain no spaces, a single underscore "_" will be used as a file name seperator.
 - Files are for the Crushed Salt Project (CSP); therefore, the first three charaters of each file are "CSP".
 - Folders are organized by which frame the test was performed on i.e., A2 or A3.
 - The fifth and sixth charaters of each file name will therefore be "A" followed by the frame number.

File: UNM_WP_HY_175_09/STAGE18/CREEP_FIT/175_09_STAGE18_CREEP_OUT.csv (part 18 of 101)
Analysis by Brandon Lampe, performed on: 2016/07/12 20:52:28
Experimental results below begin at: 2016/05/01 15:26:02
Duration (sec),Duration (day),Elapsed Time (sec),Elapsed Time (day),Interpolated Fractional Density,Fit to Fractional Density,Fit to Volume Strain,Fit to Volume Strain Rate (1/sec),Confining Pressure (MPa),Pore Pressure (MPa),Terzaghi Pressure (MPa),Solid Pressure (MPa),Temperature (C))
2.048720e+06,2.371204e+01,3.992000e+04,4.620370e-01,9.454608e-01,9.455147e-01,-1.372576e-05,3.284646e-09,3.792872e+01,7.976207e+00,2.995251e+01,3.965654e+01,1.702000e+02
2.048730e+06,2.371215e+01,3.993000e+04,4.621528e-01,9.454556e-01,9.455148e-01,-1.369291e-05,3.284646e-09,3.792683e+01,7.976207e+00,2.995063e+01,3.965472e+01,1.702000e+02
2.048740e+06,2.371227e+01,3.994000e+04,4.622685e-01,9.454503e-01,9.455148e-01,-1.366007e-05,3.284646e-09,3.792495e+01,7.976207e+00,2.994875e+01,3.965291e+01,1.702000e+02
2.048750e+06,2.371238e+01,3.995000e+04,4.623843e-01,9.454451e-01,9.455148e-01,-1.362722e-05,3.284646e-09,3.792307e+01,7.976207e+00,2.994687e+01,3.965109e+01,1.702000e+02
2.048760e+06,2.371250e+01,3.996000e+04,4.625000e-01,9.454408e-01,9.455149e-01,-1.359437e-05,3.284646e-09,3.792165e+01,7.976207e+00,2.994544e+01,3.964973e+01,1.701993e+02
2.048770e+06,2.371262e+01,3.997000e+04,4.626157e-01,9.454408e-01,9.455149e-01,-1.356153e-05,3.284646e-09,3.792241e+01,7.976207e+00,2.994621e+01,3.965054e+01,1.701953e+02
2.048780e+06,2.371273e+01,3.998000e+04,4.627315e-01,9.454408e-01,9.455149e-01,-1.352868e-05,3.284646e-09,3.792318e+01,7.976207e+00,2.994697e+01,3.965135e+01,1.701913e+02
2.048790e+06,2.371285e+01,3.999000e+04,4.628472e-01,9.454408e-01,9.455149e-01,-1.349584e-05,3.284646e-09,3.792395e+01,7.976207e+00,2.994774e+01,3.965216e+01,1.701873e+02
2.048800e+06,2.371296e+01,4.000000e+04,4.629630e-01,9.454408e-01,9.455150e-01,-1.346299e-05,3.284646e-09,3.792471e+01,7.976207e+00,2.994850e+01,3.965297e+01,1.701833e+02
2.048810e+06,2.371308e+01,4.001000e+04,4.630787e-01,9.454408e-01,9.455150e-01,-1.343014e-05,3.284646e-09,3.792548e+01,7.976207e+00,2.994927e+01,3.965378e+01,1.701794e+02
2.048820e+06,2.371319e+01,4.002000e+04,4.631944e-01,9.454408e-01,9.455150e-01,-1.339730e-05,3.284645e-09,3.792624e+01,7.976207e+00,2.995003e+01,3.965459e+01,1.701754e+02
2.048830e+06,2.371331e+01,4.003000e+04,4.633102e-01,9.454408e-01,9.455151e-01,-1.336445e-05,3.284645e-09,3.792701e+01,7.976207e+00,2.995080e+01,3.965540e+01,1.701714e+02
2.048840e+06,2.371343e+01,4.004000e+04,4.634259e-01,9.454408e-01,9.455151e-01,-1.333160e-05,3.284645e-09,3.792777e+01,7.976207e+00,2.995156e+01,3.965621e+01,1.701674e+02
2.048850e+06,2.371354e+01,4.005000e+04,4.635417e-01,9.454408e-01,9.455151e-01,-1.329876e-05,3.284645e-09,3.792854e+01,7.976207e+00,2.995233e+01,3.965701e+01,1.701634e+02
2.048860e+06,2.371366e+01,4.006000e+04,4.636574e-01,9.454408e-01,9.455152e-01,-1.326591e-05,3.284645e-09,3.792930e+01,7.976207e+00,2.995309e+01,3.965782e+01,1.701594e+02
2.048870e+06,2.371377e+01,4.007000e+04,4.637731e-01,9.454408e-01,9.455152e-01,-1.323306e-05,3.284645e-09,3.793007e+01,7.976207e+00,2.995386e+01,3.965863e+01,1.701554e+02
2.048880e+06,2.371389e+01,4.008000e+04,4.638889e-01,9.454408e-01,9.455152e-01,-1.320022e-05,3.284645e-09,3.793083e+01,7.976207e+00,2.995462e+01,3.965944e+01,1.701514e+02
2.048890e+06,2.371400e+01,4.009000e+04,4.640046e-01,9.454408e-01,9.455153e-01,-1.316737e-05,3.284645e-09,3.793160e+01,7.976207e+00,2.995539e+01,3.966025e+01,1.701474e+02
2.048900e+06,2.371412e+01,4.010000e+04,4.641204e-01,9.454408e-01,9.455153e-01,-1.313452e-05,3.284645e-09,3.793236e+01,7.976207e+00,2.995616e+01,3.966106e+01,1.701434e+02
2.048910e+06,2.371424e+01,4.011000e+04,4.642361e-01,9.454408e-01,9.455153e-01,-1.310168e-05,3.284644e-09,3.793313e+01,7.976207e+00,2.995692e+01,3.966187e+01,1.701394e+02
2.048920e+06,2.371435e+01,4.012000e+04,4.643519e-01,9.454408e-01,9.455153e-01,-1.306883e-05,3.284644e-09,3.793389e+01,7.976207e+00,2.995769e+01,3.966268e+01,1.701355e+02
2.048930e+06,2.371447e+01,4.013000e+04,4.644676e-01,9.454408e-01,9.455154e-01,-1.303598e-05,3.284644e-09,3.793466e+01,7.976207e+00,2.995845e+01,3.966349e+01,1.701315e+02
2.048940e+06,2.371458e+01,4.014000e+04,4.645833e-01,9.454408e-01,9.455154e-01,-1.300314e-05,3.284644e-09,3.793542e+01,7.976207e+00,2.995922e+01,3.966430e+01,1.701275e+02
2.048950e+06,2.371470e+01,4.015000e+04,4.646991e-01,9.454408e-01,9.455154e-01,-1.297029e-05,3.284644e-09,3.793619e+01,7.976207e+00,2.995998e+01,3.966511e+01,1.701235e+02
2.048960e+06,2.371481e+01,4.016000e+04,4.648148e-01,9.454408e-01,9.455155e-01,-1.293745e-05,3.284644e-09,3.793695e+01,7.976207e+00,2.996075e+01,3.966592e+01,1.701195e+02
2.048970e+06,2.371493e+01,4.017000e+04,4.649306e-01,9.454408e-01,9.455155e-01,-1.290460e-05,3.284644e-09,3.793772e+01,7.976207e+00,2.996151e+01,3.966673e+01,1.701155e+02
2.048980e+06,2.371505e+01,4.018000e+04,4.650463e-01,9.454408e-01,9.455155e-01,-1.287175e-05,3.284644e-09,3.793848e+01,7.976207e+00,2.996228e+01,3.966754e+01,1.701115e+02
2.048990e+06,2.371516e+01,4.019000e+04,4.651620e-01,9.454408e-01,9.455156e-01,-1.283891e-05,3.284644e-09,3.793925e+01,7.976207e+00,2.996304e+01,3.966835e+01,1.701075e+02
2.049000e+06,2.371528e+01,4.020000e+04,4.652778e-01,9.454408e-01,9.455156e-01,-1.280606e-05,3.284643e-09,3.794001e+01,7.976207e+00,2.996381e+01,3.966915e+01,1.701035e+02
2.049010e+06,2.371539e+01,4.021000e+04,4.653935e-01,9.454414e-01,9.455156e-01,-1.277321e-05,3.284643e-09,3.794075e+01,7.976207e+00,2.996454e+01,3.966991e+01,1.700995e+02
2.049020e+06,2.371551e+01,4.022000e+04,4.655093e-01,9.454467e-01,9.455157e-01,-1.274037e-05,3.284643e-09,3.794126e+01,7.976207e+00,2.996506e+01,3.967028e+01,1.700955e+02
2.049030e+06,2.371562e+01,4.023000e+04,4.656250e-01,9.454519e-01,9.455157e-01,-1.270752e-05,3.284643e-09,3.794178e+01,7.976207e+00,2.996557e+01,3.967065e+01,1.700915e+02
2.049040e+06,2.371574e+01,4.024000e+04,4.657407e-01,9.454571e-01,9.455157e-01,-1.267467e-05,3.284643e-09,3.794229e+01,7.976207e+00,2.996608e+01,3.967102e+01,1.700875e+02
2.049050e+06,2.371586e+01,4.025000e+04,4.658565e-01,9.454623e-01,9.455158e-01,-1.264183e-05,3.284643e-09,3.794280e+01,7.976207e+00,2.996660e+01,3.967139e+01,1.700835e+02
2.049060e+06,2.371597e+01,4.026000e+04,4.659722e-01,9.454675e-01,9.455158e-01,-1.260898e-05,3.284643e-09,3.794332e+01,7.976207e+00,2.996711e+01,3.967176e+01,1.700795e+02
2.049070e+06,2.371609e+01,4.027000e+04,4.660880e-01,9.454727e-01,9.455158e-01,-1.257613e-05,3.284643e-09,3.794383e+01,7.976207e+00,2.996763e+01,3.967213e+01,1.700755e+02
2.049080e+06,2.371620e+01,4.028000e+04,4.662037e-01,9.454779e-01,9.455158e-01,-1.254329e-05,3.284643e-09,3.794435e+01,7.976207e+00,2.996814e+01,3.967249e+01,1.700715e+02
2.049090e+06,2.371632e+01,4.029000e+04,4.663194e-01,9.454831e-01,9.455159e-01,-1.251044e-05,3.284642e-09,3.794486e+01,7.976207e+00,2.996865e+01,3.967286e+01,1.700675e+02
2.049100e+06,2.371644e+01,4.030000e+04,4.664352e-01,9.454883e-01,9.455159e-01,-1.247760e-05,3.284642e-09,3.794537e+01,7.976207e+00,2.996917e+01,3.967323e+01,1.700635e+02
2.049110e+06,2.371655e+01,4.031000e+04,4.665509e-01,9.454935e-01,9.455159e-01,-1.244475e-05,3.284642e-09,3.794589e+01,7.976207e+00,2.996968e+01,3.967360e+01,1.700595e+02
2.049120e+06,2.371667e+01,4.032000e+04,4.666667e-01,9.454987e-01,9.455160e-01,-1.241190e-05,3.284642e-09,3.794640e+01,7.976207e+00,2.997019e+01,3.967397e+01,1.700555e+02
2.049130e+06,2.371678e+01,4.033000e+04,4.667824e-01,9.455039e-01,9.455160e-01,-1.237906e-05,3.284642e-09,3.794691e+01,7.976207e+00,2.997071e+01,3.967434e+01,1.700515e+02
2.049140e+06,2.371690e+01,4.034000e+04,4.668981e-01,9.455091e-01,9.455160e-01,-1.234621e-05,3.284642e-09,3.794743e+01,7.976207e+00,2.997122e+01,3.967471e+01,1.700475e+02
2.049150e+06,2.371701e+01,4.035000e+04,4.670139e-01,9.455143e-01,9.455161e-01,-1.231336e-05,3.284642e-09,3.794794e+01,7.976207e+00,2.997173e+01,3.967508e+01,1.700435e+02
2.049160e+06,2.371713e+01,4.036000e+04,4.671296e-01,9.455195e-01,9.455161e-01,-1.228052e-05,3.284642e-09,3.794846e+01,7.976207e+00,2.997225e+01,3.967545e+01,1.700395e+02
2.049170e+06,2.371725e+01,4.037000e+04,4.672454e-01,9.455247e-01,9.455161e-01,-1.224767e-05,3.284642e-09,3.794897e+01,7.976207e+00,2.997276e+01,3.967581e+01,1.700355e+02
2.049180e+06,2.371736e+01,4.038000e+04,4.673611e-01,9.455299e-01,9.455162e-01,-1.221482e-05,3.284642e-09,3.794948e+01,7.976207e+00,2.997328e+01,3.967618e+01,1.700314e+02
2.049190e+06,2.371748e+01,4.039000e+04,4.674769e-01,9.455351e-01,9.455162e-01,-1.218198e-05,3.284641e-09,3.795000e+01,7.976207e+00,2.997379e+01,3.967655e+01,1.700274e+02
2.049200e+06,2.371759e+01,4.040000e+04,4.675926e-01,9.455403e-01,9.455162e-01,-1.214913e-05,3.284641e-09,3.795051e+01,7.976207e+00,2.997430e+01,3.967692e+01,1.700234e+02
2.049210e+06,2.371771e+01,4.041000e+04,4.677083e-01,9.455456e-01,9.455162e-01,-1.211628e-05,3.284641e-09,3.795102e+01,7.976207e+00,2.997482e+01,3.967729e+01,1.700194e+02
2.049220e+06,2.371782e+01,4.042000e+04,4.678241e-01,9.455508e-01,9.455163e-01,-1.208344e-05,3.284641e-09,3.795154e+01,7.976207e+00,2.997533e+01,3.967766e+01,1.700154e+02
2.049230e+06,2.371794e+01,4.043000e+04,4.679398e-01,9.455560e-01,9.455163e-01,-1.205059e-05,3.284641e-09,3.795205e+01,7.976207e+00,2.997584e+01,3.967803e+01,1.700114e+02
2.049240e+06,2.371806e+01,4.044000e+04,4.680556e-01,9.455612e-01,9.455163e-01,-1.201775e-05,3.284641e-09,3.795257e+01,7.976207e+00,2.997636e+01,3.967840e+01,1.700074e+02
2.049250e+06,2.371817e+01,4.045000e+04,4.681713e-01,9.455664e-01,9.455164e-01,-1.198490e-05,3.284641e-09,3.795308e+01,7.976207e+00,2.997687e+01,3.967876e+01,1.700034e+02
2.049260e+06,2.371829e+01,4.046000e+04,4.682870e-01,9.455692e-01,9.455164e-01,-1.195205e-05,3.284641e-09,3.795333e+01,7.976207e+00,2.997712e+01,3.967894e+01,1.699994e+02
2.049270e+06,2.371840e+01,4.047000e+04,4.684028e-01,9.455579e-01,9.455164e-01,-1.191921e-05,3.284641e-09,3.795205e+01,7.976207e+00,2.997585e+01,3.967796e+01,1.699954e+02
2.049280e+06,2.371852e+01,4.048000e+04,4.685185e-01,9.455467e-01,9.455165e-01,-1.188636e-05,3.284640e-09,3.795077e+01,7.976207e+00,2.997457e+01,3.967699e+01,1.699914e+02
2.049290e+06,2.371863e+01,4.049000e+04,4.686343e-01,9.455354e-01,9.455165e-01,-1.185351e-05,3.284640e-09,3.794950e+01,7.976207e+00,2.997329e+01,3.967602e+01,1.699874e+02
2.049300e+06,2.371875e+01,4.050000e+04,4.687500e-01,9.455241e-01,9.455165e-01,-1.182067e-05,3.284640e-09,3.794822e+01,7.976207e+00,2.997201e+01,3.967504e+01,1.699834e+02
2.049310e+06,2.371887e+01,4.051000e+04,4.688657e-01,9.455129e-01,9.455166e-01,-1.178782e-05,3.284640e-09,3.794694e+01,7.976207e+00,2.997074e+01,3.967407e+01,1.699795e+02
2.049320e+06,2.371898e+01,4.052000e+04,4.689815e-01,9.455016e-01,9.455166e-01,-1.175497e-05,3.284640e-09,3.794567e+01,7.976207e+00,2.996946e+01,3.967309e+01,1.699755e+02
2.049330e+06,2.371910e+01,4.053000e+04,4.690972e-01,9.454904e-01,9.455166e-01,-1.172213e-05,3.284640e-09,3.794439e+01,7.976207e+00,2.996818e+01,3.967212e+01,1.699715e+02
2.049340e+06,2.371921e+01,4.054000e+04,4.692130e-01,9.454791e-01,9.455167e-01,-1.168928e-05,3.284640e-09,3.794311e+01,7.976207e+00,2.996691e+01,3.967115e+01,1.699675e+02
2.049350e+06,2.371933e+01,4.055000e+04,4.693287e-01,9.454679e-01,9.455167e-01,-1.165644e-05,3.284640e-09,3.794183e+01,7.976207e+00,2.996563e+01,3.967017e+01,1.699635e+02
2.049360e+06,2.371944e+01,4.056000e+04,4.694444e-01,9.454566e-01,9.455167e-01,-1.162359e-05,3.284640e-09,3.794056e+01,7.976207e+00,2.996435e+01,3.966920e+01,1.699595e+02
2.049370e+06,2.371956e+01,4.057000e+04,4.695602e-01,9.454454e-01,9.455167e-01,-1.159074e-05,3.284639e-09,3.793928e+01,7.976207e+00,2.996307e+01,3.966823e+01,1.699555e+02
2.049380e+06,2.371968e+01,4.058000e+04,4.696759e-01,9.454341e-01,9.455168e-01,-1.155790e-05,3.284639e-09,3.793800e+01,7.976207e+00,2.996180e+01,3.966725e+01,1.699515e+02
2.049390e+06,2.371979e+01,4.059000e+04,4.697917e-01,9.454229e-01,9.455168e-01,-1.152505e-05,3.284639e-09,3.793673e+01,7.976207e+00,2.996052e+01,3.966628e+01,1.699475e+02
2.049400e+06,2.371991e+01,4.060000e+04,4.699074e-01,9.454116e-01,9.455168e-01,-1.149220e-05,3.284639e-09,3.793545e+01,7.976207e+00,2.995924e+01,3.966531e+01,1.699435e+02
2.049410e+06,2.372002e+01,4.061000e+04,4.700231e-01,9.454004e-01,9.455169e-01,-1.145936e-05,3.284639e-09,3.793417e+01,7.976207e+00,2.995797e+01,3.966433e+01,1.699395e+02
2.049420e+06,2.372014e+01,4.062000e+04,4.701389e-01,9.453891e-01,9.455169e-01,-1.142651e-05,3.284639e-09,3.793290e+01,7.976207e+00,2.995669e+01,3.966336e+01,1.699356e+02
2.049430e+06,2.372025e+01,4.063000e+04,4.702546e-01,9.453779e-01,9.455169e-01,-1.139366e-05,3.284639e-09,3.793162e+01,7.976207e+00,2.995541e+01,3.966238e+01,1.699316e+02
2.049440e+06,2.372037e+01,4.064000e+04,4.703704e-01,9.453666e-01,9.455170e-01,-1.136082e-05,3.284639e-09,3.793034e+01,7.976207e+00,2.995413e+01,3.966141e+01,1.699276e+02
2.049450e+06,2.372049e+01,4.065000e+04,4.704861e-01,9.453554e-01,9.455170e-01,-1.132797e-05,3.284639e-09,3.792906e+01,7.976207e+00,2.995286e+01,3.966044e+01,1.699236e+02
2.049460e+06,2.372060e+01,4.066000e+04,4.706019e-01,9.453441e-01,9.455170e-01,-1.129512e-05,3.284638e-09,3.792779e+01,7.976207e+00,2.995158e+01,3.965946e+01,1.699196e+02
2.049470e+06,2.372072e+01,4.067000e+04,4.707176e-01,9.453329e-01,9.455171e-01,-1.126228e-05,3.284638e-09,3.792651e+01,7.976207e+00,2.995030e+01,3.965849e+01,1.699156e+02
2.049480e+06,2.372083e+01,4.068000e+04,4.708333e-01,9.453216e-01,9.455171e-01,-1.122943e-05,3.284638e-09,3.792523e+01,7.976207e+00,2.994903e+01,3.965752e+01,1.699116e+02
2.049490e+06,2.372095e+01,4.069000e+04,4.709491e-01,9.453104e-01,9.455171e-01,-1.119659e-05,3.284638e-09,3.792396e+01,7.976207e+00,2.994775e+01,3.965654e+01,1.699076e+02
2.049500e+06,2.372106e+01,4.070000e+04,4.710648e-01,9.452991e-01,9.455171e-01,-1.116374e-05,3.284638e-09,3.792268e+01,7.976207e+00,2.994647e+01,3.965557e+01,1.699036e+02
2.049510e+06,2.372118e+01,4.071000e+04,4.711806e-01,9.452909e-01,9.455172e-01,-1.113089e-05,3.284638e-09,3.792174e+01,7.976207e+00,2.994553e+01,3.965485e+01,1.699004e+02
2.049520e+06,2.372130e+01,4.072000e+04,4.712963e-01,9.453126e-01,9.455172e-01,-1.109805e-05,3.284638e-09,3.792413e+01,7.976207e+00,2.994792e+01,3.965665e+01,1.699044e+02
2.049530e+06,2.372141e+01,4.073000e+04,4.714120e-01,9.453343e-01,9.455172e-01,-1.106520e-05,3.284638e-09,3.792652e+01,7.976207e+00,2.995032e+01,3.965846e+01,1.699084e+02
2.049540e+06,2.372153e+01,4.074000e+04,4.715278e-01,9.453561e-01,9.455173e-01,-1.103235e-05,3.284638e-09,3.792892e+01,7.976207e+00,2.995271e+01,3.966026e+01,1.699124e+02
2.049550e+06,2.372164e+01,4.075000e+04,4.716435e-01,9.453778e-01,9.455173e-01,-1.099951e-05,3.284638e-09,3.793131e+01,7.976207e+00,2.995511e+01,3.966207e+01,1.699164e+02
2.049560e+06,2.372176e+01,4.076000e+04,4.717593e-01,9.453995e-01,9.455173e-01,-1.096666e-05,3.284637e-09,3.793371e+01,7.976207e+00,2.995750e+01,3.966387e+01,1.699204e+02
2.049570e+06,2.372188e+01,4.077000e+04,4.718750e-01,9.454213e-01,9.455174e-01,-1.093381e-05,3.284637e-09,3.793610e+01,7.976207e+00,2.995990e+01,3.966567e+01,1.699244e+02
2.049580e+06,2.372199e+01,4.078000e+04,4.719907e-01,9.454430e-01,9.455174e-01,-1.090097e-05,3.284637e-09,3.793850e+01,7.976207e+00,2.996229e+01,3.966748e+01,1.699284e+02
2.049590e+06,2.372211e+01,4.079000e+04,4.721065e-01,9.454647e-01,9.455174e-01,-1.086812e-05,3.284637e-09,3.794089e+01,7.976207e+00,2.996469e+01,3.966928e+01,1.699324e+02
2.049600e+06,2.372222e+01,4.080000e+04,4.722222e-01,9.454865e-01,9.455175e-01,-1.083528e-05,3.284637e-09,3.794329e+01,7.976207e+00,2.996708e+01,3.967109e+01,1.699364e+02
2.049610e+06,2.372234e+01,4.081000e+04,4.723380e-01,9.455082e-01,9.455175e-01,-1.080243e-05,3.284637e-09,3.794568e+01,7.976207e+00,2.996948e+01,3.967289e+01,1.699404e+02
2.049620e+06,2.372245e+01,4.082000e+04,4.724537e-01,9.455299e-01,9.455175e-01,-1.076958e-05,3.284637e-09,3.794808e+01,7.976207e+00,2.997187e+01,3.967470e+01,1.699444e+02
2.049630e+06,2.372257e+01,4.083000e+04,4.725694e-01,9.455517e-01,9.455176e-01,-1.073674e-05,3.284637e-09,3.795047e+01,7.976207e+00,2.997426e+01,3.967650e+01,1.699484e+02
2.049640e+06,2.372269e+01,4.084000e+04,4.726852e-01,9.455734e-01,9.455176e-01,-1.070389e-05,3.284637e-09,3.795287e+01,7.976207e+00,2.997666e+01,3.967830e+01,1.699524e+02
2.049650e+06,2.372280e+01,4.085000e+04,4.728009e-01,9.455951e-01,9.455176e-01,-1.067104e-05,3.284636e-09,3.795526e+01,7.976207e+00,2.997905e+01,3.968011e+01,1.699564e+02
2.049660e+06,2.372292e+01,4.086000e+04,4.729167e-01,9.456169e-01,9.455176e-01,-1.063820e-05,3.284636e-09,3.795766e+01,7.976207e+00,2.998145e+01,3.968191e+01,1.699604e+02
2.049670e+06,2.372303e+01,4.087000e+04,4.730324e-01,9.456386e-01,9.455177e-01,-1.060535e-05,3.284636e-09,3.796005e+01,7.976207e+00,2.998384e+01,3.968371e+01,1.699644e+02
2.049680e+06,2.372315e+01,4.088000e+04,4.731481e-01,9.456603e-01,9.455177e-01,-1.057250e-05,3.284636e-09,3.796244e+01,7.976207e+00,2.998624e+01,3.968552e+01,1.699684e+02
2.049690e+06,2.372326e+01,4.089000e+04,4.732639e-01,9.456821e-01,9.455177e-01,-1.053966e-05,3.284636e-09,3.796484e+01,7.976207e+00,2.998863e+01,3.968732e+01,1.699725e+02
2.049700e+06,2.372338e+01,4.090000e+04,4.733796e-01,9.457038e-01,9.455178e-01,-1.050681e-05,3.284636e-09,3.796723e+01,7.976207e+00,2.999103e+01,3.968913e+01,1.699765e+02
2.049710e+06,2.372350e+01,4.091000e+04,4.734954e-01,9.457255e-01,9.455178e-01,-1.047397e-05,3.284636e-09,3.796963e+01,7.976207e+00,2.999342e+01,3.969093e+01,1.699805e+02
2.049720e+06,2.372361e+01,4.092000e+04,4.736111e-01,9.457473e-01,9.455178e-01,-1.044112e-05,3.284636e-09,3.797202e+01,7.976207e+00,2.999582e+01,3.969273e+01,1.699845e+02
2.049730e+06,2.372373e+01,4.093000e+04,4.737269e-01,9.457690e-01,9.455179e-01,-1.040827e-05,3.284636e-09,3.797442e+01,7.976207e+00,2.999821e+01,3.969453e+01,1.699885e+02
2.049740e+06,2.372384e+01,4.094000e+04,4.738426e-01,9.457907e-01,9.455179e-01,-1.037543e-05,3.284635e-09,3.797681e+01,7.976207e+00,3.000061e+01,3.969634e+01,1.699925e+02
2.049750e+06,2.372396e+01,4.095000e+04,4.739583e-01,9.458125e-01,9.455179e-01,-1.034258e-05,3.284635e-09,3.797921e+01,7.976207e+00,3.000300e+01,3.969814e+01,1.699965e+02
2.049760e+06,2.372407e+01,4.096000e+04,4.740741e-01,9.458300e-01,9.455180e-01,-1.030973e-05,3.284635e-09,3.798125e+01,7.976207e+00,3.000504e+01,3.969971e+01,1.700000e+02
2.049770e+06,2.372419e+01,4.097000e+04,4.741898e-01,9.458168e-01,9.455180e-01,-1.027689e-05,3.284635e-09,3.798073e+01,7.976207e+00,3.000453e+01,3.969961e+01,1.700000e+02
2.049780e+06,2.372431e+01,4.098000e+04,4.743056e-01,9.458037e-01,9.455180e-01,-1.024404e-05,3.284635e-09,3.798022e+01,7.976207e+00,3.000401e+01,3.969950e+01,1.700000e+02
2.049790e+06,2.372442e+01,4.099000e+04,4.744213e-01,9.457906e-01,9.455180e-01,-1.021119e-05,3.284635e-09,3.797970e+01,7.976207e+00,3.000349e+01,3.969939e+01,1.700000e+02
2.049800e+06,2.372454e+01,4.100000e+04,4.745370e-01,9.457775e-01,9.455181e-01,-1.017835e-05,3.284635e-09,3.797919e+01,7.976207e+00,3.000298e+01,3.969929e+01,1.700000e+02
2.049810e+06,2.372465e+01,4.101000e+04,4.746528e-01,9.457644e-01,9.455181e-01,-1.014550e-05,3.284635e-09,3.797867e+01,7.976207e+00,3.000246e+01,3.969918e+01,1.700000e+02
2.049820e+06,2.372477e+01,4.102000e+04,4.747685e-01,9.457513e-01,9.455181e-01,-1.011266e-05,3.284635e-09,3.797815e+01,7.976207e+00,3.000195e+01,3.969908e+01,1.700000e+02
2.049830e+06,2.372488e+01,4.103000e+04,4.748843e-01,9.457382e-01,9.455182e-01,-1.007981e-05,3.284635e-09,3.797764e+01,7.976207e+00,3.000143e+01,3.969897e+01,1.700000e+02
2.049840e+06,2.372500e+01,4.104000e+04,4.750000e-01,9.457251e-01,9.455182e-01,-1.004696e-05,3.284634e-09,3.797712e+01,7.976207e+00,3.000092e+01,3.969887e+01,1.700000e+02
2.049850e+06,2.372512e+01,4.105000e+04,4.751157e-01,9.457120e-01,9.455182e-01,-1.001412e-05,3.284634e-09,3.797661e+01,7.976207e+00,3.000040e+01,3.969876e+01,1.700000e+02
2.049860e+06,2.372523e+01,4.106000e+04,4.752315e-01,9.456989e-01,9.455183e-01,-9.981270e-06,3.284634e-09,3.797609e+01,7.976207e+00,2.999989e+01,3.969866e+01,1.700000e+02
2.049870e+06,2.372535e+01,4.107000e+04,4.753472e-01,9.456858e-01,9.455183e-01,-9.948424e-06,3.284634e-09,3.797558e+01,7.976207e+00,2.999937e+01,3.969855e+01,1.700000e+02
2.049880e+06,2.372546e+01,4.108000e+04,4.754630e-01,9.456727e-01,9.455183e-01,-9.915578e-06,3.284634e-09,3.797506e+01,7.976207e+00,2.999885e+01,3.969845e+01,1.700000e+02
2.049890e+06,2.372558e+01,4.109000e+04,4.755787e-01,9.456596e-01,9.455184e-01,-9.882731e-06,3.284634e-09,3.797455e+01,7.976207e+00,2.999834e+01,3.969834e+01,1.700000e+02
2.049900e+06,2.372569e+01,4.110000e+04,4.756944e-01,9.456465e-01,9.455184e-01,-9.849885e-06,3.284634e-09,3.797403e+01,7.976207e+00,2.999782e+01,3.969823e+01,1.700000e+02
2.049910e+06,2.372581e+01,4.111000e+04,4.758102e-01,9.456334e-01,9.455184e-01,-9.817039e-06,3.284634e-09,3.797351e+01,7.976207e+00,2.999731e+01,3.969813e+01,1.700000e+02
2.049920e+06,2.372593e+01,4.112000e+04,4.759259e-01,9.456203e-01,9.455185e-01,-9.784192e-06,3.284634e-09,3.797300e+01,7.976207e+00,2.999679e+01,3.969802e+01,1.700000e+02
2.049930e+06,2.372604e+01,4.113000e+04,4.760417e-01,9.456072e-01,9.455185e-01,-9.751346e-06,3.284633e-09,3.797248e+01,7.976207e+00,2.999628e+01,3.969792e+01,1.700000e+02
2.049940e+06,2.372616e+01,4.114000e+04,4.761574e-01,9.455941e-01,9.455185e-01,-9.718500e-06,3.284633e-09,3.797197e+01,7.976207e+00,2.999576e+01,3.969781e+01,1.700000e+02
2.049950e+06,2.372627e+01,4.115000e+04,4.762731e-01,9.455810e-01,9.455185e-01,-9.685653e-06,3.284633e-09,3.797145e+01,7.976207e+00,2.999525e+01,3.969771e+01,1.700000e+02
2.049960e+06,2.372639e+01,4.116000e+04,4.763889e-01,9.455679e-01,9.455186e-01,-9.652807e-06,3.284633e-09,3.797094e+01,7.976207e+00,2.999473e+01,3.969760e+01,1.700000e+02
2.049970e+06,2.372650e+01,4.117000e+04,4.765046e-01,9.455548e-01,9.455186e-01,-9.619961e-06,3.284633e-09,3.797042e+01,7.976207e+00,2.999422e+01,3.969750e+01,1.700000e+02
2.049980e+06,2.372662e+01,4.118000e+04,4.766204e-01,9.455417e-01,9.455186e-01,-9.587114e-06,3.284633e-09,3.796991e+01,7.976207e+00,2.999370e+01,3.969739e+01,1.700000e+02
2.049990e+06,2.372674e+01,4.119000e+04,4.767361e-01,9.455286e-01,9.455187e-01,-9.554268e-06,3.284633e-09,3.796939e+01,7.976207e+00,2.999318e+01,3.969728e+01,1.700000e+02
2.050000e+06,2.372685e+01,4.120000e+04,4.768519e-01,9.455154e-01,9.455187e-01,-9.521422e-06,3.284633e-09,3.796888e+01,7.976207e+00,2.999267e+01,3.969718e+01,1.700000e+02
2.050010e+06,2.372697e+01,4.121000e+04,4.769676e-01,9.455049e-01,9.455187e-01,-9.488575e-06,3.284633e-09,3.796834e+01,7.976147e+00,2.999219e+01,3.969697e+01,1.700000e+02
2.050020e+06,2.372708e+01,4.122000e+04,4.770833e-01,9.455023e-01,9.455188e-01,-9.455729e-06,3.284632e-09,3.796775e+01,7.975894e+00,2.999185e+01,3.969644e+01,1.700000e+02
2.050030e+06,2.372720e+01,4.123000e+04,4.771991e-01,9.454997e-01,9.455188e-01,-9.422883e-06,3.284632e-09,3.796715e+01,7.975642e+00,2.999151e+01,3.969591e+01,1.700000e+02
2.050040e+06,2.372731e+01,4.124000e+04,4.773148e-01,9.454971e-01,9.455188e-01,-9.390036e-06,3.284632e-09,3.796656e+01,7.975390e+00,2.999117e+01,3.969539e+01,1.700000e+02
2.050050e+06,2.372743e+01,4.125000e+04,4.774306e-01,9.454946e-01,9.455189e-01,-9.357190e-06,3.284632e-09,3.796596e+01,7.975137e+00,2.999082e+01,3.969486e+01,1.700000e+02
2.050060e+06,2.372755e+01,4.126000e+04,4.775463e-01,9.454920e-01,9.455189e-01,-9.324344e-06,3.284632e-09,3.796536e+01,7.974885e+00,2.999048e+01,3.969433e+01,1.700000e+02
2.050070e+06,2.372766e+01,4.127000e+04,4.776620e-01,9.454894e-01,9.455189e-01,-9.291497e-06,3.284632e-09,3.796477e+01,7.974633e+00,2.999014e+01,3.969380e+01,1.700000e+02
2.050080e+06,2.372778e+01,4.128000e+04,4.777778e-01,9.454869e-01,9.455189e-01,-9.258651e-06,3.284632e-09,3.796417e+01,7.974380e+00,2.998979e+01,3.969327e+01,1.700000e+02
2.050090e+06,2.372789e+01,4.129000e+04,4.778935e-01,9.454843e-01,9.455190e-01,-9.225805e-06,3.284632e-09,3.796358e+01,7.974128e+00,2.998945e+01,3.969274e+01,1.700000e+02
2.050100e+06,2.372801e+01,4.130000e+04,4.780093e-01,9.454817e-01,9.455190e-01,-9.192959e-06,3.284632e-09,3.796298e+01,7.973876e+00,2.998911e+01,3.969221e+01,1.700000e+02
2.050110e+06,2.372812e+01,4.131000e+04,4.781250e-01,9.454791e-01,9.455190e-01,-9.160112e-06,3.284631e-09,3.796239e+01,7.973623e+00,2.998877e+01,3.969168e+01,1.700000e+02
2.050120e+06,2.372824e+01,4.132000e+04,4.782407e-01,9.454766e-01,9.455191e-01,-9.127266e-06,3.284631e-09,3.796179e+01,7.973371e+00,2.998842e+01,3.969116e+01,1.700000e+02
2.050130e+06,2.372836e+01,4.133000e+04,4.783565e-01,9.454740e-01,9.455191e-01,-9.094420e-06,3.284631e-09,3.796120e+01,7.973118e+00,2.998808e+01,3.969063e+01,1.700000e+02
2.050140e+06,2.372847e+01,4.134000e+04,4.784722e-01,9.454714e-01,9.455191e-01,-9.061573e-06,3.284631e-09,3.796060e+01,7.972866e+00,2.998774e+01,3.969010e+01,1.700000e+02
2.050150e+06,2.372859e+01,4.135000e+04,4.785880e-01,9.454689e-01,9.455192e-01,-9.028727e-06,3.284631e-09,3.796001e+01,7.972614e+00,2.998739e+01,3.968957e+01,1.700000e+02
2.050160e+06,2.372870e+01,4.136000e+04,4.787037e-01,9.454663e-01,9.455192e-01,-8.995881e-06,3.284631e-09,3.795941e+01,7.972361e+00,2.998705e+01,3.968904e+01,1.700000e+02
2.050170e+06,2.372882e+01,4.137000e+04,4.788194e-01,9.454637e-01,9.455192e-01,-8.963034e-06,3.284631e-09,3.795882e+01,7.972109e+00,2.998671e+01,3.968851e+01,1.700000e+02
2.050180e+06,2.372894e+01,4.138000e+04,4.789352e-01,9.454612e-01,9.455193e-01,-8.930188e-06,3.284631e-09,3.795822e+01,7.971857e+00,2.998637e+01,3.968798e+01,1.700000e+02
2.050190e+06,2.372905e+01,4.139000e+04,4.790509e-01,9.454586e-01,9.455193e-01,-8.897342e-06,3.284631e-09,3.795763e+01,7.971604e+00,2.998602e+01,3.968745e+01,1.700000e+02
2.050200e+06,2.372917e+01,4.140000e+04,4.791667e-01,9.454560e-01,9.455193e-01,-8.864495e-06,3.284631e-09,3.795703e+01,7.971352e+00,2.998568e+01,3.968693e+01,1.700000e+02
2.050210e+06,2.372928e+01,4.141000e+04,4.792824e-01,9.454534e-01,9.455194e-01,-8.831649e-06,3.284630e-09,3.795644e+01,7.971100e+00,2.998534e+01,3.968640e+01,1.700000e+02
2.050220e+06,2.372940e+01,4.142000e+04,4.793981e-01,9.454509e-01,9.455194e-01,-8.798803e-06,3.284630e-09,3.795584e+01,7.970847e+00,2.998499e+01,3.968587e+01,1.700000e+02
2.050230e+06,2.372951e+01,4.143000e+04,4.795139e-01,9.454483e-01,9.455194e-01,-8.765956e-06,3.284630e-09,3.795525e+01,7.970595e+00,2.998465e+01,3.968534e+01,1.700000e+02
2.050240e+06,2.372963e+01,4.144000e+04,4.796296e-01,9.454457e-01,9.455194e-01,-8.733110e-06,3.284630e-09,3.795465e+01,7.970343e+00,2.998431e+01,3.968481e+01,1.700000e+02
2.050250e+06,2.372975e+01,4.145000e+04,4.797454e-01,9.454432e-01,9.455195e-01,-8.700264e-06,3.284630e-09,3.795406e+01,7.970090e+00,2.998397e+01,3.968428e+01,1.700000e+02
2.050260e+06,2.372986e+01,4.146000e+04,4.798611e-01,9.454403e-01,9.455195e-01,-8.667418e-06,3.284630e-09,3.795349e+01,7.969862e+00,2.998363e+01,3.968380e+01,1.700000e+02
2.050270e+06,2.372998e+01,4.147000e+04,4.799769e-01,9.454341e-01,9.455195e-01,-8.634571e-06,3.284630e-09,3.795323e+01,7.969862e+00,2.998337e+01,3.968373e+01,1.700000e+02
2.050280e+06,2.373009e+01,4.148000e+04,4.800926e-01,9.454280e-01,9.455196e-01,-8.601725e-06,3.284630e-09,3.795298e+01,7.969862e+00,2.998311e+01,3.968366e+01,1.700000e+02
2.050290e+06,2.373021e+01,4.149000e+04,4.802083e-01,9.454219e-01,9.455196e-01,-8.568879e-06,3.284630e-09,3.795272e+01,7.969862e+00,2.998286e+01,3.968359e+01,1.700000e+02
2.050300e+06,2.373032e+01,4.150000e+04,4.803241e-01,9.454158e-01,9.455196e-01,-8.536032e-06,3.284629e-09,3.795246e+01,7.969862e+00,2.998260e+01,3.968353e+01,1.700000e+02
2.050310e+06,2.373044e+01,4.151000e+04,4.804398e-01,9.454097e-01,9.455197e-01,-8.503186e-06,3.284629e-09,3.795220e+01,7.969862e+00,2.998234e+01,3.968346e+01,1.700000e+02
2.050320e+06,2.373056e+01,4.152000e+04,4.805556e-01,9.454036e-01,9.455197e-01,-8.470340e-06,3.284629e-09,3.795195e+01,7.969862e+00,2.998208e+01,3.968339e+01,1.700000e+02
2.050330e+06,2.373067e+01,4.153000e+04,4.806713e-01,9.453975e-01,9.455197e-01,-8.437494e-06,3.284629e-09,3.795169e+01,7.969862e+00,2.998183e+01,3.968332e+01,1.700000e+02
2.050340e+06,2.373079e+01,4.154000e+04,4.807870e-01,9.453914e-01,9.455198e-01,-8.404647e-06,3.284629e-09,3.795143e+01,7.969862e+00,2.998157e+01,3.968325e+01,1.700000e+02
2.050350e+06,2.373090e+01,4.155000e+04,4.809028e-01,9.453853e-01,9.455198e-01,-8.371801e-06,3.284629e-09,3.795117e+01,7.969862e+00,2.998131e+01,3.968319e+01,1.700000e+02
2.050360e+06,2.373102e+01,4.156000e+04,4.810185e-01,9.453792e-01,9.455198e-01,-8.338955e-06,3.284629e-09,3.795091e+01,7.969862e+00,2.998105e+01,3.968312e+01,1.700000e+02
2.050370e+06,2.373113e+01,4.157000e+04,4.811343e-01,9.453731e-01,9.455199e-01,-8.306108e-06,3.284629e-09,3.795066e+01,7.969862e+00,2.998080e+01,3.968305e+01,1.700000e+02
2.050380e+06,2.373125e+01,4.158000e+04,4.812500e-01,9.453670e-01,9.455199e-01,-8.273262e-06,3.284629e-09,3.795040e+01,7.969862e+00,2.998054e+01,3.968298e+01,1.700000e+02
2.050390e+06,2.373137e+01,4.159000e+04,4.813657e-01,9.453609e-01,9.455199e-01,-8.240416e-06,3.284628e-09,3.795014e+01,7.969862e+00,2.998028e+01,3.968292e+01,1.700000e+02
2.050400e+06,2.373148e+01,4.160000e+04,4.814815e-01,9.453548e-01,9.455199e-01,-8.207570e-06,3.284628e-09,3.794988e+01,7.969862e+00,2.998002e+01,3.968285e+01,1.700000e+02
2.050410e+06,2.373160e+01,4.161000e+04,4.815972e-01,9.453486e-01,9.455200e-01,-8.174723e-06,3.284628e-09,3.794963e+01,7.969862e+00,2.997976e+01,3.968278e+01,1.700000e+02
2.050420e+06,2.373171e+01,4.162000e+04,4.817130e-01,9.453425e-01,9.455200e-01,-8.141877e-06,3.284628e-09,3.794937e+01,7.969862e+00,2.997951e+01,3.968271e+01,1.700000e+02
2.050430e+06,2.373183e+01,4.163000e+04,4.818287e-01,9.453364e-01,9.455200e-01,-8.109031e-06,3.284628e-09,3.794911e+01,7.969862e+00,2.997925e+01,3.968264e+01,1.700000e+02
2.050440e+06,2.373194e+01,4.164000e+04,4.819444e-01,9.453303e-01,9.455201e-01,-8.076184e-06,3.284628e-09,3.794885e+01,7.969862e+00,2.997899e+01,3.968258e+01,1.700000e+02
2.050450e+06,2.373206e+01,4.165000e+04,4.820602e-01,9.453242e-01,9.455201e-01,-8.043338e-06,3.284628e-09,3.794860e+01,7.969862e+00,2.997873e+01,3.968251e+01,1.700000e+02
2.050460e+06,2.373218e+01,4.166000e+04,4.821759e-01,9.453181e-01,9.455201e-01,-8.010492e-06,3.284628e-09,3.794834e+01,7.969862e+00,2.997848e+01,3.968244e+01,1.700000e+02
2.050470e+06,2.373229e+01,4.167000e+04,4.822917e-01,9.453120e-01,9.455202e-01,-7.977646e-06,3.284628e-09,3.794808e+01,7.969862e+00,2.997822e+01,3.968237e+01,1.700000e+02
2.050480e+06,2.373241e+01,4.168000e+04,4.824074e-01,9.453059e-01,9.455202e-01,-7.944799e-06,3.284627e-09,3.794782e+01,7.969862e+00,2.997796e+01,3.968231e+01,1.700000e+02
2.050490e+06,2.373252e+01,4.169000e+04,4.825231e-01,9.452998e-01,9.455202e-01,-7.911953e-06,3.284627e-09,3.794756e+01,7.969862e+00,2.997770e+01,3.968224e+01,1.700000e+02
2.050500e+06,2.373264e+01,4.170000e+04,4.826389e-01,9.452937e-01,9.455203e-01,-7.879107e-06,3.284627e-09,3.794731e+01,7.969862e+00,2.997744e+01,3.968217e+01,1.700000e+02
2.050510e+06,2.373275e+01,4.171000e+04,4.827546e-01,9.452902e-01,9.455203e-01,-7.846260e-06,3.284627e-09,3.794694e+01,7.969862e+00,2.997708e+01,3.968190e+01,1.700000e+02
2.050520e+06,2.373287e+01,4.172000e+04,4.828704e-01,9.452962e-01,9.455203e-01,-7.813414e-06,3.284627e-09,3.794618e+01,7.969862e+00,2.997631e+01,3.968089e+01,1.700000e+02
2.050530e+06,2.373299e+01,4.173000e+04,4.829861e-01,9.453022e-01,9.455203e-01,-7.780568e-06,3.284627e-09,3.794541e+01,7.969862e+00,2.997555e+01,3.967988e+01,1.700000e+02
2.050540e+06,2.373310e+01,4.174000e+04,4.831019e-01,9.453083e-01,9.455204e-01,-7.747722e-06,3.284627e-09,3.794464e+01,7.969862e+00,2.997478e+01,3.967886e+01,1.700000e+02
2.050550e+06,2.373322e+01,4.175000e+04,4.832176e-01,9.453143e-01,9.455204e-01,-7.714875e-06,3.284627e-09,3.794388e+01,7.969862e+00,2.997402e+01,3.967785e+01,1.700000e+02
2.050560e+06,2.373333e+01,4.176000e+04,4.833333e-01,9.453204e-01,9.455204e-01,-7.682029e-06,3.284627e-09,3.794311e+01,7.969862e+00,2.997325e+01,3.967684e+01,1.700000e+02
2.050570e+06,2.373345e+01,4.177000e+04,4.834491e-01,9.453264e-01,9.455205e-01,-7.649183e-06,3.284627e-09,3.794235e+01,7.969862e+00,2.997249e+01,3.967583e+01,1.700000e+02
2.050580e+06,2.373356e+01,4.178000e+04,4.835648e-01,9.453325e-01,9.455205e-01,-7.616337e-06,3.284626e-09,3.794158e+01,7.969862e+00,2.997172e+01,3.967482e+01,1.700000e+02
2.050590e+06,2.373368e+01,4.179000e+04,4.836806e-01,9.453385e-01,9.455205e-01,-7.583490e-06,3.284626e-09,3.794082e+01,7.969862e+00,2.997096e+01,3.967380e+01,1.700000e+02
2.050600e+06,2.373380e+01,4.180000e+04,4.837963e-01,9.453446e-01,9.455206e-01,-7.550644e-06,3.284626e-09,3.794005e+01,7.969862e+00,2.997019e+01,3.967279e+01,1.700000e+02
2.050610e+06,2.373391e+01,4.181000e+04,4.839120e-01,9.453506e-01,9.455206e-01,-7.517798e-06,3.284626e-09,3.793929e+01,7.969862e+00,2.996943e+01,3.967178e+01,1.700000e+02
2.050620e+06,2.373403e+01,4.182000e+04,4.840278e-01,9.453566e-01,9.455206e-01,-7.484952e-06,3.284626e-09,3.793852e+01,7.969862e+00,2.996866e+01,3.967077e+01,1.700000e+02
2.050630e+06,2.373414e+01,4.183000e+04,4.841435e-01,9.453627e-01,9.455207e-01,-7.452105e-06,3.284626e-09,3.793776e+01,7.969862e+00,2.996789e+01,3.966975e+01,1.700000e+02
2.050640e+06,2.373426e+01,4.184000e+04,4.842593e-01,9.453687e-01,9.455207e-01,-7.419259e-06,3.284626e-09,3.793699e+01,7.969862e+00,2.996713e+01,3.966874e+01,1.700000e+02
2.050650e+06,2.373438e+01,4.185000e+04,4.843750e-01,9.453748e-01,9.455207e-01,-7.386413e-06,3.284626e-09,3.793623e+01,7.969862e+00,2.996636e+01,3.966773e+01,1.700000e+02
2.050660e+06,2.373449e+01,4.186000e+04,4.844907e-01,9.453808e-01,9.455208e-01,-7.353567e-06,3.284626e-09,3.793546e+01,7.969862e+00,2.996560e+01,3.966672e+01,1.700000e+02
2.050670e+06,2.373461e+01,4.187000e+04,4.846065e-01,9.453869e-01,9.455208e-01,-7.320720e-06,3.284625e-09,3.793470e+01,7.969862e+00,2.996483e+01,3.966571e+01,1.700000e+02
2.050680e+06,2.373472e+01,4.188000e+04,4.847222e-01,9.453929e-01,9.455208e-01,-7.287874e-06,3.284625e-09,3.793393e+01,7.969862e+00,2.996407e+01,3.966469e+01,1.700000e+02
2.050690e+06,2.373484e+01,4.189000e+04,4.848380e-01,9.453990e-01,9.455208e-01,-7.255028e-06,3.284625e-09,3.793317e+01,7.969862e+00,2.996330e+01,3.966368e+01,1.700000e+02
2.050700e+06,2.373495e+01,4.190000e+04,4.849537e-01,9.454050e-01,9.455209e-01,-7.222181e-06,3.284625e-09,3.793240e+01,7.969862e+00,2.996254e+01,3.966267e+01,1.700000e+02
2.050710e+06,2.373507e+01,4.191000e+04,4.850694e-01,9.454110e-01,9.455209e-01,-7.189335e-06,3.284625e-09,3.793163e+01,7.969862e+00,2.996177e+01,3.966166e+01,1.700000e+02
2.050720e+06,2.373519e+01,4.192000e+04,4.851852e-01,9.454171e-01,9.455209e-01,-7.156489e-06,3.284625e-09,3.793087e+01,7.969862e+00,2.996101e+01,3.966064e+01,1.700000e+02
2.050730e+06,2.373530e+01,4.193000e+04,4.853009e-01,9.454231e-01,9.455210e-01,-7.123643e-06,3.284625e-09,3.793010e+01,7.969862e+00,2.996024e+01,3.965963e+01,1.700000e+02
2.050740e+06,2.373542e+01,4.194000e+04,4.854167e-01,9.454292e-01,9.455210e-01,-7.090796e-06,3.284625e-09,3.792934e+01,7.969862e+00,2.995948e+01,3.965862e+01,1.700000e+02
2.050750e+06,2.373553e+01,4.195000e+04,4.855324e-01,9.454352e-01,9.455210e-01,-7.057950e-06,3.284625e-09,3.792857e+01,7.969862e+00,2.995871e+01,3.965761e+01,1.700000e+02
2.050760e+06,2.373565e+01,4.196000e+04,4.856481e-01,9.454410e-01,9.455211e-01,-7.025104e-06,3.284624e-09,3.792793e+01,7.969862e+00,2.995807e+01,3.965674e+01,1.699997e+02
2.050770e+06,2.373576e+01,4.197000e+04,4.857639e-01,9.454436e-01,9.455211e-01,-6.992258e-06,3.284624e-09,3.792897e+01,7.969862e+00,2.995910e+01,3.965774e+01,1.699957e+02
2.050780e+06,2.373588e+01,4.198000e+04,4.858796e-01,9.454462e-01,9.455211e-01,-6.959412e-06,3.284624e-09,3.793000e+01,7.969862e+00,2.996013e+01,3.965875e+01,1.699917e+02
2.050790e+06,2.373600e+01,4.199000e+04,4.859954e-01,9.454488e-01,9.455212e-01,-6.926565e-06,3.284624e-09,3.793103e+01,7.969862e+00,2.996117e+01,3.965975e+01,1.699877e+02
2.050800e+06,2.373611e+01,4.200000e+04,4.861111e-01,9.454514e-01,9.455212e-01,-6.893719e-06,3.284624e-09,3.793206e+01,7.969862e+00,2.996220e+01,3.966075e+01,1.699836e+02
2.050810e+06,2.373623e+01,4.201000e+04,4.862269e-01,9.454540e-01,9.455212e-01,-6.860873e-06,3.284624e-09,3.793309e+01,7.969862e+00,2.996323e+01,3.966176e+01,1.699796e+02
2.050820e+06,2.373634e+01,4.202000e+04,4.863426e-01,9.454566e-01,9.455212e-01,-6.828027e-06,3.284624e-09,3.793412e+01,7.969862e+00,2.996426e+01,3.966276e+01,1.699756e+02
2.050830e+06,2.373646e+01,4.203000e+04,4.864583e-01,9.454592e-01,9.455213e-01,-6.795180e-06,3.284624e-09,3.793515e+01,7.969862e+00,2.996529e+01,3.966376e+01,1.699716e+02
2.050840e+06,2.373657e+01,4.204000e+04,4.865741e-01,9.454618e-01,9.455213e-01,-6.762334e-06,3.284624e-09,3.793618e+01,7.969862e+00,2.996632e+01,3.966477e+01,1.699676e+02
2.050850e+06,2.373669e+01,4.205000e+04,4.866898e-01,9.454644e-01,9.455213e-01,-6.729488e-06,3.284624e-09,3.793721e+01,7.969862e+00,2.996735e+01,3.966577e+01,1.699635e+02
2.050860e+06,2.373681e+01,4.206000e+04,4.868056e-01,9.454670e-01,9.455214e-01,-6.696642e-06,3.284623e-09,3.793824e+01,7.969862e+00,2.996838e+01,3.966677e+01,1.699595e+02
2.050870e+06,2.373692e+01,4.207000e+04,4.869213e-01,9.454696e-01,9.455214e-01,-6.663795e-06,3.284623e-09,3.793928e+01,7.969862e+00,2.996941e+01,3.966778e+01,1.699555e+02
2.050880e+06,2.373704e+01,4.208000e+04,4.870370e-01,9.454722e-01,9.455214e-01,-6.630949e-06,3.284623e-09,3.794031e+01,7.969862e+00,2.997044e+01,3.966878e+01,1.699515e+02
2.050890e+06,2.373715e+01,4.209000e+04,4.871528e-01,9.454748e-01,9.455215e-01,-6.598103e-06,3.284623e-09,3.794134e+01,7.969862e+00,2.997148e+01,3.966978e+01,1.699475e+02
2.050900e+06,2.373727e+01,4.210000e+04,4.872685e-01,9.454774e-01,9.455215e-01,-6.565257e-06,3.284623e-09,3.794237e+01,7.969862e+00,2.997251e+01,3.967079e+01,1.699435e+02
2.050910e+06,2.373738e+01,4.211000e+04,4.873843e-01,9.454800e-01,9.455215e-01,-6.532410e-06,3.284623e-09,3.794340e+01,7.969862e+00,2.997354e+01,3.967179e+01,1.699394e+02
2.050920e+06,2.373750e+01,4.212000e+04,4.875000e-01,9.454826e-01,9.455216e-01,-6.499564e-06,3.284623e-09,3.794443e+01,7.969862e+00,2.997457e+01,3.967279e+01,1.699354e+02
2.050930e+06,2.373762e+01,4.213000e+04,4.876157e-01,9.454852e-01,9.455216e-01,-6.466718e-06,3.284623e-09,3.794546e+01,7.969862e+00,2.997560e+01,3.967380e+01,1.699314e+02
2.050940e+06,2.373773e+01,4.214000e+04,4.877315e-01,9.454878e-01,9.455216e-01,-6.433872e-06,3.284623e-09,3.794649e+01,7.969862e+00,2.997663e+01,3.967480e+01,1.699274e+02
2.050950e+06,2.373785e+01,4.215000e+04,4.878472e-01,9.454904e-01,9.455217e-01,-6.401026e-06,3.284622e-09,3.794752e+01,7.969862e+00,2.997766e+01,3.967580e+01,1.699234e+02
2.050960e+06,2.373796e+01,4.216000e+04,4.879630e-01,9.454930e-01,9.455217e-01,-6.368179e-06,3.284622e-09,3.794856e+01,7.969862e+00,2.997869e+01,3.967681e+01,1.699193e+02
2.050970e+06,2.373808e+01,4.217000e+04,4.880787e-01,9.454956e-01,9.455217e-01,-6.335333e-06,3.284622e-09,3.794959e+01,7.969862e+00,2.997972e+01,3.967781e+01,1.699153e+02
2.050980e+06,2.373819e+01,4.218000e+04,4.881944e-01,9.454982e-01,9.455217e-01,-6.302487e-06,3.284622e-09,3.795062e+01,7.969862e+00,2.998076e+01,3.967881e+01,1.699113e+02
2.050990e+06,2.373831e+01,4.219000e+04,4.883102e-01,9.455008e-01,9.455218e-01,-6.269641e-06,3.284622e-09,3.795165e+01,7.969862e+00,2.998179e+01,3.967982e+01,1.699073e+02
2.051000e+06,2.373843e+01,4.220000e+04,4.884259e-01,9.455034e-01,9.455218e-01,-6.236794e-06,3.284622e-09,3.795268e+01,7.969862e+00,2.998282e+01,3.968082e+01,1.699033e+02
2.051010e+06,2.373854e+01,4.221000e+04,4.885417e-01,9.455038e-01,9.455218e-01,-6.203948e-06,3.284622e-09,3.795352e+01,7.969862e+00,2.998366e+01,3.968169e+01,1.699000e+02
2.051020e+06,2.373866e+01,4.222000e+04,4.886574e-01,9.454952e-01,9.455219e-01,-6.171102e-06,3.284622e-09,3.795352e+01,7.969862e+00,2.998366e+01,3.968198e+01,1.699000e+02
2.051030e+06,2.373877e+01,4.223000e+04,4.887731e-01,9.454866e-01,9.455219e-01,-6.138256e-06,3.284622e-09,3.795352e+01,7.969862e+00,2.998366e+01,3.968227e+01,1.699000e+02
2.051040e+06,2.373889e+01,4.224000e+04,4.888889e-01,9.454779e-01,9.455219e-01,-6.105410e-06,3.284621e-09,3.795352e+01,7.969862e+00,2.998366e+01,3.968256e+01,1.699000e+02
2.051050e+06,2.373900e+01,4.225000e+04,4.890046e-01,9.454693e-01,9.455220e-01,-6.072563e-06,3.284621e-09,3.795352e+01,7.969862e+00,2.998366e+01,3.968285e+01,1.699000e+02
2.051060e+06,2.373912e+01,4.226000e+04,4.891204e-01,9.454606e-01,9.455220e-01,-6.039717e-06,3.284621e-09,3.795352e+01,7.969862e+00,2.998366e+01,3.968314e+01,1.699000e+02
