Repository: brandonlampe/CS_Data

# Repository for Crushed Salt Data
**Grant No: 456417**

This is a work in progress!

## Repository Content

### Directory Names
A uniform namining structure still in progress, but in general directories are named according to the following:
 - Names contain no spaces, a single underscore "_" will be used as a file name seperator.
 - Files are for the Crushed Salt Project (CSP); therefore, the first three charaters of each file are "CSP".
 - Folders are organized by which frame the test was performed on i.e., A2 or A3.
 - The fifth and sixth charaters of each file name will therefore be "A" followed by the frame number.

File: UNM_WP_HY_175_09/STAGE18/CREEP_FIT/175_09_STAGE18_CREEP_OUT.csv (part 21 of 101)
Analysis by Brandon Lampe, performed on: 2016/07/12 20:52:28
Experimental results below begin at: 2016/05/01 15:26:02
Duration (sec),Duration (day),Elapsed Time (sec),Elapsed Time (day),Interpolated Fractional Density,Fit to Fractional Density,Fit to Volume Strain,Fit to Volume Strain Rate (1/sec),Confining Pressure (MPa),Pore Pressure (MPa),Terzaghi Pressure (MPa),Solid Pressure (MPa),Temperature (C))
2.055780e+06,2.379375e+01,4.698000e+04,5.437500e-01,9.455871e-01,9.455367e-01,9.463575e-06,3.284570e-09,3.796064e+01,7.970391e+00,2.999025e+01,3.968640e+01,1.700000e+02
2.055790e+06,2.379387e+01,4.699000e+04,5.438657e-01,9.455949e-01,9.455367e-01,9.496421e-06,3.284570e-09,3.796099e+01,7.970646e+00,2.999034e+01,3.968649e+01,1.700000e+02
2.055800e+06,2.379398e+01,4.700000e+04,5.439815e-01,9.456028e-01,9.455367e-01,9.529266e-06,3.284570e-09,3.796133e+01,7.970901e+00,2.999043e+01,3.968658e+01,1.700000e+02
2.055810e+06,2.379410e+01,4.701000e+04,5.440972e-01,9.456106e-01,9.455367e-01,9.562112e-06,3.284570e-09,3.796167e+01,7.971156e+00,2.999052e+01,3.968666e+01,1.700000e+02
2.055820e+06,2.379421e+01,4.702000e+04,5.442130e-01,9.456185e-01,9.455368e-01,9.594958e-06,3.284570e-09,3.796202e+01,7.971411e+00,2.999061e+01,3.968675e+01,1.700000e+02
2.055830e+06,2.379433e+01,4.703000e+04,5.443287e-01,9.456263e-01,9.455368e-01,9.627803e-06,3.284570e-09,3.796236e+01,7.971666e+00,2.999070e+01,3.968683e+01,1.700000e+02
2.055840e+06,2.379444e+01,4.704000e+04,5.444444e-01,9.456342e-01,9.455368e-01,9.660649e-06,3.284570e-09,3.796271e+01,7.971921e+00,2.999079e+01,3.968692e+01,1.700000e+02
2.055850e+06,2.379456e+01,4.705000e+04,5.445602e-01,9.456421e-01,9.455369e-01,9.693495e-06,3.284570e-09,3.796305e+01,7.972176e+00,2.999087e+01,3.968700e+01,1.700000e+02
2.055860e+06,2.379468e+01,4.706000e+04,5.446759e-01,9.456499e-01,9.455369e-01,9.726341e-06,3.284569e-09,3.796339e+01,7.972431e+00,2.999096e+01,3.968709e+01,1.700000e+02
2.055870e+06,2.379479e+01,4.707000e+04,5.447917e-01,9.456578e-01,9.455369e-01,9.759186e-06,3.284569e-09,3.796374e+01,7.972686e+00,2.999105e+01,3.968717e+01,1.700000e+02
2.055880e+06,2.379491e+01,4.708000e+04,5.449074e-01,9.456656e-01,9.455370e-01,9.792032e-06,3.284569e-09,3.796408e+01,7.972941e+00,2.999114e+01,3.968726e+01,1.700000e+02
2.055890e+06,2.379502e+01,4.709000e+04,5.450231e-01,9.456735e-01,9.455370e-01,9.824878e-06,3.284569e-09,3.796442e+01,7.973196e+00,2.999123e+01,3.968734e+01,1.700000e+02
2.055900e+06,2.379514e+01,4.710000e+04,5.451389e-01,9.456813e-01,9.455370e-01,9.857723e-06,3.284569e-09,3.796477e+01,7.973451e+00,2.999132e+01,3.968743e+01,1.700000e+02
2.055910e+06,2.379525e+01,4.711000e+04,5.452546e-01,9.456892e-01,9.455371e-01,9.890569e-06,3.284569e-09,3.796511e+01,7.973706e+00,2.999141e+01,3.968752e+01,1.700000e+02
2.055920e+06,2.379537e+01,4.712000e+04,5.453704e-01,9.456970e-01,9.455371e-01,9.923415e-06,3.284569e-09,3.796546e+01,7.973961e+00,2.999149e+01,3.968760e+01,1.700000e+02
2.055930e+06,2.379549e+01,4.713000e+04,5.454861e-01,9.457049e-01,9.455371e-01,9.956260e-06,3.284569e-09,3.796580e+01,7.974216e+00,2.999158e+01,3.968769e+01,1.700000e+02
2.055940e+06,2.379560e+01,4.714000e+04,5.456019e-01,9.457127e-01,9.455371e-01,9.989106e-06,3.284569e-09,3.796614e+01,7.974471e+00,2.999167e+01,3.968777e+01,1.700000e+02
2.055950e+06,2.379572e+01,4.715000e+04,5.457176e-01,9.457206e-01,9.455372e-01,1.002195e-05,3.284568e-09,3.796649e+01,7.974726e+00,2.999176e+01,3.968786e+01,1.700000e+02
2.055960e+06,2.379583e+01,4.716000e+04,5.458333e-01,9.457284e-01,9.455372e-01,1.005480e-05,3.284568e-09,3.796683e+01,7.974981e+00,2.999185e+01,3.968794e+01,1.700000e+02
2.055970e+06,2.379595e+01,4.717000e+04,5.459491e-01,9.457363e-01,9.455372e-01,1.008764e-05,3.284568e-09,3.796717e+01,7.975236e+00,2.999194e+01,3.968803e+01,1.700000e+02
2.055980e+06,2.379606e+01,4.718000e+04,5.460648e-01,9.457441e-01,9.455373e-01,1.012049e-05,3.284568e-09,3.796752e+01,7.975490e+00,2.999203e+01,3.968811e+01,1.700000e+02
2.055990e+06,2.379618e+01,4.719000e+04,5.461806e-01,9.457520e-01,9.455373e-01,1.015333e-05,3.284568e-09,3.796786e+01,7.975745e+00,2.999212e+01,3.968820e+01,1.700000e+02
2.056000e+06,2.379630e+01,4.720000e+04,5.462963e-01,9.457598e-01,9.455373e-01,1.018618e-05,3.284568e-09,3.796820e+01,7.976000e+00,2.999220e+01,3.968828e+01,1.700000e+02
2.056010e+06,2.379641e+01,4.721000e+04,5.464120e-01,9.457642e-01,9.455374e-01,1.021903e-05,3.284568e-09,3.796832e+01,7.976207e+00,2.999211e+01,3.968825e+01,1.700008e+02
2.056020e+06,2.379653e+01,4.722000e+04,5.465278e-01,9.457538e-01,9.455374e-01,1.025187e-05,3.284568e-09,3.796747e+01,7.976207e+00,2.999126e+01,3.968770e+01,1.700048e+02
2.056030e+06,2.379664e+01,4.723000e+04,5.466435e-01,9.457434e-01,9.455374e-01,1.028472e-05,3.284568e-09,3.796661e+01,7.976207e+00,2.999041e+01,3.968714e+01,1.700087e+02
2.056040e+06,2.379676e+01,4.724000e+04,5.467593e-01,9.457330e-01,9.455375e-01,1.031756e-05,3.284568e-09,3.796576e+01,7.976207e+00,2.998955e+01,3.968659e+01,1.700127e+02
2.056050e+06,2.379688e+01,4.725000e+04,5.468750e-01,9.457226e-01,9.455375e-01,1.035041e-05,3.284567e-09,3.796491e+01,7.976207e+00,2.998870e+01,3.968604e+01,1.700167e+02
2.056060e+06,2.379699e+01,4.726000e+04,5.469907e-01,9.457122e-01,9.455375e-01,1.038325e-05,3.284567e-09,3.796405e+01,7.976207e+00,2.998785e+01,3.968548e+01,1.700207e+02
2.056070e+06,2.379711e+01,4.727000e+04,5.471065e-01,9.457018e-01,9.455376e-01,1.041610e-05,3.284567e-09,3.796320e+01,7.976207e+00,2.998699e+01,3.968493e+01,1.700247e+02
2.056080e+06,2.379722e+01,4.728000e+04,5.472222e-01,9.456914e-01,9.455376e-01,1.044895e-05,3.284567e-09,3.796235e+01,7.976207e+00,2.998614e+01,3.968437e+01,1.700287e+02
2.056090e+06,2.379734e+01,4.729000e+04,5.473380e-01,9.456810e-01,9.455376e-01,1.048179e-05,3.284567e-09,3.796149e+01,7.976207e+00,2.998529e+01,3.968382e+01,1.700327e+02
2.056100e+06,2.379745e+01,4.730000e+04,5.474537e-01,9.456705e-01,9.455376e-01,1.051464e-05,3.284567e-09,3.796064e+01,7.976207e+00,2.998443e+01,3.968327e+01,1.700367e+02
2.056110e+06,2.379757e+01,4.731000e+04,5.475694e-01,9.456601e-01,9.455377e-01,1.054748e-05,3.284567e-09,3.795979e+01,7.976207e+00,2.998358e+01,3.968271e+01,1.700407e+02
2.056120e+06,2.379769e+01,4.732000e+04,5.476852e-01,9.456497e-01,9.455377e-01,1.058033e-05,3.284567e-09,3.795893e+01,7.976207e+00,2.998273e+01,3.968216e+01,1.700447e+02
2.056130e+06,2.379780e+01,4.733000e+04,5.478009e-01,9.456393e-01,9.455377e-01,1.061317e-05,3.284567e-09,3.795808e+01,7.976207e+00,2.998187e+01,3.968161e+01,1.700487e+02
2.056140e+06,2.379792e+01,4.734000e+04,5.479167e-01,9.456289e-01,9.455378e-01,1.064602e-05,3.284566e-09,3.795723e+01,7.976207e+00,2.998102e+01,3.968105e+01,1.700526e+02
2.056150e+06,2.379803e+01,4.735000e+04,5.480324e-01,9.456185e-01,9.455378e-01,1.067887e-05,3.284566e-09,3.795637e+01,7.976207e+00,2.998017e+01,3.968050e+01,1.700566e+02
2.056160e+06,2.379815e+01,4.736000e+04,5.481481e-01,9.456081e-01,9.455378e-01,1.071171e-05,3.284566e-09,3.795552e+01,7.976207e+00,2.997931e+01,3.967995e+01,1.700606e+02
2.056170e+06,2.379826e+01,4.737000e+04,5.482639e-01,9.455977e-01,9.455379e-01,1.074456e-05,3.284566e-09,3.795467e+01,7.976207e+00,2.997846e+01,3.967939e+01,1.700646e+02
2.056180e+06,2.379838e+01,4.738000e+04,5.483796e-01,9.455873e-01,9.455379e-01,1.077740e-05,3.284566e-09,3.795381e+01,7.976207e+00,2.997761e+01,3.967884e+01,1.700686e+02
2.056190e+06,2.379850e+01,4.739000e+04,5.484954e-01,9.455769e-01,9.455379e-01,1.081025e-05,3.284566e-09,3.795296e+01,7.976207e+00,2.997675e+01,3.967829e+01,1.700726e+02
2.056200e+06,2.379861e+01,4.740000e+04,5.486111e-01,9.455665e-01,9.455380e-01,1.084309e-05,3.284566e-09,3.795211e+01,7.976207e+00,2.997590e+01,3.967773e+01,1.700766e+02
2.056210e+06,2.379873e+01,4.741000e+04,5.487269e-01,9.455561e-01,9.455380e-01,1.087594e-05,3.284566e-09,3.795126e+01,7.976207e+00,2.997505e+01,3.967718e+01,1.700806e+02
2.056220e+06,2.379884e+01,4.742000e+04,5.488426e-01,9.455457e-01,9.455380e-01,1.090878e-05,3.284566e-09,3.795040e+01,7.976207e+00,2.997419e+01,3.967663e+01,1.700846e+02
2.056230e+06,2.379896e+01,4.743000e+04,5.489583e-01,9.455353e-01,9.455380e-01,1.094163e-05,3.284565e-09,3.794955e+01,7.976207e+00,2.997334e+01,3.967607e+01,1.700886e+02
2.056240e+06,2.379907e+01,4.744000e+04,5.490741e-01,9.455249e-01,9.455381e-01,1.097448e-05,3.284565e-09,3.794870e+01,7.976207e+00,2.997249e+01,3.967552e+01,1.700926e+02
2.056250e+06,2.379919e+01,4.745000e+04,5.491898e-01,9.455145e-01,9.455381e-01,1.100732e-05,3.284565e-09,3.794784e+01,7.976207e+00,2.997164e+01,3.967497e+01,1.700965e+02
2.056260e+06,2.379931e+01,4.746000e+04,5.493056e-01,9.455058e-01,9.455381e-01,1.104017e-05,3.284565e-09,3.794714e+01,7.976173e+00,2.997096e+01,3.967451e+01,1.701000e+02
2.056270e+06,2.379942e+01,4.747000e+04,5.494213e-01,9.455084e-01,9.455382e-01,1.107301e-05,3.284565e-09,3.794739e+01,7.975920e+00,2.997147e+01,3.967471e+01,1.701000e+02
2.056280e+06,2.379954e+01,4.748000e+04,5.495370e-01,9.455110e-01,9.455382e-01,1.110586e-05,3.284565e-09,3.794765e+01,7.975666e+00,2.997198e+01,3.967491e+01,1.701000e+02
2.056290e+06,2.379965e+01,4.749000e+04,5.496528e-01,9.455136e-01,9.455382e-01,1.113870e-05,3.284565e-09,3.794791e+01,7.975413e+00,2.997249e+01,3.967511e+01,1.701000e+02
2.056300e+06,2.379977e+01,4.750000e+04,5.497685e-01,9.455162e-01,9.455383e-01,1.117155e-05,3.284565e-09,3.794816e+01,7.975160e+00,2.997300e+01,3.967530e+01,1.701000e+02
2.056310e+06,2.379988e+01,4.751000e+04,5.498843e-01,9.455189e-01,9.455383e-01,1.120440e-05,3.284565e-09,3.794842e+01,7.974907e+00,2.997351e+01,3.967550e+01,1.701000e+02
2.056320e+06,2.380000e+01,4.752000e+04,5.500000e-01,9.455215e-01,9.455383e-01,1.123724e-05,3.284564e-09,3.794867e+01,7.974654e+00,2.997402e+01,3.967570e+01,1.701000e+02
2.056330e+06,2.380012e+01,4.753000e+04,5.501157e-01,9.455241e-01,9.455384e-01,1.127009e-05,3.284564e-09,3.794893e+01,7.974400e+00,2.997453e+01,3.967590e+01,1.701000e+02
2.056340e+06,2.380023e+01,4.754000e+04,5.502315e-01,9.455267e-01,9.455384e-01,1.130293e-05,3.284564e-09,3.794919e+01,7.974147e+00,2.997504e+01,3.967610e+01,1.701000e+02
2.056350e+06,2.380035e+01,4.755000e+04,5.503472e-01,9.455293e-01,9.455384e-01,1.133578e-05,3.284564e-09,3.794944e+01,7.973894e+00,2.997555e+01,3.967629e+01,1.701000e+02
2.056360e+06,2.380046e+01,4.756000e+04,5.504630e-01,9.455319e-01,9.455385e-01,1.136862e-05,3.284564e-09,3.794970e+01,7.973641e+00,2.997606e+01,3.967649e+01,1.701000e+02
2.056370e+06,2.380058e+01,4.757000e+04,5.505787e-01,9.455345e-01,9.455385e-01,1.140147e-05,3.284564e-09,3.794995e+01,7.973387e+00,2.997657e+01,3.967669e+01,1.701000e+02
2.056380e+06,2.380069e+01,4.758000e+04,5.506944e-01,9.455371e-01,9.455385e-01,1.143432e-05,3.284564e-09,3.795021e+01,7.973134e+00,2.997708e+01,3.967689e+01,1.701000e+02
2.056390e+06,2.380081e+01,4.759000e+04,5.508102e-01,9.455397e-01,9.455385e-01,1.146716e-05,3.284564e-09,3.795047e+01,7.972881e+00,2.997758e+01,3.967709e+01,1.701000e+02
2.056400e+06,2.380093e+01,4.760000e+04,5.509259e-01,9.455423e-01,9.455386e-01,1.150001e-05,3.284564e-09,3.795072e+01,7.972628e+00,2.997809e+01,3.967728e+01,1.701000e+02
2.056410e+06,2.380104e+01,4.761000e+04,5.510417e-01,9.455449e-01,9.455386e-01,1.153285e-05,3.284564e-09,3.795098e+01,7.972374e+00,2.997860e+01,3.967748e+01,1.701000e+02
2.056420e+06,2.380116e+01,4.762000e+04,5.511574e-01,9.455475e-01,9.455386e-01,1.156570e-05,3.284563e-09,3.795123e+01,7.972121e+00,2.997911e+01,3.967768e+01,1.701000e+02
2.056430e+06,2.380127e+01,4.763000e+04,5.512731e-01,9.455502e-01,9.455387e-01,1.159854e-05,3.284563e-09,3.795149e+01,7.971868e+00,2.997962e+01,3.967788e+01,1.701000e+02
2.056440e+06,2.380139e+01,4.764000e+04,5.513889e-01,9.455528e-01,9.455387e-01,1.163139e-05,3.284563e-09,3.795175e+01,7.971615e+00,2.998013e+01,3.967807e+01,1.701000e+02
2.056450e+06,2.380150e+01,4.765000e+04,5.515046e-01,9.455554e-01,9.455387e-01,1.166423e-05,3.284563e-09,3.795200e+01,7.971362e+00,2.998064e+01,3.967827e+01,1.701000e+02
2.056460e+06,2.380162e+01,4.766000e+04,5.516204e-01,9.455580e-01,9.455388e-01,1.169708e-05,3.284563e-09,3.795226e+01,7.971108e+00,2.998115e+01,3.967847e+01,1.701000e+02
2.056470e+06,2.380174e+01,4.767000e+04,5.517361e-01,9.455606e-01,9.455388e-01,1.172993e-05,3.284563e-09,3.795251e+01,7.970855e+00,2.998166e+01,3.967867e+01,1.701000e+02
2.056480e+06,2.380185e+01,4.768000e+04,5.518519e-01,9.455632e-01,9.455388e-01,1.176277e-05,3.284563e-09,3.795277e+01,7.970602e+00,2.998217e+01,3.967887e+01,1.701000e+02
2.056490e+06,2.380197e+01,4.769000e+04,5.519676e-01,9.455658e-01,9.455389e-01,1.179562e-05,3.284563e-09,3.795303e+01,7.970349e+00,2.998268e+01,3.967906e+01,1.701000e+02
2.056500e+06,2.380208e+01,4.770000e+04,5.520833e-01,9.455684e-01,9.455389e-01,1.182846e-05,3.284563e-09,3.795328e+01,7.970095e+00,2.998319e+01,3.967926e+01,1.701000e+02
2.056510e+06,2.380220e+01,4.771000e+04,5.521991e-01,9.455712e-01,9.455389e-01,1.186131e-05,3.284562e-09,3.795352e+01,7.969882e+00,2.998364e+01,3.967943e+01,1.701003e+02
2.056520e+06,2.380231e+01,4.772000e+04,5.523148e-01,9.455765e-01,9.455390e-01,1.189415e-05,3.284562e-09,3.795352e+01,7.970136e+00,2.998338e+01,3.967924e+01,1.701043e+02
2.056530e+06,2.380243e+01,4.773000e+04,5.524306e-01,9.455817e-01,9.455390e-01,1.192700e-05,3.284562e-09,3.795352e+01,7.970390e+00,2.998313e+01,3.967905e+01,1.701083e+02
2.056540e+06,2.380255e+01,4.774000e+04,5.525463e-01,9.455869e-01,9.455390e-01,1.195985e-05,3.284562e-09,3.795352e+01,7.970644e+00,2.998287e+01,3.967886e+01,1.701123e+02
2.056550e+06,2.380266e+01,4.775000e+04,5.526620e-01,9.455922e-01,9.455390e-01,1.199269e-05,3.284562e-09,3.795352e+01,7.970898e+00,2.998262e+01,3.967867e+01,1.701163e+02
2.056560e+06,2.380278e+01,4.776000e+04,5.527778e-01,9.455974e-01,9.455391e-01,1.202554e-05,3.284562e-09,3.795352e+01,7.971153e+00,2.998236e+01,3.967848e+01,1.701203e+02
2.056570e+06,2.380289e+01,4.777000e+04,5.528935e-01,9.456026e-01,9.455391e-01,1.205838e-05,3.284562e-09,3.795352e+01,7.971407e+00,2.998211e+01,3.967829e+01,1.701243e+02
2.056580e+06,2.380301e+01,4.778000e+04,5.530093e-01,9.456079e-01,9.455391e-01,1.209123e-05,3.284562e-09,3.795352e+01,7.971661e+00,2.998186e+01,3.967810e+01,1.701283e+02
2.056590e+06,2.380313e+01,4.779000e+04,5.531250e-01,9.456131e-01,9.455392e-01,1.212407e-05,3.284562e-09,3.795352e+01,7.971915e+00,2.998160e+01,3.967791e+01,1.701324e+02
2.056600e+06,2.380324e+01,4.780000e+04,5.532407e-01,9.456183e-01,9.455392e-01,1.215692e-05,3.284561e-09,3.795352e+01,7.972169e+00,2.998135e+01,3.967772e+01,1.701364e+02
2.056610e+06,2.380336e+01,4.781000e+04,5.533565e-01,9.456236e-01,9.455392e-01,1.218976e-05,3.284561e-09,3.795352e+01,7.972423e+00,2.998109e+01,3.967753e+01,1.701404e+02
2.056620e+06,2.380347e+01,4.782000e+04,5.534722e-01,9.456288e-01,9.455393e-01,1.222261e-05,3.284561e-09,3.795352e+01,7.972677e+00,2.998084e+01,3.967734e+01,1.701444e+02
2.056630e+06,2.380359e+01,4.783000e+04,5.535880e-01,9.456340e-01,9.455393e-01,1.225546e-05,3.284561e-09,3.795352e+01,7.972931e+00,2.998059e+01,3.967715e+01,1.701484e+02
2.056640e+06,2.380370e+01,4.784000e+04,5.537037e-01,9.456393e-01,9.455393e-01,1.228830e-05,3.284561e-09,3.795352e+01,7.973185e+00,2.998033e+01,3.967696e+01,1.701524e+02
2.056650e+06,2.380382e+01,4.785000e+04,5.538194e-01,9.456445e-01,9.455394e-01,1.232115e-05,3.284561e-09,3.795352e+01,7.973439e+00,2.998008e+01,3.967677e+01,1.701564e+02
2.056660e+06,2.380394e+01,4.786000e+04,5.539352e-01,9.456497e-01,9.455394e-01,1.235399e-05,3.284561e-09,3.795352e+01,7.973694e+00,2.997982e+01,3.967658e+01,1.701604e+02
2.056670e+06,2.380405e+01,4.787000e+04,5.540509e-01,9.456550e-01,9.455394e-01,1.238684e-05,3.284561e-09,3.795352e+01,7.973948e+00,2.997957e+01,3.967639e+01,1.701644e+02
2.056680e+06,2.380417e+01,4.788000e+04,5.541667e-01,9.456602e-01,9.455394e-01,1.241968e-05,3.284561e-09,3.795352e+01,7.974202e+00,2.997932e+01,3.967620e+01,1.701684e+02
2.056690e+06,2.380428e+01,4.789000e+04,5.542824e-01,9.456654e-01,9.455395e-01,1.245253e-05,3.284561e-09,3.795352e+01,7.974456e+00,2.997906e+01,3.967601e+01,1.701724e+02
2.056700e+06,2.380440e+01,4.790000e+04,5.543981e-01,9.456707e-01,9.455395e-01,1.248538e-05,3.284560e-09,3.795352e+01,7.974710e+00,2.997881e+01,3.967582e+01,1.701764e+02
2.056710e+06,2.380451e+01,4.791000e+04,5.545139e-01,9.456759e-01,9.455395e-01,1.251822e-05,3.284560e-09,3.795352e+01,7.974964e+00,2.997855e+01,3.967563e+01,1.701804e+02
2.056720e+06,2.380463e+01,4.792000e+04,5.546296e-01,9.456812e-01,9.455396e-01,1.255107e-05,3.284560e-09,3.795352e+01,7.975218e+00,2.997830e+01,3.967544e+01,1.701844e+02
2.056730e+06,2.380475e+01,4.793000e+04,5.547454e-01,9.456864e-01,9.455396e-01,1.258391e-05,3.284560e-09,3.795352e+01,7.975472e+00,2.997805e+01,3.967525e+01,1.701884e+02
2.056740e+06,2.380486e+01,4.794000e+04,5.548611e-01,9.456916e-01,9.455396e-01,1.261676e-05,3.284560e-09,3.795352e+01,7.975726e+00,2.997779e+01,3.967506e+01,1.701924e+02
2.056750e+06,2.380498e+01,4.795000e+04,5.549769e-01,9.456969e-01,9.455397e-01,1.264960e-05,3.284560e-09,3.795352e+01,7.975980e+00,2.997754e+01,3.967487e+01,1.701964e+02
2.056760e+06,2.380509e+01,4.796000e+04,5.550926e-01,9.457012e-01,9.455397e-01,1.268245e-05,3.284560e-09,3.795355e+01,7.976207e+00,2.997734e+01,3.967474e+01,1.702000e+02
2.056770e+06,2.380521e+01,4.797000e+04,5.552083e-01,9.456986e-01,9.455397e-01,1.271529e-05,3.284560e-09,3.795380e+01,7.976207e+00,2.997760e+01,3.967510e+01,1.702000e+02
2.056780e+06,2.380532e+01,4.798000e+04,5.553241e-01,9.456960e-01,9.455398e-01,1.274814e-05,3.284560e-09,3.795406e+01,7.976207e+00,2.997785e+01,3.967545e+01,1.702000e+02
2.056790e+06,2.380544e+01,4.799000e+04,5.554398e-01,9.456934e-01,9.455398e-01,1.278099e-05,3.284559e-09,3.795432e+01,7.976207e+00,2.997811e+01,3.967581e+01,1.702000e+02
2.056800e+06,2.380556e+01,4.800000e+04,5.555556e-01,9.456908e-01,9.455398e-01,1.281383e-05,3.284559e-09,3.795457e+01,7.976207e+00,2.997837e+01,3.967617e+01,1.702000e+02
2.056810e+06,2.380567e+01,4.801000e+04,5.556713e-01,9.456882e-01,9.455399e-01,1.284668e-05,3.284559e-09,3.795483e+01,7.976207e+00,2.997862e+01,3.967653e+01,1.702000e+02
2.056820e+06,2.380579e+01,4.802000e+04,5.557870e-01,9.456855e-01,9.455399e-01,1.287952e-05,3.284559e-09,3.795509e+01,7.976207e+00,2.997888e+01,3.967689e+01,1.702000e+02
2.056830e+06,2.380590e+01,4.803000e+04,5.559028e-01,9.456829e-01,9.455399e-01,1.291237e-05,3.284559e-09,3.795534e+01,7.976207e+00,2.997914e+01,3.967725e+01,1.702000e+02
2.056840e+06,2.380602e+01,4.804000e+04,5.560185e-01,9.456803e-01,9.455399e-01,1.294521e-05,3.284559e-09,3.795560e+01,7.976207e+00,2.997939e+01,3.967761e+01,1.702000e+02
2.056850e+06,2.380613e+01,4.805000e+04,5.561343e-01,9.456777e-01,9.455400e-01,1.297806e-05,3.284559e-09,3.795586e+01,7.976207e+00,2.997965e+01,3.967797e+01,1.702000e+02
2.056860e+06,2.380625e+01,4.806000e+04,5.562500e-01,9.456751e-01,9.455400e-01,1.301090e-05,3.284559e-09,3.795611e+01,7.976207e+00,2.997991e+01,3.967833e+01,1.702000e+02
2.056870e+06,2.380637e+01,4.807000e+04,5.563657e-01,9.456724e-01,9.455400e-01,1.304375e-05,3.284559e-09,3.795637e+01,7.976207e+00,2.998016e+01,3.967869e+01,1.702000e+02
2.056880e+06,2.380648e+01,4.808000e+04,5.564815e-01,9.456698e-01,9.455401e-01,1.307660e-05,3.284558e-09,3.795663e+01,7.976207e+00,2.998042e+01,3.967905e+01,1.702000e+02
2.056890e+06,2.380660e+01,4.809000e+04,5.565972e-01,9.456672e-01,9.455401e-01,1.310944e-05,3.284558e-09,3.795688e+01,7.976207e+00,2.998068e+01,3.967941e+01,1.702000e+02
2.056900e+06,2.380671e+01,4.810000e+04,5.567130e-01,9.456646e-01,9.455401e-01,1.314229e-05,3.284558e-09,3.795714e+01,7.976207e+00,2.998093e+01,3.967977e+01,1.702000e+02
2.056910e+06,2.380683e+01,4.811000e+04,5.568287e-01,9.456620e-01,9.455402e-01,1.317513e-05,3.284558e-09,3.795740e+01,7.976207e+00,2.998119e+01,3.968013e+01,1.702000e+02
2.056920e+06,2.380694e+01,4.812000e+04,5.569444e-01,9.456594e-01,9.455402e-01,1.320798e-05,3.284558e-09,3.795766e+01,7.976207e+00,2.998145e+01,3.968049e+01,1.702000e+02
2.056930e+06,2.380706e+01,4.813000e+04,5.570602e-01,9.456567e-01,9.455402e-01,1.324082e-05,3.284558e-09,3.795791e+01,7.976207e+00,2.998170e+01,3.968085e+01,1.702000e+02
2.056940e+06,2.380718e+01,4.814000e+04,5.571759e-01,9.456541e-01,9.455403e-01,1.327367e-05,3.284558e-09,3.795817e+01,7.976207e+00,2.998196e+01,3.968120e+01,1.702000e+02
2.056950e+06,2.380729e+01,4.815000e+04,5.572917e-01,9.456515e-01,9.455403e-01,1.330651e-05,3.284558e-09,3.795843e+01,7.976207e+00,2.998222e+01,3.968156e+01,1.702000e+02
2.056960e+06,2.380741e+01,4.816000e+04,5.574074e-01,9.456489e-01,9.455403e-01,1.333936e-05,3.284558e-09,3.795868e+01,7.976207e+00,2.998248e+01,3.968192e+01,1.702000e+02
2.056970e+06,2.380752e+01,4.817000e+04,5.575231e-01,9.456463e-01,9.455403e-01,1.337221e-05,3.284557e-09,3.795894e+01,7.976207e+00,2.998273e+01,3.968228e+01,1.702000e+02
2.056980e+06,2.380764e+01,4.818000e+04,5.576389e-01,9.456437e-01,9.455404e-01,1.340505e-05,3.284557e-09,3.795920e+01,7.976207e+00,2.998299e+01,3.968264e+01,1.702000e+02
2.056990e+06,2.380775e+01,4.819000e+04,5.577546e-01,9.456410e-01,9.455404e-01,1.343790e-05,3.284557e-09,3.795945e+01,7.976207e+00,2.998325e+01,3.968300e+01,1.702000e+02
2.057000e+06,2.380787e+01,4.820000e+04,5.578704e-01,9.456384e-01,9.455404e-01,1.347074e-05,3.284557e-09,3.795971e+01,7.976207e+00,2.998350e+01,3.968336e+01,1.702000e+02
2.057010e+06,2.380799e+01,4.821000e+04,5.579861e-01,9.456339e-01,9.455405e-01,1.350359e-05,3.284557e-09,3.795990e+01,7.976207e+00,2.998369e+01,3.968371e+01,1.701989e+02
2.057020e+06,2.380810e+01,4.822000e+04,5.581019e-01,9.456174e-01,9.455405e-01,1.353643e-05,3.284557e-09,3.795964e+01,7.976207e+00,2.998343e+01,3.968399e+01,1.701909e+02
2.057030e+06,2.380822e+01,4.823000e+04,5.582176e-01,9.456009e-01,9.455405e-01,1.356928e-05,3.284557e-09,3.795938e+01,7.976207e+00,2.998318e+01,3.968427e+01,1.701829e+02
2.057040e+06,2.380833e+01,4.824000e+04,5.583333e-01,9.455845e-01,9.455406e-01,1.360212e-05,3.284557e-09,3.795913e+01,7.976207e+00,2.998292e+01,3.968455e+01,1.701749e+02
2.057050e+06,2.380845e+01,4.825000e+04,5.584491e-01,9.455680e-01,9.455406e-01,1.363497e-05,3.284557e-09,3.795887e+01,7.976207e+00,2.998266e+01,3.968484e+01,1.701670e+02
2.057060e+06,2.380856e+01,4.826000e+04,5.585648e-01,9.455515e-01,9.455406e-01,1.366782e-05,3.284557e-09,3.795862e+01,7.976207e+00,2.998241e+01,3.968512e+01,1.701590e+02
2.057070e+06,2.380868e+01,4.827000e+04,5.586806e-01,9.455351e-01,9.455407e-01,1.370066e-05,3.284556e-09,3.795836e+01,7.976207e+00,2.998215e+01,3.968540e+01,1.701510e+02
2.057080e+06,2.380880e+01,4.828000e+04,5.587963e-01,9.455186e-01,9.455407e-01,1.373351e-05,3.284556e-09,3.795810e+01,7.976207e+00,2.998190e+01,3.968568e+01,1.701430e+02
2.057090e+06,2.380891e+01,4.829000e+04,5.589120e-01,9.455021e-01,9.455407e-01,1.376635e-05,3.284556e-09,3.795785e+01,7.976207e+00,2.998164e+01,3.968596e+01,1.701350e+02
2.057100e+06,2.380903e+01,4.830000e+04,5.590278e-01,9.454857e-01,9.455408e-01,1.379920e-05,3.284556e-09,3.795759e+01,7.976207e+00,2.998138e+01,3.968624e+01,1.701270e+02
2.057110e+06,2.380914e+01,4.831000e+04,5.591435e-01,9.454692e-01,9.455408e-01,1.383204e-05,3.284556e-09,3.795734e+01,7.976207e+00,2.998113e+01,3.968652e+01,1.701191e+02
2.057120e+06,2.380926e+01,4.832000e+04,5.592593e-01,9.454527e-01,9.455408e-01,1.386489e-05,3.284556e-09,3.795708e+01,7.976207e+00,2.998087e+01,3.968681e+01,1.701111e+02
2.057130e+06,2.380937e+01,4.833000e+04,5.593750e-01,9.454363e-01,9.455408e-01,1.389774e-05,3.284556e-09,3.795682e+01,7.976207e+00,2.998062e+01,3.968709e+01,1.701031e+02
2.057140e+06,2.380949e+01,4.834000e+04,5.594907e-01,9.454198e-01,9.455409e-01,1.393058e-05,3.284556e-09,3.795657e+01,7.976207e+00,2.998036e+01,3.968737e+01,1.700951e+02
2.057150e+06,2.380961e+01,4.835000e+04,5.596065e-01,9.454033e-01,9.455409e-01,1.396343e-05,3.284556e-09,3.795631e+01,7.976207e+00,2.998010e+01,3.968765e+01,1.700871e+02
2.057160e+06,2.380972e+01,4.836000e+04,5.597222e-01,9.453869e-01,9.455409e-01,1.399627e-05,3.284555e-09,3.795606e+01,7.976207e+00,2.997985e+01,3.968793e+01,1.700792e+02
2.057170e+06,2.380984e+01,4.837000e+04,5.598380e-01,9.453704e-01,9.455410e-01,1.402912e-05,3.284555e-09,3.795580e+01,7.976207e+00,2.997959e+01,3.968821e+01,1.700712e+02
2.057180e+06,2.380995e+01,4.838000e+04,5.599537e-01,9.453539e-01,9.455410e-01,1.406196e-05,3.284555e-09,3.795554e+01,7.976207e+00,2.997934e+01,3.968850e+01,1.700632e+02
2.057190e+06,2.381007e+01,4.839000e+04,5.600694e-01,9.453375e-01,9.455410e-01,1.409481e-05,3.284555e-09,3.795529e+01,7.976207e+00,2.997908e+01,3.968878e+01,1.700552e+02
2.057200e+06,2.381019e+01,4.840000e+04,5.601852e-01,9.453210e-01,9.455411e-01,1.412765e-05,3.284555e-09,3.795503e+01,7.976207e+00,2.997882e+01,3.968906e+01,1.700472e+02
2.057210e+06,2.381030e+01,4.841000e+04,5.603009e-01,9.453045e-01,9.455411e-01,1.416050e-05,3.284555e-09,3.795478e+01,7.976207e+00,2.997857e+01,3.968934e+01,1.700392e+02
2.057220e+06,2.381042e+01,4.842000e+04,5.604167e-01,9.452881e-01,9.455411e-01,1.419335e-05,3.284555e-09,3.795452e+01,7.976207e+00,2.997831e+01,3.968962e+01,1.700313e+02
2.057230e+06,2.381053e+01,4.843000e+04,5.605324e-01,9.452716e-01,9.455412e-01,1.422619e-05,3.284555e-09,3.795426e+01,7.976207e+00,2.997806e+01,3.968990e+01,1.700233e+02
2.057240e+06,2.381065e+01,4.844000e+04,5.606481e-01,9.452551e-01,9.455412e-01,1.425904e-05,3.284555e-09,3.795401e+01,7.976207e+00,2.997780e+01,3.969019e+01,1.700153e+02
2.057250e+06,2.381076e+01,4.845000e+04,5.607639e-01,9.452386e-01,9.455412e-01,1.429188e-05,3.284554e-09,3.795375e+01,7.976207e+00,2.997755e+01,3.969047e+01,1.700073e+02
2.057260e+06,2.381088e+01,4.846000e+04,5.608796e-01,9.452249e-01,9.455412e-01,1.432473e-05,3.284554e-09,3.795357e+01,7.976207e+00,2.997736e+01,3.969073e+01,1.700003e+02
2.057270e+06,2.381100e+01,4.847000e+04,5.609954e-01,9.452415e-01,9.455413e-01,1.435757e-05,3.284554e-09,3.795417e+01,7.976207e+00,2.997796e+01,3.969081e+01,1.700043e+02
2.057280e+06,2.381111e+01,4.848000e+04,5.611111e-01,9.452580e-01,9.455413e-01,1.439042e-05,3.284554e-09,3.795477e+01,7.976207e+00,2.997856e+01,3.969089e+01,1.700083e+02
2.057290e+06,2.381123e+01,4.849000e+04,5.612269e-01,9.452745e-01,9.455413e-01,1.442326e-05,3.284554e-09,3.795537e+01,7.976207e+00,2.997916e+01,3.969097e+01,1.700123e+02
2.057300e+06,2.381134e+01,4.850000e+04,5.613426e-01,9.452910e-01,9.455414e-01,1.445611e-05,3.284554e-09,3.795596e+01,7.976207e+00,2.997976e+01,3.969105e+01,1.700164e+02
2.057310e+06,2.381146e+01,4.851000e+04,5.614583e-01,9.453075e-01,9.455414e-01,1.448895e-05,3.284554e-09,3.795656e+01,7.976207e+00,2.998036e+01,3.969113e+01,1.700204e+02
2.057320e+06,2.381157e+01,4.852000e+04,5.615741e-01,9.453241e-01,9.455414e-01,1.452180e-05,3.284554e-09,3.795716e+01,7.976207e+00,2.998096e+01,3.969121e+01,1.700244e+02
2.057330e+06,2.381169e+01,4.853000e+04,5.616898e-01,9.453406e-01,9.455415e-01,1.455465e-05,3.284554e-09,3.795776e+01,7.976207e+00,2.998156e+01,3.969129e+01,1.700284e+02
2.057340e+06,2.381181e+01,4.854000e+04,5.618056e-01,9.453571e-01,9.455415e-01,1.458749e-05,3.284553e-09,3.795836e+01,7.976207e+00,2.998216e+01,3.969137e+01,1.700324e+02
2.057350e+06,2.381192e+01,4.855000e+04,5.619213e-01,9.453736e-01,9.455415e-01,1.462034e-05,3.284553e-09,3.795896e+01,7.976207e+00,2.998275e+01,3.969145e+01,1.700364e+02
2.057360e+06,2.381204e+01,4.856000e+04,5.620370e-01,9.453902e-01,9.455416e-01,1.465318e-05,3.284553e-09,3.795956e+01,7.976207e+00,2.998335e+01,3.969153e+01,1.700404e+02
2.057370e+06,2.381215e+01,4.857000e+04,5.621528e-01,9.454067e-01,9.455416e-01,1.468603e-05,3.284553e-09,3.796016e+01,7.976207e+00,2.998395e+01,3.969161e+01,1.700444e+02
2.057380e+06,2.381227e+01,4.858000e+04,5.622685e-01,9.454232e-01,9.455416e-01,1.471887e-05,3.284553e-09,3.796076e+01,7.976207e+00,2.998455e+01,3.969169e+01,1.700484e+02
2.057390e+06,2.381238e+01,4.859000e+04,5.623843e-01,9.454397e-01,9.455417e-01,1.475172e-05,3.284553e-09,3.796136e+01,7.976207e+00,2.998515e+01,3.969177e+01,1.700524e+02
2.057400e+06,2.381250e+01,4.860000e+04,5.625000e-01,9.454563e-01,9.455417e-01,1.478456e-05,3.284553e-09,3.796196e+01,7.976207e+00,2.998575e+01,3.969185e+01,1.700564e+02
2.057410e+06,2.381262e+01,4.861000e+04,5.626157e-01,9.454728e-01,9.455417e-01,1.481741e-05,3.284553e-09,3.796256e+01,7.976207e+00,2.998635e+01,3.969193e+01,1.700604e+02
2.057420e+06,2.381273e+01,4.862000e+04,5.627315e-01,9.454893e-01,9.455417e-01,1.485026e-05,3.284553e-09,3.796316e+01,7.976207e+00,2.998695e+01,3.969201e+01,1.700644e+02
2.057430e+06,2.381285e+01,4.863000e+04,5.628472e-01,9.455058e-01,9.455418e-01,1.488310e-05,3.284553e-09,3.796376e+01,7.976207e+00,2.998755e+01,3.969209e+01,1.700684e+02
2.057440e+06,2.381296e+01,4.864000e+04,5.629630e-01,9.455224e-01,9.455418e-01,1.491595e-05,3.284552e-09,3.796436e+01,7.976207e+00,2.998815e+01,3.969217e+01,1.700724e+02
2.057450e+06,2.381308e+01,4.865000e+04,5.630787e-01,9.455389e-01,9.455418e-01,1.494879e-05,3.284552e-09,3.796495e+01,7.976207e+00,2.998875e+01,3.969225e+01,1.700764e+02
2.057460e+06,2.381319e+01,4.866000e+04,5.631944e-01,9.455554e-01,9.455419e-01,1.498164e-05,3.284552e-09,3.796555e+01,7.976207e+00,2.998935e+01,3.969232e+01,1.700804e+02
2.057470e+06,2.381331e+01,4.867000e+04,5.633102e-01,9.455719e-01,9.455419e-01,1.501448e-05,3.284552e-09,3.796615e+01,7.976207e+00,2.998995e+01,3.969240e+01,1.700844e+02
2.057480e+06,2.381343e+01,4.868000e+04,5.634259e-01,9.455885e-01,9.455419e-01,1.504733e-05,3.284552e-09,3.796675e+01,7.976207e+00,2.999055e+01,3.969248e+01,1.700884e+02
2.057490e+06,2.381354e+01,4.869000e+04,5.635417e-01,9.456050e-01,9.455420e-01,1.508017e-05,3.284552e-09,3.796735e+01,7.976207e+00,2.999115e+01,3.969256e+01,1.700924e+02
2.057500e+06,2.381366e+01,4.870000e+04,5.636574e-01,9.456215e-01,9.455420e-01,1.511302e-05,3.284552e-09,3.796795e+01,7.976207e+00,2.999174e+01,3.969264e+01,1.700965e+02
2.057510e+06,2.381377e+01,4.871000e+04,5.637731e-01,9.456350e-01,9.455420e-01,1.514587e-05,3.284552e-09,3.796833e+01,7.976207e+00,2.999212e+01,3.969259e+01,1.700995e+02
2.057520e+06,2.381389e+01,4.872000e+04,5.638889e-01,9.456245e-01,9.455421e-01,1.517871e-05,3.284552e-09,3.796695e+01,7.976207e+00,2.999074e+01,3.969149e+01,1.700955e+02
2.057530e+06,2.381400e+01,4.873000e+04,5.640046e-01,9.456140e-01,9.455421e-01,1.521156e-05,3.284551e-09,3.796558e+01,7.976207e+00,2.998937e+01,3.969038e+01,1.700915e+02
2.057540e+06,2.381412e+01,4.874000e+04,5.641204e-01,9.456035e-01,9.455421e-01,1.524440e-05,3.284551e-09,3.796420e+01,7.976207e+00,2.998800e+01,3.968928e+01,1.700875e+02
2.057550e+06,2.381424e+01,4.875000e+04,5.642361e-01,9.455931e-01,9.455421e-01,1.527725e-05,3.284551e-09,3.796283e+01,7.976207e+00,2.998662e+01,3.968818e+01,1.700835e+02
2.057560e+06,2.381435e+01,4.876000e+04,5.643519e-01,9.455826e-01,9.455422e-01,1.531009e-05,3.284551e-09,3.796145e+01,7.976207e+00,2.998525e+01,3.968708e+01,1.700794e+02
2.057570e+06,2.381447e+01,4.877000e+04,5.644676e-01,9.455721e-01,9.455422e-01,1.534294e-05,3.284551e-09,3.796008e+01,7.976207e+00,2.998387e+01,3.968597e+01,1.700754e+02
2.057580e+06,2.381458e+01,4.878000e+04,5.645833e-01,9.455616e-01,9.455422e-01,1.537578e-05,3.284551e-09,3.795870e+01,7.976207e+00,2.998250e+01,3.968487e+01,1.700714e+02
2.057590e+06,2.381470e+01,4.879000e+04,5.646991e-01,9.455512e-01,9.455423e-01,1.540863e-05,3.284551e-09,3.795733e+01,7.976207e+00,2.998112e+01,3.968377e+01,1.700674e+02
2.057600e+06,2.381481e+01,4.880000e+04,5.648148e-01,9.455407e-01,9.455423e-01,1.544148e-05,3.284551e-09,3.795595e+01,7.976207e+00,2.997975e+01,3.968267e+01,1.700634e+02
2.057610e+06,2.381493e+01,4.881000e+04,5.649306e-01,9.455302e-01,9.455423e-01,1.547432e-05,3.284551e-09,3.795458e+01,7.976207e+00,2.997837e+01,3.968156e+01,1.700594e+02
2.057620e+06,2.381505e+01,4.882000e+04,5.650463e-01,9.455197e-01,9.455424e-01,1.550717e-05,3.284550e-09,3.795320e+01,7.976207e+00,2.997700e+01,3.968046e+01,1.700553e+02
2.057630e+06,2.381516e+01,4.883000e+04,5.651620e-01,9.455093e-01,9.455424e-01,1.554001e-05,3.284550e-09,3.795183e+01,7.976207e+00,2.997562e+01,3.967936e+01,1.700513e+02
2.057640e+06,2.381528e+01,4.884000e+04,5.652778e-01,9.454988e-01,9.455424e-01,1.557286e-05,3.284550e-09,3.795046e+01,7.976207e+00,2.997425e+01,3.967826e+01,1.700473e+02
2.057650e+06,2.381539e+01,4.885000e+04,5.653935e-01,9.454883e-01,9.455425e-01,1.560570e-05,3.284550e-09,3.794908e+01,7.976207e+00,2.997287e+01,3.967715e+01,1.700433e+02
2.057660e+06,2.381551e+01,4.886000e+04,5.655093e-01,9.454778e-01,9.455425e-01,1.563855e-05,3.284550e-09,3.794771e+01,7.976207e+00,2.997150e+01,3.967605e+01,1.700393e+02
2.057670e+06,2.381563e+01,4.887000e+04,5.656250e-01,9.454674e-01,9.455425e-01,1.567139e-05,3.284550e-09,3.794633e+01,7.976207e+00,2.997012e+01,3.967495e+01,1.700352e+02
2.057680e+06,2.381574e+01,4.888000e+04,5.657407e-01,9.454569e-01,9.455426e-01,1.570424e-05,3.284550e-09,3.794496e+01,7.976207e+00,2.996875e+01,3.967384e+01,1.700312e+02
2.057690e+06,2.381586e+01,4.889000e+04,5.658565e-01,9.454464e-01,9.455426e-01,1.573708e-05,3.284550e-09,3.794358e+01,7.976207e+00,2.996738e+01,3.967274e+01,1.700272e+02
2.057700e+06,2.381597e+01,4.890000e+04,5.659722e-01,9.454359e-01,9.455426e-01,1.576993e-05,3.284550e-09,3.794221e+01,7.976207e+00,2.996600e+01,3.967164e+01,1.700232e+02
2.057710e+06,2.381609e+01,4.891000e+04,5.660880e-01,9.454255e-01,9.455426e-01,1.580278e-05,3.284550e-09,3.794083e+01,7.976207e+00,2.996463e+01,3.967054e+01,1.700192e+02
2.057720e+06,2.381620e+01,4.892000e+04,5.662037e-01,9.454150e-01,9.455427e-01,1.583562e-05,3.284549e-09,3.793946e+01,7.976207e+00,2.996325e+01,3.966943e+01,1.700151e+02
2.057730e+06,2.381632e+01,4.893000e+04,5.663194e-01,9.454045e-01,9.455427e-01,1.586847e-05,3.284549e-09,3.793808e+01,7.976207e+00,2.996188e+01,3.966833e+01,1.700111e+02
2.057740e+06,2.381644e+01,4.894000e+04,5.664352e-01,9.453940e-01,9.455427e-01,1.590131e-05,3.284549e-09,3.793671e+01,7.976207e+00,2.996050e+01,3.966723e+01,1.700071e+02
2.057750e+06,2.381655e+01,4.895000e+04,5.665509e-01,9.453836e-01,9.455428e-01,1.593416e-05,3.284549e-09,3.793533e+01,7.976207e+00,2.995913e+01,3.966612e+01,1.700031e+02
2.057760e+06,2.381667e+01,4.896000e+04,5.666667e-01,9.453747e-01,9.455428e-01,1.596700e-05,3.284549e-09,3.793416e+01,7.976207e+00,2.995795e+01,3.966518e+01,1.699991e+02
2.057770e+06,2.381678e+01,4.897000e+04,5.667824e-01,9.453713e-01,9.455428e-01,1.599985e-05,3.284549e-09,3.793365e+01,7.976207e+00,2.995744e+01,3.966476e+01,1.699951e+02
2.057780e+06,2.381690e+01,4.898000e+04,5.668981e-01,9.453678e-01,9.455429e-01,1.603269e-05,3.284549e-09,3.793314e+01,7.976207e+00,2.995694e+01,3.966434e+01,1.699911e+02
2.057790e+06,2.381701e+01,4.899000e+04,5.670139e-01,9.453644e-01,9.455429e-01,1.606554e-05,3.284549e-09,3.793264e+01,7.976207e+00,2.995643e+01,3.966391e+01,1.699872e+02
2.057800e+06,2.381713e+01,4.900000e+04,5.671296e-01,9.453609e-01,9.455429e-01,1.609838e-05,3.284549e-09,3.793213e+01,7.976207e+00,2.995592e+01,3.966349e+01,1.699832e+02
2.057810e+06,2.381725e+01,4.901000e+04,5.672454e-01,9.453575e-01,9.455430e-01,1.613123e-05,3.284548e-09,3.793162e+01,7.976207e+00,2.995541e+01,3.966307e+01,1.699792e+02
2.057820e+06,2.381736e+01,4.902000e+04,5.673611e-01,9.453540e-01,9.455430e-01,1.616408e-05,3.284548e-09,3.793111e+01,7.976207e+00,2.995491e+01,3.966265e+01,1.699752e+02
2.057830e+06,2.381748e+01,4.903000e+04,5.674769e-01,9.453506e-01,9.455430e-01,1.619692e-05,3.284548e-09,3.793061e+01,7.976207e+00,2.995440e+01,3.966223e+01,1.699712e+02
2.057840e+06,2.381759e+01,4.904000e+04,5.675926e-01,9.453471e-01,9.455430e-01,1.622977e-05,3.284548e-09,3.793010e+01,7.976207e+00,2.995389e+01,3.966181e+01,1.699673e+02
2.057850e+06,2.381771e+01,4.905000e+04,5.677083e-01,9.453437e-01,9.455431e-01,1.626261e-05,3.284548e-09,3.792959e+01,7.976207e+00,2.995338e+01,3.966139e+01,1.699633e+02
2.057860e+06,2.381782e+01,4.906000e+04,5.678241e-01,9.453403e-01,9.455431e-01,1.629546e-05,3.284548e-09,3.792908e+01,7.976207e+00,2.995288e+01,3.966097e+01,1.699593e+02
2.057870e+06,2.381794e+01,4.907000e+04,5.679398e-01,9.453368e-01,9.455431e-01,1.632830e-05,3.284548e-09,3.792858e+01,7.976207e+00,2.995237e+01,3.966054e+01,1.699553e+02
2.057880e+06,2.381806e+01,4.908000e+04,5.680556e-01,9.453334e-01,9.455432e-01,1.636115e-05,3.284548e-09,3.792807e+01,7.976207e+00,2.995186e+01,3.966012e+01,1.699514e+02
2.057890e+06,2.381817e+01,4.909000e+04,5.681713e-01,9.453299e-01,9.455432e-01,1.639399e-05,3.284548e-09,3.792756e+01,7.976207e+00,2.995136e+01,3.965970e+01,1.699474e+02
2.057900e+06,2.381829e+01,4.910000e+04,5.682870e-01,9.453265e-01,9.455432e-01,1.642684e-05,3.284547e-09,3.792705e+01,7.976207e+00,2.995085e+01,3.965928e+01,1.699434e+02
2.057910e+06,2.381840e+01,4.911000e+04,5.684028e-01,9.453230e-01,9.455433e-01,1.645969e-05,3.284547e-09,3.792655e+01,7.976207e+00,2.995034e+01,3.965886e+01,1.699394e+02
2.057920e+06,2.381852e+01,4.912000e+04,5.685185e-01,9.453196e-01,9.455433e-01,1.649253e-05,3.284547e-09,3.792604e+01,7.976207e+00,2.994983e+01,3.965844e+01,1.699354e+02
2.057930e+06,2.381863e+01,4.913000e+04,5.686343e-01,9.453161e-01,9.455433e-01,1.652538e-05,3.284547e-09,3.792553e+01,7.976207e+00,2.994933e+01,3.965802e+01,1.699315e+02
2.057940e+06,2.381875e+01,4.914000e+04,5.687500e-01,9.453127e-01,9.455434e-01,1.655822e-05,3.284547e-09,3.792502e+01,7.976207e+00,2.994882e+01,3.965759e+01,1.699275e+02
2.057950e+06,2.381887e+01,4.915000e+04,5.688657e-01,9.453092e-01,9.455434e-01,1.659107e-05,3.284547e-09,3.792452e+01,7.976207e+00,2.994831e+01,3.965717e+01,1.699235e+02
2.057960e+06,2.381898e+01,4.916000e+04,5.689815e-01,9.453058e-01,9.455434e-01,1.662391e-05,3.284547e-09,3.792401e+01,7.976207e+00,2.994780e+01,3.965675e+01,1.699195e+02
2.057970e+06,2.381910e+01,4.917000e+04,5.690972e-01,9.453024e-01,9.455435e-01,1.665676e-05,3.284547e-09,3.792350e+01,7.976207e+00,2.994730e+01,3.965633e+01,1.699156e+02
2.057980e+06,2.381921e+01,4.918000e+04,5.692130e-01,9.452989e-01,9.455435e-01,1.668960e-05,3.284547e-09,3.792299e+01,7.976207e+00,2.994679e+01,3.965591e+01,1.699116e+02
2.057990e+06,2.381933e+01,4.919000e+04,5.693287e-01,9.452955e-01,9.455435e-01,1.672245e-05,3.284546e-09,3.792249e+01,7.976207e+00,2.994628e+01,3.965549e+01,1.699076e+02
2.058000e+06,2.381944e+01,4.920000e+04,5.694444e-01,9.452920e-01,9.455435e-01,1.675529e-05,3.284546e-09,3.792198e+01,7.976207e+00,2.994577e+01,3.965507e+01,1.699036e+02
2.058010e+06,2.381956e+01,4.921000e+04,5.695602e-01,9.452901e-01,9.455436e-01,1.678814e-05,3.284546e-09,3.792173e+01,7.976207e+00,2.994552e+01,3.965486e+01,1.699004e+02
2.058020e+06,2.381968e+01,4.922000e+04,5.696759e-01,9.453041e-01,9.455436e-01,1.682099e-05,3.284546e-09,3.792413e+01,7.976207e+00,2.994792e+01,3.965694e+01,1.699044e+02
2.058030e+06,2.381979e+01,4.923000e+04,5.697917e-01,9.453180e-01,9.455436e-01,1.685383e-05,3.284546e-09,3.792653e+01,7.976207e+00,2.995033e+01,3.965901e+01,1.699084e+02
2.058040e+06,2.381991e+01,4.924000e+04,5.699074e-01,9.453320e-01,9.455437e-01,1.688668e-05,3.284546e-09,3.792894e+01,7.976207e+00,2.995273e+01,3.966109e+01,1.699124e+02
2.058050e+06,2.382002e+01,4.925000e+04,5.700231e-01,9.453459e-01,9.455437e-01,1.691952e-05,3.284546e-09,3.793134e+01,7.976207e+00,2.995513e+01,3.966316e+01,1.699164e+02
2.058060e+06,2.382014e+01,4.926000e+04,5.701389e-01,9.453599e-01,9.455437e-01,1.695237e-05,3.284546e-09,3.793374e+01,7.976207e+00,2.995754e+01,3.966524e+01,1.699204e+02
2.058070e+06,2.382025e+01,4.927000e+04,5.702546e-01,9.453738e-01,9.455438e-01,1.698521e-05,3.284546e-09,3.793615e+01,7.976207e+00,2.995994e+01,3.966731e+01,1.699245e+02
2.058080e+06,2.382037e+01,4.928000e+04,5.703704e-01,9.453878e-01,9.455438e-01,1.701806e-05,3.284546e-09,3.793855e+01,7.976207e+00,2.996234e+01,3.966938e+01,1.699285e+02
2.058090e+06,2.382049e+01,4.929000e+04,5.704861e-01,9.454018e-01,9.455438e-01,1.705090e-05,3.284545e-09,3.794095e+01,7.976207e+00,2.996475e+01,3.967146e+01,1.699325e+02
2.058100e+06,2.382060e+01,4.930000e+04,5.706019e-01,9.454157e-01,9.455439e-01,1.708375e-05,3.284545e-09,3.794336e+01,7.976207e+00,2.996715e+01,3.967353e+01,1.699365e+02
2.058110e+06,2.382072e+01,4.931000e+04,5.707176e-01,9.454297e-01,9.455439e-01,1.711659e-05,3.284545e-09,3.794576e+01,7.976207e+00,2.996955e+01,3.967560e+01,1.699405e+02
2.058120e+06,2.382083e+01,4.932000e+04,5.708333e-01,9.454436e-01,9.455439e-01,1.714944e-05,3.284545e-09,3.794816e+01,7.976207e+00,2.997195e+01,3.967768e+01,1.699446e+02
2.058130e+06,2.382095e+01,4.933000e+04,5.709491e-01,9.454576e-01,9.455440e-01,1.718229e-05,3.284545e-09,3.795056e+01,7.976207e+00,2.997436e+01,3.967975e+01,1.699486e+02
