Repository: brandonlampe/CS_Data

# Repository for Crushed Salt Data
**Grant No: 456417**

This is a work in progress!

## Repository Content

### Directory Names
A uniform namining structure still in progress, but in general directories are named according to the following:
 - Names contain no spaces, a single underscore "_" will be used as a file name seperator.
 - Files are for the Crushed Salt Project (CSP); therefore, the first three charaters of each file are "CSP".
 - Folders are organized by which frame the test was performed on i.e., A2 or A3.
 - The fifth and sixth charaters of each file name will therefore be "A" followed by the frame number.

File: UNM_WP_HY_175_09/STAGE18/CREEP_FIT/175_09_STAGE18_CREEP_OUT.csv (part 25 of 101)
Analysis by Brandon Lampe, performed on: 2016/07/12 20:52:28
Experimental results below begin at: 2016/05/01 15:26:02
Duration (sec),Duration (day),Elapsed Time (sec),Elapsed Time (day),Interpolated Fractional Density,Fit to Fractional Density,Fit to Volume Strain,Fit to Volume Strain Rate (1/sec),Confining Pressure (MPa),Pore Pressure (MPa),Terzaghi Pressure (MPa),Solid Pressure (MPa),Temperature (C))
2.065220e+06,2.390301e+01,5.642000e+04,6.530093e-01,9.456372e-01,9.455660e-01,4.046944e-05,3.284468e-09,3.795593e+01,7.976207e+00,2.997972e+01,3.967941e+01,1.699844e+02
2.065230e+06,2.390312e+01,5.643000e+04,6.531250e-01,9.456537e-01,9.455660e-01,4.050228e-05,3.284468e-09,3.795696e+01,7.976207e+00,2.998075e+01,3.967994e+01,1.699884e+02
2.065240e+06,2.390324e+01,5.644000e+04,6.532407e-01,9.456702e-01,9.455660e-01,4.053513e-05,3.284468e-09,3.795798e+01,7.976207e+00,2.998178e+01,3.968047e+01,1.699924e+02
2.065250e+06,2.390336e+01,5.645000e+04,6.533565e-01,9.456867e-01,9.455661e-01,4.056797e-05,3.284468e-09,3.795901e+01,7.976207e+00,2.998281e+01,3.968100e+01,1.699964e+02
2.065260e+06,2.390347e+01,5.646000e+04,6.534722e-01,9.457010e-01,9.455661e-01,4.060082e-05,3.284468e-09,3.795988e+01,7.976207e+00,2.998367e+01,3.968144e+01,1.700000e+02
2.065270e+06,2.390359e+01,5.647000e+04,6.535880e-01,9.456957e-01,9.455661e-01,4.063366e-05,3.284468e-09,3.795936e+01,7.976207e+00,2.998316e+01,3.968107e+01,1.700000e+02
2.065280e+06,2.390370e+01,5.648000e+04,6.537037e-01,9.456905e-01,9.455662e-01,4.066651e-05,3.284468e-09,3.795885e+01,7.976207e+00,2.998264e+01,3.968070e+01,1.700000e+02
2.065290e+06,2.390382e+01,5.649000e+04,6.538194e-01,9.456853e-01,9.455662e-01,4.069935e-05,3.284468e-09,3.795834e+01,7.976207e+00,2.998213e+01,3.968034e+01,1.700000e+02
2.065300e+06,2.390394e+01,5.650000e+04,6.539352e-01,9.456800e-01,9.455662e-01,4.073220e-05,3.284468e-09,3.795782e+01,7.976207e+00,2.998161e+01,3.967997e+01,1.700000e+02
2.065310e+06,2.390405e+01,5.651000e+04,6.540509e-01,9.456748e-01,9.455662e-01,4.076504e-05,3.284468e-09,3.795731e+01,7.976207e+00,2.998110e+01,3.967960e+01,1.700000e+02
2.065320e+06,2.390417e+01,5.652000e+04,6.541667e-01,9.456696e-01,9.455663e-01,4.079788e-05,3.284467e-09,3.795679e+01,7.976207e+00,2.998059e+01,3.967923e+01,1.700000e+02
2.065330e+06,2.390428e+01,5.653000e+04,6.542824e-01,9.456643e-01,9.455663e-01,4.083073e-05,3.284467e-09,3.795628e+01,7.976207e+00,2.998007e+01,3.967887e+01,1.700000e+02
2.065340e+06,2.390440e+01,5.654000e+04,6.543981e-01,9.456591e-01,9.455663e-01,4.086357e-05,3.284467e-09,3.795577e+01,7.976207e+00,2.997956e+01,3.967850e+01,1.700000e+02
2.065350e+06,2.390451e+01,5.655000e+04,6.545139e-01,9.456539e-01,9.455664e-01,4.089642e-05,3.284467e-09,3.795525e+01,7.976207e+00,2.997905e+01,3.967813e+01,1.700000e+02
2.065360e+06,2.390463e+01,5.656000e+04,6.546296e-01,9.456486e-01,9.455664e-01,4.092926e-05,3.284467e-09,3.795474e+01,7.976207e+00,2.997853e+01,3.967776e+01,1.700000e+02
2.065370e+06,2.390475e+01,5.657000e+04,6.547454e-01,9.456434e-01,9.455664e-01,4.096211e-05,3.284467e-09,3.795423e+01,7.976207e+00,2.997802e+01,3.967739e+01,1.700000e+02
2.065380e+06,2.390486e+01,5.658000e+04,6.548611e-01,9.456382e-01,9.455665e-01,4.099495e-05,3.284467e-09,3.795371e+01,7.976207e+00,2.997751e+01,3.967703e+01,1.700000e+02
2.065390e+06,2.390498e+01,5.659000e+04,6.549769e-01,9.456329e-01,9.455665e-01,4.102780e-05,3.284467e-09,3.795320e+01,7.976207e+00,2.997699e+01,3.967666e+01,1.700000e+02
2.065400e+06,2.390509e+01,5.660000e+04,6.550926e-01,9.456277e-01,9.455665e-01,4.106064e-05,3.284467e-09,3.795268e+01,7.976207e+00,2.997648e+01,3.967629e+01,1.700000e+02
2.065410e+06,2.390521e+01,5.661000e+04,6.552083e-01,9.456224e-01,9.455666e-01,4.109349e-05,3.284466e-09,3.795217e+01,7.976207e+00,2.997596e+01,3.967592e+01,1.700000e+02
2.065420e+06,2.390532e+01,5.662000e+04,6.553241e-01,9.456172e-01,9.455666e-01,4.112633e-05,3.284466e-09,3.795166e+01,7.976207e+00,2.997545e+01,3.967556e+01,1.700000e+02
2.065430e+06,2.390544e+01,5.663000e+04,6.554398e-01,9.456120e-01,9.455666e-01,4.115918e-05,3.284466e-09,3.795114e+01,7.976207e+00,2.997494e+01,3.967519e+01,1.700000e+02
2.065440e+06,2.390556e+01,5.664000e+04,6.555556e-01,9.456067e-01,9.455667e-01,4.119202e-05,3.284466e-09,3.795063e+01,7.976207e+00,2.997442e+01,3.967482e+01,1.700000e+02
2.065450e+06,2.390567e+01,5.665000e+04,6.556713e-01,9.456015e-01,9.455667e-01,4.122487e-05,3.284466e-09,3.795012e+01,7.976207e+00,2.997391e+01,3.967445e+01,1.700000e+02
2.065460e+06,2.390579e+01,5.666000e+04,6.557870e-01,9.455963e-01,9.455667e-01,4.125771e-05,3.284466e-09,3.794960e+01,7.976207e+00,2.997340e+01,3.967408e+01,1.700000e+02
2.065470e+06,2.390590e+01,5.667000e+04,6.559028e-01,9.455910e-01,9.455667e-01,4.129055e-05,3.284466e-09,3.794909e+01,7.976207e+00,2.997288e+01,3.967372e+01,1.700000e+02
2.065480e+06,2.390602e+01,5.668000e+04,6.560185e-01,9.455858e-01,9.455668e-01,4.132340e-05,3.284466e-09,3.794857e+01,7.976207e+00,2.997237e+01,3.967335e+01,1.700000e+02
2.065490e+06,2.390613e+01,5.669000e+04,6.561343e-01,9.455806e-01,9.455668e-01,4.135624e-05,3.284466e-09,3.794806e+01,7.976207e+00,2.997185e+01,3.967298e+01,1.700000e+02
2.065500e+06,2.390625e+01,5.670000e+04,6.562500e-01,9.455753e-01,9.455668e-01,4.138909e-05,3.284465e-09,3.794755e+01,7.976207e+00,2.997134e+01,3.967261e+01,1.700000e+02
2.065510e+06,2.390637e+01,5.671000e+04,6.563657e-01,9.455705e-01,9.455669e-01,4.142193e-05,3.284465e-09,3.794714e+01,7.976207e+00,2.997093e+01,3.967234e+01,1.699995e+02
2.065520e+06,2.390648e+01,5.672000e+04,6.564815e-01,9.455679e-01,9.455669e-01,4.145478e-05,3.284465e-09,3.794739e+01,7.976207e+00,2.997119e+01,3.967270e+01,1.699955e+02
2.065530e+06,2.390660e+01,5.673000e+04,6.565972e-01,9.455652e-01,9.455669e-01,4.148762e-05,3.284465e-09,3.794765e+01,7.976207e+00,2.997144e+01,3.967306e+01,1.699915e+02
2.065540e+06,2.390671e+01,5.674000e+04,6.567130e-01,9.455626e-01,9.455670e-01,4.152047e-05,3.284465e-09,3.794791e+01,7.976207e+00,2.997170e+01,3.967342e+01,1.699875e+02
2.065550e+06,2.390683e+01,5.675000e+04,6.568287e-01,9.455600e-01,9.455670e-01,4.155331e-05,3.284465e-09,3.794816e+01,7.976207e+00,2.997196e+01,3.967378e+01,1.699835e+02
2.065560e+06,2.390694e+01,5.676000e+04,6.569444e-01,9.455574e-01,9.455670e-01,4.158616e-05,3.284465e-09,3.794842e+01,7.976207e+00,2.997221e+01,3.967414e+01,1.699795e+02
2.065570e+06,2.390706e+01,5.677000e+04,6.570602e-01,9.455548e-01,9.455671e-01,4.161900e-05,3.284465e-09,3.794867e+01,7.976207e+00,2.997247e+01,3.967449e+01,1.699755e+02
2.065580e+06,2.390718e+01,5.678000e+04,6.571759e-01,9.455522e-01,9.455671e-01,4.165185e-05,3.284465e-09,3.794893e+01,7.976207e+00,2.997272e+01,3.967485e+01,1.699715e+02
2.065590e+06,2.390729e+01,5.679000e+04,6.572917e-01,9.455496e-01,9.455671e-01,4.168469e-05,3.284464e-09,3.794919e+01,7.976207e+00,2.997298e+01,3.967521e+01,1.699675e+02
2.065600e+06,2.390741e+01,5.680000e+04,6.574074e-01,9.455470e-01,9.455671e-01,4.171754e-05,3.284464e-09,3.794944e+01,7.976207e+00,2.997324e+01,3.967557e+01,1.699635e+02
2.065610e+06,2.390752e+01,5.681000e+04,6.575231e-01,9.455444e-01,9.455672e-01,4.175038e-05,3.284464e-09,3.794970e+01,7.976207e+00,2.997349e+01,3.967593e+01,1.699595e+02
2.065620e+06,2.390764e+01,5.682000e+04,6.576389e-01,9.455418e-01,9.455672e-01,4.178322e-05,3.284464e-09,3.794995e+01,7.976207e+00,2.997375e+01,3.967628e+01,1.699556e+02
2.065630e+06,2.390775e+01,5.683000e+04,6.577546e-01,9.455392e-01,9.455672e-01,4.181607e-05,3.284464e-09,3.795021e+01,7.976207e+00,2.997400e+01,3.967664e+01,1.699516e+02
2.065640e+06,2.390787e+01,5.684000e+04,6.578704e-01,9.455366e-01,9.455673e-01,4.184891e-05,3.284464e-09,3.795047e+01,7.976207e+00,2.997426e+01,3.967700e+01,1.699476e+02
2.065650e+06,2.390799e+01,5.685000e+04,6.579861e-01,9.455339e-01,9.455673e-01,4.188176e-05,3.284464e-09,3.795072e+01,7.976207e+00,2.997452e+01,3.967736e+01,1.699436e+02
2.065660e+06,2.390810e+01,5.686000e+04,6.581019e-01,9.455313e-01,9.455673e-01,4.191460e-05,3.284464e-09,3.795098e+01,7.976207e+00,2.997477e+01,3.967772e+01,1.699396e+02
2.065670e+06,2.390822e+01,5.687000e+04,6.582176e-01,9.455287e-01,9.455674e-01,4.194745e-05,3.284464e-09,3.795123e+01,7.976207e+00,2.997503e+01,3.967807e+01,1.699356e+02
2.065680e+06,2.390833e+01,5.688000e+04,6.583333e-01,9.455261e-01,9.455674e-01,4.198029e-05,3.284464e-09,3.795149e+01,7.976207e+00,2.997528e+01,3.967843e+01,1.699316e+02
2.065690e+06,2.390845e+01,5.689000e+04,6.584491e-01,9.455235e-01,9.455674e-01,4.201314e-05,3.284463e-09,3.795175e+01,7.976207e+00,2.997554e+01,3.967879e+01,1.699276e+02
2.065700e+06,2.390856e+01,5.690000e+04,6.585648e-01,9.455209e-01,9.455675e-01,4.204598e-05,3.284463e-09,3.795200e+01,7.976207e+00,2.997579e+01,3.967915e+01,1.699236e+02
2.065710e+06,2.390868e+01,5.691000e+04,6.586806e-01,9.455183e-01,9.455675e-01,4.207883e-05,3.284463e-09,3.795226e+01,7.976207e+00,2.997605e+01,3.967951e+01,1.699196e+02
2.065720e+06,2.390880e+01,5.692000e+04,6.587963e-01,9.455157e-01,9.455675e-01,4.211167e-05,3.284463e-09,3.795251e+01,7.976207e+00,2.997631e+01,3.967987e+01,1.699156e+02
2.065730e+06,2.390891e+01,5.693000e+04,6.589120e-01,9.455131e-01,9.455676e-01,4.214452e-05,3.284463e-09,3.795277e+01,7.976207e+00,2.997656e+01,3.968022e+01,1.699117e+02
2.065740e+06,2.390903e+01,5.694000e+04,6.590278e-01,9.455105e-01,9.455676e-01,4.217736e-05,3.284463e-09,3.795303e+01,7.976207e+00,2.997682e+01,3.968058e+01,1.699077e+02
2.065750e+06,2.390914e+01,5.695000e+04,6.591435e-01,9.455079e-01,9.455676e-01,4.221020e-05,3.284463e-09,3.795328e+01,7.976207e+00,2.997707e+01,3.968094e+01,1.699037e+02
2.065760e+06,2.390926e+01,5.696000e+04,6.592593e-01,9.455055e-01,9.455676e-01,4.224305e-05,3.284463e-09,3.795352e+01,7.976207e+00,2.997731e+01,3.968127e+01,1.699000e+02
2.065770e+06,2.390938e+01,5.697000e+04,6.593750e-01,9.455055e-01,9.455677e-01,4.227589e-05,3.284463e-09,3.795352e+01,7.976207e+00,2.997731e+01,3.968127e+01,1.699000e+02
2.065780e+06,2.390949e+01,5.698000e+04,6.594907e-01,9.455055e-01,9.455677e-01,4.230874e-05,3.284462e-09,3.795352e+01,7.976207e+00,2.997731e+01,3.968127e+01,1.699000e+02
2.065790e+06,2.390961e+01,5.699000e+04,6.596065e-01,9.455055e-01,9.455677e-01,4.234158e-05,3.284462e-09,3.795352e+01,7.976207e+00,2.997731e+01,3.968127e+01,1.699000e+02
2.065800e+06,2.390972e+01,5.700000e+04,6.597222e-01,9.455055e-01,9.455678e-01,4.237443e-05,3.284462e-09,3.795352e+01,7.976207e+00,2.997731e+01,3.968127e+01,1.699000e+02
2.065810e+06,2.390984e+01,5.701000e+04,6.598380e-01,9.455055e-01,9.455678e-01,4.240727e-05,3.284462e-09,3.795352e+01,7.976207e+00,2.997731e+01,3.968127e+01,1.699000e+02
2.065820e+06,2.390995e+01,5.702000e+04,6.599537e-01,9.455055e-01,9.455678e-01,4.244012e-05,3.284462e-09,3.795352e+01,7.976207e+00,2.997731e+01,3.968127e+01,1.699000e+02
2.065830e+06,2.391007e+01,5.703000e+04,6.600694e-01,9.455055e-01,9.455679e-01,4.247296e-05,3.284462e-09,3.795352e+01,7.976207e+00,2.997731e+01,3.968127e+01,1.699000e+02
2.065840e+06,2.391019e+01,5.704000e+04,6.601852e-01,9.455055e-01,9.455679e-01,4.250581e-05,3.284462e-09,3.795352e+01,7.976207e+00,2.997731e+01,3.968127e+01,1.699000e+02
2.065850e+06,2.391030e+01,5.705000e+04,6.603009e-01,9.455055e-01,9.455679e-01,4.253865e-05,3.284462e-09,3.795352e+01,7.976207e+00,2.997731e+01,3.968127e+01,1.699000e+02
2.065860e+06,2.391042e+01,5.706000e+04,6.604167e-01,9.455055e-01,9.455680e-01,4.257150e-05,3.284462e-09,3.795352e+01,7.976207e+00,2.997731e+01,3.968127e+01,1.699000e+02
2.065870e+06,2.391053e+01,5.707000e+04,6.605324e-01,9.455055e-01,9.455680e-01,4.260434e-05,3.284461e-09,3.795352e+01,7.976207e+00,2.997731e+01,3.968127e+01,1.699000e+02
2.065880e+06,2.391065e+01,5.708000e+04,6.606481e-01,9.455055e-01,9.455680e-01,4.263718e-05,3.284461e-09,3.795352e+01,7.976207e+00,2.997731e+01,3.968127e+01,1.699000e+02
2.065890e+06,2.391076e+01,5.709000e+04,6.607639e-01,9.455055e-01,9.455681e-01,4.267003e-05,3.284461e-09,3.795352e+01,7.976207e+00,2.997731e+01,3.968127e+01,1.699000e+02
2.065900e+06,2.391088e+01,5.710000e+04,6.608796e-01,9.455055e-01,9.455681e-01,4.270287e-05,3.284461e-09,3.795352e+01,7.976207e+00,2.997731e+01,3.968127e+01,1.699000e+02
2.065910e+06,2.391100e+01,5.711000e+04,6.609954e-01,9.455055e-01,9.455681e-01,4.273572e-05,3.284461e-09,3.795352e+01,7.976207e+00,2.997731e+01,3.968127e+01,1.699000e+02
2.065920e+06,2.391111e+01,5.712000e+04,6.611111e-01,9.455055e-01,9.455681e-01,4.276856e-05,3.284461e-09,3.795352e+01,7.976207e+00,2.997731e+01,3.968127e+01,1.699000e+02
2.065930e+06,2.391123e+01,5.713000e+04,6.612269e-01,9.455055e-01,9.455682e-01,4.280141e-05,3.284461e-09,3.795352e+01,7.976207e+00,2.997731e+01,3.968127e+01,1.699000e+02
2.065940e+06,2.391134e+01,5.714000e+04,6.613426e-01,9.455055e-01,9.455682e-01,4.283425e-05,3.284461e-09,3.795352e+01,7.976207e+00,2.997731e+01,3.968127e+01,1.699000e+02
2.065950e+06,2.391146e+01,5.715000e+04,6.614583e-01,9.455055e-01,9.455682e-01,4.286710e-05,3.284461e-09,3.795352e+01,7.976207e+00,2.997731e+01,3.968127e+01,1.699000e+02
2.065960e+06,2.391157e+01,5.716000e+04,6.615741e-01,9.455055e-01,9.455683e-01,4.289994e-05,3.284460e-09,3.795352e+01,7.976207e+00,2.997731e+01,3.968127e+01,1.699000e+02
2.065970e+06,2.391169e+01,5.717000e+04,6.616898e-01,9.455055e-01,9.455683e-01,4.293279e-05,3.284460e-09,3.795352e+01,7.976207e+00,2.997731e+01,3.968127e+01,1.699000e+02
2.065980e+06,2.391181e+01,5.718000e+04,6.618056e-01,9.455055e-01,9.455683e-01,4.296563e-05,3.284460e-09,3.795352e+01,7.976207e+00,2.997731e+01,3.968127e+01,1.699000e+02
2.065990e+06,2.391192e+01,5.719000e+04,6.619213e-01,9.455055e-01,9.455684e-01,4.299848e-05,3.284460e-09,3.795352e+01,7.976207e+00,2.997731e+01,3.968127e+01,1.699000e+02
2.066000e+06,2.391204e+01,5.720000e+04,6.620370e-01,9.455055e-01,9.455684e-01,4.303132e-05,3.284460e-09,3.795352e+01,7.976207e+00,2.997731e+01,3.968127e+01,1.699000e+02
2.066010e+06,2.391215e+01,5.721000e+04,6.621528e-01,9.455052e-01,9.455684e-01,4.306416e-05,3.284460e-09,3.795355e+01,7.976207e+00,2.997734e+01,3.968131e+01,1.699000e+02
2.066020e+06,2.391227e+01,5.722000e+04,6.622685e-01,9.455026e-01,9.455685e-01,4.309701e-05,3.284460e-09,3.795380e+01,7.976207e+00,2.997760e+01,3.968167e+01,1.699000e+02
2.066030e+06,2.391238e+01,5.723000e+04,6.623843e-01,9.455000e-01,9.455685e-01,4.312985e-05,3.284460e-09,3.795406e+01,7.976207e+00,2.997785e+01,3.968203e+01,1.699000e+02
2.066040e+06,2.391250e+01,5.724000e+04,6.625000e-01,9.454974e-01,9.455685e-01,4.316270e-05,3.284460e-09,3.795432e+01,7.976207e+00,2.997811e+01,3.968238e+01,1.699000e+02
2.066050e+06,2.391262e+01,5.725000e+04,6.626157e-01,9.454948e-01,9.455685e-01,4.319554e-05,3.284460e-09,3.795457e+01,7.976207e+00,2.997837e+01,3.968274e+01,1.699000e+02
2.066060e+06,2.391273e+01,5.726000e+04,6.627315e-01,9.454922e-01,9.455686e-01,4.322839e-05,3.284459e-09,3.795483e+01,7.976207e+00,2.997862e+01,3.968310e+01,1.699000e+02
2.066070e+06,2.391285e+01,5.727000e+04,6.628472e-01,9.454897e-01,9.455686e-01,4.326123e-05,3.284459e-09,3.795509e+01,7.976207e+00,2.997888e+01,3.968346e+01,1.699000e+02
2.066080e+06,2.391296e+01,5.728000e+04,6.629630e-01,9.454871e-01,9.455686e-01,4.329408e-05,3.284459e-09,3.795534e+01,7.976207e+00,2.997914e+01,3.968382e+01,1.699000e+02
2.066090e+06,2.391308e+01,5.729000e+04,6.630787e-01,9.454845e-01,9.455687e-01,4.332692e-05,3.284459e-09,3.795560e+01,7.976207e+00,2.997939e+01,3.968418e+01,1.699000e+02
2.066100e+06,2.391319e+01,5.730000e+04,6.631944e-01,9.454819e-01,9.455687e-01,4.335977e-05,3.284459e-09,3.795586e+01,7.976207e+00,2.997965e+01,3.968454e+01,1.699000e+02
2.066110e+06,2.391331e+01,5.731000e+04,6.633102e-01,9.454793e-01,9.455687e-01,4.339261e-05,3.284459e-09,3.795611e+01,7.976207e+00,2.997991e+01,3.968489e+01,1.699000e+02
2.066120e+06,2.391343e+01,5.732000e+04,6.634259e-01,9.454767e-01,9.455688e-01,4.342546e-05,3.284459e-09,3.795637e+01,7.976207e+00,2.998016e+01,3.968525e+01,1.699000e+02
2.066130e+06,2.391354e+01,5.733000e+04,6.635417e-01,9.454741e-01,9.455688e-01,4.345830e-05,3.284459e-09,3.795663e+01,7.976207e+00,2.998042e+01,3.968561e+01,1.699000e+02
2.066140e+06,2.391366e+01,5.734000e+04,6.636574e-01,9.454715e-01,9.455688e-01,4.349114e-05,3.284459e-09,3.795688e+01,7.976207e+00,2.998068e+01,3.968597e+01,1.699000e+02
2.066150e+06,2.391377e+01,5.735000e+04,6.637731e-01,9.454689e-01,9.455689e-01,4.352399e-05,3.284458e-09,3.795714e+01,7.976207e+00,2.998093e+01,3.968633e+01,1.699000e+02
2.066160e+06,2.391389e+01,5.736000e+04,6.638889e-01,9.454664e-01,9.455689e-01,4.355683e-05,3.284458e-09,3.795740e+01,7.976207e+00,2.998119e+01,3.968669e+01,1.699000e+02
2.066170e+06,2.391400e+01,5.737000e+04,6.640046e-01,9.454638e-01,9.455689e-01,4.358968e-05,3.284458e-09,3.795766e+01,7.976207e+00,2.998145e+01,3.968705e+01,1.699000e+02
2.066180e+06,2.391412e+01,5.738000e+04,6.641204e-01,9.454612e-01,9.455690e-01,4.362252e-05,3.284458e-09,3.795791e+01,7.976207e+00,2.998171e+01,3.968740e+01,1.699000e+02
2.066190e+06,2.391424e+01,5.739000e+04,6.642361e-01,9.454586e-01,9.455690e-01,4.365537e-05,3.284458e-09,3.795817e+01,7.976207e+00,2.998196e+01,3.968776e+01,1.699000e+02
2.066200e+06,2.391435e+01,5.740000e+04,6.643519e-01,9.454560e-01,9.455690e-01,4.368821e-05,3.284458e-09,3.795843e+01,7.976207e+00,2.998222e+01,3.968812e+01,1.699000e+02
2.066210e+06,2.391447e+01,5.741000e+04,6.644676e-01,9.454534e-01,9.455690e-01,4.372106e-05,3.284458e-09,3.795868e+01,7.976207e+00,2.998248e+01,3.968848e+01,1.699000e+02
2.066220e+06,2.391458e+01,5.742000e+04,6.645833e-01,9.454508e-01,9.455691e-01,4.375390e-05,3.284458e-09,3.795894e+01,7.976207e+00,2.998273e+01,3.968884e+01,1.699000e+02
2.066230e+06,2.391470e+01,5.743000e+04,6.646991e-01,9.454482e-01,9.455691e-01,4.378675e-05,3.284458e-09,3.795920e+01,7.976207e+00,2.998299e+01,3.968920e+01,1.699000e+02
2.066240e+06,2.391481e+01,5.744000e+04,6.648148e-01,9.454456e-01,9.455691e-01,4.381959e-05,3.284457e-09,3.795945e+01,7.976207e+00,2.998325e+01,3.968955e+01,1.699000e+02
2.066250e+06,2.391493e+01,5.745000e+04,6.649306e-01,9.454431e-01,9.455692e-01,4.385243e-05,3.284457e-09,3.795971e+01,7.976207e+00,2.998350e+01,3.968991e+01,1.699000e+02
2.066260e+06,2.391505e+01,5.746000e+04,6.650463e-01,9.454416e-01,9.455692e-01,4.388528e-05,3.284457e-09,3.795993e+01,7.976207e+00,2.998372e+01,3.969020e+01,1.699000e+02
2.066270e+06,2.391516e+01,5.747000e+04,6.651620e-01,9.454468e-01,9.455692e-01,4.391812e-05,3.284457e-09,3.795993e+01,7.976207e+00,2.998372e+01,3.969002e+01,1.699000e+02
2.066280e+06,2.391528e+01,5.748000e+04,6.652778e-01,9.454519e-01,9.455693e-01,4.395097e-05,3.284457e-09,3.795993e+01,7.976207e+00,2.998372e+01,3.968985e+01,1.699000e+02
2.066290e+06,2.391539e+01,5.749000e+04,6.653935e-01,9.454571e-01,9.455693e-01,4.398381e-05,3.284457e-09,3.795993e+01,7.976207e+00,2.998372e+01,3.968967e+01,1.699000e+02
2.066300e+06,2.391551e+01,5.750000e+04,6.655093e-01,9.454623e-01,9.455693e-01,4.401666e-05,3.284457e-09,3.795993e+01,7.976207e+00,2.998372e+01,3.968950e+01,1.699000e+02
2.066310e+06,2.391562e+01,5.751000e+04,6.656250e-01,9.454675e-01,9.455694e-01,4.404950e-05,3.284457e-09,3.795993e+01,7.976207e+00,2.998372e+01,3.968933e+01,1.699000e+02
2.066320e+06,2.391574e+01,5.752000e+04,6.657407e-01,9.454727e-01,9.455694e-01,4.408235e-05,3.284457e-09,3.795993e+01,7.976207e+00,2.998372e+01,3.968915e+01,1.699000e+02
2.066330e+06,2.391586e+01,5.753000e+04,6.658565e-01,9.454779e-01,9.455694e-01,4.411519e-05,3.284457e-09,3.795993e+01,7.976207e+00,2.998372e+01,3.968898e+01,1.699000e+02
2.066340e+06,2.391597e+01,5.754000e+04,6.659722e-01,9.454831e-01,9.455694e-01,4.414804e-05,3.284456e-09,3.795993e+01,7.976207e+00,2.998372e+01,3.968880e+01,1.699000e+02
2.066350e+06,2.391609e+01,5.755000e+04,6.660880e-01,9.454883e-01,9.455695e-01,4.418088e-05,3.284456e-09,3.795993e+01,7.976207e+00,2.998372e+01,3.968863e+01,1.699000e+02
2.066360e+06,2.391620e+01,5.756000e+04,6.662037e-01,9.454934e-01,9.455695e-01,4.421373e-05,3.284456e-09,3.795993e+01,7.976207e+00,2.998372e+01,3.968846e+01,1.699000e+02
2.066370e+06,2.391632e+01,5.757000e+04,6.663194e-01,9.454986e-01,9.455695e-01,4.424657e-05,3.284456e-09,3.795993e+01,7.976207e+00,2.998372e+01,3.968828e+01,1.699000e+02
2.066380e+06,2.391644e+01,5.758000e+04,6.664352e-01,9.455038e-01,9.455696e-01,4.427941e-05,3.284456e-09,3.795993e+01,7.976207e+00,2.998372e+01,3.968811e+01,1.699000e+02
2.066390e+06,2.391655e+01,5.759000e+04,6.665509e-01,9.455090e-01,9.455696e-01,4.431226e-05,3.284456e-09,3.795993e+01,7.976207e+00,2.998372e+01,3.968793e+01,1.699000e+02
2.066400e+06,2.391667e+01,5.760000e+04,6.666667e-01,9.455142e-01,9.455696e-01,4.434510e-05,3.284456e-09,3.795993e+01,7.976207e+00,2.998372e+01,3.968776e+01,1.699000e+02
2.066410e+06,2.391678e+01,5.761000e+04,6.667824e-01,9.455194e-01,9.455697e-01,4.437795e-05,3.284456e-09,3.795993e+01,7.976207e+00,2.998372e+01,3.968759e+01,1.699000e+02
2.066420e+06,2.391690e+01,5.762000e+04,6.668981e-01,9.455246e-01,9.455697e-01,4.441079e-05,3.284456e-09,3.795993e+01,7.976207e+00,2.998372e+01,3.968741e+01,1.699000e+02
2.066430e+06,2.391701e+01,5.763000e+04,6.670139e-01,9.455298e-01,9.455697e-01,4.444364e-05,3.284455e-09,3.795993e+01,7.976207e+00,2.998372e+01,3.968724e+01,1.699000e+02
2.066440e+06,2.391713e+01,5.764000e+04,6.671296e-01,9.455349e-01,9.455698e-01,4.447648e-05,3.284455e-09,3.795993e+01,7.976207e+00,2.998372e+01,3.968706e+01,1.699000e+02
2.066450e+06,2.391725e+01,5.765000e+04,6.672454e-01,9.455401e-01,9.455698e-01,4.450933e-05,3.284455e-09,3.795993e+01,7.976207e+00,2.998372e+01,3.968689e+01,1.699000e+02
2.066460e+06,2.391736e+01,5.766000e+04,6.673611e-01,9.455453e-01,9.455698e-01,4.454217e-05,3.284455e-09,3.795993e+01,7.976207e+00,2.998372e+01,3.968672e+01,1.699000e+02
2.066470e+06,2.391748e+01,5.767000e+04,6.674769e-01,9.455505e-01,9.455699e-01,4.457502e-05,3.284455e-09,3.795993e+01,7.976207e+00,2.998372e+01,3.968654e+01,1.699000e+02
2.066480e+06,2.391759e+01,5.768000e+04,6.675926e-01,9.455557e-01,9.455699e-01,4.460786e-05,3.284455e-09,3.795993e+01,7.976207e+00,2.998372e+01,3.968637e+01,1.699000e+02
2.066490e+06,2.391771e+01,5.769000e+04,6.677083e-01,9.455609e-01,9.455699e-01,4.464070e-05,3.284455e-09,3.795993e+01,7.976207e+00,2.998372e+01,3.968619e+01,1.699000e+02
2.066500e+06,2.391782e+01,5.770000e+04,6.678241e-01,9.455661e-01,9.455699e-01,4.467355e-05,3.284455e-09,3.795993e+01,7.976207e+00,2.998372e+01,3.968602e+01,1.699000e+02
2.066510e+06,2.391794e+01,5.771000e+04,6.679398e-01,9.455706e-01,9.455700e-01,4.470639e-05,3.284455e-09,3.795993e+01,7.976236e+00,2.998370e+01,3.968587e+01,1.699000e+02
2.066520e+06,2.391806e+01,5.772000e+04,6.680556e-01,9.455680e-01,9.455700e-01,4.473924e-05,3.284454e-09,3.795993e+01,7.976575e+00,2.998336e+01,3.968594e+01,1.699000e+02
2.066530e+06,2.391817e+01,5.773000e+04,6.681713e-01,9.455654e-01,9.455700e-01,4.477208e-05,3.284454e-09,3.795993e+01,7.976915e+00,2.998302e+01,3.968600e+01,1.699000e+02
2.066540e+06,2.391829e+01,5.774000e+04,6.682870e-01,9.455627e-01,9.455701e-01,4.480493e-05,3.284454e-09,3.795993e+01,7.977255e+00,2.998268e+01,3.968607e+01,1.699000e+02
2.066550e+06,2.391840e+01,5.775000e+04,6.684028e-01,9.455601e-01,9.455701e-01,4.483777e-05,3.284454e-09,3.795993e+01,7.977595e+00,2.998234e+01,3.968614e+01,1.699000e+02
2.066560e+06,2.391852e+01,5.776000e+04,6.685185e-01,9.455575e-01,9.455701e-01,4.487062e-05,3.284454e-09,3.795993e+01,7.977934e+00,2.998200e+01,3.968621e+01,1.699000e+02
2.066570e+06,2.391863e+01,5.777000e+04,6.686343e-01,9.455549e-01,9.455702e-01,4.490346e-05,3.284454e-09,3.795993e+01,7.978274e+00,2.998166e+01,3.968628e+01,1.699000e+02
2.066580e+06,2.391875e+01,5.778000e+04,6.687500e-01,9.455523e-01,9.455702e-01,4.493631e-05,3.284454e-09,3.795993e+01,7.978614e+00,2.998132e+01,3.968634e+01,1.699000e+02
2.066590e+06,2.391887e+01,5.779000e+04,6.688657e-01,9.455497e-01,9.455702e-01,4.496915e-05,3.284454e-09,3.795993e+01,7.978953e+00,2.998098e+01,3.968641e+01,1.699000e+02
2.066600e+06,2.391898e+01,5.780000e+04,6.689815e-01,9.455470e-01,9.455703e-01,4.500199e-05,3.284454e-09,3.795993e+01,7.979293e+00,2.998064e+01,3.968648e+01,1.699000e+02
2.066610e+06,2.391910e+01,5.781000e+04,6.690972e-01,9.455444e-01,9.455703e-01,4.503484e-05,3.284453e-09,3.795993e+01,7.979633e+00,2.998030e+01,3.968655e+01,1.699000e+02
2.066620e+06,2.391921e+01,5.782000e+04,6.692130e-01,9.455418e-01,9.455703e-01,4.506768e-05,3.284453e-09,3.795993e+01,7.979973e+00,2.997996e+01,3.968662e+01,1.699000e+02
2.066630e+06,2.391933e+01,5.783000e+04,6.693287e-01,9.455392e-01,9.455703e-01,4.510053e-05,3.284453e-09,3.795993e+01,7.980312e+00,2.997962e+01,3.968669e+01,1.699000e+02
2.066640e+06,2.391944e+01,5.784000e+04,6.694444e-01,9.455366e-01,9.455704e-01,4.513337e-05,3.284453e-09,3.795993e+01,7.980652e+00,2.997928e+01,3.968675e+01,1.699000e+02
2.066650e+06,2.391956e+01,5.785000e+04,6.695602e-01,9.455340e-01,9.455704e-01,4.516622e-05,3.284453e-09,3.795993e+01,7.980992e+00,2.997894e+01,3.968682e+01,1.699000e+02
2.066660e+06,2.391968e+01,5.786000e+04,6.696759e-01,9.455313e-01,9.455704e-01,4.519906e-05,3.284453e-09,3.795993e+01,7.981332e+00,2.997860e+01,3.968689e+01,1.699000e+02
2.066670e+06,2.391979e+01,5.787000e+04,6.697917e-01,9.455287e-01,9.455705e-01,4.523191e-05,3.284453e-09,3.795993e+01,7.981671e+00,2.997826e+01,3.968696e+01,1.699000e+02
2.066680e+06,2.391991e+01,5.788000e+04,6.699074e-01,9.455261e-01,9.455705e-01,4.526475e-05,3.284453e-09,3.795993e+01,7.982011e+00,2.997792e+01,3.968703e+01,1.699000e+02
2.066690e+06,2.392002e+01,5.789000e+04,6.700231e-01,9.455235e-01,9.455705e-01,4.529760e-05,3.284453e-09,3.795993e+01,7.982351e+00,2.997758e+01,3.968710e+01,1.699000e+02
2.066700e+06,2.392014e+01,5.790000e+04,6.701389e-01,9.455209e-01,9.455706e-01,4.533044e-05,3.284453e-09,3.795993e+01,7.982690e+00,2.997724e+01,3.968716e+01,1.699000e+02
2.066710e+06,2.392025e+01,5.791000e+04,6.702546e-01,9.455183e-01,9.455706e-01,4.536328e-05,3.284452e-09,3.795993e+01,7.983030e+00,2.997690e+01,3.968723e+01,1.699000e+02
2.066720e+06,2.392037e+01,5.792000e+04,6.703704e-01,9.455156e-01,9.455706e-01,4.539613e-05,3.284452e-09,3.795993e+01,7.983370e+00,2.997656e+01,3.968730e+01,1.699000e+02
2.066730e+06,2.392049e+01,5.793000e+04,6.704861e-01,9.455130e-01,9.455707e-01,4.542897e-05,3.284452e-09,3.795993e+01,7.983710e+00,2.997622e+01,3.968737e+01,1.699000e+02
2.066740e+06,2.392060e+01,5.794000e+04,6.706019e-01,9.455104e-01,9.455707e-01,4.546182e-05,3.284452e-09,3.795993e+01,7.984049e+00,2.997588e+01,3.968744e+01,1.699000e+02
2.066750e+06,2.392072e+01,5.795000e+04,6.707176e-01,9.455078e-01,9.455707e-01,4.549466e-05,3.284452e-09,3.795993e+01,7.984389e+00,2.997554e+01,3.968750e+01,1.699000e+02
2.066760e+06,2.392083e+01,5.796000e+04,6.708333e-01,9.455064e-01,9.455708e-01,4.552751e-05,3.284452e-09,3.795997e+01,7.984690e+00,2.997528e+01,3.968758e+01,1.699000e+02
2.066770e+06,2.392095e+01,5.797000e+04,6.709491e-01,9.455142e-01,9.455708e-01,4.556035e-05,3.284452e-09,3.796031e+01,7.984690e+00,2.997562e+01,3.968767e+01,1.699000e+02
2.066780e+06,2.392106e+01,5.798000e+04,6.710648e-01,9.455221e-01,9.455708e-01,4.559320e-05,3.284452e-09,3.796066e+01,7.984690e+00,2.997597e+01,3.968777e+01,1.699000e+02
2.066790e+06,2.392118e+01,5.799000e+04,6.711806e-01,9.455299e-01,9.455708e-01,4.562604e-05,3.284452e-09,3.796100e+01,7.984690e+00,2.997631e+01,3.968787e+01,1.699000e+02
2.066800e+06,2.392130e+01,5.800000e+04,6.712963e-01,9.455378e-01,9.455709e-01,4.565888e-05,3.284451e-09,3.796134e+01,7.984690e+00,2.997665e+01,3.968797e+01,1.699000e+02
2.066810e+06,2.392141e+01,5.801000e+04,6.714120e-01,9.455456e-01,9.455709e-01,4.569173e-05,3.284451e-09,3.796168e+01,7.984690e+00,2.997699e+01,3.968807e+01,1.699000e+02
2.066820e+06,2.392153e+01,5.802000e+04,6.715278e-01,9.455535e-01,9.455709e-01,4.572457e-05,3.284451e-09,3.796203e+01,7.984690e+00,2.997734e+01,3.968817e+01,1.699000e+02
2.066830e+06,2.392164e+01,5.803000e+04,6.716435e-01,9.455613e-01,9.455710e-01,4.575742e-05,3.284451e-09,3.796237e+01,7.984690e+00,2.997768e+01,3.968827e+01,1.699000e+02
2.066840e+06,2.392176e+01,5.804000e+04,6.717593e-01,9.455692e-01,9.455710e-01,4.579026e-05,3.284451e-09,3.796271e+01,7.984690e+00,2.997802e+01,3.968837e+01,1.699000e+02
2.066850e+06,2.392188e+01,5.805000e+04,6.718750e-01,9.455770e-01,9.455710e-01,4.582311e-05,3.284451e-09,3.796305e+01,7.984690e+00,2.997836e+01,3.968847e+01,1.699000e+02
2.066860e+06,2.392199e+01,5.806000e+04,6.719907e-01,9.455849e-01,9.455711e-01,4.585595e-05,3.284451e-09,3.796340e+01,7.984690e+00,2.997871e+01,3.968857e+01,1.699000e+02
2.066870e+06,2.392211e+01,5.807000e+04,6.721065e-01,9.455927e-01,9.455711e-01,4.588880e-05,3.284451e-09,3.796374e+01,7.984690e+00,2.997905e+01,3.968866e+01,1.699000e+02
2.066880e+06,2.392222e+01,5.808000e+04,6.722222e-01,9.456006e-01,9.455711e-01,4.592164e-05,3.284451e-09,3.796408e+01,7.984690e+00,2.997939e+01,3.968876e+01,1.699000e+02
2.066890e+06,2.392234e+01,5.809000e+04,6.723380e-01,9.456084e-01,9.455712e-01,4.595449e-05,3.284450e-09,3.796442e+01,7.984690e+00,2.997973e+01,3.968886e+01,1.699000e+02
2.066900e+06,2.392245e+01,5.810000e+04,6.724537e-01,9.456163e-01,9.455712e-01,4.598733e-05,3.284450e-09,3.796477e+01,7.984690e+00,2.998008e+01,3.968896e+01,1.699000e+02
2.066910e+06,2.392257e+01,5.811000e+04,6.725694e-01,9.456241e-01,9.455712e-01,4.602017e-05,3.284450e-09,3.796511e+01,7.984690e+00,2.998042e+01,3.968906e+01,1.699000e+02
2.066920e+06,2.392269e+01,5.812000e+04,6.726852e-01,9.456320e-01,9.455712e-01,4.605302e-05,3.284450e-09,3.796545e+01,7.984690e+00,2.998076e+01,3.968916e+01,1.699000e+02
2.066930e+06,2.392280e+01,5.813000e+04,6.728009e-01,9.456399e-01,9.455713e-01,4.608586e-05,3.284450e-09,3.796579e+01,7.984690e+00,2.998110e+01,3.968926e+01,1.699000e+02
2.066940e+06,2.392292e+01,5.814000e+04,6.729167e-01,9.456477e-01,9.455713e-01,4.611871e-05,3.284450e-09,3.796614e+01,7.984690e+00,2.998145e+01,3.968936e+01,1.699000e+02
2.066950e+06,2.392303e+01,5.815000e+04,6.730324e-01,9.456556e-01,9.455713e-01,4.615155e-05,3.284450e-09,3.796648e+01,7.984690e+00,2.998179e+01,3.968946e+01,1.699000e+02
2.066960e+06,2.392315e+01,5.816000e+04,6.731481e-01,9.456634e-01,9.455714e-01,4.618440e-05,3.284450e-09,3.796682e+01,7.984690e+00,2.998213e+01,3.968955e+01,1.699000e+02
2.066970e+06,2.392326e+01,5.817000e+04,6.732639e-01,9.456713e-01,9.455714e-01,4.621724e-05,3.284450e-09,3.796716e+01,7.984690e+00,2.998247e+01,3.968965e+01,1.699000e+02
2.066980e+06,2.392338e+01,5.818000e+04,6.733796e-01,9.456791e-01,9.455714e-01,4.625009e-05,3.284449e-09,3.796751e+01,7.984690e+00,2.998282e+01,3.968975e+01,1.699000e+02
2.066990e+06,2.392350e+01,5.819000e+04,6.734954e-01,9.456870e-01,9.455715e-01,4.628293e-05,3.284449e-09,3.796785e+01,7.984690e+00,2.998316e+01,3.968985e+01,1.699000e+02
2.067000e+06,2.392361e+01,5.820000e+04,6.736111e-01,9.456948e-01,9.455715e-01,4.631577e-05,3.284449e-09,3.796819e+01,7.984690e+00,2.998350e+01,3.968995e+01,1.699000e+02
2.067010e+06,2.392373e+01,5.821000e+04,6.737269e-01,9.456996e-01,9.455715e-01,4.634862e-05,3.284449e-09,3.796832e+01,7.984690e+00,2.998363e+01,3.968993e+01,1.699000e+02
2.067020e+06,2.392384e+01,5.822000e+04,6.738426e-01,9.456866e-01,9.455716e-01,4.638146e-05,3.284449e-09,3.796721e+01,7.984690e+00,2.998252e+01,3.968919e+01,1.699000e+02
2.067030e+06,2.392396e+01,5.823000e+04,6.739583e-01,9.456736e-01,9.455716e-01,4.641431e-05,3.284449e-09,3.796610e+01,7.984690e+00,2.998141e+01,3.968845e+01,1.699000e+02
2.067040e+06,2.392407e+01,5.824000e+04,6.740741e-01,9.456606e-01,9.455716e-01,4.644715e-05,3.284449e-09,3.796499e+01,7.984690e+00,2.998030e+01,3.968772e+01,1.699000e+02
2.067050e+06,2.392419e+01,5.825000e+04,6.741898e-01,9.456476e-01,9.455717e-01,4.648000e-05,3.284449e-09,3.796388e+01,7.984690e+00,2.997919e+01,3.968698e+01,1.699000e+02
2.067060e+06,2.392431e+01,5.826000e+04,6.743056e-01,9.456346e-01,9.455717e-01,4.651284e-05,3.284449e-09,3.796278e+01,7.984690e+00,2.997809e+01,3.968624e+01,1.699000e+02
2.067070e+06,2.392442e+01,5.827000e+04,6.744213e-01,9.456216e-01,9.455717e-01,4.654569e-05,3.284449e-09,3.796167e+01,7.984690e+00,2.997698e+01,3.968551e+01,1.699000e+02
2.067080e+06,2.392454e+01,5.828000e+04,6.745370e-01,9.456085e-01,9.455717e-01,4.657853e-05,3.284448e-09,3.796056e+01,7.984690e+00,2.997587e+01,3.968477e+01,1.699000e+02
2.067090e+06,2.392465e+01,5.829000e+04,6.746528e-01,9.455955e-01,9.455718e-01,4.661138e-05,3.284448e-09,3.795945e+01,7.984690e+00,2.997476e+01,3.968403e+01,1.699000e+02
2.067100e+06,2.392477e+01,5.830000e+04,6.747685e-01,9.455825e-01,9.455718e-01,4.664422e-05,3.284448e-09,3.795834e+01,7.984690e+00,2.997365e+01,3.968330e+01,1.699000e+02
2.067110e+06,2.392488e+01,5.831000e+04,6.748843e-01,9.455695e-01,9.455718e-01,4.667706e-05,3.284448e-09,3.795723e+01,7.984690e+00,2.997254e+01,3.968256e+01,1.699000e+02
2.067120e+06,2.392500e+01,5.832000e+04,6.750000e-01,9.455565e-01,9.455719e-01,4.670991e-05,3.284448e-09,3.795612e+01,7.984690e+00,2.997143e+01,3.968182e+01,1.699000e+02
2.067130e+06,2.392512e+01,5.833000e+04,6.751157e-01,9.455435e-01,9.455719e-01,4.674275e-05,3.284448e-09,3.795501e+01,7.984690e+00,2.997032e+01,3.968109e+01,1.699000e+02
2.067140e+06,2.392523e+01,5.834000e+04,6.752315e-01,9.455305e-01,9.455719e-01,4.677560e-05,3.284448e-09,3.795390e+01,7.984690e+00,2.996921e+01,3.968035e+01,1.699000e+02
2.067150e+06,2.392535e+01,5.835000e+04,6.753472e-01,9.455175e-01,9.455720e-01,4.680844e-05,3.284448e-09,3.795279e+01,7.984690e+00,2.996810e+01,3.967961e+01,1.699000e+02
2.067160e+06,2.392546e+01,5.836000e+04,6.754630e-01,9.455045e-01,9.455720e-01,4.684129e-05,3.284448e-09,3.795168e+01,7.984690e+00,2.996699e+01,3.967887e+01,1.699000e+02
2.067170e+06,2.392558e+01,5.837000e+04,6.755787e-01,9.454914e-01,9.455720e-01,4.687413e-05,3.284447e-09,3.795057e+01,7.984690e+00,2.996588e+01,3.967814e+01,1.699000e+02
2.067180e+06,2.392569e+01,5.838000e+04,6.756944e-01,9.454784e-01,9.455721e-01,4.690698e-05,3.284447e-09,3.794946e+01,7.984690e+00,2.996477e+01,3.967740e+01,1.699000e+02
2.067190e+06,2.392581e+01,5.839000e+04,6.758102e-01,9.454654e-01,9.455721e-01,4.693982e-05,3.284447e-09,3.794835e+01,7.984690e+00,2.996367e+01,3.967666e+01,1.699000e+02
2.067200e+06,2.392593e+01,5.840000e+04,6.759259e-01,9.454524e-01,9.455721e-01,4.697266e-05,3.284447e-09,3.794725e+01,7.984690e+00,2.996256e+01,3.967593e+01,1.699000e+02
2.067210e+06,2.392604e+01,5.841000e+04,6.760417e-01,9.454394e-01,9.455721e-01,4.700551e-05,3.284447e-09,3.794614e+01,7.984690e+00,2.996145e+01,3.967519e+01,1.699000e+02
2.067220e+06,2.392616e+01,5.842000e+04,6.761574e-01,9.454264e-01,9.455722e-01,4.703835e-05,3.284447e-09,3.794503e+01,7.984690e+00,2.996034e+01,3.967445e+01,1.699000e+02
2.067230e+06,2.392627e+01,5.843000e+04,6.762731e-01,9.454134e-01,9.455722e-01,4.707120e-05,3.284447e-09,3.794392e+01,7.984690e+00,2.995923e+01,3.967372e+01,1.699000e+02
2.067240e+06,2.392639e+01,5.844000e+04,6.763889e-01,9.454004e-01,9.455722e-01,4.710404e-05,3.284447e-09,3.794281e+01,7.984690e+00,2.995812e+01,3.967298e+01,1.699000e+02
2.067250e+06,2.392650e+01,5.845000e+04,6.765046e-01,9.453873e-01,9.455723e-01,4.713689e-05,3.284447e-09,3.794170e+01,7.984690e+00,2.995701e+01,3.967224e+01,1.699000e+02
2.067260e+06,2.392662e+01,5.846000e+04,6.766204e-01,9.453752e-01,9.455723e-01,4.716973e-05,3.284446e-09,3.794062e+01,7.984690e+00,2.995593e+01,3.967151e+01,1.699004e+02
2.067270e+06,2.392674e+01,5.847000e+04,6.767361e-01,9.453717e-01,9.455723e-01,4.720258e-05,3.284446e-09,3.793985e+01,7.984690e+00,2.995516e+01,3.967081e+01,1.699044e+02
2.067280e+06,2.392685e+01,5.848000e+04,6.768519e-01,9.453683e-01,9.455724e-01,4.723542e-05,3.284446e-09,3.793909e+01,7.984690e+00,2.995440e+01,3.967012e+01,1.699084e+02
2.067290e+06,2.392697e+01,5.849000e+04,6.769676e-01,9.453648e-01,9.455724e-01,4.726826e-05,3.284446e-09,3.793832e+01,7.984690e+00,2.995363e+01,3.966942e+01,1.699124e+02
2.067300e+06,2.392708e+01,5.850000e+04,6.770833e-01,9.453613e-01,9.455724e-01,4.730111e-05,3.284446e-09,3.793755e+01,7.984690e+00,2.995286e+01,3.966872e+01,1.699164e+02
2.067310e+06,2.392720e+01,5.851000e+04,6.771991e-01,9.453578e-01,9.455725e-01,4.733395e-05,3.284446e-09,3.793678e+01,7.984690e+00,2.995209e+01,3.966803e+01,1.699204e+02
2.067320e+06,2.392731e+01,5.852000e+04,6.773148e-01,9.453544e-01,9.455725e-01,4.736680e-05,3.284446e-09,3.793601e+01,7.984690e+00,2.995132e+01,3.966733e+01,1.699244e+02
2.067330e+06,2.392743e+01,5.853000e+04,6.774306e-01,9.453509e-01,9.455725e-01,4.739964e-05,3.284446e-09,3.793525e+01,7.984690e+00,2.995056e+01,3.966664e+01,1.699284e+02
2.067340e+06,2.392755e+01,5.854000e+04,6.775463e-01,9.453474e-01,9.455726e-01,4.743249e-05,3.284446e-09,3.793448e+01,7.984690e+00,2.994979e+01,3.966594e+01,1.699324e+02
2.067350e+06,2.392766e+01,5.855000e+04,6.776620e-01,9.453440e-01,9.455726e-01,4.746533e-05,3.284446e-09,3.793371e+01,7.984690e+00,2.994902e+01,3.966524e+01,1.699364e+02
2.067360e+06,2.392778e+01,5.856000e+04,6.777778e-01,9.453405e-01,9.455726e-01,4.749818e-05,3.284445e-09,3.793294e+01,7.984690e+00,2.994825e+01,3.966455e+01,1.699404e+02
2.067370e+06,2.392789e+01,5.857000e+04,6.778935e-01,9.453370e-01,9.455726e-01,4.753102e-05,3.284445e-09,3.793217e+01,7.984690e+00,2.994749e+01,3.966385e+01,1.699444e+02
2.067380e+06,2.392801e+01,5.858000e+04,6.780093e-01,9.453336e-01,9.455727e-01,4.756386e-05,3.284445e-09,3.793141e+01,7.984690e+00,2.994672e+01,3.966316e+01,1.699484e+02
2.067390e+06,2.392813e+01,5.859000e+04,6.781250e-01,9.453301e-01,9.455727e-01,4.759671e-05,3.284445e-09,3.793064e+01,7.984690e+00,2.994595e+01,3.966246e+01,1.699524e+02
2.067400e+06,2.392824e+01,5.860000e+04,6.782407e-01,9.453266e-01,9.455727e-01,4.762955e-05,3.284445e-09,3.792987e+01,7.984690e+00,2.994518e+01,3.966176e+01,1.699564e+02
2.067410e+06,2.392836e+01,5.861000e+04,6.783565e-01,9.453231e-01,9.455728e-01,4.766240e-05,3.284445e-09,3.792910e+01,7.984690e+00,2.994441e+01,3.966107e+01,1.699604e+02
2.067420e+06,2.392847e+01,5.862000e+04,6.784722e-01,9.453197e-01,9.455728e-01,4.769524e-05,3.284445e-09,3.792834e+01,7.984690e+00,2.994365e+01,3.966037e+01,1.699644e+02
2.067430e+06,2.392859e+01,5.863000e+04,6.785880e-01,9.453162e-01,9.455728e-01,4.772809e-05,3.284445e-09,3.792757e+01,7.984690e+00,2.994288e+01,3.965968e+01,1.699684e+02
2.067440e+06,2.392870e+01,5.864000e+04,6.787037e-01,9.453127e-01,9.455729e-01,4.776093e-05,3.284445e-09,3.792680e+01,7.984690e+00,2.994211e+01,3.965898e+01,1.699724e+02
2.067450e+06,2.392882e+01,5.865000e+04,6.788194e-01,9.453093e-01,9.455729e-01,4.779378e-05,3.284444e-09,3.792603e+01,7.984690e+00,2.994134e+01,3.965828e+01,1.699765e+02
2.067460e+06,2.392894e+01,5.866000e+04,6.789352e-01,9.453058e-01,9.455729e-01,4.782662e-05,3.284444e-09,3.792526e+01,7.984690e+00,2.994057e+01,3.965759e+01,1.699805e+02
2.067470e+06,2.392905e+01,5.867000e+04,6.790509e-01,9.453023e-01,9.455730e-01,4.785946e-05,3.284444e-09,3.792450e+01,7.984690e+00,2.993981e+01,3.965689e+01,1.699845e+02
2.067480e+06,2.392917e+01,5.868000e+04,6.791667e-01,9.452989e-01,9.455730e-01,4.789231e-05,3.284444e-09,3.792373e+01,7.984690e+00,2.993904e+01,3.965620e+01,1.699885e+02
2.067490e+06,2.392928e+01,5.869000e+04,6.792824e-01,9.452954e-01,9.455730e-01,4.792515e-05,3.284444e-09,3.792296e+01,7.984690e+00,2.993827e+01,3.965550e+01,1.699925e+02
2.067500e+06,2.392940e+01,5.870000e+04,6.793981e-01,9.452919e-01,9.455731e-01,4.795800e-05,3.284444e-09,3.792219e+01,7.984690e+00,2.993750e+01,3.965480e+01,1.699965e+02
2.067510e+06,2.392951e+01,5.871000e+04,6.795139e-01,9.452899e-01,9.455731e-01,4.799084e-05,3.284444e-09,3.792170e+01,7.984690e+00,2.993701e+01,3.965435e+01,1.700000e+02
2.067520e+06,2.392963e+01,5.872000e+04,6.796296e-01,9.452985e-01,9.455731e-01,4.802369e-05,3.284444e-09,3.792323e+01,7.984690e+00,2.993854e+01,3.965568e+01,1.700000e+02
2.067530e+06,2.392975e+01,5.873000e+04,6.797454e-01,9.453071e-01,9.455731e-01,4.805653e-05,3.284444e-09,3.792476e+01,7.984690e+00,2.994007e+01,3.965701e+01,1.700000e+02
2.067540e+06,2.392986e+01,5.874000e+04,6.798611e-01,9.453157e-01,9.455732e-01,4.808938e-05,3.284443e-09,3.792628e+01,7.984690e+00,2.994159e+01,3.965833e+01,1.700000e+02
2.067550e+06,2.392998e+01,5.875000e+04,6.799769e-01,9.453244e-01,9.455732e-01,4.812222e-05,3.284443e-09,3.792781e+01,7.984690e+00,2.994312e+01,3.965966e+01,1.700000e+02
2.067560e+06,2.393009e+01,5.876000e+04,6.800926e-01,9.453330e-01,9.455732e-01,4.815506e-05,3.284443e-09,3.792934e+01,7.984690e+00,2.994465e+01,3.966099e+01,1.700000e+02
2.067570e+06,2.393021e+01,5.877000e+04,6.802083e-01,9.453416e-01,9.455733e-01,4.818791e-05,3.284443e-09,3.793087e+01,7.984690e+00,2.994618e+01,3.966232e+01,1.700000e+02
