Repository: brandonlampe/CS_Data

# Repository for Crushed Salt Data
**Grant No: 456417**

This is a work in progress!

## Repository Content

### Directory Names
A uniform namining structure still in progress, but in general directories are named according to the following:
 - Names contain no spaces, a single underscore "_" will be used as a file name seperator.
 - Files are for the Crushed Salt Project (CSP); therefore, the first three charaters of each file are "CSP".
 - Folders are organized by which frame the test was performed on i.e., A2 or A3.
 - The fifth and sixth charaters of each file name will therefore be "A" followed by the frame number.

File: UNM_WP_HY_175_09/STAGE18/CREEP_FIT/175_09_STAGE18_CREEP_OUT.csv (part 30 of 101)
Analysis by Brandon Lampe, performed on: 2016/07/12 20:52:28
Experimental results below begin at: 2016/05/01 15:26:02
Duration (sec),Duration (day),Elapsed Time (sec),Elapsed Time (day),Interpolated Fractional Density,Fit to Fractional Density,Fit to Volume Strain,Fit to Volume Strain Rate (1/sec),Confining Pressure (MPa),Pore Pressure (MPa),Terzaghi Pressure (MPa),Solid Pressure (MPa),Temperature (C))
2.077020e+06,2.403958e+01,6.822000e+04,7.895833e-01,9.456896e-01,9.456026e-01,7.922542e-05,3.284341e-09,3.794681e+01,7.969862e+00,2.997695e+01,3.966837e+01,1.700000e+02
2.077030e+06,2.403970e+01,6.823000e+04,7.896991e-01,9.456792e-01,9.456026e-01,7.925826e-05,3.284341e-09,3.794655e+01,7.969862e+00,2.997669e+01,3.966845e+01,1.700000e+02
2.077040e+06,2.403981e+01,6.824000e+04,7.898148e-01,9.456688e-01,9.456027e-01,7.929110e-05,3.284341e-09,3.794630e+01,7.969862e+00,2.997644e+01,3.966852e+01,1.700000e+02
2.077050e+06,2.403993e+01,6.825000e+04,7.899306e-01,9.456585e-01,9.456027e-01,7.932395e-05,3.284341e-09,3.794604e+01,7.969862e+00,2.997618e+01,3.966860e+01,1.700000e+02
2.077060e+06,2.404005e+01,6.826000e+04,7.900463e-01,9.456481e-01,9.456027e-01,7.935679e-05,3.284341e-09,3.794579e+01,7.969862e+00,2.997593e+01,3.966868e+01,1.700000e+02
2.077070e+06,2.404016e+01,6.827000e+04,7.901620e-01,9.456377e-01,9.456028e-01,7.938963e-05,3.284341e-09,3.794553e+01,7.969862e+00,2.997567e+01,3.966876e+01,1.700000e+02
2.077080e+06,2.404028e+01,6.828000e+04,7.902778e-01,9.456274e-01,9.456028e-01,7.942248e-05,3.284341e-09,3.794528e+01,7.969862e+00,2.997542e+01,3.966884e+01,1.700000e+02
2.077090e+06,2.404039e+01,6.829000e+04,7.903935e-01,9.456170e-01,9.456028e-01,7.945532e-05,3.284340e-09,3.794502e+01,7.969862e+00,2.997516e+01,3.966891e+01,1.700000e+02
2.077100e+06,2.404051e+01,6.830000e+04,7.905093e-01,9.456066e-01,9.456029e-01,7.948816e-05,3.284340e-09,3.794477e+01,7.969862e+00,2.997491e+01,3.966899e+01,1.700000e+02
2.077110e+06,2.404062e+01,6.831000e+04,7.906250e-01,9.455963e-01,9.456029e-01,7.952101e-05,3.284340e-09,3.794451e+01,7.969862e+00,2.997465e+01,3.966907e+01,1.700000e+02
2.077120e+06,2.404074e+01,6.832000e+04,7.907407e-01,9.455859e-01,9.456029e-01,7.955385e-05,3.284340e-09,3.794426e+01,7.969862e+00,2.997440e+01,3.966915e+01,1.700000e+02
2.077130e+06,2.404086e+01,6.833000e+04,7.908565e-01,9.455755e-01,9.456030e-01,7.958669e-05,3.284340e-09,3.794400e+01,7.969862e+00,2.997414e+01,3.966922e+01,1.700000e+02
2.077140e+06,2.404097e+01,6.834000e+04,7.909722e-01,9.455652e-01,9.456030e-01,7.961954e-05,3.284340e-09,3.794375e+01,7.969862e+00,2.997389e+01,3.966930e+01,1.700000e+02
2.077150e+06,2.404109e+01,6.835000e+04,7.910880e-01,9.455548e-01,9.456030e-01,7.965238e-05,3.284340e-09,3.794349e+01,7.969862e+00,2.997363e+01,3.966938e+01,1.700000e+02
2.077160e+06,2.404120e+01,6.836000e+04,7.912037e-01,9.455444e-01,9.456031e-01,7.968522e-05,3.284340e-09,3.794324e+01,7.969862e+00,2.997338e+01,3.966946e+01,1.700000e+02
2.077170e+06,2.404132e+01,6.837000e+04,7.913194e-01,9.455341e-01,9.456031e-01,7.971807e-05,3.284340e-09,3.794298e+01,7.969862e+00,2.997312e+01,3.966954e+01,1.700000e+02
2.077180e+06,2.404144e+01,6.838000e+04,7.914352e-01,9.455237e-01,9.456031e-01,7.975091e-05,3.284339e-09,3.794273e+01,7.969862e+00,2.997287e+01,3.966961e+01,1.700000e+02
2.077190e+06,2.404155e+01,6.839000e+04,7.915509e-01,9.455133e-01,9.456031e-01,7.978375e-05,3.284339e-09,3.794247e+01,7.969862e+00,2.997261e+01,3.966969e+01,1.700000e+02
2.077200e+06,2.404167e+01,6.840000e+04,7.916667e-01,9.455029e-01,9.456032e-01,7.981660e-05,3.284339e-09,3.794222e+01,7.969862e+00,2.997236e+01,3.966977e+01,1.700000e+02
2.077210e+06,2.404178e+01,6.841000e+04,7.917824e-01,9.454926e-01,9.456032e-01,7.984944e-05,3.284339e-09,3.794196e+01,7.969862e+00,2.997210e+01,3.966985e+01,1.700000e+02
2.077220e+06,2.404190e+01,6.842000e+04,7.918981e-01,9.454822e-01,9.456032e-01,7.988228e-05,3.284339e-09,3.794171e+01,7.969862e+00,2.997185e+01,3.966992e+01,1.700000e+02
2.077230e+06,2.404201e+01,6.843000e+04,7.920139e-01,9.454718e-01,9.456033e-01,7.991513e-05,3.284339e-09,3.794145e+01,7.969862e+00,2.997159e+01,3.967000e+01,1.700000e+02
2.077240e+06,2.404213e+01,6.844000e+04,7.921296e-01,9.454615e-01,9.456033e-01,7.994797e-05,3.284339e-09,3.794120e+01,7.969862e+00,2.997134e+01,3.967008e+01,1.700000e+02
2.077250e+06,2.404225e+01,6.845000e+04,7.922454e-01,9.454511e-01,9.456033e-01,7.998081e-05,3.284339e-09,3.794094e+01,7.969862e+00,2.997108e+01,3.967016e+01,1.700000e+02
2.077260e+06,2.404236e+01,6.846000e+04,7.923611e-01,9.454410e-01,9.456034e-01,8.001366e-05,3.284339e-09,3.794071e+01,7.969862e+00,2.997085e+01,3.967025e+01,1.700000e+02
2.077270e+06,2.404248e+01,6.847000e+04,7.924769e-01,9.454567e-01,9.456034e-01,8.004650e-05,3.284338e-09,3.794260e+01,7.969862e+00,2.997274e+01,3.967172e+01,1.700041e+02
2.077280e+06,2.404259e+01,6.848000e+04,7.925926e-01,9.454724e-01,9.456034e-01,8.007934e-05,3.284338e-09,3.794449e+01,7.969862e+00,2.997463e+01,3.967320e+01,1.700081e+02
2.077290e+06,2.404271e+01,6.849000e+04,7.927083e-01,9.454881e-01,9.456035e-01,8.011219e-05,3.284338e-09,3.794638e+01,7.969862e+00,2.997652e+01,3.967467e+01,1.700121e+02
2.077300e+06,2.404282e+01,6.850000e+04,7.928241e-01,9.455038e-01,9.456035e-01,8.014503e-05,3.284338e-09,3.794827e+01,7.969862e+00,2.997841e+01,3.967614e+01,1.700161e+02
2.077310e+06,2.404294e+01,6.851000e+04,7.929398e-01,9.455195e-01,9.456035e-01,8.017787e-05,3.284338e-09,3.795016e+01,7.969862e+00,2.998030e+01,3.967761e+01,1.700201e+02
2.077320e+06,2.404306e+01,6.852000e+04,7.930556e-01,9.455352e-01,9.456035e-01,8.021072e-05,3.284338e-09,3.795205e+01,7.969862e+00,2.998219e+01,3.967909e+01,1.700242e+02
2.077330e+06,2.404317e+01,6.853000e+04,7.931713e-01,9.455509e-01,9.456036e-01,8.024356e-05,3.284338e-09,3.795394e+01,7.969862e+00,2.998408e+01,3.968056e+01,1.700282e+02
2.077340e+06,2.404329e+01,6.854000e+04,7.932870e-01,9.455666e-01,9.456036e-01,8.027640e-05,3.284338e-09,3.795583e+01,7.969862e+00,2.998597e+01,3.968203e+01,1.700322e+02
2.077350e+06,2.404340e+01,6.855000e+04,7.934028e-01,9.455823e-01,9.456036e-01,8.030925e-05,3.284338e-09,3.795772e+01,7.969862e+00,2.998786e+01,3.968350e+01,1.700362e+02
2.077360e+06,2.404352e+01,6.856000e+04,7.935185e-01,9.455980e-01,9.456037e-01,8.034209e-05,3.284338e-09,3.795961e+01,7.969862e+00,2.998975e+01,3.968498e+01,1.700402e+02
2.077370e+06,2.404363e+01,6.857000e+04,7.936343e-01,9.456137e-01,9.456037e-01,8.037493e-05,3.284337e-09,3.796150e+01,7.969862e+00,2.999164e+01,3.968645e+01,1.700442e+02
2.077380e+06,2.404375e+01,6.858000e+04,7.937500e-01,9.456294e-01,9.456037e-01,8.040778e-05,3.284337e-09,3.796339e+01,7.969862e+00,2.999353e+01,3.968792e+01,1.700483e+02
2.077390e+06,2.404387e+01,6.859000e+04,7.938657e-01,9.456451e-01,9.456038e-01,8.044062e-05,3.284337e-09,3.796528e+01,7.969862e+00,2.999542e+01,3.968939e+01,1.700523e+02
2.077400e+06,2.404398e+01,6.860000e+04,7.939815e-01,9.456608e-01,9.456038e-01,8.047346e-05,3.284337e-09,3.796717e+01,7.969862e+00,2.999731e+01,3.969086e+01,1.700563e+02
2.077410e+06,2.404410e+01,6.861000e+04,7.940972e-01,9.456765e-01,9.456038e-01,8.050631e-05,3.284337e-09,3.796906e+01,7.969862e+00,2.999920e+01,3.969234e+01,1.700603e+02
2.077420e+06,2.404421e+01,6.862000e+04,7.942130e-01,9.456922e-01,9.456039e-01,8.053915e-05,3.284337e-09,3.797095e+01,7.969862e+00,3.000109e+01,3.969381e+01,1.700643e+02
2.077430e+06,2.404433e+01,6.863000e+04,7.943287e-01,9.457079e-01,9.456039e-01,8.057199e-05,3.284337e-09,3.797284e+01,7.969862e+00,3.000298e+01,3.969528e+01,1.700684e+02
2.077440e+06,2.404444e+01,6.864000e+04,7.944444e-01,9.457236e-01,9.456039e-01,8.060484e-05,3.284337e-09,3.797473e+01,7.969862e+00,3.000487e+01,3.969675e+01,1.700724e+02
2.077450e+06,2.404456e+01,6.865000e+04,7.945602e-01,9.457393e-01,9.456040e-01,8.063768e-05,3.284337e-09,3.797662e+01,7.969862e+00,3.000676e+01,3.969822e+01,1.700764e+02
2.077460e+06,2.404468e+01,6.866000e+04,7.946759e-01,9.457550e-01,9.456040e-01,8.067052e-05,3.284336e-09,3.797851e+01,7.969862e+00,3.000865e+01,3.969970e+01,1.700804e+02
2.077470e+06,2.404479e+01,6.867000e+04,7.947917e-01,9.457707e-01,9.456040e-01,8.070337e-05,3.284336e-09,3.798040e+01,7.969862e+00,3.001054e+01,3.970117e+01,1.700844e+02
2.077480e+06,2.404491e+01,6.868000e+04,7.949074e-01,9.457864e-01,9.456040e-01,8.073621e-05,3.284336e-09,3.798229e+01,7.969862e+00,3.001243e+01,3.970264e+01,1.700885e+02
2.077490e+06,2.404502e+01,6.869000e+04,7.950231e-01,9.458021e-01,9.456041e-01,8.076905e-05,3.284336e-09,3.798418e+01,7.969862e+00,3.001432e+01,3.970411e+01,1.700925e+02
2.077500e+06,2.404514e+01,6.870000e+04,7.951389e-01,9.458178e-01,9.456041e-01,8.080190e-05,3.284336e-09,3.798607e+01,7.969862e+00,3.001621e+01,3.970558e+01,1.700965e+02
2.077510e+06,2.404525e+01,6.871000e+04,7.952546e-01,9.458309e-01,9.456041e-01,8.083474e-05,3.284336e-09,3.798766e+01,7.969862e+00,3.001780e+01,3.970682e+01,1.701005e+02
2.077520e+06,2.404537e+01,6.872000e+04,7.953704e-01,9.458257e-01,9.456042e-01,8.086758e-05,3.284336e-09,3.798715e+01,7.969862e+00,3.001729e+01,3.970646e+01,1.701045e+02
2.077530e+06,2.404549e+01,6.873000e+04,7.954861e-01,9.458205e-01,9.456042e-01,8.090043e-05,3.284336e-09,3.798664e+01,7.969862e+00,3.001678e+01,3.970609e+01,1.701085e+02
2.077540e+06,2.404560e+01,6.874000e+04,7.956019e-01,9.458154e-01,9.456042e-01,8.093327e-05,3.284336e-09,3.798613e+01,7.969862e+00,3.001627e+01,3.970572e+01,1.701124e+02
2.077550e+06,2.404572e+01,6.875000e+04,7.957176e-01,9.458102e-01,9.456043e-01,8.096611e-05,3.284335e-09,3.798562e+01,7.969862e+00,3.001576e+01,3.970536e+01,1.701164e+02
2.077560e+06,2.404583e+01,6.876000e+04,7.958333e-01,9.458050e-01,9.456043e-01,8.099896e-05,3.284335e-09,3.798511e+01,7.969862e+00,3.001525e+01,3.970499e+01,1.701204e+02
2.077570e+06,2.404595e+01,6.877000e+04,7.959491e-01,9.457999e-01,9.456043e-01,8.103180e-05,3.284335e-09,3.798460e+01,7.969862e+00,3.001474e+01,3.970463e+01,1.701244e+02
2.077580e+06,2.404606e+01,6.878000e+04,7.960648e-01,9.457947e-01,9.456044e-01,8.106464e-05,3.284335e-09,3.798409e+01,7.969862e+00,3.001423e+01,3.970426e+01,1.701283e+02
2.077590e+06,2.404618e+01,6.879000e+04,7.961806e-01,9.457895e-01,9.456044e-01,8.109749e-05,3.284335e-09,3.798358e+01,7.969862e+00,3.001372e+01,3.970390e+01,1.701323e+02
2.077600e+06,2.404630e+01,6.880000e+04,7.962963e-01,9.457843e-01,9.456044e-01,8.113033e-05,3.284335e-09,3.798307e+01,7.969862e+00,3.001321e+01,3.970353e+01,1.701363e+02
2.077610e+06,2.404641e+01,6.881000e+04,7.964120e-01,9.457792e-01,9.456044e-01,8.116317e-05,3.284335e-09,3.798256e+01,7.969862e+00,3.001270e+01,3.970316e+01,1.701403e+02
2.077620e+06,2.404653e+01,6.882000e+04,7.965278e-01,9.457740e-01,9.456045e-01,8.119602e-05,3.284335e-09,3.798205e+01,7.969862e+00,3.001219e+01,3.970280e+01,1.701443e+02
2.077630e+06,2.404664e+01,6.883000e+04,7.966435e-01,9.457688e-01,9.456045e-01,8.122886e-05,3.284335e-09,3.798154e+01,7.969862e+00,3.001168e+01,3.970243e+01,1.701482e+02
2.077640e+06,2.404676e+01,6.884000e+04,7.967593e-01,9.457637e-01,9.456045e-01,8.126170e-05,3.284335e-09,3.798103e+01,7.969862e+00,3.001117e+01,3.970207e+01,1.701522e+02
2.077650e+06,2.404688e+01,6.885000e+04,7.968750e-01,9.457585e-01,9.456046e-01,8.129455e-05,3.284334e-09,3.798052e+01,7.969862e+00,3.001065e+01,3.970170e+01,1.701562e+02
2.077660e+06,2.404699e+01,6.886000e+04,7.969907e-01,9.457533e-01,9.456046e-01,8.132739e-05,3.284334e-09,3.798001e+01,7.969862e+00,3.001014e+01,3.970133e+01,1.701602e+02
2.077670e+06,2.404711e+01,6.887000e+04,7.971065e-01,9.457481e-01,9.456046e-01,8.136023e-05,3.284334e-09,3.797950e+01,7.969862e+00,3.000963e+01,3.970097e+01,1.701641e+02
2.077680e+06,2.404722e+01,6.888000e+04,7.972222e-01,9.457430e-01,9.456047e-01,8.139308e-05,3.284334e-09,3.797899e+01,7.969862e+00,3.000912e+01,3.970060e+01,1.701681e+02
2.077690e+06,2.404734e+01,6.889000e+04,7.973380e-01,9.457378e-01,9.456047e-01,8.142592e-05,3.284334e-09,3.797848e+01,7.969862e+00,3.000861e+01,3.970024e+01,1.701721e+02
2.077700e+06,2.404745e+01,6.890000e+04,7.974537e-01,9.457326e-01,9.456047e-01,8.145876e-05,3.284334e-09,3.797797e+01,7.969862e+00,3.000810e+01,3.969987e+01,1.701761e+02
2.077710e+06,2.404757e+01,6.891000e+04,7.975694e-01,9.457275e-01,9.456048e-01,8.149161e-05,3.284334e-09,3.797746e+01,7.969862e+00,3.000759e+01,3.969950e+01,1.701800e+02
2.077720e+06,2.404769e+01,6.892000e+04,7.976852e-01,9.457223e-01,9.456048e-01,8.152445e-05,3.284334e-09,3.797695e+01,7.969862e+00,3.000708e+01,3.969914e+01,1.701840e+02
2.077730e+06,2.404780e+01,6.893000e+04,7.978009e-01,9.457171e-01,9.456048e-01,8.155729e-05,3.284334e-09,3.797644e+01,7.969862e+00,3.000657e+01,3.969877e+01,1.701880e+02
2.077740e+06,2.404792e+01,6.894000e+04,7.979167e-01,9.457119e-01,9.456049e-01,8.159014e-05,3.284333e-09,3.797593e+01,7.969862e+00,3.000606e+01,3.969841e+01,1.701920e+02
2.077750e+06,2.404803e+01,6.895000e+04,7.980324e-01,9.457068e-01,9.456049e-01,8.162298e-05,3.284333e-09,3.797541e+01,7.969862e+00,3.000555e+01,3.969804e+01,1.701960e+02
2.077760e+06,2.404815e+01,6.896000e+04,7.981481e-01,9.457016e-01,9.456049e-01,8.165582e-05,3.284333e-09,3.797490e+01,7.969862e+00,3.000504e+01,3.969767e+01,1.701999e+02
2.077770e+06,2.404826e+01,6.897000e+04,7.982639e-01,9.456938e-01,9.456049e-01,8.168867e-05,3.284333e-09,3.797380e+01,7.970113e+00,3.000368e+01,3.969675e+01,1.702000e+02
2.077780e+06,2.404838e+01,6.898000e+04,7.983796e-01,9.456859e-01,9.456050e-01,8.172151e-05,3.284333e-09,3.797268e+01,7.970368e+00,3.000231e+01,3.969582e+01,1.702000e+02
2.077790e+06,2.404850e+01,6.899000e+04,7.984954e-01,9.456780e-01,9.456050e-01,8.175435e-05,3.284333e-09,3.797156e+01,7.970623e+00,3.000094e+01,3.969489e+01,1.702000e+02
2.077800e+06,2.404861e+01,6.900000e+04,7.986111e-01,9.456701e-01,9.456050e-01,8.178720e-05,3.284333e-09,3.797045e+01,7.970878e+00,2.999957e+01,3.969396e+01,1.702000e+02
2.077810e+06,2.404873e+01,6.901000e+04,7.987269e-01,9.456623e-01,9.456051e-01,8.182004e-05,3.284333e-09,3.796933e+01,7.971133e+00,2.999820e+01,3.969303e+01,1.702000e+02
2.077820e+06,2.404884e+01,6.902000e+04,7.988426e-01,9.456544e-01,9.456051e-01,8.185288e-05,3.284333e-09,3.796821e+01,7.971388e+00,2.999682e+01,3.969209e+01,1.702000e+02
2.077830e+06,2.404896e+01,6.903000e+04,7.989583e-01,9.456465e-01,9.456051e-01,8.188573e-05,3.284332e-09,3.796710e+01,7.971643e+00,2.999545e+01,3.969116e+01,1.702000e+02
2.077840e+06,2.404907e+01,6.904000e+04,7.990741e-01,9.456386e-01,9.456052e-01,8.191857e-05,3.284332e-09,3.796598e+01,7.971898e+00,2.999408e+01,3.969023e+01,1.702000e+02
2.077850e+06,2.404919e+01,6.905000e+04,7.991898e-01,9.456307e-01,9.456052e-01,8.195141e-05,3.284332e-09,3.796486e+01,7.972153e+00,2.999271e+01,3.968930e+01,1.702000e+02
2.077860e+06,2.404931e+01,6.906000e+04,7.993056e-01,9.456229e-01,9.456052e-01,8.198426e-05,3.284332e-09,3.796374e+01,7.972408e+00,2.999134e+01,3.968837e+01,1.702000e+02
2.077870e+06,2.404942e+01,6.907000e+04,7.994213e-01,9.456150e-01,9.456053e-01,8.201710e-05,3.284332e-09,3.796263e+01,7.972663e+00,2.998997e+01,3.968744e+01,1.702000e+02
2.077880e+06,2.404954e+01,6.908000e+04,7.995370e-01,9.456071e-01,9.456053e-01,8.204994e-05,3.284332e-09,3.796151e+01,7.972918e+00,2.998859e+01,3.968651e+01,1.702000e+02
2.077890e+06,2.404965e+01,6.909000e+04,7.996528e-01,9.455992e-01,9.456053e-01,8.208279e-05,3.284332e-09,3.796039e+01,7.973173e+00,2.998722e+01,3.968557e+01,1.702000e+02
2.077900e+06,2.404977e+01,6.910000e+04,7.997685e-01,9.455913e-01,9.456053e-01,8.211563e-05,3.284332e-09,3.795928e+01,7.973428e+00,2.998585e+01,3.968464e+01,1.702000e+02
2.077910e+06,2.404988e+01,6.911000e+04,7.998843e-01,9.455835e-01,9.456054e-01,8.214847e-05,3.284332e-09,3.795816e+01,7.973683e+00,2.998448e+01,3.968371e+01,1.702000e+02
2.077920e+06,2.405000e+01,6.912000e+04,8.000000e-01,9.455756e-01,9.456054e-01,8.218132e-05,3.284331e-09,3.795704e+01,7.973938e+00,2.998311e+01,3.968278e+01,1.702000e+02
2.077930e+06,2.405012e+01,6.913000e+04,8.001157e-01,9.455677e-01,9.456054e-01,8.221416e-05,3.284331e-09,3.795593e+01,7.974193e+00,2.998173e+01,3.968185e+01,1.702000e+02
2.077940e+06,2.405023e+01,6.914000e+04,8.002315e-01,9.455598e-01,9.456055e-01,8.224700e-05,3.284331e-09,3.795481e+01,7.974448e+00,2.998036e+01,3.968092e+01,1.702000e+02
2.077950e+06,2.405035e+01,6.915000e+04,8.003472e-01,9.455519e-01,9.456055e-01,8.227985e-05,3.284331e-09,3.795369e+01,7.974703e+00,2.997899e+01,3.967998e+01,1.702000e+02
2.077960e+06,2.405046e+01,6.916000e+04,8.004630e-01,9.455441e-01,9.456055e-01,8.231269e-05,3.284331e-09,3.795258e+01,7.974958e+00,2.997762e+01,3.967905e+01,1.702000e+02
2.077970e+06,2.405058e+01,6.917000e+04,8.005787e-01,9.455362e-01,9.456056e-01,8.234553e-05,3.284331e-09,3.795146e+01,7.975213e+00,2.997625e+01,3.967812e+01,1.702000e+02
2.077980e+06,2.405069e+01,6.918000e+04,8.006944e-01,9.455283e-01,9.456056e-01,8.237838e-05,3.284331e-09,3.795034e+01,7.975468e+00,2.997487e+01,3.967719e+01,1.702000e+02
2.077990e+06,2.405081e+01,6.919000e+04,8.008102e-01,9.455204e-01,9.456056e-01,8.241122e-05,3.284331e-09,3.794922e+01,7.975723e+00,2.997350e+01,3.967626e+01,1.702000e+02
2.078000e+06,2.405093e+01,6.920000e+04,8.009259e-01,9.455126e-01,9.456057e-01,8.244406e-05,3.284331e-09,3.794811e+01,7.975978e+00,2.997213e+01,3.967532e+01,1.702000e+02
2.078010e+06,2.405104e+01,6.921000e+04,8.010417e-01,9.455046e-01,9.456057e-01,8.247691e-05,3.284331e-09,3.794710e+01,7.976207e+00,2.997090e+01,3.967452e+01,1.701992e+02
2.078020e+06,2.405116e+01,6.922000e+04,8.011574e-01,9.454960e-01,9.456057e-01,8.250975e-05,3.284330e-09,3.794710e+01,7.976207e+00,2.997090e+01,3.967481e+01,1.701912e+02
2.078030e+06,2.405127e+01,6.923000e+04,8.012731e-01,9.454873e-01,9.456058e-01,8.254259e-05,3.284330e-09,3.794710e+01,7.976207e+00,2.997090e+01,3.967510e+01,1.701832e+02
2.078040e+06,2.405139e+01,6.924000e+04,8.013889e-01,9.454787e-01,9.456058e-01,8.257544e-05,3.284330e-09,3.794710e+01,7.976207e+00,2.997090e+01,3.967539e+01,1.701752e+02
2.078050e+06,2.405150e+01,6.925000e+04,8.015046e-01,9.454700e-01,9.456058e-01,8.260828e-05,3.284330e-09,3.794710e+01,7.976207e+00,2.997090e+01,3.967567e+01,1.701673e+02
2.078060e+06,2.405162e+01,6.926000e+04,8.016204e-01,9.454614e-01,9.456058e-01,8.264112e-05,3.284330e-09,3.794710e+01,7.976207e+00,2.997090e+01,3.967596e+01,1.701593e+02
2.078070e+06,2.405174e+01,6.927000e+04,8.017361e-01,9.454527e-01,9.456059e-01,8.267397e-05,3.284330e-09,3.794710e+01,7.976207e+00,2.997090e+01,3.967625e+01,1.701513e+02
2.078080e+06,2.405185e+01,6.928000e+04,8.018519e-01,9.454441e-01,9.456059e-01,8.270681e-05,3.284330e-09,3.794710e+01,7.976207e+00,2.997090e+01,3.967654e+01,1.701433e+02
2.078090e+06,2.405197e+01,6.929000e+04,8.019676e-01,9.454354e-01,9.456059e-01,8.273965e-05,3.284330e-09,3.794710e+01,7.976207e+00,2.997090e+01,3.967683e+01,1.701353e+02
2.078100e+06,2.405208e+01,6.930000e+04,8.020833e-01,9.454268e-01,9.456060e-01,8.277250e-05,3.284330e-09,3.794710e+01,7.976207e+00,2.997090e+01,3.967712e+01,1.701274e+02
2.078110e+06,2.405220e+01,6.931000e+04,8.021991e-01,9.454182e-01,9.456060e-01,8.280534e-05,3.284329e-09,3.794710e+01,7.976207e+00,2.997090e+01,3.967741e+01,1.701194e+02
2.078120e+06,2.405231e+01,6.932000e+04,8.023148e-01,9.454095e-01,9.456060e-01,8.283818e-05,3.284329e-09,3.794710e+01,7.976207e+00,2.997090e+01,3.967770e+01,1.701114e+02
2.078130e+06,2.405243e+01,6.933000e+04,8.024306e-01,9.454009e-01,9.456061e-01,8.287103e-05,3.284329e-09,3.794710e+01,7.976207e+00,2.997090e+01,3.967799e+01,1.701034e+02
2.078140e+06,2.405255e+01,6.934000e+04,8.025463e-01,9.453922e-01,9.456061e-01,8.290387e-05,3.284329e-09,3.794710e+01,7.976207e+00,2.997090e+01,3.967828e+01,1.700954e+02
2.078150e+06,2.405266e+01,6.935000e+04,8.026620e-01,9.453836e-01,9.456061e-01,8.293671e-05,3.284329e-09,3.794710e+01,7.976207e+00,2.997090e+01,3.967857e+01,1.700874e+02
2.078160e+06,2.405278e+01,6.936000e+04,8.027778e-01,9.453749e-01,9.456062e-01,8.296956e-05,3.284329e-09,3.794710e+01,7.976207e+00,2.997090e+01,3.967886e+01,1.700795e+02
2.078170e+06,2.405289e+01,6.937000e+04,8.028935e-01,9.453663e-01,9.456062e-01,8.300240e-05,3.284329e-09,3.794710e+01,7.976207e+00,2.997090e+01,3.967915e+01,1.700715e+02
2.078180e+06,2.405301e+01,6.938000e+04,8.030093e-01,9.453576e-01,9.456062e-01,8.303524e-05,3.284329e-09,3.794710e+01,7.976207e+00,2.997090e+01,3.967944e+01,1.700635e+02
2.078190e+06,2.405313e+01,6.939000e+04,8.031250e-01,9.453490e-01,9.456063e-01,8.306809e-05,3.284329e-09,3.794710e+01,7.976207e+00,2.997090e+01,3.967973e+01,1.700555e+02
2.078200e+06,2.405324e+01,6.940000e+04,8.032407e-01,9.453404e-01,9.456063e-01,8.310093e-05,3.284328e-09,3.794710e+01,7.976207e+00,2.997090e+01,3.968002e+01,1.700475e+02
2.078210e+06,2.405336e+01,6.941000e+04,8.033565e-01,9.453317e-01,9.456063e-01,8.313377e-05,3.284328e-09,3.794710e+01,7.976207e+00,2.997090e+01,3.968031e+01,1.700396e+02
2.078220e+06,2.405347e+01,6.942000e+04,8.034722e-01,9.453231e-01,9.456063e-01,8.316662e-05,3.284328e-09,3.794710e+01,7.976207e+00,2.997090e+01,3.968060e+01,1.700316e+02
2.078230e+06,2.405359e+01,6.943000e+04,8.035880e-01,9.453144e-01,9.456064e-01,8.319946e-05,3.284328e-09,3.794710e+01,7.976207e+00,2.997090e+01,3.968089e+01,1.700236e+02
2.078240e+06,2.405370e+01,6.944000e+04,8.037037e-01,9.453058e-01,9.456064e-01,8.323230e-05,3.284328e-09,3.794710e+01,7.976207e+00,2.997090e+01,3.968118e+01,1.700156e+02
2.078250e+06,2.405382e+01,6.945000e+04,8.038194e-01,9.452971e-01,9.456064e-01,8.326515e-05,3.284328e-09,3.794710e+01,7.976207e+00,2.997090e+01,3.968147e+01,1.700076e+02
2.078260e+06,2.405394e+01,6.946000e+04,8.039352e-01,9.452895e-01,9.456065e-01,8.329799e-05,3.284328e-09,3.794716e+01,7.976207e+00,2.997096e+01,3.968179e+01,1.699998e+02
2.078270e+06,2.405405e+01,6.947000e+04,8.040509e-01,9.453034e-01,9.456065e-01,8.333083e-05,3.284328e-09,3.794853e+01,7.976207e+00,2.997233e+01,3.968278e+01,1.699958e+02
2.078280e+06,2.405417e+01,6.948000e+04,8.041667e-01,9.453173e-01,9.456065e-01,8.336368e-05,3.284328e-09,3.794990e+01,7.976207e+00,2.997370e+01,3.968376e+01,1.699918e+02
2.078290e+06,2.405428e+01,6.949000e+04,8.042824e-01,9.453312e-01,9.456066e-01,8.339652e-05,3.284327e-09,3.795127e+01,7.976207e+00,2.997507e+01,3.968474e+01,1.699878e+02
2.078300e+06,2.405440e+01,6.950000e+04,8.043981e-01,9.453451e-01,9.456066e-01,8.342936e-05,3.284327e-09,3.795264e+01,7.976207e+00,2.997644e+01,3.968572e+01,1.699838e+02
2.078310e+06,2.405451e+01,6.951000e+04,8.045139e-01,9.453590e-01,9.456066e-01,8.346221e-05,3.284327e-09,3.795401e+01,7.976207e+00,2.997781e+01,3.968671e+01,1.699798e+02
2.078320e+06,2.405463e+01,6.952000e+04,8.046296e-01,9.453729e-01,9.456067e-01,8.349505e-05,3.284327e-09,3.795538e+01,7.976207e+00,2.997918e+01,3.968769e+01,1.699758e+02
2.078330e+06,2.405475e+01,6.953000e+04,8.047454e-01,9.453869e-01,9.456067e-01,8.352789e-05,3.284327e-09,3.795675e+01,7.976207e+00,2.998055e+01,3.968867e+01,1.699718e+02
2.078340e+06,2.405486e+01,6.954000e+04,8.048611e-01,9.454008e-01,9.456067e-01,8.356074e-05,3.284327e-09,3.795812e+01,7.976207e+00,2.998192e+01,3.968965e+01,1.699678e+02
2.078350e+06,2.405498e+01,6.955000e+04,8.049769e-01,9.454147e-01,9.456067e-01,8.359358e-05,3.284327e-09,3.795949e+01,7.976207e+00,2.998329e+01,3.969064e+01,1.699638e+02
2.078360e+06,2.405509e+01,6.956000e+04,8.050926e-01,9.454286e-01,9.456068e-01,8.362642e-05,3.284327e-09,3.796086e+01,7.976207e+00,2.998466e+01,3.969162e+01,1.699598e+02
2.078370e+06,2.405521e+01,6.957000e+04,8.052083e-01,9.454425e-01,9.456068e-01,8.365927e-05,3.284327e-09,3.796223e+01,7.976207e+00,2.998603e+01,3.969260e+01,1.699558e+02
2.078380e+06,2.405532e+01,6.958000e+04,8.053241e-01,9.454564e-01,9.456068e-01,8.369211e-05,3.284327e-09,3.796360e+01,7.976207e+00,2.998740e+01,3.969358e+01,1.699518e+02
2.078390e+06,2.405544e+01,6.959000e+04,8.054398e-01,9.454703e-01,9.456069e-01,8.372495e-05,3.284326e-09,3.796497e+01,7.976207e+00,2.998877e+01,3.969457e+01,1.699478e+02
2.078400e+06,2.405556e+01,6.960000e+04,8.055556e-01,9.454842e-01,9.456069e-01,8.375780e-05,3.284326e-09,3.796634e+01,7.976207e+00,2.999014e+01,3.969555e+01,1.699438e+02
2.078410e+06,2.405567e+01,6.961000e+04,8.056713e-01,9.454981e-01,9.456069e-01,8.379064e-05,3.284326e-09,3.796771e+01,7.976207e+00,2.999151e+01,3.969653e+01,1.699397e+02
2.078420e+06,2.405579e+01,6.962000e+04,8.057870e-01,9.455120e-01,9.456070e-01,8.382348e-05,3.284326e-09,3.796908e+01,7.976207e+00,2.999288e+01,3.969751e+01,1.699357e+02
2.078430e+06,2.405590e+01,6.963000e+04,8.059028e-01,9.455259e-01,9.456070e-01,8.385633e-05,3.284326e-09,3.797045e+01,7.976207e+00,2.999425e+01,3.969850e+01,1.699317e+02
2.078440e+06,2.405602e+01,6.964000e+04,8.060185e-01,9.455399e-01,9.456070e-01,8.388917e-05,3.284326e-09,3.797182e+01,7.976207e+00,2.999562e+01,3.969948e+01,1.699277e+02
2.078450e+06,2.405613e+01,6.965000e+04,8.061343e-01,9.455538e-01,9.456071e-01,8.392201e-05,3.284326e-09,3.797319e+01,7.976207e+00,2.999699e+01,3.970046e+01,1.699237e+02
2.078460e+06,2.405625e+01,6.966000e+04,8.062500e-01,9.455677e-01,9.456071e-01,8.395486e-05,3.284326e-09,3.797456e+01,7.976207e+00,2.999836e+01,3.970144e+01,1.699197e+02
2.078470e+06,2.405637e+01,6.967000e+04,8.063657e-01,9.455816e-01,9.456071e-01,8.398770e-05,3.284326e-09,3.797593e+01,7.976207e+00,2.999973e+01,3.970242e+01,1.699157e+02
2.078480e+06,2.405648e+01,6.968000e+04,8.064815e-01,9.455955e-01,9.456072e-01,8.402054e-05,3.284325e-09,3.797730e+01,7.976207e+00,3.000110e+01,3.970341e+01,1.699117e+02
2.078490e+06,2.405660e+01,6.969000e+04,8.065972e-01,9.456094e-01,9.456072e-01,8.405338e-05,3.284325e-09,3.797867e+01,7.976207e+00,3.000247e+01,3.970439e+01,1.699077e+02
2.078500e+06,2.405671e+01,6.970000e+04,8.067130e-01,9.456233e-01,9.456072e-01,8.408623e-05,3.284325e-09,3.798004e+01,7.976207e+00,3.000384e+01,3.970537e+01,1.699037e+02
2.078510e+06,2.405683e+01,6.971000e+04,8.068287e-01,9.456364e-01,9.456072e-01,8.411907e-05,3.284325e-09,3.798129e+01,7.976232e+00,3.000506e+01,3.970625e+01,1.699003e+02
2.078520e+06,2.405694e+01,6.972000e+04,8.069444e-01,9.456390e-01,9.456073e-01,8.415191e-05,3.284325e-09,3.798103e+01,7.976572e+00,3.000446e+01,3.970587e+01,1.699043e+02
2.078530e+06,2.405706e+01,6.973000e+04,8.070602e-01,9.456416e-01,9.456073e-01,8.418476e-05,3.284325e-09,3.798078e+01,7.976912e+00,3.000387e+01,3.970549e+01,1.699083e+02
2.078540e+06,2.405718e+01,6.974000e+04,8.071759e-01,9.456442e-01,9.456073e-01,8.421760e-05,3.284325e-09,3.798052e+01,7.977252e+00,3.000327e+01,3.970511e+01,1.699123e+02
2.078550e+06,2.405729e+01,6.975000e+04,8.072917e-01,9.456468e-01,9.456074e-01,8.425044e-05,3.284325e-09,3.798026e+01,7.977591e+00,3.000267e+01,3.970473e+01,1.699163e+02
2.078560e+06,2.405741e+01,6.976000e+04,8.074074e-01,9.456494e-01,9.456074e-01,8.428329e-05,3.284325e-09,3.798001e+01,7.977931e+00,3.000208e+01,3.970436e+01,1.699203e+02
2.078570e+06,2.405752e+01,6.977000e+04,8.075231e-01,9.456521e-01,9.456074e-01,8.431613e-05,3.284324e-09,3.797975e+01,7.978271e+00,3.000148e+01,3.970398e+01,1.699243e+02
2.078580e+06,2.405764e+01,6.978000e+04,8.076389e-01,9.456547e-01,9.456075e-01,8.434897e-05,3.284324e-09,3.797949e+01,7.978611e+00,3.000088e+01,3.970360e+01,1.699283e+02
2.078590e+06,2.405775e+01,6.979000e+04,8.077546e-01,9.456573e-01,9.456075e-01,8.438182e-05,3.284324e-09,3.797924e+01,7.978950e+00,3.000029e+01,3.970322e+01,1.699323e+02
2.078600e+06,2.405787e+01,6.980000e+04,8.078704e-01,9.456599e-01,9.456075e-01,8.441466e-05,3.284324e-09,3.797898e+01,7.979290e+00,2.999969e+01,3.970284e+01,1.699363e+02
2.078610e+06,2.405799e+01,6.981000e+04,8.079861e-01,9.456625e-01,9.456076e-01,8.444750e-05,3.284324e-09,3.797872e+01,7.979630e+00,2.999909e+01,3.970246e+01,1.699403e+02
2.078620e+06,2.405810e+01,6.982000e+04,8.081019e-01,9.456652e-01,9.456076e-01,8.448035e-05,3.284324e-09,3.797847e+01,7.979969e+00,2.999850e+01,3.970208e+01,1.699444e+02
2.078630e+06,2.405822e+01,6.983000e+04,8.082176e-01,9.456678e-01,9.456076e-01,8.451319e-05,3.284324e-09,3.797821e+01,7.980309e+00,2.999790e+01,3.970170e+01,1.699484e+02
2.078640e+06,2.405833e+01,6.984000e+04,8.083333e-01,9.456704e-01,9.456076e-01,8.454603e-05,3.284324e-09,3.797795e+01,7.980649e+00,2.999730e+01,3.970132e+01,1.699524e+02
2.078650e+06,2.405845e+01,6.985000e+04,8.084491e-01,9.456730e-01,9.456077e-01,8.457888e-05,3.284324e-09,3.797769e+01,7.980989e+00,2.999671e+01,3.970094e+01,1.699564e+02
2.078660e+06,2.405856e+01,6.986000e+04,8.085648e-01,9.456756e-01,9.456077e-01,8.461172e-05,3.284323e-09,3.797744e+01,7.981328e+00,2.999611e+01,3.970057e+01,1.699604e+02
2.078670e+06,2.405868e+01,6.987000e+04,8.086806e-01,9.456782e-01,9.456077e-01,8.464456e-05,3.284323e-09,3.797718e+01,7.981668e+00,2.999551e+01,3.970019e+01,1.699644e+02
2.078680e+06,2.405880e+01,6.988000e+04,8.087963e-01,9.456809e-01,9.456078e-01,8.467741e-05,3.284323e-09,3.797692e+01,7.982008e+00,2.999492e+01,3.969981e+01,1.699684e+02
2.078690e+06,2.405891e+01,6.989000e+04,8.089120e-01,9.456835e-01,9.456078e-01,8.471025e-05,3.284323e-09,3.797667e+01,7.982347e+00,2.999432e+01,3.969943e+01,1.699724e+02
2.078700e+06,2.405903e+01,6.990000e+04,8.090278e-01,9.456861e-01,9.456078e-01,8.474309e-05,3.284323e-09,3.797641e+01,7.982687e+00,2.999372e+01,3.969905e+01,1.699764e+02
2.078710e+06,2.405914e+01,6.991000e+04,8.091435e-01,9.456887e-01,9.456079e-01,8.477594e-05,3.284323e-09,3.797615e+01,7.983027e+00,2.999313e+01,3.969867e+01,1.699804e+02
2.078720e+06,2.405926e+01,6.992000e+04,8.092593e-01,9.456913e-01,9.456079e-01,8.480878e-05,3.284323e-09,3.797590e+01,7.983367e+00,2.999253e+01,3.969829e+01,1.699844e+02
2.078730e+06,2.405937e+01,6.993000e+04,8.093750e-01,9.456939e-01,9.456079e-01,8.484162e-05,3.284323e-09,3.797564e+01,7.983706e+00,2.999193e+01,3.969791e+01,1.699884e+02
2.078740e+06,2.405949e+01,6.994000e+04,8.094907e-01,9.456966e-01,9.456080e-01,8.487447e-05,3.284323e-09,3.797538e+01,7.984046e+00,2.999134e+01,3.969753e+01,1.699924e+02
2.078750e+06,2.405961e+01,6.995000e+04,8.096065e-01,9.456992e-01,9.456080e-01,8.490731e-05,3.284323e-09,3.797513e+01,7.984386e+00,2.999074e+01,3.969716e+01,1.699964e+02
2.078760e+06,2.405972e+01,6.996000e+04,8.097222e-01,9.457015e-01,9.456080e-01,8.494015e-05,3.284322e-09,3.797492e+01,7.984690e+00,2.999023e+01,3.969685e+01,1.700008e+02
2.078770e+06,2.405984e+01,6.997000e+04,8.098380e-01,9.457015e-01,9.456081e-01,8.497300e-05,3.284322e-09,3.797518e+01,7.984690e+00,2.999049e+01,3.969712e+01,1.700089e+02
2.078780e+06,2.405995e+01,6.998000e+04,8.099537e-01,9.457015e-01,9.456081e-01,8.500584e-05,3.284322e-09,3.797544e+01,7.984690e+00,2.999075e+01,3.969739e+01,1.700169e+02
2.078790e+06,2.406007e+01,6.999000e+04,8.100694e-01,9.457015e-01,9.456081e-01,8.503868e-05,3.284322e-09,3.797569e+01,7.984690e+00,2.999100e+01,3.969766e+01,1.700249e+02
2.078800e+06,2.406019e+01,7.000000e+04,8.101852e-01,9.457015e-01,9.456081e-01,8.507153e-05,3.284322e-09,3.797595e+01,7.984690e+00,2.999126e+01,3.969793e+01,1.700329e+02
2.078810e+06,2.406030e+01,7.001000e+04,8.103009e-01,9.457015e-01,9.456082e-01,8.510437e-05,3.284322e-09,3.797621e+01,7.984690e+00,2.999152e+01,3.969820e+01,1.700409e+02
2.078820e+06,2.406042e+01,7.002000e+04,8.104167e-01,9.457015e-01,9.456082e-01,8.513721e-05,3.284322e-09,3.797646e+01,7.984690e+00,2.999178e+01,3.969848e+01,1.700489e+02
2.078830e+06,2.406053e+01,7.003000e+04,8.105324e-01,9.457015e-01,9.456082e-01,8.517005e-05,3.284322e-09,3.797672e+01,7.984690e+00,2.999203e+01,3.969875e+01,1.700569e+02
2.078840e+06,2.406065e+01,7.004000e+04,8.106481e-01,9.457015e-01,9.456083e-01,8.520290e-05,3.284322e-09,3.797698e+01,7.984690e+00,2.999229e+01,3.969902e+01,1.700649e+02
2.078850e+06,2.406076e+01,7.005000e+04,8.107639e-01,9.457015e-01,9.456083e-01,8.523574e-05,3.284321e-09,3.797724e+01,7.984690e+00,2.999255e+01,3.969929e+01,1.700729e+02
2.078860e+06,2.406088e+01,7.006000e+04,8.108796e-01,9.457015e-01,9.456083e-01,8.526858e-05,3.284321e-09,3.797749e+01,7.984690e+00,2.999280e+01,3.969956e+01,1.700809e+02
2.078870e+06,2.406100e+01,7.007000e+04,8.109954e-01,9.457015e-01,9.456084e-01,8.530143e-05,3.284321e-09,3.797775e+01,7.984690e+00,2.999306e+01,3.969983e+01,1.700890e+02
2.078880e+06,2.406111e+01,7.008000e+04,8.111111e-01,9.457015e-01,9.456084e-01,8.533427e-05,3.284321e-09,3.797801e+01,7.984690e+00,2.999332e+01,3.970010e+01,1.700970e+02
2.078890e+06,2.406123e+01,7.009000e+04,8.112269e-01,9.457015e-01,9.456084e-01,8.536711e-05,3.284321e-09,3.797826e+01,7.984690e+00,2.999357e+01,3.970038e+01,1.701050e+02
2.078900e+06,2.406134e+01,7.010000e+04,8.113426e-01,9.457015e-01,9.456085e-01,8.539996e-05,3.284321e-09,3.797852e+01,7.984690e+00,2.999383e+01,3.970065e+01,1.701130e+02
2.078910e+06,2.406146e+01,7.011000e+04,8.114583e-01,9.457015e-01,9.456085e-01,8.543280e-05,3.284321e-09,3.797878e+01,7.984690e+00,2.999409e+01,3.970092e+01,1.701210e+02
2.078920e+06,2.406157e+01,7.012000e+04,8.115741e-01,9.457015e-01,9.456085e-01,8.546564e-05,3.284321e-09,3.797903e+01,7.984690e+00,2.999434e+01,3.970119e+01,1.701290e+02
2.078930e+06,2.406169e+01,7.013000e+04,8.116898e-01,9.457015e-01,9.456085e-01,8.549849e-05,3.284321e-09,3.797929e+01,7.984690e+00,2.999460e+01,3.970146e+01,1.701370e+02
2.078940e+06,2.406181e+01,7.014000e+04,8.118056e-01,9.457015e-01,9.456086e-01,8.553133e-05,3.284320e-09,3.797955e+01,7.984690e+00,2.999486e+01,3.970173e+01,1.701450e+02
2.078950e+06,2.406192e+01,7.015000e+04,8.119213e-01,9.457015e-01,9.456086e-01,8.556417e-05,3.284320e-09,3.797980e+01,7.984690e+00,2.999511e+01,3.970201e+01,1.701530e+02
2.078960e+06,2.406204e+01,7.016000e+04,8.120370e-01,9.457015e-01,9.456086e-01,8.559702e-05,3.284320e-09,3.798006e+01,7.984690e+00,2.999537e+01,3.970228e+01,1.701610e+02
2.078970e+06,2.406215e+01,7.017000e+04,8.121528e-01,9.457015e-01,9.456087e-01,8.562986e-05,3.284320e-09,3.798032e+01,7.984690e+00,2.999563e+01,3.970255e+01,1.701691e+02
2.078980e+06,2.406227e+01,7.018000e+04,8.122685e-01,9.457015e-01,9.456087e-01,8.566270e-05,3.284320e-09,3.798057e+01,7.984690e+00,2.999589e+01,3.970282e+01,1.701771e+02
2.078990e+06,2.406238e+01,7.019000e+04,8.123843e-01,9.457015e-01,9.456087e-01,8.569555e-05,3.284320e-09,3.798083e+01,7.984690e+00,2.999614e+01,3.970309e+01,1.701851e+02
2.079000e+06,2.406250e+01,7.020000e+04,8.125000e-01,9.457015e-01,9.456088e-01,8.572839e-05,3.284320e-09,3.798109e+01,7.984690e+00,2.999640e+01,3.970336e+01,1.701931e+02
2.079010e+06,2.406262e+01,7.021000e+04,8.126157e-01,9.457019e-01,9.456088e-01,8.576123e-05,3.284320e-09,3.798119e+01,7.984690e+00,2.999650e+01,3.970346e+01,1.702000e+02
2.079020e+06,2.406273e+01,7.022000e+04,8.127315e-01,9.457045e-01,9.456088e-01,8.579408e-05,3.284320e-09,3.798034e+01,7.984690e+00,2.999565e+01,3.970248e+01,1.702000e+02
2.079030e+06,2.406285e+01,7.023000e+04,8.128472e-01,9.457070e-01,9.456089e-01,8.582692e-05,3.284320e-09,3.797949e+01,7.984690e+00,2.999480e+01,3.970149e+01,1.702000e+02
2.079040e+06,2.406296e+01,7.024000e+04,8.129630e-01,9.457096e-01,9.456089e-01,8.585976e-05,3.284319e-09,3.797863e+01,7.984690e+00,2.999394e+01,3.970050e+01,1.702000e+02
2.079050e+06,2.406308e+01,7.025000e+04,8.130787e-01,9.457122e-01,9.456089e-01,8.589261e-05,3.284319e-09,3.797778e+01,7.984690e+00,2.999309e+01,3.969951e+01,1.702000e+02
2.079060e+06,2.406319e+01,7.026000e+04,8.131944e-01,9.457148e-01,9.456090e-01,8.592545e-05,3.284319e-09,3.797693e+01,7.984690e+00,2.999224e+01,3.969852e+01,1.702000e+02
2.079070e+06,2.406331e+01,7.027000e+04,8.133102e-01,9.457174e-01,9.456090e-01,8.595829e-05,3.284319e-09,3.797607e+01,7.984690e+00,2.999139e+01,3.969753e+01,1.702000e+02
2.079080e+06,2.406343e+01,7.028000e+04,8.134259e-01,9.457199e-01,9.456090e-01,8.599114e-05,3.284319e-09,3.797522e+01,7.984690e+00,2.999053e+01,3.969654e+01,1.702000e+02
2.079090e+06,2.406354e+01,7.029000e+04,8.135417e-01,9.457225e-01,9.456090e-01,8.602398e-05,3.284319e-09,3.797437e+01,7.984690e+00,2.998968e+01,3.969555e+01,1.702000e+02
2.079100e+06,2.406366e+01,7.030000e+04,8.136574e-01,9.457251e-01,9.456091e-01,8.605682e-05,3.284319e-09,3.797351e+01,7.984690e+00,2.998883e+01,3.969457e+01,1.702000e+02
2.079110e+06,2.406377e+01,7.031000e+04,8.137731e-01,9.457277e-01,9.456091e-01,8.608966e-05,3.284319e-09,3.797266e+01,7.984690e+00,2.998797e+01,3.969358e+01,1.702000e+02
2.079120e+06,2.406389e+01,7.032000e+04,8.138889e-01,9.457303e-01,9.456091e-01,8.612251e-05,3.284319e-09,3.797181e+01,7.984690e+00,2.998712e+01,3.969259e+01,1.702000e+02
2.079130e+06,2.406400e+01,7.033000e+04,8.140046e-01,9.457328e-01,9.456092e-01,8.615535e-05,3.284318e-09,3.797096e+01,7.984690e+00,2.998627e+01,3.969160e+01,1.702000e+02
2.079140e+06,2.406412e+01,7.034000e+04,8.141204e-01,9.457354e-01,9.456092e-01,8.618819e-05,3.284318e-09,3.797010e+01,7.984690e+00,2.998541e+01,3.969061e+01,1.702000e+02
2.079150e+06,2.406424e+01,7.035000e+04,8.142361e-01,9.457380e-01,9.456092e-01,8.622104e-05,3.284318e-09,3.796925e+01,7.984690e+00,2.998456e+01,3.968962e+01,1.702000e+02
2.079160e+06,2.406435e+01,7.036000e+04,8.143519e-01,9.457406e-01,9.456093e-01,8.625388e-05,3.284318e-09,3.796840e+01,7.984690e+00,2.998371e+01,3.968863e+01,1.702000e+02
2.079170e+06,2.406447e+01,7.037000e+04,8.144676e-01,9.457432e-01,9.456093e-01,8.628672e-05,3.284318e-09,3.796754e+01,7.984690e+00,2.998285e+01,3.968764e+01,1.702000e+02
2.079180e+06,2.406458e+01,7.038000e+04,8.145833e-01,9.457457e-01,9.456093e-01,8.631957e-05,3.284318e-09,3.796669e+01,7.984690e+00,2.998200e+01,3.968666e+01,1.702000e+02
2.079190e+06,2.406470e+01,7.039000e+04,8.146991e-01,9.457483e-01,9.456094e-01,8.635241e-05,3.284318e-09,3.796584e+01,7.984690e+00,2.998115e+01,3.968567e+01,1.702000e+02
2.079200e+06,2.406481e+01,7.040000e+04,8.148148e-01,9.457509e-01,9.456094e-01,8.638525e-05,3.284318e-09,3.796498e+01,7.984690e+00,2.998029e+01,3.968468e+01,1.702000e+02
2.079210e+06,2.406493e+01,7.041000e+04,8.149306e-01,9.457535e-01,9.456094e-01,8.641810e-05,3.284318e-09,3.796413e+01,7.984690e+00,2.997944e+01,3.968369e+01,1.702000e+02
2.079220e+06,2.406505e+01,7.042000e+04,8.150463e-01,9.457561e-01,9.456094e-01,8.645094e-05,3.284317e-09,3.796328e+01,7.984690e+00,2.997859e+01,3.968270e+01,1.702000e+02
2.079230e+06,2.406516e+01,7.043000e+04,8.151620e-01,9.457586e-01,9.456095e-01,8.648378e-05,3.284317e-09,3.796242e+01,7.984690e+00,2.997773e+01,3.968171e+01,1.702000e+02
2.079240e+06,2.406528e+01,7.044000e+04,8.152778e-01,9.457612e-01,9.456095e-01,8.651663e-05,3.284317e-09,3.796157e+01,7.984690e+00,2.997688e+01,3.968072e+01,1.702000e+02
2.079250e+06,2.406539e+01,7.045000e+04,8.153935e-01,9.457638e-01,9.456095e-01,8.654947e-05,3.284317e-09,3.796072e+01,7.984690e+00,2.997603e+01,3.967973e+01,1.702000e+02
2.079260e+06,2.406551e+01,7.046000e+04,8.155093e-01,9.457658e-01,9.456096e-01,8.658231e-05,3.284317e-09,3.795983e+01,7.984690e+00,2.997514e+01,3.967873e+01,1.702003e+02
2.079270e+06,2.406563e+01,7.047000e+04,8.156250e-01,9.457606e-01,9.456096e-01,8.661516e-05,3.284317e-09,3.795855e+01,7.984690e+00,2.997386e+01,3.967755e+01,1.702043e+02
2.079280e+06,2.406574e+01,7.048000e+04,8.157407e-01,9.457554e-01,9.456096e-01,8.664800e-05,3.284317e-09,3.795727e+01,7.984690e+00,2.997258e+01,3.967637e+01,1.702083e+02
2.079290e+06,2.406586e+01,7.049000e+04,8.158565e-01,9.457502e-01,9.456097e-01,8.668084e-05,3.284317e-09,3.795599e+01,7.984690e+00,2.997130e+01,3.967519e+01,1.702123e+02
2.079300e+06,2.406597e+01,7.050000e+04,8.159722e-01,9.457450e-01,9.456097e-01,8.671368e-05,3.284317e-09,3.795471e+01,7.984690e+00,2.997002e+01,3.967401e+01,1.702163e+02
2.079310e+06,2.406609e+01,7.051000e+04,8.160880e-01,9.457398e-01,9.456097e-01,8.674653e-05,3.284316e-09,3.795343e+01,7.984690e+00,2.996874e+01,3.967283e+01,1.702203e+02
2.079320e+06,2.406620e+01,7.052000e+04,8.162037e-01,9.457346e-01,9.456098e-01,8.677937e-05,3.284316e-09,3.795215e+01,7.984690e+00,2.996746e+01,3.967165e+01,1.702243e+02
2.079330e+06,2.406632e+01,7.053000e+04,8.163194e-01,9.457294e-01,9.456098e-01,8.681221e-05,3.284316e-09,3.795087e+01,7.984690e+00,2.996618e+01,3.967047e+01,1.702283e+02
2.079340e+06,2.406644e+01,7.054000e+04,8.164352e-01,9.457243e-01,9.456098e-01,8.684506e-05,3.284316e-09,3.794959e+01,7.984690e+00,2.996490e+01,3.966930e+01,1.702322e+02
2.079350e+06,2.406655e+01,7.055000e+04,8.165509e-01,9.457191e-01,9.456099e-01,8.687790e-05,3.284316e-09,3.794831e+01,7.984690e+00,2.996362e+01,3.966812e+01,1.702362e+02
2.079360e+06,2.406667e+01,7.056000e+04,8.166667e-01,9.457139e-01,9.456099e-01,8.691074e-05,3.284316e-09,3.794703e+01,7.984690e+00,2.996234e+01,3.966694e+01,1.702402e+02
2.079370e+06,2.406678e+01,7.057000e+04,8.167824e-01,9.457087e-01,9.456099e-01,8.694359e-05,3.284316e-09,3.794575e+01,7.984690e+00,2.996106e+01,3.966576e+01,1.702442e+02
