Repository: brandonlampe/CS_Data

# Repository for Crushed Salt Data
**Grant No: 456417**

This is a work in progress!

## Repository Content

### Directory Names
A uniform namining structure still in progress, but in general directories are named according to the following:
 - Names contain no spaces, a single underscore "_" will be used as a file name seperator.
 - Files are for the Crushed Salt Project (CSP); therefore, the first three charaters of each file are "CSP".
 - Folders are organized by which frame the test was performed on i.e., A2 or A3.
 - The fifth and sixth charaters of each file name will therefore be "A" followed by the frame number.

File: UNM_WP_HY_175_09/STAGE18/CREEP_FIT/175_09_STAGE18_CREEP_OUT.csv (part 31 of 101)
Analysis by Brandon Lampe, performed on: 2016/07/12 20:52:28
Experimental results below begin at: 2016/05/01 15:26:02
Duration (sec),Duration (day),Elapsed Time (sec),Elapsed Time (day),Interpolated Fractional Density,Fit to Fractional Density,Fit to Volume Strain,Fit to Volume Strain Rate (1/sec),Confining Pressure (MPa),Pore Pressure (MPa),Terzaghi Pressure (MPa),Solid Pressure (MPa),Temperature (C))
2.079380e+06,2.406690e+01,7.058000e+04,8.168981e-01,9.457035e-01,9.456099e-01,8.697643e-05,3.284316e-09,3.794447e+01,7.984690e+00,2.995978e+01,3.966458e+01,1.702482e+02
2.079390e+06,2.406701e+01,7.059000e+04,8.170139e-01,9.456983e-01,9.456100e-01,8.700927e-05,3.284316e-09,3.794319e+01,7.984690e+00,2.995850e+01,3.966340e+01,1.702522e+02
2.079400e+06,2.406713e+01,7.060000e+04,8.171296e-01,9.456931e-01,9.456100e-01,8.704212e-05,3.284316e-09,3.794191e+01,7.984690e+00,2.995722e+01,3.966222e+01,1.702562e+02
2.079410e+06,2.406725e+01,7.061000e+04,8.172454e-01,9.456879e-01,9.456100e-01,8.707496e-05,3.284315e-09,3.794063e+01,7.984690e+00,2.995594e+01,3.966104e+01,1.702602e+02
2.079420e+06,2.406736e+01,7.062000e+04,8.173611e-01,9.456827e-01,9.456101e-01,8.710780e-05,3.284315e-09,3.793935e+01,7.984690e+00,2.995466e+01,3.965986e+01,1.702642e+02
2.079430e+06,2.406748e+01,7.063000e+04,8.174769e-01,9.456776e-01,9.456101e-01,8.714065e-05,3.284315e-09,3.793807e+01,7.984690e+00,2.995338e+01,3.965868e+01,1.702682e+02
2.079440e+06,2.406759e+01,7.064000e+04,8.175926e-01,9.456724e-01,9.456101e-01,8.717349e-05,3.284315e-09,3.793679e+01,7.984690e+00,2.995210e+01,3.965750e+01,1.702722e+02
2.079450e+06,2.406771e+01,7.065000e+04,8.177083e-01,9.456672e-01,9.456102e-01,8.720633e-05,3.284315e-09,3.793551e+01,7.984690e+00,2.995082e+01,3.965632e+01,1.702761e+02
2.079460e+06,2.406782e+01,7.066000e+04,8.178241e-01,9.456620e-01,9.456102e-01,8.723918e-05,3.284315e-09,3.793423e+01,7.984690e+00,2.994954e+01,3.965514e+01,1.702801e+02
2.079470e+06,2.406794e+01,7.067000e+04,8.179398e-01,9.456568e-01,9.456102e-01,8.727202e-05,3.284315e-09,3.793295e+01,7.984690e+00,2.994826e+01,3.965396e+01,1.702841e+02
2.079480e+06,2.406806e+01,7.068000e+04,8.180556e-01,9.456516e-01,9.456103e-01,8.730486e-05,3.284315e-09,3.793167e+01,7.984690e+00,2.994698e+01,3.965278e+01,1.702881e+02
2.079490e+06,2.406817e+01,7.069000e+04,8.181713e-01,9.456464e-01,9.456103e-01,8.733770e-05,3.284315e-09,3.793039e+01,7.984690e+00,2.994570e+01,3.965160e+01,1.702921e+02
2.079500e+06,2.406829e+01,7.070000e+04,8.182870e-01,9.456412e-01,9.456103e-01,8.737055e-05,3.284314e-09,3.792911e+01,7.984690e+00,2.994442e+01,3.965042e+01,1.702961e+02
2.079510e+06,2.406840e+01,7.071000e+04,8.184028e-01,9.456359e-01,9.456103e-01,8.740339e-05,3.284314e-09,3.792787e+01,7.984690e+00,2.994318e+01,3.964929e+01,1.702999e+02
2.079520e+06,2.406852e+01,7.072000e+04,8.185185e-01,9.456254e-01,9.456104e-01,8.743623e-05,3.284314e-09,3.792813e+01,7.984690e+00,2.994344e+01,3.964991e+01,1.702959e+02
2.079530e+06,2.406863e+01,7.073000e+04,8.186343e-01,9.456150e-01,9.456104e-01,8.746908e-05,3.284314e-09,3.792838e+01,7.984690e+00,2.994369e+01,3.965053e+01,1.702919e+02
2.079540e+06,2.406875e+01,7.074000e+04,8.187500e-01,9.456045e-01,9.456104e-01,8.750192e-05,3.284314e-09,3.792864e+01,7.984690e+00,2.994395e+01,3.965116e+01,1.702878e+02
2.079550e+06,2.406887e+01,7.075000e+04,8.188657e-01,9.455940e-01,9.456105e-01,8.753476e-05,3.284314e-09,3.792890e+01,7.984690e+00,2.994421e+01,3.965178e+01,1.702838e+02
2.079560e+06,2.406898e+01,7.076000e+04,8.189815e-01,9.455835e-01,9.456105e-01,8.756761e-05,3.284314e-09,3.792916e+01,7.984690e+00,2.994447e+01,3.965240e+01,1.702798e+02
2.079570e+06,2.406910e+01,7.077000e+04,8.190972e-01,9.455731e-01,9.456105e-01,8.760045e-05,3.284314e-09,3.792941e+01,7.984690e+00,2.994473e+01,3.965303e+01,1.702758e+02
2.079580e+06,2.406921e+01,7.078000e+04,8.192130e-01,9.455626e-01,9.456106e-01,8.763329e-05,3.284314e-09,3.792967e+01,7.984690e+00,2.994498e+01,3.965365e+01,1.702718e+02
2.079590e+06,2.406933e+01,7.079000e+04,8.193287e-01,9.455521e-01,9.456106e-01,8.766614e-05,3.284313e-09,3.792993e+01,7.984690e+00,2.994524e+01,3.965427e+01,1.702678e+02
2.079600e+06,2.406944e+01,7.080000e+04,8.194444e-01,9.455416e-01,9.456106e-01,8.769898e-05,3.284313e-09,3.793019e+01,7.984690e+00,2.994550e+01,3.965490e+01,1.702637e+02
2.079610e+06,2.406956e+01,7.081000e+04,8.195602e-01,9.455312e-01,9.456107e-01,8.773182e-05,3.284313e-09,3.793045e+01,7.984690e+00,2.994576e+01,3.965552e+01,1.702597e+02
2.079620e+06,2.406968e+01,7.082000e+04,8.196759e-01,9.455207e-01,9.456107e-01,8.776467e-05,3.284313e-09,3.793070e+01,7.984690e+00,2.994601e+01,3.965614e+01,1.702557e+02
2.079630e+06,2.406979e+01,7.083000e+04,8.197917e-01,9.455102e-01,9.456107e-01,8.779751e-05,3.284313e-09,3.793096e+01,7.984690e+00,2.994627e+01,3.965677e+01,1.702517e+02
2.079640e+06,2.406991e+01,7.084000e+04,8.199074e-01,9.454997e-01,9.456108e-01,8.783035e-05,3.284313e-09,3.793122e+01,7.984690e+00,2.994653e+01,3.965739e+01,1.702477e+02
2.079650e+06,2.407002e+01,7.085000e+04,8.200231e-01,9.454893e-01,9.456108e-01,8.786320e-05,3.284313e-09,3.793148e+01,7.984690e+00,2.994679e+01,3.965801e+01,1.702436e+02
2.079660e+06,2.407014e+01,7.086000e+04,8.201389e-01,9.454788e-01,9.456108e-01,8.789604e-05,3.284313e-09,3.793173e+01,7.984690e+00,2.994704e+01,3.965864e+01,1.702396e+02
2.079670e+06,2.407025e+01,7.087000e+04,8.202546e-01,9.454683e-01,9.456108e-01,8.792888e-05,3.284313e-09,3.793199e+01,7.984690e+00,2.994730e+01,3.965926e+01,1.702356e+02
2.079680e+06,2.407037e+01,7.088000e+04,8.203704e-01,9.454578e-01,9.456109e-01,8.796172e-05,3.284312e-09,3.793225e+01,7.984690e+00,2.994756e+01,3.965988e+01,1.702316e+02
2.079690e+06,2.407049e+01,7.089000e+04,8.204861e-01,9.454474e-01,9.456109e-01,8.799457e-05,3.284312e-09,3.793251e+01,7.984690e+00,2.994782e+01,3.966051e+01,1.702276e+02
2.079700e+06,2.407060e+01,7.090000e+04,8.206019e-01,9.454369e-01,9.456109e-01,8.802741e-05,3.284312e-09,3.793277e+01,7.984690e+00,2.994808e+01,3.966113e+01,1.702235e+02
2.079710e+06,2.407072e+01,7.091000e+04,8.207176e-01,9.454264e-01,9.456110e-01,8.806025e-05,3.284312e-09,3.793302e+01,7.984690e+00,2.994833e+01,3.966175e+01,1.702195e+02
2.079720e+06,2.407083e+01,7.092000e+04,8.208333e-01,9.454159e-01,9.456110e-01,8.809310e-05,3.284312e-09,3.793328e+01,7.984690e+00,2.994859e+01,3.966238e+01,1.702155e+02
2.079730e+06,2.407095e+01,7.093000e+04,8.209491e-01,9.454055e-01,9.456110e-01,8.812594e-05,3.284312e-09,3.793354e+01,7.984690e+00,2.994885e+01,3.966300e+01,1.702115e+02
2.079740e+06,2.407106e+01,7.094000e+04,8.210648e-01,9.453950e-01,9.456111e-01,8.815878e-05,3.284312e-09,3.793380e+01,7.984690e+00,2.994911e+01,3.966363e+01,1.702075e+02
2.079750e+06,2.407118e+01,7.095000e+04,8.211806e-01,9.453845e-01,9.456111e-01,8.819163e-05,3.284312e-09,3.793405e+01,7.984690e+00,2.994936e+01,3.966425e+01,1.702035e+02
2.079760e+06,2.407130e+01,7.096000e+04,8.212963e-01,9.453762e-01,9.456111e-01,8.822447e-05,3.284312e-09,3.793431e+01,7.984690e+00,2.994962e+01,3.966480e+01,1.702000e+02
2.079770e+06,2.407141e+01,7.097000e+04,8.214120e-01,9.453814e-01,9.456112e-01,8.825731e-05,3.284312e-09,3.793457e+01,7.984690e+00,2.994988e+01,3.966490e+01,1.702000e+02
2.079780e+06,2.407153e+01,7.098000e+04,8.215278e-01,9.453866e-01,9.456112e-01,8.829016e-05,3.284311e-09,3.793482e+01,7.984690e+00,2.995013e+01,3.966499e+01,1.702000e+02
2.079790e+06,2.407164e+01,7.099000e+04,8.216435e-01,9.453917e-01,9.456112e-01,8.832300e-05,3.284311e-09,3.793508e+01,7.984690e+00,2.995039e+01,3.966509e+01,1.702000e+02
2.079800e+06,2.407176e+01,7.100000e+04,8.217593e-01,9.453969e-01,9.456113e-01,8.835584e-05,3.284311e-09,3.793533e+01,7.984690e+00,2.995064e+01,3.966519e+01,1.702000e+02
2.079810e+06,2.407187e+01,7.101000e+04,8.218750e-01,9.454021e-01,9.456113e-01,8.838869e-05,3.284311e-09,3.793559e+01,7.984690e+00,2.995090e+01,3.966528e+01,1.702000e+02
2.079820e+06,2.407199e+01,7.102000e+04,8.219907e-01,9.454072e-01,9.456113e-01,8.842153e-05,3.284311e-09,3.793584e+01,7.984690e+00,2.995115e+01,3.966538e+01,1.702000e+02
2.079830e+06,2.407211e+01,7.103000e+04,8.221065e-01,9.454124e-01,9.456113e-01,8.845437e-05,3.284311e-09,3.793610e+01,7.984690e+00,2.995141e+01,3.966548e+01,1.702000e+02
2.079840e+06,2.407222e+01,7.104000e+04,8.222222e-01,9.454176e-01,9.456114e-01,8.848721e-05,3.284311e-09,3.793635e+01,7.984690e+00,2.995166e+01,3.966557e+01,1.702000e+02
2.079850e+06,2.407234e+01,7.105000e+04,8.223380e-01,9.454228e-01,9.456114e-01,8.852006e-05,3.284311e-09,3.793661e+01,7.984690e+00,2.995192e+01,3.966567e+01,1.702000e+02
2.079860e+06,2.407245e+01,7.106000e+04,8.224537e-01,9.454279e-01,9.456114e-01,8.855290e-05,3.284311e-09,3.793686e+01,7.984690e+00,2.995217e+01,3.966576e+01,1.702000e+02
2.079870e+06,2.407257e+01,7.107000e+04,8.225694e-01,9.454331e-01,9.456115e-01,8.858574e-05,3.284310e-09,3.793712e+01,7.984690e+00,2.995243e+01,3.966586e+01,1.702000e+02
2.079880e+06,2.407269e+01,7.108000e+04,8.226852e-01,9.454383e-01,9.456115e-01,8.861859e-05,3.284310e-09,3.793737e+01,7.984690e+00,2.995268e+01,3.966596e+01,1.702000e+02
2.079890e+06,2.407280e+01,7.109000e+04,8.228009e-01,9.454434e-01,9.456115e-01,8.865143e-05,3.284310e-09,3.793763e+01,7.984690e+00,2.995294e+01,3.966605e+01,1.702000e+02
2.079900e+06,2.407292e+01,7.110000e+04,8.229167e-01,9.454486e-01,9.456116e-01,8.868427e-05,3.284310e-09,3.793788e+01,7.984690e+00,2.995319e+01,3.966615e+01,1.702000e+02
2.079910e+06,2.407303e+01,7.111000e+04,8.230324e-01,9.454538e-01,9.456116e-01,8.871712e-05,3.284310e-09,3.793814e+01,7.984690e+00,2.995345e+01,3.966625e+01,1.702000e+02
2.079920e+06,2.407315e+01,7.112000e+04,8.231481e-01,9.454589e-01,9.456116e-01,8.874996e-05,3.284310e-09,3.793839e+01,7.984690e+00,2.995370e+01,3.966634e+01,1.702000e+02
2.079930e+06,2.407326e+01,7.113000e+04,8.232639e-01,9.454641e-01,9.456117e-01,8.878280e-05,3.284310e-09,3.793865e+01,7.984690e+00,2.995396e+01,3.966644e+01,1.702000e+02
2.079940e+06,2.407338e+01,7.114000e+04,8.233796e-01,9.454693e-01,9.456117e-01,8.881565e-05,3.284310e-09,3.793890e+01,7.984690e+00,2.995421e+01,3.966654e+01,1.702000e+02
2.079950e+06,2.407350e+01,7.115000e+04,8.234954e-01,9.454744e-01,9.456117e-01,8.884849e-05,3.284310e-09,3.793916e+01,7.984690e+00,2.995447e+01,3.966663e+01,1.702000e+02
2.079960e+06,2.407361e+01,7.116000e+04,8.236111e-01,9.454796e-01,9.456117e-01,8.888133e-05,3.284309e-09,3.793941e+01,7.984690e+00,2.995472e+01,3.966673e+01,1.702000e+02
2.079970e+06,2.407373e+01,7.117000e+04,8.237269e-01,9.454848e-01,9.456118e-01,8.891417e-05,3.284309e-09,3.793967e+01,7.984690e+00,2.995498e+01,3.966683e+01,1.702000e+02
2.079980e+06,2.407384e+01,7.118000e+04,8.238426e-01,9.454900e-01,9.456118e-01,8.894702e-05,3.284309e-09,3.793992e+01,7.984690e+00,2.995523e+01,3.966692e+01,1.702000e+02
2.079990e+06,2.407396e+01,7.119000e+04,8.239583e-01,9.454951e-01,9.456118e-01,8.897986e-05,3.284309e-09,3.794018e+01,7.984690e+00,2.995549e+01,3.966702e+01,1.702000e+02
2.080000e+06,2.407407e+01,7.120000e+04,8.240741e-01,9.455003e-01,9.456119e-01,8.901270e-05,3.284309e-09,3.794043e+01,7.984690e+00,2.995574e+01,3.966712e+01,1.702000e+02
2.080010e+06,2.407419e+01,7.121000e+04,8.241898e-01,9.455055e-01,9.456119e-01,8.904555e-05,3.284309e-09,3.794069e+01,7.984690e+00,2.995600e+01,3.966721e+01,1.702000e+02
2.080020e+06,2.407431e+01,7.122000e+04,8.243056e-01,9.455107e-01,9.456119e-01,8.907839e-05,3.284309e-09,3.794180e+01,7.984690e+00,2.995712e+01,3.966822e+01,1.702000e+02
2.080030e+06,2.407442e+01,7.123000e+04,8.244213e-01,9.455160e-01,9.456120e-01,8.911123e-05,3.284309e-09,3.794292e+01,7.984690e+00,2.995823e+01,3.966922e+01,1.702000e+02
2.080040e+06,2.407454e+01,7.124000e+04,8.245370e-01,9.455212e-01,9.456120e-01,8.914408e-05,3.284309e-09,3.794404e+01,7.984690e+00,2.995935e+01,3.967023e+01,1.702000e+02
2.080050e+06,2.407465e+01,7.125000e+04,8.246528e-01,9.455265e-01,9.456120e-01,8.917692e-05,3.284309e-09,3.794516e+01,7.984690e+00,2.996047e+01,3.967123e+01,1.702000e+02
2.080060e+06,2.407477e+01,7.126000e+04,8.247685e-01,9.455317e-01,9.456121e-01,8.920976e-05,3.284308e-09,3.794627e+01,7.984690e+00,2.996158e+01,3.967224e+01,1.702000e+02
2.080070e+06,2.407488e+01,7.127000e+04,8.248843e-01,9.455370e-01,9.456121e-01,8.924261e-05,3.284308e-09,3.794739e+01,7.984690e+00,2.996270e+01,3.967324e+01,1.702000e+02
2.080080e+06,2.407500e+01,7.128000e+04,8.250000e-01,9.455422e-01,9.456121e-01,8.927545e-05,3.284308e-09,3.794851e+01,7.984690e+00,2.996382e+01,3.967425e+01,1.702000e+02
2.080090e+06,2.407512e+01,7.129000e+04,8.251157e-01,9.455475e-01,9.456122e-01,8.930829e-05,3.284308e-09,3.794962e+01,7.984690e+00,2.996493e+01,3.967525e+01,1.702000e+02
2.080100e+06,2.407523e+01,7.130000e+04,8.252315e-01,9.455527e-01,9.456122e-01,8.934113e-05,3.284308e-09,3.795074e+01,7.984690e+00,2.996605e+01,3.967626e+01,1.702000e+02
2.080110e+06,2.407535e+01,7.131000e+04,8.253472e-01,9.455580e-01,9.456122e-01,8.937398e-05,3.284308e-09,3.795186e+01,7.984690e+00,2.996717e+01,3.967727e+01,1.702000e+02
2.080120e+06,2.407546e+01,7.132000e+04,8.254630e-01,9.455632e-01,9.456122e-01,8.940682e-05,3.284308e-09,3.795297e+01,7.984690e+00,2.996828e+01,3.967827e+01,1.702000e+02
2.080130e+06,2.407558e+01,7.133000e+04,8.255787e-01,9.455685e-01,9.456123e-01,8.943966e-05,3.284308e-09,3.795409e+01,7.984690e+00,2.996940e+01,3.967928e+01,1.702000e+02
2.080140e+06,2.407569e+01,7.134000e+04,8.256944e-01,9.455737e-01,9.456123e-01,8.947251e-05,3.284308e-09,3.795521e+01,7.984690e+00,2.997052e+01,3.968028e+01,1.702000e+02
2.080150e+06,2.407581e+01,7.135000e+04,8.258102e-01,9.455790e-01,9.456123e-01,8.950535e-05,3.284307e-09,3.795633e+01,7.984690e+00,2.997164e+01,3.968129e+01,1.702000e+02
2.080160e+06,2.407593e+01,7.136000e+04,8.259259e-01,9.455842e-01,9.456124e-01,8.953819e-05,3.284307e-09,3.795744e+01,7.984690e+00,2.997275e+01,3.968229e+01,1.702000e+02
2.080170e+06,2.407604e+01,7.137000e+04,8.260417e-01,9.455895e-01,9.456124e-01,8.957104e-05,3.284307e-09,3.795856e+01,7.984690e+00,2.997387e+01,3.968330e+01,1.702000e+02
2.080180e+06,2.407616e+01,7.138000e+04,8.261574e-01,9.455948e-01,9.456124e-01,8.960388e-05,3.284307e-09,3.795968e+01,7.984690e+00,2.997499e+01,3.968430e+01,1.702000e+02
2.080190e+06,2.407627e+01,7.139000e+04,8.262731e-01,9.456000e-01,9.456125e-01,8.963672e-05,3.284307e-09,3.796079e+01,7.984690e+00,2.997610e+01,3.968531e+01,1.702000e+02
2.080200e+06,2.407639e+01,7.140000e+04,8.263889e-01,9.456053e-01,9.456125e-01,8.966957e-05,3.284307e-09,3.796191e+01,7.984690e+00,2.997722e+01,3.968631e+01,1.702000e+02
2.080210e+06,2.407650e+01,7.141000e+04,8.265046e-01,9.456105e-01,9.456125e-01,8.970241e-05,3.284307e-09,3.796303e+01,7.984690e+00,2.997834e+01,3.968732e+01,1.702000e+02
2.080220e+06,2.407662e+01,7.142000e+04,8.266204e-01,9.456158e-01,9.456126e-01,8.973525e-05,3.284307e-09,3.796414e+01,7.984690e+00,2.997945e+01,3.968832e+01,1.702000e+02
2.080230e+06,2.407674e+01,7.143000e+04,8.267361e-01,9.456210e-01,9.456126e-01,8.976809e-05,3.284307e-09,3.796526e+01,7.984690e+00,2.998057e+01,3.968933e+01,1.702000e+02
2.080240e+06,2.407685e+01,7.144000e+04,8.268519e-01,9.456263e-01,9.456126e-01,8.980094e-05,3.284306e-09,3.796638e+01,7.984690e+00,2.998169e+01,3.969033e+01,1.702000e+02
2.080250e+06,2.407697e+01,7.145000e+04,8.269676e-01,9.456315e-01,9.456126e-01,8.983378e-05,3.284306e-09,3.796749e+01,7.984690e+00,2.998280e+01,3.969134e+01,1.702000e+02
2.080260e+06,2.407708e+01,7.146000e+04,8.270833e-01,9.456368e-01,9.456127e-01,8.986662e-05,3.284306e-09,3.796848e+01,7.984690e+00,2.998379e+01,3.969221e+01,1.702000e+02
2.080270e+06,2.407720e+01,7.147000e+04,8.271991e-01,9.456419e-01,9.456127e-01,8.989947e-05,3.284306e-09,3.796848e+01,7.984690e+00,2.998379e+01,3.969203e+01,1.702000e+02
2.080280e+06,2.407731e+01,7.148000e+04,8.273148e-01,9.456471e-01,9.456127e-01,8.993231e-05,3.284306e-09,3.796848e+01,7.984690e+00,2.998379e+01,3.969186e+01,1.702000e+02
2.080290e+06,2.407743e+01,7.149000e+04,8.274306e-01,9.456523e-01,9.456128e-01,8.996515e-05,3.284306e-09,3.796848e+01,7.984690e+00,2.998379e+01,3.969169e+01,1.702000e+02
2.080300e+06,2.407755e+01,7.150000e+04,8.275463e-01,9.456574e-01,9.456128e-01,8.999800e-05,3.284306e-09,3.796848e+01,7.984690e+00,2.998379e+01,3.969151e+01,1.702000e+02
2.080310e+06,2.407766e+01,7.151000e+04,8.276620e-01,9.456626e-01,9.456128e-01,9.003084e-05,3.284306e-09,3.796848e+01,7.984690e+00,2.998379e+01,3.969134e+01,1.702000e+02
2.080320e+06,2.407778e+01,7.152000e+04,8.277778e-01,9.456678e-01,9.456129e-01,9.006368e-05,3.284306e-09,3.796848e+01,7.984690e+00,2.998379e+01,3.969117e+01,1.702000e+02
2.080330e+06,2.407789e+01,7.153000e+04,8.278935e-01,9.456730e-01,9.456129e-01,9.009653e-05,3.284305e-09,3.796848e+01,7.984690e+00,2.998379e+01,3.969099e+01,1.702000e+02
2.080340e+06,2.407801e+01,7.154000e+04,8.280093e-01,9.456781e-01,9.456129e-01,9.012937e-05,3.284305e-09,3.796848e+01,7.984690e+00,2.998379e+01,3.969082e+01,1.702000e+02
2.080350e+06,2.407812e+01,7.155000e+04,8.281250e-01,9.456833e-01,9.456130e-01,9.016221e-05,3.284305e-09,3.796848e+01,7.984690e+00,2.998379e+01,3.969065e+01,1.702000e+02
2.080360e+06,2.407824e+01,7.156000e+04,8.282407e-01,9.456885e-01,9.456130e-01,9.019505e-05,3.284305e-09,3.796848e+01,7.984690e+00,2.998379e+01,3.969047e+01,1.702000e+02
2.080370e+06,2.407836e+01,7.157000e+04,8.283565e-01,9.456936e-01,9.456130e-01,9.022790e-05,3.284305e-09,3.796848e+01,7.984690e+00,2.998379e+01,3.969030e+01,1.702000e+02
2.080380e+06,2.407847e+01,7.158000e+04,8.284722e-01,9.456988e-01,9.456131e-01,9.026074e-05,3.284305e-09,3.796848e+01,7.984690e+00,2.998379e+01,3.969013e+01,1.702000e+02
2.080390e+06,2.407859e+01,7.159000e+04,8.285880e-01,9.457040e-01,9.456131e-01,9.029358e-05,3.284305e-09,3.796848e+01,7.984690e+00,2.998379e+01,3.968995e+01,1.702000e+02
2.080400e+06,2.407870e+01,7.160000e+04,8.287037e-01,9.457092e-01,9.456131e-01,9.032643e-05,3.284305e-09,3.796848e+01,7.984690e+00,2.998379e+01,3.968978e+01,1.702000e+02
2.080410e+06,2.407882e+01,7.161000e+04,8.288194e-01,9.457143e-01,9.456131e-01,9.035927e-05,3.284305e-09,3.796848e+01,7.984690e+00,2.998379e+01,3.968961e+01,1.702000e+02
2.080420e+06,2.407894e+01,7.162000e+04,8.289352e-01,9.457195e-01,9.456132e-01,9.039211e-05,3.284305e-09,3.796848e+01,7.984690e+00,2.998379e+01,3.968943e+01,1.702000e+02
2.080430e+06,2.407905e+01,7.163000e+04,8.290509e-01,9.457247e-01,9.456132e-01,9.042496e-05,3.284304e-09,3.796848e+01,7.984690e+00,2.998379e+01,3.968926e+01,1.702000e+02
2.080440e+06,2.407917e+01,7.164000e+04,8.291667e-01,9.457298e-01,9.456132e-01,9.045780e-05,3.284304e-09,3.796848e+01,7.984690e+00,2.998379e+01,3.968909e+01,1.702000e+02
2.080450e+06,2.407928e+01,7.165000e+04,8.292824e-01,9.457350e-01,9.456133e-01,9.049064e-05,3.284304e-09,3.796848e+01,7.984690e+00,2.998379e+01,3.968891e+01,1.702000e+02
2.080460e+06,2.407940e+01,7.166000e+04,8.293981e-01,9.457402e-01,9.456133e-01,9.052348e-05,3.284304e-09,3.796848e+01,7.984690e+00,2.998379e+01,3.968874e+01,1.702000e+02
2.080470e+06,2.407951e+01,7.167000e+04,8.295139e-01,9.457454e-01,9.456133e-01,9.055633e-05,3.284304e-09,3.796848e+01,7.984690e+00,2.998379e+01,3.968857e+01,1.702000e+02
2.080480e+06,2.407963e+01,7.168000e+04,8.296296e-01,9.457505e-01,9.456134e-01,9.058917e-05,3.284304e-09,3.796848e+01,7.984690e+00,2.998379e+01,3.968839e+01,1.702000e+02
2.080490e+06,2.407975e+01,7.169000e+04,8.297454e-01,9.457557e-01,9.456134e-01,9.062201e-05,3.284304e-09,3.796848e+01,7.984690e+00,2.998379e+01,3.968822e+01,1.702000e+02
2.080500e+06,2.407986e+01,7.170000e+04,8.298611e-01,9.457609e-01,9.456134e-01,9.065486e-05,3.284304e-09,3.796848e+01,7.984690e+00,2.998379e+01,3.968805e+01,1.702000e+02
2.080510e+06,2.407998e+01,7.171000e+04,8.299769e-01,9.457660e-01,9.456135e-01,9.068770e-05,3.284304e-09,3.796848e+01,7.984690e+00,2.998379e+01,3.968787e+01,1.702000e+02
2.080520e+06,2.408009e+01,7.172000e+04,8.300926e-01,9.457611e-01,9.456135e-01,9.072054e-05,3.284303e-09,3.796689e+01,7.984358e+00,2.998254e+01,3.968638e+01,1.702000e+02
2.080530e+06,2.408021e+01,7.173000e+04,8.302083e-01,9.457559e-01,9.456135e-01,9.075339e-05,3.284303e-09,3.796526e+01,7.984017e+00,2.998125e+01,3.968485e+01,1.702000e+02
2.080540e+06,2.408032e+01,7.174000e+04,8.303241e-01,9.457506e-01,9.456135e-01,9.078623e-05,3.284303e-09,3.796363e+01,7.983676e+00,2.997995e+01,3.968331e+01,1.702000e+02
2.080550e+06,2.408044e+01,7.175000e+04,8.304398e-01,9.457454e-01,9.456136e-01,9.081907e-05,3.284303e-09,3.796200e+01,7.983335e+00,2.997866e+01,3.968178e+01,1.702000e+02
2.080560e+06,2.408056e+01,7.176000e+04,8.305556e-01,9.457402e-01,9.456136e-01,9.085192e-05,3.284303e-09,3.796036e+01,7.982994e+00,2.997737e+01,3.968025e+01,1.702000e+02
2.080570e+06,2.408067e+01,7.177000e+04,8.306713e-01,9.457350e-01,9.456136e-01,9.088476e-05,3.284303e-09,3.795873e+01,7.982654e+00,2.997608e+01,3.967872e+01,1.702000e+02
2.080580e+06,2.408079e+01,7.178000e+04,8.307870e-01,9.457297e-01,9.456137e-01,9.091760e-05,3.284303e-09,3.795710e+01,7.982313e+00,2.997479e+01,3.967719e+01,1.702000e+02
2.080590e+06,2.408090e+01,7.179000e+04,8.309028e-01,9.457245e-01,9.456137e-01,9.095044e-05,3.284303e-09,3.795547e+01,7.981972e+00,2.997350e+01,3.967566e+01,1.702000e+02
2.080600e+06,2.408102e+01,7.180000e+04,8.310185e-01,9.457193e-01,9.456137e-01,9.098329e-05,3.284303e-09,3.795384e+01,7.981631e+00,2.997220e+01,3.967413e+01,1.702000e+02
2.080610e+06,2.408113e+01,7.181000e+04,8.311343e-01,9.457141e-01,9.456138e-01,9.101613e-05,3.284302e-09,3.795220e+01,7.981290e+00,2.997091e+01,3.967259e+01,1.702000e+02
2.080620e+06,2.408125e+01,7.182000e+04,8.312500e-01,9.457088e-01,9.456138e-01,9.104897e-05,3.284302e-09,3.795057e+01,7.980949e+00,2.996962e+01,3.967106e+01,1.702000e+02
2.080630e+06,2.408137e+01,7.183000e+04,8.313657e-01,9.457036e-01,9.456138e-01,9.108182e-05,3.284302e-09,3.794894e+01,7.980608e+00,2.996833e+01,3.966953e+01,1.702000e+02
2.080640e+06,2.408148e+01,7.184000e+04,8.314815e-01,9.456984e-01,9.456139e-01,9.111466e-05,3.284302e-09,3.794731e+01,7.980267e+00,2.996704e+01,3.966800e+01,1.702000e+02
2.080650e+06,2.408160e+01,7.185000e+04,8.315972e-01,9.456932e-01,9.456139e-01,9.114750e-05,3.284302e-09,3.794567e+01,7.979926e+00,2.996575e+01,3.966647e+01,1.702000e+02
2.080660e+06,2.408171e+01,7.186000e+04,8.317130e-01,9.456879e-01,9.456139e-01,9.118035e-05,3.284302e-09,3.794404e+01,7.979585e+00,2.996445e+01,3.966494e+01,1.702000e+02
2.080670e+06,2.408183e+01,7.187000e+04,8.318287e-01,9.456827e-01,9.456140e-01,9.121319e-05,3.284302e-09,3.794241e+01,7.979244e+00,2.996316e+01,3.966341e+01,1.702000e+02
2.080680e+06,2.408194e+01,7.188000e+04,8.319444e-01,9.456775e-01,9.456140e-01,9.124603e-05,3.284302e-09,3.794078e+01,7.978904e+00,2.996187e+01,3.966187e+01,1.702000e+02
2.080690e+06,2.408206e+01,7.189000e+04,8.320602e-01,9.456723e-01,9.456140e-01,9.127887e-05,3.284302e-09,3.793914e+01,7.978563e+00,2.996058e+01,3.966034e+01,1.702000e+02
2.080700e+06,2.408218e+01,7.190000e+04,8.321759e-01,9.456670e-01,9.456140e-01,9.131172e-05,3.284301e-09,3.793751e+01,7.978222e+00,2.995929e+01,3.965881e+01,1.702000e+02
2.080710e+06,2.408229e+01,7.191000e+04,8.322917e-01,9.456618e-01,9.456141e-01,9.134456e-05,3.284301e-09,3.793588e+01,7.977881e+00,2.995800e+01,3.965728e+01,1.702000e+02
2.080720e+06,2.408241e+01,7.192000e+04,8.324074e-01,9.456566e-01,9.456141e-01,9.137740e-05,3.284301e-09,3.793425e+01,7.977540e+00,2.995671e+01,3.965575e+01,1.702000e+02
2.080730e+06,2.408252e+01,7.193000e+04,8.325231e-01,9.456514e-01,9.456141e-01,9.141025e-05,3.284301e-09,3.793261e+01,7.977199e+00,2.995541e+01,3.965422e+01,1.702000e+02
2.080740e+06,2.408264e+01,7.194000e+04,8.326389e-01,9.456461e-01,9.456142e-01,9.144309e-05,3.284301e-09,3.793098e+01,7.976858e+00,2.995412e+01,3.965268e+01,1.702000e+02
2.080750e+06,2.408275e+01,7.195000e+04,8.327546e-01,9.456409e-01,9.456142e-01,9.147593e-05,3.284301e-09,3.792935e+01,7.976517e+00,2.995283e+01,3.965115e+01,1.702000e+02
2.080760e+06,2.408287e+01,7.196000e+04,8.328704e-01,9.456366e-01,9.456142e-01,9.150878e-05,3.284301e-09,3.792803e+01,7.976207e+00,2.995182e+01,3.964992e+01,1.702004e+02
2.080770e+06,2.408299e+01,7.197000e+04,8.329861e-01,9.456418e-01,9.456143e-01,9.154162e-05,3.284301e-09,3.792991e+01,7.976207e+00,2.995371e+01,3.965174e+01,1.702044e+02
2.080780e+06,2.408310e+01,7.198000e+04,8.331019e-01,9.456470e-01,9.456143e-01,9.157446e-05,3.284301e-09,3.793180e+01,7.976207e+00,2.995559e+01,3.965356e+01,1.702084e+02
2.080790e+06,2.408322e+01,7.199000e+04,8.332176e-01,9.456523e-01,9.456143e-01,9.160730e-05,3.284301e-09,3.793368e+01,7.976207e+00,2.995747e+01,3.965537e+01,1.702124e+02
2.080800e+06,2.408333e+01,7.200000e+04,8.333333e-01,9.456575e-01,9.456144e-01,9.164015e-05,3.284300e-09,3.793557e+01,7.976207e+00,2.995936e+01,3.965719e+01,1.702164e+02
2.080810e+06,2.408345e+01,7.201000e+04,8.334491e-01,9.456627e-01,9.456144e-01,9.167299e-05,3.284300e-09,3.793745e+01,7.976207e+00,2.996124e+01,3.965901e+01,1.702204e+02
2.080820e+06,2.408356e+01,7.202000e+04,8.335648e-01,9.456679e-01,9.456144e-01,9.170583e-05,3.284300e-09,3.793933e+01,7.976207e+00,2.996313e+01,3.966083e+01,1.702244e+02
2.080830e+06,2.408368e+01,7.203000e+04,8.336806e-01,9.456731e-01,9.456144e-01,9.173868e-05,3.284300e-09,3.794122e+01,7.976207e+00,2.996501e+01,3.966264e+01,1.702284e+02
2.080840e+06,2.408380e+01,7.204000e+04,8.337963e-01,9.456783e-01,9.456145e-01,9.177152e-05,3.284300e-09,3.794310e+01,7.976207e+00,2.996689e+01,3.966446e+01,1.702324e+02
2.080850e+06,2.408391e+01,7.205000e+04,8.339120e-01,9.456835e-01,9.456145e-01,9.180436e-05,3.284300e-09,3.794498e+01,7.976207e+00,2.996878e+01,3.966628e+01,1.702364e+02
2.080860e+06,2.408403e+01,7.206000e+04,8.340278e-01,9.456887e-01,9.456145e-01,9.183721e-05,3.284300e-09,3.794687e+01,7.976207e+00,2.997066e+01,3.966810e+01,1.702404e+02
2.080870e+06,2.408414e+01,7.207000e+04,8.341435e-01,9.456939e-01,9.456146e-01,9.187005e-05,3.284300e-09,3.794875e+01,7.976207e+00,2.997254e+01,3.966991e+01,1.702444e+02
2.080880e+06,2.408426e+01,7.208000e+04,8.342593e-01,9.456991e-01,9.456146e-01,9.190289e-05,3.284300e-09,3.795063e+01,7.976207e+00,2.997443e+01,3.967173e+01,1.702484e+02
2.080890e+06,2.408438e+01,7.209000e+04,8.343750e-01,9.457043e-01,9.456146e-01,9.193573e-05,3.284299e-09,3.795252e+01,7.976207e+00,2.997631e+01,3.967355e+01,1.702524e+02
2.080900e+06,2.408449e+01,7.210000e+04,8.344907e-01,9.457095e-01,9.456147e-01,9.196858e-05,3.284299e-09,3.795440e+01,7.976207e+00,2.997820e+01,3.967536e+01,1.702564e+02
2.080910e+06,2.408461e+01,7.211000e+04,8.346065e-01,9.457147e-01,9.456147e-01,9.200142e-05,3.284299e-09,3.795629e+01,7.976207e+00,2.998008e+01,3.967718e+01,1.702604e+02
2.080920e+06,2.408472e+01,7.212000e+04,8.347222e-01,9.457199e-01,9.456147e-01,9.203426e-05,3.284299e-09,3.795817e+01,7.976207e+00,2.998196e+01,3.967900e+01,1.702644e+02
2.080930e+06,2.408484e+01,7.213000e+04,8.348380e-01,9.457251e-01,9.456148e-01,9.206711e-05,3.284299e-09,3.796005e+01,7.976207e+00,2.998385e+01,3.968082e+01,1.702684e+02
2.080940e+06,2.408495e+01,7.214000e+04,8.349537e-01,9.457304e-01,9.456148e-01,9.209995e-05,3.284299e-09,3.796194e+01,7.976207e+00,2.998573e+01,3.968263e+01,1.702724e+02
2.080950e+06,2.408507e+01,7.215000e+04,8.350694e-01,9.457356e-01,9.456148e-01,9.213279e-05,3.284299e-09,3.796382e+01,7.976207e+00,2.998761e+01,3.968445e+01,1.702765e+02
2.080960e+06,2.408519e+01,7.216000e+04,8.351852e-01,9.457408e-01,9.456149e-01,9.216564e-05,3.284299e-09,3.796570e+01,7.976207e+00,2.998950e+01,3.968627e+01,1.702805e+02
2.080970e+06,2.408530e+01,7.217000e+04,8.353009e-01,9.457460e-01,9.456149e-01,9.219848e-05,3.284299e-09,3.796759e+01,7.976207e+00,2.999138e+01,3.968808e+01,1.702845e+02
2.080980e+06,2.408542e+01,7.218000e+04,8.354167e-01,9.457512e-01,9.456149e-01,9.223132e-05,3.284298e-09,3.796947e+01,7.976207e+00,2.999326e+01,3.968990e+01,1.702885e+02
2.080990e+06,2.408553e+01,7.219000e+04,8.355324e-01,9.457564e-01,9.456149e-01,9.226416e-05,3.284298e-09,3.797136e+01,7.976207e+00,2.999515e+01,3.969172e+01,1.702925e+02
2.081000e+06,2.408565e+01,7.220000e+04,8.356481e-01,9.457616e-01,9.456150e-01,9.229701e-05,3.284298e-09,3.797324e+01,7.976207e+00,2.999703e+01,3.969354e+01,1.702965e+02
2.081010e+06,2.408576e+01,7.221000e+04,8.357639e-01,9.457659e-01,9.456150e-01,9.232985e-05,3.284298e-09,3.797487e+01,7.976207e+00,2.999866e+01,3.969511e+01,1.703000e+02
2.081020e+06,2.408588e+01,7.222000e+04,8.358796e-01,9.457633e-01,9.456150e-01,9.236269e-05,3.284298e-09,3.797461e+01,7.976207e+00,2.999840e+01,3.969493e+01,1.703000e+02
2.081030e+06,2.408600e+01,7.223000e+04,8.359954e-01,9.457607e-01,9.456151e-01,9.239554e-05,3.284298e-09,3.797435e+01,7.976207e+00,2.999815e+01,3.969474e+01,1.703000e+02
2.081040e+06,2.408611e+01,7.224000e+04,8.361111e-01,9.457581e-01,9.456151e-01,9.242838e-05,3.284298e-09,3.797410e+01,7.976207e+00,2.999789e+01,3.969456e+01,1.703000e+02
2.081050e+06,2.408623e+01,7.225000e+04,8.362269e-01,9.457555e-01,9.456151e-01,9.246122e-05,3.284298e-09,3.797384e+01,7.976207e+00,2.999763e+01,3.969437e+01,1.703000e+02
2.081060e+06,2.408634e+01,7.226000e+04,8.363426e-01,9.457529e-01,9.456152e-01,9.249407e-05,3.284298e-09,3.797358e+01,7.976207e+00,2.999737e+01,3.969419e+01,1.703000e+02
2.081070e+06,2.408646e+01,7.227000e+04,8.364583e-01,9.457503e-01,9.456152e-01,9.252691e-05,3.284298e-09,3.797332e+01,7.976207e+00,2.999712e+01,3.969400e+01,1.703000e+02
2.081080e+06,2.408657e+01,7.228000e+04,8.365741e-01,9.457477e-01,9.456152e-01,9.255975e-05,3.284297e-09,3.797307e+01,7.976207e+00,2.999686e+01,3.969382e+01,1.703000e+02
2.081090e+06,2.408669e+01,7.229000e+04,8.366898e-01,9.457452e-01,9.456153e-01,9.259259e-05,3.284297e-09,3.797281e+01,7.976207e+00,2.999660e+01,3.969364e+01,1.703000e+02
2.081100e+06,2.408681e+01,7.230000e+04,8.368056e-01,9.457426e-01,9.456153e-01,9.262544e-05,3.284297e-09,3.797255e+01,7.976207e+00,2.999635e+01,3.969345e+01,1.703000e+02
2.081110e+06,2.408692e+01,7.231000e+04,8.369213e-01,9.457400e-01,9.456153e-01,9.265828e-05,3.284297e-09,3.797230e+01,7.976207e+00,2.999609e+01,3.969327e+01,1.703000e+02
2.081120e+06,2.408704e+01,7.232000e+04,8.370370e-01,9.457374e-01,9.456153e-01,9.269112e-05,3.284297e-09,3.797204e+01,7.976207e+00,2.999583e+01,3.969308e+01,1.703000e+02
2.081130e+06,2.408715e+01,7.233000e+04,8.371528e-01,9.457348e-01,9.456154e-01,9.272397e-05,3.284297e-09,3.797178e+01,7.976207e+00,2.999558e+01,3.969290e+01,1.703000e+02
2.081140e+06,2.408727e+01,7.234000e+04,8.372685e-01,9.457322e-01,9.456154e-01,9.275681e-05,3.284297e-09,3.797153e+01,7.976207e+00,2.999532e+01,3.969271e+01,1.703000e+02
2.081150e+06,2.408738e+01,7.235000e+04,8.373843e-01,9.457296e-01,9.456154e-01,9.278965e-05,3.284297e-09,3.797127e+01,7.976207e+00,2.999506e+01,3.969253e+01,1.703000e+02
2.081160e+06,2.408750e+01,7.236000e+04,8.375000e-01,9.457270e-01,9.456155e-01,9.282250e-05,3.284297e-09,3.797101e+01,7.976207e+00,2.999481e+01,3.969234e+01,1.703000e+02
2.081170e+06,2.408762e+01,7.237000e+04,8.376157e-01,9.457244e-01,9.456155e-01,9.285534e-05,3.284296e-09,3.797076e+01,7.976207e+00,2.999455e+01,3.969216e+01,1.703000e+02
2.081180e+06,2.408773e+01,7.238000e+04,8.377315e-01,9.457218e-01,9.456155e-01,9.288818e-05,3.284296e-09,3.797050e+01,7.976207e+00,2.999429e+01,3.969197e+01,1.703000e+02
2.081190e+06,2.408785e+01,7.239000e+04,8.378472e-01,9.457193e-01,9.456156e-01,9.292102e-05,3.284296e-09,3.797024e+01,7.976207e+00,2.999404e+01,3.969179e+01,1.703000e+02
2.081200e+06,2.408796e+01,7.240000e+04,8.379630e-01,9.457167e-01,9.456156e-01,9.295387e-05,3.284296e-09,3.796999e+01,7.976207e+00,2.999378e+01,3.969160e+01,1.703000e+02
2.081210e+06,2.408808e+01,7.241000e+04,8.380787e-01,9.457141e-01,9.456156e-01,9.298671e-05,3.284296e-09,3.796973e+01,7.976207e+00,2.999352e+01,3.969142e+01,1.703000e+02
2.081220e+06,2.408819e+01,7.242000e+04,8.381944e-01,9.457115e-01,9.456157e-01,9.301955e-05,3.284296e-09,3.796947e+01,7.976207e+00,2.999326e+01,3.969123e+01,1.703000e+02
2.081230e+06,2.408831e+01,7.243000e+04,8.383102e-01,9.457089e-01,9.456157e-01,9.305240e-05,3.284296e-09,3.796921e+01,7.976207e+00,2.999301e+01,3.969105e+01,1.703000e+02
2.081240e+06,2.408843e+01,7.244000e+04,8.384259e-01,9.457063e-01,9.456157e-01,9.308524e-05,3.284296e-09,3.796896e+01,7.976207e+00,2.999275e+01,3.969086e+01,1.703000e+02
2.081250e+06,2.408854e+01,7.245000e+04,8.385417e-01,9.457037e-01,9.456158e-01,9.311808e-05,3.284296e-09,3.796870e+01,7.976207e+00,2.999249e+01,3.969068e+01,1.703000e+02
2.081260e+06,2.408866e+01,7.246000e+04,8.386574e-01,9.457007e-01,9.456158e-01,9.315092e-05,3.284295e-09,3.796832e+01,7.976258e+00,2.999206e+01,3.969037e+01,1.703000e+02
2.081270e+06,2.408877e+01,7.247000e+04,8.387731e-01,9.456955e-01,9.456158e-01,9.318377e-05,3.284295e-09,3.796721e+01,7.976596e+00,2.999061e+01,3.968935e+01,1.703000e+02
2.081280e+06,2.408889e+01,7.248000e+04,8.388889e-01,9.456903e-01,9.456158e-01,9.321661e-05,3.284295e-09,3.796610e+01,7.976935e+00,2.998916e+01,3.968833e+01,1.703000e+02
2.081290e+06,2.408900e+01,7.249000e+04,8.390046e-01,9.456851e-01,9.456159e-01,9.324945e-05,3.284295e-09,3.796499e+01,7.977273e+00,2.998771e+01,3.968732e+01,1.703000e+02
2.081300e+06,2.408912e+01,7.250000e+04,8.391204e-01,9.456799e-01,9.456159e-01,9.328230e-05,3.284295e-09,3.796388e+01,7.977612e+00,2.998627e+01,3.968630e+01,1.703000e+02
2.081310e+06,2.408924e+01,7.251000e+04,8.392361e-01,9.456747e-01,9.456159e-01,9.331514e-05,3.284295e-09,3.796277e+01,7.977951e+00,2.998482e+01,3.968528e+01,1.703000e+02
2.081320e+06,2.408935e+01,7.252000e+04,8.393519e-01,9.456694e-01,9.456160e-01,9.334798e-05,3.284295e-09,3.796166e+01,7.978289e+00,2.998337e+01,3.968426e+01,1.703000e+02
2.081330e+06,2.408947e+01,7.253000e+04,8.394676e-01,9.456642e-01,9.456160e-01,9.338083e-05,3.284295e-09,3.796055e+01,7.978628e+00,2.998192e+01,3.968325e+01,1.703000e+02
2.081340e+06,2.408958e+01,7.254000e+04,8.395833e-01,9.456590e-01,9.456160e-01,9.341367e-05,3.284295e-09,3.795944e+01,7.978966e+00,2.998048e+01,3.968223e+01,1.703000e+02
2.081350e+06,2.408970e+01,7.255000e+04,8.396991e-01,9.456538e-01,9.456161e-01,9.344651e-05,3.284294e-09,3.795833e+01,7.979305e+00,2.997903e+01,3.968121e+01,1.703000e+02
2.081360e+06,2.408981e+01,7.256000e+04,8.398148e-01,9.456486e-01,9.456161e-01,9.347935e-05,3.284294e-09,3.795722e+01,7.979643e+00,2.997758e+01,3.968019e+01,1.703000e+02
2.081370e+06,2.408993e+01,7.257000e+04,8.399306e-01,9.456434e-01,9.456161e-01,9.351220e-05,3.284294e-09,3.795611e+01,7.979982e+00,2.997613e+01,3.967918e+01,1.703000e+02
2.081380e+06,2.409005e+01,7.258000e+04,8.400463e-01,9.456381e-01,9.456162e-01,9.354504e-05,3.284294e-09,3.795501e+01,7.980320e+00,2.997468e+01,3.967816e+01,1.703000e+02
2.081390e+06,2.409016e+01,7.259000e+04,8.401620e-01,9.456329e-01,9.456162e-01,9.357788e-05,3.284294e-09,3.795390e+01,7.980659e+00,2.997324e+01,3.967714e+01,1.703000e+02
2.081400e+06,2.409028e+01,7.260000e+04,8.402778e-01,9.456277e-01,9.456162e-01,9.361073e-05,3.284294e-09,3.795279e+01,7.980998e+00,2.997179e+01,3.967612e+01,1.703000e+02
2.081410e+06,2.409039e+01,7.261000e+04,8.403935e-01,9.456225e-01,9.456163e-01,9.364357e-05,3.284294e-09,3.795168e+01,7.981336e+00,2.997034e+01,3.967511e+01,1.703000e+02
2.081420e+06,2.409051e+01,7.262000e+04,8.405093e-01,9.456173e-01,9.456163e-01,9.367641e-05,3.284294e-09,3.795057e+01,7.981675e+00,2.996889e+01,3.967409e+01,1.703000e+02
2.081430e+06,2.409062e+01,7.263000e+04,8.406250e-01,9.456121e-01,9.456163e-01,9.370925e-05,3.284294e-09,3.794946e+01,7.982013e+00,2.996745e+01,3.967307e+01,1.703000e+02
2.081440e+06,2.409074e+01,7.264000e+04,8.407407e-01,9.456068e-01,9.456163e-01,9.374210e-05,3.284294e-09,3.794835e+01,7.982352e+00,2.996600e+01,3.967205e+01,1.703000e+02
2.081450e+06,2.409086e+01,7.265000e+04,8.408565e-01,9.456016e-01,9.456164e-01,9.377494e-05,3.284293e-09,3.794724e+01,7.982690e+00,2.996455e+01,3.967103e+01,1.703000e+02
2.081460e+06,2.409097e+01,7.266000e+04,8.409722e-01,9.455964e-01,9.456164e-01,9.380778e-05,3.284293e-09,3.794613e+01,7.983029e+00,2.996310e+01,3.967002e+01,1.703000e+02
2.081470e+06,2.409109e+01,7.267000e+04,8.410880e-01,9.455912e-01,9.456164e-01,9.384063e-05,3.284293e-09,3.794502e+01,7.983367e+00,2.996165e+01,3.966900e+01,1.703000e+02
2.081480e+06,2.409120e+01,7.268000e+04,8.412037e-01,9.455860e-01,9.456165e-01,9.387347e-05,3.284293e-09,3.794391e+01,7.983706e+00,2.996021e+01,3.966798e+01,1.703000e+02
2.081490e+06,2.409132e+01,7.269000e+04,8.413194e-01,9.455808e-01,9.456165e-01,9.390631e-05,3.284293e-09,3.794280e+01,7.984045e+00,2.995876e+01,3.966696e+01,1.703000e+02
2.081500e+06,2.409144e+01,7.270000e+04,8.414352e-01,9.455755e-01,9.456165e-01,9.393916e-05,3.284293e-09,3.794169e+01,7.984383e+00,2.995731e+01,3.966595e+01,1.703000e+02
2.081510e+06,2.409155e+01,7.271000e+04,8.415509e-01,9.455706e-01,9.456166e-01,9.397200e-05,3.284293e-09,3.794069e+01,7.984690e+00,2.995600e+01,3.966503e+01,1.703004e+02
2.081520e+06,2.409167e+01,7.272000e+04,8.416667e-01,9.455680e-01,9.456166e-01,9.400484e-05,3.284293e-09,3.794069e+01,7.984690e+00,2.995600e+01,3.966512e+01,1.703044e+02
2.081530e+06,2.409178e+01,7.273000e+04,8.417824e-01,9.455654e-01,9.456166e-01,9.403768e-05,3.284293e-09,3.794069e+01,7.984690e+00,2.995600e+01,3.966521e+01,1.703084e+02
2.081540e+06,2.409190e+01,7.274000e+04,8.418981e-01,9.455627e-01,9.456167e-01,9.407053e-05,3.284292e-09,3.794069e+01,7.984690e+00,2.995600e+01,3.966529e+01,1.703123e+02
2.081550e+06,2.409201e+01,7.275000e+04,8.420139e-01,9.455601e-01,9.456167e-01,9.410337e-05,3.284292e-09,3.794069e+01,7.984690e+00,2.995600e+01,3.966538e+01,1.703163e+02
2.081560e+06,2.409213e+01,7.276000e+04,8.421296e-01,9.455575e-01,9.456167e-01,9.413621e-05,3.284292e-09,3.794069e+01,7.984690e+00,2.995600e+01,3.966547e+01,1.703203e+02
2.081570e+06,2.409225e+01,7.277000e+04,8.422454e-01,9.455549e-01,9.456167e-01,9.416906e-05,3.284292e-09,3.794069e+01,7.984690e+00,2.995600e+01,3.966556e+01,1.703243e+02
2.081580e+06,2.409236e+01,7.278000e+04,8.423611e-01,9.455523e-01,9.456168e-01,9.420190e-05,3.284292e-09,3.794069e+01,7.984690e+00,2.995600e+01,3.966564e+01,1.703283e+02
2.081590e+06,2.409248e+01,7.279000e+04,8.424769e-01,9.455497e-01,9.456168e-01,9.423474e-05,3.284292e-09,3.794069e+01,7.984690e+00,2.995600e+01,3.966573e+01,1.703323e+02
2.081600e+06,2.409259e+01,7.280000e+04,8.425926e-01,9.455471e-01,9.456168e-01,9.426758e-05,3.284292e-09,3.794069e+01,7.984690e+00,2.995600e+01,3.966582e+01,1.703363e+02
2.081610e+06,2.409271e+01,7.281000e+04,8.427083e-01,9.455445e-01,9.456169e-01,9.430043e-05,3.284292e-09,3.794069e+01,7.984690e+00,2.995600e+01,3.966591e+01,1.703403e+02
2.081620e+06,2.409282e+01,7.282000e+04,8.428241e-01,9.455419e-01,9.456169e-01,9.433327e-05,3.284292e-09,3.794069e+01,7.984690e+00,2.995600e+01,3.966599e+01,1.703443e+02
2.081630e+06,2.409294e+01,7.283000e+04,8.429398e-01,9.455393e-01,9.456169e-01,9.436611e-05,3.284291e-09,3.794069e+01,7.984690e+00,2.995600e+01,3.966608e+01,1.703483e+02
2.081640e+06,2.409306e+01,7.284000e+04,8.430556e-01,9.455367e-01,9.456170e-01,9.439896e-05,3.284291e-09,3.794069e+01,7.984690e+00,2.995600e+01,3.966617e+01,1.703523e+02
2.081650e+06,2.409317e+01,7.285000e+04,8.431713e-01,9.455341e-01,9.456170e-01,9.443180e-05,3.284291e-09,3.794069e+01,7.984690e+00,2.995600e+01,3.966626e+01,1.703563e+02
2.081660e+06,2.409329e+01,7.286000e+04,8.432870e-01,9.455314e-01,9.456170e-01,9.446464e-05,3.284291e-09,3.794069e+01,7.984690e+00,2.995600e+01,3.966634e+01,1.703602e+02
2.081670e+06,2.409340e+01,7.287000e+04,8.434028e-01,9.455288e-01,9.456171e-01,9.449749e-05,3.284291e-09,3.794069e+01,7.984690e+00,2.995600e+01,3.966643e+01,1.703642e+02
2.081680e+06,2.409352e+01,7.288000e+04,8.435185e-01,9.455262e-01,9.456171e-01,9.453033e-05,3.284291e-09,3.794069e+01,7.984690e+00,2.995600e+01,3.966652e+01,1.703682e+02
2.081690e+06,2.409363e+01,7.289000e+04,8.436343e-01,9.455236e-01,9.456171e-01,9.456317e-05,3.284291e-09,3.794069e+01,7.984690e+00,2.995600e+01,3.966661e+01,1.703722e+02
2.081700e+06,2.409375e+01,7.290000e+04,8.437500e-01,9.455210e-01,9.456172e-01,9.459601e-05,3.284291e-09,3.794069e+01,7.984690e+00,2.995600e+01,3.966669e+01,1.703762e+02
2.081710e+06,2.409387e+01,7.291000e+04,8.438657e-01,9.455184e-01,9.456172e-01,9.462886e-05,3.284291e-09,3.794069e+01,7.984690e+00,2.995600e+01,3.966678e+01,1.703802e+02
2.081720e+06,2.409398e+01,7.292000e+04,8.439815e-01,9.455158e-01,9.456172e-01,9.466170e-05,3.284290e-09,3.794069e+01,7.984690e+00,2.995600e+01,3.966687e+01,1.703842e+02
2.081730e+06,2.409410e+01,7.293000e+04,8.440972e-01,9.455132e-01,9.456172e-01,9.469454e-05,3.284290e-09,3.794069e+01,7.984690e+00,2.995600e+01,3.966696e+01,1.703882e+02
