Repository: brandonlampe/CS_Data

# Repository for Crushed Salt Data
**Grant No: 456417**

This is a work in progress!

## Repository Content

### Directory Names
A uniform namining structure still in progress, but in general directories are named according to the following:
 - Names contain no spaces, a single underscore "_" will be used as a file name seperator.
 - Files are for the Crushed Salt Project (CSP); therefore, the first three charaters of each file are "CSP".
 - Folders are organized by which frame the test was performed on i.e., A2 or A3.
 - The fifth and sixth charaters of each file name will therefore be "A" followed by the frame number.

File: UNM_WP_HY_175_09/STAGE18/CREEP_FIT/175_09_STAGE18_CREEP_OUT.csv (part 34 of 101)
Analysis by Brandon Lampe, performed on: 2016/07/12 20:52:28
Experimental results below begin at: 2016/05/01 15:26:02
Duration (sec),Duration (day),Elapsed Time (sec),Elapsed Time (day),Interpolated Fractional Density,Fit to Fractional Density,Fit to Volume Strain,Fit to Volume Strain Rate (1/sec),Confining Pressure (MPa),Pore Pressure (MPa),Terzaghi Pressure (MPa),Solid Pressure (MPa),Temperature (C))
2.086460e+06,2.414884e+01,7.766000e+04,8.988426e-01,9.455055e-01,9.456319e-01,1.102291e-04,3.284239e-09,3.793807e+01,7.989840e+00,2.994823e+01,3.966414e+01,1.701000e+02
2.086470e+06,2.414896e+01,7.767000e+04,8.989583e-01,9.455055e-01,9.456320e-01,1.102620e-04,3.284239e-09,3.793729e+01,7.990098e+00,2.994720e+01,3.966331e+01,1.701000e+02
2.086480e+06,2.414907e+01,7.768000e+04,8.990741e-01,9.455055e-01,9.456320e-01,1.102948e-04,3.284239e-09,3.793652e+01,7.990355e+00,2.994616e+01,3.966248e+01,1.701000e+02
2.086490e+06,2.414919e+01,7.769000e+04,8.991898e-01,9.455055e-01,9.456320e-01,1.103276e-04,3.284239e-09,3.793575e+01,7.990613e+00,2.994513e+01,3.966165e+01,1.701000e+02
2.086500e+06,2.414931e+01,7.770000e+04,8.993056e-01,9.455055e-01,9.456321e-01,1.103605e-04,3.284239e-09,3.793497e+01,7.990871e+00,2.994410e+01,3.966081e+01,1.701000e+02
2.086510e+06,2.414942e+01,7.771000e+04,8.994213e-01,9.455057e-01,9.456321e-01,1.103933e-04,3.284239e-09,3.793438e+01,7.991103e+00,2.994327e+01,3.966016e+01,1.701004e+02
2.086520e+06,2.414954e+01,7.772000e+04,8.995370e-01,9.455083e-01,9.456321e-01,1.104262e-04,3.284239e-09,3.793540e+01,7.991103e+00,2.994430e+01,3.966115e+01,1.701044e+02
2.086530e+06,2.414965e+01,7.773000e+04,8.996528e-01,9.455109e-01,9.456322e-01,1.104590e-04,3.284239e-09,3.793642e+01,7.991103e+00,2.994532e+01,3.966215e+01,1.701084e+02
2.086540e+06,2.414977e+01,7.774000e+04,8.997685e-01,9.455135e-01,9.456322e-01,1.104919e-04,3.284239e-09,3.793745e+01,7.991103e+00,2.994634e+01,3.966314e+01,1.701124e+02
2.086550e+06,2.414988e+01,7.775000e+04,8.998843e-01,9.455162e-01,9.456322e-01,1.105247e-04,3.284238e-09,3.793847e+01,7.991103e+00,2.994737e+01,3.966414e+01,1.701164e+02
2.086560e+06,2.415000e+01,7.776000e+04,9.000000e-01,9.455188e-01,9.456322e-01,1.105575e-04,3.284238e-09,3.793950e+01,7.991103e+00,2.994839e+01,3.966514e+01,1.701203e+02
2.086570e+06,2.415012e+01,7.777000e+04,9.001157e-01,9.455214e-01,9.456323e-01,1.105904e-04,3.284238e-09,3.794052e+01,7.991103e+00,2.994942e+01,3.966613e+01,1.701243e+02
2.086580e+06,2.415023e+01,7.778000e+04,9.002315e-01,9.455240e-01,9.456323e-01,1.106232e-04,3.284238e-09,3.794154e+01,7.991103e+00,2.995044e+01,3.966713e+01,1.701283e+02
2.086590e+06,2.415035e+01,7.779000e+04,9.003472e-01,9.455266e-01,9.456323e-01,1.106561e-04,3.284238e-09,3.794257e+01,7.991103e+00,2.995146e+01,3.966812e+01,1.701323e+02
2.086600e+06,2.415046e+01,7.780000e+04,9.004630e-01,9.455292e-01,9.456324e-01,1.106889e-04,3.284238e-09,3.794359e+01,7.991103e+00,2.995249e+01,3.966912e+01,1.701363e+02
2.086610e+06,2.415058e+01,7.781000e+04,9.005787e-01,9.455318e-01,9.456324e-01,1.107218e-04,3.284238e-09,3.794461e+01,7.991103e+00,2.995351e+01,3.967011e+01,1.701403e+02
2.086620e+06,2.415069e+01,7.782000e+04,9.006944e-01,9.455344e-01,9.456324e-01,1.107546e-04,3.284238e-09,3.794564e+01,7.991103e+00,2.995454e+01,3.967111e+01,1.701443e+02
2.086630e+06,2.415081e+01,7.783000e+04,9.008102e-01,9.455370e-01,9.456325e-01,1.107874e-04,3.284238e-09,3.794666e+01,7.991103e+00,2.995556e+01,3.967210e+01,1.701483e+02
2.086640e+06,2.415093e+01,7.784000e+04,9.009259e-01,9.455396e-01,9.456325e-01,1.108203e-04,3.284237e-09,3.794769e+01,7.991103e+00,2.995658e+01,3.967310e+01,1.701523e+02
2.086650e+06,2.415104e+01,7.785000e+04,9.010417e-01,9.455422e-01,9.456325e-01,1.108531e-04,3.284237e-09,3.794871e+01,7.991103e+00,2.995761e+01,3.967410e+01,1.701563e+02
2.086660e+06,2.415116e+01,7.786000e+04,9.011574e-01,9.455448e-01,9.456326e-01,1.108860e-04,3.284237e-09,3.794973e+01,7.991103e+00,2.995863e+01,3.967509e+01,1.701603e+02
2.086670e+06,2.415127e+01,7.787000e+04,9.012731e-01,9.455474e-01,9.456326e-01,1.109188e-04,3.284237e-09,3.795076e+01,7.991103e+00,2.995965e+01,3.967609e+01,1.701642e+02
2.086680e+06,2.415139e+01,7.788000e+04,9.013889e-01,9.455501e-01,9.456326e-01,1.109516e-04,3.284237e-09,3.795178e+01,7.991103e+00,2.996068e+01,3.967708e+01,1.701682e+02
2.086690e+06,2.415150e+01,7.789000e+04,9.015046e-01,9.455527e-01,9.456326e-01,1.109845e-04,3.284237e-09,3.795281e+01,7.991103e+00,2.996170e+01,3.967808e+01,1.701722e+02
2.086700e+06,2.415162e+01,7.790000e+04,9.016204e-01,9.455553e-01,9.456327e-01,1.110173e-04,3.284237e-09,3.795383e+01,7.991103e+00,2.996273e+01,3.967907e+01,1.701762e+02
2.086710e+06,2.415174e+01,7.791000e+04,9.017361e-01,9.455579e-01,9.456327e-01,1.110502e-04,3.284237e-09,3.795485e+01,7.991103e+00,2.996375e+01,3.968007e+01,1.701802e+02
2.086720e+06,2.415185e+01,7.792000e+04,9.018519e-01,9.455605e-01,9.456327e-01,1.110830e-04,3.284237e-09,3.795588e+01,7.991103e+00,2.996477e+01,3.968106e+01,1.701842e+02
2.086730e+06,2.415197e+01,7.793000e+04,9.019676e-01,9.455631e-01,9.456328e-01,1.111159e-04,3.284236e-09,3.795690e+01,7.991103e+00,2.996580e+01,3.968206e+01,1.701882e+02
2.086740e+06,2.415208e+01,7.794000e+04,9.020833e-01,9.455657e-01,9.456328e-01,1.111487e-04,3.284236e-09,3.795793e+01,7.991103e+00,2.996682e+01,3.968305e+01,1.701922e+02
2.086750e+06,2.415220e+01,7.795000e+04,9.021991e-01,9.455683e-01,9.456328e-01,1.111815e-04,3.284236e-09,3.795895e+01,7.991103e+00,2.996785e+01,3.968405e+01,1.701962e+02
2.086760e+06,2.415231e+01,7.796000e+04,9.023148e-01,9.455710e-01,9.456329e-01,1.112144e-04,3.284236e-09,3.795993e+01,7.991103e+00,2.996883e+01,3.968500e+01,1.702000e+02
2.086770e+06,2.415243e+01,7.797000e+04,9.024306e-01,9.455763e-01,9.456329e-01,1.112472e-04,3.284236e-09,3.795993e+01,7.991103e+00,2.996883e+01,3.968482e+01,1.702000e+02
2.086780e+06,2.415255e+01,7.798000e+04,9.025463e-01,9.455815e-01,9.456329e-01,1.112801e-04,3.284236e-09,3.795993e+01,7.991103e+00,2.996883e+01,3.968465e+01,1.702000e+02
2.086790e+06,2.415266e+01,7.799000e+04,9.026620e-01,9.455867e-01,9.456330e-01,1.113129e-04,3.284236e-09,3.795993e+01,7.991103e+00,2.996883e+01,3.968447e+01,1.702000e+02
2.086800e+06,2.415278e+01,7.800000e+04,9.027778e-01,9.455920e-01,9.456330e-01,1.113458e-04,3.284236e-09,3.795993e+01,7.991103e+00,2.996883e+01,3.968430e+01,1.702000e+02
2.086810e+06,2.415289e+01,7.801000e+04,9.028935e-01,9.455972e-01,9.456330e-01,1.113786e-04,3.284236e-09,3.795993e+01,7.991103e+00,2.996883e+01,3.968412e+01,1.702000e+02
2.086820e+06,2.415301e+01,7.802000e+04,9.030093e-01,9.456024e-01,9.456331e-01,1.114114e-04,3.284235e-09,3.795993e+01,7.991103e+00,2.996883e+01,3.968394e+01,1.702000e+02
2.086830e+06,2.415312e+01,7.803000e+04,9.031250e-01,9.456077e-01,9.456331e-01,1.114443e-04,3.284235e-09,3.795993e+01,7.991103e+00,2.996883e+01,3.968377e+01,1.702000e+02
2.086840e+06,2.415324e+01,7.804000e+04,9.032407e-01,9.456129e-01,9.456331e-01,1.114771e-04,3.284235e-09,3.795993e+01,7.991103e+00,2.996883e+01,3.968359e+01,1.702000e+02
2.086850e+06,2.415336e+01,7.805000e+04,9.033565e-01,9.456181e-01,9.456331e-01,1.115100e-04,3.284235e-09,3.795993e+01,7.991103e+00,2.996883e+01,3.968342e+01,1.702000e+02
2.086860e+06,2.415347e+01,7.806000e+04,9.034722e-01,9.456234e-01,9.456332e-01,1.115428e-04,3.284235e-09,3.795993e+01,7.991103e+00,2.996883e+01,3.968324e+01,1.702000e+02
2.086870e+06,2.415359e+01,7.807000e+04,9.035880e-01,9.456286e-01,9.456332e-01,1.115757e-04,3.284235e-09,3.795993e+01,7.991103e+00,2.996883e+01,3.968307e+01,1.702000e+02
2.086880e+06,2.415370e+01,7.808000e+04,9.037037e-01,9.456338e-01,9.456332e-01,1.116085e-04,3.284235e-09,3.795993e+01,7.991103e+00,2.996883e+01,3.968289e+01,1.702000e+02
2.086890e+06,2.415382e+01,7.809000e+04,9.038194e-01,9.456391e-01,9.456333e-01,1.116413e-04,3.284235e-09,3.795993e+01,7.991103e+00,2.996883e+01,3.968272e+01,1.702000e+02
2.086900e+06,2.415394e+01,7.810000e+04,9.039352e-01,9.456443e-01,9.456333e-01,1.116742e-04,3.284235e-09,3.795993e+01,7.991103e+00,2.996883e+01,3.968254e+01,1.702000e+02
2.086910e+06,2.415405e+01,7.811000e+04,9.040509e-01,9.456496e-01,9.456333e-01,1.117070e-04,3.284235e-09,3.795993e+01,7.991103e+00,2.996883e+01,3.968237e+01,1.702000e+02
2.086920e+06,2.415417e+01,7.812000e+04,9.041667e-01,9.456548e-01,9.456334e-01,1.117399e-04,3.284234e-09,3.795993e+01,7.991103e+00,2.996883e+01,3.968219e+01,1.702000e+02
2.086930e+06,2.415428e+01,7.813000e+04,9.042824e-01,9.456600e-01,9.456334e-01,1.117727e-04,3.284234e-09,3.795993e+01,7.991103e+00,2.996883e+01,3.968201e+01,1.702000e+02
2.086940e+06,2.415440e+01,7.814000e+04,9.043981e-01,9.456653e-01,9.456334e-01,1.118055e-04,3.284234e-09,3.795993e+01,7.991103e+00,2.996883e+01,3.968184e+01,1.702000e+02
2.086950e+06,2.415451e+01,7.815000e+04,9.045139e-01,9.456705e-01,9.456335e-01,1.118384e-04,3.284234e-09,3.795993e+01,7.991103e+00,2.996883e+01,3.968166e+01,1.702000e+02
2.086960e+06,2.415463e+01,7.816000e+04,9.046296e-01,9.456757e-01,9.456335e-01,1.118712e-04,3.284234e-09,3.795993e+01,7.991103e+00,2.996883e+01,3.968149e+01,1.702000e+02
2.086970e+06,2.415475e+01,7.817000e+04,9.047454e-01,9.456810e-01,9.456335e-01,1.119041e-04,3.284234e-09,3.795993e+01,7.991103e+00,2.996883e+01,3.968131e+01,1.702000e+02
2.086980e+06,2.415486e+01,7.818000e+04,9.048611e-01,9.456862e-01,9.456335e-01,1.119369e-04,3.284234e-09,3.795993e+01,7.991103e+00,2.996883e+01,3.968114e+01,1.702000e+02
2.086990e+06,2.415498e+01,7.819000e+04,9.049769e-01,9.456914e-01,9.456336e-01,1.119698e-04,3.284234e-09,3.795993e+01,7.991103e+00,2.996883e+01,3.968096e+01,1.702000e+02
2.087000e+06,2.415509e+01,7.820000e+04,9.050926e-01,9.456967e-01,9.456336e-01,1.120026e-04,3.284234e-09,3.795993e+01,7.991103e+00,2.996883e+01,3.968079e+01,1.702000e+02
2.087010e+06,2.415521e+01,7.821000e+04,9.052083e-01,9.457019e-01,9.456336e-01,1.120354e-04,3.284233e-09,3.796001e+01,7.991103e+00,2.996891e+01,3.968070e+01,1.702000e+02
2.087020e+06,2.415532e+01,7.822000e+04,9.053241e-01,9.457071e-01,9.456337e-01,1.120683e-04,3.284233e-09,3.796112e+01,7.991103e+00,2.997002e+01,3.968169e+01,1.702000e+02
2.087030e+06,2.415544e+01,7.823000e+04,9.054398e-01,9.457123e-01,9.456337e-01,1.121011e-04,3.284233e-09,3.796223e+01,7.991103e+00,2.997113e+01,3.968269e+01,1.702000e+02
2.087040e+06,2.415556e+01,7.824000e+04,9.055556e-01,9.457175e-01,9.456337e-01,1.121340e-04,3.284233e-09,3.796334e+01,7.991103e+00,2.997224e+01,3.968369e+01,1.702000e+02
2.087050e+06,2.415567e+01,7.825000e+04,9.056713e-01,9.457227e-01,9.456338e-01,1.121668e-04,3.284233e-09,3.796445e+01,7.991103e+00,2.997334e+01,3.968469e+01,1.702000e+02
2.087060e+06,2.415579e+01,7.826000e+04,9.057870e-01,9.457278e-01,9.456338e-01,1.121997e-04,3.284233e-09,3.796556e+01,7.991103e+00,2.997445e+01,3.968569e+01,1.702000e+02
2.087070e+06,2.415590e+01,7.827000e+04,9.059028e-01,9.457330e-01,9.456338e-01,1.122325e-04,3.284233e-09,3.796667e+01,7.991103e+00,2.997556e+01,3.968669e+01,1.702000e+02
2.087080e+06,2.415602e+01,7.828000e+04,9.060185e-01,9.457382e-01,9.456339e-01,1.122653e-04,3.284233e-09,3.796778e+01,7.991103e+00,2.997667e+01,3.968769e+01,1.702000e+02
2.087090e+06,2.415613e+01,7.829000e+04,9.061343e-01,9.457434e-01,9.456339e-01,1.122982e-04,3.284233e-09,3.796888e+01,7.991103e+00,2.997778e+01,3.968869e+01,1.702000e+02
2.087100e+06,2.415625e+01,7.830000e+04,9.062500e-01,9.457486e-01,9.456339e-01,1.123310e-04,3.284232e-09,3.796999e+01,7.991103e+00,2.997889e+01,3.968969e+01,1.702000e+02
2.087110e+06,2.415637e+01,7.831000e+04,9.063657e-01,9.457538e-01,9.456340e-01,1.123639e-04,3.284232e-09,3.797110e+01,7.991103e+00,2.998000e+01,3.969069e+01,1.702000e+02
2.087120e+06,2.415648e+01,7.832000e+04,9.064815e-01,9.457590e-01,9.456340e-01,1.123967e-04,3.284232e-09,3.797221e+01,7.991103e+00,2.998111e+01,3.969168e+01,1.702000e+02
2.087130e+06,2.415660e+01,7.833000e+04,9.065972e-01,9.457642e-01,9.456340e-01,1.124296e-04,3.284232e-09,3.797332e+01,7.991103e+00,2.998222e+01,3.969268e+01,1.702000e+02
2.087140e+06,2.415671e+01,7.834000e+04,9.067130e-01,9.457694e-01,9.456340e-01,1.124624e-04,3.284232e-09,3.797443e+01,7.991103e+00,2.998333e+01,3.969368e+01,1.702000e+02
2.087150e+06,2.415683e+01,7.835000e+04,9.068287e-01,9.457745e-01,9.456341e-01,1.124952e-04,3.284232e-09,3.797554e+01,7.991103e+00,2.998444e+01,3.969468e+01,1.702000e+02
2.087160e+06,2.415694e+01,7.836000e+04,9.069444e-01,9.457797e-01,9.456341e-01,1.125281e-04,3.284232e-09,3.797665e+01,7.991103e+00,2.998555e+01,3.969568e+01,1.702000e+02
2.087170e+06,2.415706e+01,7.837000e+04,9.070602e-01,9.457849e-01,9.456341e-01,1.125609e-04,3.284232e-09,3.797776e+01,7.991103e+00,2.998666e+01,3.969668e+01,1.702000e+02
2.087180e+06,2.415718e+01,7.838000e+04,9.071759e-01,9.457901e-01,9.456342e-01,1.125938e-04,3.284232e-09,3.797887e+01,7.991103e+00,2.998776e+01,3.969768e+01,1.702000e+02
2.087190e+06,2.415729e+01,7.839000e+04,9.072917e-01,9.457953e-01,9.456342e-01,1.126266e-04,3.284231e-09,3.797998e+01,7.991103e+00,2.998887e+01,3.969868e+01,1.702000e+02
2.087200e+06,2.415741e+01,7.840000e+04,9.074074e-01,9.458005e-01,9.456342e-01,1.126594e-04,3.284231e-09,3.798109e+01,7.991103e+00,2.998998e+01,3.969968e+01,1.702000e+02
2.087210e+06,2.415752e+01,7.841000e+04,9.075231e-01,9.458057e-01,9.456343e-01,1.126923e-04,3.284231e-09,3.798220e+01,7.991103e+00,2.999109e+01,3.970067e+01,1.702000e+02
2.087220e+06,2.415764e+01,7.842000e+04,9.076389e-01,9.458109e-01,9.456343e-01,1.127251e-04,3.284231e-09,3.798330e+01,7.991103e+00,2.999220e+01,3.970167e+01,1.702000e+02
2.087230e+06,2.415775e+01,7.843000e+04,9.077546e-01,9.458161e-01,9.456343e-01,1.127580e-04,3.284231e-09,3.798441e+01,7.991103e+00,2.999331e+01,3.970267e+01,1.702000e+02
2.087240e+06,2.415787e+01,7.844000e+04,9.078704e-01,9.458213e-01,9.456344e-01,1.127908e-04,3.284231e-09,3.798552e+01,7.991103e+00,2.999442e+01,3.970367e+01,1.702000e+02
2.087250e+06,2.415799e+01,7.845000e+04,9.079861e-01,9.458264e-01,9.456344e-01,1.128237e-04,3.284231e-09,3.798663e+01,7.991103e+00,2.999553e+01,3.970467e+01,1.702000e+02
2.087260e+06,2.415810e+01,7.846000e+04,9.081019e-01,9.458313e-01,9.456344e-01,1.128565e-04,3.284231e-09,3.798768e+01,7.991099e+00,2.999658e+01,3.970561e+01,1.702000e+02
2.087270e+06,2.415822e+01,7.847000e+04,9.082176e-01,9.458182e-01,9.456344e-01,1.128893e-04,3.284231e-09,3.798502e+01,7.990842e+00,2.999418e+01,3.970326e+01,1.702000e+02
2.087280e+06,2.415833e+01,7.848000e+04,9.083333e-01,9.458051e-01,9.456345e-01,1.129222e-04,3.284231e-09,3.798236e+01,7.990584e+00,2.999178e+01,3.970090e+01,1.702000e+02
2.087290e+06,2.415845e+01,7.849000e+04,9.084491e-01,9.457920e-01,9.456345e-01,1.129550e-04,3.284230e-09,3.797970e+01,7.990326e+00,2.998937e+01,3.969854e+01,1.702000e+02
2.087300e+06,2.415856e+01,7.850000e+04,9.085648e-01,9.457789e-01,9.456345e-01,1.129879e-04,3.284230e-09,3.797704e+01,7.990068e+00,2.998697e+01,3.969618e+01,1.702000e+02
2.087310e+06,2.415868e+01,7.851000e+04,9.086806e-01,9.457658e-01,9.456346e-01,1.130207e-04,3.284230e-09,3.797438e+01,7.989811e+00,2.998457e+01,3.969382e+01,1.702000e+02
2.087320e+06,2.415880e+01,7.852000e+04,9.087963e-01,9.457527e-01,9.456346e-01,1.130536e-04,3.284230e-09,3.797172e+01,7.989553e+00,2.998216e+01,3.969146e+01,1.702000e+02
2.087330e+06,2.415891e+01,7.853000e+04,9.089120e-01,9.457396e-01,9.456346e-01,1.130864e-04,3.284230e-09,3.796906e+01,7.989295e+00,2.997976e+01,3.968910e+01,1.702000e+02
2.087340e+06,2.415903e+01,7.854000e+04,9.090278e-01,9.457265e-01,9.456347e-01,1.131192e-04,3.284230e-09,3.796640e+01,7.989037e+00,2.997736e+01,3.968674e+01,1.702000e+02
2.087350e+06,2.415914e+01,7.855000e+04,9.091435e-01,9.457134e-01,9.456347e-01,1.131521e-04,3.284230e-09,3.796374e+01,7.988780e+00,2.997496e+01,3.968438e+01,1.702000e+02
2.087360e+06,2.415926e+01,7.856000e+04,9.092593e-01,9.457003e-01,9.456347e-01,1.131849e-04,3.284230e-09,3.796107e+01,7.988522e+00,2.997255e+01,3.968202e+01,1.702000e+02
2.087370e+06,2.415938e+01,7.857000e+04,9.093750e-01,9.456872e-01,9.456348e-01,1.132178e-04,3.284230e-09,3.795841e+01,7.988264e+00,2.997015e+01,3.967966e+01,1.702000e+02
2.087380e+06,2.415949e+01,7.858000e+04,9.094907e-01,9.456741e-01,9.456348e-01,1.132506e-04,3.284229e-09,3.795575e+01,7.988006e+00,2.996775e+01,3.967730e+01,1.702000e+02
2.087390e+06,2.415961e+01,7.859000e+04,9.096065e-01,9.456610e-01,9.456348e-01,1.132835e-04,3.284229e-09,3.795309e+01,7.987748e+00,2.996534e+01,3.967494e+01,1.702000e+02
2.087400e+06,2.415972e+01,7.860000e+04,9.097222e-01,9.456479e-01,9.456349e-01,1.133163e-04,3.284229e-09,3.795043e+01,7.987491e+00,2.996294e+01,3.967258e+01,1.702000e+02
2.087410e+06,2.415984e+01,7.861000e+04,9.098380e-01,9.456348e-01,9.456349e-01,1.133491e-04,3.284229e-09,3.794777e+01,7.987233e+00,2.996054e+01,3.967022e+01,1.702000e+02
2.087420e+06,2.415995e+01,7.862000e+04,9.099537e-01,9.456217e-01,9.456349e-01,1.133820e-04,3.284229e-09,3.794511e+01,7.986975e+00,2.995814e+01,3.966786e+01,1.702000e+02
2.087430e+06,2.416007e+01,7.863000e+04,9.100694e-01,9.456086e-01,9.456349e-01,1.134148e-04,3.284229e-09,3.794245e+01,7.986717e+00,2.995573e+01,3.966550e+01,1.702000e+02
2.087440e+06,2.416019e+01,7.864000e+04,9.101852e-01,9.455955e-01,9.456350e-01,1.134477e-04,3.284229e-09,3.793979e+01,7.986460e+00,2.995333e+01,3.966314e+01,1.702000e+02
2.087450e+06,2.416030e+01,7.865000e+04,9.103009e-01,9.455824e-01,9.456350e-01,1.134805e-04,3.284229e-09,3.793713e+01,7.986202e+00,2.995093e+01,3.966078e+01,1.702000e+02
2.087460e+06,2.416042e+01,7.866000e+04,9.104167e-01,9.455692e-01,9.456350e-01,1.135133e-04,3.284229e-09,3.793447e+01,7.985944e+00,2.994852e+01,3.965842e+01,1.702000e+02
2.087470e+06,2.416053e+01,7.867000e+04,9.105324e-01,9.455561e-01,9.456351e-01,1.135462e-04,3.284228e-09,3.793181e+01,7.985686e+00,2.994612e+01,3.965606e+01,1.702000e+02
2.087480e+06,2.416065e+01,7.868000e+04,9.106481e-01,9.455430e-01,9.456351e-01,1.135790e-04,3.284228e-09,3.792915e+01,7.985429e+00,2.994372e+01,3.965370e+01,1.702000e+02
2.087490e+06,2.416076e+01,7.869000e+04,9.107639e-01,9.455299e-01,9.456351e-01,1.136119e-04,3.284228e-09,3.792649e+01,7.985171e+00,2.994131e+01,3.965134e+01,1.702000e+02
2.087500e+06,2.416088e+01,7.870000e+04,9.108796e-01,9.455168e-01,9.456352e-01,1.136447e-04,3.284228e-09,3.792382e+01,7.984913e+00,2.993891e+01,3.964898e+01,1.702000e+02
2.087510e+06,2.416100e+01,7.871000e+04,9.109954e-01,9.455080e-01,9.456352e-01,1.136776e-04,3.284228e-09,3.792180e+01,7.984690e+00,2.993711e+01,3.964715e+01,1.702005e+02
2.087520e+06,2.416111e+01,7.872000e+04,9.111111e-01,9.455270e-01,9.456352e-01,1.137104e-04,3.284228e-09,3.792392e+01,7.984690e+00,2.993923e+01,3.964876e+01,1.702045e+02
2.087530e+06,2.416123e+01,7.873000e+04,9.112269e-01,9.455460e-01,9.456353e-01,1.137432e-04,3.284228e-09,3.792605e+01,7.984690e+00,2.994136e+01,3.965037e+01,1.702085e+02
2.087540e+06,2.416134e+01,7.874000e+04,9.113426e-01,9.455650e-01,9.456353e-01,1.137761e-04,3.284228e-09,3.792817e+01,7.984690e+00,2.994348e+01,3.965198e+01,1.702125e+02
2.087550e+06,2.416146e+01,7.875000e+04,9.114583e-01,9.455841e-01,9.456353e-01,1.138089e-04,3.284228e-09,3.793029e+01,7.984690e+00,2.994560e+01,3.965358e+01,1.702164e+02
2.087560e+06,2.416157e+01,7.876000e+04,9.115741e-01,9.456031e-01,9.456354e-01,1.138418e-04,3.284228e-09,3.793241e+01,7.984690e+00,2.994772e+01,3.965519e+01,1.702204e+02
2.087570e+06,2.416169e+01,7.877000e+04,9.116898e-01,9.456221e-01,9.456354e-01,1.138746e-04,3.284227e-09,3.793454e+01,7.984690e+00,2.994985e+01,3.965680e+01,1.702244e+02
2.087580e+06,2.416181e+01,7.878000e+04,9.118056e-01,9.456411e-01,9.456354e-01,1.139075e-04,3.284227e-09,3.793666e+01,7.984690e+00,2.995197e+01,3.965841e+01,1.702284e+02
2.087590e+06,2.416192e+01,7.879000e+04,9.119213e-01,9.456601e-01,9.456354e-01,1.139403e-04,3.284227e-09,3.793878e+01,7.984690e+00,2.995409e+01,3.966002e+01,1.702323e+02
2.087600e+06,2.416204e+01,7.880000e+04,9.120370e-01,9.456792e-01,9.456355e-01,1.139731e-04,3.284227e-09,3.794091e+01,7.984690e+00,2.995622e+01,3.966162e+01,1.702363e+02
2.087610e+06,2.416215e+01,7.881000e+04,9.121528e-01,9.456982e-01,9.456355e-01,1.140060e-04,3.284227e-09,3.794303e+01,7.984690e+00,2.995834e+01,3.966323e+01,1.702403e+02
2.087620e+06,2.416227e+01,7.882000e+04,9.122685e-01,9.457172e-01,9.456355e-01,1.140388e-04,3.284227e-09,3.794515e+01,7.984690e+00,2.996046e+01,3.966484e+01,1.702443e+02
2.087630e+06,2.416238e+01,7.883000e+04,9.123843e-01,9.457362e-01,9.456356e-01,1.140717e-04,3.284227e-09,3.794728e+01,7.984690e+00,2.996259e+01,3.966645e+01,1.702483e+02
2.087640e+06,2.416250e+01,7.884000e+04,9.125000e-01,9.457552e-01,9.456356e-01,1.141045e-04,3.284227e-09,3.794940e+01,7.984690e+00,2.996471e+01,3.966806e+01,1.702522e+02
2.087650e+06,2.416262e+01,7.885000e+04,9.126157e-01,9.457742e-01,9.456356e-01,1.141374e-04,3.284227e-09,3.795152e+01,7.984690e+00,2.996683e+01,3.966966e+01,1.702562e+02
2.087660e+06,2.416273e+01,7.886000e+04,9.127315e-01,9.457933e-01,9.456357e-01,1.141702e-04,3.284226e-09,3.795365e+01,7.984690e+00,2.996896e+01,3.967127e+01,1.702602e+02
2.087670e+06,2.416285e+01,7.887000e+04,9.128472e-01,9.458123e-01,9.456357e-01,1.142030e-04,3.284226e-09,3.795577e+01,7.984690e+00,2.997108e+01,3.967288e+01,1.702642e+02
2.087680e+06,2.416296e+01,7.888000e+04,9.129630e-01,9.458313e-01,9.456357e-01,1.142359e-04,3.284226e-09,3.795789e+01,7.984690e+00,2.997320e+01,3.967449e+01,1.702681e+02
2.087690e+06,2.416308e+01,7.889000e+04,9.130787e-01,9.458503e-01,9.456358e-01,1.142687e-04,3.284226e-09,3.796001e+01,7.984690e+00,2.997532e+01,3.967609e+01,1.702721e+02
2.087700e+06,2.416319e+01,7.890000e+04,9.131944e-01,9.458693e-01,9.456358e-01,1.143016e-04,3.284226e-09,3.796214e+01,7.984690e+00,2.997745e+01,3.967770e+01,1.702761e+02
2.087710e+06,2.416331e+01,7.891000e+04,9.133102e-01,9.458884e-01,9.456358e-01,1.143344e-04,3.284226e-09,3.796426e+01,7.984690e+00,2.997957e+01,3.967931e+01,1.702801e+02
2.087720e+06,2.416343e+01,7.892000e+04,9.134259e-01,9.459074e-01,9.456358e-01,1.143672e-04,3.284226e-09,3.796638e+01,7.984690e+00,2.998169e+01,3.968092e+01,1.702841e+02
2.087730e+06,2.416354e+01,7.893000e+04,9.135417e-01,9.459264e-01,9.456359e-01,1.144001e-04,3.284226e-09,3.796851e+01,7.984690e+00,2.998382e+01,3.968252e+01,1.702880e+02
2.087740e+06,2.416366e+01,7.894000e+04,9.136574e-01,9.459454e-01,9.456359e-01,1.144329e-04,3.284226e-09,3.797063e+01,7.984690e+00,2.998594e+01,3.968413e+01,1.702920e+02
2.087750e+06,2.416377e+01,7.895000e+04,9.137731e-01,9.459644e-01,9.456359e-01,1.144658e-04,3.284225e-09,3.797275e+01,7.984690e+00,2.998806e+01,3.968574e+01,1.702960e+02
2.087760e+06,2.416389e+01,7.896000e+04,9.138889e-01,9.459834e-01,9.456360e-01,1.144986e-04,3.284225e-09,3.797488e+01,7.984690e+00,2.999019e+01,3.968734e+01,1.703000e+02
2.087770e+06,2.416400e+01,7.897000e+04,9.140046e-01,9.459672e-01,9.456360e-01,1.145315e-04,3.284225e-09,3.797379e+01,7.984690e+00,2.998910e+01,3.968674e+01,1.703000e+02
2.087780e+06,2.416412e+01,7.898000e+04,9.141204e-01,9.459506e-01,9.456360e-01,1.145643e-04,3.284225e-09,3.797267e+01,7.984690e+00,2.998798e+01,3.968612e+01,1.703000e+02
2.087790e+06,2.416424e+01,7.899000e+04,9.142361e-01,9.459340e-01,9.456361e-01,1.145971e-04,3.284225e-09,3.797156e+01,7.984690e+00,2.998687e+01,3.968549e+01,1.703000e+02
2.087800e+06,2.416435e+01,7.900000e+04,9.143519e-01,9.459174e-01,9.456361e-01,1.146300e-04,3.284225e-09,3.797044e+01,7.984690e+00,2.998575e+01,3.968487e+01,1.703000e+02
2.087810e+06,2.416447e+01,7.901000e+04,9.144676e-01,9.459008e-01,9.456361e-01,1.146628e-04,3.284225e-09,3.796932e+01,7.984690e+00,2.998463e+01,3.968424e+01,1.703000e+02
2.087820e+06,2.416458e+01,7.902000e+04,9.145833e-01,9.458842e-01,9.456362e-01,1.146957e-04,3.284225e-09,3.796821e+01,7.984690e+00,2.998352e+01,3.968362e+01,1.703000e+02
2.087830e+06,2.416470e+01,7.903000e+04,9.146991e-01,9.458677e-01,9.456362e-01,1.147285e-04,3.284225e-09,3.796709e+01,7.984690e+00,2.998240e+01,3.968299e+01,1.703000e+02
2.087840e+06,2.416481e+01,7.904000e+04,9.148148e-01,9.458511e-01,9.456362e-01,1.147614e-04,3.284224e-09,3.796597e+01,7.984690e+00,2.998128e+01,3.968237e+01,1.703000e+02
2.087850e+06,2.416493e+01,7.905000e+04,9.149306e-01,9.458345e-01,9.456363e-01,1.147942e-04,3.284224e-09,3.796485e+01,7.984690e+00,2.998017e+01,3.968174e+01,1.703000e+02
2.087860e+06,2.416505e+01,7.906000e+04,9.150463e-01,9.458179e-01,9.456363e-01,1.148270e-04,3.284224e-09,3.796374e+01,7.984690e+00,2.997905e+01,3.968112e+01,1.703000e+02
2.087870e+06,2.416516e+01,7.907000e+04,9.151620e-01,9.458013e-01,9.456363e-01,1.148599e-04,3.284224e-09,3.796262e+01,7.984690e+00,2.997793e+01,3.968049e+01,1.703000e+02
2.087880e+06,2.416528e+01,7.908000e+04,9.152778e-01,9.457847e-01,9.456363e-01,1.148927e-04,3.284224e-09,3.796150e+01,7.984690e+00,2.997681e+01,3.967987e+01,1.703000e+02
2.087890e+06,2.416539e+01,7.909000e+04,9.153935e-01,9.457681e-01,9.456364e-01,1.149256e-04,3.284224e-09,3.796039e+01,7.984690e+00,2.997570e+01,3.967924e+01,1.703000e+02
2.087900e+06,2.416551e+01,7.910000e+04,9.155093e-01,9.457515e-01,9.456364e-01,1.149584e-04,3.284224e-09,3.795927e+01,7.984690e+00,2.997458e+01,3.967862e+01,1.703000e+02
2.087910e+06,2.416562e+01,7.911000e+04,9.156250e-01,9.457349e-01,9.456364e-01,1.149913e-04,3.284224e-09,3.795815e+01,7.984690e+00,2.997346e+01,3.967799e+01,1.703000e+02
2.087920e+06,2.416574e+01,7.912000e+04,9.157407e-01,9.457183e-01,9.456365e-01,1.150241e-04,3.284224e-09,3.795704e+01,7.984690e+00,2.997235e+01,3.967737e+01,1.703000e+02
2.087930e+06,2.416586e+01,7.913000e+04,9.158565e-01,9.457018e-01,9.456365e-01,1.150569e-04,3.284224e-09,3.795592e+01,7.984690e+00,2.997123e+01,3.967674e+01,1.703000e+02
2.087940e+06,2.416597e+01,7.914000e+04,9.159722e-01,9.456852e-01,9.456365e-01,1.150898e-04,3.284223e-09,3.795480e+01,7.984690e+00,2.997011e+01,3.967612e+01,1.703000e+02
2.087950e+06,2.416609e+01,7.915000e+04,9.160880e-01,9.456686e-01,9.456366e-01,1.151226e-04,3.284223e-09,3.795369e+01,7.984690e+00,2.996900e+01,3.967549e+01,1.703000e+02
2.087960e+06,2.416620e+01,7.916000e+04,9.162037e-01,9.456520e-01,9.456366e-01,1.151555e-04,3.284223e-09,3.795257e+01,7.984690e+00,2.996788e+01,3.967487e+01,1.703000e+02
2.087970e+06,2.416632e+01,7.917000e+04,9.163194e-01,9.456354e-01,9.456366e-01,1.151883e-04,3.284223e-09,3.795145e+01,7.984690e+00,2.996676e+01,3.967424e+01,1.703000e+02
2.087980e+06,2.416644e+01,7.918000e+04,9.164352e-01,9.456188e-01,9.456367e-01,1.152211e-04,3.284223e-09,3.795033e+01,7.984690e+00,2.996564e+01,3.967362e+01,1.703000e+02
2.087990e+06,2.416655e+01,7.919000e+04,9.165509e-01,9.456022e-01,9.456367e-01,1.152540e-04,3.284223e-09,3.794922e+01,7.984690e+00,2.996453e+01,3.967299e+01,1.703000e+02
2.088000e+06,2.416667e+01,7.920000e+04,9.166667e-01,9.455856e-01,9.456367e-01,1.152868e-04,3.284223e-09,3.794810e+01,7.984690e+00,2.996341e+01,3.967237e+01,1.703000e+02
2.088010e+06,2.416678e+01,7.921000e+04,9.167824e-01,9.455705e-01,9.456367e-01,1.153197e-04,3.284223e-09,3.794710e+01,7.984717e+00,2.996239e+01,3.967182e+01,1.703000e+02
2.088020e+06,2.416690e+01,7.922000e+04,9.168981e-01,9.455679e-01,9.456368e-01,1.153525e-04,3.284223e-09,3.794710e+01,7.984973e+00,2.996213e+01,3.967189e+01,1.703000e+02
2.088030e+06,2.416701e+01,7.923000e+04,9.170139e-01,9.455653e-01,9.456368e-01,1.153854e-04,3.284222e-09,3.794710e+01,7.985229e+00,2.996187e+01,3.967196e+01,1.703000e+02
2.088040e+06,2.416713e+01,7.924000e+04,9.171296e-01,9.455627e-01,9.456368e-01,1.154182e-04,3.284222e-09,3.794710e+01,7.985485e+00,2.996162e+01,3.967203e+01,1.703000e+02
2.088050e+06,2.416725e+01,7.925000e+04,9.172454e-01,9.455601e-01,9.456369e-01,1.154510e-04,3.284222e-09,3.794710e+01,7.985741e+00,2.996136e+01,3.967211e+01,1.703000e+02
2.088060e+06,2.416736e+01,7.926000e+04,9.173611e-01,9.455575e-01,9.456369e-01,1.154839e-04,3.284222e-09,3.794710e+01,7.985997e+00,2.996111e+01,3.967218e+01,1.703000e+02
2.088070e+06,2.416748e+01,7.927000e+04,9.174769e-01,9.455549e-01,9.456369e-01,1.155167e-04,3.284222e-09,3.794710e+01,7.986253e+00,2.996085e+01,3.967225e+01,1.703000e+02
2.088080e+06,2.416759e+01,7.928000e+04,9.175926e-01,9.455523e-01,9.456370e-01,1.155496e-04,3.284222e-09,3.794710e+01,7.986509e+00,2.996059e+01,3.967232e+01,1.703000e+02
2.088090e+06,2.416771e+01,7.929000e+04,9.177083e-01,9.455497e-01,9.456370e-01,1.155824e-04,3.284222e-09,3.794710e+01,7.986765e+00,2.996034e+01,3.967240e+01,1.703000e+02
2.088100e+06,2.416782e+01,7.930000e+04,9.178241e-01,9.455471e-01,9.456370e-01,1.156153e-04,3.284222e-09,3.794710e+01,7.987021e+00,2.996008e+01,3.967247e+01,1.703000e+02
2.088110e+06,2.416794e+01,7.931000e+04,9.179398e-01,9.455445e-01,9.456371e-01,1.156481e-04,3.284222e-09,3.794710e+01,7.987277e+00,2.995983e+01,3.967254e+01,1.703000e+02
2.088120e+06,2.416806e+01,7.932000e+04,9.180556e-01,9.455418e-01,9.456371e-01,1.156809e-04,3.284221e-09,3.794710e+01,7.987533e+00,2.995957e+01,3.967261e+01,1.703000e+02
2.088130e+06,2.416817e+01,7.933000e+04,9.181713e-01,9.455392e-01,9.456371e-01,1.157138e-04,3.284221e-09,3.794710e+01,7.987789e+00,2.995931e+01,3.967269e+01,1.703000e+02
2.088140e+06,2.416829e+01,7.934000e+04,9.182870e-01,9.455366e-01,9.456372e-01,1.157466e-04,3.284221e-09,3.794710e+01,7.988045e+00,2.995906e+01,3.967276e+01,1.703000e+02
2.088150e+06,2.416840e+01,7.935000e+04,9.184028e-01,9.455340e-01,9.456372e-01,1.157795e-04,3.284221e-09,3.794710e+01,7.988301e+00,2.995880e+01,3.967283e+01,1.703000e+02
2.088160e+06,2.416852e+01,7.936000e+04,9.185185e-01,9.455314e-01,9.456372e-01,1.158123e-04,3.284221e-09,3.794710e+01,7.988557e+00,2.995855e+01,3.967291e+01,1.703000e+02
2.088170e+06,2.416863e+01,7.937000e+04,9.186343e-01,9.455288e-01,9.456372e-01,1.158451e-04,3.284221e-09,3.794710e+01,7.988813e+00,2.995829e+01,3.967298e+01,1.703000e+02
2.088180e+06,2.416875e+01,7.938000e+04,9.187500e-01,9.455262e-01,9.456373e-01,1.158780e-04,3.284221e-09,3.794710e+01,7.989069e+00,2.995803e+01,3.967305e+01,1.703000e+02
2.088190e+06,2.416887e+01,7.939000e+04,9.188657e-01,9.455236e-01,9.456373e-01,1.159108e-04,3.284221e-09,3.794710e+01,7.989325e+00,2.995778e+01,3.967312e+01,1.703000e+02
2.088200e+06,2.416898e+01,7.940000e+04,9.189815e-01,9.455210e-01,9.456373e-01,1.159437e-04,3.284221e-09,3.794710e+01,7.989581e+00,2.995752e+01,3.967320e+01,1.703000e+02
2.088210e+06,2.416910e+01,7.941000e+04,9.190972e-01,9.455184e-01,9.456374e-01,1.159765e-04,3.284220e-09,3.794710e+01,7.989837e+00,2.995727e+01,3.967327e+01,1.703000e+02
2.088220e+06,2.416921e+01,7.942000e+04,9.192130e-01,9.455158e-01,9.456374e-01,1.160094e-04,3.284220e-09,3.794710e+01,7.990093e+00,2.995701e+01,3.967334e+01,1.703000e+02
2.088230e+06,2.416933e+01,7.943000e+04,9.193287e-01,9.455132e-01,9.456374e-01,1.160422e-04,3.284220e-09,3.794710e+01,7.990349e+00,2.995675e+01,3.967341e+01,1.703000e+02
2.088240e+06,2.416944e+01,7.944000e+04,9.194444e-01,9.455105e-01,9.456375e-01,1.160750e-04,3.284220e-09,3.794710e+01,7.990605e+00,2.995650e+01,3.967349e+01,1.703000e+02
2.088250e+06,2.416956e+01,7.945000e+04,9.195602e-01,9.455079e-01,9.456375e-01,1.161079e-04,3.284220e-09,3.794710e+01,7.990861e+00,2.995624e+01,3.967356e+01,1.703000e+02
2.088260e+06,2.416968e+01,7.946000e+04,9.196759e-01,9.455055e-01,9.456375e-01,1.161407e-04,3.284220e-09,3.794710e+01,7.991103e+00,2.995600e+01,3.967363e+01,1.703000e+02
2.088270e+06,2.416979e+01,7.947000e+04,9.197917e-01,9.455055e-01,9.456376e-01,1.161736e-04,3.284220e-09,3.794710e+01,7.991103e+00,2.995600e+01,3.967363e+01,1.703000e+02
2.088280e+06,2.416991e+01,7.948000e+04,9.199074e-01,9.455055e-01,9.456376e-01,1.162064e-04,3.284220e-09,3.794710e+01,7.991103e+00,2.995600e+01,3.967363e+01,1.703000e+02
2.088290e+06,2.417002e+01,7.949000e+04,9.200231e-01,9.455055e-01,9.456376e-01,1.162393e-04,3.284220e-09,3.794710e+01,7.991103e+00,2.995600e+01,3.967363e+01,1.703000e+02
2.088300e+06,2.417014e+01,7.950000e+04,9.201389e-01,9.455055e-01,9.456376e-01,1.162721e-04,3.284220e-09,3.794710e+01,7.991103e+00,2.995600e+01,3.967363e+01,1.703000e+02
2.088310e+06,2.417025e+01,7.951000e+04,9.202546e-01,9.455055e-01,9.456377e-01,1.163049e-04,3.284219e-09,3.794710e+01,7.991103e+00,2.995600e+01,3.967363e+01,1.703000e+02
2.088320e+06,2.417037e+01,7.952000e+04,9.203704e-01,9.455055e-01,9.456377e-01,1.163378e-04,3.284219e-09,3.794710e+01,7.991103e+00,2.995600e+01,3.967363e+01,1.703000e+02
2.088330e+06,2.417049e+01,7.953000e+04,9.204861e-01,9.455055e-01,9.456377e-01,1.163706e-04,3.284219e-09,3.794710e+01,7.991103e+00,2.995600e+01,3.967363e+01,1.703000e+02
2.088340e+06,2.417060e+01,7.954000e+04,9.206019e-01,9.455055e-01,9.456378e-01,1.164035e-04,3.284219e-09,3.794710e+01,7.991103e+00,2.995600e+01,3.967363e+01,1.703000e+02
2.088350e+06,2.417072e+01,7.955000e+04,9.207176e-01,9.455055e-01,9.456378e-01,1.164363e-04,3.284219e-09,3.794710e+01,7.991103e+00,2.995600e+01,3.967363e+01,1.703000e+02
2.088360e+06,2.417083e+01,7.956000e+04,9.208333e-01,9.455055e-01,9.456378e-01,1.164692e-04,3.284219e-09,3.794710e+01,7.991103e+00,2.995600e+01,3.967363e+01,1.703000e+02
2.088370e+06,2.417095e+01,7.957000e+04,9.209491e-01,9.455055e-01,9.456379e-01,1.165020e-04,3.284219e-09,3.794710e+01,7.991103e+00,2.995600e+01,3.967363e+01,1.703000e+02
2.088380e+06,2.417106e+01,7.958000e+04,9.210648e-01,9.455055e-01,9.456379e-01,1.165348e-04,3.284219e-09,3.794710e+01,7.991103e+00,2.995600e+01,3.967363e+01,1.703000e+02
2.088390e+06,2.417118e+01,7.959000e+04,9.211806e-01,9.455055e-01,9.456379e-01,1.165677e-04,3.284219e-09,3.794710e+01,7.991103e+00,2.995600e+01,3.967363e+01,1.703000e+02
2.088400e+06,2.417130e+01,7.960000e+04,9.212963e-01,9.455055e-01,9.456380e-01,1.166005e-04,3.284218e-09,3.794710e+01,7.991103e+00,2.995600e+01,3.967363e+01,1.703000e+02
2.088410e+06,2.417141e+01,7.961000e+04,9.214120e-01,9.455055e-01,9.456380e-01,1.166334e-04,3.284218e-09,3.794710e+01,7.991103e+00,2.995600e+01,3.967363e+01,1.703000e+02
2.088420e+06,2.417153e+01,7.962000e+04,9.215278e-01,9.455055e-01,9.456380e-01,1.166662e-04,3.284218e-09,3.794710e+01,7.991103e+00,2.995600e+01,3.967363e+01,1.703000e+02
2.088430e+06,2.417164e+01,7.963000e+04,9.216435e-01,9.455055e-01,9.456381e-01,1.166990e-04,3.284218e-09,3.794710e+01,7.991103e+00,2.995600e+01,3.967363e+01,1.703000e+02
2.088440e+06,2.417176e+01,7.964000e+04,9.217593e-01,9.455055e-01,9.456381e-01,1.167319e-04,3.284218e-09,3.794710e+01,7.991103e+00,2.995600e+01,3.967363e+01,1.703000e+02
2.088450e+06,2.417188e+01,7.965000e+04,9.218750e-01,9.455055e-01,9.456381e-01,1.167647e-04,3.284218e-09,3.794710e+01,7.991103e+00,2.995600e+01,3.967363e+01,1.703000e+02
2.088460e+06,2.417199e+01,7.966000e+04,9.219907e-01,9.455055e-01,9.456381e-01,1.167976e-04,3.284218e-09,3.794710e+01,7.991103e+00,2.995600e+01,3.967363e+01,1.703000e+02
2.088470e+06,2.417211e+01,7.967000e+04,9.221065e-01,9.455055e-01,9.456382e-01,1.168304e-04,3.284218e-09,3.794710e+01,7.991103e+00,2.995600e+01,3.967363e+01,1.703000e+02
2.088480e+06,2.417222e+01,7.968000e+04,9.222222e-01,9.455055e-01,9.456382e-01,1.168633e-04,3.284218e-09,3.794710e+01,7.991103e+00,2.995600e+01,3.967363e+01,1.703000e+02
2.088490e+06,2.417234e+01,7.969000e+04,9.223380e-01,9.455055e-01,9.456382e-01,1.168961e-04,3.284217e-09,3.794710e+01,7.991103e+00,2.995600e+01,3.967363e+01,1.703000e+02
2.088500e+06,2.417245e+01,7.970000e+04,9.224537e-01,9.455055e-01,9.456383e-01,1.169289e-04,3.284217e-09,3.794710e+01,7.991103e+00,2.995600e+01,3.967363e+01,1.703000e+02
2.088510e+06,2.417257e+01,7.971000e+04,9.225694e-01,9.455053e-01,9.456383e-01,1.169618e-04,3.284217e-09,3.794710e+01,7.991103e+00,2.995600e+01,3.967363e+01,1.702993e+02
2.088520e+06,2.417269e+01,7.972000e+04,9.226852e-01,9.455027e-01,9.456383e-01,1.169946e-04,3.284217e-09,3.794710e+01,7.991103e+00,2.995600e+01,3.967372e+01,1.702914e+02
2.088530e+06,2.417280e+01,7.973000e+04,9.228009e-01,9.455001e-01,9.456384e-01,1.170275e-04,3.284217e-09,3.794710e+01,7.991103e+00,2.995600e+01,3.967381e+01,1.702834e+02
2.088540e+06,2.417292e+01,7.974000e+04,9.229167e-01,9.454975e-01,9.456384e-01,1.170603e-04,3.284217e-09,3.794710e+01,7.991103e+00,2.995600e+01,3.967389e+01,1.702754e+02
2.088550e+06,2.417303e+01,7.975000e+04,9.230324e-01,9.454949e-01,9.456384e-01,1.170932e-04,3.284217e-09,3.794710e+01,7.991103e+00,2.995600e+01,3.967398e+01,1.702674e+02
2.088560e+06,2.417315e+01,7.976000e+04,9.231481e-01,9.454924e-01,9.456385e-01,1.171260e-04,3.284217e-09,3.794710e+01,7.991103e+00,2.995600e+01,3.967407e+01,1.702594e+02
2.088570e+06,2.417326e+01,7.977000e+04,9.232639e-01,9.454898e-01,9.456385e-01,1.171588e-04,3.284217e-09,3.794710e+01,7.991103e+00,2.995600e+01,3.967415e+01,1.702515e+02
2.088580e+06,2.417338e+01,7.978000e+04,9.233796e-01,9.454872e-01,9.456385e-01,1.171917e-04,3.284217e-09,3.794710e+01,7.991103e+00,2.995600e+01,3.967424e+01,1.702435e+02
2.088590e+06,2.417350e+01,7.979000e+04,9.234954e-01,9.454846e-01,9.456385e-01,1.172245e-04,3.284216e-09,3.794710e+01,7.991103e+00,2.995600e+01,3.967433e+01,1.702355e+02
2.088600e+06,2.417361e+01,7.980000e+04,9.236111e-01,9.454820e-01,9.456386e-01,1.172574e-04,3.284216e-09,3.794710e+01,7.991103e+00,2.995600e+01,3.967441e+01,1.702275e+02
2.088610e+06,2.417373e+01,7.981000e+04,9.237269e-01,9.454795e-01,9.456386e-01,1.172902e-04,3.284216e-09,3.794710e+01,7.991103e+00,2.995600e+01,3.967450e+01,1.702195e+02
2.088620e+06,2.417384e+01,7.982000e+04,9.238426e-01,9.454769e-01,9.456386e-01,1.173230e-04,3.284216e-09,3.794710e+01,7.991103e+00,2.995600e+01,3.967459e+01,1.702115e+02
2.088630e+06,2.417396e+01,7.983000e+04,9.239583e-01,9.454743e-01,9.456387e-01,1.173559e-04,3.284216e-09,3.794710e+01,7.991103e+00,2.995600e+01,3.967467e+01,1.702036e+02
2.088640e+06,2.417407e+01,7.984000e+04,9.240741e-01,9.454717e-01,9.456387e-01,1.173887e-04,3.284216e-09,3.794710e+01,7.991103e+00,2.995600e+01,3.967476e+01,1.701956e+02
2.088650e+06,2.417419e+01,7.985000e+04,9.241898e-01,9.454691e-01,9.456387e-01,1.174216e-04,3.284216e-09,3.794710e+01,7.991103e+00,2.995600e+01,3.967484e+01,1.701876e+02
2.088660e+06,2.417431e+01,7.986000e+04,9.243056e-01,9.454666e-01,9.456388e-01,1.174544e-04,3.284216e-09,3.794710e+01,7.991103e+00,2.995600e+01,3.967493e+01,1.701796e+02
2.088670e+06,2.417442e+01,7.987000e+04,9.244213e-01,9.454640e-01,9.456388e-01,1.174873e-04,3.284216e-09,3.794710e+01,7.991103e+00,2.995600e+01,3.967502e+01,1.701716e+02
2.088680e+06,2.417454e+01,7.988000e+04,9.245370e-01,9.454614e-01,9.456388e-01,1.175201e-04,3.284215e-09,3.794710e+01,7.991103e+00,2.995600e+01,3.967510e+01,1.701637e+02
2.088690e+06,2.417465e+01,7.989000e+04,9.246528e-01,9.454588e-01,9.456389e-01,1.175529e-04,3.284215e-09,3.794710e+01,7.991103e+00,2.995600e+01,3.967519e+01,1.701557e+02
2.088700e+06,2.417477e+01,7.990000e+04,9.247685e-01,9.454562e-01,9.456389e-01,1.175858e-04,3.284215e-09,3.794710e+01,7.991103e+00,2.995600e+01,3.967528e+01,1.701477e+02
2.088710e+06,2.417488e+01,7.991000e+04,9.248843e-01,9.454537e-01,9.456389e-01,1.176186e-04,3.284215e-09,3.794710e+01,7.991103e+00,2.995600e+01,3.967536e+01,1.701397e+02
2.088720e+06,2.417500e+01,7.992000e+04,9.250000e-01,9.454511e-01,9.456390e-01,1.176515e-04,3.284215e-09,3.794710e+01,7.991103e+00,2.995600e+01,3.967545e+01,1.701317e+02
2.088730e+06,2.417512e+01,7.993000e+04,9.251157e-01,9.454485e-01,9.456390e-01,1.176843e-04,3.284215e-09,3.794710e+01,7.991103e+00,2.995600e+01,3.967554e+01,1.701237e+02
2.088740e+06,2.417523e+01,7.994000e+04,9.252315e-01,9.454459e-01,9.456390e-01,1.177172e-04,3.284215e-09,3.794710e+01,7.991103e+00,2.995600e+01,3.967562e+01,1.701158e+02
2.088750e+06,2.417535e+01,7.995000e+04,9.253472e-01,9.454434e-01,9.456390e-01,1.177500e-04,3.284215e-09,3.794710e+01,7.991103e+00,2.995600e+01,3.967571e+01,1.701078e+02
2.088760e+06,2.417546e+01,7.996000e+04,9.254630e-01,9.454411e-01,9.456391e-01,1.177828e-04,3.284215e-09,3.794711e+01,7.991103e+00,2.995601e+01,3.967579e+01,1.701001e+02
2.088770e+06,2.417558e+01,7.997000e+04,9.255787e-01,9.454515e-01,9.456391e-01,1.178157e-04,3.284214e-09,3.794737e+01,7.991103e+00,2.995626e+01,3.967571e+01,1.701041e+02
2.088780e+06,2.417569e+01,7.998000e+04,9.256944e-01,9.454619e-01,9.456391e-01,1.178485e-04,3.284214e-09,3.794762e+01,7.991103e+00,2.995652e+01,3.967564e+01,1.701081e+02
2.088790e+06,2.417581e+01,7.999000e+04,9.258102e-01,9.454723e-01,9.456392e-01,1.178814e-04,3.284214e-09,3.794788e+01,7.991103e+00,2.995677e+01,3.967556e+01,1.701121e+02
2.088800e+06,2.417593e+01,8.000000e+04,9.259259e-01,9.454827e-01,9.456392e-01,1.179142e-04,3.284214e-09,3.794813e+01,7.991103e+00,2.995703e+01,3.967548e+01,1.701161e+02
2.088810e+06,2.417604e+01,8.001000e+04,9.260417e-01,9.454931e-01,9.456392e-01,1.179470e-04,3.284214e-09,3.794839e+01,7.991103e+00,2.995729e+01,3.967540e+01,1.701201e+02
