Repository: brandonlampe/CS_Data

# Repository for Crushed Salt Data
**Grant No: 456417**

This is a work in progress!

## Repository Content

### Directory Names
A uniform namining structure still in progress, but in general directories are named according to the following:
 - Names contain no spaces, a single underscore "_" will be used as a file name seperator.
 - Files are for the Crushed Salt Project (CSP); therefore, the first three charaters of each file are "CSP".
 - Folders are organized by which frame the test was performed on i.e., A2 or A3.
 - The fifth and sixth charaters of each file name will therefore be "A" followed by the frame number.

File: UNM_WP_HY_175_09/STAGE18/CREEP_FIT/175_09_STAGE18_CREEP_OUT.csv (part 40 of 101)
Analysis by Brandon Lampe, performed on: 2016/07/12 20:52:28
Experimental results below begin at: 2016/05/01 15:26:02
Duration (sec),Duration (day),Elapsed Time (sec),Elapsed Time (day),Interpolated Fractional Density,Fit to Fractional Density,Fit to Volume Strain,Fit to Volume Strain Rate (1/sec),Confining Pressure (MPa),Pore Pressure (MPa),Terzaghi Pressure (MPa),Solid Pressure (MPa),Temperature (C))
2.100620e+06,2.431273e+01,9.182000e+04,1.062731e+00,9.455630e-01,9.456759e-01,1.567329e-04,3.284087e-09,3.794197e+01,7.991103e+00,2.995087e+01,3.966627e+01,1.705000e+02
2.100630e+06,2.431285e+01,9.183000e+04,1.062847e+00,9.455682e-01,9.456759e-01,1.567657e-04,3.284087e-09,3.794326e+01,7.991103e+00,2.995215e+01,3.966746e+01,1.705000e+02
2.100640e+06,2.431296e+01,9.184000e+04,1.062963e+00,9.455734e-01,9.456760e-01,1.567985e-04,3.284086e-09,3.794454e+01,7.991103e+00,2.995344e+01,3.966864e+01,1.705000e+02
2.100650e+06,2.431308e+01,9.185000e+04,1.063079e+00,9.455787e-01,9.456760e-01,1.568314e-04,3.284086e-09,3.794582e+01,7.991103e+00,2.995472e+01,3.966982e+01,1.705000e+02
2.100660e+06,2.431319e+01,9.186000e+04,1.063194e+00,9.455839e-01,9.456760e-01,1.568642e-04,3.284086e-09,3.794711e+01,7.991103e+00,2.995600e+01,3.967100e+01,1.705000e+02
2.100670e+06,2.431331e+01,9.187000e+04,1.063310e+00,9.455891e-01,9.456761e-01,1.568971e-04,3.284086e-09,3.794839e+01,7.991103e+00,2.995729e+01,3.967219e+01,1.705000e+02
2.100680e+06,2.431343e+01,9.188000e+04,1.063426e+00,9.455944e-01,9.456761e-01,1.569299e-04,3.284086e-09,3.794968e+01,7.991103e+00,2.995857e+01,3.967337e+01,1.705000e+02
2.100690e+06,2.431354e+01,9.189000e+04,1.063542e+00,9.455996e-01,9.456761e-01,1.569627e-04,3.284086e-09,3.795096e+01,7.991103e+00,2.995986e+01,3.967455e+01,1.705000e+02
2.100700e+06,2.431366e+01,9.190000e+04,1.063657e+00,9.456048e-01,9.456762e-01,1.569956e-04,3.284086e-09,3.795225e+01,7.991103e+00,2.996114e+01,3.967574e+01,1.705000e+02
2.100710e+06,2.431377e+01,9.191000e+04,1.063773e+00,9.456101e-01,9.456762e-01,1.570284e-04,3.284086e-09,3.795353e+01,7.991103e+00,2.996243e+01,3.967692e+01,1.705000e+02
2.100720e+06,2.431389e+01,9.192000e+04,1.063889e+00,9.456153e-01,9.456762e-01,1.570613e-04,3.284086e-09,3.795481e+01,7.991103e+00,2.996371e+01,3.967810e+01,1.705000e+02
2.100730e+06,2.431400e+01,9.193000e+04,1.064005e+00,9.456205e-01,9.456763e-01,1.570941e-04,3.284085e-09,3.795610e+01,7.991103e+00,2.996500e+01,3.967928e+01,1.705000e+02
2.100740e+06,2.431412e+01,9.194000e+04,1.064120e+00,9.456258e-01,9.456763e-01,1.571270e-04,3.284085e-09,3.795738e+01,7.991103e+00,2.996628e+01,3.968047e+01,1.705000e+02
2.100750e+06,2.431424e+01,9.195000e+04,1.064236e+00,9.456310e-01,9.456763e-01,1.571598e-04,3.284085e-09,3.795867e+01,7.991103e+00,2.996756e+01,3.968165e+01,1.705000e+02
2.100760e+06,2.431435e+01,9.196000e+04,1.064352e+00,9.456361e-01,9.456763e-01,1.571926e-04,3.284085e-09,3.795992e+01,7.991103e+00,2.996882e+01,3.968281e+01,1.704999e+02
2.100770e+06,2.431447e+01,9.197000e+04,1.064468e+00,9.456308e-01,9.456764e-01,1.572255e-04,3.284085e-09,3.795941e+01,7.991103e+00,2.996831e+01,3.968244e+01,1.704959e+02
2.100780e+06,2.431458e+01,9.198000e+04,1.064583e+00,9.456256e-01,9.456764e-01,1.572583e-04,3.284085e-09,3.795890e+01,7.991103e+00,2.996779e+01,3.968207e+01,1.704919e+02
2.100790e+06,2.431470e+01,9.199000e+04,1.064699e+00,9.456204e-01,9.456764e-01,1.572912e-04,3.284085e-09,3.795838e+01,7.991103e+00,2.996728e+01,3.968170e+01,1.704879e+02
2.100800e+06,2.431481e+01,9.200000e+04,1.064815e+00,9.456151e-01,9.456765e-01,1.573240e-04,3.284085e-09,3.795787e+01,7.991103e+00,2.996676e+01,3.968134e+01,1.704839e+02
2.100810e+06,2.431493e+01,9.201000e+04,1.064931e+00,9.456099e-01,9.456765e-01,1.573568e-04,3.284085e-09,3.795735e+01,7.991103e+00,2.996625e+01,3.968097e+01,1.704799e+02
2.100820e+06,2.431505e+01,9.202000e+04,1.065046e+00,9.456047e-01,9.456765e-01,1.573897e-04,3.284084e-09,3.795684e+01,7.991103e+00,2.996574e+01,3.968060e+01,1.704759e+02
2.100830e+06,2.431516e+01,9.203000e+04,1.065162e+00,9.455994e-01,9.456766e-01,1.574225e-04,3.284084e-09,3.795633e+01,7.991103e+00,2.996522e+01,3.968023e+01,1.704719e+02
2.100840e+06,2.431528e+01,9.204000e+04,1.065278e+00,9.455942e-01,9.456766e-01,1.574554e-04,3.284084e-09,3.795581e+01,7.991103e+00,2.996471e+01,3.967987e+01,1.704679e+02
2.100850e+06,2.431539e+01,9.205000e+04,1.065394e+00,9.455890e-01,9.456766e-01,1.574882e-04,3.284084e-09,3.795530e+01,7.991103e+00,2.996420e+01,3.967950e+01,1.704639e+02
2.100860e+06,2.431551e+01,9.206000e+04,1.065509e+00,9.455837e-01,9.456767e-01,1.575210e-04,3.284084e-09,3.795479e+01,7.991103e+00,2.996368e+01,3.967913e+01,1.704599e+02
2.100870e+06,2.431563e+01,9.207000e+04,1.065625e+00,9.455785e-01,9.456767e-01,1.575539e-04,3.284084e-09,3.795427e+01,7.991103e+00,2.996317e+01,3.967876e+01,1.704559e+02
2.100880e+06,2.431574e+01,9.208000e+04,1.065741e+00,9.455733e-01,9.456767e-01,1.575867e-04,3.284084e-09,3.795376e+01,7.991103e+00,2.996265e+01,3.967839e+01,1.704519e+02
2.100890e+06,2.431586e+01,9.209000e+04,1.065856e+00,9.455680e-01,9.456767e-01,1.576196e-04,3.284084e-09,3.795324e+01,7.991103e+00,2.996214e+01,3.967803e+01,1.704479e+02
2.100900e+06,2.431597e+01,9.210000e+04,1.065972e+00,9.455628e-01,9.456768e-01,1.576524e-04,3.284084e-09,3.795273e+01,7.991103e+00,2.996163e+01,3.967766e+01,1.704439e+02
2.100910e+06,2.431609e+01,9.211000e+04,1.066088e+00,9.455576e-01,9.456768e-01,1.576852e-04,3.284084e-09,3.795222e+01,7.991103e+00,2.996111e+01,3.967729e+01,1.704399e+02
2.100920e+06,2.431620e+01,9.212000e+04,1.066204e+00,9.455523e-01,9.456768e-01,1.577181e-04,3.284083e-09,3.795170e+01,7.991103e+00,2.996060e+01,3.967692e+01,1.704359e+02
2.100930e+06,2.431632e+01,9.213000e+04,1.066319e+00,9.455471e-01,9.456769e-01,1.577509e-04,3.284083e-09,3.795119e+01,7.991103e+00,2.996009e+01,3.967655e+01,1.704319e+02
2.100940e+06,2.431644e+01,9.214000e+04,1.066435e+00,9.455419e-01,9.456769e-01,1.577838e-04,3.284083e-09,3.795068e+01,7.991103e+00,2.995957e+01,3.967619e+01,1.704278e+02
2.100950e+06,2.431655e+01,9.215000e+04,1.066551e+00,9.455366e-01,9.456769e-01,1.578166e-04,3.284083e-09,3.795016e+01,7.991103e+00,2.995906e+01,3.967582e+01,1.704238e+02
2.100960e+06,2.431667e+01,9.216000e+04,1.066667e+00,9.455314e-01,9.456770e-01,1.578495e-04,3.284083e-09,3.794965e+01,7.991103e+00,2.995854e+01,3.967545e+01,1.704198e+02
2.100970e+06,2.431678e+01,9.217000e+04,1.066782e+00,9.455262e-01,9.456770e-01,1.578823e-04,3.284083e-09,3.794913e+01,7.991103e+00,2.995803e+01,3.967508e+01,1.704158e+02
2.100980e+06,2.431690e+01,9.218000e+04,1.066898e+00,9.455209e-01,9.456770e-01,1.579151e-04,3.284083e-09,3.794862e+01,7.991103e+00,2.995752e+01,3.967471e+01,1.704118e+02
2.100990e+06,2.431701e+01,9.219000e+04,1.067014e+00,9.455157e-01,9.456771e-01,1.579480e-04,3.284083e-09,3.794811e+01,7.991103e+00,2.995700e+01,3.967435e+01,1.704078e+02
2.101000e+06,2.431713e+01,9.220000e+04,1.067130e+00,9.455105e-01,9.456771e-01,1.579808e-04,3.284083e-09,3.794759e+01,7.991103e+00,2.995649e+01,3.967398e+01,1.704038e+02
2.101010e+06,2.431725e+01,9.221000e+04,1.067245e+00,9.455052e-01,9.456771e-01,1.580137e-04,3.284082e-09,3.794709e+01,7.991103e+00,2.995599e+01,3.967362e+01,1.703998e+02
2.101020e+06,2.431736e+01,9.222000e+04,1.067361e+00,9.455000e-01,9.456772e-01,1.580465e-04,3.284082e-09,3.794684e+01,7.991103e+00,2.995573e+01,3.967353e+01,1.703958e+02
2.101030e+06,2.431748e+01,9.223000e+04,1.067477e+00,9.454949e-01,9.456772e-01,1.580793e-04,3.284082e-09,3.794658e+01,7.991103e+00,2.995548e+01,3.967343e+01,1.703918e+02
2.101040e+06,2.431759e+01,9.224000e+04,1.067593e+00,9.454897e-01,9.456772e-01,1.581122e-04,3.284082e-09,3.794632e+01,7.991103e+00,2.995522e+01,3.967333e+01,1.703878e+02
2.101050e+06,2.431771e+01,9.225000e+04,1.067708e+00,9.454845e-01,9.456772e-01,1.581450e-04,3.284082e-09,3.794607e+01,7.991103e+00,2.995496e+01,3.967324e+01,1.703839e+02
2.101060e+06,2.431782e+01,9.226000e+04,1.067824e+00,9.454793e-01,9.456773e-01,1.581779e-04,3.284082e-09,3.794581e+01,7.991103e+00,2.995471e+01,3.967314e+01,1.703799e+02
2.101070e+06,2.431794e+01,9.227000e+04,1.067940e+00,9.454741e-01,9.456773e-01,1.582107e-04,3.284082e-09,3.794556e+01,7.991103e+00,2.995445e+01,3.967304e+01,1.703759e+02
2.101080e+06,2.431806e+01,9.228000e+04,1.068056e+00,9.454689e-01,9.456773e-01,1.582435e-04,3.284082e-09,3.794530e+01,7.991103e+00,2.995420e+01,3.967294e+01,1.703719e+02
2.101090e+06,2.431817e+01,9.229000e+04,1.068171e+00,9.454637e-01,9.456774e-01,1.582764e-04,3.284082e-09,3.794504e+01,7.991103e+00,2.995394e+01,3.967285e+01,1.703679e+02
2.101100e+06,2.431829e+01,9.230000e+04,1.068287e+00,9.454585e-01,9.456774e-01,1.583092e-04,3.284081e-09,3.794479e+01,7.991103e+00,2.995368e+01,3.967275e+01,1.703639e+02
2.101110e+06,2.431840e+01,9.231000e+04,1.068403e+00,9.454534e-01,9.456774e-01,1.583421e-04,3.284081e-09,3.794453e+01,7.991103e+00,2.995343e+01,3.967265e+01,1.703599e+02
2.101120e+06,2.431852e+01,9.232000e+04,1.068519e+00,9.454482e-01,9.456775e-01,1.583749e-04,3.284081e-09,3.794428e+01,7.991103e+00,2.995317e+01,3.967256e+01,1.703559e+02
2.101130e+06,2.431863e+01,9.233000e+04,1.068634e+00,9.454430e-01,9.456775e-01,1.584077e-04,3.284081e-09,3.794402e+01,7.991103e+00,2.995292e+01,3.967246e+01,1.703519e+02
2.101140e+06,2.431875e+01,9.234000e+04,1.068750e+00,9.454378e-01,9.456775e-01,1.584406e-04,3.284081e-09,3.794376e+01,7.991103e+00,2.995266e+01,3.967236e+01,1.703479e+02
2.101150e+06,2.431887e+01,9.235000e+04,1.068866e+00,9.454326e-01,9.456776e-01,1.584734e-04,3.284081e-09,3.794351e+01,7.991103e+00,2.995240e+01,3.967227e+01,1.703439e+02
2.101160e+06,2.431898e+01,9.236000e+04,1.068981e+00,9.454274e-01,9.456776e-01,1.585063e-04,3.284081e-09,3.794325e+01,7.991103e+00,2.995215e+01,3.967217e+01,1.703399e+02
2.101170e+06,2.431910e+01,9.237000e+04,1.069097e+00,9.454222e-01,9.456776e-01,1.585391e-04,3.284081e-09,3.794300e+01,7.991103e+00,2.995189e+01,3.967207e+01,1.703360e+02
2.101180e+06,2.431921e+01,9.238000e+04,1.069213e+00,9.454170e-01,9.456776e-01,1.585720e-04,3.284081e-09,3.794274e+01,7.991103e+00,2.995164e+01,3.967198e+01,1.703320e+02
2.101190e+06,2.431933e+01,9.239000e+04,1.069329e+00,9.454119e-01,9.456777e-01,1.586048e-04,3.284080e-09,3.794248e+01,7.991103e+00,2.995138e+01,3.967188e+01,1.703280e+02
2.101200e+06,2.431944e+01,9.240000e+04,1.069444e+00,9.454067e-01,9.456777e-01,1.586376e-04,3.284080e-09,3.794223e+01,7.991103e+00,2.995112e+01,3.967178e+01,1.703240e+02
2.101210e+06,2.431956e+01,9.241000e+04,1.069560e+00,9.454015e-01,9.456777e-01,1.586705e-04,3.284080e-09,3.794197e+01,7.991103e+00,2.995087e+01,3.967168e+01,1.703200e+02
2.101220e+06,2.431968e+01,9.242000e+04,1.069676e+00,9.453963e-01,9.456778e-01,1.587033e-04,3.284080e-09,3.794172e+01,7.991103e+00,2.995061e+01,3.967159e+01,1.703160e+02
2.101230e+06,2.431979e+01,9.243000e+04,1.069792e+00,9.453911e-01,9.456778e-01,1.587362e-04,3.284080e-09,3.794146e+01,7.991103e+00,2.995036e+01,3.967149e+01,1.703120e+02
2.101240e+06,2.431991e+01,9.244000e+04,1.069907e+00,9.453859e-01,9.456778e-01,1.587690e-04,3.284080e-09,3.794120e+01,7.991103e+00,2.995010e+01,3.967139e+01,1.703080e+02
2.101250e+06,2.432002e+01,9.245000e+04,1.070023e+00,9.453807e-01,9.456779e-01,1.588018e-04,3.284080e-09,3.794095e+01,7.991103e+00,2.994984e+01,3.967130e+01,1.703040e+02
2.101260e+06,2.432014e+01,9.246000e+04,1.070139e+00,9.453756e-01,9.456779e-01,1.588347e-04,3.284080e-09,3.794069e+01,7.991103e+00,2.994959e+01,3.967120e+01,1.703000e+02
2.101270e+06,2.432025e+01,9.247000e+04,1.070255e+00,9.453781e-01,9.456779e-01,1.588675e-04,3.284080e-09,3.794069e+01,7.990849e+00,2.994984e+01,3.967113e+01,1.703000e+02
2.101280e+06,2.432037e+01,9.248000e+04,1.070370e+00,9.453807e-01,9.456780e-01,1.589004e-04,3.284080e-09,3.794069e+01,7.990592e+00,2.995010e+01,3.967105e+01,1.703000e+02
2.101290e+06,2.432049e+01,9.249000e+04,1.070486e+00,9.453833e-01,9.456780e-01,1.589332e-04,3.284079e-09,3.794069e+01,7.990335e+00,2.995035e+01,3.967098e+01,1.703000e+02
2.101300e+06,2.432060e+01,9.250000e+04,1.070602e+00,9.453859e-01,9.456780e-01,1.589660e-04,3.284079e-09,3.794069e+01,7.990078e+00,2.995061e+01,3.967091e+01,1.703000e+02
2.101310e+06,2.432072e+01,9.251000e+04,1.070718e+00,9.453886e-01,9.456781e-01,1.589989e-04,3.284079e-09,3.794069e+01,7.989822e+00,2.995087e+01,3.967084e+01,1.703000e+02
2.101320e+06,2.432083e+01,9.252000e+04,1.070833e+00,9.453912e-01,9.456781e-01,1.590317e-04,3.284079e-09,3.794069e+01,7.989565e+00,2.995112e+01,3.967076e+01,1.703000e+02
2.101330e+06,2.432095e+01,9.253000e+04,1.070949e+00,9.453938e-01,9.456781e-01,1.590646e-04,3.284079e-09,3.794069e+01,7.989308e+00,2.995138e+01,3.967069e+01,1.703000e+02
2.101340e+06,2.432106e+01,9.254000e+04,1.071065e+00,9.453964e-01,9.456781e-01,1.590974e-04,3.284079e-09,3.794069e+01,7.989051e+00,2.995164e+01,3.967062e+01,1.703000e+02
2.101350e+06,2.432118e+01,9.255000e+04,1.071181e+00,9.453990e-01,9.456782e-01,1.591302e-04,3.284079e-09,3.794069e+01,7.988794e+00,2.995190e+01,3.967054e+01,1.703000e+02
2.101360e+06,2.432130e+01,9.256000e+04,1.071296e+00,9.454016e-01,9.456782e-01,1.591631e-04,3.284079e-09,3.794069e+01,7.988537e+00,2.995215e+01,3.967047e+01,1.703000e+02
2.101370e+06,2.432141e+01,9.257000e+04,1.071412e+00,9.454043e-01,9.456782e-01,1.591959e-04,3.284079e-09,3.794069e+01,7.988280e+00,2.995241e+01,3.967040e+01,1.703000e+02
2.101380e+06,2.432153e+01,9.258000e+04,1.071528e+00,9.454069e-01,9.456783e-01,1.592288e-04,3.284078e-09,3.794069e+01,7.988024e+00,2.995267e+01,3.967033e+01,1.703000e+02
2.101390e+06,2.432164e+01,9.259000e+04,1.071644e+00,9.454095e-01,9.456783e-01,1.592616e-04,3.284078e-09,3.794069e+01,7.987767e+00,2.995292e+01,3.967025e+01,1.703000e+02
2.101400e+06,2.432176e+01,9.260000e+04,1.071759e+00,9.454121e-01,9.456783e-01,1.592944e-04,3.284078e-09,3.794069e+01,7.987510e+00,2.995318e+01,3.967018e+01,1.703000e+02
2.101410e+06,2.432187e+01,9.261000e+04,1.071875e+00,9.454147e-01,9.456784e-01,1.593273e-04,3.284078e-09,3.794069e+01,7.987253e+00,2.995344e+01,3.967011e+01,1.703000e+02
2.101420e+06,2.432199e+01,9.262000e+04,1.071991e+00,9.454173e-01,9.456784e-01,1.593601e-04,3.284078e-09,3.794069e+01,7.986996e+00,2.995369e+01,3.967003e+01,1.703000e+02
2.101430e+06,2.432211e+01,9.263000e+04,1.072106e+00,9.454200e-01,9.456784e-01,1.593930e-04,3.284078e-09,3.794069e+01,7.986739e+00,2.995395e+01,3.966996e+01,1.703000e+02
2.101440e+06,2.432222e+01,9.264000e+04,1.072222e+00,9.454226e-01,9.456785e-01,1.594258e-04,3.284078e-09,3.794069e+01,7.986482e+00,2.995421e+01,3.966989e+01,1.703000e+02
2.101450e+06,2.432234e+01,9.265000e+04,1.072338e+00,9.454252e-01,9.456785e-01,1.594587e-04,3.284078e-09,3.794069e+01,7.986225e+00,2.995446e+01,3.966982e+01,1.703000e+02
2.101460e+06,2.432245e+01,9.266000e+04,1.072454e+00,9.454278e-01,9.456785e-01,1.594915e-04,3.284078e-09,3.794069e+01,7.985969e+00,2.995472e+01,3.966974e+01,1.703000e+02
2.101470e+06,2.432257e+01,9.267000e+04,1.072569e+00,9.454304e-01,9.456786e-01,1.595243e-04,3.284077e-09,3.794069e+01,7.985712e+00,2.995498e+01,3.966967e+01,1.703000e+02
2.101480e+06,2.432269e+01,9.268000e+04,1.072685e+00,9.454330e-01,9.456786e-01,1.595572e-04,3.284077e-09,3.794069e+01,7.985455e+00,2.995523e+01,3.966960e+01,1.703000e+02
2.101490e+06,2.432280e+01,9.269000e+04,1.072801e+00,9.454357e-01,9.456786e-01,1.595900e-04,3.284077e-09,3.794069e+01,7.985198e+00,2.995549e+01,3.966952e+01,1.703000e+02
2.101500e+06,2.432292e+01,9.270000e+04,1.072917e+00,9.454383e-01,9.456786e-01,1.596229e-04,3.284077e-09,3.794069e+01,7.984941e+00,2.995575e+01,3.966945e+01,1.703000e+02
2.101510e+06,2.432303e+01,9.271000e+04,1.073032e+00,9.454410e-01,9.456787e-01,1.596557e-04,3.284077e-09,3.794072e+01,7.984690e+00,2.995603e+01,3.966941e+01,1.703000e+02
2.101520e+06,2.432315e+01,9.272000e+04,1.073148e+00,9.454488e-01,9.456787e-01,1.596885e-04,3.284077e-09,3.794235e+01,7.984690e+00,2.995766e+01,3.967087e+01,1.703000e+02
2.101530e+06,2.432326e+01,9.273000e+04,1.073264e+00,9.454566e-01,9.456787e-01,1.597214e-04,3.284077e-09,3.794398e+01,7.984690e+00,2.995929e+01,3.967233e+01,1.703000e+02
2.101540e+06,2.432338e+01,9.274000e+04,1.073380e+00,9.454645e-01,9.456788e-01,1.597542e-04,3.284077e-09,3.794560e+01,7.984690e+00,2.996091e+01,3.967379e+01,1.703000e+02
2.101550e+06,2.432350e+01,9.275000e+04,1.073495e+00,9.454723e-01,9.456788e-01,1.597871e-04,3.284077e-09,3.794723e+01,7.984690e+00,2.996254e+01,3.967524e+01,1.703000e+02
2.101560e+06,2.432361e+01,9.276000e+04,1.073611e+00,9.454801e-01,9.456788e-01,1.598199e-04,3.284076e-09,3.794886e+01,7.984690e+00,2.996417e+01,3.967670e+01,1.703000e+02
2.101570e+06,2.432373e+01,9.277000e+04,1.073727e+00,9.454879e-01,9.456789e-01,1.598527e-04,3.284076e-09,3.795048e+01,7.984690e+00,2.996579e+01,3.967816e+01,1.703000e+02
2.101580e+06,2.432384e+01,9.278000e+04,1.073843e+00,9.454958e-01,9.456789e-01,1.598856e-04,3.284076e-09,3.795211e+01,7.984690e+00,2.996742e+01,3.967962e+01,1.703000e+02
2.101590e+06,2.432396e+01,9.279000e+04,1.073958e+00,9.455036e-01,9.456789e-01,1.599184e-04,3.284076e-09,3.795374e+01,7.984690e+00,2.996905e+01,3.968108e+01,1.703000e+02
2.101600e+06,2.432407e+01,9.280000e+04,1.074074e+00,9.455114e-01,9.456790e-01,1.599513e-04,3.284076e-09,3.795536e+01,7.984690e+00,2.997068e+01,3.968254e+01,1.703000e+02
2.101610e+06,2.432419e+01,9.281000e+04,1.074190e+00,9.455192e-01,9.456790e-01,1.599841e-04,3.284076e-09,3.795699e+01,7.984690e+00,2.997230e+01,3.968399e+01,1.703000e+02
2.101620e+06,2.432431e+01,9.282000e+04,1.074306e+00,9.455270e-01,9.456790e-01,1.600169e-04,3.284076e-09,3.795862e+01,7.984690e+00,2.997393e+01,3.968545e+01,1.703000e+02
2.101630e+06,2.432442e+01,9.283000e+04,1.074421e+00,9.455349e-01,9.456790e-01,1.600498e-04,3.284076e-09,3.796025e+01,7.984690e+00,2.997556e+01,3.968691e+01,1.703000e+02
2.101640e+06,2.432454e+01,9.284000e+04,1.074537e+00,9.455427e-01,9.456791e-01,1.600826e-04,3.284076e-09,3.796187e+01,7.984690e+00,2.997718e+01,3.968837e+01,1.703000e+02
2.101650e+06,2.432465e+01,9.285000e+04,1.074653e+00,9.455505e-01,9.456791e-01,1.601155e-04,3.284076e-09,3.796350e+01,7.984690e+00,2.997881e+01,3.968983e+01,1.703000e+02
2.101660e+06,2.432477e+01,9.286000e+04,1.074769e+00,9.455583e-01,9.456791e-01,1.601483e-04,3.284075e-09,3.796513e+01,7.984690e+00,2.998044e+01,3.969129e+01,1.703000e+02
2.101670e+06,2.432488e+01,9.287000e+04,1.074884e+00,9.455662e-01,9.456792e-01,1.601811e-04,3.284075e-09,3.796675e+01,7.984690e+00,2.998206e+01,3.969274e+01,1.703000e+02
2.101680e+06,2.432500e+01,9.288000e+04,1.075000e+00,9.455740e-01,9.456792e-01,1.602140e-04,3.284075e-09,3.796838e+01,7.984690e+00,2.998369e+01,3.969420e+01,1.703000e+02
2.101690e+06,2.432512e+01,9.289000e+04,1.075116e+00,9.455818e-01,9.456792e-01,1.602468e-04,3.284075e-09,3.797001e+01,7.984690e+00,2.998532e+01,3.969566e+01,1.703000e+02
2.101700e+06,2.432523e+01,9.290000e+04,1.075231e+00,9.455896e-01,9.456793e-01,1.602797e-04,3.284075e-09,3.797163e+01,7.984690e+00,2.998694e+01,3.969712e+01,1.703000e+02
2.101710e+06,2.432535e+01,9.291000e+04,1.075347e+00,9.455975e-01,9.456793e-01,1.603125e-04,3.284075e-09,3.797326e+01,7.984690e+00,2.998857e+01,3.969858e+01,1.703000e+02
2.101720e+06,2.432546e+01,9.292000e+04,1.075463e+00,9.456053e-01,9.456793e-01,1.603454e-04,3.284075e-09,3.797489e+01,7.984690e+00,2.999020e+01,3.970003e+01,1.703000e+02
2.101730e+06,2.432558e+01,9.293000e+04,1.075579e+00,9.456131e-01,9.456794e-01,1.603782e-04,3.284075e-09,3.797651e+01,7.984690e+00,2.999182e+01,3.970149e+01,1.703000e+02
2.101740e+06,2.432569e+01,9.294000e+04,1.075694e+00,9.456209e-01,9.456794e-01,1.604110e-04,3.284075e-09,3.797814e+01,7.984690e+00,2.999345e+01,3.970295e+01,1.703000e+02
2.101750e+06,2.432581e+01,9.295000e+04,1.075810e+00,9.456287e-01,9.456794e-01,1.604439e-04,3.284074e-09,3.797977e+01,7.984690e+00,2.999508e+01,3.970441e+01,1.703000e+02
2.101760e+06,2.432593e+01,9.296000e+04,1.075926e+00,9.456362e-01,9.456795e-01,1.604767e-04,3.284074e-09,3.798127e+01,7.984703e+00,2.999656e+01,3.970574e+01,1.703002e+02
2.101770e+06,2.432604e+01,9.297000e+04,1.076042e+00,9.456362e-01,9.456795e-01,1.605096e-04,3.284074e-09,3.798041e+01,7.984960e+00,2.999545e+01,3.970482e+01,1.703042e+02
2.101780e+06,2.432616e+01,9.298000e+04,1.076157e+00,9.456362e-01,9.456795e-01,1.605424e-04,3.284074e-09,3.797955e+01,7.985217e+00,2.999434e+01,3.970390e+01,1.703082e+02
2.101790e+06,2.432627e+01,9.299000e+04,1.076273e+00,9.456362e-01,9.456795e-01,1.605752e-04,3.284074e-09,3.797870e+01,7.985473e+00,2.999322e+01,3.970298e+01,1.703122e+02
2.101800e+06,2.432639e+01,9.300000e+04,1.076389e+00,9.456362e-01,9.456796e-01,1.606081e-04,3.284074e-09,3.797784e+01,7.985730e+00,2.999211e+01,3.970206e+01,1.703162e+02
2.101810e+06,2.432650e+01,9.301000e+04,1.076505e+00,9.456362e-01,9.456796e-01,1.606409e-04,3.284074e-09,3.797699e+01,7.985987e+00,2.999100e+01,3.970114e+01,1.703202e+02
2.101820e+06,2.432662e+01,9.302000e+04,1.076620e+00,9.456362e-01,9.456796e-01,1.606738e-04,3.284074e-09,3.797613e+01,7.986244e+00,2.998989e+01,3.970022e+01,1.703242e+02
2.101830e+06,2.432674e+01,9.303000e+04,1.076736e+00,9.456362e-01,9.456797e-01,1.607066e-04,3.284074e-09,3.797527e+01,7.986501e+00,2.998877e+01,3.969930e+01,1.703282e+02
2.101840e+06,2.432685e+01,9.304000e+04,1.076852e+00,9.456362e-01,9.456797e-01,1.607394e-04,3.284073e-09,3.797442e+01,7.986758e+00,2.998766e+01,3.969838e+01,1.703322e+02
2.101850e+06,2.432697e+01,9.305000e+04,1.076968e+00,9.456362e-01,9.456797e-01,1.607723e-04,3.284073e-09,3.797356e+01,7.987015e+00,2.998655e+01,3.969746e+01,1.703362e+02
2.101860e+06,2.432708e+01,9.306000e+04,1.077083e+00,9.456362e-01,9.456798e-01,1.608051e-04,3.284073e-09,3.797270e+01,7.987271e+00,2.998543e+01,3.969654e+01,1.703403e+02
2.101870e+06,2.432720e+01,9.307000e+04,1.077199e+00,9.456362e-01,9.456798e-01,1.608380e-04,3.284073e-09,3.797185e+01,7.987528e+00,2.998432e+01,3.969562e+01,1.703443e+02
2.101880e+06,2.432731e+01,9.308000e+04,1.077315e+00,9.456362e-01,9.456798e-01,1.608708e-04,3.284073e-09,3.797099e+01,7.987785e+00,2.998321e+01,3.969470e+01,1.703483e+02
2.101890e+06,2.432743e+01,9.309000e+04,1.077431e+00,9.456362e-01,9.456799e-01,1.609036e-04,3.284073e-09,3.797014e+01,7.988042e+00,2.998209e+01,3.969378e+01,1.703523e+02
2.101900e+06,2.432755e+01,9.310000e+04,1.077546e+00,9.456362e-01,9.456799e-01,1.609365e-04,3.284073e-09,3.796928e+01,7.988299e+00,2.998098e+01,3.969286e+01,1.703563e+02
2.101910e+06,2.432766e+01,9.311000e+04,1.077662e+00,9.456362e-01,9.456799e-01,1.609693e-04,3.284073e-09,3.796842e+01,7.988556e+00,2.997987e+01,3.969194e+01,1.703603e+02
2.101920e+06,2.432778e+01,9.312000e+04,1.077778e+00,9.456362e-01,9.456799e-01,1.610022e-04,3.284073e-09,3.796757e+01,7.988813e+00,2.997875e+01,3.969102e+01,1.703643e+02
2.101930e+06,2.432789e+01,9.313000e+04,1.077894e+00,9.456362e-01,9.456800e-01,1.610350e-04,3.284073e-09,3.796671e+01,7.989069e+00,2.997764e+01,3.969010e+01,1.703683e+02
2.101940e+06,2.432801e+01,9.314000e+04,1.078009e+00,9.456362e-01,9.456800e-01,1.610678e-04,3.284072e-09,3.796585e+01,7.989326e+00,2.997653e+01,3.968918e+01,1.703723e+02
2.101950e+06,2.432812e+01,9.315000e+04,1.078125e+00,9.456362e-01,9.456800e-01,1.611007e-04,3.284072e-09,3.796500e+01,7.989583e+00,2.997542e+01,3.968826e+01,1.703763e+02
2.101960e+06,2.432824e+01,9.316000e+04,1.078241e+00,9.456362e-01,9.456801e-01,1.611335e-04,3.284072e-09,3.796414e+01,7.989840e+00,2.997430e+01,3.968734e+01,1.703803e+02
2.101970e+06,2.432836e+01,9.317000e+04,1.078356e+00,9.456362e-01,9.456801e-01,1.611664e-04,3.284072e-09,3.796329e+01,7.990097e+00,2.997319e+01,3.968642e+01,1.703843e+02
2.101980e+06,2.432847e+01,9.318000e+04,1.078472e+00,9.456362e-01,9.456801e-01,1.611992e-04,3.284072e-09,3.796243e+01,7.990354e+00,2.997208e+01,3.968550e+01,1.703883e+02
2.101990e+06,2.432859e+01,9.319000e+04,1.078588e+00,9.456362e-01,9.456802e-01,1.612321e-04,3.284072e-09,3.796157e+01,7.990611e+00,2.997096e+01,3.968458e+01,1.703923e+02
2.102000e+06,2.432870e+01,9.320000e+04,1.078704e+00,9.456362e-01,9.456802e-01,1.612649e-04,3.284072e-09,3.796072e+01,7.990868e+00,2.996985e+01,3.968366e+01,1.703963e+02
2.102010e+06,2.432882e+01,9.321000e+04,1.078819e+00,9.456360e-01,9.456802e-01,1.612977e-04,3.284072e-09,3.795991e+01,7.991103e+00,2.996881e+01,3.968280e+01,1.704000e+02
2.102020e+06,2.432894e+01,9.322000e+04,1.078935e+00,9.456333e-01,9.456803e-01,1.613306e-04,3.284072e-09,3.795965e+01,7.991103e+00,2.996855e+01,3.968262e+01,1.704000e+02
2.102030e+06,2.432905e+01,9.323000e+04,1.079051e+00,9.456307e-01,9.456803e-01,1.613634e-04,3.284071e-09,3.795940e+01,7.991103e+00,2.996829e+01,3.968243e+01,1.704000e+02
2.102040e+06,2.432917e+01,9.324000e+04,1.079167e+00,9.456281e-01,9.456803e-01,1.613963e-04,3.284071e-09,3.795914e+01,7.991103e+00,2.996804e+01,3.968225e+01,1.704000e+02
2.102050e+06,2.432928e+01,9.325000e+04,1.079282e+00,9.456255e-01,9.456804e-01,1.614291e-04,3.284071e-09,3.795889e+01,7.991103e+00,2.996778e+01,3.968207e+01,1.704000e+02
2.102060e+06,2.432940e+01,9.326000e+04,1.079398e+00,9.456229e-01,9.456804e-01,1.614619e-04,3.284071e-09,3.795863e+01,7.991103e+00,2.996753e+01,3.968188e+01,1.704000e+02
2.102070e+06,2.432951e+01,9.327000e+04,1.079514e+00,9.456203e-01,9.456804e-01,1.614948e-04,3.284071e-09,3.795837e+01,7.991103e+00,2.996727e+01,3.968170e+01,1.704000e+02
2.102080e+06,2.432963e+01,9.328000e+04,1.079630e+00,9.456177e-01,9.456804e-01,1.615276e-04,3.284071e-09,3.795812e+01,7.991103e+00,2.996701e+01,3.968152e+01,1.704000e+02
2.102090e+06,2.432975e+01,9.329000e+04,1.079745e+00,9.456151e-01,9.456805e-01,1.615605e-04,3.284071e-09,3.795786e+01,7.991103e+00,2.996676e+01,3.968133e+01,1.704000e+02
2.102100e+06,2.432986e+01,9.330000e+04,1.079861e+00,9.456125e-01,9.456805e-01,1.615933e-04,3.284071e-09,3.795761e+01,7.991103e+00,2.996650e+01,3.968115e+01,1.704000e+02
2.102110e+06,2.432998e+01,9.331000e+04,1.079977e+00,9.456099e-01,9.456805e-01,1.616261e-04,3.284071e-09,3.795735e+01,7.991103e+00,2.996625e+01,3.968097e+01,1.704000e+02
2.102120e+06,2.433009e+01,9.332000e+04,1.080093e+00,9.456073e-01,9.456806e-01,1.616590e-04,3.284070e-09,3.795709e+01,7.991103e+00,2.996599e+01,3.968078e+01,1.704000e+02
2.102130e+06,2.433021e+01,9.333000e+04,1.080208e+00,9.456047e-01,9.456806e-01,1.616918e-04,3.284070e-09,3.795684e+01,7.991103e+00,2.996573e+01,3.968060e+01,1.704000e+02
2.102140e+06,2.433032e+01,9.334000e+04,1.080324e+00,9.456020e-01,9.456806e-01,1.617247e-04,3.284070e-09,3.795658e+01,7.991103e+00,2.996548e+01,3.968042e+01,1.704000e+02
2.102150e+06,2.433044e+01,9.335000e+04,1.080440e+00,9.455994e-01,9.456807e-01,1.617575e-04,3.284070e-09,3.795633e+01,7.991103e+00,2.996522e+01,3.968023e+01,1.704000e+02
2.102160e+06,2.433056e+01,9.336000e+04,1.080556e+00,9.455968e-01,9.456807e-01,1.617903e-04,3.284070e-09,3.795607e+01,7.991103e+00,2.996497e+01,3.968005e+01,1.704000e+02
2.102170e+06,2.433067e+01,9.337000e+04,1.080671e+00,9.455942e-01,9.456807e-01,1.618232e-04,3.284070e-09,3.795581e+01,7.991103e+00,2.996471e+01,3.967987e+01,1.704000e+02
2.102180e+06,2.433079e+01,9.338000e+04,1.080787e+00,9.455916e-01,9.456808e-01,1.618560e-04,3.284070e-09,3.795556e+01,7.991103e+00,2.996446e+01,3.967968e+01,1.704000e+02
2.102190e+06,2.433090e+01,9.339000e+04,1.080903e+00,9.455890e-01,9.456808e-01,1.618889e-04,3.284070e-09,3.795530e+01,7.991103e+00,2.996420e+01,3.967950e+01,1.704000e+02
2.102200e+06,2.433102e+01,9.340000e+04,1.081019e+00,9.455864e-01,9.456808e-01,1.619217e-04,3.284070e-09,3.795505e+01,7.991103e+00,2.996394e+01,3.967932e+01,1.704000e+02
2.102210e+06,2.433113e+01,9.341000e+04,1.081134e+00,9.455838e-01,9.456808e-01,1.619545e-04,3.284069e-09,3.795479e+01,7.991103e+00,2.996369e+01,3.967913e+01,1.704000e+02
2.102220e+06,2.433125e+01,9.342000e+04,1.081250e+00,9.455812e-01,9.456809e-01,1.619874e-04,3.284069e-09,3.795453e+01,7.991103e+00,2.996343e+01,3.967895e+01,1.704000e+02
2.102230e+06,2.433137e+01,9.343000e+04,1.081366e+00,9.455786e-01,9.456809e-01,1.620202e-04,3.284069e-09,3.795428e+01,7.991103e+00,2.996318e+01,3.967877e+01,1.704000e+02
2.102240e+06,2.433148e+01,9.344000e+04,1.081481e+00,9.455760e-01,9.456809e-01,1.620531e-04,3.284069e-09,3.795402e+01,7.991103e+00,2.996292e+01,3.967858e+01,1.704000e+02
2.102250e+06,2.433160e+01,9.345000e+04,1.081597e+00,9.455734e-01,9.456810e-01,1.620859e-04,3.284069e-09,3.795377e+01,7.991103e+00,2.996266e+01,3.967840e+01,1.704000e+02
2.102260e+06,2.433171e+01,9.346000e+04,1.081713e+00,9.455707e-01,9.456810e-01,1.621188e-04,3.284069e-09,3.795348e+01,7.991097e+00,2.996239e+01,3.967819e+01,1.704001e+02
2.102270e+06,2.433183e+01,9.347000e+04,1.081829e+00,9.455655e-01,9.456810e-01,1.621516e-04,3.284069e-09,3.795221e+01,7.990841e+00,2.996137e+01,3.967703e+01,1.704041e+02
2.102280e+06,2.433194e+01,9.348000e+04,1.081944e+00,9.455603e-01,9.456811e-01,1.621844e-04,3.284069e-09,3.795093e+01,7.990585e+00,2.996035e+01,3.967587e+01,1.704081e+02
2.102290e+06,2.433206e+01,9.349000e+04,1.082060e+00,9.455551e-01,9.456811e-01,1.622173e-04,3.284069e-09,3.794965e+01,7.990329e+00,2.995932e+01,3.967471e+01,1.704121e+02
2.102300e+06,2.433218e+01,9.350000e+04,1.082176e+00,9.455499e-01,9.456811e-01,1.622501e-04,3.284069e-09,3.794838e+01,7.990073e+00,2.995830e+01,3.967354e+01,1.704161e+02
2.102310e+06,2.433229e+01,9.351000e+04,1.082292e+00,9.455447e-01,9.456812e-01,1.622830e-04,3.284068e-09,3.794710e+01,7.989817e+00,2.995728e+01,3.967238e+01,1.704201e+02
2.102320e+06,2.433241e+01,9.352000e+04,1.082407e+00,9.455396e-01,9.456812e-01,1.623158e-04,3.284068e-09,3.794582e+01,7.989561e+00,2.995626e+01,3.967122e+01,1.704240e+02
2.102330e+06,2.433252e+01,9.353000e+04,1.082523e+00,9.455344e-01,9.456812e-01,1.623486e-04,3.284068e-09,3.794454e+01,7.989305e+00,2.995524e+01,3.967006e+01,1.704280e+02
2.102340e+06,2.433264e+01,9.354000e+04,1.082639e+00,9.455292e-01,9.456813e-01,1.623815e-04,3.284068e-09,3.794327e+01,7.989049e+00,2.995422e+01,3.966889e+01,1.704320e+02
2.102350e+06,2.433275e+01,9.355000e+04,1.082755e+00,9.455240e-01,9.456813e-01,1.624143e-04,3.284068e-09,3.794199e+01,7.988793e+00,2.995320e+01,3.966773e+01,1.704360e+02
2.102360e+06,2.433287e+01,9.356000e+04,1.082870e+00,9.455188e-01,9.456813e-01,1.624472e-04,3.284068e-09,3.794071e+01,7.988537e+00,2.995218e+01,3.966657e+01,1.704400e+02
2.102370e+06,2.433299e+01,9.357000e+04,1.082986e+00,9.455136e-01,9.456813e-01,1.624800e-04,3.284068e-09,3.793944e+01,7.988281e+00,2.995115e+01,3.966541e+01,1.704440e+02
2.102380e+06,2.433310e+01,9.358000e+04,1.083102e+00,9.455084e-01,9.456814e-01,1.625128e-04,3.284068e-09,3.793816e+01,7.988025e+00,2.995013e+01,3.966425e+01,1.704480e+02
2.102390e+06,2.433322e+01,9.359000e+04,1.083218e+00,9.455032e-01,9.456814e-01,1.625457e-04,3.284068e-09,3.793688e+01,7.987769e+00,2.994911e+01,3.966308e+01,1.704520e+02
2.102400e+06,2.433333e+01,9.360000e+04,1.083333e+00,9.454981e-01,9.456814e-01,1.625785e-04,3.284067e-09,3.793560e+01,7.987513e+00,2.994809e+01,3.966192e+01,1.704560e+02
2.102410e+06,2.433345e+01,9.361000e+04,1.083449e+00,9.454929e-01,9.456815e-01,1.626114e-04,3.284067e-09,3.793433e+01,7.987257e+00,2.994707e+01,3.966076e+01,1.704600e+02
2.102420e+06,2.433356e+01,9.362000e+04,1.083565e+00,9.454877e-01,9.456815e-01,1.626442e-04,3.284067e-09,3.793305e+01,7.987001e+00,2.994605e+01,3.965960e+01,1.704640e+02
2.102430e+06,2.433368e+01,9.363000e+04,1.083681e+00,9.454825e-01,9.456815e-01,1.626770e-04,3.284067e-09,3.793177e+01,7.986745e+00,2.994503e+01,3.965843e+01,1.704680e+02
2.102440e+06,2.433380e+01,9.364000e+04,1.083796e+00,9.454773e-01,9.456816e-01,1.627099e-04,3.284067e-09,3.793050e+01,7.986489e+00,2.994401e+01,3.965727e+01,1.704719e+02
2.102450e+06,2.433391e+01,9.365000e+04,1.083912e+00,9.454721e-01,9.456816e-01,1.627427e-04,3.284067e-09,3.792922e+01,7.986233e+00,2.994299e+01,3.965611e+01,1.704759e+02
2.102460e+06,2.433403e+01,9.366000e+04,1.084028e+00,9.454669e-01,9.456816e-01,1.627756e-04,3.284067e-09,3.792794e+01,7.985977e+00,2.994196e+01,3.965495e+01,1.704799e+02
2.102470e+06,2.433414e+01,9.367000e+04,1.084144e+00,9.454617e-01,9.456817e-01,1.628084e-04,3.284067e-09,3.792666e+01,7.985721e+00,2.994094e+01,3.965379e+01,1.704839e+02
2.102480e+06,2.433426e+01,9.368000e+04,1.084259e+00,9.454566e-01,9.456817e-01,1.628412e-04,3.284067e-09,3.792539e+01,7.985465e+00,2.993992e+01,3.965262e+01,1.704879e+02
2.102490e+06,2.433438e+01,9.369000e+04,1.084375e+00,9.454514e-01,9.456817e-01,1.628741e-04,3.284066e-09,3.792411e+01,7.985209e+00,2.993890e+01,3.965146e+01,1.704919e+02
2.102500e+06,2.433449e+01,9.370000e+04,1.084491e+00,9.454462e-01,9.456817e-01,1.629069e-04,3.284066e-09,3.792283e+01,7.984953e+00,2.993788e+01,3.965030e+01,1.704959e+02
2.102510e+06,2.433461e+01,9.371000e+04,1.084606e+00,9.454410e-01,9.456818e-01,1.629398e-04,3.284066e-09,3.792156e+01,7.984697e+00,2.993686e+01,3.964914e+01,1.704999e+02
2.102520e+06,2.433472e+01,9.372000e+04,1.084722e+00,9.454484e-01,9.456818e-01,1.629726e-04,3.284066e-09,3.792301e+01,7.984939e+00,2.993807e+01,3.965041e+01,1.705000e+02
2.102530e+06,2.433484e+01,9.373000e+04,1.084838e+00,9.454562e-01,9.456818e-01,1.630054e-04,3.284066e-09,3.792455e+01,7.985196e+00,2.993935e+01,3.965176e+01,1.705000e+02
2.102540e+06,2.433495e+01,9.374000e+04,1.084954e+00,9.454641e-01,9.456819e-01,1.630383e-04,3.284066e-09,3.792609e+01,7.985452e+00,2.994063e+01,3.965311e+01,1.705000e+02
2.102550e+06,2.433507e+01,9.375000e+04,1.085069e+00,9.454719e-01,9.456819e-01,1.630711e-04,3.284066e-09,3.792762e+01,7.985709e+00,2.994191e+01,3.965446e+01,1.705000e+02
2.102560e+06,2.433519e+01,9.376000e+04,1.085185e+00,9.454797e-01,9.456819e-01,1.631040e-04,3.284066e-09,3.792916e+01,7.985966e+00,2.994320e+01,3.965581e+01,1.705000e+02
2.102570e+06,2.433530e+01,9.377000e+04,1.085301e+00,9.454875e-01,9.456820e-01,1.631368e-04,3.284066e-09,3.793070e+01,7.986223e+00,2.994448e+01,3.965716e+01,1.705000e+02
2.102580e+06,2.433542e+01,9.378000e+04,1.085417e+00,9.454954e-01,9.456820e-01,1.631697e-04,3.284066e-09,3.793224e+01,7.986480e+00,2.994576e+01,3.965851e+01,1.705000e+02
2.102590e+06,2.433553e+01,9.379000e+04,1.085532e+00,9.455032e-01,9.456820e-01,1.632025e-04,3.284065e-09,3.793378e+01,7.986737e+00,2.994704e+01,3.965986e+01,1.705000e+02
2.102600e+06,2.433565e+01,9.380000e+04,1.085648e+00,9.455110e-01,9.456821e-01,1.632353e-04,3.284065e-09,3.793532e+01,7.986994e+00,2.994832e+01,3.966121e+01,1.705000e+02
2.102610e+06,2.433576e+01,9.381000e+04,1.085764e+00,9.455188e-01,9.456821e-01,1.632682e-04,3.284065e-09,3.793685e+01,7.987250e+00,2.994960e+01,3.966256e+01,1.705000e+02
2.102620e+06,2.433588e+01,9.382000e+04,1.085880e+00,9.455266e-01,9.456821e-01,1.633010e-04,3.284065e-09,3.793839e+01,7.987507e+00,2.995089e+01,3.966391e+01,1.705000e+02
2.102630e+06,2.433600e+01,9.383000e+04,1.085995e+00,9.455345e-01,9.456822e-01,1.633339e-04,3.284065e-09,3.793993e+01,7.987764e+00,2.995217e+01,3.966526e+01,1.705000e+02
2.102640e+06,2.433611e+01,9.384000e+04,1.086111e+00,9.455423e-01,9.456822e-01,1.633667e-04,3.284065e-09,3.794147e+01,7.988021e+00,2.995345e+01,3.966661e+01,1.705000e+02
2.102650e+06,2.433623e+01,9.385000e+04,1.086227e+00,9.455501e-01,9.456822e-01,1.633995e-04,3.284065e-09,3.794301e+01,7.988278e+00,2.995473e+01,3.966796e+01,1.705000e+02
2.102660e+06,2.433634e+01,9.386000e+04,1.086343e+00,9.455579e-01,9.456822e-01,1.634324e-04,3.284065e-09,3.794455e+01,7.988535e+00,2.995601e+01,3.966931e+01,1.705000e+02
2.102670e+06,2.433646e+01,9.387000e+04,1.086458e+00,9.455658e-01,9.456823e-01,1.634652e-04,3.284065e-09,3.794609e+01,7.988792e+00,2.995729e+01,3.967066e+01,1.705000e+02
2.102680e+06,2.433657e+01,9.388000e+04,1.086574e+00,9.455736e-01,9.456823e-01,1.634981e-04,3.284064e-09,3.794762e+01,7.989049e+00,2.995858e+01,3.967201e+01,1.705000e+02
2.102690e+06,2.433669e+01,9.389000e+04,1.086690e+00,9.455814e-01,9.456823e-01,1.635309e-04,3.284064e-09,3.794916e+01,7.989305e+00,2.995986e+01,3.967336e+01,1.705000e+02
2.102700e+06,2.433681e+01,9.390000e+04,1.086806e+00,9.455892e-01,9.456824e-01,1.635637e-04,3.284064e-09,3.795070e+01,7.989562e+00,2.996114e+01,3.967471e+01,1.705000e+02
2.102710e+06,2.433692e+01,9.391000e+04,1.086921e+00,9.455971e-01,9.456824e-01,1.635966e-04,3.284064e-09,3.795224e+01,7.989819e+00,2.996242e+01,3.967606e+01,1.705000e+02
2.102720e+06,2.433704e+01,9.392000e+04,1.087037e+00,9.456049e-01,9.456824e-01,1.636294e-04,3.284064e-09,3.795378e+01,7.990076e+00,2.996370e+01,3.967741e+01,1.705000e+02
2.102730e+06,2.433715e+01,9.393000e+04,1.087153e+00,9.456127e-01,9.456825e-01,1.636623e-04,3.284064e-09,3.795532e+01,7.990333e+00,2.996498e+01,3.967876e+01,1.705000e+02
2.102740e+06,2.433727e+01,9.394000e+04,1.087269e+00,9.456205e-01,9.456825e-01,1.636951e-04,3.284064e-09,3.795685e+01,7.990590e+00,2.996626e+01,3.968011e+01,1.705000e+02
2.102750e+06,2.433738e+01,9.395000e+04,1.087384e+00,9.456283e-01,9.456825e-01,1.637279e-04,3.284064e-09,3.795839e+01,7.990847e+00,2.996755e+01,3.968146e+01,1.705000e+02
2.102760e+06,2.433750e+01,9.396000e+04,1.087500e+00,9.456362e-01,9.456826e-01,1.637608e-04,3.284064e-09,3.795993e+01,7.991103e+00,2.996883e+01,3.968281e+01,1.705000e+02
2.102770e+06,2.433762e+01,9.397000e+04,1.087616e+00,9.456475e-01,9.456826e-01,1.637936e-04,3.284063e-09,3.796130e+01,7.991358e+00,2.996994e+01,3.968387e+01,1.705000e+02
2.102780e+06,2.433773e+01,9.398000e+04,1.087731e+00,9.456588e-01,9.456826e-01,1.638265e-04,3.284063e-09,3.796267e+01,7.991612e+00,2.997106e+01,3.968492e+01,1.705000e+02
2.102790e+06,2.433785e+01,9.399000e+04,1.087847e+00,9.456701e-01,9.456827e-01,1.638593e-04,3.284063e-09,3.796404e+01,7.991866e+00,2.997218e+01,3.968598e+01,1.705000e+02
2.102800e+06,2.433796e+01,9.400000e+04,1.087963e+00,9.456814e-01,9.456827e-01,1.638921e-04,3.284063e-09,3.796541e+01,7.992120e+00,2.997329e+01,3.968704e+01,1.705000e+02
2.102810e+06,2.433808e+01,9.401000e+04,1.088079e+00,9.456926e-01,9.456827e-01,1.639250e-04,3.284063e-09,3.796678e+01,7.992374e+00,2.997441e+01,3.968809e+01,1.705000e+02
2.102820e+06,2.433819e+01,9.402000e+04,1.088194e+00,9.457039e-01,9.456827e-01,1.639578e-04,3.284063e-09,3.796815e+01,7.992628e+00,2.997552e+01,3.968915e+01,1.705000e+02
2.102830e+06,2.433831e+01,9.403000e+04,1.088310e+00,9.457152e-01,9.456828e-01,1.639907e-04,3.284063e-09,3.796952e+01,7.992882e+00,2.997664e+01,3.969020e+01,1.705000e+02
2.102840e+06,2.433843e+01,9.404000e+04,1.088426e+00,9.457265e-01,9.456828e-01,1.640235e-04,3.284063e-09,3.797089e+01,7.993136e+00,2.997775e+01,3.969126e+01,1.705000e+02
2.102850e+06,2.433854e+01,9.405000e+04,1.088542e+00,9.457378e-01,9.456828e-01,1.640563e-04,3.284063e-09,3.797226e+01,7.993390e+00,2.997887e+01,3.969231e+01,1.705000e+02
2.102860e+06,2.433866e+01,9.406000e+04,1.088657e+00,9.457491e-01,9.456829e-01,1.640892e-04,3.284062e-09,3.797363e+01,7.993644e+00,2.997999e+01,3.969337e+01,1.705000e+02
2.102870e+06,2.433877e+01,9.407000e+04,1.088773e+00,9.457604e-01,9.456829e-01,1.641220e-04,3.284062e-09,3.797500e+01,7.993899e+00,2.998110e+01,3.969442e+01,1.705000e+02
2.102880e+06,2.433889e+01,9.408000e+04,1.088889e+00,9.457717e-01,9.456829e-01,1.641549e-04,3.284062e-09,3.797637e+01,7.994153e+00,2.998222e+01,3.969548e+01,1.705000e+02
2.102890e+06,2.433900e+01,9.409000e+04,1.089005e+00,9.457830e-01,9.456830e-01,1.641877e-04,3.284062e-09,3.797774e+01,7.994407e+00,2.998333e+01,3.969653e+01,1.705000e+02
2.102900e+06,2.433912e+01,9.410000e+04,1.089120e+00,9.457943e-01,9.456830e-01,1.642206e-04,3.284062e-09,3.797911e+01,7.994661e+00,2.998445e+01,3.969759e+01,1.705000e+02
2.102910e+06,2.433924e+01,9.411000e+04,1.089236e+00,9.458056e-01,9.456830e-01,1.642534e-04,3.284062e-09,3.798048e+01,7.994915e+00,2.998557e+01,3.969864e+01,1.705000e+02
2.102920e+06,2.433935e+01,9.412000e+04,1.089352e+00,9.458169e-01,9.456831e-01,1.642862e-04,3.284062e-09,3.798185e+01,7.995169e+00,2.998668e+01,3.969970e+01,1.705000e+02
2.102930e+06,2.433947e+01,9.413000e+04,1.089468e+00,9.458282e-01,9.456831e-01,1.643191e-04,3.284062e-09,3.798322e+01,7.995423e+00,2.998780e+01,3.970075e+01,1.705000e+02
2.102940e+06,2.433958e+01,9.414000e+04,1.089583e+00,9.458395e-01,9.456831e-01,1.643519e-04,3.284062e-09,3.798459e+01,7.995677e+00,2.998891e+01,3.970181e+01,1.705000e+02
2.102950e+06,2.433970e+01,9.415000e+04,1.089699e+00,9.458508e-01,9.456831e-01,1.643848e-04,3.284062e-09,3.798596e+01,7.995931e+00,2.999003e+01,3.970286e+01,1.705000e+02
2.102960e+06,2.433981e+01,9.416000e+04,1.089815e+00,9.458621e-01,9.456832e-01,1.644176e-04,3.284061e-09,3.798733e+01,7.996185e+00,2.999114e+01,3.970392e+01,1.705000e+02
2.102970e+06,2.433993e+01,9.417000e+04,1.089931e+00,9.458734e-01,9.456832e-01,1.644504e-04,3.284061e-09,3.798870e+01,7.996440e+00,2.999226e+01,3.970498e+01,1.705000e+02
