Repository: brandonlampe/CS_Data

# Repository for Crushed Salt Data
**Grant No: 456417**

This is a work in progress!

## Repository Content

### Directory Names
A uniform namining structure still in progress, but in general directories are named according to the following:
 - Names contain no spaces, a single underscore "_" will be used as a file name seperator.
 - Files are for the Crushed Salt Project (CSP); therefore, the first three charaters of each file are "CSP".
 - Folders are organized by which frame the test was performed on i.e., A2 or A3.
 - The fifth and sixth charaters of each file name will therefore be "A" followed by the frame number.

File: UNM_WP_HY_175_09/STAGE18/CREEP_FIT/175_09_STAGE18_CREEP_OUT.csv (part 44 of 101)
Analysis by Brandon Lampe, performed on: 2016/07/12 20:52:28
Experimental results below begin at: 2016/05/01 15:26:02
Duration (sec),Duration (day),Elapsed Time (sec),Elapsed Time (day),Interpolated Fractional Density,Fit to Fractional Density,Fit to Volume Strain,Fit to Volume Strain Rate (1/sec),Confining Pressure (MPa),Pore Pressure (MPa),Terzaghi Pressure (MPa),Solid Pressure (MPa),Temperature (C))
2.110060e+06,2.442199e+01,1.012600e+05,1.171991e+00,9.458360e-01,9.457052e-01,1.877342e-04,3.283985e-09,3.796294e+01,7.997448e+00,2.996549e+01,3.967893e+01,1.708598e+02
2.110070e+06,2.442211e+01,1.012700e+05,1.172106e+00,9.458499e-01,9.457053e-01,1.877670e-04,3.283985e-09,3.796354e+01,7.997448e+00,2.996609e+01,3.967910e+01,1.708518e+02
2.110080e+06,2.442222e+01,1.012800e+05,1.172222e+00,9.458638e-01,9.457053e-01,1.877998e-04,3.283985e-09,3.796414e+01,7.997448e+00,2.996669e+01,3.967927e+01,1.708438e+02
2.110090e+06,2.442234e+01,1.012900e+05,1.172338e+00,9.458778e-01,9.457053e-01,1.878327e-04,3.283985e-09,3.796474e+01,7.997448e+00,2.996729e+01,3.967944e+01,1.708358e+02
2.110100e+06,2.442245e+01,1.013000e+05,1.172454e+00,9.458917e-01,9.457054e-01,1.878655e-04,3.283984e-09,3.796534e+01,7.997448e+00,2.996789e+01,3.967960e+01,1.708278e+02
2.110110e+06,2.442257e+01,1.013100e+05,1.172569e+00,9.459056e-01,9.457054e-01,1.878984e-04,3.283984e-09,3.796594e+01,7.997448e+00,2.996849e+01,3.967977e+01,1.708198e+02
2.110120e+06,2.442269e+01,1.013200e+05,1.172685e+00,9.459195e-01,9.457054e-01,1.879312e-04,3.283984e-09,3.796653e+01,7.997448e+00,2.996909e+01,3.967994e+01,1.708118e+02
2.110130e+06,2.442280e+01,1.013300e+05,1.172801e+00,9.459334e-01,9.457054e-01,1.879640e-04,3.283984e-09,3.796713e+01,7.997448e+00,2.996969e+01,3.968011e+01,1.708037e+02
2.110140e+06,2.442292e+01,1.013400e+05,1.172917e+00,9.459474e-01,9.457055e-01,1.879969e-04,3.283984e-09,3.796773e+01,7.997448e+00,2.997028e+01,3.968027e+01,1.707957e+02
2.110150e+06,2.442303e+01,1.013500e+05,1.173032e+00,9.459613e-01,9.457055e-01,1.880297e-04,3.283984e-09,3.796833e+01,7.997448e+00,2.997088e+01,3.968044e+01,1.707877e+02
2.110160e+06,2.442315e+01,1.013600e+05,1.173148e+00,9.459752e-01,9.457055e-01,1.880626e-04,3.283984e-09,3.796893e+01,7.997448e+00,2.997148e+01,3.968061e+01,1.707797e+02
2.110170e+06,2.442326e+01,1.013700e+05,1.173264e+00,9.459891e-01,9.457056e-01,1.880954e-04,3.283984e-09,3.796953e+01,7.997448e+00,2.997208e+01,3.968078e+01,1.707717e+02
2.110180e+06,2.442338e+01,1.013800e+05,1.173380e+00,9.460030e-01,9.457056e-01,1.881282e-04,3.283984e-09,3.797013e+01,7.997448e+00,2.997268e+01,3.968094e+01,1.707637e+02
2.110190e+06,2.442350e+01,1.013900e+05,1.173495e+00,9.460169e-01,9.457056e-01,1.881611e-04,3.283983e-09,3.797073e+01,7.997448e+00,2.997328e+01,3.968111e+01,1.707557e+02
2.110200e+06,2.442361e+01,1.014000e+05,1.173611e+00,9.460309e-01,9.457057e-01,1.881939e-04,3.283983e-09,3.797133e+01,7.997448e+00,2.997388e+01,3.968128e+01,1.707477e+02
2.110210e+06,2.442373e+01,1.014100e+05,1.173727e+00,9.460448e-01,9.457057e-01,1.882268e-04,3.283983e-09,3.797193e+01,7.997448e+00,2.997448e+01,3.968145e+01,1.707397e+02
2.110220e+06,2.442384e+01,1.014200e+05,1.173843e+00,9.460587e-01,9.457057e-01,1.882596e-04,3.283983e-09,3.797253e+01,7.997448e+00,2.997508e+01,3.968161e+01,1.707317e+02
2.110230e+06,2.442396e+01,1.014300e+05,1.173958e+00,9.460726e-01,9.457058e-01,1.882924e-04,3.283983e-09,3.797313e+01,7.997448e+00,2.997568e+01,3.968178e+01,1.707236e+02
2.110240e+06,2.442407e+01,1.014400e+05,1.174074e+00,9.460865e-01,9.457058e-01,1.883253e-04,3.283983e-09,3.797373e+01,7.997448e+00,2.997628e+01,3.968195e+01,1.707156e+02
2.110250e+06,2.442419e+01,1.014500e+05,1.174190e+00,9.461004e-01,9.457058e-01,1.883581e-04,3.283983e-09,3.797433e+01,7.997448e+00,2.997688e+01,3.968212e+01,1.707076e+02
2.110260e+06,2.442431e+01,1.014600e+05,1.174306e+00,9.461129e-01,9.457058e-01,1.883910e-04,3.283983e-09,3.797484e+01,7.997448e+00,2.997740e+01,3.968224e+01,1.707002e+02
2.110270e+06,2.442442e+01,1.014700e+05,1.174421e+00,9.460965e-01,9.457059e-01,1.884238e-04,3.283983e-09,3.797373e+01,7.997448e+00,2.997629e+01,3.968162e+01,1.707042e+02
2.110280e+06,2.442454e+01,1.014800e+05,1.174537e+00,9.460800e-01,9.457059e-01,1.884566e-04,3.283982e-09,3.797262e+01,7.997448e+00,2.997518e+01,3.968100e+01,1.707082e+02
2.110290e+06,2.442465e+01,1.014900e+05,1.174653e+00,9.460636e-01,9.457059e-01,1.884895e-04,3.283982e-09,3.797152e+01,7.997448e+00,2.997407e+01,3.968038e+01,1.707122e+02
2.110300e+06,2.442477e+01,1.015000e+05,1.174769e+00,9.460471e-01,9.457060e-01,1.885223e-04,3.283982e-09,3.797041e+01,7.997448e+00,2.997296e+01,3.967976e+01,1.707162e+02
2.110310e+06,2.442488e+01,1.015100e+05,1.174884e+00,9.460307e-01,9.457060e-01,1.885552e-04,3.283982e-09,3.796930e+01,7.997448e+00,2.997185e+01,3.967914e+01,1.707201e+02
2.110320e+06,2.442500e+01,1.015200e+05,1.175000e+00,9.460142e-01,9.457060e-01,1.885880e-04,3.283982e-09,3.796819e+01,7.997448e+00,2.997074e+01,3.967852e+01,1.707241e+02
2.110330e+06,2.442512e+01,1.015300e+05,1.175116e+00,9.459978e-01,9.457061e-01,1.886208e-04,3.283982e-09,3.796708e+01,7.997448e+00,2.996963e+01,3.967789e+01,1.707281e+02
2.110340e+06,2.442523e+01,1.015400e+05,1.175231e+00,9.459813e-01,9.457061e-01,1.886537e-04,3.283982e-09,3.796597e+01,7.997448e+00,2.996852e+01,3.967727e+01,1.707321e+02
2.110350e+06,2.442535e+01,1.015500e+05,1.175347e+00,9.459649e-01,9.457061e-01,1.886865e-04,3.283982e-09,3.796486e+01,7.997448e+00,2.996741e+01,3.967665e+01,1.707361e+02
2.110360e+06,2.442546e+01,1.015600e+05,1.175463e+00,9.459484e-01,9.457062e-01,1.887194e-04,3.283982e-09,3.796375e+01,7.997448e+00,2.996630e+01,3.967603e+01,1.707401e+02
2.110370e+06,2.442558e+01,1.015700e+05,1.175579e+00,9.459320e-01,9.457062e-01,1.887522e-04,3.283981e-09,3.796264e+01,7.997448e+00,2.996519e+01,3.967541e+01,1.707441e+02
2.110380e+06,2.442569e+01,1.015800e+05,1.175694e+00,9.459155e-01,9.457062e-01,1.887850e-04,3.283981e-09,3.796153e+01,7.997448e+00,2.996408e+01,3.967479e+01,1.707481e+02
2.110390e+06,2.442581e+01,1.015900e+05,1.175810e+00,9.458991e-01,9.457063e-01,1.888179e-04,3.283981e-09,3.796042e+01,7.997448e+00,2.996297e+01,3.967416e+01,1.707521e+02
2.110400e+06,2.442593e+01,1.016000e+05,1.175926e+00,9.458826e-01,9.457063e-01,1.888507e-04,3.283981e-09,3.795931e+01,7.997448e+00,2.996187e+01,3.967354e+01,1.707561e+02
2.110410e+06,2.442604e+01,1.016100e+05,1.176042e+00,9.458662e-01,9.457063e-01,1.888836e-04,3.283981e-09,3.795820e+01,7.997448e+00,2.996076e+01,3.967292e+01,1.707601e+02
2.110420e+06,2.442616e+01,1.016200e+05,1.176157e+00,9.458497e-01,9.457063e-01,1.889164e-04,3.283981e-09,3.795710e+01,7.997448e+00,2.995965e+01,3.967230e+01,1.707640e+02
2.110430e+06,2.442627e+01,1.016300e+05,1.176273e+00,9.458333e-01,9.457064e-01,1.889492e-04,3.283981e-09,3.795599e+01,7.997448e+00,2.995854e+01,3.967168e+01,1.707680e+02
2.110440e+06,2.442639e+01,1.016400e+05,1.176389e+00,9.458168e-01,9.457064e-01,1.889821e-04,3.283981e-09,3.795488e+01,7.997448e+00,2.995743e+01,3.967105e+01,1.707720e+02
2.110450e+06,2.442650e+01,1.016500e+05,1.176505e+00,9.458004e-01,9.457064e-01,1.890149e-04,3.283981e-09,3.795377e+01,7.997448e+00,2.995632e+01,3.967043e+01,1.707760e+02
2.110460e+06,2.442662e+01,1.016600e+05,1.176620e+00,9.457839e-01,9.457065e-01,1.890478e-04,3.283981e-09,3.795266e+01,7.997448e+00,2.995521e+01,3.966981e+01,1.707800e+02
2.110470e+06,2.442674e+01,1.016700e+05,1.176736e+00,9.457675e-01,9.457065e-01,1.890806e-04,3.283980e-09,3.795155e+01,7.997448e+00,2.995410e+01,3.966919e+01,1.707840e+02
2.110480e+06,2.442685e+01,1.016800e+05,1.176852e+00,9.457510e-01,9.457065e-01,1.891134e-04,3.283980e-09,3.795044e+01,7.997448e+00,2.995299e+01,3.966857e+01,1.707880e+02
2.110490e+06,2.442697e+01,1.016900e+05,1.176968e+00,9.457346e-01,9.457066e-01,1.891463e-04,3.283980e-09,3.794933e+01,7.997448e+00,2.995188e+01,3.966794e+01,1.707920e+02
2.110500e+06,2.442708e+01,1.017000e+05,1.177083e+00,9.457181e-01,9.457066e-01,1.891791e-04,3.283980e-09,3.794822e+01,7.997448e+00,2.995077e+01,3.966732e+01,1.707960e+02
2.110510e+06,2.442720e+01,1.017100e+05,1.177199e+00,9.457017e-01,9.457066e-01,1.892120e-04,3.283980e-09,3.794711e+01,7.997448e+00,2.994966e+01,3.966670e+01,1.708000e+02
2.110520e+06,2.442731e+01,1.017200e+05,1.177315e+00,9.457101e-01,9.457067e-01,1.892448e-04,3.283980e-09,3.794846e+01,7.997448e+00,2.995101e+01,3.966784e+01,1.708000e+02
2.110530e+06,2.442743e+01,1.017300e+05,1.177431e+00,9.457188e-01,9.457067e-01,1.892776e-04,3.283980e-09,3.794983e+01,7.997448e+00,2.995238e+01,3.966900e+01,1.708000e+02
2.110540e+06,2.442755e+01,1.017400e+05,1.177546e+00,9.457275e-01,9.457067e-01,1.893105e-04,3.283980e-09,3.795120e+01,7.997448e+00,2.995375e+01,3.967016e+01,1.708000e+02
2.110550e+06,2.442766e+01,1.017500e+05,1.177662e+00,9.457362e-01,9.457068e-01,1.893433e-04,3.283980e-09,3.795257e+01,7.997448e+00,2.995512e+01,3.967132e+01,1.708000e+02
2.110560e+06,2.442778e+01,1.017600e+05,1.177778e+00,9.457448e-01,9.457068e-01,1.893762e-04,3.283979e-09,3.795394e+01,7.997448e+00,2.995649e+01,3.967248e+01,1.708000e+02
2.110570e+06,2.442789e+01,1.017700e+05,1.177894e+00,9.457535e-01,9.457068e-01,1.894090e-04,3.283979e-09,3.795531e+01,7.997448e+00,2.995786e+01,3.967363e+01,1.708000e+02
2.110580e+06,2.442801e+01,1.017800e+05,1.178009e+00,9.457622e-01,9.457068e-01,1.894418e-04,3.283979e-09,3.795668e+01,7.997448e+00,2.995923e+01,3.967479e+01,1.708000e+02
2.110590e+06,2.442813e+01,1.017900e+05,1.178125e+00,9.457709e-01,9.457069e-01,1.894747e-04,3.283979e-09,3.795805e+01,7.997448e+00,2.996060e+01,3.967595e+01,1.708000e+02
2.110600e+06,2.442824e+01,1.018000e+05,1.178241e+00,9.457796e-01,9.457069e-01,1.895075e-04,3.283979e-09,3.795942e+01,7.997448e+00,2.996197e+01,3.967711e+01,1.708000e+02
2.110610e+06,2.442836e+01,1.018100e+05,1.178356e+00,9.457882e-01,9.457069e-01,1.895404e-04,3.283979e-09,3.796079e+01,7.997448e+00,2.996334e+01,3.967826e+01,1.708000e+02
2.110620e+06,2.442847e+01,1.018200e+05,1.178472e+00,9.457969e-01,9.457070e-01,1.895732e-04,3.283979e-09,3.796216e+01,7.997448e+00,2.996471e+01,3.967942e+01,1.708000e+02
2.110630e+06,2.442859e+01,1.018300e+05,1.178588e+00,9.458056e-01,9.457070e-01,1.896060e-04,3.283979e-09,3.796353e+01,7.997448e+00,2.996608e+01,3.968058e+01,1.708000e+02
2.110640e+06,2.442870e+01,1.018400e+05,1.178704e+00,9.458143e-01,9.457070e-01,1.896389e-04,3.283979e-09,3.796490e+01,7.997448e+00,2.996745e+01,3.968174e+01,1.708000e+02
2.110650e+06,2.442882e+01,1.018500e+05,1.178819e+00,9.458230e-01,9.457071e-01,1.896717e-04,3.283978e-09,3.796627e+01,7.997448e+00,2.996882e+01,3.968290e+01,1.708000e+02
2.110660e+06,2.442894e+01,1.018600e+05,1.178935e+00,9.458316e-01,9.457071e-01,1.897045e-04,3.283978e-09,3.796764e+01,7.997448e+00,2.997019e+01,3.968405e+01,1.708000e+02
2.110670e+06,2.442905e+01,1.018700e+05,1.179051e+00,9.458403e-01,9.457071e-01,1.897374e-04,3.283978e-09,3.796901e+01,7.997448e+00,2.997156e+01,3.968521e+01,1.708000e+02
2.110680e+06,2.442917e+01,1.018800e+05,1.179167e+00,9.458490e-01,9.457072e-01,1.897702e-04,3.283978e-09,3.797038e+01,7.997448e+00,2.997293e+01,3.968637e+01,1.708000e+02
2.110690e+06,2.442928e+01,1.018900e+05,1.179282e+00,9.458577e-01,9.457072e-01,1.898031e-04,3.283978e-09,3.797175e+01,7.997448e+00,2.997430e+01,3.968753e+01,1.708000e+02
2.110700e+06,2.442940e+01,1.019000e+05,1.179398e+00,9.458664e-01,9.457072e-01,1.898359e-04,3.283978e-09,3.797312e+01,7.997448e+00,2.997567e+01,3.968868e+01,1.708000e+02
2.110710e+06,2.442951e+01,1.019100e+05,1.179514e+00,9.458750e-01,9.457072e-01,1.898687e-04,3.283978e-09,3.797449e+01,7.997448e+00,2.997704e+01,3.968984e+01,1.708000e+02
2.110720e+06,2.442963e+01,1.019200e+05,1.179630e+00,9.458837e-01,9.457073e-01,1.899016e-04,3.283978e-09,3.797586e+01,7.997448e+00,2.997841e+01,3.969100e+01,1.708000e+02
2.110730e+06,2.442975e+01,1.019300e+05,1.179745e+00,9.458924e-01,9.457073e-01,1.899344e-04,3.283978e-09,3.797723e+01,7.997448e+00,2.997978e+01,3.969216e+01,1.708000e+02
2.110740e+06,2.442986e+01,1.019400e+05,1.179861e+00,9.459011e-01,9.457073e-01,1.899673e-04,3.283977e-09,3.797860e+01,7.997448e+00,2.998115e+01,3.969331e+01,1.708000e+02
2.110750e+06,2.442998e+01,1.019500e+05,1.179977e+00,9.459098e-01,9.457074e-01,1.900001e-04,3.283977e-09,3.797997e+01,7.997448e+00,2.998252e+01,3.969447e+01,1.708000e+02
2.110760e+06,2.443009e+01,1.019600e+05,1.180093e+00,9.459182e-01,9.457074e-01,1.900329e-04,3.283977e-09,3.798131e+01,7.997448e+00,2.998386e+01,3.969560e+01,1.707999e+02
2.110770e+06,2.443021e+01,1.019700e+05,1.180208e+00,9.459182e-01,9.457074e-01,1.900658e-04,3.283977e-09,3.798131e+01,7.997448e+00,2.998386e+01,3.969560e+01,1.707959e+02
2.110780e+06,2.443032e+01,1.019800e+05,1.180324e+00,9.459182e-01,9.457075e-01,1.900986e-04,3.283977e-09,3.798131e+01,7.997448e+00,2.998386e+01,3.969560e+01,1.707919e+02
2.110790e+06,2.443044e+01,1.019900e+05,1.180440e+00,9.459182e-01,9.457075e-01,1.901315e-04,3.283977e-09,3.798131e+01,7.997448e+00,2.998386e+01,3.969560e+01,1.707879e+02
2.110800e+06,2.443056e+01,1.020000e+05,1.180556e+00,9.459182e-01,9.457075e-01,1.901643e-04,3.283977e-09,3.798131e+01,7.997448e+00,2.998386e+01,3.969560e+01,1.707839e+02
2.110810e+06,2.443067e+01,1.020100e+05,1.180671e+00,9.459182e-01,9.457076e-01,1.901971e-04,3.283977e-09,3.798131e+01,7.997448e+00,2.998386e+01,3.969560e+01,1.707799e+02
2.110820e+06,2.443079e+01,1.020200e+05,1.180787e+00,9.459182e-01,9.457076e-01,1.902300e-04,3.283977e-09,3.798131e+01,7.997448e+00,2.998386e+01,3.969560e+01,1.707759e+02
2.110830e+06,2.443090e+01,1.020300e+05,1.180903e+00,9.459182e-01,9.457076e-01,1.902628e-04,3.283977e-09,3.798131e+01,7.997448e+00,2.998386e+01,3.969560e+01,1.707719e+02
2.110840e+06,2.443102e+01,1.020400e+05,1.181019e+00,9.459182e-01,9.457077e-01,1.902957e-04,3.283976e-09,3.798131e+01,7.997448e+00,2.998386e+01,3.969560e+01,1.707679e+02
2.110850e+06,2.443113e+01,1.020500e+05,1.181134e+00,9.459182e-01,9.457077e-01,1.903285e-04,3.283976e-09,3.798131e+01,7.997448e+00,2.998386e+01,3.969560e+01,1.707639e+02
2.110860e+06,2.443125e+01,1.020600e+05,1.181250e+00,9.459182e-01,9.457077e-01,1.903613e-04,3.283976e-09,3.798131e+01,7.997448e+00,2.998386e+01,3.969560e+01,1.707599e+02
2.110870e+06,2.443137e+01,1.020700e+05,1.181366e+00,9.459182e-01,9.457077e-01,1.903942e-04,3.283976e-09,3.798131e+01,7.997448e+00,2.998386e+01,3.969560e+01,1.707559e+02
2.110880e+06,2.443148e+01,1.020800e+05,1.181481e+00,9.459182e-01,9.457078e-01,1.904270e-04,3.283976e-09,3.798131e+01,7.997448e+00,2.998386e+01,3.969560e+01,1.707519e+02
2.110890e+06,2.443160e+01,1.020900e+05,1.181597e+00,9.459182e-01,9.457078e-01,1.904599e-04,3.283976e-09,3.798131e+01,7.997448e+00,2.998386e+01,3.969560e+01,1.707478e+02
2.110900e+06,2.443171e+01,1.021000e+05,1.181713e+00,9.459182e-01,9.457078e-01,1.904927e-04,3.283976e-09,3.798131e+01,7.997448e+00,2.998386e+01,3.969560e+01,1.707438e+02
2.110910e+06,2.443183e+01,1.021100e+05,1.181829e+00,9.459182e-01,9.457079e-01,1.905255e-04,3.283976e-09,3.798131e+01,7.997448e+00,2.998386e+01,3.969560e+01,1.707398e+02
2.110920e+06,2.443194e+01,1.021200e+05,1.181944e+00,9.459182e-01,9.457079e-01,1.905584e-04,3.283976e-09,3.798131e+01,7.997448e+00,2.998386e+01,3.969560e+01,1.707358e+02
2.110930e+06,2.443206e+01,1.021300e+05,1.182060e+00,9.459182e-01,9.457079e-01,1.905912e-04,3.283975e-09,3.798131e+01,7.997448e+00,2.998386e+01,3.969560e+01,1.707318e+02
2.110940e+06,2.443218e+01,1.021400e+05,1.182176e+00,9.459182e-01,9.457080e-01,1.906241e-04,3.283975e-09,3.798131e+01,7.997448e+00,2.998386e+01,3.969560e+01,1.707278e+02
2.110950e+06,2.443229e+01,1.021500e+05,1.182292e+00,9.459182e-01,9.457080e-01,1.906569e-04,3.283975e-09,3.798131e+01,7.997448e+00,2.998386e+01,3.969560e+01,1.707238e+02
2.110960e+06,2.443241e+01,1.021600e+05,1.182407e+00,9.459182e-01,9.457080e-01,1.906897e-04,3.283975e-09,3.798131e+01,7.997448e+00,2.998386e+01,3.969560e+01,1.707198e+02
2.110970e+06,2.443252e+01,1.021700e+05,1.182523e+00,9.459182e-01,9.457081e-01,1.907226e-04,3.283975e-09,3.798131e+01,7.997448e+00,2.998386e+01,3.969560e+01,1.707158e+02
2.110980e+06,2.443264e+01,1.021800e+05,1.182639e+00,9.459182e-01,9.457081e-01,1.907554e-04,3.283975e-09,3.798131e+01,7.997448e+00,2.998386e+01,3.969560e+01,1.707118e+02
2.110990e+06,2.443275e+01,1.021900e+05,1.182755e+00,9.459182e-01,9.457081e-01,1.907883e-04,3.283975e-09,3.798131e+01,7.997448e+00,2.998386e+01,3.969560e+01,1.707078e+02
2.111000e+06,2.443287e+01,1.022000e+05,1.182870e+00,9.459182e-01,9.457081e-01,1.908211e-04,3.283975e-09,3.798131e+01,7.997448e+00,2.998386e+01,3.969560e+01,1.707038e+02
2.111010e+06,2.443299e+01,1.022100e+05,1.182986e+00,9.459174e-01,9.457082e-01,1.908539e-04,3.283975e-09,3.798121e+01,7.997448e+00,2.998376e+01,3.969553e+01,1.706996e+02
2.111020e+06,2.443310e+01,1.022200e+05,1.183102e+00,9.459009e-01,9.457082e-01,1.908868e-04,3.283974e-09,3.797933e+01,7.997448e+00,2.998189e+01,3.969409e+01,1.706916e+02
2.111030e+06,2.443322e+01,1.022300e+05,1.183218e+00,9.458844e-01,9.457082e-01,1.909196e-04,3.283974e-09,3.797746e+01,7.997448e+00,2.998001e+01,3.969266e+01,1.706836e+02
2.111040e+06,2.443333e+01,1.022400e+05,1.183333e+00,9.458679e-01,9.457083e-01,1.909525e-04,3.283974e-09,3.797558e+01,7.997448e+00,2.997813e+01,3.969123e+01,1.706756e+02
2.111050e+06,2.443345e+01,1.022500e+05,1.183449e+00,9.458515e-01,9.457083e-01,1.909853e-04,3.283974e-09,3.797370e+01,7.997448e+00,2.997625e+01,3.968980e+01,1.706677e+02
2.111060e+06,2.443356e+01,1.022600e+05,1.183565e+00,9.458350e-01,9.457083e-01,1.910181e-04,3.283974e-09,3.797183e+01,7.997448e+00,2.997438e+01,3.968836e+01,1.706597e+02
2.111070e+06,2.443368e+01,1.022700e+05,1.183681e+00,9.458185e-01,9.457084e-01,1.910510e-04,3.283974e-09,3.796995e+01,7.997448e+00,2.997250e+01,3.968693e+01,1.706517e+02
2.111080e+06,2.443380e+01,1.022800e+05,1.183796e+00,9.458021e-01,9.457084e-01,1.910838e-04,3.283974e-09,3.796807e+01,7.997448e+00,2.997062e+01,3.968550e+01,1.706437e+02
2.111090e+06,2.443391e+01,1.022900e+05,1.183912e+00,9.457856e-01,9.457084e-01,1.911167e-04,3.283974e-09,3.796619e+01,7.997448e+00,2.996875e+01,3.968407e+01,1.706357e+02
2.111100e+06,2.443403e+01,1.023000e+05,1.184028e+00,9.457691e-01,9.457085e-01,1.911495e-04,3.283974e-09,3.796432e+01,7.997448e+00,2.996687e+01,3.968263e+01,1.706277e+02
2.111110e+06,2.443414e+01,1.023100e+05,1.184144e+00,9.457526e-01,9.457085e-01,1.911823e-04,3.283974e-09,3.796244e+01,7.997448e+00,2.996499e+01,3.968120e+01,1.706198e+02
2.111120e+06,2.443426e+01,1.023200e+05,1.184259e+00,9.457362e-01,9.457085e-01,1.912152e-04,3.283973e-09,3.796056e+01,7.997448e+00,2.996311e+01,3.967977e+01,1.706118e+02
2.111130e+06,2.443437e+01,1.023300e+05,1.184375e+00,9.457197e-01,9.457086e-01,1.912480e-04,3.283973e-09,3.795869e+01,7.997448e+00,2.996124e+01,3.967833e+01,1.706038e+02
2.111140e+06,2.443449e+01,1.023400e+05,1.184491e+00,9.457032e-01,9.457086e-01,1.912809e-04,3.283973e-09,3.795681e+01,7.997448e+00,2.995936e+01,3.967690e+01,1.705958e+02
2.111150e+06,2.443461e+01,1.023500e+05,1.184606e+00,9.456867e-01,9.457086e-01,1.913137e-04,3.283973e-09,3.795493e+01,7.997448e+00,2.995748e+01,3.967547e+01,1.705878e+02
2.111160e+06,2.443472e+01,1.023600e+05,1.184722e+00,9.456703e-01,9.457086e-01,1.913465e-04,3.283973e-09,3.795305e+01,7.997448e+00,2.995561e+01,3.967403e+01,1.705798e+02
2.111170e+06,2.443484e+01,1.023700e+05,1.184838e+00,9.456538e-01,9.457087e-01,1.913794e-04,3.283973e-09,3.795118e+01,7.997448e+00,2.995373e+01,3.967260e+01,1.705719e+02
2.111180e+06,2.443495e+01,1.023800e+05,1.184954e+00,9.456373e-01,9.457087e-01,1.914122e-04,3.283973e-09,3.794930e+01,7.997448e+00,2.995185e+01,3.967117e+01,1.705639e+02
2.111190e+06,2.443507e+01,1.023900e+05,1.185069e+00,9.456208e-01,9.457087e-01,1.914451e-04,3.283973e-09,3.794742e+01,7.997448e+00,2.994997e+01,3.966973e+01,1.705559e+02
2.111200e+06,2.443519e+01,1.024000e+05,1.185185e+00,9.456044e-01,9.457088e-01,1.914779e-04,3.283973e-09,3.794554e+01,7.997448e+00,2.994810e+01,3.966830e+01,1.705479e+02
2.111210e+06,2.443530e+01,1.024100e+05,1.185301e+00,9.455879e-01,9.457088e-01,1.915107e-04,3.283972e-09,3.794367e+01,7.997448e+00,2.994622e+01,3.966687e+01,1.705399e+02
2.111220e+06,2.443542e+01,1.024200e+05,1.185417e+00,9.455714e-01,9.457088e-01,1.915436e-04,3.283972e-09,3.794179e+01,7.997448e+00,2.994434e+01,3.966543e+01,1.705320e+02
2.111230e+06,2.443553e+01,1.024300e+05,1.185532e+00,9.455549e-01,9.457089e-01,1.915764e-04,3.283972e-09,3.793991e+01,7.997448e+00,2.994247e+01,3.966400e+01,1.705240e+02
2.111240e+06,2.443565e+01,1.024400e+05,1.185648e+00,9.455385e-01,9.457089e-01,1.916093e-04,3.283972e-09,3.793804e+01,7.997448e+00,2.994059e+01,3.966257e+01,1.705160e+02
2.111250e+06,2.443576e+01,1.024500e+05,1.185764e+00,9.455220e-01,9.457089e-01,1.916421e-04,3.283972e-09,3.793616e+01,7.997448e+00,2.993871e+01,3.966113e+01,1.705080e+02
2.111260e+06,2.443588e+01,1.024600e+05,1.185880e+00,9.455055e-01,9.457090e-01,1.916749e-04,3.283972e-09,3.793428e+01,7.997448e+00,2.993683e+01,3.965970e+01,1.705000e+02
2.111270e+06,2.443600e+01,1.024700e+05,1.185995e+00,9.455133e-01,9.457090e-01,1.917078e-04,3.283972e-09,3.793590e+01,7.997448e+00,2.993845e+01,3.966115e+01,1.705000e+02
2.111280e+06,2.443611e+01,1.024800e+05,1.186111e+00,9.455211e-01,9.457090e-01,1.917406e-04,3.283972e-09,3.793752e+01,7.997448e+00,2.994008e+01,3.966261e+01,1.705000e+02
2.111290e+06,2.443623e+01,1.024900e+05,1.186227e+00,9.455290e-01,9.457090e-01,1.917735e-04,3.283972e-09,3.793915e+01,7.997448e+00,2.994170e+01,3.966406e+01,1.705000e+02
2.111300e+06,2.443634e+01,1.025000e+05,1.186343e+00,9.455368e-01,9.457091e-01,1.918063e-04,3.283971e-09,3.794078e+01,7.997448e+00,2.994333e+01,3.966552e+01,1.705000e+02
2.111310e+06,2.443646e+01,1.025100e+05,1.186458e+00,9.455447e-01,9.457091e-01,1.918391e-04,3.283971e-09,3.794240e+01,7.997448e+00,2.994496e+01,3.966698e+01,1.705000e+02
2.111320e+06,2.443657e+01,1.025200e+05,1.186574e+00,9.455526e-01,9.457091e-01,1.918720e-04,3.283971e-09,3.794403e+01,7.997448e+00,2.994658e+01,3.966844e+01,1.705000e+02
2.111330e+06,2.443669e+01,1.025300e+05,1.186690e+00,9.455604e-01,9.457092e-01,1.919048e-04,3.283971e-09,3.794566e+01,7.997448e+00,2.994821e+01,3.966989e+01,1.705000e+02
2.111340e+06,2.443681e+01,1.025400e+05,1.186806e+00,9.455683e-01,9.457092e-01,1.919377e-04,3.283971e-09,3.794729e+01,7.997448e+00,2.994984e+01,3.967135e+01,1.705000e+02
2.111350e+06,2.443692e+01,1.025500e+05,1.186921e+00,9.455761e-01,9.457092e-01,1.919705e-04,3.283971e-09,3.794891e+01,7.997448e+00,2.995146e+01,3.967281e+01,1.705000e+02
2.111360e+06,2.443704e+01,1.025600e+05,1.187037e+00,9.455840e-01,9.457093e-01,1.920033e-04,3.283971e-09,3.795054e+01,7.997448e+00,2.995309e+01,3.967427e+01,1.705000e+02
2.111370e+06,2.443715e+01,1.025700e+05,1.187153e+00,9.455918e-01,9.457093e-01,1.920362e-04,3.283971e-09,3.795217e+01,7.997448e+00,2.995472e+01,3.967572e+01,1.705000e+02
2.111380e+06,2.443727e+01,1.025800e+05,1.187269e+00,9.455997e-01,9.457093e-01,1.920690e-04,3.283971e-09,3.795379e+01,7.997448e+00,2.995634e+01,3.967718e+01,1.705000e+02
2.111390e+06,2.443738e+01,1.025900e+05,1.187384e+00,9.456075e-01,9.457094e-01,1.921019e-04,3.283970e-09,3.795542e+01,7.997448e+00,2.995797e+01,3.967864e+01,1.705000e+02
2.111400e+06,2.443750e+01,1.026000e+05,1.187500e+00,9.456154e-01,9.457094e-01,1.921347e-04,3.283970e-09,3.795705e+01,7.997448e+00,2.995960e+01,3.968010e+01,1.705000e+02
2.111410e+06,2.443762e+01,1.026100e+05,1.187616e+00,9.456232e-01,9.457094e-01,1.921675e-04,3.283970e-09,3.795867e+01,7.997448e+00,2.996122e+01,3.968155e+01,1.705000e+02
2.111420e+06,2.443773e+01,1.026200e+05,1.187731e+00,9.456311e-01,9.457095e-01,1.922004e-04,3.283970e-09,3.796030e+01,7.997448e+00,2.996285e+01,3.968301e+01,1.705000e+02
2.111430e+06,2.443785e+01,1.026300e+05,1.187847e+00,9.456389e-01,9.457095e-01,1.922332e-04,3.283970e-09,3.796193e+01,7.997448e+00,2.996448e+01,3.968447e+01,1.705000e+02
2.111440e+06,2.443796e+01,1.026400e+05,1.187963e+00,9.456468e-01,9.457095e-01,1.922660e-04,3.283970e-09,3.796355e+01,7.997448e+00,2.996610e+01,3.968592e+01,1.705000e+02
2.111450e+06,2.443808e+01,1.026500e+05,1.188079e+00,9.456546e-01,9.457095e-01,1.922989e-04,3.283970e-09,3.796518e+01,7.997448e+00,2.996773e+01,3.968738e+01,1.705000e+02
2.111460e+06,2.443819e+01,1.026600e+05,1.188194e+00,9.456625e-01,9.457096e-01,1.923317e-04,3.283970e-09,3.796681e+01,7.997448e+00,2.996936e+01,3.968884e+01,1.705000e+02
2.111470e+06,2.443831e+01,1.026700e+05,1.188310e+00,9.456703e-01,9.457096e-01,1.923646e-04,3.283970e-09,3.796843e+01,7.997448e+00,2.997099e+01,3.969030e+01,1.705000e+02
2.111480e+06,2.443843e+01,1.026800e+05,1.188426e+00,9.456782e-01,9.457096e-01,1.923974e-04,3.283970e-09,3.797006e+01,7.997448e+00,2.997261e+01,3.969175e+01,1.705000e+02
2.111490e+06,2.443854e+01,1.026900e+05,1.188542e+00,9.456860e-01,9.457097e-01,1.924302e-04,3.283969e-09,3.797169e+01,7.997448e+00,2.997424e+01,3.969321e+01,1.705000e+02
2.111500e+06,2.443866e+01,1.027000e+05,1.188657e+00,9.456939e-01,9.457097e-01,1.924631e-04,3.283969e-09,3.797331e+01,7.997448e+00,2.997587e+01,3.969467e+01,1.705000e+02
2.111510e+06,2.443877e+01,1.027100e+05,1.188773e+00,9.457016e-01,9.457097e-01,1.924959e-04,3.283969e-09,3.797490e+01,7.997448e+00,2.997746e+01,3.969609e+01,1.705000e+02
2.111520e+06,2.443889e+01,1.027200e+05,1.188889e+00,9.457042e-01,9.457098e-01,1.925288e-04,3.283969e-09,3.797516e+01,7.997448e+00,2.997771e+01,3.969627e+01,1.705000e+02
2.111530e+06,2.443900e+01,1.027300e+05,1.189005e+00,9.457068e-01,9.457098e-01,1.925616e-04,3.283969e-09,3.797542e+01,7.997448e+00,2.997797e+01,3.969646e+01,1.705000e+02
2.111540e+06,2.443912e+01,1.027400e+05,1.189120e+00,9.457093e-01,9.457098e-01,1.925944e-04,3.283969e-09,3.797567e+01,7.997448e+00,2.997822e+01,3.969664e+01,1.705000e+02
2.111550e+06,2.443924e+01,1.027500e+05,1.189236e+00,9.457119e-01,9.457099e-01,1.926273e-04,3.283969e-09,3.797593e+01,7.997448e+00,2.997848e+01,3.969683e+01,1.705000e+02
2.111560e+06,2.443935e+01,1.027600e+05,1.189352e+00,9.457145e-01,9.457099e-01,1.926601e-04,3.283969e-09,3.797618e+01,7.997448e+00,2.997874e+01,3.969701e+01,1.705000e+02
2.111570e+06,2.443947e+01,1.027700e+05,1.189468e+00,9.457171e-01,9.457099e-01,1.926930e-04,3.283969e-09,3.797644e+01,7.997448e+00,2.997899e+01,3.969719e+01,1.705000e+02
2.111580e+06,2.443958e+01,1.027800e+05,1.189583e+00,9.457197e-01,9.457099e-01,1.927258e-04,3.283968e-09,3.797670e+01,7.997448e+00,2.997925e+01,3.969738e+01,1.705000e+02
2.111590e+06,2.443970e+01,1.027900e+05,1.189699e+00,9.457222e-01,9.457100e-01,1.927586e-04,3.283968e-09,3.797695e+01,7.997448e+00,2.997950e+01,3.969756e+01,1.705000e+02
2.111600e+06,2.443981e+01,1.028000e+05,1.189815e+00,9.457248e-01,9.457100e-01,1.927915e-04,3.283968e-09,3.797721e+01,7.997448e+00,2.997976e+01,3.969775e+01,1.705000e+02
2.111610e+06,2.443993e+01,1.028100e+05,1.189931e+00,9.457274e-01,9.457100e-01,1.928243e-04,3.283968e-09,3.797746e+01,7.997448e+00,2.998002e+01,3.969793e+01,1.705000e+02
2.111620e+06,2.444005e+01,1.028200e+05,1.190046e+00,9.457300e-01,9.457101e-01,1.928572e-04,3.283968e-09,3.797772e+01,7.997448e+00,2.998027e+01,3.969812e+01,1.705000e+02
2.111630e+06,2.444016e+01,1.028300e+05,1.190162e+00,9.457326e-01,9.457101e-01,1.928900e-04,3.283968e-09,3.797798e+01,7.997448e+00,2.998053e+01,3.969830e+01,1.705000e+02
2.111640e+06,2.444028e+01,1.028400e+05,1.190278e+00,9.457351e-01,9.457101e-01,1.929228e-04,3.283968e-09,3.797823e+01,7.997448e+00,2.998078e+01,3.969848e+01,1.705000e+02
2.111650e+06,2.444039e+01,1.028500e+05,1.190394e+00,9.457377e-01,9.457102e-01,1.929557e-04,3.283968e-09,3.797849e+01,7.997448e+00,2.998104e+01,3.969867e+01,1.705000e+02
2.111660e+06,2.444051e+01,1.028600e+05,1.190509e+00,9.457403e-01,9.457102e-01,1.929885e-04,3.283968e-09,3.797874e+01,7.997448e+00,2.998129e+01,3.969885e+01,1.705000e+02
2.111670e+06,2.444063e+01,1.028700e+05,1.190625e+00,9.457429e-01,9.457102e-01,1.930214e-04,3.283967e-09,3.797900e+01,7.997448e+00,2.998155e+01,3.969904e+01,1.705000e+02
2.111680e+06,2.444074e+01,1.028800e+05,1.190741e+00,9.457455e-01,9.457103e-01,1.930542e-04,3.283967e-09,3.797926e+01,7.997448e+00,2.998181e+01,3.969922e+01,1.705000e+02
2.111690e+06,2.444086e+01,1.028900e+05,1.190856e+00,9.457480e-01,9.457103e-01,1.930870e-04,3.283967e-09,3.797951e+01,7.997448e+00,2.998206e+01,3.969940e+01,1.705000e+02
2.111700e+06,2.444097e+01,1.029000e+05,1.190972e+00,9.457506e-01,9.457103e-01,1.931199e-04,3.283967e-09,3.797977e+01,7.997448e+00,2.998232e+01,3.969959e+01,1.705000e+02
2.111710e+06,2.444109e+01,1.029100e+05,1.191088e+00,9.457532e-01,9.457104e-01,1.931527e-04,3.283967e-09,3.798002e+01,7.997448e+00,2.998257e+01,3.969977e+01,1.705000e+02
2.111720e+06,2.444120e+01,1.029200e+05,1.191204e+00,9.457558e-01,9.457104e-01,1.931856e-04,3.283967e-09,3.798028e+01,7.997448e+00,2.998283e+01,3.969996e+01,1.705000e+02
2.111730e+06,2.444132e+01,1.029300e+05,1.191319e+00,9.457584e-01,9.457104e-01,1.932184e-04,3.283967e-09,3.798054e+01,7.997448e+00,2.998309e+01,3.970014e+01,1.705000e+02
2.111740e+06,2.444144e+01,1.029400e+05,1.191435e+00,9.457609e-01,9.457104e-01,1.932512e-04,3.283967e-09,3.798079e+01,7.997448e+00,2.998334e+01,3.970033e+01,1.705000e+02
2.111750e+06,2.444155e+01,1.029500e+05,1.191551e+00,9.457635e-01,9.457105e-01,1.932841e-04,3.283967e-09,3.798105e+01,7.997448e+00,2.998360e+01,3.970051e+01,1.705000e+02
2.111760e+06,2.444167e+01,1.029600e+05,1.191667e+00,9.457661e-01,9.457105e-01,1.933169e-04,3.283966e-09,3.798130e+01,7.997448e+00,2.998385e+01,3.970069e+01,1.705000e+02
2.111770e+06,2.444178e+01,1.029700e+05,1.191782e+00,9.457662e-01,9.457105e-01,1.933498e-04,3.283966e-09,3.798106e+01,7.997448e+00,2.998361e+01,3.970044e+01,1.704961e+02
2.111780e+06,2.444190e+01,1.029800e+05,1.191898e+00,9.457662e-01,9.457106e-01,1.933826e-04,3.283966e-09,3.798081e+01,7.997448e+00,2.998336e+01,3.970017e+01,1.704921e+02
2.111790e+06,2.444201e+01,1.029900e+05,1.192014e+00,9.457662e-01,9.457106e-01,1.934154e-04,3.283966e-09,3.798055e+01,7.997448e+00,2.998310e+01,3.969989e+01,1.704881e+02
2.111800e+06,2.444213e+01,1.030000e+05,1.192130e+00,9.457662e-01,9.457106e-01,1.934483e-04,3.283966e-09,3.798029e+01,7.997448e+00,2.998285e+01,3.969962e+01,1.704842e+02
2.111810e+06,2.444225e+01,1.030100e+05,1.192245e+00,9.457662e-01,9.457107e-01,1.934811e-04,3.283966e-09,3.798004e+01,7.997448e+00,2.998259e+01,3.969935e+01,1.704802e+02
2.111820e+06,2.444236e+01,1.030200e+05,1.192361e+00,9.457662e-01,9.457107e-01,1.935140e-04,3.283966e-09,3.797978e+01,7.997448e+00,2.998233e+01,3.969908e+01,1.704762e+02
2.111830e+06,2.444248e+01,1.030300e+05,1.192477e+00,9.457662e-01,9.457107e-01,1.935468e-04,3.283966e-09,3.797953e+01,7.997448e+00,2.998208e+01,3.969881e+01,1.704722e+02
2.111840e+06,2.444259e+01,1.030400e+05,1.192593e+00,9.457662e-01,9.457108e-01,1.935796e-04,3.283966e-09,3.797927e+01,7.997448e+00,2.998182e+01,3.969854e+01,1.704682e+02
2.111850e+06,2.444271e+01,1.030500e+05,1.192708e+00,9.457662e-01,9.457108e-01,1.936125e-04,3.283966e-09,3.797901e+01,7.997448e+00,2.998157e+01,3.969827e+01,1.704642e+02
2.111860e+06,2.444282e+01,1.030600e+05,1.192824e+00,9.457662e-01,9.457108e-01,1.936453e-04,3.283965e-09,3.797876e+01,7.997448e+00,2.998131e+01,3.969800e+01,1.704602e+02
2.111870e+06,2.444294e+01,1.030700e+05,1.192940e+00,9.457662e-01,9.457108e-01,1.936782e-04,3.283965e-09,3.797850e+01,7.997448e+00,2.998105e+01,3.969773e+01,1.704562e+02
2.111880e+06,2.444306e+01,1.030800e+05,1.193056e+00,9.457662e-01,9.457109e-01,1.937110e-04,3.283965e-09,3.797825e+01,7.997448e+00,2.998080e+01,3.969746e+01,1.704522e+02
2.111890e+06,2.444317e+01,1.030900e+05,1.193171e+00,9.457662e-01,9.457109e-01,1.937438e-04,3.283965e-09,3.797799e+01,7.997448e+00,2.998054e+01,3.969719e+01,1.704482e+02
2.111900e+06,2.444329e+01,1.031000e+05,1.193287e+00,9.457662e-01,9.457109e-01,1.937767e-04,3.283965e-09,3.797773e+01,7.997448e+00,2.998029e+01,3.969692e+01,1.704442e+02
2.111910e+06,2.444340e+01,1.031100e+05,1.193403e+00,9.457662e-01,9.457110e-01,1.938095e-04,3.283965e-09,3.797748e+01,7.997448e+00,2.998003e+01,3.969665e+01,1.704402e+02
2.111920e+06,2.444352e+01,1.031200e+05,1.193519e+00,9.457662e-01,9.457110e-01,1.938424e-04,3.283965e-09,3.797722e+01,7.997448e+00,2.997977e+01,3.969638e+01,1.704363e+02
2.111930e+06,2.444363e+01,1.031300e+05,1.193634e+00,9.457662e-01,9.457110e-01,1.938752e-04,3.283965e-09,3.797697e+01,7.997448e+00,2.997952e+01,3.969611e+01,1.704323e+02
2.111940e+06,2.444375e+01,1.031400e+05,1.193750e+00,9.457662e-01,9.457111e-01,1.939080e-04,3.283965e-09,3.797671e+01,7.997448e+00,2.997926e+01,3.969583e+01,1.704283e+02
2.111950e+06,2.444387e+01,1.031500e+05,1.193866e+00,9.457662e-01,9.457111e-01,1.939409e-04,3.283964e-09,3.797645e+01,7.997448e+00,2.997901e+01,3.969556e+01,1.704243e+02
2.111960e+06,2.444398e+01,1.031600e+05,1.193981e+00,9.457662e-01,9.457111e-01,1.939737e-04,3.283964e-09,3.797620e+01,7.997448e+00,2.997875e+01,3.969529e+01,1.704203e+02
2.111970e+06,2.444410e+01,1.031700e+05,1.194097e+00,9.457662e-01,9.457112e-01,1.940066e-04,3.283964e-09,3.797594e+01,7.997448e+00,2.997849e+01,3.969502e+01,1.704163e+02
2.111980e+06,2.444421e+01,1.031800e+05,1.194213e+00,9.457662e-01,9.457112e-01,1.940394e-04,3.283964e-09,3.797569e+01,7.997448e+00,2.997824e+01,3.969475e+01,1.704123e+02
2.111990e+06,2.444433e+01,1.031900e+05,1.194329e+00,9.457662e-01,9.457112e-01,1.940722e-04,3.283964e-09,3.797543e+01,7.997448e+00,2.997798e+01,3.969448e+01,1.704083e+02
2.112000e+06,2.444444e+01,1.032000e+05,1.194444e+00,9.457662e-01,9.457113e-01,1.941051e-04,3.283964e-09,3.797517e+01,7.997448e+00,2.997773e+01,3.969421e+01,1.704043e+02
2.112010e+06,2.444456e+01,1.032100e+05,1.194560e+00,9.457662e-01,9.457113e-01,1.941379e-04,3.283964e-09,3.797492e+01,7.997448e+00,2.997747e+01,3.969394e+01,1.704003e+02
2.112020e+06,2.444468e+01,1.032200e+05,1.194676e+00,9.457686e-01,9.457113e-01,1.941708e-04,3.283964e-09,3.797513e+01,7.997682e+00,2.997745e+01,3.969407e+01,1.704074e+02
2.112030e+06,2.444479e+01,1.032300e+05,1.194792e+00,9.457712e-01,9.457113e-01,1.942036e-04,3.283964e-09,3.797539e+01,7.997937e+00,2.997745e+01,3.969424e+01,1.704154e+02
2.112040e+06,2.444491e+01,1.032400e+05,1.194907e+00,9.457738e-01,9.457114e-01,1.942364e-04,3.283963e-09,3.797565e+01,7.998192e+00,2.997746e+01,3.969441e+01,1.704234e+02
2.112050e+06,2.444502e+01,1.032500e+05,1.195023e+00,9.457765e-01,9.457114e-01,1.942693e-04,3.283963e-09,3.797591e+01,7.998447e+00,2.997746e+01,3.969458e+01,1.704315e+02
2.112060e+06,2.444514e+01,1.032600e+05,1.195139e+00,9.457791e-01,9.457114e-01,1.943021e-04,3.283963e-09,3.797616e+01,7.998702e+00,2.997746e+01,3.969475e+01,1.704395e+02
2.112070e+06,2.444525e+01,1.032700e+05,1.195255e+00,9.457817e-01,9.457115e-01,1.943349e-04,3.283963e-09,3.797642e+01,7.998957e+00,2.997746e+01,3.969492e+01,1.704475e+02
2.112080e+06,2.444537e+01,1.032800e+05,1.195370e+00,9.457843e-01,9.457115e-01,1.943678e-04,3.283963e-09,3.797668e+01,7.999212e+00,2.997747e+01,3.969509e+01,1.704556e+02
2.112090e+06,2.444549e+01,1.032900e+05,1.195486e+00,9.457870e-01,9.457115e-01,1.944006e-04,3.283963e-09,3.797694e+01,7.999467e+00,2.997747e+01,3.969526e+01,1.704636e+02
2.112100e+06,2.444560e+01,1.033000e+05,1.195602e+00,9.457896e-01,9.457116e-01,1.944335e-04,3.283963e-09,3.797719e+01,7.999722e+00,2.997747e+01,3.969543e+01,1.704717e+02
2.112110e+06,2.444572e+01,1.033100e+05,1.195718e+00,9.457922e-01,9.457116e-01,1.944663e-04,3.283963e-09,3.797745e+01,7.999976e+00,2.997748e+01,3.969560e+01,1.704797e+02
2.112120e+06,2.444583e+01,1.033200e+05,1.195833e+00,9.457949e-01,9.457116e-01,1.944991e-04,3.283963e-09,3.797771e+01,8.000231e+00,2.997748e+01,3.969577e+01,1.704877e+02
2.112130e+06,2.444595e+01,1.033300e+05,1.195949e+00,9.457975e-01,9.457117e-01,1.945320e-04,3.283963e-09,3.797797e+01,8.000486e+00,2.997748e+01,3.969594e+01,1.704958e+02
2.112140e+06,2.444606e+01,1.033400e+05,1.196065e+00,9.458001e-01,9.457117e-01,1.945648e-04,3.283962e-09,3.797823e+01,8.000741e+00,2.997748e+01,3.969611e+01,1.705038e+02
2.112150e+06,2.444618e+01,1.033500e+05,1.196181e+00,9.458027e-01,9.457117e-01,1.945977e-04,3.283962e-09,3.797848e+01,8.000996e+00,2.997749e+01,3.969628e+01,1.705118e+02
2.112160e+06,2.444630e+01,1.033600e+05,1.196296e+00,9.458054e-01,9.457118e-01,1.946305e-04,3.283962e-09,3.797874e+01,8.001251e+00,2.997749e+01,3.969645e+01,1.705199e+02
2.112170e+06,2.444641e+01,1.033700e+05,1.196412e+00,9.458080e-01,9.457118e-01,1.946633e-04,3.283962e-09,3.797900e+01,8.001506e+00,2.997749e+01,3.969662e+01,1.705279e+02
2.112180e+06,2.444653e+01,1.033800e+05,1.196528e+00,9.458106e-01,9.457118e-01,1.946962e-04,3.283962e-09,3.797926e+01,8.001761e+00,2.997750e+01,3.969679e+01,1.705360e+02
2.112190e+06,2.444664e+01,1.033900e+05,1.196644e+00,9.458132e-01,9.457118e-01,1.947290e-04,3.283962e-09,3.797951e+01,8.002016e+00,2.997750e+01,3.969696e+01,1.705440e+02
2.112200e+06,2.444676e+01,1.034000e+05,1.196759e+00,9.458159e-01,9.457119e-01,1.947619e-04,3.283962e-09,3.797977e+01,8.002271e+00,2.997750e+01,3.969713e+01,1.705520e+02
2.112210e+06,2.444687e+01,1.034100e+05,1.196875e+00,9.458185e-01,9.457119e-01,1.947947e-04,3.283962e-09,3.798003e+01,8.002526e+00,2.997750e+01,3.969730e+01,1.705601e+02
2.112220e+06,2.444699e+01,1.034200e+05,1.196991e+00,9.458211e-01,9.457119e-01,1.948275e-04,3.283962e-09,3.798029e+01,8.002781e+00,2.997751e+01,3.969747e+01,1.705681e+02
2.112230e+06,2.444711e+01,1.034300e+05,1.197106e+00,9.458237e-01,9.457120e-01,1.948604e-04,3.283961e-09,3.798055e+01,8.003036e+00,2.997751e+01,3.969764e+01,1.705761e+02
2.112240e+06,2.444722e+01,1.034400e+05,1.197222e+00,9.458264e-01,9.457120e-01,1.948932e-04,3.283961e-09,3.798080e+01,8.003291e+00,2.997751e+01,3.969781e+01,1.705842e+02
2.112250e+06,2.444734e+01,1.034500e+05,1.197338e+00,9.458290e-01,9.457120e-01,1.949261e-04,3.283961e-09,3.798106e+01,8.003546e+00,2.997751e+01,3.969798e+01,1.705922e+02
2.112260e+06,2.444745e+01,1.034600e+05,1.197454e+00,9.458315e-01,9.457121e-01,1.949589e-04,3.283961e-09,3.798128e+01,8.003785e+00,2.997750e+01,3.969812e+01,1.706000e+02
2.112270e+06,2.444757e+01,1.034700e+05,1.197569e+00,9.458315e-01,9.457121e-01,1.949917e-04,3.283961e-09,3.798043e+01,8.003532e+00,2.997690e+01,3.969723e+01,1.706000e+02
2.112280e+06,2.444769e+01,1.034800e+05,1.197685e+00,9.458315e-01,9.457121e-01,1.950246e-04,3.283961e-09,3.797958e+01,8.003279e+00,2.997630e+01,3.969634e+01,1.706000e+02
2.112290e+06,2.444780e+01,1.034900e+05,1.197801e+00,9.458315e-01,9.457122e-01,1.950574e-04,3.283961e-09,3.797872e+01,8.003025e+00,2.997570e+01,3.969545e+01,1.706000e+02
2.112300e+06,2.444792e+01,1.035000e+05,1.197917e+00,9.458315e-01,9.457122e-01,1.950903e-04,3.283961e-09,3.797787e+01,8.002772e+00,2.997510e+01,3.969457e+01,1.706000e+02
2.112310e+06,2.444803e+01,1.035100e+05,1.198032e+00,9.458315e-01,9.457122e-01,1.951231e-04,3.283961e-09,3.797702e+01,8.002519e+00,2.997450e+01,3.969368e+01,1.706000e+02
2.112320e+06,2.444815e+01,1.035200e+05,1.198148e+00,9.458315e-01,9.457122e-01,1.951559e-04,3.283960e-09,3.797616e+01,8.002266e+00,2.997390e+01,3.969279e+01,1.706000e+02
2.112330e+06,2.444826e+01,1.035300e+05,1.198264e+00,9.458315e-01,9.457123e-01,1.951888e-04,3.283960e-09,3.797531e+01,8.002012e+00,2.997330e+01,3.969190e+01,1.706000e+02
2.112340e+06,2.444838e+01,1.035400e+05,1.198380e+00,9.458315e-01,9.457123e-01,1.952216e-04,3.283960e-09,3.797446e+01,8.001759e+00,2.997270e+01,3.969101e+01,1.706000e+02
2.112350e+06,2.444850e+01,1.035500e+05,1.198495e+00,9.458315e-01,9.457123e-01,1.952545e-04,3.283960e-09,3.797360e+01,8.001506e+00,2.997210e+01,3.969013e+01,1.706000e+02
2.112360e+06,2.444861e+01,1.035600e+05,1.198611e+00,9.458315e-01,9.457124e-01,1.952873e-04,3.283960e-09,3.797275e+01,8.001253e+00,2.997150e+01,3.968924e+01,1.706000e+02
2.112370e+06,2.444873e+01,1.035700e+05,1.198727e+00,9.458315e-01,9.457124e-01,1.953201e-04,3.283960e-09,3.797190e+01,8.001000e+00,2.997090e+01,3.968835e+01,1.706000e+02
2.112380e+06,2.444884e+01,1.035800e+05,1.198843e+00,9.458315e-01,9.457124e-01,1.953530e-04,3.283960e-09,3.797104e+01,8.000746e+00,2.997030e+01,3.968746e+01,1.706000e+02
2.112390e+06,2.444896e+01,1.035900e+05,1.198958e+00,9.458315e-01,9.457125e-01,1.953858e-04,3.283960e-09,3.797019e+01,8.000493e+00,2.996970e+01,3.968658e+01,1.706000e+02
2.112400e+06,2.444907e+01,1.036000e+05,1.199074e+00,9.458315e-01,9.457125e-01,1.954187e-04,3.283960e-09,3.796934e+01,8.000240e+00,2.996910e+01,3.968569e+01,1.706000e+02
2.112410e+06,2.444919e+01,1.036100e+05,1.199190e+00,9.458315e-01,9.457125e-01,1.954515e-04,3.283959e-09,3.796848e+01,7.999987e+00,2.996850e+01,3.968480e+01,1.706000e+02
