Repository: brandonlampe/CS_Data

# Repository for Crushed Salt Data
**Grant No: 456417**

This is a work in progress!

## Repository Content

### Directory Names
A uniform namining structure still in progress, but in general directories are named according to the following:
 - Names contain no spaces, a single underscore "_" will be used as a file name seperator.
 - Files are for the Crushed Salt Project (CSP); therefore, the first three charaters of each file are "CSP".
 - Folders are organized by which frame the test was performed on i.e., A2 or A3.
 - The fifth and sixth charaters of each file name will therefore be "A" followed by the frame number.

File: UNM_WP_HY_175_09/STAGE18/CREEP_FIT/175_09_STAGE18_CREEP_OUT.csv (part 45 of 101)
Analysis by Brandon Lampe, performed on: 2016/07/12 20:52:28
Experimental results below begin at: 2016/05/01 15:26:02
Duration (sec),Duration (day),Elapsed Time (sec),Elapsed Time (day),Interpolated Fractional Density,Fit to Fractional Density,Fit to Volume Strain,Fit to Volume Strain Rate (1/sec),Confining Pressure (MPa),Pore Pressure (MPa),Terzaghi Pressure (MPa),Solid Pressure (MPa),Temperature (C))
2.112420e+06,2.444931e+01,1.036200e+05,1.199306e+00,9.458315e-01,9.457126e-01,1.954843e-04,3.283959e-09,3.796763e+01,7.999733e+00,2.996790e+01,3.968391e+01,1.706000e+02
2.112430e+06,2.444942e+01,1.036300e+05,1.199421e+00,9.458315e-01,9.457126e-01,1.955172e-04,3.283959e-09,3.796678e+01,7.999480e+00,2.996730e+01,3.968303e+01,1.706000e+02
2.112440e+06,2.444954e+01,1.036400e+05,1.199537e+00,9.458315e-01,9.457126e-01,1.955500e-04,3.283959e-09,3.796592e+01,7.999227e+00,2.996670e+01,3.968214e+01,1.706000e+02
2.112450e+06,2.444965e+01,1.036500e+05,1.199653e+00,9.458315e-01,9.457127e-01,1.955829e-04,3.283959e-09,3.796507e+01,7.998974e+00,2.996610e+01,3.968125e+01,1.706000e+02
2.112460e+06,2.444977e+01,1.036600e+05,1.199769e+00,9.458315e-01,9.457127e-01,1.956157e-04,3.283959e-09,3.796422e+01,7.998720e+00,2.996550e+01,3.968036e+01,1.706000e+02
2.112470e+06,2.444988e+01,1.036700e+05,1.199884e+00,9.458315e-01,9.457127e-01,1.956485e-04,3.283959e-09,3.796336e+01,7.998467e+00,2.996490e+01,3.967948e+01,1.706000e+02
2.112480e+06,2.445000e+01,1.036800e+05,1.200000e+00,9.458315e-01,9.457127e-01,1.956814e-04,3.283959e-09,3.796251e+01,7.998214e+00,2.996430e+01,3.967859e+01,1.706000e+02
2.112490e+06,2.445012e+01,1.036900e+05,1.200116e+00,9.458315e-01,9.457128e-01,1.957142e-04,3.283959e-09,3.796166e+01,7.997961e+00,2.996370e+01,3.967770e+01,1.706000e+02
2.112500e+06,2.445023e+01,1.037000e+05,1.200231e+00,9.458315e-01,9.457128e-01,1.957471e-04,3.283959e-09,3.796080e+01,7.997708e+00,2.996310e+01,3.967681e+01,1.706000e+02
2.112510e+06,2.445035e+01,1.037100e+05,1.200347e+00,9.458315e-01,9.457128e-01,1.957799e-04,3.283958e-09,3.795995e+01,7.997454e+00,2.996250e+01,3.967593e+01,1.706000e+02
2.112520e+06,2.445046e+01,1.037200e+05,1.200463e+00,9.458290e-01,9.457129e-01,1.958127e-04,3.283958e-09,3.795918e+01,7.997448e+00,2.996173e+01,3.967519e+01,1.706000e+02
2.112530e+06,2.445058e+01,1.037300e+05,1.200579e+00,9.458264e-01,9.457129e-01,1.958456e-04,3.283958e-09,3.795841e+01,7.997448e+00,2.996096e+01,3.967447e+01,1.706000e+02
2.112540e+06,2.445069e+01,1.037400e+05,1.200694e+00,9.458238e-01,9.457129e-01,1.958784e-04,3.283958e-09,3.795764e+01,7.997448e+00,2.996019e+01,3.967374e+01,1.706000e+02
2.112550e+06,2.445081e+01,1.037500e+05,1.200810e+00,9.458211e-01,9.457130e-01,1.959112e-04,3.283958e-09,3.795687e+01,7.997448e+00,2.995942e+01,3.967301e+01,1.706000e+02
2.112560e+06,2.445093e+01,1.037600e+05,1.200926e+00,9.458185e-01,9.457130e-01,1.959441e-04,3.283958e-09,3.795610e+01,7.997448e+00,2.995865e+01,3.967229e+01,1.706000e+02
2.112570e+06,2.445104e+01,1.037700e+05,1.201042e+00,9.458159e-01,9.457130e-01,1.959769e-04,3.283958e-09,3.795533e+01,7.997448e+00,2.995788e+01,3.967156e+01,1.706000e+02
2.112580e+06,2.445116e+01,1.037800e+05,1.201157e+00,9.458133e-01,9.457131e-01,1.960098e-04,3.283958e-09,3.795456e+01,7.997448e+00,2.995711e+01,3.967083e+01,1.706000e+02
2.112590e+06,2.445127e+01,1.037900e+05,1.201273e+00,9.458107e-01,9.457131e-01,1.960426e-04,3.283958e-09,3.795378e+01,7.997448e+00,2.995634e+01,3.967010e+01,1.706000e+02
2.112600e+06,2.445139e+01,1.038000e+05,1.201389e+00,9.458080e-01,9.457131e-01,1.960754e-04,3.283957e-09,3.795301e+01,7.997448e+00,2.995557e+01,3.966938e+01,1.706000e+02
2.112610e+06,2.445150e+01,1.038100e+05,1.201505e+00,9.458054e-01,9.457131e-01,1.961083e-04,3.283957e-09,3.795224e+01,7.997448e+00,2.995480e+01,3.966865e+01,1.706000e+02
2.112620e+06,2.445162e+01,1.038200e+05,1.201620e+00,9.458028e-01,9.457132e-01,1.961411e-04,3.283957e-09,3.795147e+01,7.997448e+00,2.995402e+01,3.966792e+01,1.706000e+02
2.112630e+06,2.445174e+01,1.038300e+05,1.201736e+00,9.458002e-01,9.457132e-01,1.961740e-04,3.283957e-09,3.795070e+01,7.997448e+00,2.995325e+01,3.966720e+01,1.706000e+02
2.112640e+06,2.445185e+01,1.038400e+05,1.201852e+00,9.457976e-01,9.457132e-01,1.962068e-04,3.283957e-09,3.794993e+01,7.997448e+00,2.995248e+01,3.966647e+01,1.706000e+02
2.112650e+06,2.445197e+01,1.038500e+05,1.201968e+00,9.457950e-01,9.457133e-01,1.962396e-04,3.283957e-09,3.794916e+01,7.997448e+00,2.995171e+01,3.966574e+01,1.706000e+02
2.112660e+06,2.445208e+01,1.038600e+05,1.202083e+00,9.457923e-01,9.457133e-01,1.962725e-04,3.283957e-09,3.794839e+01,7.997448e+00,2.995094e+01,3.966502e+01,1.706000e+02
2.112670e+06,2.445220e+01,1.038700e+05,1.202199e+00,9.457897e-01,9.457133e-01,1.963053e-04,3.283957e-09,3.794762e+01,7.997448e+00,2.995017e+01,3.966429e+01,1.706000e+02
2.112680e+06,2.445231e+01,1.038800e+05,1.202315e+00,9.457871e-01,9.457134e-01,1.963382e-04,3.283957e-09,3.794685e+01,7.997448e+00,2.994940e+01,3.966356e+01,1.706000e+02
2.112690e+06,2.445243e+01,1.038900e+05,1.202431e+00,9.457845e-01,9.457134e-01,1.963710e-04,3.283956e-09,3.794608e+01,7.997448e+00,2.994863e+01,3.966283e+01,1.706000e+02
2.112700e+06,2.445255e+01,1.039000e+05,1.202546e+00,9.457819e-01,9.457134e-01,1.964038e-04,3.283956e-09,3.794531e+01,7.997448e+00,2.994786e+01,3.966211e+01,1.706000e+02
2.112710e+06,2.445266e+01,1.039100e+05,1.202662e+00,9.457792e-01,9.457135e-01,1.964367e-04,3.283956e-09,3.794454e+01,7.997448e+00,2.994709e+01,3.966138e+01,1.706000e+02
2.112720e+06,2.445278e+01,1.039200e+05,1.202778e+00,9.457766e-01,9.457135e-01,1.964695e-04,3.283956e-09,3.794377e+01,7.997448e+00,2.994632e+01,3.966065e+01,1.706000e+02
2.112730e+06,2.445289e+01,1.039300e+05,1.202894e+00,9.457740e-01,9.457135e-01,1.965024e-04,3.283956e-09,3.794300e+01,7.997448e+00,2.994555e+01,3.965993e+01,1.706000e+02
2.112740e+06,2.445301e+01,1.039400e+05,1.203009e+00,9.457714e-01,9.457136e-01,1.965352e-04,3.283956e-09,3.794223e+01,7.997448e+00,2.994478e+01,3.965920e+01,1.706000e+02
2.112750e+06,2.445312e+01,1.039500e+05,1.203125e+00,9.457688e-01,9.457136e-01,1.965680e-04,3.283956e-09,3.794146e+01,7.997448e+00,2.994401e+01,3.965847e+01,1.706000e+02
2.112760e+06,2.445324e+01,1.039600e+05,1.203241e+00,9.457662e-01,9.457136e-01,1.966009e-04,3.283956e-09,3.794069e+01,7.997448e+00,2.994325e+01,3.965775e+01,1.706000e+02
2.112770e+06,2.445336e+01,1.039700e+05,1.203356e+00,9.457636e-01,9.457136e-01,1.966337e-04,3.283956e-09,3.794147e+01,7.997448e+00,2.994402e+01,3.965866e+01,1.706000e+02
2.112780e+06,2.445347e+01,1.039800e+05,1.203472e+00,9.457610e-01,9.457137e-01,1.966666e-04,3.283955e-09,3.794224e+01,7.997448e+00,2.994479e+01,3.965956e+01,1.706000e+02
2.112790e+06,2.445359e+01,1.039900e+05,1.203588e+00,9.457584e-01,9.457137e-01,1.966994e-04,3.283955e-09,3.794301e+01,7.997448e+00,2.994556e+01,3.966046e+01,1.706000e+02
2.112800e+06,2.445370e+01,1.040000e+05,1.203704e+00,9.457558e-01,9.457137e-01,1.967322e-04,3.283955e-09,3.794378e+01,7.997448e+00,2.994633e+01,3.966136e+01,1.706000e+02
2.112810e+06,2.445382e+01,1.040100e+05,1.203819e+00,9.457532e-01,9.457138e-01,1.967651e-04,3.283955e-09,3.794455e+01,7.997448e+00,2.994710e+01,3.966226e+01,1.706000e+02
2.112820e+06,2.445394e+01,1.040200e+05,1.203935e+00,9.457506e-01,9.457138e-01,1.967979e-04,3.283955e-09,3.794532e+01,7.997448e+00,2.994787e+01,3.966316e+01,1.706000e+02
2.112830e+06,2.445405e+01,1.040300e+05,1.204051e+00,9.457480e-01,9.457138e-01,1.968308e-04,3.283955e-09,3.794609e+01,7.997448e+00,2.994864e+01,3.966406e+01,1.706000e+02
2.112840e+06,2.445417e+01,1.040400e+05,1.204167e+00,9.457454e-01,9.457139e-01,1.968636e-04,3.283955e-09,3.794686e+01,7.997448e+00,2.994941e+01,3.966497e+01,1.706000e+02
2.112850e+06,2.445428e+01,1.040500e+05,1.204282e+00,9.457429e-01,9.457139e-01,1.968964e-04,3.283955e-09,3.794763e+01,7.997448e+00,2.995018e+01,3.966587e+01,1.706000e+02
2.112860e+06,2.445440e+01,1.040600e+05,1.204398e+00,9.457403e-01,9.457139e-01,1.969293e-04,3.283955e-09,3.794840e+01,7.997448e+00,2.995095e+01,3.966677e+01,1.706000e+02
2.112870e+06,2.445451e+01,1.040700e+05,1.204514e+00,9.457377e-01,9.457140e-01,1.969621e-04,3.283955e-09,3.794917e+01,7.997448e+00,2.995172e+01,3.966767e+01,1.706000e+02
2.112880e+06,2.445463e+01,1.040800e+05,1.204630e+00,9.457351e-01,9.457140e-01,1.969950e-04,3.283954e-09,3.794994e+01,7.997448e+00,2.995249e+01,3.966857e+01,1.706000e+02
2.112890e+06,2.445475e+01,1.040900e+05,1.204745e+00,9.457325e-01,9.457140e-01,1.970278e-04,3.283954e-09,3.795071e+01,7.997448e+00,2.995326e+01,3.966947e+01,1.706000e+02
2.112900e+06,2.445486e+01,1.041000e+05,1.204861e+00,9.457299e-01,9.457140e-01,1.970606e-04,3.283954e-09,3.795148e+01,7.997448e+00,2.995403e+01,3.967038e+01,1.706000e+02
2.112910e+06,2.445498e+01,1.041100e+05,1.204977e+00,9.457273e-01,9.457141e-01,1.970935e-04,3.283954e-09,3.795225e+01,7.997448e+00,2.995481e+01,3.967128e+01,1.706000e+02
2.112920e+06,2.445509e+01,1.041200e+05,1.205093e+00,9.457247e-01,9.457141e-01,1.971263e-04,3.283954e-09,3.795302e+01,7.997448e+00,2.995558e+01,3.967218e+01,1.706000e+02
2.112930e+06,2.445521e+01,1.041300e+05,1.205208e+00,9.457221e-01,9.457141e-01,1.971592e-04,3.283954e-09,3.795379e+01,7.997448e+00,2.995635e+01,3.967308e+01,1.706000e+02
2.112940e+06,2.445532e+01,1.041400e+05,1.205324e+00,9.457196e-01,9.457142e-01,1.971920e-04,3.283954e-09,3.795457e+01,7.997448e+00,2.995712e+01,3.967398e+01,1.706000e+02
2.112950e+06,2.445544e+01,1.041500e+05,1.205440e+00,9.457170e-01,9.457142e-01,1.972248e-04,3.283954e-09,3.795534e+01,7.997448e+00,2.995789e+01,3.967488e+01,1.706000e+02
2.112960e+06,2.445556e+01,1.041600e+05,1.205556e+00,9.457144e-01,9.457142e-01,1.972577e-04,3.283954e-09,3.795611e+01,7.997448e+00,2.995866e+01,3.967578e+01,1.706000e+02
2.112970e+06,2.445567e+01,1.041700e+05,1.205671e+00,9.457118e-01,9.457143e-01,1.972905e-04,3.283953e-09,3.795688e+01,7.997448e+00,2.995943e+01,3.967669e+01,1.706000e+02
2.112980e+06,2.445579e+01,1.041800e+05,1.205787e+00,9.457092e-01,9.457143e-01,1.973234e-04,3.283953e-09,3.795765e+01,7.997448e+00,2.996020e+01,3.967759e+01,1.706000e+02
2.112990e+06,2.445590e+01,1.041900e+05,1.205903e+00,9.457066e-01,9.457143e-01,1.973562e-04,3.283953e-09,3.795842e+01,7.997448e+00,2.996097e+01,3.967849e+01,1.706000e+02
2.113000e+06,2.445602e+01,1.042000e+05,1.206019e+00,9.457040e-01,9.457144e-01,1.973890e-04,3.283953e-09,3.795919e+01,7.997448e+00,2.996174e+01,3.967939e+01,1.706000e+02
2.113010e+06,2.445613e+01,1.042100e+05,1.206134e+00,9.457014e-01,9.457144e-01,1.974219e-04,3.283953e-09,3.795992e+01,7.997448e+00,2.996247e+01,3.968025e+01,1.706001e+02
2.113020e+06,2.445625e+01,1.042200e+05,1.206250e+00,9.456988e-01,9.457144e-01,1.974547e-04,3.283953e-09,3.795967e+01,7.997448e+00,2.996222e+01,3.968007e+01,1.706041e+02
2.113030e+06,2.445637e+01,1.042300e+05,1.206366e+00,9.456962e-01,9.457145e-01,1.974875e-04,3.283953e-09,3.795941e+01,7.997448e+00,2.996196e+01,3.967989e+01,1.706081e+02
2.113040e+06,2.445648e+01,1.042400e+05,1.206481e+00,9.456936e-01,9.457145e-01,1.975204e-04,3.283953e-09,3.795915e+01,7.997448e+00,2.996171e+01,3.967970e+01,1.706121e+02
2.113050e+06,2.445660e+01,1.042500e+05,1.206597e+00,9.456910e-01,9.457145e-01,1.975532e-04,3.283953e-09,3.795890e+01,7.997448e+00,2.996145e+01,3.967952e+01,1.706161e+02
2.113060e+06,2.445671e+01,1.042600e+05,1.206713e+00,9.456884e-01,9.457145e-01,1.975861e-04,3.283952e-09,3.795864e+01,7.997448e+00,2.996119e+01,3.967934e+01,1.706201e+02
2.113070e+06,2.445683e+01,1.042700e+05,1.206829e+00,9.456858e-01,9.457146e-01,1.976189e-04,3.283952e-09,3.795839e+01,7.997448e+00,2.996094e+01,3.967915e+01,1.706241e+02
2.113080e+06,2.445694e+01,1.042800e+05,1.206944e+00,9.456832e-01,9.457146e-01,1.976517e-04,3.283952e-09,3.795813e+01,7.997448e+00,2.996068e+01,3.967897e+01,1.706281e+02
2.113090e+06,2.445706e+01,1.042900e+05,1.207060e+00,9.456806e-01,9.457146e-01,1.976846e-04,3.283952e-09,3.795787e+01,7.997448e+00,2.996043e+01,3.967879e+01,1.706321e+02
2.113100e+06,2.445718e+01,1.043000e+05,1.207176e+00,9.456780e-01,9.457147e-01,1.977174e-04,3.283952e-09,3.795762e+01,7.997448e+00,2.996017e+01,3.967860e+01,1.706361e+02
2.113110e+06,2.445729e+01,1.043100e+05,1.207292e+00,9.456753e-01,9.457147e-01,1.977503e-04,3.283952e-09,3.795736e+01,7.997448e+00,2.995991e+01,3.967842e+01,1.706401e+02
2.113120e+06,2.445741e+01,1.043200e+05,1.207407e+00,9.456727e-01,9.457147e-01,1.977831e-04,3.283952e-09,3.795711e+01,7.997448e+00,2.995966e+01,3.967824e+01,1.706440e+02
2.113130e+06,2.445752e+01,1.043300e+05,1.207523e+00,9.456701e-01,9.457148e-01,1.978159e-04,3.283952e-09,3.795685e+01,7.997448e+00,2.995940e+01,3.967805e+01,1.706480e+02
2.113140e+06,2.445764e+01,1.043400e+05,1.207639e+00,9.456675e-01,9.457148e-01,1.978488e-04,3.283952e-09,3.795659e+01,7.997448e+00,2.995915e+01,3.967787e+01,1.706520e+02
2.113150e+06,2.445775e+01,1.043500e+05,1.207755e+00,9.456649e-01,9.457148e-01,1.978816e-04,3.283952e-09,3.795634e+01,7.997448e+00,2.995889e+01,3.967769e+01,1.706560e+02
2.113160e+06,2.445787e+01,1.043600e+05,1.207870e+00,9.456623e-01,9.457149e-01,1.979145e-04,3.283951e-09,3.795608e+01,7.997448e+00,2.995863e+01,3.967750e+01,1.706600e+02
2.113170e+06,2.445799e+01,1.043700e+05,1.207986e+00,9.456597e-01,9.457149e-01,1.979473e-04,3.283951e-09,3.795583e+01,7.997448e+00,2.995838e+01,3.967732e+01,1.706640e+02
2.113180e+06,2.445810e+01,1.043800e+05,1.208102e+00,9.456571e-01,9.457149e-01,1.979801e-04,3.283951e-09,3.795557e+01,7.997448e+00,2.995812e+01,3.967714e+01,1.706680e+02
2.113190e+06,2.445822e+01,1.043900e+05,1.208218e+00,9.456545e-01,9.457149e-01,1.980130e-04,3.283951e-09,3.795531e+01,7.997448e+00,2.995787e+01,3.967695e+01,1.706720e+02
2.113200e+06,2.445833e+01,1.044000e+05,1.208333e+00,9.456519e-01,9.457150e-01,1.980458e-04,3.283951e-09,3.795506e+01,7.997448e+00,2.995761e+01,3.967677e+01,1.706760e+02
2.113210e+06,2.445845e+01,1.044100e+05,1.208449e+00,9.456493e-01,9.457150e-01,1.980787e-04,3.283951e-09,3.795480e+01,7.997448e+00,2.995735e+01,3.967659e+01,1.706800e+02
2.113220e+06,2.445856e+01,1.044200e+05,1.208565e+00,9.456466e-01,9.457150e-01,1.981115e-04,3.283951e-09,3.795455e+01,7.997448e+00,2.995710e+01,3.967640e+01,1.706840e+02
2.113230e+06,2.445868e+01,1.044300e+05,1.208681e+00,9.456440e-01,9.457151e-01,1.981443e-04,3.283951e-09,3.795429e+01,7.997448e+00,2.995684e+01,3.967622e+01,1.706880e+02
2.113240e+06,2.445880e+01,1.044400e+05,1.208796e+00,9.456414e-01,9.457151e-01,1.981772e-04,3.283951e-09,3.795403e+01,7.997448e+00,2.995659e+01,3.967604e+01,1.706919e+02
2.113250e+06,2.445891e+01,1.044500e+05,1.208912e+00,9.456388e-01,9.457151e-01,1.982100e-04,3.283950e-09,3.795378e+01,7.997448e+00,2.995633e+01,3.967585e+01,1.706959e+02
2.113260e+06,2.445903e+01,1.044600e+05,1.209028e+00,9.456362e-01,9.457152e-01,1.982429e-04,3.283950e-09,3.795352e+01,7.997448e+00,2.995607e+01,3.967567e+01,1.706999e+02
2.113270e+06,2.445914e+01,1.044700e+05,1.209144e+00,9.456362e-01,9.457152e-01,1.982757e-04,3.283950e-09,3.795327e+01,7.997448e+00,2.995582e+01,3.967540e+01,1.706961e+02
2.113280e+06,2.445926e+01,1.044800e+05,1.209259e+00,9.456362e-01,9.457152e-01,1.983085e-04,3.283950e-09,3.795301e+01,7.997448e+00,2.995556e+01,3.967513e+01,1.706921e+02
2.113290e+06,2.445938e+01,1.044900e+05,1.209375e+00,9.456362e-01,9.457153e-01,1.983414e-04,3.283950e-09,3.795275e+01,7.997448e+00,2.995530e+01,3.967486e+01,1.706881e+02
2.113300e+06,2.445949e+01,1.045000e+05,1.209491e+00,9.456362e-01,9.457153e-01,1.983742e-04,3.283950e-09,3.795249e+01,7.997448e+00,2.995505e+01,3.967459e+01,1.706841e+02
2.113310e+06,2.445961e+01,1.045100e+05,1.209606e+00,9.456362e-01,9.457153e-01,1.984071e-04,3.283950e-09,3.795224e+01,7.997448e+00,2.995479e+01,3.967431e+01,1.706801e+02
2.113320e+06,2.445972e+01,1.045200e+05,1.209722e+00,9.456362e-01,9.457154e-01,1.984399e-04,3.283950e-09,3.795198e+01,7.997448e+00,2.995453e+01,3.967404e+01,1.706760e+02
2.113330e+06,2.445984e+01,1.045300e+05,1.209838e+00,9.456362e-01,9.457154e-01,1.984727e-04,3.283950e-09,3.795172e+01,7.997448e+00,2.995428e+01,3.967377e+01,1.706720e+02
2.113340e+06,2.445995e+01,1.045400e+05,1.209954e+00,9.456362e-01,9.457154e-01,1.985056e-04,3.283949e-09,3.795147e+01,7.997448e+00,2.995402e+01,3.967350e+01,1.706680e+02
2.113350e+06,2.446007e+01,1.045500e+05,1.210069e+00,9.456362e-01,9.457154e-01,1.985384e-04,3.283949e-09,3.795121e+01,7.997448e+00,2.995376e+01,3.967323e+01,1.706640e+02
2.113360e+06,2.446019e+01,1.045600e+05,1.210185e+00,9.456362e-01,9.457155e-01,1.985713e-04,3.283949e-09,3.795095e+01,7.997448e+00,2.995351e+01,3.967296e+01,1.706600e+02
2.113370e+06,2.446030e+01,1.045700e+05,1.210301e+00,9.456362e-01,9.457155e-01,1.986041e-04,3.283949e-09,3.795070e+01,7.997448e+00,2.995325e+01,3.967268e+01,1.706560e+02
2.113380e+06,2.446042e+01,1.045800e+05,1.210417e+00,9.456362e-01,9.457155e-01,1.986369e-04,3.283949e-09,3.795044e+01,7.997448e+00,2.995299e+01,3.967241e+01,1.706520e+02
2.113390e+06,2.446053e+01,1.045900e+05,1.210532e+00,9.456362e-01,9.457156e-01,1.986698e-04,3.283949e-09,3.795018e+01,7.997448e+00,2.995273e+01,3.967214e+01,1.706480e+02
2.113400e+06,2.446065e+01,1.046000e+05,1.210648e+00,9.456362e-01,9.457156e-01,1.987026e-04,3.283949e-09,3.794993e+01,7.997448e+00,2.995248e+01,3.967187e+01,1.706440e+02
2.113410e+06,2.446076e+01,1.046100e+05,1.210764e+00,9.456362e-01,9.457156e-01,1.987354e-04,3.283949e-09,3.794967e+01,7.997448e+00,2.995222e+01,3.967160e+01,1.706400e+02
2.113420e+06,2.446088e+01,1.046200e+05,1.210880e+00,9.456362e-01,9.457157e-01,1.987683e-04,3.283949e-09,3.794941e+01,7.997448e+00,2.995196e+01,3.967133e+01,1.706360e+02
2.113430e+06,2.446100e+01,1.046300e+05,1.210995e+00,9.456362e-01,9.457157e-01,1.988011e-04,3.283948e-09,3.794916e+01,7.997448e+00,2.995171e+01,3.967105e+01,1.706320e+02
2.113440e+06,2.446111e+01,1.046400e+05,1.211111e+00,9.456362e-01,9.457157e-01,1.988340e-04,3.283948e-09,3.794890e+01,7.997448e+00,2.995145e+01,3.967078e+01,1.706280e+02
2.113450e+06,2.446123e+01,1.046500e+05,1.211227e+00,9.456362e-01,9.457158e-01,1.988668e-04,3.283948e-09,3.794864e+01,7.997448e+00,2.995119e+01,3.967051e+01,1.706240e+02
2.113460e+06,2.446134e+01,1.046600e+05,1.211343e+00,9.456362e-01,9.457158e-01,1.988996e-04,3.283948e-09,3.794838e+01,7.997448e+00,2.995094e+01,3.967024e+01,1.706200e+02
2.113470e+06,2.446146e+01,1.046700e+05,1.211458e+00,9.456362e-01,9.457158e-01,1.989325e-04,3.283948e-09,3.794813e+01,7.997448e+00,2.995068e+01,3.966997e+01,1.706160e+02
2.113480e+06,2.446157e+01,1.046800e+05,1.211574e+00,9.456362e-01,9.457158e-01,1.989653e-04,3.283948e-09,3.794787e+01,7.997448e+00,2.995042e+01,3.966970e+01,1.706120e+02
2.113490e+06,2.446169e+01,1.046900e+05,1.211690e+00,9.456362e-01,9.457159e-01,1.989982e-04,3.283948e-09,3.794761e+01,7.997448e+00,2.995017e+01,3.966942e+01,1.706080e+02
2.113500e+06,2.446181e+01,1.047000e+05,1.211806e+00,9.456362e-01,9.457159e-01,1.990310e-04,3.283948e-09,3.794736e+01,7.997448e+00,2.994991e+01,3.966915e+01,1.706040e+02
2.113510e+06,2.446192e+01,1.047100e+05,1.211921e+00,9.456362e-01,9.457159e-01,1.990638e-04,3.283948e-09,3.794712e+01,7.997445e+00,2.994967e+01,3.966890e+01,1.705999e+02
2.113520e+06,2.446204e+01,1.047200e+05,1.212037e+00,9.456388e-01,9.457160e-01,1.990967e-04,3.283948e-09,3.794823e+01,7.997191e+00,2.995104e+01,3.967000e+01,1.705879e+02
2.113530e+06,2.446215e+01,1.047300e+05,1.212153e+00,9.456414e-01,9.457160e-01,1.991295e-04,3.283947e-09,3.794934e+01,7.996937e+00,2.995240e+01,3.967110e+01,1.705758e+02
2.113540e+06,2.446227e+01,1.047400e+05,1.212269e+00,9.456440e-01,9.457160e-01,1.991624e-04,3.283947e-09,3.795046e+01,7.996683e+00,2.995377e+01,3.967221e+01,1.705638e+02
2.113550e+06,2.446238e+01,1.047500e+05,1.212384e+00,9.456467e-01,9.457161e-01,1.991952e-04,3.283947e-09,3.795157e+01,7.996429e+00,2.995514e+01,3.967331e+01,1.705518e+02
2.113560e+06,2.446250e+01,1.047600e+05,1.212500e+00,9.456493e-01,9.457161e-01,1.992280e-04,3.283947e-09,3.795268e+01,7.996175e+00,2.995651e+01,3.967442e+01,1.705398e+02
2.113570e+06,2.446262e+01,1.047700e+05,1.212616e+00,9.456519e-01,9.457161e-01,1.992609e-04,3.283947e-09,3.795379e+01,7.995921e+00,2.995787e+01,3.967552e+01,1.705278e+02
2.113580e+06,2.446273e+01,1.047800e+05,1.212731e+00,9.456545e-01,9.457162e-01,1.992937e-04,3.283947e-09,3.795491e+01,7.995667e+00,2.995924e+01,3.967662e+01,1.705158e+02
2.113590e+06,2.446285e+01,1.047900e+05,1.212847e+00,9.456571e-01,9.457162e-01,1.993266e-04,3.283947e-09,3.795602e+01,7.995413e+00,2.996061e+01,3.967773e+01,1.705037e+02
2.113600e+06,2.446296e+01,1.048000e+05,1.212963e+00,9.456598e-01,9.457162e-01,1.993594e-04,3.283947e-09,3.795713e+01,7.995159e+00,2.996198e+01,3.967883e+01,1.704917e+02
2.113610e+06,2.446308e+01,1.048100e+05,1.213079e+00,9.456624e-01,9.457163e-01,1.993922e-04,3.283947e-09,3.795825e+01,7.994904e+00,2.996334e+01,3.967994e+01,1.704797e+02
2.113620e+06,2.446319e+01,1.048200e+05,1.213194e+00,9.456650e-01,9.457163e-01,1.994251e-04,3.283946e-09,3.795936e+01,7.994650e+00,2.996471e+01,3.968104e+01,1.704677e+02
2.113630e+06,2.446331e+01,1.048300e+05,1.213310e+00,9.456676e-01,9.457163e-01,1.994579e-04,3.283946e-09,3.796047e+01,7.994396e+00,2.996608e+01,3.968214e+01,1.704557e+02
2.113640e+06,2.446343e+01,1.048400e+05,1.213426e+00,9.456702e-01,9.457163e-01,1.994908e-04,3.283946e-09,3.796159e+01,7.994142e+00,2.996744e+01,3.968325e+01,1.704437e+02
2.113650e+06,2.446354e+01,1.048500e+05,1.213542e+00,9.456728e-01,9.457164e-01,1.995236e-04,3.283946e-09,3.796270e+01,7.993888e+00,2.996881e+01,3.968435e+01,1.704317e+02
2.113660e+06,2.446366e+01,1.048600e+05,1.213657e+00,9.456755e-01,9.457164e-01,1.995564e-04,3.283946e-09,3.796381e+01,7.993634e+00,2.997018e+01,3.968546e+01,1.704196e+02
2.113670e+06,2.446377e+01,1.048700e+05,1.213773e+00,9.456781e-01,9.457164e-01,1.995893e-04,3.283946e-09,3.796493e+01,7.993380e+00,2.997155e+01,3.968656e+01,1.704076e+02
2.113680e+06,2.446389e+01,1.048800e+05,1.213889e+00,9.456807e-01,9.457165e-01,1.996221e-04,3.283946e-09,3.796604e+01,7.993126e+00,2.997291e+01,3.968766e+01,1.703956e+02
2.113690e+06,2.446400e+01,1.048900e+05,1.214005e+00,9.456833e-01,9.457165e-01,1.996550e-04,3.283946e-09,3.796715e+01,7.992872e+00,2.997428e+01,3.968877e+01,1.703836e+02
2.113700e+06,2.446412e+01,1.049000e+05,1.214120e+00,9.456859e-01,9.457165e-01,1.996878e-04,3.283946e-09,3.796826e+01,7.992617e+00,2.997565e+01,3.968987e+01,1.703716e+02
2.113710e+06,2.446424e+01,1.049100e+05,1.214236e+00,9.456885e-01,9.457166e-01,1.997206e-04,3.283945e-09,3.796938e+01,7.992363e+00,2.997701e+01,3.969098e+01,1.703596e+02
2.113720e+06,2.446435e+01,1.049200e+05,1.214352e+00,9.456912e-01,9.457166e-01,1.997535e-04,3.283945e-09,3.797049e+01,7.992109e+00,2.997838e+01,3.969208e+01,1.703476e+02
2.113730e+06,2.446447e+01,1.049300e+05,1.214468e+00,9.456938e-01,9.457166e-01,1.997863e-04,3.283945e-09,3.797160e+01,7.991855e+00,2.997975e+01,3.969318e+01,1.703355e+02
2.113740e+06,2.446458e+01,1.049400e+05,1.214583e+00,9.456964e-01,9.457167e-01,1.998192e-04,3.283945e-09,3.797272e+01,7.991601e+00,2.998112e+01,3.969429e+01,1.703235e+02
2.113750e+06,2.446470e+01,1.049500e+05,1.214699e+00,9.456990e-01,9.457167e-01,1.998520e-04,3.283945e-09,3.797383e+01,7.991347e+00,2.998248e+01,3.969539e+01,1.703115e+02
2.113760e+06,2.446481e+01,1.049600e+05,1.214815e+00,9.457014e-01,9.457167e-01,1.998848e-04,3.283945e-09,3.797486e+01,7.991114e+00,2.998375e+01,3.969641e+01,1.703003e+02
2.113770e+06,2.446493e+01,1.049700e+05,1.214931e+00,9.456988e-01,9.457168e-01,1.999177e-04,3.283945e-09,3.797401e+01,7.991367e+00,2.998264e+01,3.969558e+01,1.703083e+02
2.113780e+06,2.446505e+01,1.049800e+05,1.215046e+00,9.456962e-01,9.457168e-01,1.999505e-04,3.283945e-09,3.797315e+01,7.991620e+00,2.998153e+01,3.969476e+01,1.703163e+02
2.113790e+06,2.446516e+01,1.049900e+05,1.215162e+00,9.456936e-01,9.457168e-01,1.999833e-04,3.283945e-09,3.797230e+01,7.991874e+00,2.998043e+01,3.969393e+01,1.703243e+02
2.113800e+06,2.446528e+01,1.050000e+05,1.215278e+00,9.456910e-01,9.457168e-01,2.000162e-04,3.283944e-09,3.797145e+01,7.992127e+00,2.997932e+01,3.969310e+01,1.703323e+02
2.113810e+06,2.446539e+01,1.050100e+05,1.215394e+00,9.456884e-01,9.457169e-01,2.000490e-04,3.283944e-09,3.797059e+01,7.992380e+00,2.997821e+01,3.969227e+01,1.703402e+02
2.113820e+06,2.446551e+01,1.050200e+05,1.215509e+00,9.456858e-01,9.457169e-01,2.000819e-04,3.283944e-09,3.796974e+01,7.992633e+00,2.997711e+01,3.969144e+01,1.703482e+02
2.113830e+06,2.446562e+01,1.050300e+05,1.215625e+00,9.456832e-01,9.457169e-01,2.001147e-04,3.283944e-09,3.796889e+01,7.992887e+00,2.997600e+01,3.969061e+01,1.703562e+02
2.113840e+06,2.446574e+01,1.050400e+05,1.215741e+00,9.456805e-01,9.457170e-01,2.001475e-04,3.283944e-09,3.796803e+01,7.993140e+00,2.997490e+01,3.968978e+01,1.703642e+02
2.113850e+06,2.446586e+01,1.050500e+05,1.215856e+00,9.456779e-01,9.457170e-01,2.001804e-04,3.283944e-09,3.796718e+01,7.993393e+00,2.997379e+01,3.968895e+01,1.703722e+02
2.113860e+06,2.446597e+01,1.050600e+05,1.215972e+00,9.456753e-01,9.457170e-01,2.002132e-04,3.283944e-09,3.796633e+01,7.993646e+00,2.997268e+01,3.968812e+01,1.703802e+02
2.113870e+06,2.446609e+01,1.050700e+05,1.216088e+00,9.456727e-01,9.457171e-01,2.002461e-04,3.283944e-09,3.796548e+01,7.993899e+00,2.997158e+01,3.968729e+01,1.703881e+02
2.113880e+06,2.446620e+01,1.050800e+05,1.216204e+00,9.456701e-01,9.457171e-01,2.002789e-04,3.283944e-09,3.796462e+01,7.994153e+00,2.997047e+01,3.968646e+01,1.703961e+02
2.113890e+06,2.446632e+01,1.050900e+05,1.216319e+00,9.456675e-01,9.457171e-01,2.003117e-04,3.283944e-09,3.796377e+01,7.994406e+00,2.996936e+01,3.968563e+01,1.704041e+02
2.113900e+06,2.446644e+01,1.051000e+05,1.216435e+00,9.456649e-01,9.457172e-01,2.003446e-04,3.283943e-09,3.796292e+01,7.994659e+00,2.996826e+01,3.968480e+01,1.704121e+02
2.113910e+06,2.446655e+01,1.051100e+05,1.216551e+00,9.456623e-01,9.457172e-01,2.003774e-04,3.283943e-09,3.796206e+01,7.994912e+00,2.996715e+01,3.968397e+01,1.704201e+02
2.113920e+06,2.446667e+01,1.051200e+05,1.216667e+00,9.456597e-01,9.457172e-01,2.004103e-04,3.283943e-09,3.796121e+01,7.995166e+00,2.996604e+01,3.968314e+01,1.704280e+02
2.113930e+06,2.446678e+01,1.051300e+05,1.216782e+00,9.456571e-01,9.457172e-01,2.004431e-04,3.283943e-09,3.796036e+01,7.995419e+00,2.996494e+01,3.968231e+01,1.704360e+02
2.113940e+06,2.446690e+01,1.051400e+05,1.216898e+00,9.456545e-01,9.457173e-01,2.004759e-04,3.283943e-09,3.795950e+01,7.995672e+00,2.996383e+01,3.968148e+01,1.704440e+02
2.113950e+06,2.446701e+01,1.051500e+05,1.217014e+00,9.456519e-01,9.457173e-01,2.005088e-04,3.283943e-09,3.795865e+01,7.995925e+00,2.996272e+01,3.968066e+01,1.704520e+02
2.113960e+06,2.446713e+01,1.051600e+05,1.217130e+00,9.456492e-01,9.457173e-01,2.005416e-04,3.283943e-09,3.795780e+01,7.996179e+00,2.996162e+01,3.967983e+01,1.704600e+02
2.113970e+06,2.446725e+01,1.051700e+05,1.217245e+00,9.456466e-01,9.457174e-01,2.005745e-04,3.283943e-09,3.795694e+01,7.996432e+00,2.996051e+01,3.967900e+01,1.704680e+02
2.113980e+06,2.446736e+01,1.051800e+05,1.217361e+00,9.456440e-01,9.457174e-01,2.006073e-04,3.283943e-09,3.795609e+01,7.996685e+00,2.995940e+01,3.967817e+01,1.704759e+02
2.113990e+06,2.446748e+01,1.051900e+05,1.217477e+00,9.456414e-01,9.457174e-01,2.006401e-04,3.283942e-09,3.795524e+01,7.996938e+00,2.995830e+01,3.967734e+01,1.704839e+02
2.114000e+06,2.446759e+01,1.052000e+05,1.217593e+00,9.456388e-01,9.457175e-01,2.006730e-04,3.283942e-09,3.795438e+01,7.997191e+00,2.995719e+01,3.967651e+01,1.704919e+02
2.114010e+06,2.446771e+01,1.052100e+05,1.217708e+00,9.456362e-01,9.457175e-01,2.007058e-04,3.283942e-09,3.795353e+01,7.997445e+00,2.995608e+01,3.967568e+01,1.704999e+02
2.114020e+06,2.446782e+01,1.052200e+05,1.217824e+00,9.456439e-01,9.457175e-01,2.007387e-04,3.283942e-09,3.795461e+01,7.997199e+00,2.995741e+01,3.967658e+01,1.705039e+02
2.114030e+06,2.446794e+01,1.052300e+05,1.217940e+00,9.456516e-01,9.457176e-01,2.007715e-04,3.283942e-09,3.795572e+01,7.996945e+00,2.995877e+01,3.967751e+01,1.705079e+02
2.114040e+06,2.446806e+01,1.052400e+05,1.218056e+00,9.456594e-01,9.457176e-01,2.008043e-04,3.283942e-09,3.795683e+01,7.996692e+00,2.996014e+01,3.967843e+01,1.705119e+02
2.114050e+06,2.446817e+01,1.052500e+05,1.218171e+00,9.456672e-01,9.457176e-01,2.008372e-04,3.283942e-09,3.795794e+01,7.996439e+00,2.996150e+01,3.967936e+01,1.705159e+02
2.114060e+06,2.446829e+01,1.052600e+05,1.218287e+00,9.456750e-01,9.457177e-01,2.008700e-04,3.283942e-09,3.795905e+01,7.996186e+00,2.996286e+01,3.968028e+01,1.705199e+02
2.114070e+06,2.446840e+01,1.052700e+05,1.218403e+00,9.456828e-01,9.457177e-01,2.009029e-04,3.283942e-09,3.796016e+01,7.995933e+00,2.996422e+01,3.968121e+01,1.705239e+02
2.114080e+06,2.446852e+01,1.052800e+05,1.218519e+00,9.456906e-01,9.457177e-01,2.009357e-04,3.283941e-09,3.796127e+01,7.995679e+00,2.996559e+01,3.968214e+01,1.705279e+02
2.114090e+06,2.446863e+01,1.052900e+05,1.218634e+00,9.456984e-01,9.457177e-01,2.009685e-04,3.283941e-09,3.796238e+01,7.995426e+00,2.996695e+01,3.968306e+01,1.705319e+02
2.114100e+06,2.446875e+01,1.053000e+05,1.218750e+00,9.457062e-01,9.457178e-01,2.010014e-04,3.283941e-09,3.796348e+01,7.995173e+00,2.996831e+01,3.968399e+01,1.705359e+02
2.114110e+06,2.446887e+01,1.053100e+05,1.218866e+00,9.457140e-01,9.457178e-01,2.010342e-04,3.283941e-09,3.796459e+01,7.994920e+00,2.996967e+01,3.968492e+01,1.705399e+02
2.114120e+06,2.446898e+01,1.053200e+05,1.218981e+00,9.457218e-01,9.457178e-01,2.010671e-04,3.283941e-09,3.796570e+01,7.994666e+00,2.997104e+01,3.968584e+01,1.705438e+02
2.114130e+06,2.446910e+01,1.053300e+05,1.219097e+00,9.457296e-01,9.457179e-01,2.010999e-04,3.283941e-09,3.796681e+01,7.994413e+00,2.997240e+01,3.968677e+01,1.705478e+02
2.114140e+06,2.446921e+01,1.053400e+05,1.219213e+00,9.457374e-01,9.457179e-01,2.011327e-04,3.283941e-09,3.796792e+01,7.994160e+00,2.997376e+01,3.968769e+01,1.705518e+02
2.114150e+06,2.446933e+01,1.053500e+05,1.219329e+00,9.457452e-01,9.457179e-01,2.011656e-04,3.283941e-09,3.796903e+01,7.993907e+00,2.997512e+01,3.968862e+01,1.705558e+02
2.114160e+06,2.446944e+01,1.053600e+05,1.219444e+00,9.457530e-01,9.457180e-01,2.011984e-04,3.283941e-09,3.797014e+01,7.993654e+00,2.997649e+01,3.968955e+01,1.705598e+02
2.114170e+06,2.446956e+01,1.053700e+05,1.219560e+00,9.457608e-01,9.457180e-01,2.012312e-04,3.283941e-09,3.797125e+01,7.993400e+00,2.997785e+01,3.969047e+01,1.705638e+02
2.114180e+06,2.446968e+01,1.053800e+05,1.219676e+00,9.457686e-01,9.457180e-01,2.012641e-04,3.283940e-09,3.797236e+01,7.993147e+00,2.997921e+01,3.969140e+01,1.705678e+02
2.114190e+06,2.446979e+01,1.053900e+05,1.219792e+00,9.457764e-01,9.457181e-01,2.012969e-04,3.283940e-09,3.797347e+01,7.992894e+00,2.998057e+01,3.969232e+01,1.705718e+02
2.114200e+06,2.446991e+01,1.054000e+05,1.219907e+00,9.457842e-01,9.457181e-01,2.013298e-04,3.283940e-09,3.797458e+01,7.992641e+00,2.998194e+01,3.969325e+01,1.705758e+02
2.114210e+06,2.447002e+01,1.054100e+05,1.220023e+00,9.457920e-01,9.457181e-01,2.013626e-04,3.283940e-09,3.797569e+01,7.992387e+00,2.998330e+01,3.969418e+01,1.705798e+02
2.114220e+06,2.447014e+01,1.054200e+05,1.220139e+00,9.457998e-01,9.457181e-01,2.013954e-04,3.283940e-09,3.797680e+01,7.992134e+00,2.998466e+01,3.969510e+01,1.705838e+02
2.114230e+06,2.447025e+01,1.054300e+05,1.220255e+00,9.458076e-01,9.457182e-01,2.014283e-04,3.283940e-09,3.797790e+01,7.991881e+00,2.998602e+01,3.969603e+01,1.705877e+02
2.114240e+06,2.447037e+01,1.054400e+05,1.220370e+00,9.458154e-01,9.457182e-01,2.014611e-04,3.283940e-09,3.797901e+01,7.991628e+00,2.998739e+01,3.969695e+01,1.705917e+02
2.114250e+06,2.447049e+01,1.054500e+05,1.220486e+00,9.458232e-01,9.457182e-01,2.014940e-04,3.283940e-09,3.798012e+01,7.991375e+00,2.998875e+01,3.969788e+01,1.705957e+02
2.114260e+06,2.447060e+01,1.054600e+05,1.220602e+00,9.458310e-01,9.457183e-01,2.015268e-04,3.283940e-09,3.798123e+01,7.991121e+00,2.999011e+01,3.969881e+01,1.705997e+02
2.114270e+06,2.447072e+01,1.054700e+05,1.220718e+00,9.458315e-01,9.457183e-01,2.015596e-04,3.283939e-09,3.798051e+01,7.991340e+00,2.998917e+01,3.969801e+01,1.706000e+02
2.114280e+06,2.447083e+01,1.054800e+05,1.220833e+00,9.458315e-01,9.457183e-01,2.015925e-04,3.283939e-09,3.797965e+01,7.991595e+00,2.998806e+01,3.969709e+01,1.706000e+02
2.114290e+06,2.447095e+01,1.054900e+05,1.220949e+00,9.458315e-01,9.457184e-01,2.016253e-04,3.283939e-09,3.797879e+01,7.991850e+00,2.998694e+01,3.969617e+01,1.706000e+02
2.114300e+06,2.447106e+01,1.055000e+05,1.221065e+00,9.458315e-01,9.457184e-01,2.016582e-04,3.283939e-09,3.797793e+01,7.992105e+00,2.998583e+01,3.969524e+01,1.706000e+02
2.114310e+06,2.447118e+01,1.055100e+05,1.221181e+00,9.458315e-01,9.457184e-01,2.016910e-04,3.283939e-09,3.797707e+01,7.992360e+00,2.998471e+01,3.969432e+01,1.706000e+02
2.114320e+06,2.447130e+01,1.055200e+05,1.221296e+00,9.458315e-01,9.457185e-01,2.017238e-04,3.283939e-09,3.797622e+01,7.992615e+00,2.998360e+01,3.969340e+01,1.706000e+02
2.114330e+06,2.447141e+01,1.055300e+05,1.221412e+00,9.458315e-01,9.457185e-01,2.017567e-04,3.283939e-09,3.797536e+01,7.992870e+00,2.998249e+01,3.969248e+01,1.706000e+02
2.114340e+06,2.447153e+01,1.055400e+05,1.221528e+00,9.458315e-01,9.457185e-01,2.017895e-04,3.283939e-09,3.797450e+01,7.993125e+00,2.998137e+01,3.969155e+01,1.706000e+02
2.114350e+06,2.447164e+01,1.055500e+05,1.221644e+00,9.458315e-01,9.457186e-01,2.018224e-04,3.283939e-09,3.797364e+01,7.993380e+00,2.998026e+01,3.969063e+01,1.706000e+02
2.114360e+06,2.447176e+01,1.055600e+05,1.221759e+00,9.458315e-01,9.457186e-01,2.018552e-04,3.283938e-09,3.797278e+01,7.993635e+00,2.997914e+01,3.968971e+01,1.706000e+02
2.114370e+06,2.447188e+01,1.055700e+05,1.221875e+00,9.458315e-01,9.457186e-01,2.018880e-04,3.283938e-09,3.797192e+01,7.993890e+00,2.997803e+01,3.968878e+01,1.706000e+02
2.114380e+06,2.447199e+01,1.055800e+05,1.221991e+00,9.458315e-01,9.457186e-01,2.019209e-04,3.283938e-09,3.797106e+01,7.994145e+00,2.997692e+01,3.968786e+01,1.706000e+02
2.114390e+06,2.447211e+01,1.055900e+05,1.222106e+00,9.458315e-01,9.457187e-01,2.019537e-04,3.283938e-09,3.797020e+01,7.994400e+00,2.997580e+01,3.968694e+01,1.706000e+02
2.114400e+06,2.447222e+01,1.056000e+05,1.222222e+00,9.458315e-01,9.457187e-01,2.019866e-04,3.283938e-09,3.796934e+01,7.994655e+00,2.997469e+01,3.968601e+01,1.706000e+02
2.114410e+06,2.447234e+01,1.056100e+05,1.222338e+00,9.458315e-01,9.457187e-01,2.020194e-04,3.283938e-09,3.796848e+01,7.994910e+00,2.997357e+01,3.968509e+01,1.706000e+02
2.114420e+06,2.447245e+01,1.056200e+05,1.222454e+00,9.458315e-01,9.457188e-01,2.020522e-04,3.283938e-09,3.796762e+01,7.995165e+00,2.997246e+01,3.968417e+01,1.706000e+02
2.114430e+06,2.447257e+01,1.056300e+05,1.222569e+00,9.458315e-01,9.457188e-01,2.020851e-04,3.283938e-09,3.796676e+01,7.995420e+00,2.997134e+01,3.968325e+01,1.706000e+02
2.114440e+06,2.447269e+01,1.056400e+05,1.222685e+00,9.458315e-01,9.457188e-01,2.021179e-04,3.283938e-09,3.796591e+01,7.995675e+00,2.997023e+01,3.968232e+01,1.706000e+02
2.114450e+06,2.447280e+01,1.056500e+05,1.222801e+00,9.458315e-01,9.457189e-01,2.021508e-04,3.283937e-09,3.796505e+01,7.995930e+00,2.996912e+01,3.968140e+01,1.706000e+02
2.114460e+06,2.447292e+01,1.056600e+05,1.222917e+00,9.458315e-01,9.457189e-01,2.021836e-04,3.283937e-09,3.796419e+01,7.996185e+00,2.996800e+01,3.968048e+01,1.706000e+02
2.114470e+06,2.447303e+01,1.056700e+05,1.223032e+00,9.458315e-01,9.457189e-01,2.022164e-04,3.283937e-09,3.796333e+01,7.996440e+00,2.996689e+01,3.967955e+01,1.706000e+02
2.114480e+06,2.447315e+01,1.056800e+05,1.223148e+00,9.458315e-01,9.457190e-01,2.022493e-04,3.283937e-09,3.796247e+01,7.996695e+00,2.996577e+01,3.967863e+01,1.706000e+02
2.114490e+06,2.447326e+01,1.056900e+05,1.223264e+00,9.458315e-01,9.457190e-01,2.022821e-04,3.283937e-09,3.796161e+01,7.996950e+00,2.996466e+01,3.967771e+01,1.706000e+02
2.114500e+06,2.447338e+01,1.057000e+05,1.223380e+00,9.458315e-01,9.457190e-01,2.023149e-04,3.283937e-09,3.796075e+01,7.997205e+00,2.996355e+01,3.967678e+01,1.706000e+02
2.114510e+06,2.447350e+01,1.057100e+05,1.223495e+00,9.458314e-01,9.457190e-01,2.023478e-04,3.283937e-09,3.795996e+01,7.997437e+00,2.996252e+01,3.967594e+01,1.706002e+02
2.114520e+06,2.447361e+01,1.057200e+05,1.223611e+00,9.458288e-01,9.457191e-01,2.023806e-04,3.283937e-09,3.796055e+01,7.997184e+00,2.996337e+01,3.967667e+01,1.706042e+02
2.114530e+06,2.447373e+01,1.057300e+05,1.223727e+00,9.458262e-01,9.457191e-01,2.024135e-04,3.283937e-09,3.796115e+01,7.996932e+00,2.996422e+01,3.967740e+01,1.706081e+02
2.114540e+06,2.447384e+01,1.057400e+05,1.223843e+00,9.458236e-01,9.457191e-01,2.024463e-04,3.283937e-09,3.796174e+01,7.996679e+00,2.996506e+01,3.967813e+01,1.706121e+02
2.114550e+06,2.447396e+01,1.057500e+05,1.223958e+00,9.458210e-01,9.457192e-01,2.024791e-04,3.283936e-09,3.796234e+01,7.996427e+00,2.996591e+01,3.967886e+01,1.706161e+02
2.114560e+06,2.447407e+01,1.057600e+05,1.224074e+00,9.458184e-01,9.457192e-01,2.025120e-04,3.283936e-09,3.796293e+01,7.996175e+00,2.996676e+01,3.967959e+01,1.706201e+02
2.114570e+06,2.447419e+01,1.057700e+05,1.224190e+00,9.458158e-01,9.457192e-01,2.025448e-04,3.283936e-09,3.796353e+01,7.995922e+00,2.996761e+01,3.968032e+01,1.706240e+02
2.114580e+06,2.447431e+01,1.057800e+05,1.224306e+00,9.458132e-01,9.457193e-01,2.025777e-04,3.283936e-09,3.796413e+01,7.995670e+00,2.996846e+01,3.968105e+01,1.706280e+02
2.114590e+06,2.447442e+01,1.057900e+05,1.224421e+00,9.458106e-01,9.457193e-01,2.026105e-04,3.283936e-09,3.796472e+01,7.995418e+00,2.996930e+01,3.968178e+01,1.706320e+02
2.114600e+06,2.447454e+01,1.058000e+05,1.224537e+00,9.458080e-01,9.457193e-01,2.026433e-04,3.283936e-09,3.796532e+01,7.995165e+00,2.997015e+01,3.968252e+01,1.706360e+02
2.114610e+06,2.447465e+01,1.058100e+05,1.224653e+00,9.458054e-01,9.457194e-01,2.026762e-04,3.283936e-09,3.796591e+01,7.994913e+00,2.997100e+01,3.968325e+01,1.706400e+02
2.114620e+06,2.447477e+01,1.058200e+05,1.224769e+00,9.458028e-01,9.457194e-01,2.027090e-04,3.283936e-09,3.796651e+01,7.994661e+00,2.997185e+01,3.968398e+01,1.706439e+02
2.114630e+06,2.447488e+01,1.058300e+05,1.224884e+00,9.458002e-01,9.457194e-01,2.027419e-04,3.283936e-09,3.796710e+01,7.994408e+00,2.997269e+01,3.968471e+01,1.706479e+02
2.114640e+06,2.447500e+01,1.058400e+05,1.225000e+00,9.457976e-01,9.457195e-01,2.027747e-04,3.283935e-09,3.796770e+01,7.994156e+00,2.997354e+01,3.968544e+01,1.706519e+02
2.114650e+06,2.447512e+01,1.058500e+05,1.225116e+00,9.457950e-01,9.457195e-01,2.028075e-04,3.283935e-09,3.796829e+01,7.993904e+00,2.997439e+01,3.968617e+01,1.706559e+02
2.114660e+06,2.447523e+01,1.058600e+05,1.225231e+00,9.457924e-01,9.457195e-01,2.028404e-04,3.283935e-09,3.796889e+01,7.993651e+00,2.997524e+01,3.968690e+01,1.706598e+02
2.114670e+06,2.447535e+01,1.058700e+05,1.225347e+00,9.457898e-01,9.457195e-01,2.028732e-04,3.283935e-09,3.796948e+01,7.993399e+00,2.997608e+01,3.968763e+01,1.706638e+02
2.114680e+06,2.447546e+01,1.058800e+05,1.225463e+00,9.457872e-01,9.457196e-01,2.029061e-04,3.283935e-09,3.797008e+01,7.993147e+00,2.997693e+01,3.968836e+01,1.706678e+02
2.114690e+06,2.447558e+01,1.058900e+05,1.225579e+00,9.457846e-01,9.457196e-01,2.029389e-04,3.283935e-09,3.797067e+01,7.992894e+00,2.997778e+01,3.968909e+01,1.706718e+02
2.114700e+06,2.447569e+01,1.059000e+05,1.225694e+00,9.457820e-01,9.457196e-01,2.029717e-04,3.283935e-09,3.797127e+01,7.992642e+00,2.997863e+01,3.968983e+01,1.706758e+02
2.114710e+06,2.447581e+01,1.059100e+05,1.225810e+00,9.457794e-01,9.457197e-01,2.030046e-04,3.283935e-09,3.797186e+01,7.992389e+00,2.997947e+01,3.969056e+01,1.706797e+02
2.114720e+06,2.447593e+01,1.059200e+05,1.225926e+00,9.457768e-01,9.457197e-01,2.030374e-04,3.283935e-09,3.797246e+01,7.992137e+00,2.998032e+01,3.969129e+01,1.706837e+02
2.114730e+06,2.447604e+01,1.059300e+05,1.226042e+00,9.457742e-01,9.457197e-01,2.030703e-04,3.283934e-09,3.797305e+01,7.991885e+00,2.998117e+01,3.969202e+01,1.706877e+02
2.114740e+06,2.447616e+01,1.059400e+05,1.226157e+00,9.457716e-01,9.457198e-01,2.031031e-04,3.283934e-09,3.797365e+01,7.991632e+00,2.998202e+01,3.969275e+01,1.706917e+02
2.114750e+06,2.447627e+01,1.059500e+05,1.226273e+00,9.457690e-01,9.457198e-01,2.031359e-04,3.283934e-09,3.797424e+01,7.991380e+00,2.998286e+01,3.969348e+01,1.706956e+02
2.114760e+06,2.447639e+01,1.059600e+05,1.226389e+00,9.457664e-01,9.457198e-01,2.031688e-04,3.283934e-09,3.797484e+01,7.991128e+00,2.998371e+01,3.969421e+01,1.706996e+02
2.114770e+06,2.447650e+01,1.059700e+05,1.226505e+00,9.457662e-01,9.457199e-01,2.032016e-04,3.283934e-09,3.797435e+01,7.991103e+00,2.998325e+01,3.969371e+01,1.706964e+02
