Repository: brandonlampe/CS_Data

# Repository for Crushed Salt Data
**Grant No: 456417**

This is a work in progress!

## Repository Content

### Directory Names
A uniform namining structure still in progress, but in general directories are named according to the following:
 - Names contain no spaces, a single underscore "_" will be used as a file name seperator.
 - Files are for the Crushed Salt Project (CSP); therefore, the first three charaters of each file are "CSP".
 - Folders are organized by which frame the test was performed on i.e., A2 or A3.
 - The fifth and sixth charaters of each file name will therefore be "A" followed by the frame number.

File: UNM_WP_HY_175_09/STAGE18/CREEP_FIT/175_09_STAGE18_CREEP_OUT.csv (part 48 of 101)
Analysis by Brandon Lampe, performed on: 2016/07/12 20:52:28
Experimental results below begin at: 2016/05/01 15:26:02
Duration (sec),Duration (day),Elapsed Time (sec),Elapsed Time (day),Interpolated Fractional Density,Fit to Fractional Density,Fit to Volume Strain,Fit to Volume Strain Rate (1/sec),Confining Pressure (MPa),Pore Pressure (MPa),Terzaghi Pressure (MPa),Solid Pressure (MPa),Temperature (C))
2.119500e+06,2.453125e+01,1.107000e+05,1.281250e+00,9.456387e-01,9.457345e-01,2.187345e-04,3.283883e-09,3.795409e+01,7.991103e+00,2.996299e+01,3.967655e+01,1.705000e+02
2.119510e+06,2.453137e+01,1.107100e+05,1.281366e+00,9.456358e-01,9.457346e-01,2.187673e-04,3.283883e-09,3.795348e+01,7.991091e+00,2.996239e+01,3.967600e+01,1.704994e+02
2.119520e+06,2.453148e+01,1.107200e+05,1.281481e+00,9.456280e-01,9.457346e-01,2.188002e-04,3.283883e-09,3.795271e+01,7.990836e+00,2.996188e+01,3.967547e+01,1.704875e+02
2.119530e+06,2.453160e+01,1.107300e+05,1.281597e+00,9.456202e-01,9.457346e-01,2.188330e-04,3.283883e-09,3.795195e+01,7.990581e+00,2.996137e+01,3.967494e+01,1.704755e+02
2.119540e+06,2.453171e+01,1.107400e+05,1.281713e+00,9.456125e-01,9.457347e-01,2.188659e-04,3.283883e-09,3.795118e+01,7.990325e+00,2.996086e+01,3.967440e+01,1.704636e+02
2.119550e+06,2.453183e+01,1.107500e+05,1.281829e+00,9.456047e-01,9.457347e-01,2.188987e-04,3.283882e-09,3.795042e+01,7.990070e+00,2.996035e+01,3.967387e+01,1.704517e+02
2.119560e+06,2.453194e+01,1.107600e+05,1.281944e+00,9.455969e-01,9.457347e-01,2.189315e-04,3.283882e-09,3.794965e+01,7.989815e+00,2.995984e+01,3.967333e+01,1.704397e+02
2.119570e+06,2.453206e+01,1.107700e+05,1.282060e+00,9.455892e-01,9.457348e-01,2.189644e-04,3.283882e-09,3.794889e+01,7.989560e+00,2.995933e+01,3.967280e+01,1.704278e+02
2.119580e+06,2.453218e+01,1.107800e+05,1.282176e+00,9.455814e-01,9.457348e-01,2.189972e-04,3.283882e-09,3.794812e+01,7.989305e+00,2.995882e+01,3.967226e+01,1.704159e+02
2.119590e+06,2.453229e+01,1.107900e+05,1.282292e+00,9.455736e-01,9.457348e-01,2.190300e-04,3.283882e-09,3.794736e+01,7.989050e+00,2.995831e+01,3.967173e+01,1.704040e+02
2.119600e+06,2.453241e+01,1.108000e+05,1.282407e+00,9.455659e-01,9.457349e-01,2.190629e-04,3.283882e-09,3.794659e+01,7.988795e+00,2.995780e+01,3.967120e+01,1.703920e+02
2.119610e+06,2.453252e+01,1.108100e+05,1.282523e+00,9.455581e-01,9.457349e-01,2.190957e-04,3.283882e-09,3.794583e+01,7.988540e+00,2.995729e+01,3.967066e+01,1.703801e+02
2.119620e+06,2.453264e+01,1.108200e+05,1.282639e+00,9.455503e-01,9.457349e-01,2.191286e-04,3.283882e-09,3.794506e+01,7.988285e+00,2.995678e+01,3.967013e+01,1.703682e+02
2.119630e+06,2.453275e+01,1.108300e+05,1.282755e+00,9.455426e-01,9.457349e-01,2.191614e-04,3.283882e-09,3.794430e+01,7.988030e+00,2.995627e+01,3.966959e+01,1.703562e+02
2.119640e+06,2.453287e+01,1.108400e+05,1.282870e+00,9.455348e-01,9.457350e-01,2.191942e-04,3.283882e-09,3.794353e+01,7.987775e+00,2.995576e+01,3.966906e+01,1.703443e+02
2.119650e+06,2.453299e+01,1.108500e+05,1.282986e+00,9.455270e-01,9.457350e-01,2.192271e-04,3.283881e-09,3.794277e+01,7.987519e+00,2.995525e+01,3.966852e+01,1.703324e+02
2.119660e+06,2.453310e+01,1.108600e+05,1.283102e+00,9.455192e-01,9.457350e-01,2.192599e-04,3.283881e-09,3.794200e+01,7.987264e+00,2.995474e+01,3.966799e+01,1.703204e+02
2.119670e+06,2.453322e+01,1.108700e+05,1.283218e+00,9.455115e-01,9.457351e-01,2.192928e-04,3.283881e-09,3.794123e+01,7.987009e+00,2.995423e+01,3.966746e+01,1.703085e+02
2.119680e+06,2.453333e+01,1.108800e+05,1.283333e+00,9.455037e-01,9.457351e-01,2.193256e-04,3.283881e-09,3.794047e+01,7.986754e+00,2.995372e+01,3.966692e+01,1.702966e+02
2.119690e+06,2.453345e+01,1.108900e+05,1.283449e+00,9.454959e-01,9.457351e-01,2.193584e-04,3.283881e-09,3.793970e+01,7.986499e+00,2.995320e+01,3.966639e+01,1.702846e+02
2.119700e+06,2.453356e+01,1.109000e+05,1.283565e+00,9.454882e-01,9.457352e-01,2.193913e-04,3.283881e-09,3.793894e+01,7.986244e+00,2.995269e+01,3.966585e+01,1.702727e+02
2.119710e+06,2.453368e+01,1.109100e+05,1.283681e+00,9.454804e-01,9.457352e-01,2.194241e-04,3.283881e-09,3.793817e+01,7.985989e+00,2.995218e+01,3.966532e+01,1.702608e+02
2.119720e+06,2.453380e+01,1.109200e+05,1.283796e+00,9.454726e-01,9.457352e-01,2.194570e-04,3.283881e-09,3.793741e+01,7.985734e+00,2.995167e+01,3.966478e+01,1.702488e+02
2.119730e+06,2.453391e+01,1.109300e+05,1.283912e+00,9.454649e-01,9.457353e-01,2.194898e-04,3.283881e-09,3.793664e+01,7.985479e+00,2.995116e+01,3.966425e+01,1.702369e+02
2.119740e+06,2.453403e+01,1.109400e+05,1.284028e+00,9.454571e-01,9.457353e-01,2.195226e-04,3.283880e-09,3.793588e+01,7.985224e+00,2.995065e+01,3.966371e+01,1.702250e+02
2.119750e+06,2.453414e+01,1.109500e+05,1.284144e+00,9.454493e-01,9.457353e-01,2.195555e-04,3.283880e-09,3.793511e+01,7.984968e+00,2.995014e+01,3.966318e+01,1.702130e+02
2.119760e+06,2.453426e+01,1.109600e+05,1.284259e+00,9.454416e-01,9.457354e-01,2.195883e-04,3.283880e-09,3.793435e+01,7.984713e+00,2.994963e+01,3.966265e+01,1.702011e+02
2.119770e+06,2.453438e+01,1.109700e+05,1.284375e+00,9.454503e-01,9.457354e-01,2.196211e-04,3.283880e-09,3.793576e+01,7.984690e+00,2.995107e+01,3.966384e+01,1.702036e+02
2.119780e+06,2.453449e+01,1.109800e+05,1.284491e+00,9.454608e-01,9.457354e-01,2.196540e-04,3.283880e-09,3.793739e+01,7.984690e+00,2.995270e+01,3.966522e+01,1.702077e+02
2.119790e+06,2.453461e+01,1.109900e+05,1.284606e+00,9.454713e-01,9.457354e-01,2.196868e-04,3.283880e-09,3.793902e+01,7.984690e+00,2.995433e+01,3.966660e+01,1.702117e+02
2.119800e+06,2.453472e+01,1.110000e+05,1.284722e+00,9.454818e-01,9.457355e-01,2.197197e-04,3.283880e-09,3.794065e+01,7.984690e+00,2.995596e+01,3.966797e+01,1.702157e+02
2.119810e+06,2.453484e+01,1.110100e+05,1.284838e+00,9.454922e-01,9.457355e-01,2.197525e-04,3.283880e-09,3.794229e+01,7.984690e+00,2.995760e+01,3.966935e+01,1.702197e+02
2.119820e+06,2.453495e+01,1.110200e+05,1.284954e+00,9.455027e-01,9.457355e-01,2.197853e-04,3.283880e-09,3.794392e+01,7.984690e+00,2.995923e+01,3.967072e+01,1.702237e+02
2.119830e+06,2.453507e+01,1.110300e+05,1.285069e+00,9.455132e-01,9.457356e-01,2.198182e-04,3.283879e-09,3.794555e+01,7.984690e+00,2.996086e+01,3.967210e+01,1.702278e+02
2.119840e+06,2.453519e+01,1.110400e+05,1.285185e+00,9.455237e-01,9.457356e-01,2.198510e-04,3.283879e-09,3.794718e+01,7.984690e+00,2.996249e+01,3.967347e+01,1.702318e+02
2.119850e+06,2.453530e+01,1.110500e+05,1.285301e+00,9.455342e-01,9.457356e-01,2.198839e-04,3.283879e-09,3.794882e+01,7.984690e+00,2.996413e+01,3.967485e+01,1.702358e+02
2.119860e+06,2.453542e+01,1.110600e+05,1.285417e+00,9.455446e-01,9.457357e-01,2.199167e-04,3.283879e-09,3.795045e+01,7.984690e+00,2.996576e+01,3.967622e+01,1.702398e+02
2.119870e+06,2.453553e+01,1.110700e+05,1.285532e+00,9.455551e-01,9.457357e-01,2.199495e-04,3.283879e-09,3.795208e+01,7.984690e+00,2.996739e+01,3.967760e+01,1.702438e+02
2.119880e+06,2.453565e+01,1.110800e+05,1.285648e+00,9.455656e-01,9.457357e-01,2.199824e-04,3.283879e-09,3.795371e+01,7.984690e+00,2.996902e+01,3.967897e+01,1.702479e+02
2.119890e+06,2.453576e+01,1.110900e+05,1.285764e+00,9.455761e-01,9.457358e-01,2.200152e-04,3.283879e-09,3.795535e+01,7.984690e+00,2.997066e+01,3.968035e+01,1.702519e+02
2.119900e+06,2.453588e+01,1.111000e+05,1.285880e+00,9.455865e-01,9.457358e-01,2.200480e-04,3.283879e-09,3.795698e+01,7.984690e+00,2.997229e+01,3.968172e+01,1.702559e+02
2.119910e+06,2.453600e+01,1.111100e+05,1.285995e+00,9.455970e-01,9.457358e-01,2.200809e-04,3.283879e-09,3.795861e+01,7.984690e+00,2.997392e+01,3.968310e+01,1.702599e+02
2.119920e+06,2.453611e+01,1.111200e+05,1.286111e+00,9.456075e-01,9.457359e-01,2.201137e-04,3.283878e-09,3.796024e+01,7.984690e+00,2.997555e+01,3.968447e+01,1.702639e+02
2.119930e+06,2.453623e+01,1.111300e+05,1.286227e+00,9.456180e-01,9.457359e-01,2.201466e-04,3.283878e-09,3.796188e+01,7.984690e+00,2.997719e+01,3.968585e+01,1.702679e+02
2.119940e+06,2.453634e+01,1.111400e+05,1.286343e+00,9.456284e-01,9.457359e-01,2.201794e-04,3.283878e-09,3.796351e+01,7.984690e+00,2.997882e+01,3.968722e+01,1.702720e+02
2.119950e+06,2.453646e+01,1.111500e+05,1.286458e+00,9.456389e-01,9.457359e-01,2.202122e-04,3.283878e-09,3.796514e+01,7.984690e+00,2.998045e+01,3.968860e+01,1.702760e+02
2.119960e+06,2.453657e+01,1.111600e+05,1.286574e+00,9.456494e-01,9.457360e-01,2.202451e-04,3.283878e-09,3.796677e+01,7.984690e+00,2.998208e+01,3.968997e+01,1.702800e+02
2.119970e+06,2.453669e+01,1.111700e+05,1.286690e+00,9.456599e-01,9.457360e-01,2.202779e-04,3.283878e-09,3.796841e+01,7.984690e+00,2.998372e+01,3.969135e+01,1.702840e+02
2.119980e+06,2.453681e+01,1.111800e+05,1.286806e+00,9.456703e-01,9.457360e-01,2.203108e-04,3.283878e-09,3.797004e+01,7.984690e+00,2.998535e+01,3.969272e+01,1.702880e+02
2.119990e+06,2.453692e+01,1.111900e+05,1.286921e+00,9.456808e-01,9.457361e-01,2.203436e-04,3.283878e-09,3.797167e+01,7.984690e+00,2.998698e+01,3.969410e+01,1.702921e+02
2.120000e+06,2.453704e+01,1.112000e+05,1.287037e+00,9.456913e-01,9.457361e-01,2.203764e-04,3.283878e-09,3.797330e+01,7.984690e+00,2.998861e+01,3.969547e+01,1.702961e+02
2.120010e+06,2.453715e+01,1.112100e+05,1.287153e+00,9.457016e-01,9.457361e-01,2.204093e-04,3.283878e-09,3.797490e+01,7.984690e+00,2.999021e+01,3.969681e+01,1.703000e+02
2.120020e+06,2.453727e+01,1.112200e+05,1.287269e+00,9.457042e-01,9.457362e-01,2.204421e-04,3.283877e-09,3.797490e+01,7.984690e+00,2.999021e+01,3.969673e+01,1.703000e+02
2.120030e+06,2.453738e+01,1.112300e+05,1.287384e+00,9.457067e-01,9.457362e-01,2.204750e-04,3.283877e-09,3.797490e+01,7.984690e+00,2.999021e+01,3.969664e+01,1.703000e+02
2.120040e+06,2.453750e+01,1.112400e+05,1.287500e+00,9.457093e-01,9.457362e-01,2.205078e-04,3.283877e-09,3.797490e+01,7.984690e+00,2.999021e+01,3.969656e+01,1.703000e+02
2.120050e+06,2.453762e+01,1.112500e+05,1.287616e+00,9.457119e-01,9.457363e-01,2.205406e-04,3.283877e-09,3.797490e+01,7.984690e+00,2.999021e+01,3.969647e+01,1.703000e+02
2.120060e+06,2.453773e+01,1.112600e+05,1.287731e+00,9.457145e-01,9.457363e-01,2.205735e-04,3.283877e-09,3.797490e+01,7.984690e+00,2.999021e+01,3.969638e+01,1.703000e+02
2.120070e+06,2.453785e+01,1.112700e+05,1.287847e+00,9.457171e-01,9.457363e-01,2.206063e-04,3.283877e-09,3.797490e+01,7.984690e+00,2.999021e+01,3.969630e+01,1.703000e+02
2.120080e+06,2.453796e+01,1.112800e+05,1.287963e+00,9.457196e-01,9.457363e-01,2.206391e-04,3.283877e-09,3.797490e+01,7.984690e+00,2.999021e+01,3.969621e+01,1.703000e+02
2.120090e+06,2.453808e+01,1.112900e+05,1.288079e+00,9.457222e-01,9.457364e-01,2.206720e-04,3.283877e-09,3.797490e+01,7.984690e+00,2.999021e+01,3.969612e+01,1.703000e+02
2.120100e+06,2.453819e+01,1.113000e+05,1.288194e+00,9.457248e-01,9.457364e-01,2.207048e-04,3.283877e-09,3.797490e+01,7.984690e+00,2.999021e+01,3.969604e+01,1.703000e+02
2.120110e+06,2.453831e+01,1.113100e+05,1.288310e+00,9.457274e-01,9.457364e-01,2.207377e-04,3.283876e-09,3.797490e+01,7.984690e+00,2.999021e+01,3.969595e+01,1.703000e+02
2.120120e+06,2.453843e+01,1.113200e+05,1.288426e+00,9.457300e-01,9.457365e-01,2.207705e-04,3.283876e-09,3.797490e+01,7.984690e+00,2.999021e+01,3.969586e+01,1.703000e+02
2.120130e+06,2.453854e+01,1.113300e+05,1.288542e+00,9.457325e-01,9.457365e-01,2.208033e-04,3.283876e-09,3.797490e+01,7.984690e+00,2.999021e+01,3.969578e+01,1.703000e+02
2.120140e+06,2.453866e+01,1.113400e+05,1.288657e+00,9.457351e-01,9.457365e-01,2.208362e-04,3.283876e-09,3.797490e+01,7.984690e+00,2.999021e+01,3.969569e+01,1.703000e+02
2.120150e+06,2.453877e+01,1.113500e+05,1.288773e+00,9.457377e-01,9.457366e-01,2.208690e-04,3.283876e-09,3.797490e+01,7.984690e+00,2.999021e+01,3.969560e+01,1.703000e+02
2.120160e+06,2.453889e+01,1.113600e+05,1.288889e+00,9.457403e-01,9.457366e-01,2.209019e-04,3.283876e-09,3.797490e+01,7.984690e+00,2.999021e+01,3.969552e+01,1.703000e+02
2.120170e+06,2.453900e+01,1.113700e+05,1.289005e+00,9.457429e-01,9.457366e-01,2.209347e-04,3.283876e-09,3.797490e+01,7.984690e+00,2.999021e+01,3.969543e+01,1.703000e+02
2.120180e+06,2.453912e+01,1.113800e+05,1.289120e+00,9.457455e-01,9.457367e-01,2.209675e-04,3.283876e-09,3.797490e+01,7.984690e+00,2.999021e+01,3.969534e+01,1.703000e+02
2.120190e+06,2.453924e+01,1.113900e+05,1.289236e+00,9.457480e-01,9.457367e-01,2.210004e-04,3.283876e-09,3.797490e+01,7.984690e+00,2.999021e+01,3.969526e+01,1.703000e+02
2.120200e+06,2.453935e+01,1.114000e+05,1.289352e+00,9.457506e-01,9.457367e-01,2.210332e-04,3.283875e-09,3.797490e+01,7.984690e+00,2.999021e+01,3.969517e+01,1.703000e+02
2.120210e+06,2.453947e+01,1.114100e+05,1.289468e+00,9.457532e-01,9.457368e-01,2.210661e-04,3.283875e-09,3.797490e+01,7.984690e+00,2.999021e+01,3.969508e+01,1.703000e+02
2.120220e+06,2.453958e+01,1.114200e+05,1.289583e+00,9.457558e-01,9.457368e-01,2.210989e-04,3.283875e-09,3.797490e+01,7.984690e+00,2.999021e+01,3.969500e+01,1.703000e+02
2.120230e+06,2.453970e+01,1.114300e+05,1.289699e+00,9.457584e-01,9.457368e-01,2.211317e-04,3.283875e-09,3.797490e+01,7.984690e+00,2.999021e+01,3.969491e+01,1.703000e+02
2.120240e+06,2.453981e+01,1.114400e+05,1.289815e+00,9.457609e-01,9.457368e-01,2.211646e-04,3.283875e-09,3.797490e+01,7.984690e+00,2.999021e+01,3.969482e+01,1.703000e+02
2.120250e+06,2.453993e+01,1.114500e+05,1.289931e+00,9.457635e-01,9.457369e-01,2.211974e-04,3.283875e-09,3.797490e+01,7.984690e+00,2.999021e+01,3.969474e+01,1.703000e+02
2.120260e+06,2.454005e+01,1.114600e+05,1.290046e+00,9.457661e-01,9.457369e-01,2.212302e-04,3.283875e-09,3.797490e+01,7.984690e+00,2.999021e+01,3.969465e+01,1.703000e+02
2.120270e+06,2.454016e+01,1.114700e+05,1.290162e+00,9.457611e-01,9.457369e-01,2.212631e-04,3.283875e-09,3.797490e+01,7.984690e+00,2.999021e+01,3.969482e+01,1.702961e+02
2.120280e+06,2.454028e+01,1.114800e+05,1.290278e+00,9.457559e-01,9.457370e-01,2.212959e-04,3.283875e-09,3.797490e+01,7.984690e+00,2.999021e+01,3.969499e+01,1.702921e+02
2.120290e+06,2.454039e+01,1.114900e+05,1.290394e+00,9.457507e-01,9.457370e-01,2.213288e-04,3.283875e-09,3.797490e+01,7.984690e+00,2.999021e+01,3.969517e+01,1.702881e+02
2.120300e+06,2.454051e+01,1.115000e+05,1.290509e+00,9.457455e-01,9.457370e-01,2.213616e-04,3.283874e-09,3.797490e+01,7.984690e+00,2.999021e+01,3.969534e+01,1.702841e+02
2.120310e+06,2.454062e+01,1.115100e+05,1.290625e+00,9.457403e-01,9.457371e-01,2.213944e-04,3.283874e-09,3.797490e+01,7.984690e+00,2.999021e+01,3.969552e+01,1.702801e+02
2.120320e+06,2.454074e+01,1.115200e+05,1.290741e+00,9.457351e-01,9.457371e-01,2.214273e-04,3.283874e-09,3.797490e+01,7.984690e+00,2.999021e+01,3.969569e+01,1.702761e+02
2.120330e+06,2.454086e+01,1.115300e+05,1.290856e+00,9.457299e-01,9.457371e-01,2.214601e-04,3.283874e-09,3.797490e+01,7.984690e+00,2.999021e+01,3.969587e+01,1.702721e+02
2.120340e+06,2.454097e+01,1.115400e+05,1.290972e+00,9.457247e-01,9.457372e-01,2.214930e-04,3.283874e-09,3.797490e+01,7.984690e+00,2.999021e+01,3.969604e+01,1.702681e+02
2.120350e+06,2.454109e+01,1.115500e+05,1.291088e+00,9.457195e-01,9.457372e-01,2.215258e-04,3.283874e-09,3.797490e+01,7.984690e+00,2.999021e+01,3.969621e+01,1.702641e+02
2.120360e+06,2.454120e+01,1.115600e+05,1.291204e+00,9.457143e-01,9.457372e-01,2.215586e-04,3.283874e-09,3.797490e+01,7.984690e+00,2.999021e+01,3.969639e+01,1.702601e+02
2.120370e+06,2.454132e+01,1.115700e+05,1.291319e+00,9.457091e-01,9.457372e-01,2.215915e-04,3.283874e-09,3.797490e+01,7.984690e+00,2.999021e+01,3.969656e+01,1.702561e+02
2.120380e+06,2.454144e+01,1.115800e+05,1.291435e+00,9.457039e-01,9.457373e-01,2.216243e-04,3.283874e-09,3.797490e+01,7.984690e+00,2.999021e+01,3.969674e+01,1.702521e+02
2.120390e+06,2.454155e+01,1.115900e+05,1.291551e+00,9.456987e-01,9.457373e-01,2.216571e-04,3.283873e-09,3.797490e+01,7.984690e+00,2.999021e+01,3.969691e+01,1.702481e+02
2.120400e+06,2.454167e+01,1.116000e+05,1.291667e+00,9.456934e-01,9.457373e-01,2.216900e-04,3.283873e-09,3.797490e+01,7.984690e+00,2.999021e+01,3.969709e+01,1.702441e+02
2.120410e+06,2.454178e+01,1.116100e+05,1.291782e+00,9.456882e-01,9.457374e-01,2.217228e-04,3.283873e-09,3.797490e+01,7.984690e+00,2.999021e+01,3.969726e+01,1.702401e+02
2.120420e+06,2.454190e+01,1.116200e+05,1.291898e+00,9.456830e-01,9.457374e-01,2.217557e-04,3.283873e-09,3.797490e+01,7.984690e+00,2.999021e+01,3.969744e+01,1.702361e+02
2.120430e+06,2.454201e+01,1.116300e+05,1.292014e+00,9.456778e-01,9.457374e-01,2.217885e-04,3.283873e-09,3.797490e+01,7.984690e+00,2.999021e+01,3.969761e+01,1.702320e+02
2.120440e+06,2.454213e+01,1.116400e+05,1.292130e+00,9.456726e-01,9.457375e-01,2.218213e-04,3.283873e-09,3.797490e+01,7.984690e+00,2.999021e+01,3.969779e+01,1.702280e+02
2.120450e+06,2.454225e+01,1.116500e+05,1.292245e+00,9.456674e-01,9.457375e-01,2.218542e-04,3.283873e-09,3.797490e+01,7.984690e+00,2.999021e+01,3.969796e+01,1.702240e+02
2.120460e+06,2.454236e+01,1.116600e+05,1.292361e+00,9.456622e-01,9.457375e-01,2.218870e-04,3.283873e-09,3.797490e+01,7.984690e+00,2.999021e+01,3.969814e+01,1.702200e+02
2.120470e+06,2.454248e+01,1.116700e+05,1.292477e+00,9.456570e-01,9.457376e-01,2.219199e-04,3.283873e-09,3.797490e+01,7.984690e+00,2.999021e+01,3.969831e+01,1.702160e+02
2.120480e+06,2.454259e+01,1.116800e+05,1.292593e+00,9.456518e-01,9.457376e-01,2.219527e-04,3.283872e-09,3.797490e+01,7.984690e+00,2.999021e+01,3.969848e+01,1.702120e+02
2.120490e+06,2.454271e+01,1.116900e+05,1.292708e+00,9.456466e-01,9.457376e-01,2.219855e-04,3.283872e-09,3.797490e+01,7.984690e+00,2.999021e+01,3.969866e+01,1.702080e+02
2.120500e+06,2.454282e+01,1.117000e+05,1.292824e+00,9.456414e-01,9.457377e-01,2.220184e-04,3.283872e-09,3.797490e+01,7.984690e+00,2.999021e+01,3.969883e+01,1.702040e+02
2.120510e+06,2.454294e+01,1.117100e+05,1.292940e+00,9.456362e-01,9.457377e-01,2.220512e-04,3.283872e-09,3.797490e+01,7.984690e+00,2.999021e+01,3.969901e+01,1.702000e+02
2.120520e+06,2.454306e+01,1.117200e+05,1.293056e+00,9.456474e-01,9.457377e-01,2.220841e-04,3.283872e-09,3.797541e+01,7.984690e+00,2.999072e+01,3.969917e+01,1.702040e+02
2.120530e+06,2.454317e+01,1.117300e+05,1.293171e+00,9.456587e-01,9.457377e-01,2.221169e-04,3.283872e-09,3.797592e+01,7.984690e+00,2.999123e+01,3.969934e+01,1.702080e+02
2.120540e+06,2.454329e+01,1.117400e+05,1.293287e+00,9.456700e-01,9.457378e-01,2.221497e-04,3.283872e-09,3.797644e+01,7.984690e+00,2.999175e+01,3.969950e+01,1.702120e+02
2.120550e+06,2.454340e+01,1.117500e+05,1.293403e+00,9.456813e-01,9.457378e-01,2.221826e-04,3.283872e-09,3.797695e+01,7.984690e+00,2.999226e+01,3.969967e+01,1.702160e+02
2.120560e+06,2.454352e+01,1.117600e+05,1.293519e+00,9.456926e-01,9.457378e-01,2.222154e-04,3.283872e-09,3.797746e+01,7.984690e+00,2.999277e+01,3.969983e+01,1.702200e+02
2.120570e+06,2.454363e+01,1.117700e+05,1.293634e+00,9.457039e-01,9.457379e-01,2.222482e-04,3.283871e-09,3.797798e+01,7.984690e+00,2.999329e+01,3.969999e+01,1.702240e+02
2.120580e+06,2.454375e+01,1.117800e+05,1.293750e+00,9.457152e-01,9.457379e-01,2.222811e-04,3.283871e-09,3.797849e+01,7.984690e+00,2.999380e+01,3.970016e+01,1.702280e+02
2.120590e+06,2.454387e+01,1.117900e+05,1.293866e+00,9.457265e-01,9.457379e-01,2.223139e-04,3.283871e-09,3.797901e+01,7.984690e+00,2.999432e+01,3.970032e+01,1.702320e+02
2.120600e+06,2.454398e+01,1.118000e+05,1.293981e+00,9.457378e-01,9.457380e-01,2.223468e-04,3.283871e-09,3.797952e+01,7.984690e+00,2.999483e+01,3.970049e+01,1.702360e+02
2.120610e+06,2.454410e+01,1.118100e+05,1.294097e+00,9.457491e-01,9.457380e-01,2.223796e-04,3.283871e-09,3.798003e+01,7.984690e+00,2.999534e+01,3.970065e+01,1.702400e+02
2.120620e+06,2.454421e+01,1.118200e+05,1.294213e+00,9.457604e-01,9.457380e-01,2.224124e-04,3.283871e-09,3.798055e+01,7.984690e+00,2.999586e+01,3.970082e+01,1.702440e+02
2.120630e+06,2.454433e+01,1.118300e+05,1.294329e+00,9.457717e-01,9.457381e-01,2.224453e-04,3.283871e-09,3.798106e+01,7.984690e+00,2.999637e+01,3.970098e+01,1.702481e+02
2.120640e+06,2.454444e+01,1.118400e+05,1.294444e+00,9.457830e-01,9.457381e-01,2.224781e-04,3.283871e-09,3.798157e+01,7.984690e+00,2.999688e+01,3.970115e+01,1.702521e+02
2.120650e+06,2.454456e+01,1.118500e+05,1.294560e+00,9.457943e-01,9.457381e-01,2.225110e-04,3.283871e-09,3.798209e+01,7.984690e+00,2.999740e+01,3.970131e+01,1.702561e+02
2.120660e+06,2.454468e+01,1.118600e+05,1.294676e+00,9.458056e-01,9.457381e-01,2.225438e-04,3.283871e-09,3.798260e+01,7.984690e+00,2.999791e+01,3.970147e+01,1.702601e+02
2.120670e+06,2.454479e+01,1.118700e+05,1.294792e+00,9.458169e-01,9.457382e-01,2.225766e-04,3.283870e-09,3.798312e+01,7.984690e+00,2.999843e+01,3.970164e+01,1.702641e+02
2.120680e+06,2.454491e+01,1.118800e+05,1.294907e+00,9.458282e-01,9.457382e-01,2.226095e-04,3.283870e-09,3.798363e+01,7.984690e+00,2.999894e+01,3.970180e+01,1.702681e+02
2.120690e+06,2.454502e+01,1.118900e+05,1.295023e+00,9.458395e-01,9.457382e-01,2.226423e-04,3.283870e-09,3.798414e+01,7.984690e+00,2.999945e+01,3.970197e+01,1.702721e+02
2.120700e+06,2.454514e+01,1.119000e+05,1.295139e+00,9.458508e-01,9.457383e-01,2.226751e-04,3.283870e-09,3.798466e+01,7.984690e+00,2.999997e+01,3.970213e+01,1.702761e+02
2.120710e+06,2.454525e+01,1.119100e+05,1.295255e+00,9.458621e-01,9.457383e-01,2.227080e-04,3.283870e-09,3.798517e+01,7.984690e+00,3.000048e+01,3.970230e+01,1.702801e+02
2.120720e+06,2.454537e+01,1.119200e+05,1.295370e+00,9.458734e-01,9.457383e-01,2.227408e-04,3.283870e-09,3.798568e+01,7.984690e+00,3.000099e+01,3.970246e+01,1.702841e+02
2.120730e+06,2.454549e+01,1.119300e+05,1.295486e+00,9.458847e-01,9.457384e-01,2.227737e-04,3.283870e-09,3.798620e+01,7.984690e+00,3.000151e+01,3.970262e+01,1.702881e+02
2.120740e+06,2.454560e+01,1.119400e+05,1.295602e+00,9.458960e-01,9.457384e-01,2.228065e-04,3.283870e-09,3.798671e+01,7.984690e+00,3.000202e+01,3.970279e+01,1.702921e+02
2.120750e+06,2.454572e+01,1.119500e+05,1.295718e+00,9.459073e-01,9.457384e-01,2.228393e-04,3.283870e-09,3.798723e+01,7.984690e+00,3.000254e+01,3.970295e+01,1.702961e+02
2.120760e+06,2.454583e+01,1.119600e+05,1.295833e+00,9.459184e-01,9.457385e-01,2.228722e-04,3.283869e-09,3.798772e+01,7.984690e+00,3.000303e+01,3.970311e+01,1.703000e+02
2.120770e+06,2.454595e+01,1.119700e+05,1.295949e+00,9.459236e-01,9.457385e-01,2.229050e-04,3.283869e-09,3.798772e+01,7.984690e+00,3.000303e+01,3.970293e+01,1.703000e+02
2.120780e+06,2.454606e+01,1.119800e+05,1.296065e+00,9.459288e-01,9.457385e-01,2.229379e-04,3.283869e-09,3.798772e+01,7.984690e+00,3.000303e+01,3.970276e+01,1.703000e+02
2.120790e+06,2.454618e+01,1.119900e+05,1.296181e+00,9.459340e-01,9.457386e-01,2.229707e-04,3.283869e-09,3.798772e+01,7.984690e+00,3.000303e+01,3.970258e+01,1.703000e+02
2.120800e+06,2.454630e+01,1.120000e+05,1.296296e+00,9.459393e-01,9.457386e-01,2.230035e-04,3.283869e-09,3.798772e+01,7.984690e+00,3.000303e+01,3.970241e+01,1.703000e+02
2.120810e+06,2.454641e+01,1.120100e+05,1.296412e+00,9.459445e-01,9.457386e-01,2.230364e-04,3.283869e-09,3.798772e+01,7.984690e+00,3.000303e+01,3.970223e+01,1.703000e+02
2.120820e+06,2.454653e+01,1.120200e+05,1.296528e+00,9.459497e-01,9.457386e-01,2.230692e-04,3.283869e-09,3.798772e+01,7.984690e+00,3.000303e+01,3.970206e+01,1.703000e+02
2.120830e+06,2.454664e+01,1.120300e+05,1.296644e+00,9.459549e-01,9.457387e-01,2.231021e-04,3.283869e-09,3.798772e+01,7.984690e+00,3.000303e+01,3.970188e+01,1.703000e+02
2.120840e+06,2.454676e+01,1.120400e+05,1.296759e+00,9.459601e-01,9.457387e-01,2.231349e-04,3.283869e-09,3.798772e+01,7.984690e+00,3.000303e+01,3.970171e+01,1.703000e+02
2.120850e+06,2.454688e+01,1.120500e+05,1.296875e+00,9.459654e-01,9.457387e-01,2.231677e-04,3.283868e-09,3.798772e+01,7.984690e+00,3.000303e+01,3.970153e+01,1.703000e+02
2.120860e+06,2.454699e+01,1.120600e+05,1.296991e+00,9.459706e-01,9.457388e-01,2.232006e-04,3.283868e-09,3.798772e+01,7.984690e+00,3.000303e+01,3.970136e+01,1.703000e+02
2.120870e+06,2.454711e+01,1.120700e+05,1.297106e+00,9.459758e-01,9.457388e-01,2.232334e-04,3.283868e-09,3.798772e+01,7.984690e+00,3.000303e+01,3.970118e+01,1.703000e+02
2.120880e+06,2.454722e+01,1.120800e+05,1.297222e+00,9.459810e-01,9.457388e-01,2.232662e-04,3.283868e-09,3.798772e+01,7.984690e+00,3.000303e+01,3.970101e+01,1.703000e+02
2.120890e+06,2.454734e+01,1.120900e+05,1.297338e+00,9.459862e-01,9.457389e-01,2.232991e-04,3.283868e-09,3.798772e+01,7.984690e+00,3.000303e+01,3.970083e+01,1.703000e+02
2.120900e+06,2.454745e+01,1.121000e+05,1.297454e+00,9.459915e-01,9.457389e-01,2.233319e-04,3.283868e-09,3.798772e+01,7.984690e+00,3.000303e+01,3.970066e+01,1.703000e+02
2.120910e+06,2.454757e+01,1.121100e+05,1.297569e+00,9.459967e-01,9.457389e-01,2.233648e-04,3.283868e-09,3.798772e+01,7.984690e+00,3.000303e+01,3.970048e+01,1.703000e+02
2.120920e+06,2.454769e+01,1.121200e+05,1.297685e+00,9.460019e-01,9.457390e-01,2.233976e-04,3.283868e-09,3.798772e+01,7.984690e+00,3.000303e+01,3.970031e+01,1.703000e+02
2.120930e+06,2.454780e+01,1.121300e+05,1.297801e+00,9.460071e-01,9.457390e-01,2.234304e-04,3.283868e-09,3.798772e+01,7.984690e+00,3.000303e+01,3.970013e+01,1.703000e+02
2.120940e+06,2.454792e+01,1.121400e+05,1.297917e+00,9.460123e-01,9.457390e-01,2.234633e-04,3.283868e-09,3.798772e+01,7.984690e+00,3.000303e+01,3.969996e+01,1.703000e+02
2.120950e+06,2.454803e+01,1.121500e+05,1.298032e+00,9.460176e-01,9.457390e-01,2.234961e-04,3.283867e-09,3.798772e+01,7.984690e+00,3.000303e+01,3.969978e+01,1.703000e+02
2.120960e+06,2.454815e+01,1.121600e+05,1.298148e+00,9.460228e-01,9.457391e-01,2.235290e-04,3.283867e-09,3.798772e+01,7.984690e+00,3.000303e+01,3.969961e+01,1.703000e+02
2.120970e+06,2.454826e+01,1.121700e+05,1.298264e+00,9.460280e-01,9.457391e-01,2.235618e-04,3.283867e-09,3.798772e+01,7.984690e+00,3.000303e+01,3.969943e+01,1.703000e+02
2.120980e+06,2.454838e+01,1.121800e+05,1.298380e+00,9.460332e-01,9.457391e-01,2.235946e-04,3.283867e-09,3.798772e+01,7.984690e+00,3.000303e+01,3.969926e+01,1.703000e+02
2.120990e+06,2.454850e+01,1.121900e+05,1.298495e+00,9.460384e-01,9.457392e-01,2.236275e-04,3.283867e-09,3.798772e+01,7.984690e+00,3.000303e+01,3.969908e+01,1.703000e+02
2.121000e+06,2.454861e+01,1.122000e+05,1.298611e+00,9.460437e-01,9.457392e-01,2.236603e-04,3.283867e-09,3.798772e+01,7.984690e+00,3.000303e+01,3.969891e+01,1.703000e+02
2.121010e+06,2.454873e+01,1.122100e+05,1.298727e+00,9.460489e-01,9.457392e-01,2.236931e-04,3.283867e-09,3.798772e+01,7.984690e+00,3.000303e+01,3.969873e+01,1.703000e+02
2.121020e+06,2.454884e+01,1.122200e+05,1.298843e+00,9.460380e-01,9.457393e-01,2.237260e-04,3.283867e-09,3.798747e+01,7.984690e+00,3.000278e+01,3.969883e+01,1.703000e+02
2.121030e+06,2.454896e+01,1.122300e+05,1.298958e+00,9.460267e-01,9.457393e-01,2.237588e-04,3.283867e-09,3.798722e+01,7.984690e+00,3.000253e+01,3.969894e+01,1.703000e+02
2.121040e+06,2.454907e+01,1.122400e+05,1.299074e+00,9.460153e-01,9.457393e-01,2.237917e-04,3.283866e-09,3.798696e+01,7.984690e+00,3.000227e+01,3.969905e+01,1.703000e+02
2.121050e+06,2.454919e+01,1.122500e+05,1.299190e+00,9.460040e-01,9.457394e-01,2.238245e-04,3.283866e-09,3.798670e+01,7.984690e+00,3.000201e+01,3.969916e+01,1.703000e+02
2.121060e+06,2.454931e+01,1.122600e+05,1.299306e+00,9.459927e-01,9.457394e-01,2.238573e-04,3.283866e-09,3.798645e+01,7.984690e+00,3.000176e+01,3.969927e+01,1.703000e+02
2.121070e+06,2.454942e+01,1.122700e+05,1.299421e+00,9.459814e-01,9.457394e-01,2.238902e-04,3.283866e-09,3.798619e+01,7.984690e+00,3.000150e+01,3.969937e+01,1.703000e+02
2.121080e+06,2.454954e+01,1.122800e+05,1.299537e+00,9.459700e-01,9.457395e-01,2.239230e-04,3.283866e-09,3.798593e+01,7.984690e+00,3.000124e+01,3.969948e+01,1.703000e+02
2.121090e+06,2.454965e+01,1.122900e+05,1.299653e+00,9.459587e-01,9.457395e-01,2.239559e-04,3.283866e-09,3.798568e+01,7.984690e+00,3.000099e+01,3.969959e+01,1.703000e+02
2.121100e+06,2.454977e+01,1.123000e+05,1.299769e+00,9.459474e-01,9.457395e-01,2.239887e-04,3.283866e-09,3.798542e+01,7.984690e+00,3.000073e+01,3.969970e+01,1.703000e+02
2.121110e+06,2.454988e+01,1.123100e+05,1.299884e+00,9.459360e-01,9.457395e-01,2.240215e-04,3.283866e-09,3.798516e+01,7.984690e+00,3.000047e+01,3.969981e+01,1.703000e+02
2.121120e+06,2.455000e+01,1.123200e+05,1.300000e+00,9.459247e-01,9.457396e-01,2.240544e-04,3.283866e-09,3.798491e+01,7.984690e+00,3.000022e+01,3.969992e+01,1.703000e+02
2.121130e+06,2.455012e+01,1.123300e+05,1.300116e+00,9.459134e-01,9.457396e-01,2.240872e-04,3.283865e-09,3.798465e+01,7.984690e+00,2.999996e+01,3.970002e+01,1.703000e+02
2.121140e+06,2.455023e+01,1.123400e+05,1.300231e+00,9.459021e-01,9.457396e-01,2.241201e-04,3.283865e-09,3.798439e+01,7.984690e+00,2.999970e+01,3.970013e+01,1.703000e+02
2.121150e+06,2.455035e+01,1.123500e+05,1.300347e+00,9.458907e-01,9.457397e-01,2.241529e-04,3.283865e-09,3.798414e+01,7.984690e+00,2.999945e+01,3.970024e+01,1.703000e+02
2.121160e+06,2.455046e+01,1.123600e+05,1.300463e+00,9.458794e-01,9.457397e-01,2.241857e-04,3.283865e-09,3.798388e+01,7.984690e+00,2.999919e+01,3.970035e+01,1.703000e+02
2.121170e+06,2.455058e+01,1.123700e+05,1.300579e+00,9.458681e-01,9.457397e-01,2.242186e-04,3.283865e-09,3.798362e+01,7.984690e+00,2.999893e+01,3.970046e+01,1.703000e+02
2.121180e+06,2.455069e+01,1.123800e+05,1.300694e+00,9.458568e-01,9.457398e-01,2.242514e-04,3.283865e-09,3.798336e+01,7.984690e+00,2.999867e+01,3.970056e+01,1.703000e+02
2.121190e+06,2.455081e+01,1.123900e+05,1.300810e+00,9.458454e-01,9.457398e-01,2.242842e-04,3.283865e-09,3.798311e+01,7.984690e+00,2.999842e+01,3.970067e+01,1.703000e+02
2.121200e+06,2.455093e+01,1.124000e+05,1.300926e+00,9.458341e-01,9.457398e-01,2.243171e-04,3.283865e-09,3.798285e+01,7.984690e+00,2.999816e+01,3.970078e+01,1.703000e+02
2.121210e+06,2.455104e+01,1.124100e+05,1.301042e+00,9.458228e-01,9.457399e-01,2.243499e-04,3.283865e-09,3.798259e+01,7.984690e+00,2.999790e+01,3.970089e+01,1.703000e+02
2.121220e+06,2.455116e+01,1.124200e+05,1.301157e+00,9.458114e-01,9.457399e-01,2.243828e-04,3.283864e-09,3.798234e+01,7.984690e+00,2.999765e+01,3.970100e+01,1.703000e+02
2.121230e+06,2.455127e+01,1.124300e+05,1.301273e+00,9.458001e-01,9.457399e-01,2.244156e-04,3.283864e-09,3.798208e+01,7.984690e+00,2.999739e+01,3.970111e+01,1.703000e+02
2.121240e+06,2.455139e+01,1.124400e+05,1.301389e+00,9.457888e-01,9.457399e-01,2.244484e-04,3.283864e-09,3.798182e+01,7.984690e+00,2.999713e+01,3.970121e+01,1.703000e+02
2.121250e+06,2.455150e+01,1.124500e+05,1.301505e+00,9.457775e-01,9.457400e-01,2.244813e-04,3.283864e-09,3.798157e+01,7.984690e+00,2.999688e+01,3.970132e+01,1.703000e+02
2.121260e+06,2.455162e+01,1.124600e+05,1.301620e+00,9.457662e-01,9.457400e-01,2.245141e-04,3.283864e-09,3.798130e+01,7.984690e+00,2.999661e+01,3.970142e+01,1.703000e+02
2.121270e+06,2.455174e+01,1.124700e+05,1.301736e+00,9.457636e-01,9.457400e-01,2.245470e-04,3.283864e-09,3.797943e+01,7.984946e+00,2.999448e+01,3.969951e+01,1.703000e+02
2.121280e+06,2.455185e+01,1.124800e+05,1.301852e+00,9.457610e-01,9.457401e-01,2.245798e-04,3.283864e-09,3.797755e+01,7.985202e+00,2.999235e+01,3.969760e+01,1.703000e+02
2.121290e+06,2.455197e+01,1.124900e+05,1.301968e+00,9.457584e-01,9.457401e-01,2.246126e-04,3.283864e-09,3.797567e+01,7.985458e+00,2.999021e+01,3.969569e+01,1.703000e+02
2.121300e+06,2.455208e+01,1.125000e+05,1.302083e+00,9.457558e-01,9.457401e-01,2.246455e-04,3.283864e-09,3.797380e+01,7.985714e+00,2.998808e+01,3.969377e+01,1.703000e+02
2.121310e+06,2.455220e+01,1.125100e+05,1.302199e+00,9.457533e-01,9.457402e-01,2.246783e-04,3.283864e-09,3.797192e+01,7.985970e+00,2.998595e+01,3.969186e+01,1.703000e+02
2.121320e+06,2.455231e+01,1.125200e+05,1.302315e+00,9.457507e-01,9.457402e-01,2.247111e-04,3.283863e-09,3.797004e+01,7.986226e+00,2.998381e+01,3.968995e+01,1.703000e+02
2.121330e+06,2.455243e+01,1.125300e+05,1.302431e+00,9.457481e-01,9.457402e-01,2.247440e-04,3.283863e-09,3.796816e+01,7.986482e+00,2.998168e+01,3.968803e+01,1.703000e+02
2.121340e+06,2.455255e+01,1.125400e+05,1.302546e+00,9.457455e-01,9.457403e-01,2.247768e-04,3.283863e-09,3.796629e+01,7.986738e+00,2.997955e+01,3.968612e+01,1.703000e+02
2.121350e+06,2.455266e+01,1.125500e+05,1.302662e+00,9.457429e-01,9.457403e-01,2.248097e-04,3.283863e-09,3.796441e+01,7.986994e+00,2.997742e+01,3.968421e+01,1.703000e+02
2.121360e+06,2.455278e+01,1.125600e+05,1.302778e+00,9.457404e-01,9.457403e-01,2.248425e-04,3.283863e-09,3.796253e+01,7.987250e+00,2.997528e+01,3.968229e+01,1.703000e+02
2.121370e+06,2.455289e+01,1.125700e+05,1.302894e+00,9.457378e-01,9.457404e-01,2.248753e-04,3.283863e-09,3.796066e+01,7.987506e+00,2.997315e+01,3.968038e+01,1.703000e+02
2.121380e+06,2.455301e+01,1.125800e+05,1.303009e+00,9.457352e-01,9.457404e-01,2.249082e-04,3.283863e-09,3.795878e+01,7.987762e+00,2.997102e+01,3.967847e+01,1.703000e+02
2.121390e+06,2.455313e+01,1.125900e+05,1.303125e+00,9.457326e-01,9.457404e-01,2.249410e-04,3.283863e-09,3.795690e+01,7.988018e+00,2.996888e+01,3.967655e+01,1.703000e+02
2.121400e+06,2.455324e+01,1.126000e+05,1.303241e+00,9.457300e-01,9.457404e-01,2.249739e-04,3.283863e-09,3.795502e+01,7.988274e+00,2.996675e+01,3.967464e+01,1.703000e+02
2.121410e+06,2.455336e+01,1.126100e+05,1.303356e+00,9.457275e-01,9.457405e-01,2.250067e-04,3.283862e-09,3.795315e+01,7.988530e+00,2.996462e+01,3.967273e+01,1.703000e+02
2.121420e+06,2.455347e+01,1.126200e+05,1.303472e+00,9.457249e-01,9.457405e-01,2.250395e-04,3.283862e-09,3.795127e+01,7.988786e+00,2.996248e+01,3.967082e+01,1.703000e+02
2.121430e+06,2.455359e+01,1.126300e+05,1.303588e+00,9.457223e-01,9.457405e-01,2.250724e-04,3.283862e-09,3.794939e+01,7.989042e+00,2.996035e+01,3.966890e+01,1.703000e+02
2.121440e+06,2.455370e+01,1.126400e+05,1.303704e+00,9.457197e-01,9.457406e-01,2.251052e-04,3.283862e-09,3.794752e+01,7.989298e+00,2.995822e+01,3.966699e+01,1.703000e+02
2.121450e+06,2.455382e+01,1.126500e+05,1.303819e+00,9.457171e-01,9.457406e-01,2.251380e-04,3.283862e-09,3.794564e+01,7.989554e+00,2.995608e+01,3.966508e+01,1.703000e+02
2.121460e+06,2.455394e+01,1.126600e+05,1.303935e+00,9.457146e-01,9.457406e-01,2.251709e-04,3.283862e-09,3.794376e+01,7.989810e+00,2.995395e+01,3.966316e+01,1.703000e+02
2.121470e+06,2.455405e+01,1.126700e+05,1.304051e+00,9.457120e-01,9.457407e-01,2.252037e-04,3.283862e-09,3.794188e+01,7.990066e+00,2.995182e+01,3.966125e+01,1.703000e+02
2.121480e+06,2.455417e+01,1.126800e+05,1.304167e+00,9.457094e-01,9.457407e-01,2.252366e-04,3.283862e-09,3.794001e+01,7.990322e+00,2.994968e+01,3.965934e+01,1.703000e+02
2.121490e+06,2.455428e+01,1.126900e+05,1.304282e+00,9.457068e-01,9.457407e-01,2.252694e-04,3.283862e-09,3.793813e+01,7.990578e+00,2.994755e+01,3.965742e+01,1.703000e+02
2.121500e+06,2.455440e+01,1.127000e+05,1.304398e+00,9.457042e-01,9.457408e-01,2.253022e-04,3.283861e-09,3.793625e+01,7.990834e+00,2.994542e+01,3.965551e+01,1.703000e+02
2.121510e+06,2.455451e+01,1.127100e+05,1.304514e+00,9.457017e-01,9.457408e-01,2.253351e-04,3.283861e-09,3.793437e+01,7.991090e+00,2.994329e+01,3.965360e+01,1.703000e+02
2.121520e+06,2.455463e+01,1.127200e+05,1.304630e+00,9.457147e-01,9.457408e-01,2.253679e-04,3.283861e-09,3.793582e+01,7.991103e+00,2.994471e+01,3.965468e+01,1.703038e+02
2.121530e+06,2.455475e+01,1.127300e+05,1.304745e+00,9.457286e-01,9.457409e-01,2.254008e-04,3.283861e-09,3.793744e+01,7.991103e+00,2.994634e+01,3.965594e+01,1.703078e+02
2.121540e+06,2.455486e+01,1.127400e+05,1.304861e+00,9.457425e-01,9.457409e-01,2.254336e-04,3.283861e-09,3.793907e+01,7.991103e+00,2.994797e+01,3.965719e+01,1.703118e+02
2.121550e+06,2.455498e+01,1.127500e+05,1.304977e+00,9.457565e-01,9.457409e-01,2.254664e-04,3.283861e-09,3.794070e+01,7.991103e+00,2.994959e+01,3.965845e+01,1.703158e+02
2.121560e+06,2.455509e+01,1.127600e+05,1.305093e+00,9.457704e-01,9.457409e-01,2.254993e-04,3.283861e-09,3.794232e+01,7.991103e+00,2.995122e+01,3.965970e+01,1.703198e+02
2.121570e+06,2.455521e+01,1.127700e+05,1.305208e+00,9.457843e-01,9.457410e-01,2.255321e-04,3.283861e-09,3.794395e+01,7.991103e+00,2.995285e+01,3.966095e+01,1.703238e+02
2.121580e+06,2.455532e+01,1.127800e+05,1.305324e+00,9.457982e-01,9.457410e-01,2.255650e-04,3.283861e-09,3.794558e+01,7.991103e+00,2.995447e+01,3.966221e+01,1.703278e+02
2.121590e+06,2.455544e+01,1.127900e+05,1.305440e+00,9.458121e-01,9.457410e-01,2.255978e-04,3.283860e-09,3.794720e+01,7.991103e+00,2.995610e+01,3.966346e+01,1.703318e+02
2.121600e+06,2.455556e+01,1.128000e+05,1.305556e+00,9.458260e-01,9.457411e-01,2.256306e-04,3.283860e-09,3.794883e+01,7.991103e+00,2.995773e+01,3.966472e+01,1.703358e+02
2.121610e+06,2.455567e+01,1.128100e+05,1.305671e+00,9.458400e-01,9.457411e-01,2.256635e-04,3.283860e-09,3.795046e+01,7.991103e+00,2.995935e+01,3.966597e+01,1.703398e+02
2.121620e+06,2.455579e+01,1.128200e+05,1.305787e+00,9.458539e-01,9.457411e-01,2.256963e-04,3.283860e-09,3.795208e+01,7.991103e+00,2.996098e+01,3.966722e+01,1.703438e+02
2.121630e+06,2.455590e+01,1.128300e+05,1.305903e+00,9.458678e-01,9.457412e-01,2.257291e-04,3.283860e-09,3.795371e+01,7.991103e+00,2.996261e+01,3.966848e+01,1.703478e+02
2.121640e+06,2.455602e+01,1.128400e+05,1.306019e+00,9.458817e-01,9.457412e-01,2.257620e-04,3.283860e-09,3.795534e+01,7.991103e+00,2.996423e+01,3.966973e+01,1.703519e+02
2.121650e+06,2.455613e+01,1.128500e+05,1.306134e+00,9.458956e-01,9.457412e-01,2.257948e-04,3.283860e-09,3.795697e+01,7.991103e+00,2.996586e+01,3.967099e+01,1.703559e+02
2.121660e+06,2.455625e+01,1.128600e+05,1.306250e+00,9.459095e-01,9.457413e-01,2.258277e-04,3.283860e-09,3.795859e+01,7.991103e+00,2.996749e+01,3.967224e+01,1.703599e+02
2.121670e+06,2.455637e+01,1.128700e+05,1.306366e+00,9.459235e-01,9.457413e-01,2.258605e-04,3.283860e-09,3.796022e+01,7.991103e+00,2.996912e+01,3.967349e+01,1.703639e+02
2.121680e+06,2.455648e+01,1.128800e+05,1.306481e+00,9.459374e-01,9.457413e-01,2.258933e-04,3.283860e-09,3.796185e+01,7.991103e+00,2.997074e+01,3.967475e+01,1.703679e+02
2.121690e+06,2.455660e+01,1.128900e+05,1.306597e+00,9.459513e-01,9.457413e-01,2.259262e-04,3.283859e-09,3.796347e+01,7.991103e+00,2.997237e+01,3.967600e+01,1.703719e+02
2.121700e+06,2.455671e+01,1.129000e+05,1.306713e+00,9.459652e-01,9.457414e-01,2.259590e-04,3.283859e-09,3.796510e+01,7.991103e+00,2.997400e+01,3.967725e+01,1.703759e+02
2.121710e+06,2.455683e+01,1.129100e+05,1.306829e+00,9.459791e-01,9.457414e-01,2.259919e-04,3.283859e-09,3.796673e+01,7.991103e+00,2.997562e+01,3.967851e+01,1.703799e+02
2.121720e+06,2.455694e+01,1.129200e+05,1.306944e+00,9.459930e-01,9.457414e-01,2.260247e-04,3.283859e-09,3.796835e+01,7.991103e+00,2.997725e+01,3.967976e+01,1.703839e+02
2.121730e+06,2.455706e+01,1.129300e+05,1.307060e+00,9.460070e-01,9.457415e-01,2.260575e-04,3.283859e-09,3.796998e+01,7.991103e+00,2.997888e+01,3.968101e+01,1.703879e+02
2.121740e+06,2.455718e+01,1.129400e+05,1.307176e+00,9.460209e-01,9.457415e-01,2.260904e-04,3.283859e-09,3.797161e+01,7.991103e+00,2.998050e+01,3.968227e+01,1.703919e+02
2.121750e+06,2.455729e+01,1.129500e+05,1.307292e+00,9.460348e-01,9.457415e-01,2.261232e-04,3.283859e-09,3.797323e+01,7.991103e+00,2.998213e+01,3.968352e+01,1.703959e+02
2.121760e+06,2.455741e+01,1.129600e+05,1.307407e+00,9.460487e-01,9.457416e-01,2.261560e-04,3.283859e-09,3.797486e+01,7.991103e+00,2.998376e+01,3.968477e+01,1.703999e+02
2.121770e+06,2.455752e+01,1.129700e+05,1.307523e+00,9.460380e-01,9.457416e-01,2.261889e-04,3.283859e-09,3.797331e+01,7.990853e+00,2.998246e+01,3.968351e+01,1.704039e+02
2.121780e+06,2.455764e+01,1.129800e+05,1.307639e+00,9.460267e-01,9.457416e-01,2.262217e-04,3.283858e-09,3.797169e+01,7.990597e+00,2.998109e+01,3.968219e+01,1.704079e+02
2.121790e+06,2.455775e+01,1.129900e+05,1.307755e+00,9.460154e-01,9.457417e-01,2.262546e-04,3.283858e-09,3.797007e+01,7.990341e+00,2.997973e+01,3.968087e+01,1.704119e+02
2.121800e+06,2.455787e+01,1.130000e+05,1.307870e+00,9.460041e-01,9.457417e-01,2.262874e-04,3.283858e-09,3.796845e+01,7.990085e+00,2.997836e+01,3.967955e+01,1.704159e+02
2.121810e+06,2.455799e+01,1.130100e+05,1.307986e+00,9.459928e-01,9.457417e-01,2.263202e-04,3.283858e-09,3.796683e+01,7.989829e+00,2.997700e+01,3.967823e+01,1.704199e+02
2.121820e+06,2.455810e+01,1.130200e+05,1.308102e+00,9.459815e-01,9.457418e-01,2.263531e-04,3.283858e-09,3.796521e+01,7.989573e+00,2.997563e+01,3.967691e+01,1.704239e+02
2.121830e+06,2.455822e+01,1.130300e+05,1.308218e+00,9.459702e-01,9.457418e-01,2.263859e-04,3.283858e-09,3.796358e+01,7.989317e+00,2.997427e+01,3.967559e+01,1.704278e+02
2.121840e+06,2.455833e+01,1.130400e+05,1.308333e+00,9.459590e-01,9.457418e-01,2.264188e-04,3.283858e-09,3.796196e+01,7.989061e+00,2.997290e+01,3.967426e+01,1.704318e+02
2.121850e+06,2.455845e+01,1.130500e+05,1.308449e+00,9.459477e-01,9.457418e-01,2.264516e-04,3.283858e-09,3.796034e+01,7.988805e+00,2.997154e+01,3.967294e+01,1.704358e+02
