Repository: brandonlampe/CS_Data

# Repository for Crushed Salt Data
**Grant No: 456417**

This is a work in progress!

## Repository Content

### Directory Names
A uniform namining structure still in progress, but in general directories are named according to the following:
 - Names contain no spaces, a single underscore "_" will be used as a file name seperator.
 - Files are for the Crushed Salt Project (CSP); therefore, the first three charaters of each file are "CSP".
 - Folders are organized by which frame the test was performed on i.e., A2 or A3.
 - The fifth and sixth charaters of each file name will therefore be "A" followed by the frame number.

File: UNM_WP_HY_175_09/STAGE18/CREEP_FIT/175_09_STAGE18_CREEP_OUT.csv (part 55 of 101)
Analysis by Brandon Lampe, performed on: 2016/07/12 20:52:28
Experimental results below begin at: 2016/05/01 15:26:02
Duration (sec),Duration (day),Elapsed Time (sec),Elapsed Time (day),Interpolated Fractional Density,Fit to Fractional Density,Fit to Volume Strain,Fit to Volume Strain Rate (1/sec),Confining Pressure (MPa),Pore Pressure (MPa),Terzaghi Pressure (MPa),Solid Pressure (MPa),Temperature (C))
2.136020e+06,2.472245e+01,1.272200e+05,1.472454e+00,9.458269e-01,9.457859e-01,2.729828e-04,3.283705e-09,3.795993e+01,7.991103e+00,2.996883e+01,3.967642e+01,1.700964e+02
2.136030e+06,2.472257e+01,1.272300e+05,1.472569e+00,9.458216e-01,9.457859e-01,2.730156e-04,3.283705e-09,3.795993e+01,7.991103e+00,2.996883e+01,3.967660e+01,1.700924e+02
2.136040e+06,2.472269e+01,1.272400e+05,1.472685e+00,9.458164e-01,9.457859e-01,2.730484e-04,3.283705e-09,3.795993e+01,7.991103e+00,2.996883e+01,3.967677e+01,1.700884e+02
2.136050e+06,2.472280e+01,1.272500e+05,1.472801e+00,9.458112e-01,9.457859e-01,2.730813e-04,3.283705e-09,3.795993e+01,7.991103e+00,2.996883e+01,3.967695e+01,1.700843e+02
2.136060e+06,2.472292e+01,1.272600e+05,1.472917e+00,9.458060e-01,9.457860e-01,2.731141e-04,3.283704e-09,3.795993e+01,7.991103e+00,2.996883e+01,3.967712e+01,1.700803e+02
2.136070e+06,2.472303e+01,1.272700e+05,1.473032e+00,9.458007e-01,9.457860e-01,2.731470e-04,3.283704e-09,3.795993e+01,7.991103e+00,2.996883e+01,3.967730e+01,1.700763e+02
2.136080e+06,2.472315e+01,1.272800e+05,1.473148e+00,9.457955e-01,9.457860e-01,2.731798e-04,3.283704e-09,3.795993e+01,7.991103e+00,2.996883e+01,3.967747e+01,1.700723e+02
2.136090e+06,2.472326e+01,1.272900e+05,1.473264e+00,9.457903e-01,9.457861e-01,2.732126e-04,3.283704e-09,3.795993e+01,7.991103e+00,2.996883e+01,3.967765e+01,1.700683e+02
2.136100e+06,2.472338e+01,1.273000e+05,1.473380e+00,9.457851e-01,9.457861e-01,2.732455e-04,3.283704e-09,3.795993e+01,7.991103e+00,2.996883e+01,3.967782e+01,1.700642e+02
2.136110e+06,2.472350e+01,1.273100e+05,1.473495e+00,9.457798e-01,9.457861e-01,2.732783e-04,3.283704e-09,3.795993e+01,7.991103e+00,2.996883e+01,3.967800e+01,1.700602e+02
2.136120e+06,2.472361e+01,1.273200e+05,1.473611e+00,9.457746e-01,9.457862e-01,2.733111e-04,3.283704e-09,3.795993e+01,7.991103e+00,2.996883e+01,3.967817e+01,1.700562e+02
2.136130e+06,2.472373e+01,1.273300e+05,1.473727e+00,9.457694e-01,9.457862e-01,2.733440e-04,3.283704e-09,3.795993e+01,7.991103e+00,2.996883e+01,3.967835e+01,1.700522e+02
2.136140e+06,2.472384e+01,1.273400e+05,1.473843e+00,9.457642e-01,9.457862e-01,2.733768e-04,3.283704e-09,3.795993e+01,7.991103e+00,2.996883e+01,3.967852e+01,1.700482e+02
2.136150e+06,2.472396e+01,1.273500e+05,1.473958e+00,9.457589e-01,9.457863e-01,2.734097e-04,3.283703e-09,3.795993e+01,7.991103e+00,2.996883e+01,3.967870e+01,1.700442e+02
2.136160e+06,2.472407e+01,1.273600e+05,1.474074e+00,9.457537e-01,9.457863e-01,2.734425e-04,3.283703e-09,3.795993e+01,7.991103e+00,2.996883e+01,3.967888e+01,1.700401e+02
2.136170e+06,2.472419e+01,1.273700e+05,1.474190e+00,9.457485e-01,9.457863e-01,2.734753e-04,3.283703e-09,3.795993e+01,7.991103e+00,2.996883e+01,3.967905e+01,1.700361e+02
2.136180e+06,2.472431e+01,1.273800e+05,1.474306e+00,9.457433e-01,9.457863e-01,2.735082e-04,3.283703e-09,3.795993e+01,7.991103e+00,2.996883e+01,3.967923e+01,1.700321e+02
2.136190e+06,2.472442e+01,1.273900e+05,1.474421e+00,9.457380e-01,9.457864e-01,2.735410e-04,3.283703e-09,3.795993e+01,7.991103e+00,2.996883e+01,3.967940e+01,1.700281e+02
2.136200e+06,2.472454e+01,1.274000e+05,1.474537e+00,9.457328e-01,9.457864e-01,2.735738e-04,3.283703e-09,3.795993e+01,7.991103e+00,2.996883e+01,3.967958e+01,1.700241e+02
2.136210e+06,2.472465e+01,1.274100e+05,1.474653e+00,9.457276e-01,9.457864e-01,2.736067e-04,3.283703e-09,3.795993e+01,7.991103e+00,2.996883e+01,3.967975e+01,1.700200e+02
2.136220e+06,2.472477e+01,1.274200e+05,1.474769e+00,9.457224e-01,9.457865e-01,2.736395e-04,3.283703e-09,3.795993e+01,7.991103e+00,2.996883e+01,3.967993e+01,1.700160e+02
2.136230e+06,2.472488e+01,1.274300e+05,1.474884e+00,9.457171e-01,9.457865e-01,2.736724e-04,3.283703e-09,3.795993e+01,7.991103e+00,2.996883e+01,3.968010e+01,1.700120e+02
2.136240e+06,2.472500e+01,1.274400e+05,1.475000e+00,9.457119e-01,9.457865e-01,2.737052e-04,3.283703e-09,3.795993e+01,7.991103e+00,2.996883e+01,3.968028e+01,1.700080e+02
2.136250e+06,2.472512e+01,1.274500e+05,1.475116e+00,9.457067e-01,9.457866e-01,2.737380e-04,3.283702e-09,3.795993e+01,7.991103e+00,2.996883e+01,3.968045e+01,1.700040e+02
2.136260e+06,2.472523e+01,1.274600e+05,1.475231e+00,9.457015e-01,9.457866e-01,2.737709e-04,3.283702e-09,3.795992e+01,7.991103e+00,2.996881e+01,3.968061e+01,1.699999e+02
2.136270e+06,2.472535e+01,1.274700e+05,1.475347e+00,9.456963e-01,9.457866e-01,2.738037e-04,3.283702e-09,3.795890e+01,7.991103e+00,2.996779e+01,3.967971e+01,1.699960e+02
2.136280e+06,2.472546e+01,1.274800e+05,1.475463e+00,9.456911e-01,9.457867e-01,2.738365e-04,3.283702e-09,3.795788e+01,7.991103e+00,2.996677e+01,3.967880e+01,1.699920e+02
2.136290e+06,2.472558e+01,1.274900e+05,1.475579e+00,9.456859e-01,9.457867e-01,2.738694e-04,3.283702e-09,3.795686e+01,7.991103e+00,2.996575e+01,3.967790e+01,1.699880e+02
2.136300e+06,2.472569e+01,1.275000e+05,1.475694e+00,9.456807e-01,9.457867e-01,2.739022e-04,3.283702e-09,3.795584e+01,7.991103e+00,2.996473e+01,3.967699e+01,1.699840e+02
2.136310e+06,2.472581e+01,1.275100e+05,1.475810e+00,9.456755e-01,9.457868e-01,2.739350e-04,3.283702e-09,3.795482e+01,7.991103e+00,2.996371e+01,3.967609e+01,1.699801e+02
2.136320e+06,2.472593e+01,1.275200e+05,1.475926e+00,9.456703e-01,9.457868e-01,2.739679e-04,3.283702e-09,3.795380e+01,7.991103e+00,2.996269e+01,3.967518e+01,1.699761e+02
2.136330e+06,2.472604e+01,1.275300e+05,1.476042e+00,9.456651e-01,9.457868e-01,2.740007e-04,3.283702e-09,3.795278e+01,7.991103e+00,2.996167e+01,3.967428e+01,1.699721e+02
2.136340e+06,2.472616e+01,1.275400e+05,1.476157e+00,9.456599e-01,9.457868e-01,2.740336e-04,3.283701e-09,3.795175e+01,7.991103e+00,2.996065e+01,3.967337e+01,1.699681e+02
2.136350e+06,2.472627e+01,1.275500e+05,1.476273e+00,9.456547e-01,9.457869e-01,2.740664e-04,3.283701e-09,3.795073e+01,7.991103e+00,2.995963e+01,3.967247e+01,1.699642e+02
2.136360e+06,2.472639e+01,1.275600e+05,1.476389e+00,9.456495e-01,9.457869e-01,2.740992e-04,3.283701e-09,3.794971e+01,7.991103e+00,2.995861e+01,3.967156e+01,1.699602e+02
2.136370e+06,2.472650e+01,1.275700e+05,1.476505e+00,9.456443e-01,9.457869e-01,2.741321e-04,3.283701e-09,3.794869e+01,7.991103e+00,2.995759e+01,3.967066e+01,1.699562e+02
2.136380e+06,2.472662e+01,1.275800e+05,1.476620e+00,9.456391e-01,9.457870e-01,2.741649e-04,3.283701e-09,3.794767e+01,7.991103e+00,2.995657e+01,3.966975e+01,1.699522e+02
2.136390e+06,2.472674e+01,1.275900e+05,1.476736e+00,9.456339e-01,9.457870e-01,2.741977e-04,3.283701e-09,3.794665e+01,7.991103e+00,2.995555e+01,3.966885e+01,1.699482e+02
2.136400e+06,2.472685e+01,1.276000e+05,1.476852e+00,9.456287e-01,9.457870e-01,2.742306e-04,3.283701e-09,3.794563e+01,7.991103e+00,2.995453e+01,3.966794e+01,1.699443e+02
2.136410e+06,2.472697e+01,1.276100e+05,1.476968e+00,9.456235e-01,9.457871e-01,2.742634e-04,3.283701e-09,3.794461e+01,7.991103e+00,2.995351e+01,3.966704e+01,1.699403e+02
2.136420e+06,2.472708e+01,1.276200e+05,1.477083e+00,9.456183e-01,9.457871e-01,2.742963e-04,3.283701e-09,3.794359e+01,7.991103e+00,2.995249e+01,3.966613e+01,1.699363e+02
2.136430e+06,2.472720e+01,1.276300e+05,1.477199e+00,9.456131e-01,9.457871e-01,2.743291e-04,3.283700e-09,3.794257e+01,7.991103e+00,2.995147e+01,3.966523e+01,1.699323e+02
2.136440e+06,2.472731e+01,1.276400e+05,1.477315e+00,9.456079e-01,9.457872e-01,2.743619e-04,3.283700e-09,3.794155e+01,7.991103e+00,2.995045e+01,3.966432e+01,1.699284e+02
2.136450e+06,2.472743e+01,1.276500e+05,1.477431e+00,9.456027e-01,9.457872e-01,2.743948e-04,3.283700e-09,3.794053e+01,7.991103e+00,2.994943e+01,3.966342e+01,1.699244e+02
2.136460e+06,2.472755e+01,1.276600e+05,1.477546e+00,9.455975e-01,9.457872e-01,2.744276e-04,3.283700e-09,3.793951e+01,7.991103e+00,2.994841e+01,3.966251e+01,1.699204e+02
2.136470e+06,2.472766e+01,1.276700e+05,1.477662e+00,9.455923e-01,9.457872e-01,2.744604e-04,3.283700e-09,3.793849e+01,7.991103e+00,2.994739e+01,3.966161e+01,1.699164e+02
2.136480e+06,2.472778e+01,1.276800e+05,1.477778e+00,9.455871e-01,9.457873e-01,2.744933e-04,3.283700e-09,3.793747e+01,7.991103e+00,2.994637e+01,3.966070e+01,1.699124e+02
2.136490e+06,2.472789e+01,1.276900e+05,1.477894e+00,9.455819e-01,9.457873e-01,2.745261e-04,3.283700e-09,3.793645e+01,7.991103e+00,2.994535e+01,3.965980e+01,1.699085e+02
2.136500e+06,2.472801e+01,1.277000e+05,1.478009e+00,9.455767e-01,9.457873e-01,2.745590e-04,3.283700e-09,3.793543e+01,7.991103e+00,2.994433e+01,3.965889e+01,1.699045e+02
2.136510e+06,2.472812e+01,1.277100e+05,1.478125e+00,9.455715e-01,9.457874e-01,2.745918e-04,3.283700e-09,3.793441e+01,7.991103e+00,2.994330e+01,3.965799e+01,1.699005e+02
2.136520e+06,2.472824e+01,1.277200e+05,1.478241e+00,9.455731e-01,9.457874e-01,2.746246e-04,3.283699e-09,3.793495e+01,7.990879e+00,2.994407e+01,3.965852e+01,1.699000e+02
2.136530e+06,2.472836e+01,1.277300e+05,1.478356e+00,9.455757e-01,9.457874e-01,2.746575e-04,3.283699e-09,3.793572e+01,7.990621e+00,2.994510e+01,3.965927e+01,1.699000e+02
2.136540e+06,2.472847e+01,1.277400e+05,1.478472e+00,9.455784e-01,9.457875e-01,2.746903e-04,3.283699e-09,3.793650e+01,7.990364e+00,2.994613e+01,3.966001e+01,1.699000e+02
2.136550e+06,2.472859e+01,1.277500e+05,1.478588e+00,9.455810e-01,9.457875e-01,2.747231e-04,3.283699e-09,3.793727e+01,7.990106e+00,2.994716e+01,3.966075e+01,1.699000e+02
2.136560e+06,2.472870e+01,1.277600e+05,1.478704e+00,9.455836e-01,9.457875e-01,2.747560e-04,3.283699e-09,3.793804e+01,7.989848e+00,2.994819e+01,3.966150e+01,1.699000e+02
2.136570e+06,2.472882e+01,1.277700e+05,1.478819e+00,9.455862e-01,9.457876e-01,2.747888e-04,3.283699e-09,3.793882e+01,7.989590e+00,2.994922e+01,3.966224e+01,1.699000e+02
2.136580e+06,2.472894e+01,1.277800e+05,1.478935e+00,9.455889e-01,9.457876e-01,2.748216e-04,3.283699e-09,3.793959e+01,7.989333e+00,2.995026e+01,3.966299e+01,1.699000e+02
2.136590e+06,2.472905e+01,1.277900e+05,1.479051e+00,9.455915e-01,9.457876e-01,2.748545e-04,3.283699e-09,3.794036e+01,7.989075e+00,2.995129e+01,3.966373e+01,1.699000e+02
2.136600e+06,2.472917e+01,1.278000e+05,1.479167e+00,9.455941e-01,9.457877e-01,2.748873e-04,3.283699e-09,3.794114e+01,7.988817e+00,2.995232e+01,3.966448e+01,1.699000e+02
2.136610e+06,2.472928e+01,1.278100e+05,1.479282e+00,9.455967e-01,9.457877e-01,2.749202e-04,3.283699e-09,3.794191e+01,7.988559e+00,2.995335e+01,3.966522e+01,1.699000e+02
2.136620e+06,2.472940e+01,1.278200e+05,1.479398e+00,9.455994e-01,9.457877e-01,2.749530e-04,3.283698e-09,3.794268e+01,7.988302e+00,2.995438e+01,3.966597e+01,1.699000e+02
2.136630e+06,2.472951e+01,1.278300e+05,1.479514e+00,9.456020e-01,9.457877e-01,2.749858e-04,3.283698e-09,3.794345e+01,7.988044e+00,2.995541e+01,3.966671e+01,1.699000e+02
2.136640e+06,2.472963e+01,1.278400e+05,1.479630e+00,9.456046e-01,9.457878e-01,2.750187e-04,3.283698e-09,3.794423e+01,7.987786e+00,2.995644e+01,3.966746e+01,1.699000e+02
2.136650e+06,2.472975e+01,1.278500e+05,1.479745e+00,9.456072e-01,9.457878e-01,2.750515e-04,3.283698e-09,3.794500e+01,7.987528e+00,2.995747e+01,3.966820e+01,1.699000e+02
2.136660e+06,2.472986e+01,1.278600e+05,1.479861e+00,9.456099e-01,9.457878e-01,2.750843e-04,3.283698e-09,3.794577e+01,7.987271e+00,2.995850e+01,3.966895e+01,1.699000e+02
2.136670e+06,2.472998e+01,1.278700e+05,1.479977e+00,9.456125e-01,9.457879e-01,2.751172e-04,3.283698e-09,3.794655e+01,7.987013e+00,2.995954e+01,3.966969e+01,1.699000e+02
2.136680e+06,2.473009e+01,1.278800e+05,1.480093e+00,9.456151e-01,9.457879e-01,2.751500e-04,3.283698e-09,3.794732e+01,7.986755e+00,2.996057e+01,3.967043e+01,1.699000e+02
2.136690e+06,2.473021e+01,1.278900e+05,1.480208e+00,9.456177e-01,9.457879e-01,2.751829e-04,3.283698e-09,3.794809e+01,7.986497e+00,2.996160e+01,3.967118e+01,1.699000e+02
2.136700e+06,2.473032e+01,1.279000e+05,1.480324e+00,9.456204e-01,9.457880e-01,2.752157e-04,3.283698e-09,3.794887e+01,7.986239e+00,2.996263e+01,3.967192e+01,1.699000e+02
2.136710e+06,2.473044e+01,1.279100e+05,1.480440e+00,9.456230e-01,9.457880e-01,2.752485e-04,3.283697e-09,3.794964e+01,7.985982e+00,2.996366e+01,3.967267e+01,1.699000e+02
2.136720e+06,2.473056e+01,1.279200e+05,1.480556e+00,9.456256e-01,9.457880e-01,2.752814e-04,3.283697e-09,3.795041e+01,7.985724e+00,2.996469e+01,3.967341e+01,1.699000e+02
2.136730e+06,2.473067e+01,1.279300e+05,1.480671e+00,9.456283e-01,9.457881e-01,2.753142e-04,3.283697e-09,3.795119e+01,7.985466e+00,2.996572e+01,3.967416e+01,1.699000e+02
2.136740e+06,2.473079e+01,1.279400e+05,1.480787e+00,9.456309e-01,9.457881e-01,2.753470e-04,3.283697e-09,3.795196e+01,7.985208e+00,2.996675e+01,3.967490e+01,1.699000e+02
2.136750e+06,2.473090e+01,1.279500e+05,1.480903e+00,9.456335e-01,9.457881e-01,2.753799e-04,3.283697e-09,3.795273e+01,7.984951e+00,2.996778e+01,3.967565e+01,1.699000e+02
2.136760e+06,2.473102e+01,1.279600e+05,1.481019e+00,9.456361e-01,9.457882e-01,2.754127e-04,3.283697e-09,3.795351e+01,7.984693e+00,2.996881e+01,3.967639e+01,1.699000e+02
2.136770e+06,2.473113e+01,1.279700e+05,1.481134e+00,9.456524e-01,9.457882e-01,2.754455e-04,3.283697e-09,3.795436e+01,7.984690e+00,2.996967e+01,3.967675e+01,1.699039e+02
2.136780e+06,2.473125e+01,1.279800e+05,1.481250e+00,9.456689e-01,9.457882e-01,2.754784e-04,3.283697e-09,3.795521e+01,7.984690e+00,2.997052e+01,3.967710e+01,1.699079e+02
2.136790e+06,2.473137e+01,1.279900e+05,1.481366e+00,9.456854e-01,9.457882e-01,2.755112e-04,3.283697e-09,3.795607e+01,7.984690e+00,2.997138e+01,3.967745e+01,1.699119e+02
2.136800e+06,2.473148e+01,1.280000e+05,1.481481e+00,9.457019e-01,9.457883e-01,2.755441e-04,3.283696e-09,3.795692e+01,7.984690e+00,2.997223e+01,3.967780e+01,1.699159e+02
2.136810e+06,2.473160e+01,1.280100e+05,1.481597e+00,9.457183e-01,9.457883e-01,2.755769e-04,3.283696e-09,3.795777e+01,7.984690e+00,2.997308e+01,3.967815e+01,1.699199e+02
2.136820e+06,2.473171e+01,1.280200e+05,1.481713e+00,9.457348e-01,9.457883e-01,2.756097e-04,3.283696e-09,3.795863e+01,7.984690e+00,2.997394e+01,3.967850e+01,1.699239e+02
2.136830e+06,2.473183e+01,1.280300e+05,1.481829e+00,9.457513e-01,9.457884e-01,2.756426e-04,3.283696e-09,3.795948e+01,7.984690e+00,2.997479e+01,3.967885e+01,1.699279e+02
2.136840e+06,2.473194e+01,1.280400e+05,1.481944e+00,9.457678e-01,9.457884e-01,2.756754e-04,3.283696e-09,3.796033e+01,7.984690e+00,2.997564e+01,3.967920e+01,1.699319e+02
2.136850e+06,2.473206e+01,1.280500e+05,1.482060e+00,9.457842e-01,9.457884e-01,2.757082e-04,3.283696e-09,3.796119e+01,7.984690e+00,2.997650e+01,3.967955e+01,1.699359e+02
2.136860e+06,2.473218e+01,1.280600e+05,1.482176e+00,9.458007e-01,9.457885e-01,2.757411e-04,3.283696e-09,3.796204e+01,7.984690e+00,2.997735e+01,3.967990e+01,1.699399e+02
2.136870e+06,2.473229e+01,1.280700e+05,1.482292e+00,9.458172e-01,9.457885e-01,2.757739e-04,3.283696e-09,3.796289e+01,7.984690e+00,2.997820e+01,3.968025e+01,1.699439e+02
2.136880e+06,2.473241e+01,1.280800e+05,1.482407e+00,9.458337e-01,9.457885e-01,2.758068e-04,3.283696e-09,3.796375e+01,7.984690e+00,2.997906e+01,3.968060e+01,1.699478e+02
2.136890e+06,2.473252e+01,1.280900e+05,1.482523e+00,9.458502e-01,9.457886e-01,2.758396e-04,3.283696e-09,3.796460e+01,7.984690e+00,2.997991e+01,3.968095e+01,1.699518e+02
2.136900e+06,2.473264e+01,1.281000e+05,1.482639e+00,9.458666e-01,9.457886e-01,2.758724e-04,3.283695e-09,3.796545e+01,7.984690e+00,2.998076e+01,3.968130e+01,1.699558e+02
2.136910e+06,2.473275e+01,1.281100e+05,1.482755e+00,9.458831e-01,9.457886e-01,2.759053e-04,3.283695e-09,3.796631e+01,7.984690e+00,2.998162e+01,3.968165e+01,1.699598e+02
2.136920e+06,2.473287e+01,1.281200e+05,1.482870e+00,9.458996e-01,9.457886e-01,2.759381e-04,3.283695e-09,3.796716e+01,7.984690e+00,2.998247e+01,3.968200e+01,1.699638e+02
2.136930e+06,2.473299e+01,1.281300e+05,1.482986e+00,9.459161e-01,9.457887e-01,2.759709e-04,3.283695e-09,3.796801e+01,7.984690e+00,2.998332e+01,3.968235e+01,1.699678e+02
2.136940e+06,2.473310e+01,1.281400e+05,1.483102e+00,9.459325e-01,9.457887e-01,2.760038e-04,3.283695e-09,3.796887e+01,7.984690e+00,2.998418e+01,3.968270e+01,1.699718e+02
2.136950e+06,2.473322e+01,1.281500e+05,1.483218e+00,9.459490e-01,9.457887e-01,2.760366e-04,3.283695e-09,3.796972e+01,7.984690e+00,2.998503e+01,3.968305e+01,1.699758e+02
2.136960e+06,2.473333e+01,1.281600e+05,1.483333e+00,9.459655e-01,9.457888e-01,2.760695e-04,3.283695e-09,3.797057e+01,7.984690e+00,2.998588e+01,3.968340e+01,1.699798e+02
2.136970e+06,2.473345e+01,1.281700e+05,1.483449e+00,9.459820e-01,9.457888e-01,2.761023e-04,3.283695e-09,3.797142e+01,7.984690e+00,2.998674e+01,3.968375e+01,1.699838e+02
2.136980e+06,2.473356e+01,1.281800e+05,1.483565e+00,9.459984e-01,9.457888e-01,2.761351e-04,3.283695e-09,3.797228e+01,7.984690e+00,2.998759e+01,3.968410e+01,1.699878e+02
2.136990e+06,2.473368e+01,1.281900e+05,1.483681e+00,9.460149e-01,9.457889e-01,2.761680e-04,3.283694e-09,3.797313e+01,7.984690e+00,2.998844e+01,3.968444e+01,1.699917e+02
2.137000e+06,2.473380e+01,1.282000e+05,1.483796e+00,9.460314e-01,9.457889e-01,2.762008e-04,3.283694e-09,3.797398e+01,7.984690e+00,2.998929e+01,3.968479e+01,1.699957e+02
2.137010e+06,2.473391e+01,1.282100e+05,1.483912e+00,9.460479e-01,9.457889e-01,2.762336e-04,3.283694e-09,3.797484e+01,7.984690e+00,2.999015e+01,3.968514e+01,1.699997e+02
2.137020e+06,2.473403e+01,1.282200e+05,1.484028e+00,9.460409e-01,9.457890e-01,2.762665e-04,3.283694e-09,3.797386e+01,7.984690e+00,2.998917e+01,3.968434e+01,1.700037e+02
2.137030e+06,2.473414e+01,1.282300e+05,1.484144e+00,9.460321e-01,9.457890e-01,2.762993e-04,3.283694e-09,3.797274e+01,7.984690e+00,2.998805e+01,3.968345e+01,1.700078e+02
2.137040e+06,2.473426e+01,1.282400e+05,1.484259e+00,9.460234e-01,9.457890e-01,2.763321e-04,3.283694e-09,3.797162e+01,7.984690e+00,2.998693e+01,3.968257e+01,1.700118e+02
2.137050e+06,2.473438e+01,1.282500e+05,1.484375e+00,9.460147e-01,9.457891e-01,2.763650e-04,3.283694e-09,3.797051e+01,7.984690e+00,2.998582e+01,3.968168e+01,1.700158e+02
2.137060e+06,2.473449e+01,1.282600e+05,1.484491e+00,9.460059e-01,9.457891e-01,2.763978e-04,3.283694e-09,3.796939e+01,7.984690e+00,2.998470e+01,3.968079e+01,1.700198e+02
2.137070e+06,2.473461e+01,1.282700e+05,1.484606e+00,9.459972e-01,9.457891e-01,2.764307e-04,3.283694e-09,3.796827e+01,7.984690e+00,2.998358e+01,3.967990e+01,1.700238e+02
2.137080e+06,2.473472e+01,1.282800e+05,1.484722e+00,9.459884e-01,9.457891e-01,2.764635e-04,3.283693e-09,3.796715e+01,7.984690e+00,2.998247e+01,3.967901e+01,1.700279e+02
2.137090e+06,2.473484e+01,1.282900e+05,1.484838e+00,9.459797e-01,9.457892e-01,2.764963e-04,3.283693e-09,3.796604e+01,7.984690e+00,2.998135e+01,3.967813e+01,1.700319e+02
2.137100e+06,2.473495e+01,1.283000e+05,1.484954e+00,9.459710e-01,9.457892e-01,2.765292e-04,3.283693e-09,3.796492e+01,7.984690e+00,2.998023e+01,3.967724e+01,1.700359e+02
2.137110e+06,2.473507e+01,1.283100e+05,1.485069e+00,9.459622e-01,9.457892e-01,2.765620e-04,3.283693e-09,3.796380e+01,7.984690e+00,2.997911e+01,3.967635e+01,1.700399e+02
2.137120e+06,2.473519e+01,1.283200e+05,1.485185e+00,9.459535e-01,9.457893e-01,2.765948e-04,3.283693e-09,3.796269e+01,7.984690e+00,2.997800e+01,3.967546e+01,1.700439e+02
2.137130e+06,2.473530e+01,1.283300e+05,1.485301e+00,9.459447e-01,9.457893e-01,2.766277e-04,3.283693e-09,3.796157e+01,7.984690e+00,2.997688e+01,3.967458e+01,1.700479e+02
2.137140e+06,2.473542e+01,1.283400e+05,1.485417e+00,9.459360e-01,9.457893e-01,2.766605e-04,3.283693e-09,3.796045e+01,7.984690e+00,2.997576e+01,3.967369e+01,1.700520e+02
2.137150e+06,2.473553e+01,1.283500e+05,1.485532e+00,9.459273e-01,9.457894e-01,2.766934e-04,3.283693e-09,3.795934e+01,7.984690e+00,2.997465e+01,3.967280e+01,1.700560e+02
2.137160e+06,2.473565e+01,1.283600e+05,1.485648e+00,9.459185e-01,9.457894e-01,2.767262e-04,3.283693e-09,3.795822e+01,7.984690e+00,2.997353e+01,3.967191e+01,1.700600e+02
2.137170e+06,2.473576e+01,1.283700e+05,1.485764e+00,9.459098e-01,9.457894e-01,2.767590e-04,3.283692e-09,3.795710e+01,7.984690e+00,2.997241e+01,3.967102e+01,1.700640e+02
2.137180e+06,2.473588e+01,1.283800e+05,1.485880e+00,9.459010e-01,9.457895e-01,2.767919e-04,3.283692e-09,3.795599e+01,7.984690e+00,2.997130e+01,3.967013e+01,1.700680e+02
2.137190e+06,2.473600e+01,1.283900e+05,1.485995e+00,9.458923e-01,9.457895e-01,2.768247e-04,3.283692e-09,3.795487e+01,7.984690e+00,2.997018e+01,3.966925e+01,1.700721e+02
2.137200e+06,2.473611e+01,1.284000e+05,1.486111e+00,9.458836e-01,9.457895e-01,2.768575e-04,3.283692e-09,3.795375e+01,7.984690e+00,2.996906e+01,3.966836e+01,1.700761e+02
2.137210e+06,2.473623e+01,1.284100e+05,1.486227e+00,9.458748e-01,9.457895e-01,2.768904e-04,3.283692e-09,3.795263e+01,7.984690e+00,2.996794e+01,3.966747e+01,1.700801e+02
2.137220e+06,2.473634e+01,1.284200e+05,1.486343e+00,9.458661e-01,9.457896e-01,2.769232e-04,3.283692e-09,3.795152e+01,7.984690e+00,2.996683e+01,3.966658e+01,1.700841e+02
2.137230e+06,2.473646e+01,1.284300e+05,1.486458e+00,9.458573e-01,9.457896e-01,2.769560e-04,3.283692e-09,3.795040e+01,7.984690e+00,2.996571e+01,3.966569e+01,1.700881e+02
2.137240e+06,2.473657e+01,1.284400e+05,1.486574e+00,9.458486e-01,9.457896e-01,2.769889e-04,3.283692e-09,3.794928e+01,7.984690e+00,2.996459e+01,3.966481e+01,1.700922e+02
2.137250e+06,2.473669e+01,1.284500e+05,1.486690e+00,9.458399e-01,9.457897e-01,2.770217e-04,3.283692e-09,3.794817e+01,7.984690e+00,2.996348e+01,3.966392e+01,1.700962e+02
2.137260e+06,2.473681e+01,1.284600e+05,1.486806e+00,9.458312e-01,9.457897e-01,2.770546e-04,3.283692e-09,3.794707e+01,7.984690e+00,2.996238e+01,3.966305e+01,1.701000e+02
2.137270e+06,2.473692e+01,1.284700e+05,1.486921e+00,9.458234e-01,9.457897e-01,2.770874e-04,3.283691e-09,3.794630e+01,7.984690e+00,2.996161e+01,3.966250e+01,1.701000e+02
2.137280e+06,2.473704e+01,1.284800e+05,1.487037e+00,9.458156e-01,9.457898e-01,2.771202e-04,3.283691e-09,3.794554e+01,7.984690e+00,2.996085e+01,3.966195e+01,1.701000e+02
2.137290e+06,2.473715e+01,1.284900e+05,1.487153e+00,9.458079e-01,9.457898e-01,2.771531e-04,3.283691e-09,3.794477e+01,7.984690e+00,2.996008e+01,3.966140e+01,1.701000e+02
2.137300e+06,2.473727e+01,1.285000e+05,1.487269e+00,9.458001e-01,9.457898e-01,2.771859e-04,3.283691e-09,3.794401e+01,7.984690e+00,2.995932e+01,3.966085e+01,1.701000e+02
2.137310e+06,2.473738e+01,1.285100e+05,1.487384e+00,9.457923e-01,9.457899e-01,2.772187e-04,3.283691e-09,3.794324e+01,7.984690e+00,2.995855e+01,3.966030e+01,1.701000e+02
2.137320e+06,2.473750e+01,1.285200e+05,1.487500e+00,9.457845e-01,9.457899e-01,2.772516e-04,3.283691e-09,3.794247e+01,7.984690e+00,2.995779e+01,3.965975e+01,1.701000e+02
2.137330e+06,2.473762e+01,1.285300e+05,1.487616e+00,9.457768e-01,9.457899e-01,2.772844e-04,3.283691e-09,3.794171e+01,7.984690e+00,2.995702e+01,3.965920e+01,1.701000e+02
2.137340e+06,2.473773e+01,1.285400e+05,1.487731e+00,9.457690e-01,9.457900e-01,2.773173e-04,3.283691e-09,3.794094e+01,7.984690e+00,2.995625e+01,3.965865e+01,1.701000e+02
2.137350e+06,2.473785e+01,1.285500e+05,1.487847e+00,9.457612e-01,9.457900e-01,2.773501e-04,3.283691e-09,3.794018e+01,7.984690e+00,2.995549e+01,3.965811e+01,1.701000e+02
2.137360e+06,2.473796e+01,1.285600e+05,1.487963e+00,9.457535e-01,9.457900e-01,2.773829e-04,3.283690e-09,3.793941e+01,7.984690e+00,2.995472e+01,3.965756e+01,1.701000e+02
2.137370e+06,2.473808e+01,1.285700e+05,1.488079e+00,9.457457e-01,9.457900e-01,2.774158e-04,3.283690e-09,3.793865e+01,7.984690e+00,2.995396e+01,3.965701e+01,1.701000e+02
2.137380e+06,2.473819e+01,1.285800e+05,1.488194e+00,9.457379e-01,9.457901e-01,2.774486e-04,3.283690e-09,3.793788e+01,7.984690e+00,2.995319e+01,3.965646e+01,1.701000e+02
2.137390e+06,2.473831e+01,1.285900e+05,1.488310e+00,9.457302e-01,9.457901e-01,2.774814e-04,3.283690e-09,3.793712e+01,7.984690e+00,2.995243e+01,3.965591e+01,1.701000e+02
2.137400e+06,2.473843e+01,1.286000e+05,1.488426e+00,9.457224e-01,9.457901e-01,2.775143e-04,3.283690e-09,3.793635e+01,7.984690e+00,2.995166e+01,3.965536e+01,1.701000e+02
2.137410e+06,2.473854e+01,1.286100e+05,1.488542e+00,9.457146e-01,9.457902e-01,2.775471e-04,3.283690e-09,3.793559e+01,7.984690e+00,2.995090e+01,3.965481e+01,1.701000e+02
2.137420e+06,2.473866e+01,1.286200e+05,1.488657e+00,9.457068e-01,9.457902e-01,2.775799e-04,3.283690e-09,3.793482e+01,7.984690e+00,2.995013e+01,3.965426e+01,1.701000e+02
2.137430e+06,2.473877e+01,1.286300e+05,1.488773e+00,9.456991e-01,9.457902e-01,2.776128e-04,3.283690e-09,3.793406e+01,7.984690e+00,2.994937e+01,3.965371e+01,1.701000e+02
2.137440e+06,2.473889e+01,1.286400e+05,1.488889e+00,9.456913e-01,9.457903e-01,2.776456e-04,3.283690e-09,3.793329e+01,7.984690e+00,2.994860e+01,3.965317e+01,1.701000e+02
2.137450e+06,2.473900e+01,1.286500e+05,1.489005e+00,9.456835e-01,9.457903e-01,2.776785e-04,3.283689e-09,3.793253e+01,7.984690e+00,2.994784e+01,3.965262e+01,1.701000e+02
2.137460e+06,2.473912e+01,1.286600e+05,1.489120e+00,9.456758e-01,9.457903e-01,2.777113e-04,3.283689e-09,3.793176e+01,7.984690e+00,2.994707e+01,3.965207e+01,1.701000e+02
2.137470e+06,2.473924e+01,1.286700e+05,1.489236e+00,9.456680e-01,9.457904e-01,2.777441e-04,3.283689e-09,3.793100e+01,7.984690e+00,2.994631e+01,3.965152e+01,1.701000e+02
2.137480e+06,2.473935e+01,1.286800e+05,1.489352e+00,9.456602e-01,9.457904e-01,2.777770e-04,3.283689e-09,3.793023e+01,7.984690e+00,2.994554e+01,3.965097e+01,1.701000e+02
2.137490e+06,2.473947e+01,1.286900e+05,1.489468e+00,9.456524e-01,9.457904e-01,2.778098e-04,3.283689e-09,3.792946e+01,7.984690e+00,2.994478e+01,3.965042e+01,1.701000e+02
2.137500e+06,2.473958e+01,1.287000e+05,1.489583e+00,9.456447e-01,9.457904e-01,2.778426e-04,3.283689e-09,3.792870e+01,7.984690e+00,2.994401e+01,3.964987e+01,1.701000e+02
2.137510e+06,2.473970e+01,1.287100e+05,1.489699e+00,9.456369e-01,9.457905e-01,2.778755e-04,3.283689e-09,3.792793e+01,7.984690e+00,2.994324e+01,3.964932e+01,1.701000e+02
2.137520e+06,2.473981e+01,1.287200e+05,1.489815e+00,9.456409e-01,9.457905e-01,2.779083e-04,3.283689e-09,3.792856e+01,7.984690e+00,2.994387e+01,3.964985e+01,1.700964e+02
2.137530e+06,2.473993e+01,1.287300e+05,1.489931e+00,9.456461e-01,9.457905e-01,2.779412e-04,3.283689e-09,3.792933e+01,7.984690e+00,2.994464e+01,3.965049e+01,1.700924e+02
2.137540e+06,2.474005e+01,1.287400e+05,1.490046e+00,9.456513e-01,9.457906e-01,2.779740e-04,3.283688e-09,3.793010e+01,7.984690e+00,2.994541e+01,3.965113e+01,1.700884e+02
2.137550e+06,2.474016e+01,1.287500e+05,1.490162e+00,9.456565e-01,9.457906e-01,2.780068e-04,3.283688e-09,3.793087e+01,7.984690e+00,2.994618e+01,3.965177e+01,1.700844e+02
2.137560e+06,2.474028e+01,1.287600e+05,1.490278e+00,9.456617e-01,9.457906e-01,2.780397e-04,3.283688e-09,3.793164e+01,7.984690e+00,2.994695e+01,3.965241e+01,1.700804e+02
2.137570e+06,2.474039e+01,1.287700e+05,1.490394e+00,9.456669e-01,9.457907e-01,2.780725e-04,3.283688e-09,3.793241e+01,7.984690e+00,2.994772e+01,3.965305e+01,1.700763e+02
2.137580e+06,2.474051e+01,1.287800e+05,1.490509e+00,9.456721e-01,9.457907e-01,2.781053e-04,3.283688e-09,3.793318e+01,7.984690e+00,2.994849e+01,3.965369e+01,1.700723e+02
2.137590e+06,2.474063e+01,1.287900e+05,1.490625e+00,9.456773e-01,9.457907e-01,2.781382e-04,3.283688e-09,3.793395e+01,7.984690e+00,2.994926e+01,3.965433e+01,1.700683e+02
2.137600e+06,2.474074e+01,1.288000e+05,1.490741e+00,9.456825e-01,9.457908e-01,2.781710e-04,3.283688e-09,3.793472e+01,7.984690e+00,2.995003e+01,3.965497e+01,1.700643e+02
2.137610e+06,2.474086e+01,1.288100e+05,1.490856e+00,9.456877e-01,9.457908e-01,2.782039e-04,3.283688e-09,3.793550e+01,7.984690e+00,2.995081e+01,3.965561e+01,1.700603e+02
2.137620e+06,2.474097e+01,1.288200e+05,1.490972e+00,9.456929e-01,9.457908e-01,2.782367e-04,3.283688e-09,3.793627e+01,7.984690e+00,2.995158e+01,3.965626e+01,1.700563e+02
2.137630e+06,2.474109e+01,1.288300e+05,1.491088e+00,9.456982e-01,9.457909e-01,2.782695e-04,3.283688e-09,3.793704e+01,7.984690e+00,2.995235e+01,3.965690e+01,1.700523e+02
2.137640e+06,2.474120e+01,1.288400e+05,1.491204e+00,9.457034e-01,9.457909e-01,2.783024e-04,3.283687e-09,3.793781e+01,7.984690e+00,2.995312e+01,3.965754e+01,1.700483e+02
2.137650e+06,2.474132e+01,1.288500e+05,1.491319e+00,9.457086e-01,9.457909e-01,2.783352e-04,3.283687e-09,3.793858e+01,7.984690e+00,2.995389e+01,3.965818e+01,1.700443e+02
2.137660e+06,2.474144e+01,1.288600e+05,1.491435e+00,9.457138e-01,9.457909e-01,2.783680e-04,3.283687e-09,3.793935e+01,7.984690e+00,2.995466e+01,3.965882e+01,1.700403e+02
2.137670e+06,2.474155e+01,1.288700e+05,1.491551e+00,9.457190e-01,9.457910e-01,2.784009e-04,3.283687e-09,3.794012e+01,7.984690e+00,2.995543e+01,3.965946e+01,1.700363e+02
2.137680e+06,2.474167e+01,1.288800e+05,1.491667e+00,9.457242e-01,9.457910e-01,2.784337e-04,3.283687e-09,3.794089e+01,7.984690e+00,2.995620e+01,3.966010e+01,1.700323e+02
2.137690e+06,2.474178e+01,1.288900e+05,1.491782e+00,9.457294e-01,9.457910e-01,2.784665e-04,3.283687e-09,3.794166e+01,7.984690e+00,2.995697e+01,3.966074e+01,1.700283e+02
2.137700e+06,2.474190e+01,1.289000e+05,1.491898e+00,9.457346e-01,9.457911e-01,2.784994e-04,3.283687e-09,3.794243e+01,7.984690e+00,2.995774e+01,3.966138e+01,1.700243e+02
2.137710e+06,2.474201e+01,1.289100e+05,1.492014e+00,9.457398e-01,9.457911e-01,2.785322e-04,3.283687e-09,3.794320e+01,7.984690e+00,2.995851e+01,3.966202e+01,1.700203e+02
2.137720e+06,2.474213e+01,1.289200e+05,1.492130e+00,9.457450e-01,9.457911e-01,2.785651e-04,3.283687e-09,3.794397e+01,7.984690e+00,2.995928e+01,3.966266e+01,1.700163e+02
2.137730e+06,2.474225e+01,1.289300e+05,1.492245e+00,9.457502e-01,9.457912e-01,2.785979e-04,3.283686e-09,3.794474e+01,7.984690e+00,2.996005e+01,3.966330e+01,1.700123e+02
2.137740e+06,2.474236e+01,1.289400e+05,1.492361e+00,9.457554e-01,9.457912e-01,2.786307e-04,3.283686e-09,3.794551e+01,7.984690e+00,2.996082e+01,3.966394e+01,1.700083e+02
2.137750e+06,2.474248e+01,1.289500e+05,1.492477e+00,9.457606e-01,9.457912e-01,2.786636e-04,3.283686e-09,3.794628e+01,7.984690e+00,2.996159e+01,3.966458e+01,1.700043e+02
2.137760e+06,2.474259e+01,1.289600e+05,1.492593e+00,9.457658e-01,9.457913e-01,2.786964e-04,3.283686e-09,3.794705e+01,7.984690e+00,2.996236e+01,3.966522e+01,1.700003e+02
2.137770e+06,2.474271e+01,1.289700e+05,1.492708e+00,9.457840e-01,9.457913e-01,2.787292e-04,3.283686e-09,3.794838e+01,7.984690e+00,2.996369e+01,3.966601e+01,1.700037e+02
2.137780e+06,2.474282e+01,1.289800e+05,1.492824e+00,9.458031e-01,9.457913e-01,2.787621e-04,3.283686e-09,3.794975e+01,7.984690e+00,2.996506e+01,3.966682e+01,1.700077e+02
2.137790e+06,2.474294e+01,1.289900e+05,1.492940e+00,9.458222e-01,9.457913e-01,2.787949e-04,3.283686e-09,3.795111e+01,7.984690e+00,2.996642e+01,3.966762e+01,1.700117e+02
2.137800e+06,2.474306e+01,1.290000e+05,1.493056e+00,9.458413e-01,9.457914e-01,2.788278e-04,3.283686e-09,3.795248e+01,7.984690e+00,2.996779e+01,3.966843e+01,1.700157e+02
2.137810e+06,2.474317e+01,1.290100e+05,1.493171e+00,9.458604e-01,9.457914e-01,2.788606e-04,3.283686e-09,3.795384e+01,7.984690e+00,2.996915e+01,3.966923e+01,1.700197e+02
2.137820e+06,2.474329e+01,1.290200e+05,1.493287e+00,9.458795e-01,9.457914e-01,2.788934e-04,3.283685e-09,3.795521e+01,7.984690e+00,2.997052e+01,3.967003e+01,1.700237e+02
2.137830e+06,2.474340e+01,1.290300e+05,1.493403e+00,9.458986e-01,9.457915e-01,2.789263e-04,3.283685e-09,3.795657e+01,7.984690e+00,2.997188e+01,3.967084e+01,1.700277e+02
2.137840e+06,2.474352e+01,1.290400e+05,1.493519e+00,9.459177e-01,9.457915e-01,2.789591e-04,3.283685e-09,3.795794e+01,7.984690e+00,2.997325e+01,3.967164e+01,1.700317e+02
2.137850e+06,2.474363e+01,1.290500e+05,1.493634e+00,9.459368e-01,9.457915e-01,2.789919e-04,3.283685e-09,3.795930e+01,7.984690e+00,2.997461e+01,3.967245e+01,1.700357e+02
2.137860e+06,2.474375e+01,1.290600e+05,1.493750e+00,9.459559e-01,9.457916e-01,2.790248e-04,3.283685e-09,3.796067e+01,7.984690e+00,2.997598e+01,3.967325e+01,1.700397e+02
2.137870e+06,2.474387e+01,1.290700e+05,1.493866e+00,9.459749e-01,9.457916e-01,2.790576e-04,3.283685e-09,3.796203e+01,7.984690e+00,2.997734e+01,3.967405e+01,1.700436e+02
2.137880e+06,2.474398e+01,1.290800e+05,1.493981e+00,9.459940e-01,9.457916e-01,2.790904e-04,3.283685e-09,3.796340e+01,7.984690e+00,2.997871e+01,3.967486e+01,1.700476e+02
2.137890e+06,2.474410e+01,1.290900e+05,1.494097e+00,9.460131e-01,9.457917e-01,2.791233e-04,3.283685e-09,3.796476e+01,7.984690e+00,2.998007e+01,3.967566e+01,1.700516e+02
2.137900e+06,2.474421e+01,1.291000e+05,1.494213e+00,9.460322e-01,9.457917e-01,2.791561e-04,3.283685e-09,3.796613e+01,7.984690e+00,2.998144e+01,3.967646e+01,1.700556e+02
2.137910e+06,2.474433e+01,1.291100e+05,1.494329e+00,9.460513e-01,9.457917e-01,2.791890e-04,3.283685e-09,3.796749e+01,7.984690e+00,2.998280e+01,3.967727e+01,1.700596e+02
2.137920e+06,2.474444e+01,1.291200e+05,1.494444e+00,9.460704e-01,9.457918e-01,2.792218e-04,3.283684e-09,3.796886e+01,7.984690e+00,2.998417e+01,3.967807e+01,1.700636e+02
2.137930e+06,2.474456e+01,1.291300e+05,1.494560e+00,9.460895e-01,9.457918e-01,2.792546e-04,3.283684e-09,3.797022e+01,7.984690e+00,2.998554e+01,3.967887e+01,1.700676e+02
2.137940e+06,2.474468e+01,1.291400e+05,1.494676e+00,9.461086e-01,9.457918e-01,2.792875e-04,3.283684e-09,3.797159e+01,7.984690e+00,2.998690e+01,3.967968e+01,1.700716e+02
2.137950e+06,2.474479e+01,1.291500e+05,1.494792e+00,9.461277e-01,9.457918e-01,2.793203e-04,3.283684e-09,3.797296e+01,7.984690e+00,2.998827e+01,3.968048e+01,1.700756e+02
2.137960e+06,2.474491e+01,1.291600e+05,1.494907e+00,9.461468e-01,9.457919e-01,2.793531e-04,3.283684e-09,3.797432e+01,7.984690e+00,2.998963e+01,3.968128e+01,1.700796e+02
2.137970e+06,2.474502e+01,1.291700e+05,1.495023e+00,9.461659e-01,9.457919e-01,2.793860e-04,3.283684e-09,3.797569e+01,7.984690e+00,2.999100e+01,3.968209e+01,1.700836e+02
2.137980e+06,2.474514e+01,1.291800e+05,1.495139e+00,9.461849e-01,9.457919e-01,2.794188e-04,3.283684e-09,3.797705e+01,7.984690e+00,2.999236e+01,3.968289e+01,1.700875e+02
2.137990e+06,2.474525e+01,1.291900e+05,1.495255e+00,9.462040e-01,9.457920e-01,2.794517e-04,3.283684e-09,3.797842e+01,7.984690e+00,2.999373e+01,3.968369e+01,1.700915e+02
2.138000e+06,2.474537e+01,1.292000e+05,1.495370e+00,9.462231e-01,9.457920e-01,2.794845e-04,3.283684e-09,3.797978e+01,7.984690e+00,2.999509e+01,3.968450e+01,1.700955e+02
2.138010e+06,2.474549e+01,1.292100e+05,1.495486e+00,9.462422e-01,9.457920e-01,2.795173e-04,3.283683e-09,3.798115e+01,7.984690e+00,2.999646e+01,3.968530e+01,1.700995e+02
2.138020e+06,2.474560e+01,1.292200e+05,1.495602e+00,9.462376e-01,9.457921e-01,2.795502e-04,3.283683e-09,3.798131e+01,7.984690e+00,2.999662e+01,3.968563e+01,1.701070e+02
2.138030e+06,2.474572e+01,1.292300e+05,1.495718e+00,9.462298e-01,9.457921e-01,2.795830e-04,3.283683e-09,3.798131e+01,7.984690e+00,2.999662e+01,3.968589e+01,1.701151e+02
2.138040e+06,2.474583e+01,1.292400e+05,1.495833e+00,9.462220e-01,9.457921e-01,2.796158e-04,3.283683e-09,3.798131e+01,7.984690e+00,2.999662e+01,3.968615e+01,1.701231e+02
2.138050e+06,2.474595e+01,1.292500e+05,1.495949e+00,9.462141e-01,9.457922e-01,2.796487e-04,3.283683e-09,3.798131e+01,7.984690e+00,2.999662e+01,3.968642e+01,1.701311e+02
2.138060e+06,2.474606e+01,1.292600e+05,1.496065e+00,9.462063e-01,9.457922e-01,2.796815e-04,3.283683e-09,3.798131e+01,7.984690e+00,2.999662e+01,3.968668e+01,1.701391e+02
2.138070e+06,2.474618e+01,1.292700e+05,1.496181e+00,9.461985e-01,9.457922e-01,2.797143e-04,3.283683e-09,3.798131e+01,7.984690e+00,2.999662e+01,3.968694e+01,1.701471e+02
2.138080e+06,2.474630e+01,1.292800e+05,1.496296e+00,9.461906e-01,9.457922e-01,2.797472e-04,3.283683e-09,3.798131e+01,7.984690e+00,2.999662e+01,3.968720e+01,1.701551e+02
2.138090e+06,2.474641e+01,1.292900e+05,1.496412e+00,9.461828e-01,9.457923e-01,2.797800e-04,3.283683e-09,3.798131e+01,7.984690e+00,2.999662e+01,3.968746e+01,1.701631e+02
2.138100e+06,2.474653e+01,1.293000e+05,1.496528e+00,9.461750e-01,9.457923e-01,2.798129e-04,3.283682e-09,3.798131e+01,7.984690e+00,2.999662e+01,3.968773e+01,1.701711e+02
2.138110e+06,2.474664e+01,1.293100e+05,1.496644e+00,9.461672e-01,9.457923e-01,2.798457e-04,3.283682e-09,3.798131e+01,7.984690e+00,2.999662e+01,3.968799e+01,1.701791e+02
2.138120e+06,2.474676e+01,1.293200e+05,1.496759e+00,9.461593e-01,9.457924e-01,2.798785e-04,3.283682e-09,3.798131e+01,7.984690e+00,2.999662e+01,3.968825e+01,1.701871e+02
2.138130e+06,2.474687e+01,1.293300e+05,1.496875e+00,9.461515e-01,9.457924e-01,2.799114e-04,3.283682e-09,3.798131e+01,7.984690e+00,2.999662e+01,3.968851e+01,1.701952e+02
2.138140e+06,2.474699e+01,1.293400e+05,1.496991e+00,9.461437e-01,9.457924e-01,2.799442e-04,3.283682e-09,3.798131e+01,7.984690e+00,2.999662e+01,3.968878e+01,1.702032e+02
2.138150e+06,2.474711e+01,1.293500e+05,1.497106e+00,9.461358e-01,9.457925e-01,2.799770e-04,3.283682e-09,3.798131e+01,7.984690e+00,2.999662e+01,3.968904e+01,1.702112e+02
2.138160e+06,2.474722e+01,1.293600e+05,1.497222e+00,9.461280e-01,9.457925e-01,2.800099e-04,3.283682e-09,3.798131e+01,7.984690e+00,2.999662e+01,3.968930e+01,1.702192e+02
2.138170e+06,2.474734e+01,1.293700e+05,1.497338e+00,9.461202e-01,9.457925e-01,2.800427e-04,3.283682e-09,3.798131e+01,7.984690e+00,2.999662e+01,3.968956e+01,1.702272e+02
2.138180e+06,2.474745e+01,1.293800e+05,1.497454e+00,9.461123e-01,9.457926e-01,2.800756e-04,3.283682e-09,3.798131e+01,7.984690e+00,2.999662e+01,3.968983e+01,1.702352e+02
2.138190e+06,2.474757e+01,1.293900e+05,1.497569e+00,9.461045e-01,9.457926e-01,2.801084e-04,3.283681e-09,3.798131e+01,7.984690e+00,2.999662e+01,3.969009e+01,1.702432e+02
2.138200e+06,2.474769e+01,1.294000e+05,1.497685e+00,9.460967e-01,9.457926e-01,2.801412e-04,3.283681e-09,3.798131e+01,7.984690e+00,2.999662e+01,3.969035e+01,1.702512e+02
2.138210e+06,2.474780e+01,1.294100e+05,1.497801e+00,9.460889e-01,9.457927e-01,2.801741e-04,3.283681e-09,3.798131e+01,7.984690e+00,2.999662e+01,3.969061e+01,1.702592e+02
2.138220e+06,2.474792e+01,1.294200e+05,1.497917e+00,9.460810e-01,9.457927e-01,2.802069e-04,3.283681e-09,3.798131e+01,7.984690e+00,2.999662e+01,3.969088e+01,1.702672e+02
2.138230e+06,2.474803e+01,1.294300e+05,1.498032e+00,9.460732e-01,9.457927e-01,2.802397e-04,3.283681e-09,3.798131e+01,7.984690e+00,2.999662e+01,3.969114e+01,1.702753e+02
2.138240e+06,2.474815e+01,1.294400e+05,1.498148e+00,9.460654e-01,9.457927e-01,2.802726e-04,3.283681e-09,3.798131e+01,7.984690e+00,2.999662e+01,3.969140e+01,1.702833e+02
2.138250e+06,2.474826e+01,1.294500e+05,1.498264e+00,9.460575e-01,9.457928e-01,2.803054e-04,3.283681e-09,3.798131e+01,7.984690e+00,2.999662e+01,3.969166e+01,1.702913e+02
2.138260e+06,2.474838e+01,1.294600e+05,1.498380e+00,9.460497e-01,9.457928e-01,2.803382e-04,3.283681e-09,3.798131e+01,7.984690e+00,2.999662e+01,3.969192e+01,1.702993e+02
2.138270e+06,2.474850e+01,1.294700e+05,1.498495e+00,9.460442e-01,9.457928e-01,2.803711e-04,3.283681e-09,3.798053e+01,7.984690e+00,2.999584e+01,3.969128e+01,1.703000e+02
2.138280e+06,2.474861e+01,1.294800e+05,1.498611e+00,9.460390e-01,9.457929e-01,2.804039e-04,3.283681e-09,3.797967e+01,7.984690e+00,2.999498e+01,3.969055e+01,1.703000e+02
2.138290e+06,2.474873e+01,1.294900e+05,1.498727e+00,9.460338e-01,9.457929e-01,2.804368e-04,3.283680e-09,3.797882e+01,7.984690e+00,2.999413e+01,3.968983e+01,1.703000e+02
2.138300e+06,2.474884e+01,1.295000e+05,1.498843e+00,9.460285e-01,9.457929e-01,2.804696e-04,3.283680e-09,3.797796e+01,7.984690e+00,2.999327e+01,3.968910e+01,1.703000e+02
2.138310e+06,2.474896e+01,1.295100e+05,1.498958e+00,9.460233e-01,9.457930e-01,2.805024e-04,3.283680e-09,3.797711e+01,7.984690e+00,2.999242e+01,3.968837e+01,1.703000e+02
2.138320e+06,2.474907e+01,1.295200e+05,1.499074e+00,9.460181e-01,9.457930e-01,2.805353e-04,3.283680e-09,3.797625e+01,7.984690e+00,2.999156e+01,3.968764e+01,1.703000e+02
2.138330e+06,2.474919e+01,1.295300e+05,1.499190e+00,9.460128e-01,9.457930e-01,2.805681e-04,3.283680e-09,3.797539e+01,7.984690e+00,2.999070e+01,3.968691e+01,1.703000e+02
2.138340e+06,2.474931e+01,1.295400e+05,1.499306e+00,9.460076e-01,9.457931e-01,2.806009e-04,3.283680e-09,3.797454e+01,7.984690e+00,2.998985e+01,3.968618e+01,1.703000e+02
2.138350e+06,2.474942e+01,1.295500e+05,1.499421e+00,9.460023e-01,9.457931e-01,2.806338e-04,3.283680e-09,3.797368e+01,7.984690e+00,2.998899e+01,3.968545e+01,1.703000e+02
2.138360e+06,2.474954e+01,1.295600e+05,1.499537e+00,9.459971e-01,9.457931e-01,2.806666e-04,3.283680e-09,3.797282e+01,7.984690e+00,2.998814e+01,3.968472e+01,1.703000e+02
2.138370e+06,2.474965e+01,1.295700e+05,1.499653e+00,9.459919e-01,9.457932e-01,2.806994e-04,3.283680e-09,3.797197e+01,7.984690e+00,2.998728e+01,3.968399e+01,1.703000e+02
