Repository: brandonlampe/CS_Data

# Repository for Crushed Salt Data
**Grant No: 456417**

This is a work in progress!

## Repository Content

### Directory Names
A uniform namining structure still in progress, but in general directories are named according to the following:
 - Names contain no spaces, a single underscore "_" will be used as a file name seperator.
 - Files are for the Crushed Salt Project (CSP); therefore, the first three charaters of each file are "CSP".
 - Folders are organized by which frame the test was performed on i.e., A2 or A3.
 - The fifth and sixth charaters of each file name will therefore be "A" followed by the frame number.

File: UNM_WP_HY_175_09/STAGE18/CREEP_FIT/175_09_STAGE18_CREEP_OUT.csv (part 77 of 101)
Analysis by Brandon Lampe, performed on: 2016/07/12 20:52:28
Experimental results below begin at: 2016/05/01 15:26:02
Duration (sec),Duration (day),Elapsed Time (sec),Elapsed Time (day),Interpolated Fractional Density,Fit to Fractional Density,Fit to Volume Strain,Fit to Volume Strain Rate (1/sec),Confining Pressure (MPa),Pore Pressure (MPa),Terzaghi Pressure (MPa),Solid Pressure (MPa),Temperature (C))
2.187940e+06,2.532338e+01,1.791400e+05,2.073380e+00,9.460398e-01,9.459471e-01,4.434582e-04,3.283145e-09,3.797033e+01,7.997448e+00,2.997288e+01,3.967992e+01,1.704287e+02
2.187950e+06,2.532350e+01,1.791500e+05,2.073495e+00,9.460320e-01,9.459471e-01,4.434910e-04,3.283145e-09,3.797007e+01,7.997448e+00,2.997262e+01,3.967991e+01,1.704247e+02
2.187960e+06,2.532361e+01,1.791600e+05,2.073611e+00,9.460241e-01,9.459472e-01,4.435239e-04,3.283145e-09,3.796981e+01,7.997448e+00,2.997236e+01,3.967990e+01,1.704207e+02
2.187970e+06,2.532373e+01,1.791700e+05,2.073727e+00,9.460163e-01,9.459472e-01,4.435567e-04,3.283145e-09,3.796956e+01,7.997448e+00,2.997211e+01,3.967989e+01,1.704167e+02
2.187980e+06,2.532384e+01,1.791800e+05,2.073843e+00,9.460085e-01,9.459472e-01,4.435895e-04,3.283145e-09,3.796930e+01,7.997448e+00,2.997185e+01,3.967988e+01,1.704127e+02
2.187990e+06,2.532396e+01,1.791900e+05,2.073958e+00,9.460006e-01,9.459473e-01,4.436224e-04,3.283145e-09,3.796904e+01,7.997448e+00,2.997159e+01,3.967987e+01,1.704087e+02
2.188000e+06,2.532407e+01,1.792000e+05,2.074074e+00,9.459928e-01,9.459473e-01,4.436552e-04,3.283144e-09,3.796878e+01,7.997448e+00,2.997134e+01,3.967986e+01,1.704047e+02
2.188010e+06,2.532419e+01,1.792100e+05,2.074190e+00,9.459850e-01,9.459473e-01,4.436880e-04,3.283144e-09,3.796853e+01,7.997448e+00,2.997108e+01,3.967985e+01,1.704007e+02
2.188020e+06,2.532431e+01,1.792200e+05,2.074306e+00,9.459858e-01,9.459473e-01,4.437209e-04,3.283144e-09,3.796799e+01,7.997448e+00,2.997054e+01,3.967925e+01,1.704033e+02
2.188030e+06,2.532442e+01,1.792300e+05,2.074421e+00,9.459884e-01,9.459474e-01,4.437537e-04,3.283144e-09,3.796738e+01,7.997448e+00,2.996994e+01,3.967853e+01,1.704073e+02
2.188040e+06,2.532454e+01,1.792400e+05,2.074537e+00,9.459910e-01,9.459474e-01,4.437865e-04,3.283144e-09,3.796678e+01,7.997448e+00,2.996934e+01,3.967781e+01,1.704114e+02
2.188050e+06,2.532465e+01,1.792500e+05,2.074653e+00,9.459937e-01,9.459474e-01,4.438193e-04,3.283144e-09,3.796618e+01,7.997448e+00,2.996873e+01,3.967708e+01,1.704154e+02
2.188060e+06,2.532477e+01,1.792600e+05,2.074769e+00,9.459963e-01,9.459475e-01,4.438522e-04,3.283144e-09,3.796558e+01,7.997448e+00,2.996813e+01,3.967636e+01,1.704194e+02
2.188070e+06,2.532488e+01,1.792700e+05,2.074884e+00,9.459989e-01,9.459475e-01,4.438850e-04,3.283144e-09,3.796498e+01,7.997448e+00,2.996753e+01,3.967563e+01,1.704234e+02
2.188080e+06,2.532500e+01,1.792800e+05,2.075000e+00,9.460016e-01,9.459475e-01,4.439178e-04,3.283144e-09,3.796438e+01,7.997448e+00,2.996693e+01,3.967491e+01,1.704274e+02
2.188090e+06,2.532512e+01,1.792900e+05,2.075116e+00,9.460042e-01,9.459476e-01,4.439507e-04,3.283144e-09,3.796378e+01,7.997448e+00,2.996633e+01,3.967419e+01,1.704314e+02
2.188100e+06,2.532523e+01,1.793000e+05,2.075231e+00,9.460068e-01,9.459476e-01,4.439835e-04,3.283143e-09,3.796317e+01,7.997448e+00,2.996573e+01,3.967346e+01,1.704355e+02
2.188110e+06,2.532535e+01,1.793100e+05,2.075347e+00,9.460094e-01,9.459476e-01,4.440163e-04,3.283143e-09,3.796257e+01,7.997448e+00,2.996513e+01,3.967274e+01,1.704395e+02
2.188120e+06,2.532546e+01,1.793200e+05,2.075463e+00,9.460121e-01,9.459477e-01,4.440492e-04,3.283143e-09,3.796197e+01,7.997448e+00,2.996452e+01,3.967202e+01,1.704435e+02
2.188130e+06,2.532558e+01,1.793300e+05,2.075579e+00,9.460147e-01,9.459477e-01,4.440820e-04,3.283143e-09,3.796137e+01,7.997448e+00,2.996392e+01,3.967129e+01,1.704475e+02
2.188140e+06,2.532569e+01,1.793400e+05,2.075694e+00,9.460173e-01,9.459477e-01,4.441148e-04,3.283143e-09,3.796077e+01,7.997448e+00,2.996332e+01,3.967057e+01,1.704515e+02
2.188150e+06,2.532581e+01,1.793500e+05,2.075810e+00,9.460200e-01,9.459478e-01,4.441477e-04,3.283143e-09,3.796017e+01,7.997448e+00,2.996272e+01,3.966985e+01,1.704556e+02
2.188160e+06,2.532593e+01,1.793600e+05,2.075926e+00,9.460226e-01,9.459478e-01,4.441805e-04,3.283143e-09,3.795957e+01,7.997448e+00,2.996212e+01,3.966912e+01,1.704596e+02
2.188170e+06,2.532604e+01,1.793700e+05,2.076042e+00,9.460252e-01,9.459478e-01,4.442133e-04,3.283143e-09,3.795896e+01,7.997448e+00,2.996152e+01,3.966840e+01,1.704636e+02
2.188180e+06,2.532616e+01,1.793800e+05,2.076157e+00,9.460278e-01,9.459478e-01,4.442462e-04,3.283143e-09,3.795836e+01,7.997448e+00,2.996092e+01,3.966767e+01,1.704676e+02
2.188190e+06,2.532627e+01,1.793900e+05,2.076273e+00,9.460305e-01,9.459479e-01,4.442790e-04,3.283142e-09,3.795776e+01,7.997448e+00,2.996031e+01,3.966695e+01,1.704716e+02
2.188200e+06,2.532639e+01,1.794000e+05,2.076389e+00,9.460331e-01,9.459479e-01,4.443118e-04,3.283142e-09,3.795716e+01,7.997448e+00,2.995971e+01,3.966623e+01,1.704757e+02
2.188210e+06,2.532650e+01,1.794100e+05,2.076505e+00,9.460357e-01,9.459479e-01,4.443446e-04,3.283142e-09,3.795656e+01,7.997448e+00,2.995911e+01,3.966550e+01,1.704797e+02
2.188220e+06,2.532662e+01,1.794200e+05,2.076620e+00,9.460384e-01,9.459480e-01,4.443775e-04,3.283142e-09,3.795596e+01,7.997448e+00,2.995851e+01,3.966478e+01,1.704837e+02
2.188230e+06,2.532674e+01,1.794300e+05,2.076736e+00,9.460410e-01,9.459480e-01,4.444103e-04,3.283142e-09,3.795536e+01,7.997448e+00,2.995791e+01,3.966406e+01,1.704877e+02
2.188240e+06,2.532685e+01,1.794400e+05,2.076852e+00,9.460436e-01,9.459480e-01,4.444431e-04,3.283142e-09,3.795475e+01,7.997448e+00,2.995731e+01,3.966333e+01,1.704917e+02
2.188250e+06,2.532697e+01,1.794500e+05,2.076968e+00,9.460462e-01,9.459481e-01,4.444760e-04,3.283142e-09,3.795415e+01,7.997448e+00,2.995671e+01,3.966261e+01,1.704957e+02
2.188260e+06,2.532708e+01,1.794600e+05,2.077083e+00,9.460489e-01,9.459481e-01,4.445088e-04,3.283142e-09,3.795355e+01,7.997448e+00,2.995610e+01,3.966188e+01,1.704998e+02
2.188270e+06,2.532720e+01,1.794700e+05,2.077199e+00,9.460384e-01,9.459481e-01,4.445416e-04,3.283142e-09,3.795256e+01,7.997210e+00,2.995535e+01,3.966119e+01,1.704925e+02
2.188280e+06,2.532731e+01,1.794800e+05,2.077315e+00,9.460272e-01,9.459482e-01,4.445745e-04,3.283141e-09,3.795154e+01,7.996958e+00,2.995458e+01,3.966051e+01,1.704845e+02
2.188290e+06,2.532743e+01,1.794900e+05,2.077431e+00,9.460159e-01,9.459482e-01,4.446073e-04,3.283141e-09,3.795051e+01,7.996706e+00,2.995381e+01,3.965982e+01,1.704766e+02
2.188300e+06,2.532755e+01,1.795000e+05,2.077546e+00,9.460047e-01,9.459482e-01,4.446401e-04,3.283141e-09,3.794949e+01,7.996453e+00,2.995304e+01,3.965913e+01,1.704686e+02
2.188310e+06,2.532766e+01,1.795100e+05,2.077662e+00,9.459934e-01,9.459482e-01,4.446730e-04,3.283141e-09,3.794847e+01,7.996201e+00,2.995227e+01,3.965844e+01,1.704607e+02
2.188320e+06,2.532778e+01,1.795200e+05,2.077778e+00,9.459822e-01,9.459483e-01,4.447058e-04,3.283141e-09,3.794745e+01,7.995949e+00,2.995150e+01,3.965776e+01,1.704527e+02
2.188330e+06,2.532789e+01,1.795300e+05,2.077894e+00,9.459709e-01,9.459483e-01,4.447386e-04,3.283141e-09,3.794643e+01,7.995696e+00,2.995074e+01,3.965707e+01,1.704448e+02
2.188340e+06,2.532801e+01,1.795400e+05,2.078009e+00,9.459597e-01,9.459483e-01,4.447715e-04,3.283141e-09,3.794541e+01,7.995444e+00,2.994997e+01,3.965638e+01,1.704368e+02
2.188350e+06,2.532812e+01,1.795500e+05,2.078125e+00,9.459484e-01,9.459484e-01,4.448043e-04,3.283141e-09,3.794439e+01,7.995192e+00,2.994920e+01,3.965569e+01,1.704289e+02
2.188360e+06,2.532824e+01,1.795600e+05,2.078241e+00,9.459372e-01,9.459484e-01,4.448371e-04,3.283141e-09,3.794337e+01,7.994939e+00,2.994843e+01,3.965500e+01,1.704209e+02
2.188370e+06,2.532836e+01,1.795700e+05,2.078356e+00,9.459259e-01,9.459484e-01,4.448700e-04,3.283141e-09,3.794235e+01,7.994687e+00,2.994766e+01,3.965432e+01,1.704130e+02
2.188380e+06,2.532847e+01,1.795800e+05,2.078472e+00,9.459147e-01,9.459485e-01,4.449028e-04,3.283140e-09,3.794133e+01,7.994435e+00,2.994690e+01,3.965363e+01,1.704050e+02
2.188390e+06,2.532859e+01,1.795900e+05,2.078588e+00,9.459034e-01,9.459485e-01,4.449356e-04,3.283140e-09,3.794031e+01,7.994182e+00,2.994613e+01,3.965294e+01,1.703970e+02
2.188400e+06,2.532870e+01,1.796000e+05,2.078704e+00,9.458922e-01,9.459485e-01,4.449684e-04,3.283140e-09,3.793929e+01,7.993930e+00,2.994536e+01,3.965225e+01,1.703891e+02
2.188410e+06,2.532882e+01,1.796100e+05,2.078819e+00,9.458809e-01,9.459486e-01,4.450013e-04,3.283140e-09,3.793827e+01,7.993677e+00,2.994459e+01,3.965157e+01,1.703811e+02
2.188420e+06,2.532894e+01,1.796200e+05,2.078935e+00,9.458697e-01,9.459486e-01,4.450341e-04,3.283140e-09,3.793725e+01,7.993425e+00,2.994382e+01,3.965088e+01,1.703732e+02
2.188430e+06,2.532905e+01,1.796300e+05,2.079051e+00,9.458584e-01,9.459486e-01,4.450669e-04,3.283140e-09,3.793623e+01,7.993173e+00,2.994306e+01,3.965019e+01,1.703652e+02
2.188440e+06,2.532917e+01,1.796400e+05,2.079167e+00,9.458472e-01,9.459487e-01,4.450998e-04,3.283140e-09,3.793521e+01,7.992920e+00,2.994229e+01,3.964950e+01,1.703573e+02
2.188450e+06,2.532928e+01,1.796500e+05,2.079282e+00,9.458359e-01,9.459487e-01,4.451326e-04,3.283140e-09,3.793419e+01,7.992668e+00,2.994152e+01,3.964881e+01,1.703493e+02
2.188460e+06,2.532940e+01,1.796600e+05,2.079398e+00,9.458247e-01,9.459487e-01,4.451654e-04,3.283140e-09,3.793317e+01,7.992416e+00,2.994075e+01,3.964813e+01,1.703414e+02
2.188470e+06,2.532951e+01,1.796700e+05,2.079514e+00,9.458134e-01,9.459487e-01,4.451983e-04,3.283139e-09,3.793215e+01,7.992163e+00,2.993998e+01,3.964744e+01,1.703334e+02
2.188480e+06,2.532963e+01,1.796800e+05,2.079630e+00,9.458022e-01,9.459488e-01,4.452311e-04,3.283139e-09,3.793113e+01,7.991911e+00,2.993922e+01,3.964675e+01,1.703255e+02
2.188490e+06,2.532975e+01,1.796900e+05,2.079745e+00,9.457909e-01,9.459488e-01,4.452639e-04,3.283139e-09,3.793011e+01,7.991659e+00,2.993845e+01,3.964606e+01,1.703175e+02
2.188500e+06,2.532986e+01,1.797000e+05,2.079861e+00,9.457797e-01,9.459488e-01,4.452968e-04,3.283139e-09,3.792909e+01,7.991406e+00,2.993768e+01,3.964538e+01,1.703095e+02
2.188510e+06,2.532998e+01,1.797100e+05,2.079977e+00,9.457684e-01,9.459489e-01,4.453296e-04,3.283139e-09,3.792807e+01,7.991154e+00,2.993691e+01,3.964469e+01,1.703016e+02
2.188520e+06,2.533009e+01,1.797200e+05,2.080093e+00,9.457815e-01,9.459489e-01,4.453624e-04,3.283139e-09,3.792978e+01,7.991307e+00,2.993847e+01,3.964605e+01,1.703000e+02
2.188530e+06,2.533021e+01,1.797300e+05,2.080208e+00,9.458007e-01,9.459489e-01,4.453953e-04,3.283139e-09,3.793218e+01,7.991561e+00,2.994062e+01,3.964793e+01,1.703000e+02
2.188540e+06,2.533032e+01,1.797400e+05,2.080324e+00,9.458198e-01,9.459490e-01,4.454281e-04,3.283139e-09,3.793457e+01,7.991815e+00,2.994276e+01,3.964981e+01,1.703000e+02
2.188550e+06,2.533044e+01,1.797500e+05,2.080440e+00,9.458390e-01,9.459490e-01,4.454609e-04,3.283139e-09,3.793697e+01,7.992069e+00,2.994490e+01,3.965169e+01,1.703000e+02
2.188560e+06,2.533056e+01,1.797600e+05,2.080556e+00,9.458581e-01,9.459490e-01,4.454937e-04,3.283138e-09,3.793937e+01,7.992323e+00,2.994705e+01,3.965357e+01,1.703000e+02
2.188570e+06,2.533067e+01,1.797700e+05,2.080671e+00,9.458773e-01,9.459491e-01,4.455266e-04,3.283138e-09,3.794177e+01,7.992577e+00,2.994919e+01,3.965545e+01,1.703000e+02
2.188580e+06,2.533079e+01,1.797800e+05,2.080787e+00,9.458964e-01,9.459491e-01,4.455594e-04,3.283138e-09,3.794416e+01,7.992831e+00,2.995133e+01,3.965733e+01,1.703000e+02
2.188590e+06,2.533090e+01,1.797900e+05,2.080903e+00,9.459156e-01,9.459491e-01,4.455922e-04,3.283138e-09,3.794656e+01,7.993085e+00,2.995348e+01,3.965920e+01,1.703000e+02
2.188600e+06,2.533102e+01,1.798000e+05,2.081019e+00,9.459348e-01,9.459491e-01,4.456251e-04,3.283138e-09,3.794896e+01,7.993340e+00,2.995562e+01,3.966108e+01,1.703000e+02
2.188610e+06,2.533113e+01,1.798100e+05,2.081134e+00,9.459539e-01,9.459492e-01,4.456579e-04,3.283138e-09,3.795136e+01,7.993594e+00,2.995776e+01,3.966296e+01,1.703000e+02
2.188620e+06,2.533125e+01,1.798200e+05,2.081250e+00,9.459731e-01,9.459492e-01,4.456907e-04,3.283138e-09,3.795375e+01,7.993848e+00,2.995991e+01,3.966484e+01,1.703000e+02
2.188630e+06,2.533137e+01,1.798300e+05,2.081366e+00,9.459922e-01,9.459492e-01,4.457236e-04,3.283138e-09,3.795615e+01,7.994102e+00,2.996205e+01,3.966672e+01,1.703000e+02
2.188640e+06,2.533148e+01,1.798400e+05,2.081481e+00,9.460114e-01,9.459493e-01,4.457564e-04,3.283138e-09,3.795855e+01,7.994356e+00,2.996419e+01,3.966860e+01,1.703000e+02
2.188650e+06,2.533160e+01,1.798500e+05,2.081597e+00,9.460305e-01,9.459493e-01,4.457892e-04,3.283137e-09,3.796095e+01,7.994610e+00,2.996634e+01,3.967048e+01,1.703000e+02
2.188660e+06,2.533171e+01,1.798600e+05,2.081713e+00,9.460497e-01,9.459493e-01,4.458221e-04,3.283137e-09,3.796334e+01,7.994864e+00,2.996848e+01,3.967235e+01,1.703000e+02
2.188670e+06,2.533183e+01,1.798700e+05,2.081829e+00,9.460688e-01,9.459494e-01,4.458549e-04,3.283137e-09,3.796574e+01,7.995118e+00,2.997062e+01,3.967423e+01,1.703000e+02
2.188680e+06,2.533194e+01,1.798800e+05,2.081944e+00,9.460880e-01,9.459494e-01,4.458877e-04,3.283137e-09,3.796814e+01,7.995372e+00,2.997277e+01,3.967611e+01,1.703000e+02
2.188690e+06,2.533206e+01,1.798900e+05,2.082060e+00,9.461072e-01,9.459494e-01,4.459206e-04,3.283137e-09,3.797054e+01,7.995626e+00,2.997491e+01,3.967799e+01,1.703000e+02
2.188700e+06,2.533218e+01,1.799000e+05,2.082176e+00,9.461263e-01,9.459495e-01,4.459534e-04,3.283137e-09,3.797293e+01,7.995881e+00,2.997705e+01,3.967987e+01,1.703000e+02
2.188710e+06,2.533229e+01,1.799100e+05,2.082292e+00,9.461455e-01,9.459495e-01,4.459862e-04,3.283137e-09,3.797533e+01,7.996135e+00,2.997920e+01,3.968174e+01,1.703000e+02
2.188720e+06,2.533241e+01,1.799200e+05,2.082407e+00,9.461646e-01,9.459495e-01,4.460190e-04,3.283137e-09,3.797773e+01,7.996389e+00,2.998134e+01,3.968362e+01,1.703000e+02
2.188730e+06,2.533252e+01,1.799300e+05,2.082523e+00,9.461838e-01,9.459496e-01,4.460519e-04,3.283137e-09,3.798013e+01,7.996643e+00,2.998348e+01,3.968550e+01,1.703000e+02
2.188740e+06,2.533264e+01,1.799400e+05,2.082639e+00,9.462029e-01,9.459496e-01,4.460847e-04,3.283137e-09,3.798252e+01,7.996897e+00,2.998563e+01,3.968738e+01,1.703000e+02
2.188750e+06,2.533275e+01,1.799500e+05,2.082755e+00,9.462221e-01,9.459496e-01,4.461175e-04,3.283136e-09,3.798492e+01,7.997151e+00,2.998777e+01,3.968925e+01,1.703000e+02
2.188760e+06,2.533287e+01,1.799600e+05,2.082870e+00,9.462413e-01,9.459496e-01,4.461504e-04,3.283136e-09,3.798732e+01,7.997405e+00,2.998991e+01,3.969113e+01,1.703000e+02
2.188770e+06,2.533299e+01,1.799700e+05,2.082986e+00,9.462467e-01,9.459497e-01,4.461832e-04,3.283136e-09,3.798772e+01,7.997448e+00,2.999028e+01,3.969138e+01,1.703000e+02
2.188780e+06,2.533310e+01,1.799800e+05,2.083102e+00,9.462493e-01,9.459497e-01,4.462160e-04,3.283136e-09,3.798772e+01,7.997448e+00,2.999028e+01,3.969129e+01,1.703000e+02
2.188790e+06,2.533322e+01,1.799900e+05,2.083218e+00,9.462519e-01,9.459497e-01,4.462489e-04,3.283136e-09,3.798772e+01,7.997448e+00,2.999028e+01,3.969120e+01,1.703000e+02
2.188800e+06,2.533333e+01,1.800000e+05,2.083333e+00,9.462545e-01,9.459498e-01,4.462817e-04,3.283136e-09,3.798772e+01,7.997448e+00,2.999028e+01,3.969112e+01,1.703000e+02
2.188810e+06,2.533345e+01,1.800100e+05,2.083449e+00,9.462571e-01,9.459498e-01,4.463145e-04,3.283136e-09,3.798772e+01,7.997448e+00,2.999028e+01,3.969103e+01,1.703000e+02
2.188820e+06,2.533356e+01,1.800200e+05,2.083565e+00,9.462597e-01,9.459498e-01,4.463474e-04,3.283136e-09,3.798772e+01,7.997448e+00,2.999028e+01,3.969094e+01,1.703000e+02
2.188830e+06,2.533368e+01,1.800300e+05,2.083681e+00,9.462623e-01,9.459499e-01,4.463802e-04,3.283136e-09,3.798772e+01,7.997448e+00,2.999028e+01,3.969085e+01,1.703000e+02
2.188840e+06,2.533380e+01,1.800400e+05,2.083796e+00,9.462649e-01,9.459499e-01,4.464130e-04,3.283135e-09,3.798772e+01,7.997448e+00,2.999028e+01,3.969077e+01,1.703000e+02
2.188850e+06,2.533391e+01,1.800500e+05,2.083912e+00,9.462676e-01,9.459499e-01,4.464459e-04,3.283135e-09,3.798772e+01,7.997448e+00,2.999028e+01,3.969068e+01,1.703000e+02
2.188860e+06,2.533403e+01,1.800600e+05,2.084028e+00,9.462702e-01,9.459500e-01,4.464787e-04,3.283135e-09,3.798772e+01,7.997448e+00,2.999028e+01,3.969059e+01,1.703000e+02
2.188870e+06,2.533414e+01,1.800700e+05,2.084144e+00,9.462728e-01,9.459500e-01,4.465115e-04,3.283135e-09,3.798772e+01,7.997448e+00,2.999028e+01,3.969050e+01,1.703000e+02
2.188880e+06,2.533426e+01,1.800800e+05,2.084259e+00,9.462754e-01,9.459500e-01,4.465444e-04,3.283135e-09,3.798772e+01,7.997448e+00,2.999028e+01,3.969042e+01,1.703000e+02
2.188890e+06,2.533438e+01,1.800900e+05,2.084375e+00,9.462780e-01,9.459500e-01,4.465772e-04,3.283135e-09,3.798772e+01,7.997448e+00,2.999028e+01,3.969033e+01,1.703000e+02
2.188900e+06,2.533449e+01,1.801000e+05,2.084491e+00,9.462806e-01,9.459501e-01,4.466100e-04,3.283135e-09,3.798772e+01,7.997448e+00,2.999028e+01,3.969024e+01,1.703000e+02
2.188910e+06,2.533461e+01,1.801100e+05,2.084606e+00,9.462832e-01,9.459501e-01,4.466428e-04,3.283135e-09,3.798772e+01,7.997448e+00,2.999028e+01,3.969015e+01,1.703000e+02
2.188920e+06,2.533472e+01,1.801200e+05,2.084722e+00,9.462858e-01,9.459501e-01,4.466757e-04,3.283135e-09,3.798772e+01,7.997448e+00,2.999028e+01,3.969007e+01,1.703000e+02
2.188930e+06,2.533484e+01,1.801300e+05,2.084838e+00,9.462884e-01,9.459502e-01,4.467085e-04,3.283134e-09,3.798772e+01,7.997448e+00,2.999028e+01,3.968998e+01,1.703000e+02
2.188940e+06,2.533495e+01,1.801400e+05,2.084954e+00,9.462911e-01,9.459502e-01,4.467413e-04,3.283134e-09,3.798772e+01,7.997448e+00,2.999028e+01,3.968989e+01,1.703000e+02
2.188950e+06,2.533507e+01,1.801500e+05,2.085069e+00,9.462937e-01,9.459502e-01,4.467742e-04,3.283134e-09,3.798772e+01,7.997448e+00,2.999028e+01,3.968980e+01,1.703000e+02
2.188960e+06,2.533519e+01,1.801600e+05,2.085185e+00,9.462963e-01,9.459503e-01,4.468070e-04,3.283134e-09,3.798772e+01,7.997448e+00,2.999028e+01,3.968972e+01,1.703000e+02
2.188970e+06,2.533530e+01,1.801700e+05,2.085301e+00,9.462989e-01,9.459503e-01,4.468398e-04,3.283134e-09,3.798772e+01,7.997448e+00,2.999028e+01,3.968963e+01,1.703000e+02
2.188980e+06,2.533542e+01,1.801800e+05,2.085417e+00,9.463015e-01,9.459503e-01,4.468727e-04,3.283134e-09,3.798772e+01,7.997448e+00,2.999028e+01,3.968954e+01,1.703000e+02
2.188990e+06,2.533553e+01,1.801900e+05,2.085532e+00,9.463041e-01,9.459504e-01,4.469055e-04,3.283134e-09,3.798772e+01,7.997448e+00,2.999028e+01,3.968945e+01,1.703000e+02
2.189000e+06,2.533565e+01,1.802000e+05,2.085648e+00,9.463067e-01,9.459504e-01,4.469383e-04,3.283134e-09,3.798772e+01,7.997448e+00,2.999028e+01,3.968937e+01,1.703000e+02
2.189010e+06,2.533576e+01,1.802100e+05,2.085764e+00,9.463093e-01,9.459504e-01,4.469712e-04,3.283134e-09,3.798772e+01,7.997448e+00,2.999028e+01,3.968928e+01,1.703000e+02
2.189020e+06,2.533588e+01,1.802200e+05,2.085880e+00,9.462951e-01,9.459505e-01,4.470040e-04,3.283134e-09,3.798646e+01,7.997448e+00,2.998902e+01,3.968843e+01,1.703000e+02
2.189030e+06,2.533600e+01,1.802300e+05,2.085995e+00,9.462759e-01,9.459505e-01,4.470368e-04,3.283133e-09,3.798484e+01,7.997448e+00,2.998739e+01,3.968735e+01,1.703000e+02
2.189040e+06,2.533611e+01,1.802400e+05,2.086111e+00,9.462568e-01,9.459505e-01,4.470697e-04,3.283133e-09,3.798321e+01,7.997448e+00,2.998576e+01,3.968627e+01,1.703000e+02
2.189050e+06,2.533623e+01,1.802500e+05,2.086227e+00,9.462376e-01,9.459505e-01,4.471025e-04,3.283133e-09,3.798158e+01,7.997448e+00,2.998414e+01,3.968519e+01,1.703000e+02
2.189060e+06,2.533634e+01,1.802600e+05,2.086343e+00,9.462184e-01,9.459506e-01,4.471353e-04,3.283133e-09,3.797996e+01,7.997448e+00,2.998251e+01,3.968412e+01,1.703000e+02
2.189070e+06,2.533646e+01,1.802700e+05,2.086458e+00,9.461993e-01,9.459506e-01,4.471681e-04,3.283133e-09,3.797833e+01,7.997448e+00,2.998088e+01,3.968304e+01,1.703000e+02
2.189080e+06,2.533657e+01,1.802800e+05,2.086574e+00,9.461801e-01,9.459506e-01,4.472010e-04,3.283133e-09,3.797670e+01,7.997448e+00,2.997926e+01,3.968196e+01,1.703000e+02
2.189090e+06,2.533669e+01,1.802900e+05,2.086690e+00,9.461610e-01,9.459507e-01,4.472338e-04,3.283133e-09,3.797508e+01,7.997448e+00,2.997763e+01,3.968088e+01,1.703000e+02
2.189100e+06,2.533681e+01,1.803000e+05,2.086806e+00,9.461418e-01,9.459507e-01,4.472666e-04,3.283133e-09,3.797345e+01,7.997448e+00,2.997600e+01,3.967980e+01,1.703000e+02
2.189110e+06,2.533692e+01,1.803100e+05,2.086921e+00,9.461227e-01,9.459507e-01,4.472995e-04,3.283133e-09,3.797182e+01,7.997448e+00,2.997437e+01,3.967873e+01,1.703000e+02
2.189120e+06,2.533704e+01,1.803200e+05,2.087037e+00,9.461035e-01,9.459508e-01,4.473323e-04,3.283132e-09,3.797020e+01,7.997448e+00,2.997275e+01,3.967765e+01,1.703000e+02
2.189130e+06,2.533715e+01,1.803300e+05,2.087153e+00,9.460843e-01,9.459508e-01,4.473651e-04,3.283132e-09,3.796857e+01,7.997448e+00,2.997112e+01,3.967657e+01,1.703000e+02
2.189140e+06,2.533727e+01,1.803400e+05,2.087269e+00,9.460652e-01,9.459508e-01,4.473980e-04,3.283132e-09,3.796694e+01,7.997448e+00,2.996949e+01,3.967549e+01,1.703000e+02
2.189150e+06,2.533738e+01,1.803500e+05,2.087384e+00,9.460460e-01,9.459509e-01,4.474308e-04,3.283132e-09,3.796532e+01,7.997448e+00,2.996787e+01,3.967441e+01,1.703000e+02
2.189160e+06,2.533750e+01,1.803600e+05,2.087500e+00,9.460269e-01,9.459509e-01,4.474636e-04,3.283132e-09,3.796369e+01,7.997448e+00,2.996624e+01,3.967334e+01,1.703000e+02
2.189170e+06,2.533762e+01,1.803700e+05,2.087616e+00,9.460077e-01,9.459509e-01,4.474965e-04,3.283132e-09,3.796206e+01,7.997448e+00,2.996461e+01,3.967226e+01,1.703000e+02
2.189180e+06,2.533773e+01,1.803800e+05,2.087731e+00,9.459886e-01,9.459509e-01,4.475293e-04,3.283132e-09,3.796044e+01,7.997448e+00,2.996299e+01,3.967118e+01,1.703000e+02
2.189190e+06,2.533785e+01,1.803900e+05,2.087847e+00,9.459694e-01,9.459510e-01,4.475621e-04,3.283132e-09,3.795881e+01,7.997448e+00,2.996136e+01,3.967010e+01,1.703000e+02
2.189200e+06,2.533796e+01,1.804000e+05,2.087963e+00,9.459502e-01,9.459510e-01,4.475950e-04,3.283132e-09,3.795718e+01,7.997448e+00,2.995973e+01,3.966902e+01,1.703000e+02
2.189210e+06,2.533808e+01,1.804100e+05,2.088079e+00,9.459311e-01,9.459510e-01,4.476278e-04,3.283131e-09,3.795556e+01,7.997448e+00,2.995811e+01,3.966794e+01,1.703000e+02
2.189220e+06,2.533819e+01,1.804200e+05,2.088194e+00,9.459119e-01,9.459511e-01,4.476606e-04,3.283131e-09,3.795393e+01,7.997448e+00,2.995648e+01,3.966687e+01,1.703000e+02
2.189230e+06,2.533831e+01,1.804300e+05,2.088310e+00,9.458928e-01,9.459511e-01,4.476934e-04,3.283131e-09,3.795230e+01,7.997448e+00,2.995485e+01,3.966579e+01,1.703000e+02
2.189240e+06,2.533843e+01,1.804400e+05,2.088426e+00,9.458736e-01,9.459511e-01,4.477263e-04,3.283131e-09,3.795067e+01,7.997448e+00,2.995323e+01,3.966471e+01,1.703000e+02
2.189250e+06,2.533854e+01,1.804500e+05,2.088542e+00,9.458544e-01,9.459512e-01,4.477591e-04,3.283131e-09,3.794905e+01,7.997448e+00,2.995160e+01,3.966363e+01,1.703000e+02
2.189260e+06,2.533866e+01,1.804600e+05,2.088657e+00,9.458353e-01,9.459512e-01,4.477919e-04,3.283131e-09,3.794742e+01,7.997448e+00,2.994997e+01,3.966255e+01,1.703000e+02
2.189270e+06,2.533877e+01,1.804700e+05,2.088773e+00,9.458274e-01,9.459512e-01,4.478248e-04,3.283131e-09,3.794710e+01,7.997448e+00,2.994966e+01,3.966248e+01,1.703000e+02
2.189280e+06,2.533889e+01,1.804800e+05,2.088889e+00,9.458221e-01,9.459513e-01,4.478576e-04,3.283131e-09,3.794710e+01,7.997448e+00,2.994966e+01,3.966266e+01,1.703000e+02
2.189290e+06,2.533900e+01,1.804900e+05,2.089005e+00,9.458169e-01,9.459513e-01,4.478904e-04,3.283131e-09,3.794710e+01,7.997448e+00,2.994966e+01,3.966283e+01,1.703000e+02
2.189300e+06,2.533912e+01,1.805000e+05,2.089120e+00,9.458117e-01,9.459513e-01,4.479233e-04,3.283130e-09,3.794710e+01,7.997448e+00,2.994966e+01,3.966301e+01,1.703000e+02
2.189310e+06,2.533924e+01,1.805100e+05,2.089236e+00,9.458065e-01,9.459514e-01,4.479561e-04,3.283130e-09,3.794710e+01,7.997448e+00,2.994966e+01,3.966318e+01,1.703000e+02
2.189320e+06,2.533935e+01,1.805200e+05,2.089352e+00,9.458013e-01,9.459514e-01,4.479889e-04,3.283130e-09,3.794710e+01,7.997448e+00,2.994966e+01,3.966335e+01,1.703000e+02
2.189330e+06,2.533947e+01,1.805300e+05,2.089468e+00,9.457961e-01,9.459514e-01,4.480218e-04,3.283130e-09,3.794710e+01,7.997448e+00,2.994966e+01,3.966353e+01,1.703000e+02
2.189340e+06,2.533958e+01,1.805400e+05,2.089583e+00,9.457909e-01,9.459514e-01,4.480546e-04,3.283130e-09,3.794710e+01,7.997448e+00,2.994966e+01,3.966370e+01,1.703000e+02
2.189350e+06,2.533970e+01,1.805500e+05,2.089699e+00,9.457857e-01,9.459515e-01,4.480874e-04,3.283130e-09,3.794710e+01,7.997448e+00,2.994966e+01,3.966388e+01,1.703000e+02
2.189360e+06,2.533981e+01,1.805600e+05,2.089815e+00,9.457805e-01,9.459515e-01,4.481203e-04,3.283130e-09,3.794710e+01,7.997448e+00,2.994966e+01,3.966405e+01,1.703000e+02
2.189370e+06,2.533993e+01,1.805700e+05,2.089931e+00,9.457753e-01,9.459515e-01,4.481531e-04,3.283130e-09,3.794710e+01,7.997448e+00,2.994966e+01,3.966423e+01,1.703000e+02
2.189380e+06,2.534005e+01,1.805800e+05,2.090046e+00,9.457701e-01,9.459516e-01,4.481859e-04,3.283130e-09,3.794710e+01,7.997448e+00,2.994966e+01,3.966440e+01,1.703000e+02
2.189390e+06,2.534016e+01,1.805900e+05,2.090162e+00,9.457649e-01,9.459516e-01,4.482187e-04,3.283130e-09,3.794710e+01,7.997448e+00,2.994966e+01,3.966457e+01,1.703000e+02
2.189400e+06,2.534028e+01,1.806000e+05,2.090278e+00,9.457597e-01,9.459516e-01,4.482516e-04,3.283129e-09,3.794710e+01,7.997448e+00,2.994966e+01,3.966475e+01,1.703000e+02
2.189410e+06,2.534039e+01,1.806100e+05,2.090394e+00,9.457545e-01,9.459517e-01,4.482844e-04,3.283129e-09,3.794710e+01,7.997448e+00,2.994966e+01,3.966492e+01,1.703000e+02
2.189420e+06,2.534051e+01,1.806200e+05,2.090509e+00,9.457492e-01,9.459517e-01,4.483172e-04,3.283129e-09,3.794710e+01,7.997448e+00,2.994966e+01,3.966510e+01,1.703000e+02
2.189430e+06,2.534062e+01,1.806300e+05,2.090625e+00,9.457440e-01,9.459517e-01,4.483501e-04,3.283129e-09,3.794710e+01,7.997448e+00,2.994966e+01,3.966527e+01,1.703000e+02
2.189440e+06,2.534074e+01,1.806400e+05,2.090741e+00,9.457388e-01,9.459518e-01,4.483829e-04,3.283129e-09,3.794710e+01,7.997448e+00,2.994966e+01,3.966545e+01,1.703000e+02
2.189450e+06,2.534086e+01,1.806500e+05,2.090856e+00,9.457336e-01,9.459518e-01,4.484157e-04,3.283129e-09,3.794710e+01,7.997448e+00,2.994966e+01,3.966562e+01,1.703000e+02
2.189460e+06,2.534097e+01,1.806600e+05,2.090972e+00,9.457284e-01,9.459518e-01,4.484486e-04,3.283129e-09,3.794710e+01,7.997448e+00,2.994966e+01,3.966579e+01,1.703000e+02
2.189470e+06,2.534109e+01,1.806700e+05,2.091088e+00,9.457232e-01,9.459519e-01,4.484814e-04,3.283129e-09,3.794710e+01,7.997448e+00,2.994966e+01,3.966597e+01,1.703000e+02
2.189480e+06,2.534120e+01,1.806800e+05,2.091204e+00,9.457180e-01,9.459519e-01,4.485142e-04,3.283129e-09,3.794710e+01,7.997448e+00,2.994966e+01,3.966614e+01,1.703000e+02
2.189490e+06,2.534132e+01,1.806900e+05,2.091319e+00,9.457128e-01,9.459519e-01,4.485471e-04,3.283128e-09,3.794710e+01,7.997448e+00,2.994966e+01,3.966632e+01,1.703000e+02
2.189500e+06,2.534144e+01,1.807000e+05,2.091435e+00,9.457076e-01,9.459519e-01,4.485799e-04,3.283128e-09,3.794710e+01,7.997448e+00,2.994966e+01,3.966649e+01,1.703000e+02
2.189510e+06,2.534155e+01,1.807100e+05,2.091551e+00,9.457024e-01,9.459520e-01,4.486127e-04,3.283128e-09,3.794710e+01,7.997448e+00,2.994966e+01,3.966667e+01,1.703000e+02
2.189520e+06,2.534167e+01,1.807200e+05,2.091667e+00,9.457059e-01,9.459520e-01,4.486456e-04,3.283128e-09,3.794668e+01,7.997448e+00,2.994923e+01,3.966610e+01,1.703000e+02
2.189530e+06,2.534178e+01,1.807300e+05,2.091782e+00,9.457110e-01,9.459520e-01,4.486784e-04,3.283128e-09,3.794616e+01,7.997448e+00,2.994872e+01,3.966538e+01,1.703000e+02
2.189540e+06,2.534190e+01,1.807400e+05,2.091898e+00,9.457162e-01,9.459521e-01,4.487112e-04,3.283128e-09,3.794565e+01,7.997448e+00,2.994820e+01,3.966467e+01,1.703000e+02
2.189550e+06,2.534201e+01,1.807500e+05,2.092014e+00,9.457214e-01,9.459521e-01,4.487440e-04,3.283128e-09,3.794514e+01,7.997448e+00,2.994769e+01,3.966395e+01,1.703000e+02
2.189560e+06,2.534213e+01,1.807600e+05,2.092130e+00,9.457266e-01,9.459521e-01,4.487769e-04,3.283128e-09,3.794463e+01,7.997448e+00,2.994718e+01,3.966324e+01,1.703000e+02
2.189570e+06,2.534225e+01,1.807700e+05,2.092245e+00,9.457318e-01,9.459522e-01,4.488097e-04,3.283128e-09,3.794412e+01,7.997448e+00,2.994667e+01,3.966252e+01,1.703000e+02
2.189580e+06,2.534236e+01,1.807800e+05,2.092361e+00,9.457370e-01,9.459522e-01,4.488425e-04,3.283127e-09,3.794360e+01,7.997448e+00,2.994616e+01,3.966181e+01,1.703000e+02
2.189590e+06,2.534248e+01,1.807900e+05,2.092477e+00,9.457422e-01,9.459522e-01,4.488754e-04,3.283127e-09,3.794309e+01,7.997448e+00,2.994564e+01,3.966109e+01,1.703000e+02
2.189600e+06,2.534259e+01,1.808000e+05,2.092593e+00,9.457474e-01,9.459523e-01,4.489082e-04,3.283127e-09,3.794258e+01,7.997448e+00,2.994513e+01,3.966038e+01,1.703000e+02
2.189610e+06,2.534271e+01,1.808100e+05,2.092708e+00,9.457526e-01,9.459523e-01,4.489410e-04,3.283127e-09,3.794207e+01,7.997448e+00,2.994462e+01,3.965966e+01,1.703000e+02
2.189620e+06,2.534282e+01,1.808200e+05,2.092824e+00,9.457578e-01,9.459523e-01,4.489739e-04,3.283127e-09,3.794156e+01,7.997448e+00,2.994411e+01,3.965895e+01,1.703000e+02
2.189630e+06,2.534294e+01,1.808300e+05,2.092940e+00,9.457629e-01,9.459523e-01,4.490067e-04,3.283127e-09,3.794104e+01,7.997448e+00,2.994360e+01,3.965823e+01,1.703000e+02
2.189640e+06,2.534306e+01,1.808400e+05,2.093056e+00,9.457681e-01,9.459524e-01,4.490395e-04,3.283127e-09,3.794053e+01,7.997448e+00,2.994308e+01,3.965752e+01,1.703000e+02
2.189650e+06,2.534317e+01,1.808500e+05,2.093171e+00,9.457733e-01,9.459524e-01,4.490724e-04,3.283127e-09,3.794002e+01,7.997448e+00,2.994257e+01,3.965680e+01,1.703000e+02
2.189660e+06,2.534329e+01,1.808600e+05,2.093287e+00,9.457785e-01,9.459524e-01,4.491052e-04,3.283127e-09,3.793951e+01,7.997448e+00,2.994206e+01,3.965609e+01,1.703000e+02
2.189670e+06,2.534340e+01,1.808700e+05,2.093403e+00,9.457837e-01,9.459525e-01,4.491380e-04,3.283126e-09,3.793900e+01,7.997448e+00,2.994155e+01,3.965537e+01,1.703000e+02
2.189680e+06,2.534352e+01,1.808800e+05,2.093519e+00,9.457889e-01,9.459525e-01,4.491709e-04,3.283126e-09,3.793848e+01,7.997448e+00,2.994104e+01,3.965466e+01,1.703000e+02
2.189690e+06,2.534363e+01,1.808900e+05,2.093634e+00,9.457941e-01,9.459525e-01,4.492037e-04,3.283126e-09,3.793797e+01,7.997448e+00,2.994052e+01,3.965394e+01,1.703000e+02
2.189700e+06,2.534375e+01,1.809000e+05,2.093750e+00,9.457993e-01,9.459526e-01,4.492365e-04,3.283126e-09,3.793746e+01,7.997448e+00,2.994001e+01,3.965323e+01,1.703000e+02
2.189710e+06,2.534387e+01,1.809100e+05,2.093866e+00,9.458045e-01,9.459526e-01,4.492693e-04,3.283126e-09,3.793695e+01,7.997448e+00,2.993950e+01,3.965251e+01,1.703000e+02
2.189720e+06,2.534398e+01,1.809200e+05,2.093981e+00,9.458096e-01,9.459526e-01,4.493022e-04,3.283126e-09,3.793644e+01,7.997448e+00,2.993899e+01,3.965180e+01,1.703000e+02
2.189730e+06,2.534410e+01,1.809300e+05,2.094097e+00,9.458148e-01,9.459527e-01,4.493350e-04,3.283126e-09,3.793592e+01,7.997448e+00,2.993848e+01,3.965108e+01,1.703000e+02
2.189740e+06,2.534421e+01,1.809400e+05,2.094213e+00,9.458200e-01,9.459527e-01,4.493678e-04,3.283126e-09,3.793541e+01,7.997448e+00,2.993796e+01,3.965037e+01,1.703000e+02
2.189750e+06,2.534433e+01,1.809500e+05,2.094329e+00,9.458252e-01,9.459527e-01,4.494007e-04,3.283126e-09,3.793490e+01,7.997448e+00,2.993745e+01,3.964965e+01,1.703000e+02
2.189760e+06,2.534444e+01,1.809600e+05,2.094444e+00,9.458304e-01,9.459528e-01,4.494335e-04,3.283126e-09,3.793439e+01,7.997448e+00,2.993694e+01,3.964894e+01,1.703000e+02
2.189770e+06,2.534456e+01,1.809700e+05,2.094560e+00,9.458363e-01,9.459528e-01,4.494663e-04,3.283125e-09,3.793508e+01,7.997448e+00,2.993763e+01,3.964947e+01,1.703000e+02
2.189780e+06,2.534468e+01,1.809800e+05,2.094676e+00,9.458424e-01,9.459528e-01,4.494992e-04,3.283125e-09,3.793610e+01,7.997448e+00,2.993866e+01,3.965035e+01,1.703000e+02
2.189790e+06,2.534479e+01,1.809900e+05,2.094792e+00,9.458485e-01,9.459528e-01,4.495320e-04,3.283125e-09,3.793713e+01,7.997448e+00,2.993968e+01,3.965123e+01,1.703000e+02
2.189800e+06,2.534491e+01,1.810000e+05,2.094907e+00,9.458546e-01,9.459529e-01,4.495648e-04,3.283125e-09,3.793816e+01,7.997448e+00,2.994071e+01,3.965211e+01,1.703000e+02
2.189810e+06,2.534502e+01,1.810100e+05,2.095023e+00,9.458607e-01,9.459529e-01,4.495977e-04,3.283125e-09,3.793919e+01,7.997448e+00,2.994174e+01,3.965300e+01,1.703000e+02
2.189820e+06,2.534514e+01,1.810200e+05,2.095139e+00,9.458667e-01,9.459529e-01,4.496305e-04,3.283125e-09,3.794021e+01,7.997448e+00,2.994277e+01,3.965388e+01,1.703000e+02
2.189830e+06,2.534525e+01,1.810300e+05,2.095255e+00,9.458728e-01,9.459530e-01,4.496633e-04,3.283125e-09,3.794124e+01,7.997448e+00,2.994379e+01,3.965476e+01,1.703000e+02
2.189840e+06,2.534537e+01,1.810400e+05,2.095370e+00,9.458789e-01,9.459530e-01,4.496962e-04,3.283125e-09,3.794227e+01,7.997448e+00,2.994482e+01,3.965564e+01,1.703000e+02
2.189850e+06,2.534549e+01,1.810500e+05,2.095486e+00,9.458850e-01,9.459530e-01,4.497290e-04,3.283125e-09,3.794330e+01,7.997448e+00,2.994585e+01,3.965653e+01,1.703000e+02
2.189860e+06,2.534560e+01,1.810600e+05,2.095602e+00,9.458911e-01,9.459531e-01,4.497618e-04,3.283124e-09,3.794432e+01,7.997448e+00,2.994688e+01,3.965741e+01,1.703000e+02
2.189870e+06,2.534572e+01,1.810700e+05,2.095718e+00,9.458972e-01,9.459531e-01,4.497946e-04,3.283124e-09,3.794535e+01,7.997448e+00,2.994790e+01,3.965829e+01,1.703000e+02
2.189880e+06,2.534583e+01,1.810800e+05,2.095833e+00,9.459033e-01,9.459531e-01,4.498275e-04,3.283124e-09,3.794638e+01,7.997448e+00,2.994893e+01,3.965917e+01,1.703000e+02
2.189890e+06,2.534595e+01,1.810900e+05,2.095949e+00,9.459094e-01,9.459532e-01,4.498603e-04,3.283124e-09,3.794741e+01,7.997448e+00,2.994996e+01,3.966006e+01,1.703000e+02
2.189900e+06,2.534606e+01,1.811000e+05,2.096065e+00,9.459155e-01,9.459532e-01,4.498931e-04,3.283124e-09,3.794843e+01,7.997448e+00,2.995099e+01,3.966094e+01,1.703000e+02
2.189910e+06,2.534618e+01,1.811100e+05,2.096181e+00,9.459216e-01,9.459532e-01,4.499260e-04,3.283124e-09,3.794946e+01,7.997448e+00,2.995201e+01,3.966182e+01,1.703000e+02
2.189920e+06,2.534630e+01,1.811200e+05,2.096296e+00,9.459276e-01,9.459532e-01,4.499588e-04,3.283124e-09,3.795049e+01,7.997448e+00,2.995304e+01,3.966270e+01,1.703000e+02
2.189930e+06,2.534641e+01,1.811300e+05,2.096412e+00,9.459337e-01,9.459533e-01,4.499916e-04,3.283124e-09,3.795152e+01,7.997448e+00,2.995407e+01,3.966359e+01,1.703000e+02
2.189940e+06,2.534653e+01,1.811400e+05,2.096528e+00,9.459398e-01,9.459533e-01,4.500245e-04,3.283124e-09,3.795254e+01,7.997448e+00,2.995509e+01,3.966447e+01,1.703000e+02
2.189950e+06,2.534664e+01,1.811500e+05,2.096644e+00,9.459459e-01,9.459533e-01,4.500573e-04,3.283123e-09,3.795357e+01,7.997448e+00,2.995612e+01,3.966535e+01,1.703000e+02
2.189960e+06,2.534676e+01,1.811600e+05,2.096759e+00,9.459520e-01,9.459534e-01,4.500901e-04,3.283123e-09,3.795460e+01,7.997448e+00,2.995715e+01,3.966623e+01,1.703000e+02
2.189970e+06,2.534688e+01,1.811700e+05,2.096875e+00,9.459581e-01,9.459534e-01,4.501230e-04,3.283123e-09,3.795563e+01,7.997448e+00,2.995818e+01,3.966711e+01,1.703000e+02
2.189980e+06,2.534699e+01,1.811800e+05,2.096991e+00,9.459642e-01,9.459534e-01,4.501558e-04,3.283123e-09,3.795665e+01,7.997448e+00,2.995920e+01,3.966800e+01,1.703000e+02
2.189990e+06,2.534711e+01,1.811900e+05,2.097106e+00,9.459703e-01,9.459535e-01,4.501886e-04,3.283123e-09,3.795768e+01,7.997448e+00,2.996023e+01,3.966888e+01,1.703000e+02
2.190000e+06,2.534722e+01,1.812000e+05,2.097222e+00,9.459764e-01,9.459535e-01,4.502215e-04,3.283123e-09,3.795871e+01,7.997448e+00,2.996126e+01,3.966976e+01,1.703000e+02
2.190010e+06,2.534734e+01,1.812100e+05,2.097338e+00,9.459825e-01,9.459535e-01,4.502543e-04,3.283123e-09,3.795974e+01,7.997448e+00,2.996229e+01,3.967064e+01,1.703000e+02
2.190020e+06,2.534745e+01,1.812200e+05,2.097454e+00,9.459815e-01,9.459536e-01,4.502871e-04,3.283123e-09,3.796042e+01,7.997448e+00,2.996297e+01,3.967140e+01,1.703000e+02
2.190030e+06,2.534757e+01,1.812300e+05,2.097569e+00,9.459789e-01,9.459536e-01,4.503199e-04,3.283123e-09,3.796102e+01,7.997448e+00,2.996357e+01,3.967212e+01,1.703000e+02
2.190040e+06,2.534769e+01,1.812400e+05,2.097685e+00,9.459763e-01,9.459536e-01,4.503528e-04,3.283122e-09,3.796161e+01,7.997448e+00,2.996417e+01,3.967284e+01,1.703000e+02
2.190050e+06,2.534780e+01,1.812500e+05,2.097801e+00,9.459736e-01,9.459537e-01,4.503856e-04,3.283122e-09,3.796221e+01,7.997448e+00,2.996477e+01,3.967356e+01,1.703000e+02
2.190060e+06,2.534792e+01,1.812600e+05,2.097917e+00,9.459710e-01,9.459537e-01,4.504184e-04,3.283122e-09,3.796281e+01,7.997448e+00,2.996537e+01,3.967428e+01,1.703000e+02
2.190070e+06,2.534803e+01,1.812700e+05,2.098032e+00,9.459684e-01,9.459537e-01,4.504513e-04,3.283122e-09,3.796341e+01,7.997448e+00,2.996596e+01,3.967500e+01,1.703000e+02
2.190080e+06,2.534815e+01,1.812800e+05,2.098148e+00,9.459658e-01,9.459537e-01,4.504841e-04,3.283122e-09,3.796401e+01,7.997448e+00,2.996656e+01,3.967572e+01,1.703000e+02
2.190090e+06,2.534826e+01,1.812900e+05,2.098264e+00,9.459632e-01,9.459538e-01,4.505169e-04,3.283122e-09,3.796461e+01,7.997448e+00,2.996716e+01,3.967644e+01,1.703000e+02
2.190100e+06,2.534838e+01,1.813000e+05,2.098380e+00,9.459606e-01,9.459538e-01,4.505498e-04,3.283122e-09,3.796521e+01,7.997448e+00,2.996776e+01,3.967717e+01,1.703000e+02
2.190110e+06,2.534850e+01,1.813100e+05,2.098495e+00,9.459579e-01,9.459538e-01,4.505826e-04,3.283122e-09,3.796581e+01,7.997448e+00,2.996836e+01,3.967789e+01,1.703000e+02
2.190120e+06,2.534861e+01,1.813200e+05,2.098611e+00,9.459553e-01,9.459539e-01,4.506154e-04,3.283122e-09,3.796641e+01,7.997448e+00,2.996896e+01,3.967861e+01,1.703000e+02
2.190130e+06,2.534873e+01,1.813300e+05,2.098727e+00,9.459527e-01,9.459539e-01,4.506483e-04,3.283122e-09,3.796701e+01,7.997448e+00,2.996956e+01,3.967933e+01,1.703000e+02
2.190140e+06,2.534884e+01,1.813400e+05,2.098843e+00,9.459501e-01,9.459539e-01,4.506811e-04,3.283121e-09,3.796761e+01,7.997448e+00,2.997016e+01,3.968005e+01,1.703000e+02
2.190150e+06,2.534896e+01,1.813500e+05,2.098958e+00,9.459475e-01,9.459540e-01,4.507139e-04,3.283121e-09,3.796821e+01,7.997448e+00,2.997076e+01,3.968077e+01,1.703000e+02
2.190160e+06,2.534907e+01,1.813600e+05,2.099074e+00,9.459448e-01,9.459540e-01,4.507468e-04,3.283121e-09,3.796881e+01,7.997448e+00,2.997136e+01,3.968149e+01,1.703000e+02
2.190170e+06,2.534919e+01,1.813700e+05,2.099190e+00,9.459422e-01,9.459540e-01,4.507796e-04,3.283121e-09,3.796941e+01,7.997448e+00,2.997196e+01,3.968221e+01,1.703000e+02
2.190180e+06,2.534931e+01,1.813800e+05,2.099306e+00,9.459396e-01,9.459541e-01,4.508124e-04,3.283121e-09,3.797001e+01,7.997448e+00,2.997256e+01,3.968294e+01,1.703000e+02
2.190190e+06,2.534942e+01,1.813900e+05,2.099421e+00,9.459370e-01,9.459541e-01,4.508452e-04,3.283121e-09,3.797061e+01,7.997448e+00,2.997316e+01,3.968366e+01,1.703000e+02
2.190200e+06,2.534954e+01,1.814000e+05,2.099537e+00,9.459344e-01,9.459541e-01,4.508781e-04,3.283121e-09,3.797120e+01,7.997448e+00,2.997376e+01,3.968438e+01,1.703000e+02
2.190210e+06,2.534965e+01,1.814100e+05,2.099653e+00,9.459318e-01,9.459541e-01,4.509109e-04,3.283121e-09,3.797180e+01,7.997448e+00,2.997436e+01,3.968510e+01,1.703000e+02
2.190220e+06,2.534977e+01,1.814200e+05,2.099769e+00,9.459291e-01,9.459542e-01,4.509437e-04,3.283121e-09,3.797240e+01,7.997448e+00,2.997495e+01,3.968582e+01,1.703000e+02
2.190230e+06,2.534988e+01,1.814300e+05,2.099884e+00,9.459265e-01,9.459542e-01,4.509766e-04,3.283120e-09,3.797300e+01,7.997448e+00,2.997555e+01,3.968654e+01,1.703000e+02
2.190240e+06,2.535000e+01,1.814400e+05,2.100000e+00,9.459239e-01,9.459542e-01,4.510094e-04,3.283120e-09,3.797360e+01,7.997448e+00,2.997615e+01,3.968726e+01,1.703000e+02
2.190250e+06,2.535012e+01,1.814500e+05,2.100116e+00,9.459213e-01,9.459543e-01,4.510422e-04,3.283120e-09,3.797420e+01,7.997448e+00,2.997675e+01,3.968799e+01,1.703000e+02
2.190260e+06,2.535023e+01,1.814600e+05,2.100231e+00,9.459187e-01,9.459543e-01,4.510751e-04,3.283120e-09,3.797480e+01,7.997448e+00,2.997735e+01,3.968871e+01,1.703000e+02
2.190270e+06,2.535035e+01,1.814700e+05,2.100347e+00,9.459044e-01,9.459543e-01,4.511079e-04,3.283120e-09,3.797311e+01,7.997448e+00,2.997566e+01,3.968739e+01,1.702933e+02
2.190280e+06,2.535046e+01,1.814800e+05,2.100463e+00,9.458879e-01,9.459544e-01,4.511407e-04,3.283120e-09,3.797098e+01,7.997448e+00,2.997353e+01,3.968569e+01,1.702853e+02
2.190290e+06,2.535058e+01,1.814900e+05,2.100579e+00,9.458715e-01,9.459544e-01,4.511736e-04,3.283120e-09,3.796885e+01,7.997448e+00,2.997140e+01,3.968399e+01,1.702773e+02
