Repository: brandonlampe/CS_Data

# Repository for Crushed Salt Data
**Grant No: 456417**

This is a work in progress!

## Repository Content

### Directory Names
A uniform namining structure still in progress, but in general directories are named according to the following:
 - Names contain no spaces, a single underscore "_" will be used as a file name seperator.
 - Files are for the Crushed Salt Project (CSP); therefore, the first three charaters of each file are "CSP".
 - Folders are organized by which frame the test was performed on i.e., A2 or A3.
 - The fifth and sixth charaters of each file name will therefore be "A" followed by the frame number.

File: UNM_WP_HY_175_09/STAGE18/CREEP_FIT/175_09_STAGE18_CREEP_OUT.csv (part 79 of 101)
Analysis by Brandon Lampe, performed on: 2016/07/12 20:52:28
Experimental results below begin at: 2016/05/01 15:26:02
Duration (sec),Duration (day),Elapsed Time (sec),Elapsed Time (day),Interpolated Fractional Density,Fit to Fractional Density,Fit to Volume Strain,Fit to Volume Strain Rate (1/sec),Confining Pressure (MPa),Pore Pressure (MPa),Terzaghi Pressure (MPa),Solid Pressure (MPa),Temperature (C))
2.192660e+06,2.537801e+01,1.838600e+05,2.128009e+00,9.461766e-01,9.459618e-01,4.589545e-04,3.283094e-09,3.797492e+01,8.003793e+00,2.997113e+01,3.967983e+01,1.703000e+02
2.192670e+06,2.537813e+01,1.838700e+05,2.128125e+00,9.461897e-01,9.459618e-01,4.589874e-04,3.283094e-09,3.797681e+01,8.003793e+00,2.997301e+01,3.968139e+01,1.703000e+02
2.192680e+06,2.537824e+01,1.838800e+05,2.128241e+00,9.462027e-01,9.459618e-01,4.590202e-04,3.283094e-09,3.797869e+01,8.003793e+00,2.997490e+01,3.968294e+01,1.703000e+02
2.192690e+06,2.537836e+01,1.838900e+05,2.128356e+00,9.462158e-01,9.459619e-01,4.590530e-04,3.283094e-09,3.798057e+01,8.003793e+00,2.997678e+01,3.968449e+01,1.703000e+02
2.192700e+06,2.537847e+01,1.839000e+05,2.128472e+00,9.462289e-01,9.459619e-01,4.590858e-04,3.283094e-09,3.798246e+01,8.003793e+00,2.997866e+01,3.968605e+01,1.703000e+02
2.192710e+06,2.537859e+01,1.839100e+05,2.128588e+00,9.462419e-01,9.459619e-01,4.591187e-04,3.283094e-09,3.798434e+01,8.003793e+00,2.998055e+01,3.968760e+01,1.703000e+02
2.192720e+06,2.537870e+01,1.839200e+05,2.128704e+00,9.462550e-01,9.459619e-01,4.591515e-04,3.283094e-09,3.798622e+01,8.003793e+00,2.998243e+01,3.968915e+01,1.703000e+02
2.192730e+06,2.537882e+01,1.839300e+05,2.128819e+00,9.462681e-01,9.459620e-01,4.591843e-04,3.283094e-09,3.798811e+01,8.003793e+00,2.998431e+01,3.969071e+01,1.703000e+02
2.192740e+06,2.537894e+01,1.839400e+05,2.128935e+00,9.462811e-01,9.459620e-01,4.592172e-04,3.283093e-09,3.798999e+01,8.003793e+00,2.998620e+01,3.969226e+01,1.703000e+02
2.192750e+06,2.537905e+01,1.839500e+05,2.129051e+00,9.462942e-01,9.459620e-01,4.592500e-04,3.283093e-09,3.799187e+01,8.003793e+00,2.998808e+01,3.969381e+01,1.703000e+02
2.192760e+06,2.537917e+01,1.839600e+05,2.129167e+00,9.463073e-01,9.459621e-01,4.592828e-04,3.283093e-09,3.799376e+01,8.003793e+00,2.998997e+01,3.969536e+01,1.703000e+02
2.192770e+06,2.537928e+01,1.839700e+05,2.129282e+00,9.463078e-01,9.459621e-01,4.593157e-04,3.283093e-09,3.799352e+01,8.003793e+00,2.998973e+01,3.969510e+01,1.703000e+02
2.192780e+06,2.537940e+01,1.839800e+05,2.129398e+00,9.463052e-01,9.459621e-01,4.593485e-04,3.283093e-09,3.799275e+01,8.003793e+00,2.998896e+01,3.969437e+01,1.703000e+02
2.192790e+06,2.537951e+01,1.839900e+05,2.129514e+00,9.463026e-01,9.459622e-01,4.593813e-04,3.283093e-09,3.799198e+01,8.003793e+00,2.998819e+01,3.969364e+01,1.703000e+02
2.192800e+06,2.537963e+01,1.840000e+05,2.129630e+00,9.463000e-01,9.459622e-01,4.594142e-04,3.283093e-09,3.799121e+01,8.003793e+00,2.998742e+01,3.969292e+01,1.703000e+02
2.192810e+06,2.537975e+01,1.840100e+05,2.129745e+00,9.462973e-01,9.459622e-01,4.594470e-04,3.283093e-09,3.799044e+01,8.003793e+00,2.998665e+01,3.969219e+01,1.703000e+02
2.192820e+06,2.537986e+01,1.840200e+05,2.129861e+00,9.462947e-01,9.459623e-01,4.594798e-04,3.283093e-09,3.798967e+01,8.003793e+00,2.998588e+01,3.969146e+01,1.703000e+02
2.192830e+06,2.537998e+01,1.840300e+05,2.129977e+00,9.462921e-01,9.459623e-01,4.595126e-04,3.283092e-09,3.798890e+01,8.003793e+00,2.998511e+01,3.969074e+01,1.703000e+02
2.192840e+06,2.538009e+01,1.840400e+05,2.130093e+00,9.462895e-01,9.459623e-01,4.595455e-04,3.283092e-09,3.798813e+01,8.003793e+00,2.998434e+01,3.969001e+01,1.703000e+02
2.192850e+06,2.538021e+01,1.840500e+05,2.130208e+00,9.462869e-01,9.459623e-01,4.595783e-04,3.283092e-09,3.798736e+01,8.003793e+00,2.998356e+01,3.968928e+01,1.703000e+02
2.192860e+06,2.538032e+01,1.840600e+05,2.130324e+00,9.462842e-01,9.459624e-01,4.596111e-04,3.283092e-09,3.798659e+01,8.003793e+00,2.998279e+01,3.968856e+01,1.703000e+02
2.192870e+06,2.538044e+01,1.840700e+05,2.130440e+00,9.462816e-01,9.459624e-01,4.596440e-04,3.283092e-09,3.798582e+01,8.003793e+00,2.998202e+01,3.968783e+01,1.703000e+02
2.192880e+06,2.538056e+01,1.840800e+05,2.130556e+00,9.462790e-01,9.459624e-01,4.596768e-04,3.283092e-09,3.798505e+01,8.003793e+00,2.998125e+01,3.968711e+01,1.703000e+02
2.192890e+06,2.538067e+01,1.840900e+05,2.130671e+00,9.462764e-01,9.459625e-01,4.597096e-04,3.283092e-09,3.798428e+01,8.003793e+00,2.998048e+01,3.968638e+01,1.703000e+02
2.192900e+06,2.538079e+01,1.841000e+05,2.130787e+00,9.462738e-01,9.459625e-01,4.597425e-04,3.283092e-09,3.798350e+01,8.003793e+00,2.997971e+01,3.968565e+01,1.703000e+02
2.192910e+06,2.538090e+01,1.841100e+05,2.130903e+00,9.462712e-01,9.459625e-01,4.597753e-04,3.283092e-09,3.798273e+01,8.003793e+00,2.997894e+01,3.968493e+01,1.703000e+02
2.192920e+06,2.538102e+01,1.841200e+05,2.131019e+00,9.462685e-01,9.459626e-01,4.598081e-04,3.283091e-09,3.798196e+01,8.003793e+00,2.997817e+01,3.968420e+01,1.703000e+02
2.192930e+06,2.538113e+01,1.841300e+05,2.131134e+00,9.462659e-01,9.459626e-01,4.598410e-04,3.283091e-09,3.798119e+01,8.003793e+00,2.997740e+01,3.968347e+01,1.703000e+02
2.192940e+06,2.538125e+01,1.841400e+05,2.131250e+00,9.462633e-01,9.459626e-01,4.598738e-04,3.283091e-09,3.798042e+01,8.003793e+00,2.997663e+01,3.968275e+01,1.703000e+02
2.192950e+06,2.538137e+01,1.841500e+05,2.131366e+00,9.462607e-01,9.459627e-01,4.599066e-04,3.283091e-09,3.797965e+01,8.003793e+00,2.997586e+01,3.968202e+01,1.703000e+02
2.192960e+06,2.538148e+01,1.841600e+05,2.131481e+00,9.462581e-01,9.459627e-01,4.599395e-04,3.283091e-09,3.797888e+01,8.003793e+00,2.997509e+01,3.968129e+01,1.703000e+02
2.192970e+06,2.538160e+01,1.841700e+05,2.131597e+00,9.462554e-01,9.459627e-01,4.599723e-04,3.283091e-09,3.797811e+01,8.003793e+00,2.997432e+01,3.968057e+01,1.703000e+02
2.192980e+06,2.538171e+01,1.841800e+05,2.131713e+00,9.462528e-01,9.459628e-01,4.600051e-04,3.283091e-09,3.797734e+01,8.003793e+00,2.997355e+01,3.967984e+01,1.703000e+02
2.192990e+06,2.538183e+01,1.841900e+05,2.131829e+00,9.462502e-01,9.459628e-01,4.600379e-04,3.283091e-09,3.797657e+01,8.003793e+00,2.997278e+01,3.967911e+01,1.703000e+02
2.193000e+06,2.538194e+01,1.842000e+05,2.131944e+00,9.462476e-01,9.459628e-01,4.600708e-04,3.283091e-09,3.797580e+01,8.003793e+00,2.997201e+01,3.967839e+01,1.703000e+02
2.193010e+06,2.538206e+01,1.842100e+05,2.132060e+00,9.462450e-01,9.459628e-01,4.601036e-04,3.283090e-09,3.797503e+01,8.003793e+00,2.997124e+01,3.967766e+01,1.703000e+02
2.193020e+06,2.538218e+01,1.842200e+05,2.132176e+00,9.462338e-01,9.459629e-01,4.601364e-04,3.283090e-09,3.797377e+01,8.003584e+00,2.997018e+01,3.967671e+01,1.703000e+02
2.193030e+06,2.538229e+01,1.842300e+05,2.132292e+00,9.462208e-01,9.459629e-01,4.601693e-04,3.283090e-09,3.797241e+01,8.003332e+00,2.996908e+01,3.967573e+01,1.703000e+02
2.193040e+06,2.538241e+01,1.842400e+05,2.132407e+00,9.462078e-01,9.459629e-01,4.602021e-04,3.283090e-09,3.797105e+01,8.003079e+00,2.996797e+01,3.967474e+01,1.703000e+02
2.193050e+06,2.538252e+01,1.842500e+05,2.132523e+00,9.461948e-01,9.459630e-01,4.602349e-04,3.283090e-09,3.796969e+01,8.002827e+00,2.996686e+01,3.967375e+01,1.703000e+02
2.193060e+06,2.538264e+01,1.842600e+05,2.132639e+00,9.461818e-01,9.459630e-01,4.602678e-04,3.283090e-09,3.796833e+01,8.002575e+00,2.996575e+01,3.967276e+01,1.703000e+02
2.193070e+06,2.538275e+01,1.842700e+05,2.132755e+00,9.461689e-01,9.459630e-01,4.603006e-04,3.283090e-09,3.796697e+01,8.002322e+00,2.996464e+01,3.967177e+01,1.703000e+02
2.193080e+06,2.538287e+01,1.842800e+05,2.132870e+00,9.461559e-01,9.459631e-01,4.603334e-04,3.283090e-09,3.796561e+01,8.002070e+00,2.996354e+01,3.967078e+01,1.703000e+02
2.193090e+06,2.538299e+01,1.842900e+05,2.132986e+00,9.461429e-01,9.459631e-01,4.603663e-04,3.283090e-09,3.796425e+01,8.001817e+00,2.996243e+01,3.966979e+01,1.703000e+02
2.193100e+06,2.538310e+01,1.843000e+05,2.133102e+00,9.461299e-01,9.459631e-01,4.603991e-04,3.283090e-09,3.796288e+01,8.001565e+00,2.996132e+01,3.966880e+01,1.703000e+02
2.193110e+06,2.538322e+01,1.843100e+05,2.133218e+00,9.461170e-01,9.459632e-01,4.604319e-04,3.283089e-09,3.796152e+01,8.001313e+00,2.996021e+01,3.966781e+01,1.703000e+02
2.193120e+06,2.538333e+01,1.843200e+05,2.133333e+00,9.461040e-01,9.459632e-01,4.604647e-04,3.283089e-09,3.796016e+01,8.001060e+00,2.995910e+01,3.966682e+01,1.703000e+02
2.193130e+06,2.538345e+01,1.843300e+05,2.133449e+00,9.460910e-01,9.459632e-01,4.604976e-04,3.283089e-09,3.795880e+01,8.000808e+00,2.995800e+01,3.966583e+01,1.703000e+02
2.193140e+06,2.538356e+01,1.843400e+05,2.133565e+00,9.460780e-01,9.459632e-01,4.605304e-04,3.283089e-09,3.795744e+01,8.000556e+00,2.995689e+01,3.966484e+01,1.703000e+02
2.193150e+06,2.538368e+01,1.843500e+05,2.133681e+00,9.460651e-01,9.459633e-01,4.605632e-04,3.283089e-09,3.795608e+01,8.000303e+00,2.995578e+01,3.966385e+01,1.703000e+02
2.193160e+06,2.538380e+01,1.843600e+05,2.133796e+00,9.460521e-01,9.459633e-01,4.605961e-04,3.283089e-09,3.795472e+01,8.000051e+00,2.995467e+01,3.966286e+01,1.703000e+02
2.193170e+06,2.538391e+01,1.843700e+05,2.133912e+00,9.460391e-01,9.459633e-01,4.606289e-04,3.283089e-09,3.795336e+01,7.999799e+00,2.995356e+01,3.966188e+01,1.703000e+02
2.193180e+06,2.538403e+01,1.843800e+05,2.134028e+00,9.460261e-01,9.459634e-01,4.606617e-04,3.283089e-09,3.795200e+01,7.999546e+00,2.995245e+01,3.966089e+01,1.703000e+02
2.193190e+06,2.538414e+01,1.843900e+05,2.134144e+00,9.460131e-01,9.459634e-01,4.606946e-04,3.283089e-09,3.795064e+01,7.999294e+00,2.995135e+01,3.965990e+01,1.703000e+02
2.193200e+06,2.538426e+01,1.844000e+05,2.134259e+00,9.460002e-01,9.459634e-01,4.607274e-04,3.283088e-09,3.794928e+01,7.999042e+00,2.995024e+01,3.965891e+01,1.703000e+02
2.193210e+06,2.538437e+01,1.844100e+05,2.134375e+00,9.459872e-01,9.459635e-01,4.607602e-04,3.283088e-09,3.794792e+01,7.998789e+00,2.994913e+01,3.965792e+01,1.703000e+02
2.193220e+06,2.538449e+01,1.844200e+05,2.134491e+00,9.459742e-01,9.459635e-01,4.607931e-04,3.283088e-09,3.794656e+01,7.998537e+00,2.994802e+01,3.965693e+01,1.703000e+02
2.193230e+06,2.538461e+01,1.844300e+05,2.134606e+00,9.459612e-01,9.459635e-01,4.608259e-04,3.283088e-09,3.794520e+01,7.998284e+00,2.994691e+01,3.965594e+01,1.703000e+02
2.193240e+06,2.538472e+01,1.844400e+05,2.134722e+00,9.459483e-01,9.459636e-01,4.608587e-04,3.283088e-09,3.794384e+01,7.998032e+00,2.994581e+01,3.965495e+01,1.703000e+02
2.193250e+06,2.538484e+01,1.844500e+05,2.134838e+00,9.459353e-01,9.459636e-01,4.608915e-04,3.283088e-09,3.794248e+01,7.997780e+00,2.994470e+01,3.965396e+01,1.703000e+02
2.193260e+06,2.538495e+01,1.844600e+05,2.134954e+00,9.459223e-01,9.459636e-01,4.609244e-04,3.283088e-09,3.794112e+01,7.997527e+00,2.994359e+01,3.965297e+01,1.703000e+02
2.193270e+06,2.538507e+01,1.844700e+05,2.135069e+00,9.459308e-01,9.459637e-01,4.609572e-04,3.283088e-09,3.794216e+01,7.997448e+00,2.994472e+01,3.965380e+01,1.703000e+02
2.193280e+06,2.538519e+01,1.844800e+05,2.135185e+00,9.459492e-01,9.459637e-01,4.609900e-04,3.283088e-09,3.794431e+01,7.997448e+00,2.994686e+01,3.965545e+01,1.703000e+02
2.193290e+06,2.538530e+01,1.844900e+05,2.135301e+00,9.459675e-01,9.459637e-01,4.610229e-04,3.283087e-09,3.794646e+01,7.997448e+00,2.994901e+01,3.965711e+01,1.703000e+02
2.193300e+06,2.538542e+01,1.845000e+05,2.135417e+00,9.459859e-01,9.459637e-01,4.610557e-04,3.283087e-09,3.794861e+01,7.997448e+00,2.995116e+01,3.965877e+01,1.703000e+02
2.193310e+06,2.538553e+01,1.845100e+05,2.135532e+00,9.460042e-01,9.459638e-01,4.610885e-04,3.283087e-09,3.795076e+01,7.997448e+00,2.995331e+01,3.966042e+01,1.703000e+02
2.193320e+06,2.538565e+01,1.845200e+05,2.135648e+00,9.460225e-01,9.459638e-01,4.611214e-04,3.283087e-09,3.795290e+01,7.997448e+00,2.995546e+01,3.966208e+01,1.703000e+02
2.193330e+06,2.538576e+01,1.845300e+05,2.135764e+00,9.460409e-01,9.459638e-01,4.611542e-04,3.283087e-09,3.795505e+01,7.997448e+00,2.995760e+01,3.966374e+01,1.703000e+02
2.193340e+06,2.538588e+01,1.845400e+05,2.135880e+00,9.460592e-01,9.459639e-01,4.611870e-04,3.283087e-09,3.795720e+01,7.997448e+00,2.995975e+01,3.966539e+01,1.703000e+02
2.193350e+06,2.538600e+01,1.845500e+05,2.135995e+00,9.460776e-01,9.459639e-01,4.612199e-04,3.283087e-09,3.795935e+01,7.997448e+00,2.996190e+01,3.966705e+01,1.703000e+02
2.193360e+06,2.538611e+01,1.845600e+05,2.136111e+00,9.460959e-01,9.459639e-01,4.612527e-04,3.283087e-09,3.796150e+01,7.997448e+00,2.996405e+01,3.966871e+01,1.703000e+02
2.193370e+06,2.538623e+01,1.845700e+05,2.136227e+00,9.461142e-01,9.459640e-01,4.612855e-04,3.283087e-09,3.796364e+01,7.997448e+00,2.996620e+01,3.967036e+01,1.703000e+02
2.193380e+06,2.538634e+01,1.845800e+05,2.136343e+00,9.461326e-01,9.459640e-01,4.613183e-04,3.283087e-09,3.796579e+01,7.997448e+00,2.996834e+01,3.967202e+01,1.703000e+02
2.193390e+06,2.538646e+01,1.845900e+05,2.136458e+00,9.461509e-01,9.459640e-01,4.613512e-04,3.283086e-09,3.796794e+01,7.997448e+00,2.997049e+01,3.967368e+01,1.703000e+02
2.193400e+06,2.538657e+01,1.846000e+05,2.136574e+00,9.461693e-01,9.459641e-01,4.613840e-04,3.283086e-09,3.797009e+01,7.997448e+00,2.997264e+01,3.967533e+01,1.703000e+02
2.193410e+06,2.538669e+01,1.846100e+05,2.136690e+00,9.461876e-01,9.459641e-01,4.614168e-04,3.283086e-09,3.797224e+01,7.997448e+00,2.997479e+01,3.967699e+01,1.703000e+02
2.193420e+06,2.538681e+01,1.846200e+05,2.136806e+00,9.462059e-01,9.459641e-01,4.614497e-04,3.283086e-09,3.797438e+01,7.997448e+00,2.997694e+01,3.967864e+01,1.703000e+02
2.193430e+06,2.538692e+01,1.846300e+05,2.136921e+00,9.462243e-01,9.459641e-01,4.614825e-04,3.283086e-09,3.797653e+01,7.997448e+00,2.997908e+01,3.968030e+01,1.703000e+02
2.193440e+06,2.538704e+01,1.846400e+05,2.137037e+00,9.462426e-01,9.459642e-01,4.615153e-04,3.283086e-09,3.797868e+01,7.997448e+00,2.998123e+01,3.968196e+01,1.703000e+02
2.193450e+06,2.538715e+01,1.846500e+05,2.137153e+00,9.462610e-01,9.459642e-01,4.615482e-04,3.283086e-09,3.798083e+01,7.997448e+00,2.998338e+01,3.968361e+01,1.703000e+02
2.193460e+06,2.538727e+01,1.846600e+05,2.137269e+00,9.462793e-01,9.459642e-01,4.615810e-04,3.283086e-09,3.798298e+01,7.997448e+00,2.998553e+01,3.968527e+01,1.703000e+02
2.193470e+06,2.538738e+01,1.846700e+05,2.137384e+00,9.462977e-01,9.459643e-01,4.616138e-04,3.283086e-09,3.798512e+01,7.997448e+00,2.998768e+01,3.968692e+01,1.703000e+02
2.193480e+06,2.538750e+01,1.846800e+05,2.137500e+00,9.463160e-01,9.459643e-01,4.616467e-04,3.283085e-09,3.798727e+01,7.997448e+00,2.998982e+01,3.968858e+01,1.703000e+02
2.193490e+06,2.538762e+01,1.846900e+05,2.137616e+00,9.463343e-01,9.459643e-01,4.616795e-04,3.283085e-09,3.798942e+01,7.997448e+00,2.999197e+01,3.969023e+01,1.703000e+02
2.193500e+06,2.538773e+01,1.847000e+05,2.137731e+00,9.463527e-01,9.459644e-01,4.617123e-04,3.283085e-09,3.799157e+01,7.997448e+00,2.999412e+01,3.969189e+01,1.703000e+02
2.193510e+06,2.538785e+01,1.847100e+05,2.137847e+00,9.463710e-01,9.459644e-01,4.617452e-04,3.283085e-09,3.799372e+01,7.997448e+00,2.999627e+01,3.969354e+01,1.703000e+02
2.193520e+06,2.538796e+01,1.847200e+05,2.137963e+00,9.463642e-01,9.459644e-01,4.617780e-04,3.283085e-09,3.799262e+01,7.997652e+00,2.999497e+01,3.969261e+01,1.703064e+02
2.193530e+06,2.538808e+01,1.847300e+05,2.138079e+00,9.463511e-01,9.459645e-01,4.618108e-04,3.283085e-09,3.799074e+01,7.997906e+00,2.999283e+01,3.969104e+01,1.703144e+02
2.193540e+06,2.538819e+01,1.847400e+05,2.138194e+00,9.463381e-01,9.459645e-01,4.618436e-04,3.283085e-09,3.798886e+01,7.998161e+00,2.999070e+01,3.968947e+01,1.703225e+02
2.193550e+06,2.538831e+01,1.847500e+05,2.138310e+00,9.463250e-01,9.459645e-01,4.618765e-04,3.283085e-09,3.798697e+01,7.998415e+00,2.998856e+01,3.968791e+01,1.703305e+02
2.193560e+06,2.538843e+01,1.847600e+05,2.138426e+00,9.463120e-01,9.459646e-01,4.619093e-04,3.283085e-09,3.798509e+01,7.998669e+00,2.998642e+01,3.968634e+01,1.703385e+02
2.193570e+06,2.538854e+01,1.847700e+05,2.138542e+00,9.462990e-01,9.459646e-01,4.619421e-04,3.283084e-09,3.798321e+01,7.998923e+00,2.998428e+01,3.968477e+01,1.703465e+02
2.193580e+06,2.538866e+01,1.847800e+05,2.138657e+00,9.462859e-01,9.459646e-01,4.619750e-04,3.283084e-09,3.798132e+01,7.999177e+00,2.998215e+01,3.968320e+01,1.703545e+02
2.193590e+06,2.538877e+01,1.847900e+05,2.138773e+00,9.462729e-01,9.459646e-01,4.620078e-04,3.283084e-09,3.797944e+01,7.999431e+00,2.998001e+01,3.968163e+01,1.703625e+02
2.193600e+06,2.538889e+01,1.848000e+05,2.138889e+00,9.462598e-01,9.459647e-01,4.620406e-04,3.283084e-09,3.797756e+01,7.999685e+00,2.997787e+01,3.968006e+01,1.703705e+02
2.193610e+06,2.538900e+01,1.848100e+05,2.139005e+00,9.462468e-01,9.459647e-01,4.620735e-04,3.283084e-09,3.797567e+01,7.999939e+00,2.997573e+01,3.967850e+01,1.703785e+02
2.193620e+06,2.538912e+01,1.848200e+05,2.139120e+00,9.462337e-01,9.459647e-01,4.621063e-04,3.283084e-09,3.797379e+01,8.000193e+00,2.997359e+01,3.967693e+01,1.703865e+02
2.193630e+06,2.538924e+01,1.848300e+05,2.139236e+00,9.462207e-01,9.459648e-01,4.621391e-04,3.283084e-09,3.797190e+01,8.000447e+00,2.997146e+01,3.967536e+01,1.703945e+02
2.193640e+06,2.538935e+01,1.848400e+05,2.139352e+00,9.462077e-01,9.459648e-01,4.621720e-04,3.283084e-09,3.797002e+01,8.000702e+00,2.996932e+01,3.967379e+01,1.704026e+02
2.193650e+06,2.538947e+01,1.848500e+05,2.139468e+00,9.461946e-01,9.459648e-01,4.622048e-04,3.283084e-09,3.796814e+01,8.000956e+00,2.996718e+01,3.967222e+01,1.704106e+02
2.193660e+06,2.538958e+01,1.848600e+05,2.139583e+00,9.461816e-01,9.459649e-01,4.622376e-04,3.283083e-09,3.796625e+01,8.001210e+00,2.996504e+01,3.967065e+01,1.704186e+02
2.193670e+06,2.538970e+01,1.848700e+05,2.139699e+00,9.461685e-01,9.459649e-01,4.622704e-04,3.283083e-09,3.796437e+01,8.001464e+00,2.996291e+01,3.966908e+01,1.704266e+02
2.193680e+06,2.538981e+01,1.848800e+05,2.139815e+00,9.461555e-01,9.459649e-01,4.623033e-04,3.283083e-09,3.796249e+01,8.001718e+00,2.996077e+01,3.966752e+01,1.704346e+02
2.193690e+06,2.538993e+01,1.848900e+05,2.139931e+00,9.461425e-01,9.459650e-01,4.623361e-04,3.283083e-09,3.796060e+01,8.001972e+00,2.995863e+01,3.966595e+01,1.704426e+02
2.193700e+06,2.539005e+01,1.849000e+05,2.140046e+00,9.461294e-01,9.459650e-01,4.623689e-04,3.283083e-09,3.795872e+01,8.002226e+00,2.995649e+01,3.966438e+01,1.704506e+02
2.193710e+06,2.539016e+01,1.849100e+05,2.140162e+00,9.461164e-01,9.459650e-01,4.624018e-04,3.283083e-09,3.795684e+01,8.002480e+00,2.995435e+01,3.966281e+01,1.704586e+02
2.193720e+06,2.539028e+01,1.849200e+05,2.140278e+00,9.461033e-01,9.459650e-01,4.624346e-04,3.283083e-09,3.795495e+01,8.002734e+00,2.995222e+01,3.966124e+01,1.704666e+02
2.193730e+06,2.539039e+01,1.849300e+05,2.140394e+00,9.460903e-01,9.459651e-01,4.624674e-04,3.283083e-09,3.795307e+01,8.002989e+00,2.995008e+01,3.965967e+01,1.704746e+02
2.193740e+06,2.539051e+01,1.849400e+05,2.140509e+00,9.460773e-01,9.459651e-01,4.625003e-04,3.283083e-09,3.795118e+01,8.003243e+00,2.994794e+01,3.965810e+01,1.704826e+02
2.193750e+06,2.539062e+01,1.849500e+05,2.140625e+00,9.460642e-01,9.459651e-01,4.625331e-04,3.283083e-09,3.794930e+01,8.003497e+00,2.994580e+01,3.965653e+01,1.704907e+02
2.193760e+06,2.539074e+01,1.849600e+05,2.140741e+00,9.460512e-01,9.459652e-01,4.625659e-04,3.283082e-09,3.794742e+01,8.003751e+00,2.994367e+01,3.965496e+01,1.704987e+02
2.193770e+06,2.539086e+01,1.849700e+05,2.140856e+00,9.460490e-01,9.459652e-01,4.625988e-04,3.283082e-09,3.794781e+01,8.003582e+00,2.994423e+01,3.965547e+01,1.705000e+02
2.193780e+06,2.539097e+01,1.849800e+05,2.140972e+00,9.460490e-01,9.459652e-01,4.626316e-04,3.283082e-09,3.794867e+01,8.003329e+00,2.994534e+01,3.965638e+01,1.705000e+02
2.193790e+06,2.539109e+01,1.849900e+05,2.141088e+00,9.460490e-01,9.459653e-01,4.626644e-04,3.283082e-09,3.794952e+01,8.003076e+00,2.994645e+01,3.965730e+01,1.705000e+02
2.193800e+06,2.539120e+01,1.850000e+05,2.141204e+00,9.460490e-01,9.459653e-01,4.626972e-04,3.283082e-09,3.795037e+01,8.002822e+00,2.994755e+01,3.965821e+01,1.705000e+02
2.193810e+06,2.539132e+01,1.850100e+05,2.141319e+00,9.460490e-01,9.459653e-01,4.627301e-04,3.283082e-09,3.795123e+01,8.002569e+00,2.994866e+01,3.965913e+01,1.705000e+02
2.193820e+06,2.539144e+01,1.850200e+05,2.141435e+00,9.460490e-01,9.459654e-01,4.627629e-04,3.283082e-09,3.795208e+01,8.002316e+00,2.994977e+01,3.966005e+01,1.705000e+02
2.193830e+06,2.539155e+01,1.850300e+05,2.141551e+00,9.460490e-01,9.459654e-01,4.627957e-04,3.283082e-09,3.795293e+01,8.002063e+00,2.995087e+01,3.966096e+01,1.705000e+02
2.193840e+06,2.539167e+01,1.850400e+05,2.141667e+00,9.460490e-01,9.459654e-01,4.628286e-04,3.283082e-09,3.795379e+01,8.001809e+00,2.995198e+01,3.966188e+01,1.705000e+02
2.193850e+06,2.539178e+01,1.850500e+05,2.141782e+00,9.460490e-01,9.459655e-01,4.628614e-04,3.283081e-09,3.795464e+01,8.001556e+00,2.995308e+01,3.966280e+01,1.705000e+02
2.193860e+06,2.539190e+01,1.850600e+05,2.141898e+00,9.460490e-01,9.459655e-01,4.628942e-04,3.283081e-09,3.795549e+01,8.001303e+00,2.995419e+01,3.966371e+01,1.705000e+02
2.193870e+06,2.539201e+01,1.850700e+05,2.142014e+00,9.460490e-01,9.459655e-01,4.629271e-04,3.283081e-09,3.795635e+01,8.001050e+00,2.995530e+01,3.966463e+01,1.705000e+02
2.193880e+06,2.539213e+01,1.850800e+05,2.142130e+00,9.460490e-01,9.459655e-01,4.629599e-04,3.283081e-09,3.795720e+01,8.000797e+00,2.995640e+01,3.966555e+01,1.705000e+02
2.193890e+06,2.539225e+01,1.850900e+05,2.142245e+00,9.460490e-01,9.459656e-01,4.629927e-04,3.283081e-09,3.795805e+01,8.000543e+00,2.995751e+01,3.966646e+01,1.705000e+02
2.193900e+06,2.539236e+01,1.851000e+05,2.142361e+00,9.460490e-01,9.459656e-01,4.630256e-04,3.283081e-09,3.795891e+01,8.000290e+00,2.995862e+01,3.966738e+01,1.705000e+02
2.193910e+06,2.539248e+01,1.851100e+05,2.142477e+00,9.460490e-01,9.459656e-01,4.630584e-04,3.283081e-09,3.795976e+01,8.000037e+00,2.995972e+01,3.966829e+01,1.705000e+02
2.193920e+06,2.539259e+01,1.851200e+05,2.142593e+00,9.460490e-01,9.459657e-01,4.630912e-04,3.283081e-09,3.796061e+01,7.999784e+00,2.996083e+01,3.966921e+01,1.705000e+02
2.193930e+06,2.539271e+01,1.851300e+05,2.142708e+00,9.460490e-01,9.459657e-01,4.631240e-04,3.283081e-09,3.796147e+01,7.999530e+00,2.996194e+01,3.967013e+01,1.705000e+02
2.193940e+06,2.539282e+01,1.851400e+05,2.142824e+00,9.460490e-01,9.459657e-01,4.631569e-04,3.283080e-09,3.796232e+01,7.999277e+00,2.996304e+01,3.967104e+01,1.705000e+02
2.193950e+06,2.539294e+01,1.851500e+05,2.142940e+00,9.460490e-01,9.459658e-01,4.631897e-04,3.283080e-09,3.796317e+01,7.999024e+00,2.996415e+01,3.967196e+01,1.705000e+02
2.193960e+06,2.539306e+01,1.851600e+05,2.143056e+00,9.460490e-01,9.459658e-01,4.632225e-04,3.283080e-09,3.796403e+01,7.998771e+00,2.996526e+01,3.967288e+01,1.705000e+02
2.193970e+06,2.539317e+01,1.851700e+05,2.143171e+00,9.460490e-01,9.459658e-01,4.632554e-04,3.283080e-09,3.796488e+01,7.998517e+00,2.996636e+01,3.967379e+01,1.705000e+02
2.193980e+06,2.539329e+01,1.851800e+05,2.143287e+00,9.460490e-01,9.459659e-01,4.632882e-04,3.283080e-09,3.796573e+01,7.998264e+00,2.996747e+01,3.967471e+01,1.705000e+02
2.193990e+06,2.539340e+01,1.851900e+05,2.143403e+00,9.460490e-01,9.459659e-01,4.633210e-04,3.283080e-09,3.796659e+01,7.998011e+00,2.996858e+01,3.967563e+01,1.705000e+02
2.194000e+06,2.539352e+01,1.852000e+05,2.143519e+00,9.460490e-01,9.459659e-01,4.633539e-04,3.283080e-09,3.796744e+01,7.997758e+00,2.996968e+01,3.967654e+01,1.705000e+02
2.194010e+06,2.539363e+01,1.852100e+05,2.143634e+00,9.460490e-01,9.459660e-01,4.633867e-04,3.283080e-09,3.796829e+01,7.997505e+00,2.997079e+01,3.967746e+01,1.705000e+02
2.194020e+06,2.539375e+01,1.852200e+05,2.143750e+00,9.460531e-01,9.459660e-01,4.634195e-04,3.283080e-09,3.796868e+01,7.997448e+00,2.997123e+01,3.967774e+01,1.704969e+02
2.194030e+06,2.539387e+01,1.852300e+05,2.143866e+00,9.460583e-01,9.459660e-01,4.634524e-04,3.283080e-09,3.796894e+01,7.997448e+00,2.997149e+01,3.967783e+01,1.704929e+02
2.194040e+06,2.539398e+01,1.852400e+05,2.143981e+00,9.460635e-01,9.459660e-01,4.634852e-04,3.283079e-09,3.796920e+01,7.997448e+00,2.997175e+01,3.967793e+01,1.704889e+02
2.194050e+06,2.539410e+01,1.852500e+05,2.144097e+00,9.460687e-01,9.459661e-01,4.635180e-04,3.283079e-09,3.796945e+01,7.997448e+00,2.997200e+01,3.967803e+01,1.704849e+02
2.194060e+06,2.539421e+01,1.852600e+05,2.144213e+00,9.460739e-01,9.459661e-01,4.635508e-04,3.283079e-09,3.796971e+01,7.997448e+00,2.997226e+01,3.967813e+01,1.704809e+02
2.194070e+06,2.539433e+01,1.852700e+05,2.144329e+00,9.460791e-01,9.459661e-01,4.635837e-04,3.283079e-09,3.796997e+01,7.997448e+00,2.997252e+01,3.967822e+01,1.704769e+02
2.194080e+06,2.539444e+01,1.852800e+05,2.144444e+00,9.460843e-01,9.459662e-01,4.636165e-04,3.283079e-09,3.797022e+01,7.997448e+00,2.997278e+01,3.967832e+01,1.704729e+02
2.194090e+06,2.539456e+01,1.852900e+05,2.144560e+00,9.460895e-01,9.459662e-01,4.636493e-04,3.283079e-09,3.797048e+01,7.997448e+00,2.997303e+01,3.967842e+01,1.704689e+02
2.194100e+06,2.539468e+01,1.853000e+05,2.144676e+00,9.460947e-01,9.459662e-01,4.636822e-04,3.283079e-09,3.797074e+01,7.997448e+00,2.997329e+01,3.967851e+01,1.704648e+02
2.194110e+06,2.539479e+01,1.853100e+05,2.144792e+00,9.461000e-01,9.459663e-01,4.637150e-04,3.283079e-09,3.797099e+01,7.997448e+00,2.997355e+01,3.967861e+01,1.704608e+02
2.194120e+06,2.539491e+01,1.853200e+05,2.144907e+00,9.461052e-01,9.459663e-01,4.637478e-04,3.283079e-09,3.797125e+01,7.997448e+00,2.997380e+01,3.967871e+01,1.704568e+02
2.194130e+06,2.539502e+01,1.853300e+05,2.145023e+00,9.461104e-01,9.459663e-01,4.637807e-04,3.283078e-09,3.797151e+01,7.997448e+00,2.997406e+01,3.967880e+01,1.704528e+02
2.194140e+06,2.539514e+01,1.853400e+05,2.145139e+00,9.461156e-01,9.459664e-01,4.638135e-04,3.283078e-09,3.797176e+01,7.997448e+00,2.997432e+01,3.967890e+01,1.704488e+02
2.194150e+06,2.539525e+01,1.853500e+05,2.145255e+00,9.461208e-01,9.459664e-01,4.638463e-04,3.283078e-09,3.797202e+01,7.997448e+00,2.997457e+01,3.967900e+01,1.704448e+02
2.194160e+06,2.539537e+01,1.853600e+05,2.145370e+00,9.461260e-01,9.459664e-01,4.638792e-04,3.283078e-09,3.797228e+01,7.997448e+00,2.997483e+01,3.967910e+01,1.704408e+02
2.194170e+06,2.539549e+01,1.853700e+05,2.145486e+00,9.461312e-01,9.459664e-01,4.639120e-04,3.283078e-09,3.797254e+01,7.997448e+00,2.997509e+01,3.967919e+01,1.704368e+02
2.194180e+06,2.539560e+01,1.853800e+05,2.145602e+00,9.461364e-01,9.459665e-01,4.639448e-04,3.283078e-09,3.797279e+01,7.997448e+00,2.997534e+01,3.967929e+01,1.704328e+02
2.194190e+06,2.539572e+01,1.853900e+05,2.145718e+00,9.461416e-01,9.459665e-01,4.639776e-04,3.283078e-09,3.797305e+01,7.997448e+00,2.997560e+01,3.967939e+01,1.704288e+02
2.194200e+06,2.539583e+01,1.854000e+05,2.145833e+00,9.461468e-01,9.459665e-01,4.640105e-04,3.283078e-09,3.797331e+01,7.997448e+00,2.997586e+01,3.967948e+01,1.704248e+02
2.194210e+06,2.539595e+01,1.854100e+05,2.145949e+00,9.461520e-01,9.459666e-01,4.640433e-04,3.283078e-09,3.797356e+01,7.997448e+00,2.997611e+01,3.967958e+01,1.704208e+02
2.194220e+06,2.539606e+01,1.854200e+05,2.146065e+00,9.461573e-01,9.459666e-01,4.640761e-04,3.283077e-09,3.797382e+01,7.997448e+00,2.997637e+01,3.967968e+01,1.704168e+02
2.194230e+06,2.539618e+01,1.854300e+05,2.146181e+00,9.461625e-01,9.459666e-01,4.641090e-04,3.283077e-09,3.797408e+01,7.997448e+00,2.997663e+01,3.967977e+01,1.704128e+02
2.194240e+06,2.539630e+01,1.854400e+05,2.146296e+00,9.461677e-01,9.459667e-01,4.641418e-04,3.283077e-09,3.797433e+01,7.997448e+00,2.997689e+01,3.967987e+01,1.704088e+02
2.194250e+06,2.539641e+01,1.854500e+05,2.146412e+00,9.461729e-01,9.459667e-01,4.641746e-04,3.283077e-09,3.797459e+01,7.997448e+00,2.997714e+01,3.967997e+01,1.704048e+02
2.194260e+06,2.539653e+01,1.854600e+05,2.146528e+00,9.461781e-01,9.459667e-01,4.642075e-04,3.283077e-09,3.797485e+01,7.997448e+00,2.997740e+01,3.968007e+01,1.704008e+02
2.194270e+06,2.539664e+01,1.854700e+05,2.146644e+00,9.461749e-01,9.459668e-01,4.642403e-04,3.283077e-09,3.797441e+01,7.997448e+00,2.997696e+01,3.967971e+01,1.703968e+02
2.194280e+06,2.539676e+01,1.854800e+05,2.146759e+00,9.461697e-01,9.459668e-01,4.642731e-04,3.283077e-09,3.797381e+01,7.997448e+00,2.997636e+01,3.967925e+01,1.703928e+02
2.194290e+06,2.539688e+01,1.854900e+05,2.146875e+00,9.461645e-01,9.459668e-01,4.643060e-04,3.283077e-09,3.797321e+01,7.997448e+00,2.997577e+01,3.967880e+01,1.703888e+02
2.194300e+06,2.539699e+01,1.855000e+05,2.146991e+00,9.461593e-01,9.459669e-01,4.643388e-04,3.283077e-09,3.797261e+01,7.997448e+00,2.997517e+01,3.967834e+01,1.703847e+02
2.194310e+06,2.539711e+01,1.855100e+05,2.147106e+00,9.461541e-01,9.459669e-01,4.643716e-04,3.283076e-09,3.797201e+01,7.997448e+00,2.997457e+01,3.967788e+01,1.703807e+02
2.194320e+06,2.539722e+01,1.855200e+05,2.147222e+00,9.461488e-01,9.459669e-01,4.644044e-04,3.283076e-09,3.797142e+01,7.997448e+00,2.997397e+01,3.967742e+01,1.703767e+02
2.194330e+06,2.539734e+01,1.855300e+05,2.147338e+00,9.461436e-01,9.459669e-01,4.644373e-04,3.283076e-09,3.797082e+01,7.997448e+00,2.997337e+01,3.967696e+01,1.703727e+02
2.194340e+06,2.539745e+01,1.855400e+05,2.147454e+00,9.461384e-01,9.459670e-01,4.644701e-04,3.283076e-09,3.797022e+01,7.997448e+00,2.997277e+01,3.967650e+01,1.703687e+02
2.194350e+06,2.539757e+01,1.855500e+05,2.147569e+00,9.461332e-01,9.459670e-01,4.645029e-04,3.283076e-09,3.796962e+01,7.997448e+00,2.997217e+01,3.967604e+01,1.703647e+02
2.194360e+06,2.539769e+01,1.855600e+05,2.147685e+00,9.461280e-01,9.459670e-01,4.645358e-04,3.283076e-09,3.796902e+01,7.997448e+00,2.997157e+01,3.967558e+01,1.703607e+02
2.194370e+06,2.539780e+01,1.855700e+05,2.147801e+00,9.461228e-01,9.459671e-01,4.645686e-04,3.283076e-09,3.796842e+01,7.997448e+00,2.997097e+01,3.967512e+01,1.703567e+02
2.194380e+06,2.539792e+01,1.855800e+05,2.147917e+00,9.461176e-01,9.459671e-01,4.646014e-04,3.283076e-09,3.796782e+01,7.997448e+00,2.997037e+01,3.967466e+01,1.703527e+02
2.194390e+06,2.539803e+01,1.855900e+05,2.148032e+00,9.461124e-01,9.459671e-01,4.646343e-04,3.283076e-09,3.796722e+01,7.997448e+00,2.996977e+01,3.967421e+01,1.703487e+02
2.194400e+06,2.539815e+01,1.856000e+05,2.148148e+00,9.461072e-01,9.459672e-01,4.646671e-04,3.283076e-09,3.796662e+01,7.997448e+00,2.996917e+01,3.967375e+01,1.703447e+02
2.194410e+06,2.539826e+01,1.856100e+05,2.148264e+00,9.461020e-01,9.459672e-01,4.646999e-04,3.283075e-09,3.796602e+01,7.997448e+00,2.996857e+01,3.967329e+01,1.703407e+02
2.194420e+06,2.539838e+01,1.856200e+05,2.148380e+00,9.460967e-01,9.459672e-01,4.647328e-04,3.283075e-09,3.796542e+01,7.997448e+00,2.996797e+01,3.967283e+01,1.703367e+02
2.194430e+06,2.539850e+01,1.856300e+05,2.148495e+00,9.460915e-01,9.459673e-01,4.647656e-04,3.283075e-09,3.796482e+01,7.997448e+00,2.996737e+01,3.967237e+01,1.703327e+02
2.194440e+06,2.539861e+01,1.856400e+05,2.148611e+00,9.460863e-01,9.459673e-01,4.647984e-04,3.283075e-09,3.796422e+01,7.997448e+00,2.996678e+01,3.967191e+01,1.703287e+02
2.194450e+06,2.539873e+01,1.856500e+05,2.148727e+00,9.460811e-01,9.459673e-01,4.648312e-04,3.283075e-09,3.796362e+01,7.997448e+00,2.996618e+01,3.967145e+01,1.703247e+02
2.194460e+06,2.539884e+01,1.856600e+05,2.148843e+00,9.460759e-01,9.459673e-01,4.648641e-04,3.283075e-09,3.796302e+01,7.997448e+00,2.996558e+01,3.967099e+01,1.703207e+02
2.194470e+06,2.539896e+01,1.856700e+05,2.148958e+00,9.460707e-01,9.459674e-01,4.648969e-04,3.283075e-09,3.796243e+01,7.997448e+00,2.996498e+01,3.967053e+01,1.703167e+02
2.194480e+06,2.539907e+01,1.856800e+05,2.149074e+00,9.460655e-01,9.459674e-01,4.649297e-04,3.283075e-09,3.796183e+01,7.997448e+00,2.996438e+01,3.967007e+01,1.703127e+02
2.194490e+06,2.539919e+01,1.856900e+05,2.149190e+00,9.460603e-01,9.459674e-01,4.649626e-04,3.283075e-09,3.796123e+01,7.997448e+00,2.996378e+01,3.966961e+01,1.703087e+02
2.194500e+06,2.539931e+01,1.857000e+05,2.149306e+00,9.460551e-01,9.459675e-01,4.649954e-04,3.283074e-09,3.796063e+01,7.997448e+00,2.996318e+01,3.966916e+01,1.703047e+02
2.194510e+06,2.539942e+01,1.857100e+05,2.149421e+00,9.460499e-01,9.459675e-01,4.650282e-04,3.283074e-09,3.796003e+01,7.997448e+00,2.996258e+01,3.966870e+01,1.703006e+02
2.194520e+06,2.539954e+01,1.857200e+05,2.149537e+00,9.460490e-01,9.459675e-01,4.650611e-04,3.283074e-09,3.796022e+01,7.997448e+00,2.996277e+01,3.966892e+01,1.703000e+02
2.194530e+06,2.539965e+01,1.857300e+05,2.149653e+00,9.460490e-01,9.459676e-01,4.650939e-04,3.283074e-09,3.796056e+01,7.997448e+00,2.996311e+01,3.966929e+01,1.703000e+02
2.194540e+06,2.539977e+01,1.857400e+05,2.149769e+00,9.460490e-01,9.459676e-01,4.651267e-04,3.283074e-09,3.796090e+01,7.997448e+00,2.996345e+01,3.966965e+01,1.703000e+02
2.194550e+06,2.539988e+01,1.857500e+05,2.149884e+00,9.460490e-01,9.459676e-01,4.651596e-04,3.283074e-09,3.796124e+01,7.997448e+00,2.996379e+01,3.967001e+01,1.703000e+02
2.194560e+06,2.540000e+01,1.857600e+05,2.150000e+00,9.460490e-01,9.459677e-01,4.651924e-04,3.283074e-09,3.796158e+01,7.997448e+00,2.996413e+01,3.967037e+01,1.703000e+02
2.194570e+06,2.540012e+01,1.857700e+05,2.150116e+00,9.460490e-01,9.459677e-01,4.652252e-04,3.283074e-09,3.796192e+01,7.997448e+00,2.996448e+01,3.967073e+01,1.703000e+02
2.194580e+06,2.540023e+01,1.857800e+05,2.150231e+00,9.460490e-01,9.459677e-01,4.652580e-04,3.283074e-09,3.796227e+01,7.997448e+00,2.996482e+01,3.967109e+01,1.703000e+02
2.194590e+06,2.540035e+01,1.857900e+05,2.150347e+00,9.460490e-01,9.459678e-01,4.652909e-04,3.283073e-09,3.796261e+01,7.997448e+00,2.996516e+01,3.967145e+01,1.703000e+02
2.194600e+06,2.540046e+01,1.858000e+05,2.150463e+00,9.460490e-01,9.459678e-01,4.653237e-04,3.283073e-09,3.796295e+01,7.997448e+00,2.996550e+01,3.967181e+01,1.703000e+02
2.194610e+06,2.540058e+01,1.858100e+05,2.150579e+00,9.460490e-01,9.459678e-01,4.653565e-04,3.283073e-09,3.796329e+01,7.997448e+00,2.996584e+01,3.967217e+01,1.703000e+02
2.194620e+06,2.540069e+01,1.858200e+05,2.150694e+00,9.460490e-01,9.459678e-01,4.653894e-04,3.283073e-09,3.796363e+01,7.997448e+00,2.996618e+01,3.967253e+01,1.703000e+02
2.194630e+06,2.540081e+01,1.858300e+05,2.150810e+00,9.460490e-01,9.459679e-01,4.654222e-04,3.283073e-09,3.796397e+01,7.997448e+00,2.996652e+01,3.967289e+01,1.703000e+02
2.194640e+06,2.540093e+01,1.858400e+05,2.150926e+00,9.460490e-01,9.459679e-01,4.654550e-04,3.283073e-09,3.796431e+01,7.997448e+00,2.996686e+01,3.967325e+01,1.703000e+02
2.194650e+06,2.540104e+01,1.858500e+05,2.151042e+00,9.460490e-01,9.459679e-01,4.654879e-04,3.283073e-09,3.796465e+01,7.997448e+00,2.996721e+01,3.967361e+01,1.703000e+02
2.194660e+06,2.540116e+01,1.858600e+05,2.151157e+00,9.460490e-01,9.459680e-01,4.655207e-04,3.283073e-09,3.796500e+01,7.997448e+00,2.996755e+01,3.967398e+01,1.703000e+02
2.194670e+06,2.540127e+01,1.858700e+05,2.151273e+00,9.460490e-01,9.459680e-01,4.655535e-04,3.283073e-09,3.796534e+01,7.997448e+00,2.996789e+01,3.967434e+01,1.703000e+02
2.194680e+06,2.540139e+01,1.858800e+05,2.151389e+00,9.460490e-01,9.459680e-01,4.655864e-04,3.283072e-09,3.796568e+01,7.997448e+00,2.996823e+01,3.967470e+01,1.703000e+02
2.194690e+06,2.540150e+01,1.858900e+05,2.151505e+00,9.460490e-01,9.459681e-01,4.656192e-04,3.283072e-09,3.796602e+01,7.997448e+00,2.996857e+01,3.967506e+01,1.703000e+02
2.194700e+06,2.540162e+01,1.859000e+05,2.151620e+00,9.460490e-01,9.459681e-01,4.656520e-04,3.283072e-09,3.796636e+01,7.997448e+00,2.996891e+01,3.967542e+01,1.703000e+02
2.194710e+06,2.540174e+01,1.859100e+05,2.151736e+00,9.460490e-01,9.459681e-01,4.656848e-04,3.283072e-09,3.796670e+01,7.997448e+00,2.996925e+01,3.967578e+01,1.703000e+02
2.194720e+06,2.540185e+01,1.859200e+05,2.151852e+00,9.460490e-01,9.459682e-01,4.657177e-04,3.283072e-09,3.796704e+01,7.997448e+00,2.996959e+01,3.967614e+01,1.703000e+02
2.194730e+06,2.540197e+01,1.859300e+05,2.151968e+00,9.460490e-01,9.459682e-01,4.657505e-04,3.283072e-09,3.796738e+01,7.997448e+00,2.996994e+01,3.967650e+01,1.703000e+02
2.194740e+06,2.540208e+01,1.859400e+05,2.152083e+00,9.460490e-01,9.459682e-01,4.657833e-04,3.283072e-09,3.796773e+01,7.997448e+00,2.997028e+01,3.967686e+01,1.703000e+02
2.194750e+06,2.540220e+01,1.859500e+05,2.152199e+00,9.460490e-01,9.459682e-01,4.658162e-04,3.283072e-09,3.796807e+01,7.997448e+00,2.997062e+01,3.967722e+01,1.703000e+02
2.194760e+06,2.540231e+01,1.859600e+05,2.152315e+00,9.460490e-01,9.459683e-01,4.658490e-04,3.283072e-09,3.796841e+01,7.997448e+00,2.997096e+01,3.967758e+01,1.703000e+02
2.194770e+06,2.540243e+01,1.859700e+05,2.152431e+00,9.460402e-01,9.459683e-01,4.658818e-04,3.283072e-09,3.796848e+01,7.997448e+00,2.997103e+01,3.967796e+01,1.702969e+02
2.194780e+06,2.540255e+01,1.859800e+05,2.152546e+00,9.460288e-01,9.459683e-01,4.659147e-04,3.283071e-09,3.796848e+01,7.997448e+00,2.997103e+01,3.967834e+01,1.702929e+02
2.194790e+06,2.540266e+01,1.859900e+05,2.152662e+00,9.460175e-01,9.459684e-01,4.659475e-04,3.283071e-09,3.796848e+01,7.997448e+00,2.997103e+01,3.967872e+01,1.702889e+02
2.194800e+06,2.540278e+01,1.860000e+05,2.152778e+00,9.460062e-01,9.459684e-01,4.659803e-04,3.283071e-09,3.796848e+01,7.997448e+00,2.997103e+01,3.967910e+01,1.702849e+02
2.194810e+06,2.540289e+01,1.860100e+05,2.152894e+00,9.459948e-01,9.459684e-01,4.660132e-04,3.283071e-09,3.796848e+01,7.997448e+00,2.997103e+01,3.967948e+01,1.702808e+02
2.194820e+06,2.540301e+01,1.860200e+05,2.153009e+00,9.459835e-01,9.459685e-01,4.660460e-04,3.283071e-09,3.796848e+01,7.997448e+00,2.997103e+01,3.967986e+01,1.702768e+02
2.194830e+06,2.540312e+01,1.860300e+05,2.153125e+00,9.459722e-01,9.459685e-01,4.660788e-04,3.283071e-09,3.796848e+01,7.997448e+00,2.997103e+01,3.968023e+01,1.702728e+02
2.194840e+06,2.540324e+01,1.860400e+05,2.153241e+00,9.459609e-01,9.459685e-01,4.661116e-04,3.283071e-09,3.796848e+01,7.997448e+00,2.997103e+01,3.968061e+01,1.702688e+02
2.194850e+06,2.540336e+01,1.860500e+05,2.153356e+00,9.459495e-01,9.459686e-01,4.661445e-04,3.283071e-09,3.796848e+01,7.997448e+00,2.997103e+01,3.968099e+01,1.702648e+02
2.194860e+06,2.540347e+01,1.860600e+05,2.153472e+00,9.459382e-01,9.459686e-01,4.661773e-04,3.283071e-09,3.796848e+01,7.997448e+00,2.997103e+01,3.968137e+01,1.702608e+02
2.194870e+06,2.540359e+01,1.860700e+05,2.153588e+00,9.459269e-01,9.459686e-01,4.662101e-04,3.283070e-09,3.796848e+01,7.997448e+00,2.997103e+01,3.968175e+01,1.702568e+02
2.194880e+06,2.540370e+01,1.860800e+05,2.153704e+00,9.459156e-01,9.459687e-01,4.662430e-04,3.283070e-09,3.796848e+01,7.997448e+00,2.997103e+01,3.968213e+01,1.702528e+02
2.194890e+06,2.540382e+01,1.860900e+05,2.153819e+00,9.459042e-01,9.459687e-01,4.662758e-04,3.283070e-09,3.796848e+01,7.997448e+00,2.997103e+01,3.968251e+01,1.702488e+02
2.194900e+06,2.540394e+01,1.861000e+05,2.153935e+00,9.458929e-01,9.459687e-01,4.663086e-04,3.283070e-09,3.796848e+01,7.997448e+00,2.997103e+01,3.968289e+01,1.702448e+02
2.194910e+06,2.540405e+01,1.861100e+05,2.154051e+00,9.458816e-01,9.459687e-01,4.663415e-04,3.283070e-09,3.796848e+01,7.997448e+00,2.997103e+01,3.968327e+01,1.702408e+02
2.194920e+06,2.540417e+01,1.861200e+05,2.154167e+00,9.458702e-01,9.459688e-01,4.663743e-04,3.283070e-09,3.796848e+01,7.997448e+00,2.997103e+01,3.968365e+01,1.702368e+02
2.194930e+06,2.540428e+01,1.861300e+05,2.154282e+00,9.458589e-01,9.459688e-01,4.664071e-04,3.283070e-09,3.796848e+01,7.997448e+00,2.997103e+01,3.968403e+01,1.702328e+02
2.194940e+06,2.540440e+01,1.861400e+05,2.154398e+00,9.458476e-01,9.459688e-01,4.664400e-04,3.283070e-09,3.796848e+01,7.997448e+00,2.997103e+01,3.968441e+01,1.702288e+02
2.194950e+06,2.540451e+01,1.861500e+05,2.154514e+00,9.458363e-01,9.459689e-01,4.664728e-04,3.283070e-09,3.796848e+01,7.997448e+00,2.997103e+01,3.968479e+01,1.702248e+02
2.194960e+06,2.540463e+01,1.861600e+05,2.154630e+00,9.458249e-01,9.459689e-01,4.665056e-04,3.283069e-09,3.796848e+01,7.997448e+00,2.997103e+01,3.968517e+01,1.702208e+02
2.194970e+06,2.540475e+01,1.861700e+05,2.154745e+00,9.458136e-01,9.459689e-01,4.665384e-04,3.283069e-09,3.796848e+01,7.997448e+00,2.997103e+01,3.968555e+01,1.702168e+02
2.194980e+06,2.540486e+01,1.861800e+05,2.154861e+00,9.458023e-01,9.459690e-01,4.665713e-04,3.283069e-09,3.796848e+01,7.997448e+00,2.997103e+01,3.968593e+01,1.702128e+02
2.194990e+06,2.540498e+01,1.861900e+05,2.154977e+00,9.457910e-01,9.459690e-01,4.666041e-04,3.283069e-09,3.796848e+01,7.997448e+00,2.997103e+01,3.968631e+01,1.702088e+02
2.195000e+06,2.540509e+01,1.862000e+05,2.155093e+00,9.457796e-01,9.459690e-01,4.666369e-04,3.283069e-09,3.796848e+01,7.997448e+00,2.997103e+01,3.968669e+01,1.702048e+02
2.195010e+06,2.540521e+01,1.862100e+05,2.155208e+00,9.457683e-01,9.459691e-01,4.666698e-04,3.283069e-09,3.796848e+01,7.997448e+00,2.997103e+01,3.968706e+01,1.702007e+02
