Repository: brandonlampe/CS_Data

# Repository for Crushed Salt Data
**Grant No: 456417**

This is a work in progress!

## Repository Content

### Directory Names
A uniform namining structure still in progress, but in general directories are named according to the following:
 - Names contain no spaces, a single underscore "_" will be used as a file name seperator.
 - Files are for the Crushed Salt Project (CSP); therefore, the first three charaters of each file are "CSP".
 - Folders are organized by which frame the test was performed on i.e., A2 or A3.
 - The fifth and sixth charaters of each file name will therefore be "A" followed by the frame number.

File: UNM_WP_HY_175_09/STAGE18/CREEP_FIT/175_09_STAGE18_CREEP_OUT.csv (part 80 of 101)
Analysis by Brandon Lampe, performed on: 2016/07/12 20:52:28
Experimental results below begin at: 2016/05/01 15:26:02
Duration (sec),Duration (day),Elapsed Time (sec),Elapsed Time (day),Interpolated Fractional Density,Fit to Fractional Density,Fit to Volume Strain,Fit to Volume Strain Rate (1/sec),Confining Pressure (MPa),Pore Pressure (MPa),Terzaghi Pressure (MPa),Solid Pressure (MPa),Temperature (C))
2.195020e+06,2.540532e+01,1.862200e+05,2.155324e+00,9.457683e-01,9.459691e-01,4.667026e-04,3.283069e-09,3.796800e+01,7.997448e+00,2.997055e+01,3.968655e+01,1.702000e+02
2.195030e+06,2.540544e+01,1.862300e+05,2.155440e+00,9.457709e-01,9.459691e-01,4.667354e-04,3.283069e-09,3.796740e+01,7.997448e+00,2.996995e+01,3.968583e+01,1.702000e+02
2.195040e+06,2.540556e+01,1.862400e+05,2.155556e+00,9.457735e-01,9.459691e-01,4.667683e-04,3.283069e-09,3.796680e+01,7.997448e+00,2.996935e+01,3.968511e+01,1.702000e+02
2.195050e+06,2.540567e+01,1.862500e+05,2.155671e+00,9.457762e-01,9.459692e-01,4.668011e-04,3.283069e-09,3.796620e+01,7.997448e+00,2.996875e+01,3.968439e+01,1.702000e+02
2.195060e+06,2.540579e+01,1.862600e+05,2.155787e+00,9.457788e-01,9.459692e-01,4.668339e-04,3.283068e-09,3.796560e+01,7.997448e+00,2.996815e+01,3.968366e+01,1.702000e+02
2.195070e+06,2.540590e+01,1.862700e+05,2.155903e+00,9.457814e-01,9.459692e-01,4.668667e-04,3.283068e-09,3.796500e+01,7.997448e+00,2.996755e+01,3.968294e+01,1.702000e+02
2.195080e+06,2.540602e+01,1.862800e+05,2.156019e+00,9.457840e-01,9.459693e-01,4.668996e-04,3.283068e-09,3.796440e+01,7.997448e+00,2.996695e+01,3.968222e+01,1.702000e+02
2.195090e+06,2.540613e+01,1.862900e+05,2.156134e+00,9.457866e-01,9.459693e-01,4.669324e-04,3.283068e-09,3.796380e+01,7.997448e+00,2.996635e+01,3.968150e+01,1.702000e+02
2.195100e+06,2.540625e+01,1.863000e+05,2.156250e+00,9.457892e-01,9.459693e-01,4.669652e-04,3.283068e-09,3.796320e+01,7.997448e+00,2.996575e+01,3.968078e+01,1.702000e+02
2.195110e+06,2.540637e+01,1.863100e+05,2.156366e+00,9.457919e-01,9.459694e-01,4.669981e-04,3.283068e-09,3.796260e+01,7.997448e+00,2.996515e+01,3.968006e+01,1.702000e+02
2.195120e+06,2.540648e+01,1.863200e+05,2.156481e+00,9.457945e-01,9.459694e-01,4.670309e-04,3.283068e-09,3.796200e+01,7.997448e+00,2.996455e+01,3.967934e+01,1.702000e+02
2.195130e+06,2.540660e+01,1.863300e+05,2.156597e+00,9.457971e-01,9.459694e-01,4.670637e-04,3.283068e-09,3.796140e+01,7.997448e+00,2.996395e+01,3.967861e+01,1.702000e+02
2.195140e+06,2.540671e+01,1.863400e+05,2.156713e+00,9.457997e-01,9.459695e-01,4.670966e-04,3.283068e-09,3.796080e+01,7.997448e+00,2.996336e+01,3.967789e+01,1.702000e+02
2.195150e+06,2.540683e+01,1.863500e+05,2.156829e+00,9.458023e-01,9.459695e-01,4.671294e-04,3.283067e-09,3.796020e+01,7.997448e+00,2.996276e+01,3.967717e+01,1.702000e+02
2.195160e+06,2.540694e+01,1.863600e+05,2.156944e+00,9.458050e-01,9.459695e-01,4.671622e-04,3.283067e-09,3.795960e+01,7.997448e+00,2.996216e+01,3.967645e+01,1.702000e+02
2.195170e+06,2.540706e+01,1.863700e+05,2.157060e+00,9.458076e-01,9.459696e-01,4.671951e-04,3.283067e-09,3.795901e+01,7.997448e+00,2.996156e+01,3.967573e+01,1.702000e+02
2.195180e+06,2.540718e+01,1.863800e+05,2.157176e+00,9.458102e-01,9.459696e-01,4.672279e-04,3.283067e-09,3.795841e+01,7.997448e+00,2.996096e+01,3.967501e+01,1.702000e+02
2.195190e+06,2.540729e+01,1.863900e+05,2.157292e+00,9.458128e-01,9.459696e-01,4.672607e-04,3.283067e-09,3.795781e+01,7.997448e+00,2.996036e+01,3.967429e+01,1.702000e+02
2.195200e+06,2.540741e+01,1.864000e+05,2.157407e+00,9.458154e-01,9.459696e-01,4.672935e-04,3.283067e-09,3.795721e+01,7.997448e+00,2.995976e+01,3.967356e+01,1.702000e+02
2.195210e+06,2.540752e+01,1.864100e+05,2.157523e+00,9.458180e-01,9.459697e-01,4.673264e-04,3.283067e-09,3.795661e+01,7.997448e+00,2.995916e+01,3.967284e+01,1.702000e+02
2.195220e+06,2.540764e+01,1.864200e+05,2.157639e+00,9.458207e-01,9.459697e-01,4.673592e-04,3.283067e-09,3.795601e+01,7.997448e+00,2.995856e+01,3.967212e+01,1.702000e+02
2.195230e+06,2.540775e+01,1.864300e+05,2.157755e+00,9.458233e-01,9.459697e-01,4.673920e-04,3.283067e-09,3.795541e+01,7.997448e+00,2.995796e+01,3.967140e+01,1.702000e+02
2.195240e+06,2.540787e+01,1.864400e+05,2.157870e+00,9.458259e-01,9.459698e-01,4.674249e-04,3.283066e-09,3.795481e+01,7.997448e+00,2.995736e+01,3.967068e+01,1.702000e+02
2.195250e+06,2.540799e+01,1.864500e+05,2.157986e+00,9.458285e-01,9.459698e-01,4.674577e-04,3.283066e-09,3.795421e+01,7.997448e+00,2.995676e+01,3.966996e+01,1.702000e+02
2.195260e+06,2.540810e+01,1.864600e+05,2.158102e+00,9.458311e-01,9.459698e-01,4.674905e-04,3.283066e-09,3.795361e+01,7.997448e+00,2.995616e+01,3.966924e+01,1.702000e+02
2.195270e+06,2.540822e+01,1.864700e+05,2.158218e+00,9.458345e-01,9.459699e-01,4.675234e-04,3.283066e-09,3.795330e+01,7.997448e+00,2.995585e+01,3.966880e+01,1.702000e+02
2.195280e+06,2.540833e+01,1.864800e+05,2.158333e+00,9.458379e-01,9.459699e-01,4.675562e-04,3.283066e-09,3.795305e+01,7.997448e+00,2.995560e+01,3.966841e+01,1.702000e+02
2.195290e+06,2.540845e+01,1.864900e+05,2.158449e+00,9.458413e-01,9.459699e-01,4.675890e-04,3.283066e-09,3.795279e+01,7.997448e+00,2.995534e+01,3.966803e+01,1.702000e+02
2.195300e+06,2.540856e+01,1.865000e+05,2.158565e+00,9.458448e-01,9.459700e-01,4.676219e-04,3.283066e-09,3.795254e+01,7.997448e+00,2.995509e+01,3.966764e+01,1.702000e+02
2.195310e+06,2.540868e+01,1.865100e+05,2.158681e+00,9.458482e-01,9.459700e-01,4.676547e-04,3.283066e-09,3.795228e+01,7.997448e+00,2.995483e+01,3.966726e+01,1.702000e+02
2.195320e+06,2.540880e+01,1.865200e+05,2.158796e+00,9.458517e-01,9.459700e-01,4.676875e-04,3.283066e-09,3.795203e+01,7.997448e+00,2.995458e+01,3.966687e+01,1.702000e+02
2.195330e+06,2.540891e+01,1.865300e+05,2.158912e+00,9.458551e-01,9.459700e-01,4.677203e-04,3.283065e-09,3.795177e+01,7.997448e+00,2.995432e+01,3.966649e+01,1.702000e+02
2.195340e+06,2.540903e+01,1.865400e+05,2.159028e+00,9.458586e-01,9.459701e-01,4.677532e-04,3.283065e-09,3.795152e+01,7.997448e+00,2.995407e+01,3.966610e+01,1.702000e+02
2.195350e+06,2.540914e+01,1.865500e+05,2.159144e+00,9.458620e-01,9.459701e-01,4.677860e-04,3.283065e-09,3.795126e+01,7.997448e+00,2.995381e+01,3.966572e+01,1.702000e+02
2.195360e+06,2.540926e+01,1.865600e+05,2.159259e+00,9.458655e-01,9.459701e-01,4.678188e-04,3.283065e-09,3.795101e+01,7.997448e+00,2.995356e+01,3.966533e+01,1.702000e+02
2.195370e+06,2.540938e+01,1.865700e+05,2.159375e+00,9.458689e-01,9.459702e-01,4.678517e-04,3.283065e-09,3.795075e+01,7.997448e+00,2.995330e+01,3.966495e+01,1.702000e+02
2.195380e+06,2.540949e+01,1.865800e+05,2.159491e+00,9.458724e-01,9.459702e-01,4.678845e-04,3.283065e-09,3.795050e+01,7.997448e+00,2.995305e+01,3.966456e+01,1.702000e+02
2.195390e+06,2.540961e+01,1.865900e+05,2.159606e+00,9.458758e-01,9.459702e-01,4.679173e-04,3.283065e-09,3.795024e+01,7.997448e+00,2.995279e+01,3.966418e+01,1.702000e+02
2.195400e+06,2.540972e+01,1.866000e+05,2.159722e+00,9.458793e-01,9.459703e-01,4.679502e-04,3.283065e-09,3.794999e+01,7.997448e+00,2.995254e+01,3.966379e+01,1.702000e+02
2.195410e+06,2.540984e+01,1.866100e+05,2.159838e+00,9.458827e-01,9.459703e-01,4.679830e-04,3.283065e-09,3.794973e+01,7.997448e+00,2.995228e+01,3.966341e+01,1.702000e+02
2.195420e+06,2.540995e+01,1.866200e+05,2.159954e+00,9.458862e-01,9.459703e-01,4.680158e-04,3.283065e-09,3.794948e+01,7.997448e+00,2.995203e+01,3.966302e+01,1.702000e+02
2.195430e+06,2.541007e+01,1.866300e+05,2.160069e+00,9.458896e-01,9.459704e-01,4.680487e-04,3.283064e-09,3.794922e+01,7.997448e+00,2.995177e+01,3.966264e+01,1.702000e+02
2.195440e+06,2.541019e+01,1.866400e+05,2.160185e+00,9.458931e-01,9.459704e-01,4.680815e-04,3.283064e-09,3.794897e+01,7.997448e+00,2.995152e+01,3.966225e+01,1.702000e+02
2.195450e+06,2.541030e+01,1.866500e+05,2.160301e+00,9.458965e-01,9.459704e-01,4.681143e-04,3.283064e-09,3.794871e+01,7.997448e+00,2.995126e+01,3.966187e+01,1.702000e+02
2.195460e+06,2.541042e+01,1.866600e+05,2.160417e+00,9.459000e-01,9.459705e-01,4.681471e-04,3.283064e-09,3.794846e+01,7.997448e+00,2.995101e+01,3.966148e+01,1.702000e+02
2.195470e+06,2.541053e+01,1.866700e+05,2.160532e+00,9.459034e-01,9.459705e-01,4.681800e-04,3.283064e-09,3.794820e+01,7.997448e+00,2.995075e+01,3.966110e+01,1.702000e+02
2.195480e+06,2.541065e+01,1.866800e+05,2.160648e+00,9.459069e-01,9.459705e-01,4.682128e-04,3.283064e-09,3.794795e+01,7.997448e+00,2.995050e+01,3.966071e+01,1.702000e+02
2.195490e+06,2.541076e+01,1.866900e+05,2.160764e+00,9.459103e-01,9.459705e-01,4.682456e-04,3.283064e-09,3.794769e+01,7.997448e+00,2.995024e+01,3.966033e+01,1.702000e+02
2.195500e+06,2.541088e+01,1.867000e+05,2.160880e+00,9.459138e-01,9.459706e-01,4.682785e-04,3.283064e-09,3.794743e+01,7.997448e+00,2.994999e+01,3.965994e+01,1.702000e+02
2.195510e+06,2.541100e+01,1.867100e+05,2.160995e+00,9.459172e-01,9.459706e-01,4.683113e-04,3.283064e-09,3.794718e+01,7.997448e+00,2.994973e+01,3.965955e+01,1.702000e+02
2.195520e+06,2.541111e+01,1.867200e+05,2.161111e+00,9.459140e-01,9.459706e-01,4.683441e-04,3.283063e-09,3.794728e+01,7.997448e+00,2.994984e+01,3.965977e+01,1.701972e+02
2.195530e+06,2.541123e+01,1.867300e+05,2.161227e+00,9.459078e-01,9.459707e-01,4.683770e-04,3.283063e-09,3.794754e+01,7.997448e+00,2.995009e+01,3.966025e+01,1.701932e+02
2.195540e+06,2.541134e+01,1.867400e+05,2.161343e+00,9.459017e-01,9.459707e-01,4.684098e-04,3.283063e-09,3.794780e+01,7.997448e+00,2.995035e+01,3.966073e+01,1.701891e+02
2.195550e+06,2.541146e+01,1.867500e+05,2.161458e+00,9.458956e-01,9.459707e-01,4.684426e-04,3.283063e-09,3.794806e+01,7.997448e+00,2.995061e+01,3.966121e+01,1.701851e+02
2.195560e+06,2.541157e+01,1.867600e+05,2.161574e+00,9.458895e-01,9.459708e-01,4.684755e-04,3.283063e-09,3.794832e+01,7.997448e+00,2.995087e+01,3.966168e+01,1.701811e+02
2.195570e+06,2.541169e+01,1.867700e+05,2.161690e+00,9.458834e-01,9.459708e-01,4.685083e-04,3.283063e-09,3.794857e+01,7.997448e+00,2.995112e+01,3.966216e+01,1.701771e+02
2.195580e+06,2.541181e+01,1.867800e+05,2.161806e+00,9.458773e-01,9.459708e-01,4.685411e-04,3.283063e-09,3.794883e+01,7.997448e+00,2.995138e+01,3.966264e+01,1.701731e+02
2.195590e+06,2.541192e+01,1.867900e+05,2.161921e+00,9.458712e-01,9.459709e-01,4.685739e-04,3.283063e-09,3.794909e+01,7.997448e+00,2.995164e+01,3.966311e+01,1.701691e+02
2.195600e+06,2.541204e+01,1.868000e+05,2.162037e+00,9.458651e-01,9.459709e-01,4.686068e-04,3.283063e-09,3.794935e+01,7.997448e+00,2.995190e+01,3.966359e+01,1.701650e+02
2.195610e+06,2.541215e+01,1.868100e+05,2.162153e+00,9.458590e-01,9.459709e-01,4.686396e-04,3.283062e-09,3.794960e+01,7.997448e+00,2.995216e+01,3.966407e+01,1.701610e+02
2.195620e+06,2.541227e+01,1.868200e+05,2.162269e+00,9.458528e-01,9.459710e-01,4.686724e-04,3.283062e-09,3.794986e+01,7.997448e+00,2.995241e+01,3.966454e+01,1.701570e+02
2.195630e+06,2.541238e+01,1.868300e+05,2.162384e+00,9.458467e-01,9.459710e-01,4.687053e-04,3.283062e-09,3.795012e+01,7.997448e+00,2.995267e+01,3.966502e+01,1.701530e+02
2.195640e+06,2.541250e+01,1.868400e+05,2.162500e+00,9.458406e-01,9.459710e-01,4.687381e-04,3.283062e-09,3.795038e+01,7.997448e+00,2.995293e+01,3.966550e+01,1.701490e+02
2.195650e+06,2.541262e+01,1.868500e+05,2.162616e+00,9.458345e-01,9.459710e-01,4.687709e-04,3.283062e-09,3.795063e+01,7.997448e+00,2.995319e+01,3.966598e+01,1.701449e+02
2.195660e+06,2.541273e+01,1.868600e+05,2.162731e+00,9.458284e-01,9.459711e-01,4.688038e-04,3.283062e-09,3.795089e+01,7.997448e+00,2.995344e+01,3.966645e+01,1.701409e+02
2.195670e+06,2.541285e+01,1.868700e+05,2.162847e+00,9.458223e-01,9.459711e-01,4.688366e-04,3.283062e-09,3.795115e+01,7.997448e+00,2.995370e+01,3.966693e+01,1.701369e+02
2.195680e+06,2.541296e+01,1.868800e+05,2.162963e+00,9.458162e-01,9.459711e-01,4.688694e-04,3.283062e-09,3.795141e+01,7.997448e+00,2.995396e+01,3.966741e+01,1.701329e+02
2.195690e+06,2.541308e+01,1.868900e+05,2.163079e+00,9.458101e-01,9.459712e-01,4.689023e-04,3.283062e-09,3.795167e+01,7.997448e+00,2.995422e+01,3.966788e+01,1.701289e+02
2.195700e+06,2.541319e+01,1.869000e+05,2.163194e+00,9.458040e-01,9.459712e-01,4.689351e-04,3.283062e-09,3.795192e+01,7.997448e+00,2.995448e+01,3.966836e+01,1.701248e+02
2.195710e+06,2.541331e+01,1.869100e+05,2.163310e+00,9.457978e-01,9.459712e-01,4.689679e-04,3.283061e-09,3.795218e+01,7.997448e+00,2.995473e+01,3.966884e+01,1.701208e+02
2.195720e+06,2.541343e+01,1.869200e+05,2.163426e+00,9.457917e-01,9.459713e-01,4.690007e-04,3.283061e-09,3.795244e+01,7.997448e+00,2.995499e+01,3.966932e+01,1.701168e+02
2.195730e+06,2.541354e+01,1.869300e+05,2.163542e+00,9.457856e-01,9.459713e-01,4.690336e-04,3.283061e-09,3.795270e+01,7.997448e+00,2.995525e+01,3.966979e+01,1.701128e+02
2.195740e+06,2.541366e+01,1.869400e+05,2.163657e+00,9.457795e-01,9.459713e-01,4.690664e-04,3.283061e-09,3.795295e+01,7.997448e+00,2.995551e+01,3.967027e+01,1.701088e+02
2.195750e+06,2.541377e+01,1.869500e+05,2.163773e+00,9.457734e-01,9.459714e-01,4.690992e-04,3.283061e-09,3.795321e+01,7.997448e+00,2.995576e+01,3.967075e+01,1.701048e+02
2.195760e+06,2.541389e+01,1.869600e+05,2.163889e+00,9.457673e-01,9.459714e-01,4.691321e-04,3.283061e-09,3.795347e+01,7.997448e+00,2.995602e+01,3.967122e+01,1.701007e+02
2.195770e+06,2.541400e+01,1.869700e+05,2.164005e+00,9.457732e-01,9.459714e-01,4.691649e-04,3.283061e-09,3.795400e+01,7.997448e+00,2.995656e+01,3.967159e+01,1.701000e+02
2.195780e+06,2.541412e+01,1.869800e+05,2.164120e+00,9.457819e-01,9.459714e-01,4.691977e-04,3.283061e-09,3.795460e+01,7.997448e+00,2.995715e+01,3.967193e+01,1.701000e+02
2.195790e+06,2.541424e+01,1.869900e+05,2.164236e+00,9.457905e-01,9.459715e-01,4.692306e-04,3.283061e-09,3.795519e+01,7.997448e+00,2.995775e+01,3.967227e+01,1.701000e+02
2.195800e+06,2.541435e+01,1.870000e+05,2.164352e+00,9.457992e-01,9.459715e-01,4.692634e-04,3.283060e-09,3.795579e+01,7.997448e+00,2.995834e+01,3.967261e+01,1.701000e+02
2.195810e+06,2.541447e+01,1.870100e+05,2.164468e+00,9.458078e-01,9.459715e-01,4.692962e-04,3.283060e-09,3.795638e+01,7.997448e+00,2.995894e+01,3.967295e+01,1.701000e+02
2.195820e+06,2.541458e+01,1.870200e+05,2.164583e+00,9.458165e-01,9.459716e-01,4.693290e-04,3.283060e-09,3.795698e+01,7.997448e+00,2.995953e+01,3.967329e+01,1.701000e+02
2.195830e+06,2.541470e+01,1.870300e+05,2.164699e+00,9.458251e-01,9.459716e-01,4.693619e-04,3.283060e-09,3.795758e+01,7.997448e+00,2.996013e+01,3.967363e+01,1.701000e+02
2.195840e+06,2.541481e+01,1.870400e+05,2.164815e+00,9.458338e-01,9.459716e-01,4.693947e-04,3.283060e-09,3.795817e+01,7.997448e+00,2.996072e+01,3.967397e+01,1.701000e+02
2.195850e+06,2.541493e+01,1.870500e+05,2.164931e+00,9.458424e-01,9.459717e-01,4.694275e-04,3.283060e-09,3.795877e+01,7.997448e+00,2.996132e+01,3.967431e+01,1.701000e+02
2.195860e+06,2.541505e+01,1.870600e+05,2.165046e+00,9.458511e-01,9.459717e-01,4.694604e-04,3.283060e-09,3.795936e+01,7.997448e+00,2.996191e+01,3.967465e+01,1.701000e+02
2.195870e+06,2.541516e+01,1.870700e+05,2.165162e+00,9.458597e-01,9.459717e-01,4.694932e-04,3.283060e-09,3.795996e+01,7.997448e+00,2.996251e+01,3.967499e+01,1.701000e+02
2.195880e+06,2.541528e+01,1.870800e+05,2.165278e+00,9.458684e-01,9.459718e-01,4.695260e-04,3.283060e-09,3.796055e+01,7.997448e+00,2.996310e+01,3.967533e+01,1.701000e+02
2.195890e+06,2.541539e+01,1.870900e+05,2.165394e+00,9.458770e-01,9.459718e-01,4.695589e-04,3.283059e-09,3.796115e+01,7.997448e+00,2.996370e+01,3.967567e+01,1.701000e+02
2.195900e+06,2.541551e+01,1.871000e+05,2.165509e+00,9.458857e-01,9.459718e-01,4.695917e-04,3.283059e-09,3.796174e+01,7.997448e+00,2.996429e+01,3.967601e+01,1.701000e+02
2.195910e+06,2.541562e+01,1.871100e+05,2.165625e+00,9.458943e-01,9.459719e-01,4.696245e-04,3.283059e-09,3.796234e+01,7.997448e+00,2.996489e+01,3.967635e+01,1.701000e+02
2.195920e+06,2.541574e+01,1.871200e+05,2.165741e+00,9.459030e-01,9.459719e-01,4.696574e-04,3.283059e-09,3.796293e+01,7.997448e+00,2.996548e+01,3.967668e+01,1.701000e+02
2.195930e+06,2.541586e+01,1.871300e+05,2.165856e+00,9.459116e-01,9.459719e-01,4.696902e-04,3.283059e-09,3.796353e+01,7.997448e+00,2.996608e+01,3.967702e+01,1.701000e+02
2.195940e+06,2.541597e+01,1.871400e+05,2.165972e+00,9.459203e-01,9.459719e-01,4.697230e-04,3.283059e-09,3.796412e+01,7.997448e+00,2.996667e+01,3.967736e+01,1.701000e+02
2.195950e+06,2.541609e+01,1.871500e+05,2.166088e+00,9.459289e-01,9.459720e-01,4.697558e-04,3.283059e-09,3.796472e+01,7.997448e+00,2.996727e+01,3.967770e+01,1.701000e+02
2.195960e+06,2.541620e+01,1.871600e+05,2.166204e+00,9.459376e-01,9.459720e-01,4.697887e-04,3.283059e-09,3.796531e+01,7.997448e+00,2.996787e+01,3.967804e+01,1.701000e+02
2.195970e+06,2.541632e+01,1.871700e+05,2.166319e+00,9.459462e-01,9.459720e-01,4.698215e-04,3.283059e-09,3.796591e+01,7.997448e+00,2.996846e+01,3.967838e+01,1.701000e+02
2.195980e+06,2.541644e+01,1.871800e+05,2.166435e+00,9.459549e-01,9.459721e-01,4.698543e-04,3.283058e-09,3.796650e+01,7.997448e+00,2.996906e+01,3.967872e+01,1.701000e+02
2.195990e+06,2.541655e+01,1.871900e+05,2.166551e+00,9.459635e-01,9.459721e-01,4.698872e-04,3.283058e-09,3.796710e+01,7.997448e+00,2.996965e+01,3.967906e+01,1.701000e+02
2.196000e+06,2.541667e+01,1.872000e+05,2.166667e+00,9.459722e-01,9.459721e-01,4.699200e-04,3.283058e-09,3.796769e+01,7.997448e+00,2.997025e+01,3.967940e+01,1.701000e+02
2.196010e+06,2.541678e+01,1.872100e+05,2.166782e+00,9.459808e-01,9.459722e-01,4.699528e-04,3.283058e-09,3.796829e+01,7.997448e+00,2.997084e+01,3.967974e+01,1.701000e+02
2.196020e+06,2.541690e+01,1.872200e+05,2.166898e+00,9.459872e-01,9.459722e-01,4.699857e-04,3.283058e-09,3.796900e+01,7.997448e+00,2.997156e+01,3.968029e+01,1.700973e+02
2.196030e+06,2.541701e+01,1.872300e+05,2.167014e+00,9.459924e-01,9.459722e-01,4.700185e-04,3.283058e-09,3.796978e+01,7.997448e+00,2.997233e+01,3.968093e+01,1.700933e+02
2.196040e+06,2.541713e+01,1.872400e+05,2.167130e+00,9.459976e-01,9.459723e-01,4.700513e-04,3.283058e-09,3.797055e+01,7.997448e+00,2.997310e+01,3.968157e+01,1.700892e+02
2.196050e+06,2.541725e+01,1.872500e+05,2.167245e+00,9.460028e-01,9.459723e-01,4.700842e-04,3.283058e-09,3.797132e+01,7.997448e+00,2.997388e+01,3.968221e+01,1.700852e+02
2.196060e+06,2.541736e+01,1.872600e+05,2.167361e+00,9.460081e-01,9.459723e-01,4.701170e-04,3.283058e-09,3.797210e+01,7.997448e+00,2.997465e+01,3.968285e+01,1.700812e+02
2.196070e+06,2.541748e+01,1.872700e+05,2.167477e+00,9.460133e-01,9.459723e-01,4.701498e-04,3.283058e-09,3.797287e+01,7.997448e+00,2.997542e+01,3.968350e+01,1.700772e+02
2.196080e+06,2.541759e+01,1.872800e+05,2.167593e+00,9.460185e-01,9.459724e-01,4.701826e-04,3.283057e-09,3.797364e+01,7.997448e+00,2.997620e+01,3.968414e+01,1.700732e+02
2.196090e+06,2.541771e+01,1.872900e+05,2.167708e+00,9.460237e-01,9.459724e-01,4.702155e-04,3.283057e-09,3.797442e+01,7.997448e+00,2.997697e+01,3.968478e+01,1.700692e+02
2.196100e+06,2.541782e+01,1.873000e+05,2.167824e+00,9.460290e-01,9.459724e-01,4.702483e-04,3.283057e-09,3.797519e+01,7.997448e+00,2.997774e+01,3.968542e+01,1.700651e+02
2.196110e+06,2.541794e+01,1.873100e+05,2.167940e+00,9.460342e-01,9.459725e-01,4.702811e-04,3.283057e-09,3.797596e+01,7.997448e+00,2.997852e+01,3.968607e+01,1.700611e+02
2.196120e+06,2.541806e+01,1.873200e+05,2.168056e+00,9.460394e-01,9.459725e-01,4.703140e-04,3.283057e-09,3.797674e+01,7.997448e+00,2.997929e+01,3.968671e+01,1.700571e+02
2.196130e+06,2.541817e+01,1.873300e+05,2.168171e+00,9.460447e-01,9.459725e-01,4.703468e-04,3.283057e-09,3.797751e+01,7.997448e+00,2.998006e+01,3.968735e+01,1.700531e+02
2.196140e+06,2.541829e+01,1.873400e+05,2.168287e+00,9.460499e-01,9.459726e-01,4.703796e-04,3.283057e-09,3.797828e+01,7.997448e+00,2.998084e+01,3.968799e+01,1.700491e+02
2.196150e+06,2.541840e+01,1.873500e+05,2.168403e+00,9.460551e-01,9.459726e-01,4.704125e-04,3.283057e-09,3.797906e+01,7.997448e+00,2.998161e+01,3.968863e+01,1.700450e+02
2.196160e+06,2.541852e+01,1.873600e+05,2.168519e+00,9.460603e-01,9.459726e-01,4.704453e-04,3.283057e-09,3.797983e+01,7.997448e+00,2.998238e+01,3.968928e+01,1.700410e+02
2.196170e+06,2.541863e+01,1.873700e+05,2.168634e+00,9.460656e-01,9.459727e-01,4.704781e-04,3.283056e-09,3.798060e+01,7.997448e+00,2.998316e+01,3.968992e+01,1.700370e+02
2.196180e+06,2.541875e+01,1.873800e+05,2.168750e+00,9.460708e-01,9.459727e-01,4.705109e-04,3.283056e-09,3.798138e+01,7.997448e+00,2.998393e+01,3.969056e+01,1.700330e+02
2.196190e+06,2.541887e+01,1.873900e+05,2.168866e+00,9.460760e-01,9.459727e-01,4.705438e-04,3.283056e-09,3.798215e+01,7.997448e+00,2.998470e+01,3.969120e+01,1.700290e+02
2.196200e+06,2.541898e+01,1.874000e+05,2.168981e+00,9.460812e-01,9.459728e-01,4.705766e-04,3.283056e-09,3.798292e+01,7.997448e+00,2.998548e+01,3.969185e+01,1.700249e+02
2.196210e+06,2.541910e+01,1.874100e+05,2.169097e+00,9.460865e-01,9.459728e-01,4.706094e-04,3.283056e-09,3.798370e+01,7.997448e+00,2.998625e+01,3.969249e+01,1.700209e+02
2.196220e+06,2.541921e+01,1.874200e+05,2.169213e+00,9.460917e-01,9.459728e-01,4.706423e-04,3.283056e-09,3.798447e+01,7.997448e+00,2.998702e+01,3.969313e+01,1.700169e+02
2.196230e+06,2.541933e+01,1.874300e+05,2.169329e+00,9.460969e-01,9.459728e-01,4.706751e-04,3.283056e-09,3.798524e+01,7.997448e+00,2.998780e+01,3.969377e+01,1.700129e+02
2.196240e+06,2.541944e+01,1.874400e+05,2.169444e+00,9.461022e-01,9.459729e-01,4.707079e-04,3.283056e-09,3.798602e+01,7.997448e+00,2.998857e+01,3.969441e+01,1.700089e+02
2.196250e+06,2.541956e+01,1.874500e+05,2.169560e+00,9.461074e-01,9.459729e-01,4.707408e-04,3.283056e-09,3.798679e+01,7.997448e+00,2.998934e+01,3.969506e+01,1.700049e+02
2.196260e+06,2.541968e+01,1.874600e+05,2.169676e+00,9.461126e-01,9.459729e-01,4.707736e-04,3.283055e-09,3.798756e+01,7.997448e+00,2.999012e+01,3.969570e+01,1.700008e+02
2.196270e+06,2.541979e+01,1.874700e+05,2.169792e+00,9.461047e-01,9.459730e-01,4.708064e-04,3.283055e-09,3.798583e+01,7.997448e+00,2.998838e+01,3.969413e+01,1.700032e+02
2.196280e+06,2.541991e+01,1.874800e+05,2.169907e+00,9.460934e-01,9.459730e-01,4.708393e-04,3.283055e-09,3.798343e+01,7.997448e+00,2.998598e+01,3.969197e+01,1.700072e+02
2.196290e+06,2.542002e+01,1.874900e+05,2.170023e+00,9.460821e-01,9.459730e-01,4.708721e-04,3.283055e-09,3.798103e+01,7.997448e+00,2.998358e+01,3.968981e+01,1.700112e+02
2.196300e+06,2.542014e+01,1.875000e+05,2.170139e+00,9.460708e-01,9.459731e-01,4.709049e-04,3.283055e-09,3.797863e+01,7.997448e+00,2.998118e+01,3.968766e+01,1.700152e+02
2.196310e+06,2.542025e+01,1.875100e+05,2.170255e+00,9.460595e-01,9.459731e-01,4.709377e-04,3.283055e-09,3.797624e+01,7.997448e+00,2.997879e+01,3.968550e+01,1.700192e+02
2.196320e+06,2.542037e+01,1.875200e+05,2.170370e+00,9.460482e-01,9.459731e-01,4.709706e-04,3.283055e-09,3.797384e+01,7.997448e+00,2.997639e+01,3.968335e+01,1.700232e+02
2.196330e+06,2.542049e+01,1.875300e+05,2.170486e+00,9.460369e-01,9.459732e-01,4.710034e-04,3.283055e-09,3.797144e+01,7.997448e+00,2.997399e+01,3.968119e+01,1.700272e+02
2.196340e+06,2.542060e+01,1.875400e+05,2.170602e+00,9.460256e-01,9.459732e-01,4.710362e-04,3.283055e-09,3.796904e+01,7.997448e+00,2.997160e+01,3.967904e+01,1.700312e+02
2.196350e+06,2.542072e+01,1.875500e+05,2.170718e+00,9.460143e-01,9.459732e-01,4.710691e-04,3.283054e-09,3.796665e+01,7.997448e+00,2.996920e+01,3.967688e+01,1.700352e+02
2.196360e+06,2.542083e+01,1.875600e+05,2.170833e+00,9.460031e-01,9.459732e-01,4.711019e-04,3.283054e-09,3.796425e+01,7.997448e+00,2.996680e+01,3.967473e+01,1.700392e+02
2.196370e+06,2.542095e+01,1.875700e+05,2.170949e+00,9.459918e-01,9.459733e-01,4.711347e-04,3.283054e-09,3.796185e+01,7.997448e+00,2.996440e+01,3.967257e+01,1.700432e+02
2.196380e+06,2.542106e+01,1.875800e+05,2.171065e+00,9.459805e-01,9.459733e-01,4.711676e-04,3.283054e-09,3.795945e+01,7.997448e+00,2.996201e+01,3.967041e+01,1.700472e+02
2.196390e+06,2.542118e+01,1.875900e+05,2.171181e+00,9.459692e-01,9.459733e-01,4.712004e-04,3.283054e-09,3.795706e+01,7.997448e+00,2.995961e+01,3.966826e+01,1.700512e+02
2.196400e+06,2.542130e+01,1.876000e+05,2.171296e+00,9.459579e-01,9.459734e-01,4.712332e-04,3.283054e-09,3.795466e+01,7.997448e+00,2.995721e+01,3.966610e+01,1.700552e+02
2.196410e+06,2.542141e+01,1.876100e+05,2.171412e+00,9.459466e-01,9.459734e-01,4.712661e-04,3.283054e-09,3.795226e+01,7.997448e+00,2.995481e+01,3.966395e+01,1.700592e+02
2.196420e+06,2.542153e+01,1.876200e+05,2.171528e+00,9.459353e-01,9.459734e-01,4.712989e-04,3.283054e-09,3.794986e+01,7.997448e+00,2.995242e+01,3.966179e+01,1.700632e+02
2.196430e+06,2.542164e+01,1.876300e+05,2.171644e+00,9.459240e-01,9.459735e-01,4.713317e-04,3.283054e-09,3.794747e+01,7.997448e+00,2.995002e+01,3.965963e+01,1.700672e+02
2.196440e+06,2.542176e+01,1.876400e+05,2.171759e+00,9.459127e-01,9.459735e-01,4.713645e-04,3.283054e-09,3.794507e+01,7.997448e+00,2.994762e+01,3.965748e+01,1.700713e+02
2.196450e+06,2.542188e+01,1.876500e+05,2.171875e+00,9.459014e-01,9.459735e-01,4.713974e-04,3.283053e-09,3.794267e+01,7.997448e+00,2.994522e+01,3.965532e+01,1.700753e+02
2.196460e+06,2.542199e+01,1.876600e+05,2.171991e+00,9.458901e-01,9.459736e-01,4.714302e-04,3.283053e-09,3.794027e+01,7.997448e+00,2.994283e+01,3.965316e+01,1.700793e+02
2.196470e+06,2.542211e+01,1.876700e+05,2.172106e+00,9.458788e-01,9.459736e-01,4.714630e-04,3.283053e-09,3.793788e+01,7.997448e+00,2.994043e+01,3.965101e+01,1.700833e+02
2.196480e+06,2.542222e+01,1.876800e+05,2.172222e+00,9.458675e-01,9.459736e-01,4.714959e-04,3.283053e-09,3.793548e+01,7.997448e+00,2.993803e+01,3.964885e+01,1.700873e+02
2.196490e+06,2.542234e+01,1.876900e+05,2.172338e+00,9.458562e-01,9.459737e-01,4.715287e-04,3.283053e-09,3.793308e+01,7.997448e+00,2.993563e+01,3.964669e+01,1.700913e+02
2.196500e+06,2.542245e+01,1.877000e+05,2.172454e+00,9.458449e-01,9.459737e-01,4.715615e-04,3.283053e-09,3.793069e+01,7.997448e+00,2.993324e+01,3.964454e+01,1.700953e+02
2.196510e+06,2.542257e+01,1.877100e+05,2.172569e+00,9.458336e-01,9.459737e-01,4.715944e-04,3.283053e-09,3.792829e+01,7.997448e+00,2.993084e+01,3.964238e+01,1.700993e+02
2.196520e+06,2.542269e+01,1.877200e+05,2.172685e+00,9.458366e-01,9.459737e-01,4.716272e-04,3.283053e-09,3.792850e+01,7.997448e+00,2.993105e+01,3.964250e+01,1.701033e+02
2.196530e+06,2.542280e+01,1.877300e+05,2.172801e+00,9.458426e-01,9.459738e-01,4.716600e-04,3.283053e-09,3.792927e+01,7.997448e+00,2.993182e+01,3.964311e+01,1.701073e+02
2.196540e+06,2.542292e+01,1.877400e+05,2.172917e+00,9.458487e-01,9.459738e-01,4.716928e-04,3.283052e-09,3.793004e+01,7.997448e+00,2.993259e+01,3.964372e+01,1.701113e+02
2.196550e+06,2.542303e+01,1.877500e+05,2.173032e+00,9.458548e-01,9.459738e-01,4.717257e-04,3.283052e-09,3.793081e+01,7.997448e+00,2.993336e+01,3.964433e+01,1.701153e+02
2.196560e+06,2.542315e+01,1.877600e+05,2.173148e+00,9.458609e-01,9.459739e-01,4.717585e-04,3.283052e-09,3.793158e+01,7.997448e+00,2.993413e+01,3.964494e+01,1.701193e+02
2.196570e+06,2.542326e+01,1.877700e+05,2.173264e+00,9.458670e-01,9.459739e-01,4.717913e-04,3.283052e-09,3.793235e+01,7.997448e+00,2.993490e+01,3.964556e+01,1.701233e+02
2.196580e+06,2.542338e+01,1.877800e+05,2.173380e+00,9.458731e-01,9.459739e-01,4.718242e-04,3.283052e-09,3.793312e+01,7.997448e+00,2.993567e+01,3.964617e+01,1.701273e+02
2.196590e+06,2.542350e+01,1.877900e+05,2.173495e+00,9.458792e-01,9.459740e-01,4.718570e-04,3.283052e-09,3.793389e+01,7.997448e+00,2.993644e+01,3.964678e+01,1.701313e+02
2.196600e+06,2.542361e+01,1.878000e+05,2.173611e+00,9.458853e-01,9.459740e-01,4.718898e-04,3.283052e-09,3.793466e+01,7.997448e+00,2.993721e+01,3.964739e+01,1.701353e+02
2.196610e+06,2.542373e+01,1.878100e+05,2.173727e+00,9.458914e-01,9.459740e-01,4.719227e-04,3.283052e-09,3.793543e+01,7.997448e+00,2.993798e+01,3.964800e+01,1.701393e+02
2.196620e+06,2.542384e+01,1.878200e+05,2.173843e+00,9.458975e-01,9.459741e-01,4.719555e-04,3.283052e-09,3.793620e+01,7.997448e+00,2.993875e+01,3.964861e+01,1.701433e+02
2.196630e+06,2.542396e+01,1.878300e+05,2.173958e+00,9.459036e-01,9.459741e-01,4.719883e-04,3.283051e-09,3.793697e+01,7.997448e+00,2.993952e+01,3.964922e+01,1.701473e+02
2.196640e+06,2.542407e+01,1.878400e+05,2.174074e+00,9.459096e-01,9.459741e-01,4.720212e-04,3.283051e-09,3.793774e+01,7.997448e+00,2.994029e+01,3.964983e+01,1.701514e+02
2.196650e+06,2.542419e+01,1.878500e+05,2.174190e+00,9.459157e-01,9.459741e-01,4.720540e-04,3.283051e-09,3.793851e+01,7.997448e+00,2.994107e+01,3.965044e+01,1.701554e+02
2.196660e+06,2.542431e+01,1.878600e+05,2.174306e+00,9.459218e-01,9.459742e-01,4.720868e-04,3.283051e-09,3.793928e+01,7.997448e+00,2.994184e+01,3.965105e+01,1.701594e+02
2.196670e+06,2.542442e+01,1.878700e+05,2.174421e+00,9.459279e-01,9.459742e-01,4.721196e-04,3.283051e-09,3.794005e+01,7.997448e+00,2.994261e+01,3.965166e+01,1.701634e+02
2.196680e+06,2.542454e+01,1.878800e+05,2.174537e+00,9.459340e-01,9.459742e-01,4.721525e-04,3.283051e-09,3.794083e+01,7.997448e+00,2.994338e+01,3.965228e+01,1.701674e+02
2.196690e+06,2.542465e+01,1.878900e+05,2.174653e+00,9.459401e-01,9.459743e-01,4.721853e-04,3.283051e-09,3.794160e+01,7.997448e+00,2.994415e+01,3.965289e+01,1.701714e+02
2.196700e+06,2.542477e+01,1.879000e+05,2.174769e+00,9.459462e-01,9.459743e-01,4.722181e-04,3.283051e-09,3.794237e+01,7.997448e+00,2.994492e+01,3.965350e+01,1.701754e+02
2.196710e+06,2.542488e+01,1.879100e+05,2.174884e+00,9.459523e-01,9.459743e-01,4.722510e-04,3.283051e-09,3.794314e+01,7.997448e+00,2.994569e+01,3.965411e+01,1.701794e+02
2.196720e+06,2.542500e+01,1.879200e+05,2.175000e+00,9.459584e-01,9.459744e-01,4.722838e-04,3.283051e-09,3.794391e+01,7.997448e+00,2.994646e+01,3.965472e+01,1.701834e+02
2.196730e+06,2.542512e+01,1.879300e+05,2.175116e+00,9.459645e-01,9.459744e-01,4.723166e-04,3.283050e-09,3.794468e+01,7.997448e+00,2.994723e+01,3.965533e+01,1.701874e+02
2.196740e+06,2.542523e+01,1.879400e+05,2.175231e+00,9.459705e-01,9.459744e-01,4.723495e-04,3.283050e-09,3.794545e+01,7.997448e+00,2.994800e+01,3.965594e+01,1.701914e+02
2.196750e+06,2.542535e+01,1.879500e+05,2.175347e+00,9.459766e-01,9.459745e-01,4.723823e-04,3.283050e-09,3.794622e+01,7.997448e+00,2.994877e+01,3.965655e+01,1.701954e+02
2.196760e+06,2.542546e+01,1.879600e+05,2.175463e+00,9.459827e-01,9.459745e-01,4.724151e-04,3.283050e-09,3.794699e+01,7.997448e+00,2.994954e+01,3.965716e+01,1.701994e+02
2.196770e+06,2.542558e+01,1.879700e+05,2.175579e+00,9.459881e-01,9.459745e-01,4.724480e-04,3.283050e-09,3.794827e+01,7.997448e+00,2.995082e+01,3.965833e+01,1.702000e+02
2.196780e+06,2.542569e+01,1.879800e+05,2.175694e+00,9.459932e-01,9.459746e-01,4.724808e-04,3.283050e-09,3.794963e+01,7.997448e+00,2.995218e+01,3.965960e+01,1.702000e+02
2.196790e+06,2.542581e+01,1.879900e+05,2.175810e+00,9.459984e-01,9.459746e-01,4.725136e-04,3.283050e-09,3.795100e+01,7.997448e+00,2.995355e+01,3.966087e+01,1.702000e+02
2.196800e+06,2.542593e+01,1.880000e+05,2.175926e+00,9.460036e-01,9.459746e-01,4.725464e-04,3.283050e-09,3.795236e+01,7.997448e+00,2.995492e+01,3.966214e+01,1.702000e+02
2.196810e+06,2.542604e+01,1.880100e+05,2.176042e+00,9.460088e-01,9.459746e-01,4.725793e-04,3.283050e-09,3.795373e+01,7.997448e+00,2.995628e+01,3.966341e+01,1.702000e+02
2.196820e+06,2.542616e+01,1.880200e+05,2.176157e+00,9.460140e-01,9.459747e-01,4.726121e-04,3.283049e-09,3.795509e+01,7.997448e+00,2.995765e+01,3.966468e+01,1.702000e+02
2.196830e+06,2.542627e+01,1.880300e+05,2.176273e+00,9.460192e-01,9.459747e-01,4.726449e-04,3.283049e-09,3.795646e+01,7.997448e+00,2.995901e+01,3.966595e+01,1.702000e+02
2.196840e+06,2.542639e+01,1.880400e+05,2.176389e+00,9.460244e-01,9.459747e-01,4.726778e-04,3.283049e-09,3.795782e+01,7.997448e+00,2.996038e+01,3.966722e+01,1.702000e+02
2.196850e+06,2.542650e+01,1.880500e+05,2.176505e+00,9.460296e-01,9.459748e-01,4.727106e-04,3.283049e-09,3.795919e+01,7.997448e+00,2.996174e+01,3.966849e+01,1.702000e+02
2.196860e+06,2.542662e+01,1.880600e+05,2.176620e+00,9.460348e-01,9.459748e-01,4.727434e-04,3.283049e-09,3.796055e+01,7.997448e+00,2.996311e+01,3.966976e+01,1.702000e+02
2.196870e+06,2.542674e+01,1.880700e+05,2.176736e+00,9.460400e-01,9.459748e-01,4.727763e-04,3.283049e-09,3.796192e+01,7.997448e+00,2.996447e+01,3.967103e+01,1.702000e+02
2.196880e+06,2.542685e+01,1.880800e+05,2.176852e+00,9.460452e-01,9.459749e-01,4.728091e-04,3.283049e-09,3.796329e+01,7.997448e+00,2.996584e+01,3.967230e+01,1.702000e+02
2.196890e+06,2.542697e+01,1.880900e+05,2.176968e+00,9.460503e-01,9.459749e-01,4.728419e-04,3.283049e-09,3.796465e+01,7.997448e+00,2.996720e+01,3.967357e+01,1.702000e+02
2.196900e+06,2.542708e+01,1.881000e+05,2.177083e+00,9.460555e-01,9.459749e-01,4.728747e-04,3.283049e-09,3.796602e+01,7.997448e+00,2.996857e+01,3.967484e+01,1.702000e+02
2.196910e+06,2.542720e+01,1.881100e+05,2.177199e+00,9.460607e-01,9.459750e-01,4.729076e-04,3.283048e-09,3.796738e+01,7.997448e+00,2.996993e+01,3.967610e+01,1.702000e+02
2.196920e+06,2.542731e+01,1.881200e+05,2.177315e+00,9.460659e-01,9.459750e-01,4.729404e-04,3.283048e-09,3.796875e+01,7.997448e+00,2.997130e+01,3.967737e+01,1.702000e+02
2.196930e+06,2.542743e+01,1.881300e+05,2.177431e+00,9.460711e-01,9.459750e-01,4.729732e-04,3.283048e-09,3.797011e+01,7.997448e+00,2.997266e+01,3.967864e+01,1.702000e+02
2.196940e+06,2.542755e+01,1.881400e+05,2.177546e+00,9.460763e-01,9.459750e-01,4.730061e-04,3.283048e-09,3.797148e+01,7.997448e+00,2.997403e+01,3.967991e+01,1.702000e+02
2.196950e+06,2.542766e+01,1.881500e+05,2.177662e+00,9.460815e-01,9.459751e-01,4.730389e-04,3.283048e-09,3.797284e+01,7.997448e+00,2.997539e+01,3.968118e+01,1.702000e+02
2.196960e+06,2.542778e+01,1.881600e+05,2.177778e+00,9.460867e-01,9.459751e-01,4.730717e-04,3.283048e-09,3.797421e+01,7.997448e+00,2.997676e+01,3.968245e+01,1.702000e+02
2.196970e+06,2.542789e+01,1.881700e+05,2.177894e+00,9.460919e-01,9.459751e-01,4.731046e-04,3.283048e-09,3.797557e+01,7.997448e+00,2.997812e+01,3.968372e+01,1.702000e+02
2.196980e+06,2.542801e+01,1.881800e+05,2.178009e+00,9.460971e-01,9.459752e-01,4.731374e-04,3.283048e-09,3.797694e+01,7.997448e+00,2.997949e+01,3.968499e+01,1.702000e+02
2.196990e+06,2.542813e+01,1.881900e+05,2.178125e+00,9.461023e-01,9.459752e-01,4.731702e-04,3.283048e-09,3.797830e+01,7.997448e+00,2.998085e+01,3.968626e+01,1.702000e+02
2.197000e+06,2.542824e+01,1.882000e+05,2.178241e+00,9.461075e-01,9.459752e-01,4.732031e-04,3.283047e-09,3.797967e+01,7.997448e+00,2.998222e+01,3.968753e+01,1.702000e+02
2.197010e+06,2.542836e+01,1.882100e+05,2.178356e+00,9.461126e-01,9.459753e-01,4.732359e-04,3.283047e-09,3.798103e+01,7.997448e+00,2.998358e+01,3.968880e+01,1.702000e+02
2.197020e+06,2.542847e+01,1.882200e+05,2.178472e+00,9.461047e-01,9.459753e-01,4.732687e-04,3.283047e-09,3.798042e+01,7.997448e+00,2.998298e+01,3.968842e+01,1.702032e+02
2.197030e+06,2.542859e+01,1.882300e+05,2.178588e+00,9.460934e-01,9.459753e-01,4.733015e-04,3.283047e-09,3.797931e+01,7.997448e+00,2.998186e+01,3.968762e+01,1.702072e+02
2.197040e+06,2.542870e+01,1.882400e+05,2.178704e+00,9.460821e-01,9.459754e-01,4.733344e-04,3.283047e-09,3.797820e+01,7.997448e+00,2.998075e+01,3.968682e+01,1.702112e+02
2.197050e+06,2.542882e+01,1.882500e+05,2.178819e+00,9.460708e-01,9.459754e-01,4.733672e-04,3.283047e-09,3.797708e+01,7.997448e+00,2.997964e+01,3.968602e+01,1.702152e+02
2.197060e+06,2.542894e+01,1.882600e+05,2.178935e+00,9.460595e-01,9.459754e-01,4.734000e-04,3.283047e-09,3.797597e+01,7.997448e+00,2.997852e+01,3.968523e+01,1.702192e+02
2.197070e+06,2.542905e+01,1.882700e+05,2.179051e+00,9.460482e-01,9.459755e-01,4.734329e-04,3.283047e-09,3.797486e+01,7.997448e+00,2.997741e+01,3.968443e+01,1.702232e+02
2.197080e+06,2.542917e+01,1.882800e+05,2.179167e+00,9.460369e-01,9.459755e-01,4.734657e-04,3.283047e-09,3.797374e+01,7.997448e+00,2.997630e+01,3.968363e+01,1.702272e+02
2.197090e+06,2.542928e+01,1.882900e+05,2.179282e+00,9.460256e-01,9.459755e-01,4.734985e-04,3.283047e-09,3.797263e+01,7.997448e+00,2.997518e+01,3.968283e+01,1.702312e+02
2.197100e+06,2.542940e+01,1.883000e+05,2.179398e+00,9.460143e-01,9.459755e-01,4.735314e-04,3.283046e-09,3.797152e+01,7.997448e+00,2.997407e+01,3.968203e+01,1.702352e+02
2.197110e+06,2.542951e+01,1.883100e+05,2.179514e+00,9.460030e-01,9.459756e-01,4.735642e-04,3.283046e-09,3.797041e+01,7.997448e+00,2.997296e+01,3.968124e+01,1.702392e+02
2.197120e+06,2.542963e+01,1.883200e+05,2.179630e+00,9.459917e-01,9.459756e-01,4.735970e-04,3.283046e-09,3.796929e+01,7.997448e+00,2.997184e+01,3.968044e+01,1.702432e+02
2.197130e+06,2.542975e+01,1.883300e+05,2.179745e+00,9.459804e-01,9.459756e-01,4.736298e-04,3.283046e-09,3.796818e+01,7.997448e+00,2.997073e+01,3.967964e+01,1.702472e+02
2.197140e+06,2.542986e+01,1.883400e+05,2.179861e+00,9.459691e-01,9.459757e-01,4.736627e-04,3.283046e-09,3.796707e+01,7.997448e+00,2.996962e+01,3.967884e+01,1.702512e+02
2.197150e+06,2.542998e+01,1.883500e+05,2.179977e+00,9.459578e-01,9.459757e-01,4.736955e-04,3.283046e-09,3.796595e+01,7.997448e+00,2.996851e+01,3.967804e+01,1.702553e+02
2.197160e+06,2.543009e+01,1.883600e+05,2.180093e+00,9.459465e-01,9.459757e-01,4.737283e-04,3.283046e-09,3.796484e+01,7.997448e+00,2.996739e+01,3.967724e+01,1.702593e+02
2.197170e+06,2.543021e+01,1.883700e+05,2.180208e+00,9.459352e-01,9.459758e-01,4.737612e-04,3.283046e-09,3.796373e+01,7.997448e+00,2.996628e+01,3.967645e+01,1.702633e+02
2.197180e+06,2.543032e+01,1.883800e+05,2.180324e+00,9.459239e-01,9.459758e-01,4.737940e-04,3.283046e-09,3.796261e+01,7.997448e+00,2.996517e+01,3.967565e+01,1.702673e+02
2.197190e+06,2.543044e+01,1.883900e+05,2.180440e+00,9.459126e-01,9.459758e-01,4.738268e-04,3.283045e-09,3.796150e+01,7.997448e+00,2.996405e+01,3.967485e+01,1.702713e+02
2.197200e+06,2.543056e+01,1.884000e+05,2.180556e+00,9.459013e-01,9.459759e-01,4.738597e-04,3.283045e-09,3.796039e+01,7.997448e+00,2.996294e+01,3.967405e+01,1.702753e+02
2.197210e+06,2.543067e+01,1.884100e+05,2.180671e+00,9.458900e-01,9.459759e-01,4.738925e-04,3.283045e-09,3.795927e+01,7.997448e+00,2.996183e+01,3.967325e+01,1.702793e+02
2.197220e+06,2.543079e+01,1.884200e+05,2.180787e+00,9.458787e-01,9.459759e-01,4.739253e-04,3.283045e-09,3.795816e+01,7.997448e+00,2.996071e+01,3.967245e+01,1.702833e+02
2.197230e+06,2.543090e+01,1.884300e+05,2.180903e+00,9.458674e-01,9.459760e-01,4.739582e-04,3.283045e-09,3.795705e+01,7.997448e+00,2.995960e+01,3.967166e+01,1.702873e+02
2.197240e+06,2.543102e+01,1.884400e+05,2.181019e+00,9.458561e-01,9.459760e-01,4.739910e-04,3.283045e-09,3.795594e+01,7.997448e+00,2.995849e+01,3.967086e+01,1.702913e+02
2.197250e+06,2.543113e+01,1.884500e+05,2.181134e+00,9.458448e-01,9.459760e-01,4.740238e-04,3.283045e-09,3.795482e+01,7.997448e+00,2.995737e+01,3.967006e+01,1.702953e+02
2.197260e+06,2.543125e+01,1.884600e+05,2.181250e+00,9.458335e-01,9.459760e-01,4.740566e-04,3.283045e-09,3.795371e+01,7.997448e+00,2.995626e+01,3.966926e+01,1.702993e+02
2.197270e+06,2.543137e+01,1.884700e+05,2.181366e+00,9.458366e-01,9.459761e-01,4.740895e-04,3.283045e-09,3.795352e+01,7.997448e+00,2.995607e+01,3.966895e+01,1.702967e+02
2.197280e+06,2.543148e+01,1.884800e+05,2.181481e+00,9.458426e-01,9.459761e-01,4.741223e-04,3.283044e-09,3.795352e+01,7.997448e+00,2.995607e+01,3.966875e+01,1.702927e+02
2.197290e+06,2.543160e+01,1.884900e+05,2.181597e+00,9.458487e-01,9.459761e-01,4.741551e-04,3.283044e-09,3.795352e+01,7.997448e+00,2.995607e+01,3.966855e+01,1.702887e+02
2.197300e+06,2.543171e+01,1.885000e+05,2.181713e+00,9.458548e-01,9.459762e-01,4.741880e-04,3.283044e-09,3.795352e+01,7.997448e+00,2.995607e+01,3.966835e+01,1.702847e+02
2.197310e+06,2.543183e+01,1.885100e+05,2.181829e+00,9.458608e-01,9.459762e-01,4.742208e-04,3.283044e-09,3.795352e+01,7.997448e+00,2.995607e+01,3.966814e+01,1.702807e+02
2.197320e+06,2.543194e+01,1.885200e+05,2.181944e+00,9.458669e-01,9.459762e-01,4.742536e-04,3.283044e-09,3.795352e+01,7.997448e+00,2.995607e+01,3.966794e+01,1.702767e+02
2.197330e+06,2.543206e+01,1.885300e+05,2.182060e+00,9.458730e-01,9.459763e-01,4.742865e-04,3.283044e-09,3.795352e+01,7.997448e+00,2.995607e+01,3.966774e+01,1.702728e+02
2.197340e+06,2.543218e+01,1.885400e+05,2.182176e+00,9.458791e-01,9.459763e-01,4.743193e-04,3.283044e-09,3.795352e+01,7.997448e+00,2.995607e+01,3.966753e+01,1.702688e+02
2.197350e+06,2.543229e+01,1.885500e+05,2.182292e+00,9.458851e-01,9.459763e-01,4.743521e-04,3.283044e-09,3.795352e+01,7.997448e+00,2.995607e+01,3.966733e+01,1.702648e+02
2.197360e+06,2.543241e+01,1.885600e+05,2.182407e+00,9.458912e-01,9.459764e-01,4.743849e-04,3.283044e-09,3.795352e+01,7.997448e+00,2.995607e+01,3.966713e+01,1.702608e+02
2.197370e+06,2.543252e+01,1.885700e+05,2.182523e+00,9.458973e-01,9.459764e-01,4.744178e-04,3.283043e-09,3.795352e+01,7.997448e+00,2.995607e+01,3.966692e+01,1.702568e+02
