Repository: brandonlampe/CS_Data

# Repository for Crushed Salt Data
**Grant No: 456417**

This is a work in progress!

## Repository Content

### Directory Names
A uniform namining structure still in progress, but in general directories are named according to the following:
 - Names contain no spaces, a single underscore "_" will be used as a file name seperator.
 - Files are for the Crushed Salt Project (CSP); therefore, the first three charaters of each file are "CSP".
 - Folders are organized by which frame the test was performed on i.e., A2 or A3.
 - The fifth and sixth charaters of each file name will therefore be "A" followed by the frame number.

File: UNM_WP_HY_175_09/STAGE18/CREEP_FIT/175_09_STAGE18_CREEP_OUT.csv (part 83 of 101)
Analysis by Brandon Lampe, performed on: 2016/07/12 20:52:28
Experimental results below begin at: 2016/05/01 15:26:02
Duration (sec),Duration (day),Elapsed Time (sec),Elapsed Time (day),Interpolated Fractional Density,Fit to Fractional Density,Fit to Volume Strain,Fit to Volume Strain Rate (1/sec),Confining Pressure (MPa),Pore Pressure (MPa),Terzaghi Pressure (MPa),Solid Pressure (MPa),Temperature (C))
2.202100e+06,2.548727e+01,1.933000e+05,2.237269e+00,9.458468e-01,9.459911e-01,4.899465e-04,3.282993e-09,3.795916e+01,8.003793e+00,2.995537e+01,3.967421e+01,1.699648e+02
2.202110e+06,2.548738e+01,1.933100e+05,2.237384e+00,9.458633e-01,9.459911e-01,4.899793e-04,3.282992e-09,3.796053e+01,8.003793e+00,2.995674e+01,3.967511e+01,1.699608e+02
2.202120e+06,2.548750e+01,1.933200e+05,2.237500e+00,9.458798e-01,9.459911e-01,4.900121e-04,3.282992e-09,3.796190e+01,8.003793e+00,2.995811e+01,3.967601e+01,1.699567e+02
2.202130e+06,2.548762e+01,1.933300e+05,2.237616e+00,9.458963e-01,9.459912e-01,4.900449e-04,3.282992e-09,3.796327e+01,8.003793e+00,2.995948e+01,3.967690e+01,1.699527e+02
2.202140e+06,2.548773e+01,1.933400e+05,2.237731e+00,9.459128e-01,9.459912e-01,4.900778e-04,3.282992e-09,3.796464e+01,8.003793e+00,2.996085e+01,3.967780e+01,1.699487e+02
2.202150e+06,2.548785e+01,1.933500e+05,2.237847e+00,9.459293e-01,9.459912e-01,4.901106e-04,3.282992e-09,3.796601e+01,8.003793e+00,2.996222e+01,3.967869e+01,1.699447e+02
2.202160e+06,2.548796e+01,1.933600e+05,2.237963e+00,9.459458e-01,9.459913e-01,4.901434e-04,3.282992e-09,3.796738e+01,8.003793e+00,2.996359e+01,3.967959e+01,1.699407e+02
2.202170e+06,2.548808e+01,1.933700e+05,2.238079e+00,9.459623e-01,9.459913e-01,4.901763e-04,3.282992e-09,3.796875e+01,8.003793e+00,2.996496e+01,3.968048e+01,1.699367e+02
2.202180e+06,2.548819e+01,1.933800e+05,2.238194e+00,9.459788e-01,9.459913e-01,4.902091e-04,3.282992e-09,3.797012e+01,8.003793e+00,2.996633e+01,3.968138e+01,1.699327e+02
2.202190e+06,2.548831e+01,1.933900e+05,2.238310e+00,9.459953e-01,9.459914e-01,4.902419e-04,3.282992e-09,3.797149e+01,8.003793e+00,2.996770e+01,3.968227e+01,1.699287e+02
2.202200e+06,2.548843e+01,1.934000e+05,2.238426e+00,9.460119e-01,9.459914e-01,4.902748e-04,3.282991e-09,3.797286e+01,8.003793e+00,2.996907e+01,3.968317e+01,1.699247e+02
2.202210e+06,2.548854e+01,1.934100e+05,2.238542e+00,9.460284e-01,9.459914e-01,4.903076e-04,3.282991e-09,3.797423e+01,8.003793e+00,2.997044e+01,3.968406e+01,1.699207e+02
2.202220e+06,2.548866e+01,1.934200e+05,2.238657e+00,9.460449e-01,9.459914e-01,4.903404e-04,3.282991e-09,3.797560e+01,8.003793e+00,2.997181e+01,3.968496e+01,1.699167e+02
2.202230e+06,2.548877e+01,1.934300e+05,2.238773e+00,9.460614e-01,9.459915e-01,4.903732e-04,3.282991e-09,3.797697e+01,8.003793e+00,2.997318e+01,3.968585e+01,1.699127e+02
2.202240e+06,2.548889e+01,1.934400e+05,2.238889e+00,9.460779e-01,9.459915e-01,4.904061e-04,3.282991e-09,3.797834e+01,8.003793e+00,2.997455e+01,3.968675e+01,1.699087e+02
2.202250e+06,2.548900e+01,1.934500e+05,2.239005e+00,9.460944e-01,9.459915e-01,4.904389e-04,3.282991e-09,3.797971e+01,8.003793e+00,2.997591e+01,3.968765e+01,1.699047e+02
2.202260e+06,2.548912e+01,1.934600e+05,2.239120e+00,9.461109e-01,9.459916e-01,4.904717e-04,3.282991e-09,3.798108e+01,8.003793e+00,2.997728e+01,3.968854e+01,1.699007e+02
2.202270e+06,2.548924e+01,1.934700e+05,2.239236e+00,9.461094e-01,9.459916e-01,4.905046e-04,3.282991e-09,3.798018e+01,8.003793e+00,2.997638e+01,3.968764e+01,1.699033e+02
2.202280e+06,2.548935e+01,1.934800e+05,2.239352e+00,9.461042e-01,9.459916e-01,4.905374e-04,3.282991e-09,3.797881e+01,8.003793e+00,2.997502e+01,3.968637e+01,1.699073e+02
2.202290e+06,2.548947e+01,1.934900e+05,2.239468e+00,9.460990e-01,9.459917e-01,4.905702e-04,3.282990e-09,3.797745e+01,8.003793e+00,2.997365e+01,3.968510e+01,1.699113e+02
2.202300e+06,2.548958e+01,1.935000e+05,2.239583e+00,9.460938e-01,9.459917e-01,4.906031e-04,3.282990e-09,3.797608e+01,8.003793e+00,2.997229e+01,3.968383e+01,1.699153e+02
2.202310e+06,2.548970e+01,1.935100e+05,2.239699e+00,9.460886e-01,9.459917e-01,4.906359e-04,3.282990e-09,3.797472e+01,8.003793e+00,2.997092e+01,3.968256e+01,1.699193e+02
2.202320e+06,2.548981e+01,1.935200e+05,2.239815e+00,9.460834e-01,9.459918e-01,4.906687e-04,3.282990e-09,3.797335e+01,8.003793e+00,2.996956e+01,3.968129e+01,1.699233e+02
2.202330e+06,2.548993e+01,1.935300e+05,2.239931e+00,9.460782e-01,9.459918e-01,4.907015e-04,3.282990e-09,3.797199e+01,8.003793e+00,2.996819e+01,3.968002e+01,1.699273e+02
2.202340e+06,2.549005e+01,1.935400e+05,2.240046e+00,9.460730e-01,9.459918e-01,4.907344e-04,3.282990e-09,3.797062e+01,8.003793e+00,2.996683e+01,3.967875e+01,1.699313e+02
2.202350e+06,2.549016e+01,1.935500e+05,2.240162e+00,9.460679e-01,9.459919e-01,4.907672e-04,3.282990e-09,3.796925e+01,8.003793e+00,2.996546e+01,3.967749e+01,1.699352e+02
2.202360e+06,2.549028e+01,1.935600e+05,2.240278e+00,9.460627e-01,9.459919e-01,4.908000e-04,3.282990e-09,3.796789e+01,8.003793e+00,2.996410e+01,3.967622e+01,1.699392e+02
2.202370e+06,2.549039e+01,1.935700e+05,2.240394e+00,9.460575e-01,9.459919e-01,4.908329e-04,3.282990e-09,3.796652e+01,8.003793e+00,2.996273e+01,3.967495e+01,1.699432e+02
2.202380e+06,2.549051e+01,1.935800e+05,2.240509e+00,9.460523e-01,9.459919e-01,4.908657e-04,3.282989e-09,3.796516e+01,8.003793e+00,2.996137e+01,3.967368e+01,1.699472e+02
2.202390e+06,2.549063e+01,1.935900e+05,2.240625e+00,9.460471e-01,9.459920e-01,4.908985e-04,3.282989e-09,3.796379e+01,8.003793e+00,2.996000e+01,3.967241e+01,1.699512e+02
2.202400e+06,2.549074e+01,1.936000e+05,2.240741e+00,9.460419e-01,9.459920e-01,4.909314e-04,3.282989e-09,3.796243e+01,8.003793e+00,2.995864e+01,3.967114e+01,1.699552e+02
2.202410e+06,2.549086e+01,1.936100e+05,2.240856e+00,9.460367e-01,9.459920e-01,4.909642e-04,3.282989e-09,3.796106e+01,8.003793e+00,2.995727e+01,3.966987e+01,1.699592e+02
2.202420e+06,2.549097e+01,1.936200e+05,2.240972e+00,9.460315e-01,9.459921e-01,4.909970e-04,3.282989e-09,3.795970e+01,8.003793e+00,2.995591e+01,3.966860e+01,1.699632e+02
2.202430e+06,2.549109e+01,1.936300e+05,2.241088e+00,9.460263e-01,9.459921e-01,4.910298e-04,3.282989e-09,3.795833e+01,8.003793e+00,2.995454e+01,3.966733e+01,1.699672e+02
2.202440e+06,2.549120e+01,1.936400e+05,2.241204e+00,9.460211e-01,9.459921e-01,4.910627e-04,3.282989e-09,3.795697e+01,8.003793e+00,2.995317e+01,3.966606e+01,1.699712e+02
2.202450e+06,2.549132e+01,1.936500e+05,2.241319e+00,9.460159e-01,9.459922e-01,4.910955e-04,3.282989e-09,3.795560e+01,8.003793e+00,2.995181e+01,3.966479e+01,1.699752e+02
2.202460e+06,2.549144e+01,1.936600e+05,2.241435e+00,9.460108e-01,9.459922e-01,4.911283e-04,3.282989e-09,3.795424e+01,8.003793e+00,2.995044e+01,3.966352e+01,1.699791e+02
2.202470e+06,2.549155e+01,1.936700e+05,2.241551e+00,9.460056e-01,9.459922e-01,4.911612e-04,3.282989e-09,3.795287e+01,8.003793e+00,2.994908e+01,3.966225e+01,1.699831e+02
2.202480e+06,2.549167e+01,1.936800e+05,2.241667e+00,9.460004e-01,9.459923e-01,4.911940e-04,3.282988e-09,3.795151e+01,8.003793e+00,2.994771e+01,3.966098e+01,1.699871e+02
2.202490e+06,2.549178e+01,1.936900e+05,2.241782e+00,9.459952e-01,9.459923e-01,4.912268e-04,3.282988e-09,3.795014e+01,8.003793e+00,2.994635e+01,3.965971e+01,1.699911e+02
2.202500e+06,2.549190e+01,1.937000e+05,2.241898e+00,9.459900e-01,9.459923e-01,4.912596e-04,3.282988e-09,3.794878e+01,8.003793e+00,2.994498e+01,3.965844e+01,1.699951e+02
2.202510e+06,2.549201e+01,1.937100e+05,2.242014e+00,9.459848e-01,9.459923e-01,4.912925e-04,3.282988e-09,3.794741e+01,8.003793e+00,2.994362e+01,3.965718e+01,1.699991e+02
2.202520e+06,2.549213e+01,1.937200e+05,2.242130e+00,9.459937e-01,9.459924e-01,4.913253e-04,3.282988e-09,3.794836e+01,8.003793e+00,2.994457e+01,3.965788e+01,1.700000e+02
2.202530e+06,2.549225e+01,1.937300e+05,2.242245e+00,9.460067e-01,9.459924e-01,4.913581e-04,3.282988e-09,3.794998e+01,8.003793e+00,2.994619e+01,3.965916e+01,1.700000e+02
2.202540e+06,2.549236e+01,1.937400e+05,2.242361e+00,9.460198e-01,9.459924e-01,4.913910e-04,3.282988e-09,3.795160e+01,8.003793e+00,2.994781e+01,3.966043e+01,1.700000e+02
2.202550e+06,2.549248e+01,1.937500e+05,2.242477e+00,9.460328e-01,9.459925e-01,4.914238e-04,3.282988e-09,3.795322e+01,8.003793e+00,2.994943e+01,3.966171e+01,1.700000e+02
2.202560e+06,2.549259e+01,1.937600e+05,2.242593e+00,9.460458e-01,9.459925e-01,4.914566e-04,3.282988e-09,3.795484e+01,8.003793e+00,2.995105e+01,3.966299e+01,1.700000e+02
2.202570e+06,2.549271e+01,1.937700e+05,2.242708e+00,9.460588e-01,9.459925e-01,4.914895e-04,3.282987e-09,3.795646e+01,8.003793e+00,2.995267e+01,3.966427e+01,1.700000e+02
2.202580e+06,2.549282e+01,1.937800e+05,2.242824e+00,9.460718e-01,9.459926e-01,4.915223e-04,3.282987e-09,3.795809e+01,8.003793e+00,2.995429e+01,3.966555e+01,1.700000e+02
2.202590e+06,2.549294e+01,1.937900e+05,2.242940e+00,9.460849e-01,9.459926e-01,4.915551e-04,3.282987e-09,3.795971e+01,8.003793e+00,2.995591e+01,3.966682e+01,1.700000e+02
2.202600e+06,2.549306e+01,1.938000e+05,2.243056e+00,9.460979e-01,9.459926e-01,4.915879e-04,3.282987e-09,3.796133e+01,8.003793e+00,2.995754e+01,3.966810e+01,1.700000e+02
2.202610e+06,2.549317e+01,1.938100e+05,2.243171e+00,9.461109e-01,9.459927e-01,4.916208e-04,3.282987e-09,3.796295e+01,8.003793e+00,2.995916e+01,3.966938e+01,1.700000e+02
2.202620e+06,2.549329e+01,1.938200e+05,2.243287e+00,9.461239e-01,9.459927e-01,4.916536e-04,3.282987e-09,3.796457e+01,8.003793e+00,2.996078e+01,3.967066e+01,1.700000e+02
2.202630e+06,2.549340e+01,1.938300e+05,2.243403e+00,9.461370e-01,9.459927e-01,4.916864e-04,3.282987e-09,3.796619e+01,8.003793e+00,2.996240e+01,3.967193e+01,1.700000e+02
2.202640e+06,2.549352e+01,1.938400e+05,2.243519e+00,9.461500e-01,9.459928e-01,4.917193e-04,3.282987e-09,3.796781e+01,8.003793e+00,2.996402e+01,3.967321e+01,1.700000e+02
2.202650e+06,2.549363e+01,1.938500e+05,2.243634e+00,9.461630e-01,9.459928e-01,4.917521e-04,3.282987e-09,3.796943e+01,8.003793e+00,2.996564e+01,3.967449e+01,1.700000e+02
2.202660e+06,2.549375e+01,1.938600e+05,2.243750e+00,9.461760e-01,9.459928e-01,4.917849e-04,3.282986e-09,3.797106e+01,8.003793e+00,2.996726e+01,3.967577e+01,1.700000e+02
2.202670e+06,2.549387e+01,1.938700e+05,2.243866e+00,9.461890e-01,9.459928e-01,4.918178e-04,3.282986e-09,3.797268e+01,8.003793e+00,2.996888e+01,3.967704e+01,1.700000e+02
2.202680e+06,2.549398e+01,1.938800e+05,2.243981e+00,9.462021e-01,9.459929e-01,4.918506e-04,3.282986e-09,3.797430e+01,8.003793e+00,2.997050e+01,3.967832e+01,1.700000e+02
2.202690e+06,2.549410e+01,1.938900e+05,2.244097e+00,9.462151e-01,9.459929e-01,4.918834e-04,3.282986e-09,3.797592e+01,8.003793e+00,2.997213e+01,3.967960e+01,1.700000e+02
2.202700e+06,2.549421e+01,1.939000e+05,2.244213e+00,9.462281e-01,9.459929e-01,4.919162e-04,3.282986e-09,3.797754e+01,8.003793e+00,2.997375e+01,3.968088e+01,1.700000e+02
2.202710e+06,2.549433e+01,1.939100e+05,2.244329e+00,9.462411e-01,9.459930e-01,4.919491e-04,3.282986e-09,3.797916e+01,8.003793e+00,2.997537e+01,3.968215e+01,1.700000e+02
2.202720e+06,2.549444e+01,1.939200e+05,2.244444e+00,9.462542e-01,9.459930e-01,4.919819e-04,3.282986e-09,3.798078e+01,8.003793e+00,2.997699e+01,3.968343e+01,1.700000e+02
2.202730e+06,2.549456e+01,1.939300e+05,2.244560e+00,9.462672e-01,9.459930e-01,4.920147e-04,3.282986e-09,3.798240e+01,8.003793e+00,2.997861e+01,3.968471e+01,1.700000e+02
2.202740e+06,2.549468e+01,1.939400e+05,2.244676e+00,9.462802e-01,9.459931e-01,4.920476e-04,3.282986e-09,3.798403e+01,8.003793e+00,2.998023e+01,3.968599e+01,1.700000e+02
2.202750e+06,2.549479e+01,1.939500e+05,2.244792e+00,9.462932e-01,9.459931e-01,4.920804e-04,3.282986e-09,3.798565e+01,8.003793e+00,2.998185e+01,3.968726e+01,1.700000e+02
2.202760e+06,2.549491e+01,1.939600e+05,2.244907e+00,9.463063e-01,9.459931e-01,4.921132e-04,3.282985e-09,3.798727e+01,8.003793e+00,2.998347e+01,3.968854e+01,1.700000e+02
2.202770e+06,2.549502e+01,1.939700e+05,2.245023e+00,9.463005e-01,9.459932e-01,4.921461e-04,3.282985e-09,3.798692e+01,8.003793e+00,2.998313e+01,3.968837e+01,1.700029e+02
2.202780e+06,2.549514e+01,1.939800e+05,2.245139e+00,9.462874e-01,9.459932e-01,4.921789e-04,3.282985e-09,3.798580e+01,8.003793e+00,2.998201e+01,3.968763e+01,1.700069e+02
2.202790e+06,2.549525e+01,1.939900e+05,2.245255e+00,9.462743e-01,9.459932e-01,4.922117e-04,3.282985e-09,3.798469e+01,8.003793e+00,2.998089e+01,3.968689e+01,1.700109e+02
2.202800e+06,2.549537e+01,1.940000e+05,2.245370e+00,9.462612e-01,9.459932e-01,4.922445e-04,3.282985e-09,3.798357e+01,8.003793e+00,2.997978e+01,3.968614e+01,1.700149e+02
2.202810e+06,2.549549e+01,1.940100e+05,2.245486e+00,9.462480e-01,9.459933e-01,4.922774e-04,3.282985e-09,3.798245e+01,8.003793e+00,2.997866e+01,3.968540e+01,1.700190e+02
2.202820e+06,2.549560e+01,1.940200e+05,2.245602e+00,9.462349e-01,9.459933e-01,4.923102e-04,3.282985e-09,3.798134e+01,8.003793e+00,2.997754e+01,3.968466e+01,1.700230e+02
2.202830e+06,2.549572e+01,1.940300e+05,2.245718e+00,9.462218e-01,9.459933e-01,4.923430e-04,3.282985e-09,3.798022e+01,8.003793e+00,2.997643e+01,3.968392e+01,1.700270e+02
2.202840e+06,2.549583e+01,1.940400e+05,2.245833e+00,9.462087e-01,9.459934e-01,4.923759e-04,3.282985e-09,3.797910e+01,8.003793e+00,2.997531e+01,3.968318e+01,1.700310e+02
2.202850e+06,2.549595e+01,1.940500e+05,2.245949e+00,9.461956e-01,9.459934e-01,4.924087e-04,3.282984e-09,3.797799e+01,8.003793e+00,2.997419e+01,3.968244e+01,1.700350e+02
2.202860e+06,2.549606e+01,1.940600e+05,2.246065e+00,9.461825e-01,9.459934e-01,4.924415e-04,3.282984e-09,3.797687e+01,8.003793e+00,2.997308e+01,3.968170e+01,1.700391e+02
2.202870e+06,2.549618e+01,1.940700e+05,2.246181e+00,9.461694e-01,9.459935e-01,4.924744e-04,3.282984e-09,3.797575e+01,8.003793e+00,2.997196e+01,3.968095e+01,1.700431e+02
2.202880e+06,2.549630e+01,1.940800e+05,2.246296e+00,9.461563e-01,9.459935e-01,4.925072e-04,3.282984e-09,3.797464e+01,8.003793e+00,2.997084e+01,3.968021e+01,1.700471e+02
2.202890e+06,2.549641e+01,1.940900e+05,2.246412e+00,9.461431e-01,9.459935e-01,4.925400e-04,3.282984e-09,3.797352e+01,8.003793e+00,2.996973e+01,3.967947e+01,1.700511e+02
2.202900e+06,2.549653e+01,1.941000e+05,2.246528e+00,9.461300e-01,9.459936e-01,4.925728e-04,3.282984e-09,3.797240e+01,8.003793e+00,2.996861e+01,3.967873e+01,1.700551e+02
2.202910e+06,2.549664e+01,1.941100e+05,2.246644e+00,9.461169e-01,9.459936e-01,4.926057e-04,3.282984e-09,3.797128e+01,8.003793e+00,2.996749e+01,3.967799e+01,1.700591e+02
2.202920e+06,2.549676e+01,1.941200e+05,2.246759e+00,9.461038e-01,9.459936e-01,4.926385e-04,3.282984e-09,3.797017e+01,8.003793e+00,2.996637e+01,3.967725e+01,1.700632e+02
2.202930e+06,2.549687e+01,1.941300e+05,2.246875e+00,9.460907e-01,9.459937e-01,4.926713e-04,3.282984e-09,3.796905e+01,8.003793e+00,2.996526e+01,3.967650e+01,1.700672e+02
2.202940e+06,2.549699e+01,1.941400e+05,2.246991e+00,9.460776e-01,9.459937e-01,4.927042e-04,3.282983e-09,3.796793e+01,8.003793e+00,2.996414e+01,3.967576e+01,1.700712e+02
2.202950e+06,2.549711e+01,1.941500e+05,2.247106e+00,9.460645e-01,9.459937e-01,4.927370e-04,3.282983e-09,3.796682e+01,8.003793e+00,2.996302e+01,3.967502e+01,1.700752e+02
2.202960e+06,2.549722e+01,1.941600e+05,2.247222e+00,9.460514e-01,9.459937e-01,4.927698e-04,3.282983e-09,3.796570e+01,8.003793e+00,2.996191e+01,3.967428e+01,1.700792e+02
2.202970e+06,2.549734e+01,1.941700e+05,2.247338e+00,9.460382e-01,9.459938e-01,4.928027e-04,3.282983e-09,3.796458e+01,8.003793e+00,2.996079e+01,3.967354e+01,1.700833e+02
2.202980e+06,2.549745e+01,1.941800e+05,2.247454e+00,9.460251e-01,9.459938e-01,4.928355e-04,3.282983e-09,3.796347e+01,8.003793e+00,2.995967e+01,3.967280e+01,1.700873e+02
2.202990e+06,2.549757e+01,1.941900e+05,2.247569e+00,9.460120e-01,9.459938e-01,4.928683e-04,3.282983e-09,3.796235e+01,8.003793e+00,2.995856e+01,3.967205e+01,1.700913e+02
2.203000e+06,2.549769e+01,1.942000e+05,2.247685e+00,9.459989e-01,9.459939e-01,4.929011e-04,3.282983e-09,3.796123e+01,8.003793e+00,2.995744e+01,3.967131e+01,1.700953e+02
2.203010e+06,2.549780e+01,1.942100e+05,2.247801e+00,9.459858e-01,9.459939e-01,4.929340e-04,3.282983e-09,3.796012e+01,8.003793e+00,2.995632e+01,3.967057e+01,1.700993e+02
2.203020e+06,2.549792e+01,1.942200e+05,2.247917e+00,9.459786e-01,9.459939e-01,4.929668e-04,3.282983e-09,3.795972e+01,8.003793e+00,2.995592e+01,3.967039e+01,1.700967e+02
2.203030e+06,2.549803e+01,1.942300e+05,2.248032e+00,9.459725e-01,9.459940e-01,4.929996e-04,3.282982e-09,3.795946e+01,8.003793e+00,2.995567e+01,3.967033e+01,1.700927e+02
2.203040e+06,2.549815e+01,1.942400e+05,2.248148e+00,9.459665e-01,9.459940e-01,4.930325e-04,3.282982e-09,3.795921e+01,8.003793e+00,2.995541e+01,3.967026e+01,1.700887e+02
2.203050e+06,2.549826e+01,1.942500e+05,2.248264e+00,9.459604e-01,9.459940e-01,4.930653e-04,3.282982e-09,3.795895e+01,8.003793e+00,2.995516e+01,3.967019e+01,1.700847e+02
2.203060e+06,2.549838e+01,1.942600e+05,2.248380e+00,9.459544e-01,9.459941e-01,4.930981e-04,3.282982e-09,3.795870e+01,8.003793e+00,2.995490e+01,3.967012e+01,1.700808e+02
2.203070e+06,2.549850e+01,1.942700e+05,2.248495e+00,9.459483e-01,9.459941e-01,4.931310e-04,3.282982e-09,3.795844e+01,8.003793e+00,2.995465e+01,3.967006e+01,1.700768e+02
2.203080e+06,2.549861e+01,1.942800e+05,2.248611e+00,9.459423e-01,9.459941e-01,4.931638e-04,3.282982e-09,3.795819e+01,8.003793e+00,2.995439e+01,3.966999e+01,1.700728e+02
2.203090e+06,2.549873e+01,1.942900e+05,2.248727e+00,9.459362e-01,9.459941e-01,4.931966e-04,3.282982e-09,3.795793e+01,8.003793e+00,2.995414e+01,3.966992e+01,1.700688e+02
2.203100e+06,2.549884e+01,1.943000e+05,2.248843e+00,9.459302e-01,9.459942e-01,4.932294e-04,3.282982e-09,3.795768e+01,8.003793e+00,2.995388e+01,3.966986e+01,1.700649e+02
2.203110e+06,2.549896e+01,1.943100e+05,2.248958e+00,9.459241e-01,9.459942e-01,4.932623e-04,3.282982e-09,3.795742e+01,8.003793e+00,2.995363e+01,3.966979e+01,1.700609e+02
2.203120e+06,2.549907e+01,1.943200e+05,2.249074e+00,9.459181e-01,9.459942e-01,4.932951e-04,3.282982e-09,3.795717e+01,8.003793e+00,2.995337e+01,3.966972e+01,1.700569e+02
2.203130e+06,2.549919e+01,1.943300e+05,2.249190e+00,9.459120e-01,9.459943e-01,4.933279e-04,3.282981e-09,3.795691e+01,8.003793e+00,2.995312e+01,3.966965e+01,1.700529e+02
2.203140e+06,2.549931e+01,1.943400e+05,2.249306e+00,9.459060e-01,9.459943e-01,4.933608e-04,3.282981e-09,3.795666e+01,8.003793e+00,2.995286e+01,3.966959e+01,1.700489e+02
2.203150e+06,2.549942e+01,1.943500e+05,2.249421e+00,9.458999e-01,9.459943e-01,4.933936e-04,3.282981e-09,3.795640e+01,8.003793e+00,2.995261e+01,3.966952e+01,1.700450e+02
2.203160e+06,2.549954e+01,1.943600e+05,2.249537e+00,9.458939e-01,9.459944e-01,4.934264e-04,3.282981e-09,3.795615e+01,8.003793e+00,2.995235e+01,3.966945e+01,1.700410e+02
2.203170e+06,2.549965e+01,1.943700e+05,2.249653e+00,9.458878e-01,9.459944e-01,4.934592e-04,3.282981e-09,3.795589e+01,8.003793e+00,2.995210e+01,3.966939e+01,1.700370e+02
2.203180e+06,2.549977e+01,1.943800e+05,2.249769e+00,9.458818e-01,9.459944e-01,4.934921e-04,3.282981e-09,3.795564e+01,8.003793e+00,2.995184e+01,3.966932e+01,1.700330e+02
2.203190e+06,2.549988e+01,1.943900e+05,2.249884e+00,9.458757e-01,9.459945e-01,4.935249e-04,3.282981e-09,3.795538e+01,8.003793e+00,2.995159e+01,3.966925e+01,1.700291e+02
2.203200e+06,2.550000e+01,1.944000e+05,2.250000e+00,9.458697e-01,9.459945e-01,4.935577e-04,3.282981e-09,3.795513e+01,8.003793e+00,2.995133e+01,3.966918e+01,1.700251e+02
2.203210e+06,2.550012e+01,1.944100e+05,2.250116e+00,9.458636e-01,9.459945e-01,4.935906e-04,3.282981e-09,3.795487e+01,8.003793e+00,2.995108e+01,3.966912e+01,1.700211e+02
2.203220e+06,2.550023e+01,1.944200e+05,2.250231e+00,9.458576e-01,9.459946e-01,4.936234e-04,3.282980e-09,3.795462e+01,8.003793e+00,2.995082e+01,3.966905e+01,1.700171e+02
2.203230e+06,2.550035e+01,1.944300e+05,2.250347e+00,9.458516e-01,9.459946e-01,4.936562e-04,3.282980e-09,3.795436e+01,8.003793e+00,2.995057e+01,3.966898e+01,1.700132e+02
2.203240e+06,2.550046e+01,1.944400e+05,2.250463e+00,9.458455e-01,9.459946e-01,4.936891e-04,3.282980e-09,3.795411e+01,8.003793e+00,2.995031e+01,3.966891e+01,1.700092e+02
2.203250e+06,2.550058e+01,1.944500e+05,2.250579e+00,9.458395e-01,9.459946e-01,4.937219e-04,3.282980e-09,3.795385e+01,8.003793e+00,2.995006e+01,3.966885e+01,1.700052e+02
2.203260e+06,2.550069e+01,1.944600e+05,2.250694e+00,9.458334e-01,9.459947e-01,4.937547e-04,3.282980e-09,3.795360e+01,8.003793e+00,2.994980e+01,3.966878e+01,1.700012e+02
2.203270e+06,2.550081e+01,1.944700e+05,2.250810e+00,9.458376e-01,9.459947e-01,4.937875e-04,3.282980e-09,3.795393e+01,8.003793e+00,2.995014e+01,3.966900e+01,1.700000e+02
2.203280e+06,2.550093e+01,1.944800e+05,2.250926e+00,9.458463e-01,9.459947e-01,4.938204e-04,3.282980e-09,3.795454e+01,8.003793e+00,2.995074e+01,3.966934e+01,1.700000e+02
2.203290e+06,2.550104e+01,1.944900e+05,2.251042e+00,9.458551e-01,9.459948e-01,4.938532e-04,3.282980e-09,3.795514e+01,8.003793e+00,2.995134e+01,3.966968e+01,1.700000e+02
2.203300e+06,2.550116e+01,1.945000e+05,2.251157e+00,9.458638e-01,9.459948e-01,4.938860e-04,3.282980e-09,3.795574e+01,8.003793e+00,2.995195e+01,3.967003e+01,1.700000e+02
2.203310e+06,2.550127e+01,1.945100e+05,2.251273e+00,9.458726e-01,9.459948e-01,4.939189e-04,3.282979e-09,3.795634e+01,8.003793e+00,2.995255e+01,3.967037e+01,1.700000e+02
2.203320e+06,2.550139e+01,1.945200e+05,2.251389e+00,9.458813e-01,9.459949e-01,4.939517e-04,3.282979e-09,3.795694e+01,8.003793e+00,2.995315e+01,3.967071e+01,1.700000e+02
2.203330e+06,2.550150e+01,1.945300e+05,2.251505e+00,9.458900e-01,9.459949e-01,4.939845e-04,3.282979e-09,3.795754e+01,8.003793e+00,2.995375e+01,3.967106e+01,1.700000e+02
2.203340e+06,2.550162e+01,1.945400e+05,2.251620e+00,9.458988e-01,9.459949e-01,4.940174e-04,3.282979e-09,3.795814e+01,8.003793e+00,2.995435e+01,3.967140e+01,1.700000e+02
2.203350e+06,2.550174e+01,1.945500e+05,2.251736e+00,9.459075e-01,9.459950e-01,4.940502e-04,3.282979e-09,3.795875e+01,8.003793e+00,2.995495e+01,3.967174e+01,1.700000e+02
2.203360e+06,2.550185e+01,1.945600e+05,2.251852e+00,9.459163e-01,9.459950e-01,4.940830e-04,3.282979e-09,3.795935e+01,8.003793e+00,2.995555e+01,3.967209e+01,1.700000e+02
2.203370e+06,2.550197e+01,1.945700e+05,2.251968e+00,9.459250e-01,9.459950e-01,4.941158e-04,3.282979e-09,3.795995e+01,8.003793e+00,2.995616e+01,3.967243e+01,1.700000e+02
2.203380e+06,2.550208e+01,1.945800e+05,2.252083e+00,9.459337e-01,9.459951e-01,4.941487e-04,3.282979e-09,3.796055e+01,8.003793e+00,2.995676e+01,3.967277e+01,1.700000e+02
2.203390e+06,2.550220e+01,1.945900e+05,2.252199e+00,9.459425e-01,9.459951e-01,4.941815e-04,3.282979e-09,3.796115e+01,8.003793e+00,2.995736e+01,3.967312e+01,1.700000e+02
2.203400e+06,2.550231e+01,1.946000e+05,2.252315e+00,9.459512e-01,9.459951e-01,4.942143e-04,3.282979e-09,3.796175e+01,8.003793e+00,2.995796e+01,3.967346e+01,1.700000e+02
2.203410e+06,2.550243e+01,1.946100e+05,2.252431e+00,9.459600e-01,9.459951e-01,4.942472e-04,3.282978e-09,3.796235e+01,8.003793e+00,2.995856e+01,3.967380e+01,1.700000e+02
2.203420e+06,2.550255e+01,1.946200e+05,2.252546e+00,9.459687e-01,9.459952e-01,4.942800e-04,3.282978e-09,3.796296e+01,8.003793e+00,2.995916e+01,3.967415e+01,1.700000e+02
2.203430e+06,2.550266e+01,1.946300e+05,2.252662e+00,9.459774e-01,9.459952e-01,4.943128e-04,3.282978e-09,3.796356e+01,8.003793e+00,2.995976e+01,3.967449e+01,1.700000e+02
2.203440e+06,2.550278e+01,1.946400e+05,2.252778e+00,9.459862e-01,9.459952e-01,4.943457e-04,3.282978e-09,3.796416e+01,8.003793e+00,2.996037e+01,3.967483e+01,1.700000e+02
2.203450e+06,2.550289e+01,1.946500e+05,2.252894e+00,9.459949e-01,9.459953e-01,4.943785e-04,3.282978e-09,3.796476e+01,8.003793e+00,2.996097e+01,3.967518e+01,1.700000e+02
2.203460e+06,2.550301e+01,1.946600e+05,2.253009e+00,9.460037e-01,9.459953e-01,4.944113e-04,3.282978e-09,3.796536e+01,8.003793e+00,2.996157e+01,3.967552e+01,1.700000e+02
2.203470e+06,2.550313e+01,1.946700e+05,2.253125e+00,9.460124e-01,9.459953e-01,4.944441e-04,3.282978e-09,3.796596e+01,8.003793e+00,2.996217e+01,3.967586e+01,1.700000e+02
2.203480e+06,2.550324e+01,1.946800e+05,2.253241e+00,9.460211e-01,9.459954e-01,4.944770e-04,3.282978e-09,3.796656e+01,8.003793e+00,2.996277e+01,3.967620e+01,1.700000e+02
2.203490e+06,2.550336e+01,1.946900e+05,2.253356e+00,9.460299e-01,9.459954e-01,4.945098e-04,3.282978e-09,3.796717e+01,8.003793e+00,2.996337e+01,3.967655e+01,1.700000e+02
2.203500e+06,2.550347e+01,1.947000e+05,2.253472e+00,9.460386e-01,9.459954e-01,4.945426e-04,3.282977e-09,3.796777e+01,8.003793e+00,2.996397e+01,3.967689e+01,1.700000e+02
2.203510e+06,2.550359e+01,1.947100e+05,2.253588e+00,9.460473e-01,9.459955e-01,4.945755e-04,3.282977e-09,3.796837e+01,8.003793e+00,2.996458e+01,3.967723e+01,1.700000e+02
2.203520e+06,2.550370e+01,1.947200e+05,2.253704e+00,9.460469e-01,9.459955e-01,4.946083e-04,3.282977e-09,3.796821e+01,8.003793e+00,2.996441e+01,3.967708e+01,1.700000e+02
2.203530e+06,2.550382e+01,1.947300e+05,2.253819e+00,9.460443e-01,9.459955e-01,4.946411e-04,3.282977e-09,3.796787e+01,8.003793e+00,2.996407e+01,3.967680e+01,1.700000e+02
2.203540e+06,2.550394e+01,1.947400e+05,2.253935e+00,9.460417e-01,9.459955e-01,4.946740e-04,3.282977e-09,3.796752e+01,8.003793e+00,2.996373e+01,3.967653e+01,1.700000e+02
2.203550e+06,2.550405e+01,1.947500e+05,2.254051e+00,9.460391e-01,9.459956e-01,4.947068e-04,3.282977e-09,3.796718e+01,8.003793e+00,2.996339e+01,3.967626e+01,1.700000e+02
2.203560e+06,2.550417e+01,1.947600e+05,2.254167e+00,9.460365e-01,9.459956e-01,4.947396e-04,3.282977e-09,3.796684e+01,8.003793e+00,2.996305e+01,3.967598e+01,1.700000e+02
2.203570e+06,2.550428e+01,1.947700e+05,2.254282e+00,9.460339e-01,9.459956e-01,4.947724e-04,3.282977e-09,3.796650e+01,8.003793e+00,2.996271e+01,3.967571e+01,1.700000e+02
2.203580e+06,2.550440e+01,1.947800e+05,2.254398e+00,9.460312e-01,9.459957e-01,4.948053e-04,3.282977e-09,3.796616e+01,8.003793e+00,2.996237e+01,3.967544e+01,1.700000e+02
2.203590e+06,2.550451e+01,1.947900e+05,2.254514e+00,9.460286e-01,9.459957e-01,4.948381e-04,3.282976e-09,3.796582e+01,8.003793e+00,2.996202e+01,3.967516e+01,1.700000e+02
2.203600e+06,2.550463e+01,1.948000e+05,2.254630e+00,9.460260e-01,9.459957e-01,4.948709e-04,3.282976e-09,3.796548e+01,8.003793e+00,2.996168e+01,3.967489e+01,1.700000e+02
2.203610e+06,2.550475e+01,1.948100e+05,2.254745e+00,9.460234e-01,9.459958e-01,4.949038e-04,3.282976e-09,3.796513e+01,8.003793e+00,2.996134e+01,3.967462e+01,1.700000e+02
2.203620e+06,2.550486e+01,1.948200e+05,2.254861e+00,9.460208e-01,9.459958e-01,4.949366e-04,3.282976e-09,3.796479e+01,8.003793e+00,2.996100e+01,3.967434e+01,1.700000e+02
2.203630e+06,2.550498e+01,1.948300e+05,2.254977e+00,9.460182e-01,9.459958e-01,4.949694e-04,3.282976e-09,3.796445e+01,8.003793e+00,2.996066e+01,3.967407e+01,1.700000e+02
2.203640e+06,2.550509e+01,1.948400e+05,2.255093e+00,9.460156e-01,9.459959e-01,4.950022e-04,3.282976e-09,3.796411e+01,8.003793e+00,2.996032e+01,3.967380e+01,1.700000e+02
2.203650e+06,2.550521e+01,1.948500e+05,2.255208e+00,9.460130e-01,9.459959e-01,4.950351e-04,3.282976e-09,3.796377e+01,8.003793e+00,2.995998e+01,3.967352e+01,1.700000e+02
2.203660e+06,2.550532e+01,1.948600e+05,2.255324e+00,9.460104e-01,9.459959e-01,4.950679e-04,3.282976e-09,3.796343e+01,8.003793e+00,2.995964e+01,3.967325e+01,1.700000e+02
2.203670e+06,2.550544e+01,1.948700e+05,2.255440e+00,9.460078e-01,9.459960e-01,4.951007e-04,3.282976e-09,3.796309e+01,8.003793e+00,2.995929e+01,3.967298e+01,1.700000e+02
2.203680e+06,2.550556e+01,1.948800e+05,2.255556e+00,9.460051e-01,9.459960e-01,4.951336e-04,3.282975e-09,3.796275e+01,8.003793e+00,2.995895e+01,3.967270e+01,1.700000e+02
2.203690e+06,2.550567e+01,1.948900e+05,2.255671e+00,9.460025e-01,9.459960e-01,4.951664e-04,3.282975e-09,3.796240e+01,8.003793e+00,2.995861e+01,3.967243e+01,1.700000e+02
2.203700e+06,2.550579e+01,1.949000e+05,2.255787e+00,9.459999e-01,9.459960e-01,4.951992e-04,3.282975e-09,3.796206e+01,8.003793e+00,2.995827e+01,3.967216e+01,1.700000e+02
2.203710e+06,2.550590e+01,1.949100e+05,2.255903e+00,9.459973e-01,9.459961e-01,4.952321e-04,3.282975e-09,3.796172e+01,8.003793e+00,2.995793e+01,3.967188e+01,1.700000e+02
2.203720e+06,2.550602e+01,1.949200e+05,2.256019e+00,9.459947e-01,9.459961e-01,4.952649e-04,3.282975e-09,3.796138e+01,8.003793e+00,2.995759e+01,3.967161e+01,1.700000e+02
2.203730e+06,2.550613e+01,1.949300e+05,2.256134e+00,9.459921e-01,9.459961e-01,4.952977e-04,3.282975e-09,3.796104e+01,8.003793e+00,2.995725e+01,3.967134e+01,1.700000e+02
2.203740e+06,2.550625e+01,1.949400e+05,2.256250e+00,9.459895e-01,9.459962e-01,4.953305e-04,3.282975e-09,3.796070e+01,8.003793e+00,2.995690e+01,3.967106e+01,1.700000e+02
2.203750e+06,2.550637e+01,1.949500e+05,2.256366e+00,9.459869e-01,9.459962e-01,4.953634e-04,3.282975e-09,3.796036e+01,8.003793e+00,2.995656e+01,3.967079e+01,1.700000e+02
2.203760e+06,2.550648e+01,1.949600e+05,2.256481e+00,9.459843e-01,9.459962e-01,4.953962e-04,3.282975e-09,3.796002e+01,8.003793e+00,2.995622e+01,3.967052e+01,1.700000e+02
2.203770e+06,2.550660e+01,1.949700e+05,2.256597e+00,9.459875e-01,9.459963e-01,4.954290e-04,3.282975e-09,3.796058e+01,8.003793e+00,2.995678e+01,3.967100e+01,1.700000e+02
2.203780e+06,2.550671e+01,1.949800e+05,2.256713e+00,9.459928e-01,9.459963e-01,4.954619e-04,3.282974e-09,3.796143e+01,8.003793e+00,2.995764e+01,3.967173e+01,1.700000e+02
2.203790e+06,2.550683e+01,1.949900e+05,2.256829e+00,9.459980e-01,9.459963e-01,4.954947e-04,3.282974e-09,3.796229e+01,8.003793e+00,2.995850e+01,3.967246e+01,1.700000e+02
2.203800e+06,2.550694e+01,1.950000e+05,2.256944e+00,9.460032e-01,9.459964e-01,4.955275e-04,3.282974e-09,3.796314e+01,8.003793e+00,2.995935e+01,3.967319e+01,1.700000e+02
2.203810e+06,2.550706e+01,1.950100e+05,2.257060e+00,9.460084e-01,9.459964e-01,4.955604e-04,3.282974e-09,3.796400e+01,8.003793e+00,2.996021e+01,3.967392e+01,1.700000e+02
2.203820e+06,2.550718e+01,1.950200e+05,2.257176e+00,9.460136e-01,9.459964e-01,4.955932e-04,3.282974e-09,3.796486e+01,8.003793e+00,2.996106e+01,3.967465e+01,1.700000e+02
2.203830e+06,2.550729e+01,1.950300e+05,2.257292e+00,9.460188e-01,9.459964e-01,4.956260e-04,3.282974e-09,3.796571e+01,8.003793e+00,2.996192e+01,3.967538e+01,1.700000e+02
2.203840e+06,2.550741e+01,1.950400e+05,2.257407e+00,9.460240e-01,9.459965e-01,4.956588e-04,3.282974e-09,3.796657e+01,8.003793e+00,2.996278e+01,3.967611e+01,1.700000e+02
2.203850e+06,2.550752e+01,1.950500e+05,2.257523e+00,9.460292e-01,9.459965e-01,4.956917e-04,3.282974e-09,3.796743e+01,8.003793e+00,2.996363e+01,3.967685e+01,1.700000e+02
2.203860e+06,2.550764e+01,1.950600e+05,2.257639e+00,9.460344e-01,9.459965e-01,4.957245e-04,3.282974e-09,3.796828e+01,8.003793e+00,2.996449e+01,3.967758e+01,1.700000e+02
2.203870e+06,2.550775e+01,1.950700e+05,2.257755e+00,9.460396e-01,9.459966e-01,4.957573e-04,3.282973e-09,3.796914e+01,8.003793e+00,2.996535e+01,3.967831e+01,1.700000e+02
2.203880e+06,2.550787e+01,1.950800e+05,2.257870e+00,9.460449e-01,9.459966e-01,4.957902e-04,3.282973e-09,3.796999e+01,8.003793e+00,2.996620e+01,3.967904e+01,1.700000e+02
2.203890e+06,2.550799e+01,1.950900e+05,2.257986e+00,9.460501e-01,9.459966e-01,4.958230e-04,3.282973e-09,3.797085e+01,8.003793e+00,2.996706e+01,3.967977e+01,1.700000e+02
2.203900e+06,2.550810e+01,1.951000e+05,2.258102e+00,9.460553e-01,9.459967e-01,4.958558e-04,3.282973e-09,3.797171e+01,8.003793e+00,2.996791e+01,3.968050e+01,1.700000e+02
2.203910e+06,2.550822e+01,1.951100e+05,2.258218e+00,9.460605e-01,9.459967e-01,4.958887e-04,3.282973e-09,3.797256e+01,8.003793e+00,2.996877e+01,3.968123e+01,1.700000e+02
2.203920e+06,2.550833e+01,1.951200e+05,2.258333e+00,9.460657e-01,9.459967e-01,4.959215e-04,3.282973e-09,3.797342e+01,8.003793e+00,2.996963e+01,3.968196e+01,1.700000e+02
2.203930e+06,2.550845e+01,1.951300e+05,2.258449e+00,9.460709e-01,9.459968e-01,4.959543e-04,3.282973e-09,3.797428e+01,8.003793e+00,2.997048e+01,3.968269e+01,1.700000e+02
2.203940e+06,2.550856e+01,1.951400e+05,2.258565e+00,9.460761e-01,9.459968e-01,4.959871e-04,3.282973e-09,3.797513e+01,8.003793e+00,2.997134e+01,3.968342e+01,1.700000e+02
2.203950e+06,2.550868e+01,1.951500e+05,2.258681e+00,9.460813e-01,9.459968e-01,4.960200e-04,3.282973e-09,3.797599e+01,8.003793e+00,2.997220e+01,3.968415e+01,1.700000e+02
2.203960e+06,2.550880e+01,1.951600e+05,2.258796e+00,9.460865e-01,9.459969e-01,4.960528e-04,3.282972e-09,3.797684e+01,8.003793e+00,2.997305e+01,3.968488e+01,1.700000e+02
2.203970e+06,2.550891e+01,1.951700e+05,2.258912e+00,9.460917e-01,9.459969e-01,4.960856e-04,3.282972e-09,3.797770e+01,8.003793e+00,2.997391e+01,3.968561e+01,1.700000e+02
2.203980e+06,2.550903e+01,1.951800e+05,2.259028e+00,9.460969e-01,9.459969e-01,4.961185e-04,3.282972e-09,3.797856e+01,8.003793e+00,2.997476e+01,3.968634e+01,1.700000e+02
2.203990e+06,2.550914e+01,1.951900e+05,2.259144e+00,9.461022e-01,9.459969e-01,4.961513e-04,3.282972e-09,3.797941e+01,8.003793e+00,2.997562e+01,3.968707e+01,1.700000e+02
2.204000e+06,2.550926e+01,1.952000e+05,2.259259e+00,9.461074e-01,9.459970e-01,4.961841e-04,3.282972e-09,3.798027e+01,8.003793e+00,2.997648e+01,3.968780e+01,1.700000e+02
2.204010e+06,2.550937e+01,1.952100e+05,2.259375e+00,9.461126e-01,9.459970e-01,4.962169e-04,3.282972e-09,3.798113e+01,8.003793e+00,2.997733e+01,3.968853e+01,1.700000e+02
2.204020e+06,2.550949e+01,1.952200e+05,2.259491e+00,9.461178e-01,9.459970e-01,4.962498e-04,3.282972e-09,3.798111e+01,8.003793e+00,2.997732e+01,3.968834e+01,1.700031e+02
2.204030e+06,2.550961e+01,1.952300e+05,2.259606e+00,9.461230e-01,9.459971e-01,4.962826e-04,3.282972e-09,3.798085e+01,8.003793e+00,2.997706e+01,3.968790e+01,1.700071e+02
2.204040e+06,2.550972e+01,1.952400e+05,2.259722e+00,9.461283e-01,9.459971e-01,4.963154e-04,3.282972e-09,3.798060e+01,8.003793e+00,2.997680e+01,3.968745e+01,1.700111e+02
2.204050e+06,2.550984e+01,1.952500e+05,2.259838e+00,9.461335e-01,9.459971e-01,4.963483e-04,3.282972e-09,3.798034e+01,8.003793e+00,2.997655e+01,3.968700e+01,1.700152e+02
2.204060e+06,2.550995e+01,1.952600e+05,2.259954e+00,9.461388e-01,9.459972e-01,4.963811e-04,3.282971e-09,3.798008e+01,8.003793e+00,2.997629e+01,3.968655e+01,1.700192e+02
2.204070e+06,2.551007e+01,1.952700e+05,2.260069e+00,9.461440e-01,9.459972e-01,4.964139e-04,3.282971e-09,3.797982e+01,8.003793e+00,2.997603e+01,3.968611e+01,1.700232e+02
2.204080e+06,2.551019e+01,1.952800e+05,2.260185e+00,9.461492e-01,9.459972e-01,4.964468e-04,3.282971e-09,3.797957e+01,8.003793e+00,2.997577e+01,3.968566e+01,1.700272e+02
2.204090e+06,2.551030e+01,1.952900e+05,2.260301e+00,9.461545e-01,9.459973e-01,4.964796e-04,3.282971e-09,3.797931e+01,8.003793e+00,2.997552e+01,3.968521e+01,1.700312e+02
2.204100e+06,2.551042e+01,1.953000e+05,2.260417e+00,9.461597e-01,9.459973e-01,4.965124e-04,3.282971e-09,3.797905e+01,8.003793e+00,2.997526e+01,3.968477e+01,1.700352e+02
2.204110e+06,2.551053e+01,1.953100e+05,2.260532e+00,9.461650e-01,9.459973e-01,4.965452e-04,3.282971e-09,3.797880e+01,8.003793e+00,2.997500e+01,3.968432e+01,1.700392e+02
2.204120e+06,2.551065e+01,1.953200e+05,2.260648e+00,9.461702e-01,9.459973e-01,4.965781e-04,3.282971e-09,3.797854e+01,8.003793e+00,2.997475e+01,3.968387e+01,1.700432e+02
2.204130e+06,2.551076e+01,1.953300e+05,2.260764e+00,9.461754e-01,9.459974e-01,4.966109e-04,3.282971e-09,3.797828e+01,8.003793e+00,2.997449e+01,3.968343e+01,1.700472e+02
2.204140e+06,2.551088e+01,1.953400e+05,2.260880e+00,9.461807e-01,9.459974e-01,4.966437e-04,3.282971e-09,3.797803e+01,8.003793e+00,2.997423e+01,3.968298e+01,1.700512e+02
2.204150e+06,2.551100e+01,1.953500e+05,2.260995e+00,9.461859e-01,9.459974e-01,4.966766e-04,3.282970e-09,3.797777e+01,8.003793e+00,2.997398e+01,3.968253e+01,1.700552e+02
2.204160e+06,2.551111e+01,1.953600e+05,2.261111e+00,9.461911e-01,9.459975e-01,4.967094e-04,3.282970e-09,3.797751e+01,8.003793e+00,2.997372e+01,3.968209e+01,1.700592e+02
2.204170e+06,2.551123e+01,1.953700e+05,2.261227e+00,9.461964e-01,9.459975e-01,4.967422e-04,3.282970e-09,3.797726e+01,8.003793e+00,2.997346e+01,3.968164e+01,1.700632e+02
2.204180e+06,2.551134e+01,1.953800e+05,2.261343e+00,9.462016e-01,9.459975e-01,4.967751e-04,3.282970e-09,3.797700e+01,8.003793e+00,2.997321e+01,3.968119e+01,1.700672e+02
2.204190e+06,2.551146e+01,1.953900e+05,2.261458e+00,9.462069e-01,9.459976e-01,4.968079e-04,3.282970e-09,3.797674e+01,8.003793e+00,2.997295e+01,3.968074e+01,1.700712e+02
2.204200e+06,2.551157e+01,1.954000e+05,2.261574e+00,9.462121e-01,9.459976e-01,4.968407e-04,3.282970e-09,3.797649e+01,8.003793e+00,2.997269e+01,3.968030e+01,1.700752e+02
2.204210e+06,2.551169e+01,1.954100e+05,2.261690e+00,9.462173e-01,9.459976e-01,4.968735e-04,3.282970e-09,3.797623e+01,8.003793e+00,2.997244e+01,3.967985e+01,1.700792e+02
2.204220e+06,2.551181e+01,1.954200e+05,2.261806e+00,9.462226e-01,9.459977e-01,4.969064e-04,3.282970e-09,3.797597e+01,8.003793e+00,2.997218e+01,3.967940e+01,1.700832e+02
2.204230e+06,2.551192e+01,1.954300e+05,2.261921e+00,9.462278e-01,9.459977e-01,4.969392e-04,3.282970e-09,3.797571e+01,8.003793e+00,2.997192e+01,3.967896e+01,1.700872e+02
2.204240e+06,2.551204e+01,1.954400e+05,2.262037e+00,9.462331e-01,9.459977e-01,4.969720e-04,3.282969e-09,3.797546e+01,8.003793e+00,2.997166e+01,3.967851e+01,1.700912e+02
2.204250e+06,2.551215e+01,1.954500e+05,2.262153e+00,9.462383e-01,9.459978e-01,4.970049e-04,3.282969e-09,3.797520e+01,8.003793e+00,2.997141e+01,3.967806e+01,1.700953e+02
2.204260e+06,2.551227e+01,1.954600e+05,2.262269e+00,9.462435e-01,9.459978e-01,4.970377e-04,3.282969e-09,3.797494e+01,8.003793e+00,2.997115e+01,3.967762e+01,1.700993e+02
2.204270e+06,2.551238e+01,1.954700e+05,2.262384e+00,9.462381e-01,9.459978e-01,4.970705e-04,3.282969e-09,3.797399e+01,8.003793e+00,2.997020e+01,3.967679e+01,1.701033e+02
2.204280e+06,2.551250e+01,1.954800e+05,2.262500e+00,9.462303e-01,9.459978e-01,4.971034e-04,3.282969e-09,3.797288e+01,8.003793e+00,2.996908e+01,3.967588e+01,1.701073e+02
2.204290e+06,2.551262e+01,1.954900e+05,2.262616e+00,9.462225e-01,9.459979e-01,4.971362e-04,3.282969e-09,3.797176e+01,8.003793e+00,2.996797e+01,3.967496e+01,1.701113e+02
2.204300e+06,2.551273e+01,1.955000e+05,2.262731e+00,9.462146e-01,9.459979e-01,4.971690e-04,3.282969e-09,3.797065e+01,8.003793e+00,2.996686e+01,3.967405e+01,1.701153e+02
2.204310e+06,2.551285e+01,1.955100e+05,2.262847e+00,9.462068e-01,9.459979e-01,4.972018e-04,3.282969e-09,3.796954e+01,8.003793e+00,2.996574e+01,3.967313e+01,1.701193e+02
2.204320e+06,2.551296e+01,1.955200e+05,2.262963e+00,9.461990e-01,9.459980e-01,4.972347e-04,3.282969e-09,3.796842e+01,8.003793e+00,2.996463e+01,3.967222e+01,1.701233e+02
2.204330e+06,2.551308e+01,1.955300e+05,2.263079e+00,9.461912e-01,9.459980e-01,4.972675e-04,3.282968e-09,3.796731e+01,8.003793e+00,2.996352e+01,3.967130e+01,1.701273e+02
2.204340e+06,2.551319e+01,1.955400e+05,2.263194e+00,9.461833e-01,9.459980e-01,4.973003e-04,3.282968e-09,3.796620e+01,8.003793e+00,2.996241e+01,3.967039e+01,1.701313e+02
2.204350e+06,2.551331e+01,1.955500e+05,2.263310e+00,9.461755e-01,9.459981e-01,4.973332e-04,3.282968e-09,3.796509e+01,8.003793e+00,2.996129e+01,3.966948e+01,1.701353e+02
2.204360e+06,2.551343e+01,1.955600e+05,2.263426e+00,9.461677e-01,9.459981e-01,4.973660e-04,3.282968e-09,3.796397e+01,8.003793e+00,2.996018e+01,3.966856e+01,1.701393e+02
2.204370e+06,2.551354e+01,1.955700e+05,2.263542e+00,9.461598e-01,9.459981e-01,4.973988e-04,3.282968e-09,3.796286e+01,8.003793e+00,2.995907e+01,3.966765e+01,1.701433e+02
2.204380e+06,2.551366e+01,1.955800e+05,2.263657e+00,9.461520e-01,9.459982e-01,4.974316e-04,3.282968e-09,3.796175e+01,8.003793e+00,2.995795e+01,3.966673e+01,1.701473e+02
2.204390e+06,2.551377e+01,1.955900e+05,2.263773e+00,9.461442e-01,9.459982e-01,4.974645e-04,3.282968e-09,3.796063e+01,8.003793e+00,2.995684e+01,3.966582e+01,1.701513e+02
2.204400e+06,2.551389e+01,1.956000e+05,2.263889e+00,9.461363e-01,9.459982e-01,4.974973e-04,3.282968e-09,3.795952e+01,8.003793e+00,2.995573e+01,3.966490e+01,1.701553e+02
2.204410e+06,2.551400e+01,1.956100e+05,2.264005e+00,9.461285e-01,9.459982e-01,4.975301e-04,3.282968e-09,3.795841e+01,8.003793e+00,2.995461e+01,3.966399e+01,1.701593e+02
2.204420e+06,2.551412e+01,1.956200e+05,2.264120e+00,9.461207e-01,9.459983e-01,4.975630e-04,3.282968e-09,3.795729e+01,8.003793e+00,2.995350e+01,3.966307e+01,1.701633e+02
2.204430e+06,2.551424e+01,1.956300e+05,2.264236e+00,9.461129e-01,9.459983e-01,4.975958e-04,3.282967e-09,3.795618e+01,8.003793e+00,2.995239e+01,3.966216e+01,1.701673e+02
2.204440e+06,2.551435e+01,1.956400e+05,2.264352e+00,9.461050e-01,9.459983e-01,4.976286e-04,3.282967e-09,3.795507e+01,8.003793e+00,2.995127e+01,3.966125e+01,1.701713e+02
2.204450e+06,2.551447e+01,1.956500e+05,2.264468e+00,9.460972e-01,9.459984e-01,4.976615e-04,3.282967e-09,3.795395e+01,8.003793e+00,2.995016e+01,3.966033e+01,1.701753e+02
