Repository: brandonlampe/CS_Data

# Repository for Crushed Salt Data
**Grant No: 456417**

This is a work in progress!

## Repository Content

### Directory Names
A uniform namining structure still in progress, but in general directories are named according to the following:
 - Names contain no spaces, a single underscore "_" will be used as a file name seperator.
 - Files are for the Crushed Salt Project (CSP); therefore, the first three charaters of each file are "CSP".
 - Folders are organized by which frame the test was performed on i.e., A2 or A3.
 - The fifth and sixth charaters of each file name will therefore be "A" followed by the frame number.

File: UNM_WP_HY_175_09/STAGE18/CREEP_FIT/175_09_STAGE18_CREEP_OUT.csv (part 86 of 101)
Analysis by Brandon Lampe, performed on: 2016/07/12 20:52:28
Experimental results below begin at: 2016/05/01 15:26:02
Duration (sec),Duration (day),Elapsed Time (sec),Elapsed Time (day),Interpolated Fractional Density,Fit to Fractional Density,Fit to Volume Strain,Fit to Volume Strain Rate (1/sec),Confining Pressure (MPa),Pore Pressure (MPa),Terzaghi Pressure (MPa),Solid Pressure (MPa),Temperature (C))
2.209180e+06,2.556921e+01,2.003800e+05,2.319213e+00,9.456788e-01,9.460131e-01,5.131898e-04,3.282916e-09,3.793638e+01,8.003793e+00,2.993258e+01,3.965575e+01,1.698655e+02
2.209190e+06,2.556933e+01,2.003900e+05,2.319329e+00,9.456736e-01,9.460131e-01,5.132226e-04,3.282916e-09,3.793612e+01,8.003793e+00,2.993233e+01,3.965565e+01,1.698575e+02
2.209200e+06,2.556944e+01,2.004000e+05,2.319444e+00,9.456684e-01,9.460131e-01,5.132554e-04,3.282916e-09,3.793586e+01,8.003793e+00,2.993207e+01,3.965556e+01,1.698495e+02
2.209210e+06,2.556956e+01,2.004100e+05,2.319560e+00,9.456631e-01,9.460132e-01,5.132883e-04,3.282916e-09,3.793561e+01,8.003793e+00,2.993181e+01,3.965546e+01,1.698415e+02
2.209220e+06,2.556968e+01,2.004200e+05,2.319676e+00,9.456579e-01,9.460132e-01,5.133211e-04,3.282916e-09,3.793535e+01,8.003793e+00,2.993156e+01,3.965536e+01,1.698335e+02
2.209230e+06,2.556979e+01,2.004300e+05,2.319792e+00,9.456527e-01,9.460132e-01,5.133539e-04,3.282916e-09,3.793509e+01,8.003793e+00,2.993130e+01,3.965526e+01,1.698255e+02
2.209240e+06,2.556991e+01,2.004400e+05,2.319907e+00,9.456475e-01,9.460132e-01,5.133867e-04,3.282916e-09,3.793484e+01,8.003793e+00,2.993104e+01,3.965517e+01,1.698175e+02
2.209250e+06,2.557002e+01,2.004500e+05,2.320023e+00,9.456423e-01,9.460133e-01,5.134196e-04,3.282915e-09,3.793458e+01,8.003793e+00,2.993079e+01,3.965507e+01,1.698095e+02
2.209260e+06,2.557014e+01,2.004600e+05,2.320139e+00,9.456371e-01,9.460133e-01,5.134524e-04,3.282915e-09,3.793432e+01,8.003793e+00,2.993053e+01,3.965497e+01,1.698015e+02
2.209270e+06,2.557025e+01,2.004700e+05,2.320255e+00,9.456362e-01,9.460133e-01,5.134852e-04,3.282915e-09,3.793469e+01,8.003587e+00,2.993111e+01,3.965541e+01,1.698033e+02
2.209280e+06,2.557037e+01,2.004800e+05,2.320370e+00,9.456362e-01,9.460134e-01,5.135181e-04,3.282915e-09,3.793520e+01,8.003334e+00,2.993187e+01,3.965596e+01,1.698072e+02
2.209290e+06,2.557049e+01,2.004900e+05,2.320486e+00,9.456362e-01,9.460134e-01,5.135509e-04,3.282915e-09,3.793571e+01,8.003082e+00,2.993263e+01,3.965652e+01,1.698112e+02
2.209300e+06,2.557060e+01,2.005000e+05,2.320602e+00,9.456362e-01,9.460134e-01,5.135837e-04,3.282915e-09,3.793622e+01,8.002830e+00,2.993339e+01,3.965707e+01,1.698152e+02
2.209310e+06,2.557072e+01,2.005100e+05,2.320718e+00,9.456362e-01,9.460135e-01,5.136165e-04,3.282915e-09,3.793673e+01,8.002577e+00,2.993416e+01,3.965762e+01,1.698192e+02
2.209320e+06,2.557083e+01,2.005200e+05,2.320833e+00,9.456362e-01,9.460135e-01,5.136494e-04,3.282915e-09,3.793724e+01,8.002325e+00,2.993492e+01,3.965818e+01,1.698231e+02
2.209330e+06,2.557095e+01,2.005300e+05,2.320949e+00,9.456362e-01,9.460135e-01,5.136822e-04,3.282915e-09,3.793775e+01,8.002073e+00,2.993568e+01,3.965873e+01,1.698271e+02
2.209340e+06,2.557106e+01,2.005400e+05,2.321065e+00,9.456362e-01,9.460136e-01,5.137150e-04,3.282914e-09,3.793826e+01,8.001820e+00,2.993644e+01,3.965929e+01,1.698311e+02
2.209350e+06,2.557118e+01,2.005500e+05,2.321181e+00,9.456362e-01,9.460136e-01,5.137479e-04,3.282914e-09,3.793877e+01,8.001568e+00,2.993721e+01,3.965984e+01,1.698351e+02
2.209360e+06,2.557130e+01,2.005600e+05,2.321296e+00,9.456362e-01,9.460136e-01,5.137807e-04,3.282914e-09,3.793928e+01,8.001316e+00,2.993797e+01,3.966039e+01,1.698390e+02
2.209370e+06,2.557141e+01,2.005700e+05,2.321412e+00,9.456362e-01,9.460137e-01,5.138135e-04,3.282914e-09,3.793979e+01,8.001063e+00,2.993873e+01,3.966095e+01,1.698430e+02
2.209380e+06,2.557153e+01,2.005800e+05,2.321528e+00,9.456362e-01,9.460137e-01,5.138464e-04,3.282914e-09,3.794031e+01,8.000811e+00,2.993949e+01,3.966150e+01,1.698470e+02
2.209390e+06,2.557164e+01,2.005900e+05,2.321644e+00,9.456362e-01,9.460137e-01,5.138792e-04,3.282914e-09,3.794082e+01,8.000559e+00,2.994026e+01,3.966206e+01,1.698510e+02
2.209400e+06,2.557176e+01,2.006000e+05,2.321759e+00,9.456362e-01,9.460137e-01,5.139120e-04,3.282914e-09,3.794133e+01,8.000306e+00,2.994102e+01,3.966261e+01,1.698550e+02
2.209410e+06,2.557187e+01,2.006100e+05,2.321875e+00,9.456362e-01,9.460138e-01,5.139448e-04,3.282914e-09,3.794184e+01,8.000054e+00,2.994178e+01,3.966316e+01,1.698589e+02
2.209420e+06,2.557199e+01,2.006200e+05,2.321991e+00,9.456362e-01,9.460138e-01,5.139777e-04,3.282914e-09,3.794235e+01,7.999801e+00,2.994254e+01,3.966372e+01,1.698629e+02
2.209430e+06,2.557211e+01,2.006300e+05,2.322106e+00,9.456362e-01,9.460138e-01,5.140105e-04,3.282914e-09,3.794286e+01,7.999549e+00,2.994331e+01,3.966427e+01,1.698669e+02
2.209440e+06,2.557222e+01,2.006400e+05,2.322222e+00,9.456362e-01,9.460139e-01,5.140433e-04,3.282913e-09,3.794337e+01,7.999297e+00,2.994407e+01,3.966483e+01,1.698709e+02
2.209450e+06,2.557234e+01,2.006500e+05,2.322338e+00,9.456362e-01,9.460139e-01,5.140762e-04,3.282913e-09,3.794388e+01,7.999044e+00,2.994483e+01,3.966538e+01,1.698748e+02
2.209460e+06,2.557245e+01,2.006600e+05,2.322454e+00,9.456362e-01,9.460139e-01,5.141090e-04,3.282913e-09,3.794439e+01,7.998792e+00,2.994559e+01,3.966593e+01,1.698788e+02
2.209470e+06,2.557257e+01,2.006700e+05,2.322569e+00,9.456362e-01,9.460140e-01,5.141418e-04,3.282913e-09,3.794490e+01,7.998540e+00,2.994636e+01,3.966649e+01,1.698828e+02
2.209480e+06,2.557269e+01,2.006800e+05,2.322685e+00,9.456362e-01,9.460140e-01,5.141746e-04,3.282913e-09,3.794541e+01,7.998287e+00,2.994712e+01,3.966704e+01,1.698868e+02
2.209490e+06,2.557280e+01,2.006900e+05,2.322801e+00,9.456362e-01,9.460140e-01,5.142075e-04,3.282913e-09,3.794592e+01,7.998035e+00,2.994788e+01,3.966760e+01,1.698908e+02
2.209500e+06,2.557292e+01,2.007000e+05,2.322917e+00,9.456362e-01,9.460141e-01,5.142403e-04,3.282913e-09,3.794643e+01,7.997783e+00,2.994864e+01,3.966815e+01,1.698947e+02
2.209510e+06,2.557303e+01,2.007100e+05,2.323032e+00,9.456362e-01,9.460141e-01,5.142731e-04,3.282913e-09,3.794694e+01,7.997530e+00,2.994941e+01,3.966870e+01,1.698987e+02
2.209520e+06,2.557315e+01,2.007200e+05,2.323148e+00,9.456491e-01,9.460141e-01,5.143060e-04,3.282913e-09,3.794821e+01,7.997448e+00,2.995076e+01,3.966962e+01,1.699000e+02
2.209530e+06,2.557326e+01,2.007300e+05,2.323264e+00,9.456683e-01,9.460142e-01,5.143388e-04,3.282912e-09,3.794984e+01,7.997448e+00,2.995239e+01,3.967070e+01,1.699000e+02
2.209540e+06,2.557338e+01,2.007400e+05,2.323380e+00,9.456875e-01,9.460142e-01,5.143716e-04,3.282912e-09,3.795147e+01,7.997448e+00,2.995402e+01,3.967178e+01,1.699000e+02
2.209550e+06,2.557350e+01,2.007500e+05,2.323495e+00,9.457067e-01,9.460142e-01,5.144044e-04,3.282912e-09,3.795310e+01,7.997448e+00,2.995565e+01,3.967287e+01,1.699000e+02
2.209560e+06,2.557361e+01,2.007600e+05,2.323611e+00,9.457259e-01,9.460142e-01,5.144373e-04,3.282912e-09,3.795474e+01,7.997448e+00,2.995729e+01,3.967395e+01,1.699000e+02
2.209570e+06,2.557373e+01,2.007700e+05,2.323727e+00,9.457451e-01,9.460143e-01,5.144701e-04,3.282912e-09,3.795637e+01,7.997448e+00,2.995892e+01,3.967503e+01,1.699000e+02
2.209580e+06,2.557384e+01,2.007800e+05,2.323843e+00,9.457643e-01,9.460143e-01,5.145029e-04,3.282912e-09,3.795800e+01,7.997448e+00,2.996055e+01,3.967612e+01,1.699000e+02
2.209590e+06,2.557396e+01,2.007900e+05,2.323958e+00,9.457835e-01,9.460143e-01,5.145358e-04,3.282912e-09,3.795963e+01,7.997448e+00,2.996218e+01,3.967720e+01,1.699000e+02
2.209600e+06,2.557407e+01,2.008000e+05,2.324074e+00,9.458027e-01,9.460144e-01,5.145686e-04,3.282912e-09,3.796127e+01,7.997448e+00,2.996382e+01,3.967828e+01,1.699000e+02
2.209610e+06,2.557419e+01,2.008100e+05,2.324190e+00,9.458218e-01,9.460144e-01,5.146014e-04,3.282912e-09,3.796290e+01,7.997448e+00,2.996545e+01,3.967937e+01,1.699000e+02
2.209620e+06,2.557431e+01,2.008200e+05,2.324306e+00,9.458410e-01,9.460144e-01,5.146343e-04,3.282911e-09,3.796453e+01,7.997448e+00,2.996708e+01,3.968045e+01,1.699000e+02
2.209630e+06,2.557442e+01,2.008300e+05,2.324421e+00,9.458602e-01,9.460145e-01,5.146671e-04,3.282911e-09,3.796616e+01,7.997448e+00,2.996871e+01,3.968153e+01,1.699000e+02
2.209640e+06,2.557454e+01,2.008400e+05,2.324537e+00,9.458794e-01,9.460145e-01,5.146999e-04,3.282911e-09,3.796780e+01,7.997448e+00,2.997035e+01,3.968261e+01,1.699000e+02
2.209650e+06,2.557465e+01,2.008500e+05,2.324653e+00,9.458986e-01,9.460145e-01,5.147327e-04,3.282911e-09,3.796943e+01,7.997448e+00,2.997198e+01,3.968370e+01,1.699000e+02
2.209660e+06,2.557477e+01,2.008600e+05,2.324769e+00,9.459178e-01,9.460146e-01,5.147656e-04,3.282911e-09,3.797106e+01,7.997448e+00,2.997361e+01,3.968478e+01,1.699000e+02
2.209670e+06,2.557488e+01,2.008700e+05,2.324884e+00,9.459370e-01,9.460146e-01,5.147984e-04,3.282911e-09,3.797269e+01,7.997448e+00,2.997524e+01,3.968586e+01,1.699000e+02
2.209680e+06,2.557500e+01,2.008800e+05,2.325000e+00,9.459562e-01,9.460146e-01,5.148312e-04,3.282911e-09,3.797432e+01,7.997448e+00,2.997688e+01,3.968695e+01,1.699000e+02
2.209690e+06,2.557512e+01,2.008900e+05,2.325116e+00,9.459754e-01,9.460146e-01,5.148641e-04,3.282911e-09,3.797596e+01,7.997448e+00,2.997851e+01,3.968803e+01,1.699000e+02
2.209700e+06,2.557523e+01,2.009000e+05,2.325231e+00,9.459946e-01,9.460147e-01,5.148969e-04,3.282911e-09,3.797759e+01,7.997448e+00,2.998014e+01,3.968911e+01,1.699000e+02
2.209710e+06,2.557535e+01,2.009100e+05,2.325347e+00,9.460138e-01,9.460147e-01,5.149297e-04,3.282911e-09,3.797922e+01,7.997448e+00,2.998177e+01,3.969019e+01,1.699000e+02
2.209720e+06,2.557546e+01,2.009200e+05,2.325463e+00,9.460329e-01,9.460147e-01,5.149625e-04,3.282910e-09,3.798085e+01,7.997448e+00,2.998341e+01,3.969128e+01,1.699000e+02
2.209730e+06,2.557558e+01,2.009300e+05,2.325579e+00,9.460521e-01,9.460148e-01,5.149954e-04,3.282910e-09,3.798249e+01,7.997448e+00,2.998504e+01,3.969236e+01,1.699000e+02
2.209740e+06,2.557569e+01,2.009400e+05,2.325694e+00,9.460713e-01,9.460148e-01,5.150282e-04,3.282910e-09,3.798412e+01,7.997448e+00,2.998667e+01,3.969344e+01,1.699000e+02
2.209750e+06,2.557581e+01,2.009500e+05,2.325810e+00,9.460905e-01,9.460148e-01,5.150610e-04,3.282910e-09,3.798575e+01,7.997448e+00,2.998830e+01,3.969453e+01,1.699000e+02
2.209760e+06,2.557593e+01,2.009600e+05,2.325926e+00,9.461097e-01,9.460149e-01,5.150939e-04,3.282910e-09,3.798738e+01,7.997448e+00,2.998994e+01,3.969561e+01,1.699000e+02
2.209770e+06,2.557604e+01,2.009700e+05,2.326042e+00,9.461048e-01,9.460149e-01,5.151267e-04,3.282910e-09,3.798644e+01,7.997448e+00,2.998899e+01,3.969477e+01,1.699000e+02
2.209780e+06,2.557616e+01,2.009800e+05,2.326157e+00,9.460935e-01,9.460149e-01,5.151595e-04,3.282910e-09,3.798482e+01,7.997448e+00,2.998737e+01,3.969344e+01,1.699000e+02
2.209790e+06,2.557627e+01,2.009900e+05,2.326273e+00,9.460823e-01,9.460150e-01,5.151923e-04,3.282910e-09,3.798320e+01,7.997448e+00,2.998575e+01,3.969210e+01,1.699000e+02
2.209800e+06,2.557639e+01,2.010000e+05,2.326389e+00,9.460710e-01,9.460150e-01,5.152252e-04,3.282910e-09,3.798158e+01,7.997448e+00,2.998413e+01,3.969077e+01,1.699000e+02
2.209810e+06,2.557650e+01,2.010100e+05,2.326505e+00,9.460597e-01,9.460150e-01,5.152580e-04,3.282909e-09,3.797996e+01,7.997448e+00,2.998251e+01,3.968943e+01,1.699000e+02
2.209820e+06,2.557662e+01,2.010200e+05,2.326620e+00,9.460485e-01,9.460151e-01,5.152908e-04,3.282909e-09,3.797833e+01,7.997448e+00,2.998089e+01,3.968809e+01,1.699000e+02
2.209830e+06,2.557674e+01,2.010300e+05,2.326736e+00,9.460372e-01,9.460151e-01,5.153237e-04,3.282909e-09,3.797671e+01,7.997448e+00,2.997926e+01,3.968676e+01,1.699000e+02
2.209840e+06,2.557685e+01,2.010400e+05,2.326852e+00,9.460260e-01,9.460151e-01,5.153565e-04,3.282909e-09,3.797509e+01,7.997448e+00,2.997764e+01,3.968542e+01,1.699000e+02
2.209850e+06,2.557697e+01,2.010500e+05,2.326968e+00,9.460147e-01,9.460151e-01,5.153893e-04,3.282909e-09,3.797347e+01,7.997448e+00,2.997602e+01,3.968408e+01,1.699000e+02
2.209860e+06,2.557708e+01,2.010600e+05,2.327083e+00,9.460034e-01,9.460152e-01,5.154222e-04,3.282909e-09,3.797185e+01,7.997448e+00,2.997440e+01,3.968275e+01,1.699000e+02
2.209870e+06,2.557720e+01,2.010700e+05,2.327199e+00,9.459922e-01,9.460152e-01,5.154550e-04,3.282909e-09,3.797023e+01,7.997448e+00,2.997278e+01,3.968141e+01,1.699000e+02
2.209880e+06,2.557731e+01,2.010800e+05,2.327315e+00,9.459809e-01,9.460152e-01,5.154878e-04,3.282909e-09,3.796861e+01,7.997448e+00,2.997116e+01,3.968007e+01,1.699000e+02
2.209890e+06,2.557743e+01,2.010900e+05,2.327431e+00,9.459696e-01,9.460153e-01,5.155206e-04,3.282909e-09,3.796699e+01,7.997448e+00,2.996954e+01,3.967874e+01,1.699000e+02
2.209900e+06,2.557755e+01,2.011000e+05,2.327546e+00,9.459584e-01,9.460153e-01,5.155535e-04,3.282908e-09,3.796536e+01,7.997448e+00,2.996792e+01,3.967740e+01,1.699000e+02
2.209910e+06,2.557766e+01,2.011100e+05,2.327662e+00,9.459471e-01,9.460153e-01,5.155863e-04,3.282908e-09,3.796374e+01,7.997448e+00,2.996630e+01,3.967606e+01,1.699000e+02
2.209920e+06,2.557778e+01,2.011200e+05,2.327778e+00,9.459359e-01,9.460154e-01,5.156191e-04,3.282908e-09,3.796212e+01,7.997448e+00,2.996467e+01,3.967473e+01,1.699000e+02
2.209930e+06,2.557789e+01,2.011300e+05,2.327894e+00,9.459246e-01,9.460154e-01,5.156520e-04,3.282908e-09,3.796050e+01,7.997448e+00,2.996305e+01,3.967339e+01,1.699000e+02
2.209940e+06,2.557801e+01,2.011400e+05,2.328009e+00,9.459133e-01,9.460154e-01,5.156848e-04,3.282908e-09,3.795888e+01,7.997448e+00,2.996143e+01,3.967205e+01,1.699000e+02
2.209950e+06,2.557812e+01,2.011500e+05,2.328125e+00,9.459021e-01,9.460155e-01,5.157176e-04,3.282908e-09,3.795726e+01,7.997448e+00,2.995981e+01,3.967072e+01,1.699000e+02
2.209960e+06,2.557824e+01,2.011600e+05,2.328241e+00,9.458908e-01,9.460155e-01,5.157504e-04,3.282908e-09,3.795564e+01,7.997448e+00,2.995819e+01,3.966938e+01,1.699000e+02
2.209970e+06,2.557836e+01,2.011700e+05,2.328356e+00,9.458796e-01,9.460155e-01,5.157833e-04,3.282908e-09,3.795402e+01,7.997448e+00,2.995657e+01,3.966804e+01,1.699000e+02
2.209980e+06,2.557847e+01,2.011800e+05,2.328472e+00,9.458683e-01,9.460155e-01,5.158161e-04,3.282908e-09,3.795240e+01,7.997448e+00,2.995495e+01,3.966671e+01,1.699000e+02
2.209990e+06,2.557859e+01,2.011900e+05,2.328588e+00,9.458570e-01,9.460156e-01,5.158489e-04,3.282907e-09,3.795077e+01,7.997448e+00,2.995333e+01,3.966537e+01,1.699000e+02
2.210000e+06,2.557870e+01,2.012000e+05,2.328704e+00,9.458458e-01,9.460156e-01,5.158818e-04,3.282907e-09,3.794915e+01,7.997448e+00,2.995170e+01,3.966403e+01,1.699000e+02
2.210010e+06,2.557882e+01,2.012100e+05,2.328819e+00,9.458345e-01,9.460156e-01,5.159146e-04,3.282907e-09,3.794753e+01,7.997448e+00,2.995008e+01,3.966269e+01,1.699000e+02
2.210020e+06,2.557894e+01,2.012200e+05,2.328935e+00,9.458399e-01,9.460157e-01,5.159474e-04,3.282907e-09,3.794748e+01,7.997448e+00,2.995003e+01,3.966246e+01,1.699030e+02
2.210030e+06,2.557905e+01,2.012300e+05,2.329051e+00,9.458512e-01,9.460157e-01,5.159802e-04,3.282907e-09,3.794800e+01,7.997448e+00,2.995055e+01,3.966263e+01,1.699070e+02
2.210040e+06,2.557917e+01,2.012400e+05,2.329167e+00,9.458626e-01,9.460157e-01,5.160131e-04,3.282907e-09,3.794851e+01,7.997448e+00,2.995107e+01,3.966279e+01,1.699110e+02
2.210050e+06,2.557928e+01,2.012500e+05,2.329282e+00,9.458739e-01,9.460158e-01,5.160459e-04,3.282907e-09,3.794903e+01,7.997448e+00,2.995158e+01,3.966296e+01,1.699150e+02
2.210060e+06,2.557940e+01,2.012600e+05,2.329398e+00,9.458852e-01,9.460158e-01,5.160787e-04,3.282907e-09,3.794954e+01,7.997448e+00,2.995210e+01,3.966313e+01,1.699190e+02
2.210070e+06,2.557951e+01,2.012700e+05,2.329514e+00,9.458966e-01,9.460158e-01,5.161116e-04,3.282907e-09,3.795006e+01,7.997448e+00,2.995261e+01,3.966329e+01,1.699231e+02
2.210080e+06,2.557963e+01,2.012800e+05,2.329630e+00,9.459079e-01,9.460159e-01,5.161444e-04,3.282907e-09,3.795058e+01,7.997448e+00,2.995313e+01,3.966346e+01,1.699271e+02
2.210090e+06,2.557975e+01,2.012900e+05,2.329745e+00,9.459193e-01,9.460159e-01,5.161772e-04,3.282906e-09,3.795109e+01,7.997448e+00,2.995364e+01,3.966362e+01,1.699311e+02
2.210100e+06,2.557986e+01,2.013000e+05,2.329861e+00,9.459306e-01,9.460159e-01,5.162100e-04,3.282906e-09,3.795161e+01,7.997448e+00,2.995416e+01,3.966379e+01,1.699351e+02
2.210110e+06,2.557998e+01,2.013100e+05,2.329977e+00,9.459419e-01,9.460160e-01,5.162429e-04,3.282906e-09,3.795212e+01,7.997448e+00,2.995467e+01,3.966395e+01,1.699391e+02
2.210120e+06,2.558009e+01,2.013200e+05,2.330093e+00,9.459533e-01,9.460160e-01,5.162757e-04,3.282906e-09,3.795264e+01,7.997448e+00,2.995519e+01,3.966412e+01,1.699431e+02
2.210130e+06,2.558021e+01,2.013300e+05,2.330208e+00,9.459646e-01,9.460160e-01,5.163085e-04,3.282906e-09,3.795315e+01,7.997448e+00,2.995571e+01,3.966428e+01,1.699472e+02
2.210140e+06,2.558032e+01,2.013400e+05,2.330324e+00,9.459760e-01,9.460160e-01,5.163414e-04,3.282906e-09,3.795367e+01,7.997448e+00,2.995622e+01,3.966445e+01,1.699512e+02
2.210150e+06,2.558044e+01,2.013500e+05,2.330440e+00,9.459873e-01,9.460161e-01,5.163742e-04,3.282906e-09,3.795418e+01,7.997448e+00,2.995674e+01,3.966461e+01,1.699552e+02
2.210160e+06,2.558056e+01,2.013600e+05,2.330556e+00,9.459986e-01,9.460161e-01,5.164070e-04,3.282906e-09,3.795470e+01,7.997448e+00,2.995725e+01,3.966478e+01,1.699592e+02
2.210170e+06,2.558067e+01,2.013700e+05,2.330671e+00,9.460100e-01,9.460161e-01,5.164399e-04,3.282906e-09,3.795522e+01,7.997448e+00,2.995777e+01,3.966494e+01,1.699632e+02
2.210180e+06,2.558079e+01,2.013800e+05,2.330787e+00,9.460213e-01,9.460162e-01,5.164727e-04,3.282905e-09,3.795573e+01,7.997448e+00,2.995828e+01,3.966511e+01,1.699673e+02
2.210190e+06,2.558090e+01,2.013900e+05,2.330903e+00,9.460327e-01,9.460162e-01,5.165055e-04,3.282905e-09,3.795625e+01,7.997448e+00,2.995880e+01,3.966528e+01,1.699713e+02
2.210200e+06,2.558102e+01,2.014000e+05,2.331019e+00,9.460440e-01,9.460162e-01,5.165383e-04,3.282905e-09,3.795676e+01,7.997448e+00,2.995931e+01,3.966544e+01,1.699753e+02
2.210210e+06,2.558113e+01,2.014100e+05,2.331134e+00,9.460553e-01,9.460163e-01,5.165712e-04,3.282905e-09,3.795728e+01,7.997448e+00,2.995983e+01,3.966561e+01,1.699793e+02
2.210220e+06,2.558125e+01,2.014200e+05,2.331250e+00,9.460667e-01,9.460163e-01,5.166040e-04,3.282905e-09,3.795779e+01,7.997448e+00,2.996034e+01,3.966577e+01,1.699833e+02
2.210230e+06,2.558137e+01,2.014300e+05,2.331366e+00,9.460780e-01,9.460163e-01,5.166368e-04,3.282905e-09,3.795831e+01,7.997448e+00,2.996086e+01,3.966594e+01,1.699874e+02
2.210240e+06,2.558148e+01,2.014400e+05,2.331481e+00,9.460894e-01,9.460164e-01,5.166697e-04,3.282905e-09,3.795882e+01,7.997448e+00,2.996138e+01,3.966610e+01,1.699914e+02
2.210250e+06,2.558160e+01,2.014500e+05,2.331597e+00,9.461007e-01,9.460164e-01,5.167025e-04,3.282905e-09,3.795934e+01,7.997448e+00,2.996189e+01,3.966627e+01,1.699954e+02
2.210260e+06,2.558171e+01,2.014600e+05,2.331713e+00,9.461120e-01,9.460164e-01,5.167353e-04,3.282905e-09,3.795986e+01,7.997448e+00,2.996241e+01,3.966643e+01,1.699994e+02
2.210270e+06,2.558183e+01,2.014700e+05,2.331829e+00,9.461093e-01,9.460164e-01,5.167681e-04,3.282904e-09,3.795950e+01,7.997448e+00,2.996205e+01,3.966614e+01,1.700000e+02
2.210280e+06,2.558194e+01,2.014800e+05,2.331944e+00,9.461041e-01,9.460165e-01,5.168010e-04,3.282904e-09,3.795899e+01,7.997448e+00,2.996154e+01,3.966578e+01,1.700000e+02
2.210290e+06,2.558206e+01,2.014900e+05,2.332060e+00,9.460989e-01,9.460165e-01,5.168338e-04,3.282904e-09,3.795848e+01,7.997448e+00,2.996103e+01,3.966541e+01,1.700000e+02
2.210300e+06,2.558218e+01,2.015000e+05,2.332176e+00,9.460938e-01,9.460165e-01,5.168666e-04,3.282904e-09,3.795797e+01,7.997448e+00,2.996052e+01,3.966505e+01,1.700000e+02
2.210310e+06,2.558229e+01,2.015100e+05,2.332292e+00,9.460886e-01,9.460166e-01,5.168995e-04,3.282904e-09,3.795746e+01,7.997448e+00,2.996001e+01,3.966468e+01,1.700000e+02
2.210320e+06,2.558241e+01,2.015200e+05,2.332407e+00,9.460834e-01,9.460166e-01,5.169323e-04,3.282904e-09,3.795694e+01,7.997448e+00,2.995950e+01,3.966431e+01,1.700000e+02
2.210330e+06,2.558252e+01,2.015300e+05,2.332523e+00,9.460782e-01,9.460166e-01,5.169651e-04,3.282904e-09,3.795643e+01,7.997448e+00,2.995899e+01,3.966395e+01,1.700000e+02
2.210340e+06,2.558264e+01,2.015400e+05,2.332639e+00,9.460731e-01,9.460167e-01,5.169979e-04,3.282904e-09,3.795592e+01,7.997448e+00,2.995848e+01,3.966358e+01,1.700000e+02
2.210350e+06,2.558275e+01,2.015500e+05,2.332755e+00,9.460679e-01,9.460167e-01,5.170308e-04,3.282904e-09,3.795541e+01,7.997448e+00,2.995797e+01,3.966322e+01,1.700000e+02
2.210360e+06,2.558287e+01,2.015600e+05,2.332870e+00,9.460627e-01,9.460167e-01,5.170636e-04,3.282903e-09,3.795490e+01,7.997448e+00,2.995746e+01,3.966285e+01,1.700000e+02
2.210370e+06,2.558299e+01,2.015700e+05,2.332986e+00,9.460576e-01,9.460168e-01,5.170964e-04,3.282903e-09,3.795439e+01,7.997448e+00,2.995695e+01,3.966248e+01,1.700000e+02
2.210380e+06,2.558310e+01,2.015800e+05,2.333102e+00,9.460524e-01,9.460168e-01,5.171293e-04,3.282903e-09,3.795388e+01,7.997448e+00,2.995644e+01,3.966212e+01,1.700000e+02
2.210390e+06,2.558322e+01,2.015900e+05,2.333218e+00,9.460472e-01,9.460168e-01,5.171621e-04,3.282903e-09,3.795337e+01,7.997448e+00,2.995593e+01,3.966175e+01,1.700000e+02
2.210400e+06,2.558333e+01,2.016000e+05,2.333333e+00,9.460420e-01,9.460169e-01,5.171949e-04,3.282903e-09,3.795286e+01,7.997448e+00,2.995542e+01,3.966139e+01,1.700000e+02
2.210410e+06,2.558345e+01,2.016100e+05,2.333449e+00,9.460369e-01,9.460169e-01,5.172277e-04,3.282903e-09,3.795235e+01,7.997448e+00,2.995490e+01,3.966102e+01,1.700000e+02
2.210420e+06,2.558356e+01,2.016200e+05,2.333565e+00,9.460317e-01,9.460169e-01,5.172606e-04,3.282903e-09,3.795184e+01,7.997448e+00,2.995439e+01,3.966065e+01,1.700000e+02
2.210430e+06,2.558368e+01,2.016300e+05,2.333681e+00,9.460265e-01,9.460169e-01,5.172934e-04,3.282903e-09,3.795133e+01,7.997448e+00,2.995388e+01,3.966029e+01,1.700000e+02
2.210440e+06,2.558380e+01,2.016400e+05,2.333796e+00,9.460213e-01,9.460170e-01,5.173262e-04,3.282903e-09,3.795082e+01,7.997448e+00,2.995337e+01,3.965992e+01,1.700000e+02
2.210450e+06,2.558391e+01,2.016500e+05,2.333912e+00,9.460162e-01,9.460170e-01,5.173591e-04,3.282903e-09,3.795031e+01,7.997448e+00,2.995286e+01,3.965955e+01,1.700000e+02
2.210460e+06,2.558403e+01,2.016600e+05,2.334028e+00,9.460110e-01,9.460170e-01,5.173919e-04,3.282902e-09,3.794980e+01,7.997448e+00,2.995235e+01,3.965919e+01,1.700000e+02
2.210470e+06,2.558414e+01,2.016700e+05,2.334144e+00,9.460058e-01,9.460171e-01,5.174247e-04,3.282902e-09,3.794929e+01,7.997448e+00,2.995184e+01,3.965882e+01,1.700000e+02
2.210480e+06,2.558426e+01,2.016800e+05,2.334259e+00,9.460006e-01,9.460171e-01,5.174576e-04,3.282902e-09,3.794878e+01,7.997448e+00,2.995133e+01,3.965846e+01,1.700000e+02
2.210490e+06,2.558438e+01,2.016900e+05,2.334375e+00,9.459955e-01,9.460171e-01,5.174904e-04,3.282902e-09,3.794827e+01,7.997448e+00,2.995082e+01,3.965809e+01,1.700000e+02
2.210500e+06,2.558449e+01,2.017000e+05,2.334491e+00,9.459903e-01,9.460172e-01,5.175232e-04,3.282902e-09,3.794776e+01,7.997448e+00,2.995031e+01,3.965772e+01,1.700000e+02
2.210510e+06,2.558461e+01,2.017100e+05,2.334606e+00,9.459851e-01,9.460172e-01,5.175560e-04,3.282902e-09,3.794725e+01,7.997448e+00,2.994980e+01,3.965736e+01,1.700000e+02
2.210520e+06,2.558472e+01,2.017200e+05,2.334722e+00,9.459855e-01,9.460172e-01,5.175889e-04,3.282902e-09,3.794771e+01,7.997448e+00,2.995027e+01,3.965783e+01,1.700000e+02
2.210530e+06,2.558484e+01,2.017300e+05,2.334838e+00,9.459881e-01,9.460173e-01,5.176217e-04,3.282902e-09,3.794857e+01,7.997448e+00,2.995112e+01,3.965865e+01,1.700000e+02
2.210540e+06,2.558495e+01,2.017400e+05,2.334954e+00,9.459907e-01,9.460173e-01,5.176545e-04,3.282902e-09,3.794943e+01,7.997448e+00,2.995198e+01,3.965947e+01,1.700000e+02
2.210550e+06,2.558507e+01,2.017500e+05,2.335069e+00,9.459934e-01,9.460173e-01,5.176874e-04,3.282901e-09,3.795029e+01,7.997448e+00,2.995284e+01,3.966029e+01,1.700000e+02
2.210560e+06,2.558519e+01,2.017600e+05,2.335185e+00,9.459960e-01,9.460173e-01,5.177202e-04,3.282901e-09,3.795115e+01,7.997448e+00,2.995370e+01,3.966112e+01,1.700000e+02
2.210570e+06,2.558530e+01,2.017700e+05,2.335301e+00,9.459986e-01,9.460174e-01,5.177530e-04,3.282901e-09,3.795201e+01,7.997448e+00,2.995456e+01,3.966194e+01,1.700000e+02
2.210580e+06,2.558542e+01,2.017800e+05,2.335417e+00,9.460013e-01,9.460174e-01,5.177858e-04,3.282901e-09,3.795287e+01,7.997448e+00,2.995542e+01,3.966276e+01,1.700000e+02
2.210590e+06,2.558553e+01,2.017900e+05,2.335532e+00,9.460039e-01,9.460174e-01,5.178187e-04,3.282901e-09,3.795373e+01,7.997448e+00,2.995628e+01,3.966358e+01,1.700000e+02
2.210600e+06,2.558565e+01,2.018000e+05,2.335648e+00,9.460065e-01,9.460175e-01,5.178515e-04,3.282901e-09,3.795459e+01,7.997448e+00,2.995714e+01,3.966440e+01,1.700000e+02
2.210610e+06,2.558576e+01,2.018100e+05,2.335764e+00,9.460091e-01,9.460175e-01,5.178843e-04,3.282901e-09,3.795545e+01,7.997448e+00,2.995800e+01,3.966522e+01,1.700000e+02
2.210620e+06,2.558588e+01,2.018200e+05,2.335880e+00,9.460118e-01,9.460175e-01,5.179172e-04,3.282901e-09,3.795631e+01,7.997448e+00,2.995886e+01,3.966604e+01,1.700000e+02
2.210630e+06,2.558600e+01,2.018300e+05,2.335995e+00,9.460144e-01,9.460176e-01,5.179500e-04,3.282901e-09,3.795716e+01,7.997448e+00,2.995972e+01,3.966686e+01,1.700000e+02
2.210640e+06,2.558611e+01,2.018400e+05,2.336111e+00,9.460170e-01,9.460176e-01,5.179828e-04,3.282900e-09,3.795802e+01,7.997448e+00,2.996058e+01,3.966768e+01,1.700000e+02
2.210650e+06,2.558623e+01,2.018500e+05,2.336227e+00,9.460197e-01,9.460176e-01,5.180156e-04,3.282900e-09,3.795888e+01,7.997448e+00,2.996143e+01,3.966850e+01,1.700000e+02
2.210660e+06,2.558634e+01,2.018600e+05,2.336343e+00,9.460223e-01,9.460177e-01,5.180485e-04,3.282900e-09,3.795974e+01,7.997448e+00,2.996229e+01,3.966932e+01,1.700000e+02
2.210670e+06,2.558646e+01,2.018700e+05,2.336458e+00,9.460249e-01,9.460177e-01,5.180813e-04,3.282900e-09,3.796060e+01,7.997448e+00,2.996315e+01,3.967014e+01,1.700000e+02
2.210680e+06,2.558657e+01,2.018800e+05,2.336574e+00,9.460275e-01,9.460177e-01,5.181141e-04,3.282900e-09,3.796146e+01,7.997448e+00,2.996401e+01,3.967096e+01,1.700000e+02
2.210690e+06,2.558669e+01,2.018900e+05,2.336690e+00,9.460302e-01,9.460178e-01,5.181470e-04,3.282900e-09,3.796232e+01,7.997448e+00,2.996487e+01,3.967178e+01,1.700000e+02
2.210700e+06,2.558681e+01,2.019000e+05,2.336806e+00,9.460328e-01,9.460178e-01,5.181798e-04,3.282900e-09,3.796318e+01,7.997448e+00,2.996573e+01,3.967260e+01,1.700000e+02
2.210710e+06,2.558692e+01,2.019100e+05,2.336921e+00,9.460354e-01,9.460178e-01,5.182126e-04,3.282900e-09,3.796404e+01,7.997448e+00,2.996659e+01,3.967342e+01,1.700000e+02
2.210720e+06,2.558704e+01,2.019200e+05,2.337037e+00,9.460380e-01,9.460178e-01,5.182454e-04,3.282900e-09,3.796490e+01,7.997448e+00,2.996745e+01,3.967424e+01,1.700000e+02
2.210730e+06,2.558715e+01,2.019300e+05,2.337153e+00,9.460407e-01,9.460179e-01,5.182783e-04,3.282900e-09,3.796576e+01,7.997448e+00,2.996831e+01,3.967506e+01,1.700000e+02
2.210740e+06,2.558727e+01,2.019400e+05,2.337269e+00,9.460433e-01,9.460179e-01,5.183111e-04,3.282899e-09,3.796662e+01,7.997448e+00,2.996917e+01,3.967588e+01,1.700000e+02
2.210750e+06,2.558738e+01,2.019500e+05,2.337384e+00,9.460459e-01,9.460179e-01,5.183439e-04,3.282899e-09,3.796748e+01,7.997448e+00,2.997003e+01,3.967670e+01,1.700000e+02
2.210760e+06,2.558750e+01,2.019600e+05,2.337500e+00,9.460486e-01,9.460180e-01,5.183768e-04,3.282899e-09,3.796833e+01,7.997448e+00,2.997089e+01,3.967752e+01,1.700000e+02
2.210770e+06,2.558762e+01,2.019700e+05,2.337616e+00,9.460490e-01,9.460180e-01,5.184096e-04,3.282899e-09,3.796820e+01,7.997448e+00,2.997075e+01,3.967736e+01,1.700000e+02
2.210780e+06,2.558773e+01,2.019800e+05,2.337731e+00,9.460490e-01,9.460180e-01,5.184424e-04,3.282899e-09,3.796786e+01,7.997448e+00,2.997041e+01,3.967700e+01,1.700000e+02
2.210790e+06,2.558785e+01,2.019900e+05,2.337847e+00,9.460490e-01,9.460181e-01,5.184753e-04,3.282899e-09,3.796752e+01,7.997448e+00,2.997007e+01,3.967665e+01,1.700000e+02
2.210800e+06,2.558796e+01,2.020000e+05,2.337963e+00,9.460490e-01,9.460181e-01,5.185081e-04,3.282899e-09,3.796718e+01,7.997448e+00,2.996973e+01,3.967629e+01,1.700000e+02
2.210810e+06,2.558808e+01,2.020100e+05,2.338079e+00,9.460490e-01,9.460181e-01,5.185409e-04,3.282899e-09,3.796684e+01,7.997448e+00,2.996939e+01,3.967593e+01,1.700000e+02
2.210820e+06,2.558819e+01,2.020200e+05,2.338194e+00,9.460490e-01,9.460182e-01,5.185737e-04,3.282899e-09,3.796650e+01,7.997448e+00,2.996905e+01,3.967557e+01,1.700000e+02
2.210830e+06,2.558831e+01,2.020300e+05,2.338310e+00,9.460490e-01,9.460182e-01,5.186066e-04,3.282898e-09,3.796616e+01,7.997448e+00,2.996871e+01,3.967521e+01,1.700000e+02
2.210840e+06,2.558843e+01,2.020400e+05,2.338426e+00,9.460490e-01,9.460182e-01,5.186394e-04,3.282898e-09,3.796582e+01,7.997448e+00,2.996837e+01,3.967485e+01,1.700000e+02
2.210850e+06,2.558854e+01,2.020500e+05,2.338542e+00,9.460490e-01,9.460182e-01,5.186722e-04,3.282898e-09,3.796548e+01,7.997448e+00,2.996803e+01,3.967449e+01,1.700000e+02
2.210860e+06,2.558866e+01,2.020600e+05,2.338657e+00,9.460490e-01,9.460183e-01,5.187051e-04,3.282898e-09,3.796514e+01,7.997448e+00,2.996769e+01,3.967413e+01,1.700000e+02
2.210870e+06,2.558877e+01,2.020700e+05,2.338773e+00,9.460490e-01,9.460183e-01,5.187379e-04,3.282898e-09,3.796480e+01,7.997448e+00,2.996735e+01,3.967377e+01,1.700000e+02
2.210880e+06,2.558889e+01,2.020800e+05,2.338889e+00,9.460490e-01,9.460183e-01,5.187707e-04,3.282898e-09,3.796446e+01,7.997448e+00,2.996701e+01,3.967341e+01,1.700000e+02
2.210890e+06,2.558900e+01,2.020900e+05,2.339005e+00,9.460490e-01,9.460184e-01,5.188035e-04,3.282898e-09,3.796412e+01,7.997448e+00,2.996667e+01,3.967305e+01,1.700000e+02
2.210900e+06,2.558912e+01,2.021000e+05,2.339120e+00,9.460490e-01,9.460184e-01,5.188364e-04,3.282898e-09,3.796378e+01,7.997448e+00,2.996633e+01,3.967269e+01,1.700000e+02
2.210910e+06,2.558924e+01,2.021100e+05,2.339236e+00,9.460490e-01,9.460184e-01,5.188692e-04,3.282898e-09,3.796344e+01,7.997448e+00,2.996599e+01,3.967233e+01,1.700000e+02
2.210920e+06,2.558935e+01,2.021200e+05,2.339352e+00,9.460490e-01,9.460185e-01,5.189020e-04,3.282897e-09,3.796310e+01,7.997448e+00,2.996565e+01,3.967197e+01,1.700000e+02
2.210930e+06,2.558947e+01,2.021300e+05,2.339468e+00,9.460490e-01,9.460185e-01,5.189349e-04,3.282897e-09,3.796276e+01,7.997448e+00,2.996531e+01,3.967161e+01,1.700000e+02
2.210940e+06,2.558958e+01,2.021400e+05,2.339583e+00,9.460490e-01,9.460185e-01,5.189677e-04,3.282897e-09,3.796242e+01,7.997448e+00,2.996497e+01,3.967125e+01,1.700000e+02
2.210950e+06,2.558970e+01,2.021500e+05,2.339699e+00,9.460490e-01,9.460186e-01,5.190005e-04,3.282897e-09,3.796208e+01,7.997448e+00,2.996463e+01,3.967089e+01,1.700000e+02
2.210960e+06,2.558981e+01,2.021600e+05,2.339815e+00,9.460490e-01,9.460186e-01,5.190333e-04,3.282897e-09,3.796174e+01,7.997448e+00,2.996429e+01,3.967053e+01,1.700000e+02
2.210970e+06,2.558993e+01,2.021700e+05,2.339931e+00,9.460490e-01,9.460186e-01,5.190662e-04,3.282897e-09,3.796140e+01,7.997448e+00,2.996395e+01,3.967017e+01,1.700000e+02
2.210980e+06,2.559005e+01,2.021800e+05,2.340046e+00,9.460490e-01,9.460187e-01,5.190990e-04,3.282897e-09,3.796106e+01,7.997448e+00,2.996361e+01,3.966981e+01,1.700000e+02
2.210990e+06,2.559016e+01,2.021900e+05,2.340162e+00,9.460490e-01,9.460187e-01,5.191318e-04,3.282897e-09,3.796072e+01,7.997448e+00,2.996327e+01,3.966945e+01,1.700000e+02
2.211000e+06,2.559028e+01,2.022000e+05,2.340278e+00,9.460490e-01,9.460187e-01,5.191647e-04,3.282897e-09,3.796038e+01,7.997448e+00,2.996293e+01,3.966909e+01,1.700000e+02
2.211010e+06,2.559039e+01,2.022100e+05,2.340394e+00,9.460490e-01,9.460187e-01,5.191975e-04,3.282896e-09,3.796004e+01,7.997448e+00,2.996259e+01,3.966874e+01,1.700000e+02
2.211020e+06,2.559051e+01,2.022200e+05,2.340509e+00,9.460394e-01,9.460188e-01,5.192303e-04,3.282896e-09,3.795958e+01,7.997623e+00,2.996196e+01,3.966856e+01,1.699972e+02
2.211030e+06,2.559062e+01,2.022300e+05,2.340625e+00,9.460255e-01,9.460188e-01,5.192631e-04,3.282896e-09,3.795906e+01,7.997878e+00,2.996118e+01,3.966847e+01,1.699932e+02
2.211040e+06,2.559074e+01,2.022400e+05,2.340741e+00,9.460115e-01,9.460188e-01,5.192960e-04,3.282896e-09,3.795855e+01,7.998133e+00,2.996041e+01,3.966838e+01,1.699892e+02
2.211050e+06,2.559086e+01,2.022500e+05,2.340856e+00,9.459976e-01,9.460189e-01,5.193288e-04,3.282896e-09,3.795803e+01,7.998388e+00,2.995964e+01,3.966828e+01,1.699852e+02
2.211060e+06,2.559097e+01,2.022600e+05,2.340972e+00,9.459836e-01,9.460189e-01,5.193616e-04,3.282896e-09,3.795752e+01,7.998643e+00,2.995887e+01,3.966819e+01,1.699812e+02
2.211070e+06,2.559109e+01,2.022700e+05,2.341088e+00,9.459696e-01,9.460189e-01,5.193945e-04,3.282896e-09,3.795700e+01,7.998898e+00,2.995810e+01,3.966810e+01,1.699772e+02
2.211080e+06,2.559120e+01,2.022800e+05,2.341204e+00,9.459557e-01,9.460190e-01,5.194273e-04,3.282896e-09,3.795648e+01,7.999153e+00,2.995733e+01,3.966801e+01,1.699731e+02
2.211090e+06,2.559132e+01,2.022900e+05,2.341319e+00,9.459417e-01,9.460190e-01,5.194601e-04,3.282896e-09,3.795597e+01,7.999408e+00,2.995656e+01,3.966792e+01,1.699691e+02
2.211100e+06,2.559144e+01,2.023000e+05,2.341435e+00,9.459277e-01,9.460190e-01,5.194929e-04,3.282896e-09,3.795545e+01,7.999663e+00,2.995579e+01,3.966782e+01,1.699651e+02
2.211110e+06,2.559155e+01,2.023100e+05,2.341551e+00,9.459138e-01,9.460191e-01,5.195258e-04,3.282895e-09,3.795494e+01,7.999918e+00,2.995502e+01,3.966773e+01,1.699611e+02
2.211120e+06,2.559167e+01,2.023200e+05,2.341667e+00,9.458998e-01,9.460191e-01,5.195586e-04,3.282895e-09,3.795442e+01,8.000173e+00,2.995425e+01,3.966764e+01,1.699571e+02
2.211130e+06,2.559178e+01,2.023300e+05,2.341782e+00,9.458858e-01,9.460191e-01,5.195914e-04,3.282895e-09,3.795391e+01,8.000428e+00,2.995348e+01,3.966755e+01,1.699530e+02
2.211140e+06,2.559190e+01,2.023400e+05,2.341898e+00,9.458719e-01,9.460192e-01,5.196243e-04,3.282895e-09,3.795339e+01,8.000683e+00,2.995271e+01,3.966745e+01,1.699490e+02
2.211150e+06,2.559201e+01,2.023500e+05,2.342014e+00,9.458579e-01,9.460192e-01,5.196571e-04,3.282895e-09,3.795288e+01,8.000938e+00,2.995194e+01,3.966736e+01,1.699450e+02
2.211160e+06,2.559213e+01,2.023600e+05,2.342130e+00,9.458439e-01,9.460192e-01,5.196899e-04,3.282895e-09,3.795236e+01,8.001193e+00,2.995117e+01,3.966727e+01,1.699410e+02
2.211170e+06,2.559225e+01,2.023700e+05,2.342245e+00,9.458300e-01,9.460192e-01,5.197228e-04,3.282895e-09,3.795185e+01,8.001448e+00,2.995040e+01,3.966718e+01,1.699370e+02
2.211180e+06,2.559236e+01,2.023800e+05,2.342361e+00,9.458160e-01,9.460193e-01,5.197556e-04,3.282895e-09,3.795133e+01,8.001703e+00,2.994963e+01,3.966709e+01,1.699329e+02
2.211190e+06,2.559248e+01,2.023900e+05,2.342477e+00,9.458020e-01,9.460193e-01,5.197884e-04,3.282895e-09,3.795081e+01,8.001958e+00,2.994886e+01,3.966699e+01,1.699289e+02
2.211200e+06,2.559259e+01,2.024000e+05,2.342593e+00,9.457881e-01,9.460193e-01,5.198212e-04,3.282894e-09,3.795030e+01,8.002213e+00,2.994809e+01,3.966690e+01,1.699249e+02
2.211210e+06,2.559271e+01,2.024100e+05,2.342708e+00,9.457741e-01,9.460194e-01,5.198541e-04,3.282894e-09,3.794978e+01,8.002468e+00,2.994732e+01,3.966681e+01,1.699209e+02
2.211220e+06,2.559282e+01,2.024200e+05,2.342824e+00,9.457602e-01,9.460194e-01,5.198869e-04,3.282894e-09,3.794927e+01,8.002723e+00,2.994655e+01,3.966672e+01,1.699169e+02
2.211230e+06,2.559294e+01,2.024300e+05,2.342940e+00,9.457462e-01,9.460194e-01,5.199197e-04,3.282894e-09,3.794875e+01,8.002978e+00,2.994577e+01,3.966663e+01,1.699129e+02
2.211240e+06,2.559306e+01,2.024400e+05,2.343056e+00,9.457322e-01,9.460195e-01,5.199526e-04,3.282894e-09,3.794824e+01,8.003233e+00,2.994500e+01,3.966653e+01,1.699088e+02
2.211250e+06,2.559317e+01,2.024500e+05,2.343171e+00,9.457183e-01,9.460195e-01,5.199854e-04,3.282894e-09,3.794772e+01,8.003488e+00,2.994423e+01,3.966644e+01,1.699048e+02
2.211260e+06,2.559329e+01,2.024600e+05,2.343287e+00,9.457043e-01,9.460195e-01,5.200182e-04,3.282894e-09,3.794721e+01,8.003743e+00,2.994346e+01,3.966635e+01,1.699008e+02
2.211270e+06,2.559340e+01,2.024700e+05,2.343403e+00,9.457057e-01,9.460196e-01,5.200510e-04,3.282894e-09,3.794649e+01,8.003590e+00,2.994290e+01,3.966555e+01,1.699000e+02
2.211280e+06,2.559352e+01,2.024800e+05,2.343519e+00,9.457109e-01,9.460196e-01,5.200839e-04,3.282894e-09,3.794572e+01,8.003337e+00,2.994238e+01,3.966458e+01,1.699000e+02
2.211290e+06,2.559363e+01,2.024900e+05,2.343634e+00,9.457161e-01,9.460196e-01,5.201167e-04,3.282893e-09,3.794495e+01,8.003084e+00,2.994187e+01,3.966361e+01,1.699000e+02
2.211300e+06,2.559375e+01,2.025000e+05,2.343750e+00,9.457213e-01,9.460196e-01,5.201495e-04,3.282893e-09,3.794418e+01,8.002830e+00,2.994135e+01,3.966264e+01,1.699000e+02
2.211310e+06,2.559387e+01,2.025100e+05,2.343866e+00,9.457264e-01,9.460197e-01,5.201824e-04,3.282893e-09,3.794342e+01,8.002577e+00,2.994084e+01,3.966167e+01,1.699000e+02
2.211320e+06,2.559398e+01,2.025200e+05,2.343981e+00,9.457316e-01,9.460197e-01,5.202152e-04,3.282893e-09,3.794265e+01,8.002324e+00,2.994032e+01,3.966070e+01,1.699000e+02
2.211330e+06,2.559410e+01,2.025300e+05,2.344097e+00,9.457368e-01,9.460197e-01,5.202480e-04,3.282893e-09,3.794188e+01,8.002071e+00,2.993981e+01,3.965973e+01,1.699000e+02
2.211340e+06,2.559421e+01,2.025400e+05,2.344213e+00,9.457420e-01,9.460198e-01,5.202808e-04,3.282893e-09,3.794111e+01,8.001818e+00,2.993929e+01,3.965875e+01,1.699000e+02
2.211350e+06,2.559433e+01,2.025500e+05,2.344329e+00,9.457472e-01,9.460198e-01,5.203137e-04,3.282893e-09,3.794034e+01,8.001564e+00,2.993878e+01,3.965778e+01,1.699000e+02
2.211360e+06,2.559444e+01,2.025600e+05,2.344444e+00,9.457524e-01,9.460198e-01,5.203465e-04,3.282893e-09,3.793958e+01,8.001311e+00,2.993827e+01,3.965681e+01,1.699000e+02
2.211370e+06,2.559456e+01,2.025700e+05,2.344560e+00,9.457576e-01,9.460199e-01,5.203793e-04,3.282893e-09,3.793881e+01,8.001058e+00,2.993775e+01,3.965584e+01,1.699000e+02
2.211380e+06,2.559468e+01,2.025800e+05,2.344676e+00,9.457628e-01,9.460199e-01,5.204122e-04,3.282892e-09,3.793804e+01,8.000805e+00,2.993724e+01,3.965487e+01,1.699000e+02
2.211390e+06,2.559479e+01,2.025900e+05,2.344792e+00,9.457680e-01,9.460199e-01,5.204450e-04,3.282892e-09,3.793727e+01,8.000551e+00,2.993672e+01,3.965390e+01,1.699000e+02
2.211400e+06,2.559491e+01,2.026000e+05,2.344907e+00,9.457731e-01,9.460200e-01,5.204778e-04,3.282892e-09,3.793650e+01,8.000298e+00,2.993621e+01,3.965293e+01,1.699000e+02
2.211410e+06,2.559502e+01,2.026100e+05,2.345023e+00,9.457783e-01,9.460200e-01,5.205106e-04,3.282892e-09,3.793574e+01,8.000045e+00,2.993569e+01,3.965196e+01,1.699000e+02
2.211420e+06,2.559514e+01,2.026200e+05,2.345139e+00,9.457835e-01,9.460200e-01,5.205435e-04,3.282892e-09,3.793497e+01,7.999792e+00,2.993518e+01,3.965099e+01,1.699000e+02
2.211430e+06,2.559525e+01,2.026300e+05,2.345255e+00,9.457887e-01,9.460201e-01,5.205763e-04,3.282892e-09,3.793420e+01,7.999539e+00,2.993466e+01,3.965001e+01,1.699000e+02
2.211440e+06,2.559537e+01,2.026400e+05,2.345370e+00,9.457939e-01,9.460201e-01,5.206091e-04,3.282892e-09,3.793343e+01,7.999285e+00,2.993415e+01,3.964904e+01,1.699000e+02
2.211450e+06,2.559549e+01,2.026500e+05,2.345486e+00,9.457991e-01,9.460201e-01,5.206420e-04,3.282892e-09,3.793267e+01,7.999032e+00,2.993363e+01,3.964807e+01,1.699000e+02
2.211460e+06,2.559560e+01,2.026600e+05,2.345602e+00,9.458043e-01,9.460201e-01,5.206748e-04,3.282892e-09,3.793190e+01,7.998779e+00,2.993312e+01,3.964710e+01,1.699000e+02
2.211470e+06,2.559572e+01,2.026700e+05,2.345718e+00,9.458095e-01,9.460202e-01,5.207076e-04,3.282892e-09,3.793113e+01,7.998526e+00,2.993260e+01,3.964613e+01,1.699000e+02
2.211480e+06,2.559583e+01,2.026800e+05,2.345833e+00,9.458147e-01,9.460202e-01,5.207404e-04,3.282891e-09,3.793036e+01,7.998272e+00,2.993209e+01,3.964516e+01,1.699000e+02
2.211490e+06,2.559595e+01,2.026900e+05,2.345949e+00,9.458198e-01,9.460202e-01,5.207733e-04,3.282891e-09,3.792959e+01,7.998019e+00,2.993157e+01,3.964419e+01,1.699000e+02
2.211500e+06,2.559606e+01,2.027000e+05,2.346065e+00,9.458250e-01,9.460203e-01,5.208061e-04,3.282891e-09,3.792883e+01,7.997766e+00,2.993106e+01,3.964322e+01,1.699000e+02
2.211510e+06,2.559618e+01,2.027100e+05,2.346181e+00,9.458302e-01,9.460203e-01,5.208389e-04,3.282891e-09,3.792806e+01,7.997513e+00,2.993054e+01,3.964225e+01,1.699000e+02
2.211520e+06,2.559630e+01,2.027200e+05,2.346296e+00,9.458399e-01,9.460203e-01,5.208718e-04,3.282891e-09,3.792964e+01,7.997637e+00,2.993201e+01,3.964359e+01,1.699030e+02
2.211530e+06,2.559641e+01,2.027300e+05,2.346412e+00,9.458512e-01,9.460204e-01,5.209046e-04,3.282891e-09,3.793203e+01,7.997890e+00,2.993414e+01,3.964572e+01,1.699070e+02
