Repository: brandonlampe/CS_Data

# Repository for Crushed Salt Data
**Grant No: 456417**

This is a work in progress!

## Repository Content

### Directory Names
A uniform namining structure still in progress, but in general directories are named according to the following:
 - Names contain no spaces, a single underscore "_" will be used as a file name seperator.
 - Files are for the Crushed Salt Project (CSP); therefore, the first three charaters of each file are "CSP".
 - Folders are organized by which frame the test was performed on i.e., A2 or A3.
 - The fifth and sixth charaters of each file name will therefore be "A" followed by the frame number.

File: UNM_WP_HY_175_09/STAGE18/CREEP_FIT/175_09_STAGE18_CREEP_OUT.csv (part 88 of 101)
Analysis by Brandon Lampe, performed on: 2016/07/12 20:52:28
Experimental results below begin at: 2016/05/01 15:26:02
Duration (sec),Duration (day),Elapsed Time (sec),Elapsed Time (day),Interpolated Fractional Density,Fit to Fractional Density,Fit to Volume Strain,Fit to Volume Strain Rate (1/sec),Confining Pressure (MPa),Pore Pressure (MPa),Terzaghi Pressure (MPa),Solid Pressure (MPa),Temperature (C))
2.213900e+06,2.562384e+01,2.051000e+05,2.373843e+00,9.460253e-01,9.460277e-01,5.286850e-04,3.282865e-09,3.796171e+01,8.003793e+00,2.995792e+01,3.967094e+01,1.700000e+02
2.213910e+06,2.562396e+01,2.051100e+05,2.373958e+00,9.460331e-01,9.460278e-01,5.287178e-04,3.282865e-09,3.796231e+01,8.003793e+00,2.995852e+01,3.967131e+01,1.700000e+02
2.213920e+06,2.562407e+01,2.051200e+05,2.374074e+00,9.460409e-01,9.460278e-01,5.287507e-04,3.282865e-09,3.796291e+01,8.003793e+00,2.995912e+01,3.967168e+01,1.700000e+02
2.213930e+06,2.562419e+01,2.051300e+05,2.374190e+00,9.460488e-01,9.460278e-01,5.287835e-04,3.282865e-09,3.796351e+01,8.003793e+00,2.995972e+01,3.967205e+01,1.700000e+02
2.213940e+06,2.562431e+01,2.051400e+05,2.374306e+00,9.460566e-01,9.460278e-01,5.288163e-04,3.282865e-09,3.796411e+01,8.003793e+00,2.996032e+01,3.967242e+01,1.700000e+02
2.213950e+06,2.562442e+01,2.051500e+05,2.374421e+00,9.460644e-01,9.460279e-01,5.288492e-04,3.282865e-09,3.796471e+01,8.003793e+00,2.996092e+01,3.967280e+01,1.700000e+02
2.213960e+06,2.562454e+01,2.051600e+05,2.374537e+00,9.460722e-01,9.460279e-01,5.288820e-04,3.282865e-09,3.796531e+01,8.003793e+00,2.996152e+01,3.967317e+01,1.700000e+02
2.213970e+06,2.562465e+01,2.051700e+05,2.374653e+00,9.460801e-01,9.460279e-01,5.289148e-04,3.282865e-09,3.796591e+01,8.003793e+00,2.996211e+01,3.967354e+01,1.700000e+02
2.213980e+06,2.562477e+01,2.051800e+05,2.374769e+00,9.460879e-01,9.460280e-01,5.289476e-04,3.282864e-09,3.796651e+01,8.003793e+00,2.996271e+01,3.967391e+01,1.700000e+02
2.213990e+06,2.562488e+01,2.051900e+05,2.374884e+00,9.460957e-01,9.460280e-01,5.289805e-04,3.282864e-09,3.796711e+01,8.003793e+00,2.996331e+01,3.967428e+01,1.700000e+02
2.214000e+06,2.562500e+01,2.052000e+05,2.375000e+00,9.461036e-01,9.460280e-01,5.290133e-04,3.282864e-09,3.796771e+01,8.003793e+00,2.996391e+01,3.967465e+01,1.700000e+02
2.214010e+06,2.562512e+01,2.052100e+05,2.375116e+00,9.461114e-01,9.460281e-01,5.290461e-04,3.282864e-09,3.796831e+01,8.003793e+00,2.996451e+01,3.967502e+01,1.700000e+02
2.214020e+06,2.562523e+01,2.052200e+05,2.375231e+00,9.461174e-01,9.460281e-01,5.290790e-04,3.282864e-09,3.796824e+01,8.003793e+00,2.996445e+01,3.967476e+01,1.700028e+02
2.214030e+06,2.562535e+01,2.052300e+05,2.375347e+00,9.461226e-01,9.460281e-01,5.291118e-04,3.282864e-09,3.796790e+01,8.003793e+00,2.996411e+01,3.967422e+01,1.700068e+02
2.214040e+06,2.562546e+01,2.052400e+05,2.375463e+00,9.461279e-01,9.460282e-01,5.291446e-04,3.282864e-09,3.796756e+01,8.003793e+00,2.996376e+01,3.967368e+01,1.700108e+02
2.214050e+06,2.562558e+01,2.052500e+05,2.375579e+00,9.461331e-01,9.460282e-01,5.291774e-04,3.282864e-09,3.796721e+01,8.003793e+00,2.996342e+01,3.967314e+01,1.700148e+02
2.214060e+06,2.562569e+01,2.052600e+05,2.375694e+00,9.461383e-01,9.460282e-01,5.292103e-04,3.282864e-09,3.796687e+01,8.003793e+00,2.996308e+01,3.967261e+01,1.700188e+02
2.214070e+06,2.562581e+01,2.052700e+05,2.375810e+00,9.461436e-01,9.460283e-01,5.292431e-04,3.282864e-09,3.796653e+01,8.003793e+00,2.996274e+01,3.967207e+01,1.700228e+02
2.214080e+06,2.562593e+01,2.052800e+05,2.375926e+00,9.461488e-01,9.460283e-01,5.292759e-04,3.282863e-09,3.796619e+01,8.003793e+00,2.996239e+01,3.967153e+01,1.700268e+02
2.214090e+06,2.562604e+01,2.052900e+05,2.376042e+00,9.461541e-01,9.460283e-01,5.293088e-04,3.282863e-09,3.796584e+01,8.003793e+00,2.996205e+01,3.967099e+01,1.700309e+02
2.214100e+06,2.562616e+01,2.053000e+05,2.376157e+00,9.461593e-01,9.460283e-01,5.293416e-04,3.282863e-09,3.796550e+01,8.003793e+00,2.996171e+01,3.967046e+01,1.700349e+02
2.214110e+06,2.562627e+01,2.053100e+05,2.376273e+00,9.461645e-01,9.460284e-01,5.293744e-04,3.282863e-09,3.796516e+01,8.003793e+00,2.996137e+01,3.966992e+01,1.700389e+02
2.214120e+06,2.562639e+01,2.053200e+05,2.376389e+00,9.461698e-01,9.460284e-01,5.294072e-04,3.282863e-09,3.796482e+01,8.003793e+00,2.996102e+01,3.966938e+01,1.700429e+02
2.214130e+06,2.562650e+01,2.053300e+05,2.376505e+00,9.461750e-01,9.460284e-01,5.294401e-04,3.282863e-09,3.796447e+01,8.003793e+00,2.996068e+01,3.966885e+01,1.700469e+02
2.214140e+06,2.562662e+01,2.053400e+05,2.376620e+00,9.461803e-01,9.460285e-01,5.294729e-04,3.282863e-09,3.796413e+01,8.003793e+00,2.996034e+01,3.966831e+01,1.700509e+02
2.214150e+06,2.562674e+01,2.053500e+05,2.376736e+00,9.461855e-01,9.460285e-01,5.295057e-04,3.282863e-09,3.796379e+01,8.003793e+00,2.996000e+01,3.966777e+01,1.700549e+02
2.214160e+06,2.562685e+01,2.053600e+05,2.376852e+00,9.461907e-01,9.460285e-01,5.295386e-04,3.282863e-09,3.796345e+01,8.003793e+00,2.995965e+01,3.966723e+01,1.700589e+02
2.214170e+06,2.562697e+01,2.053700e+05,2.376968e+00,9.461960e-01,9.460286e-01,5.295714e-04,3.282862e-09,3.796310e+01,8.003793e+00,2.995931e+01,3.966670e+01,1.700629e+02
2.214180e+06,2.562708e+01,2.053800e+05,2.377083e+00,9.462012e-01,9.460286e-01,5.296042e-04,3.282862e-09,3.796276e+01,8.003793e+00,2.995897e+01,3.966616e+01,1.700669e+02
2.214190e+06,2.562720e+01,2.053900e+05,2.377199e+00,9.462064e-01,9.460286e-01,5.296370e-04,3.282862e-09,3.796242e+01,8.003793e+00,2.995863e+01,3.966562e+01,1.700709e+02
2.214200e+06,2.562731e+01,2.054000e+05,2.377315e+00,9.462117e-01,9.460287e-01,5.296699e-04,3.282862e-09,3.796208e+01,8.003793e+00,2.995828e+01,3.966508e+01,1.700749e+02
2.214210e+06,2.562743e+01,2.054100e+05,2.377431e+00,9.462169e-01,9.460287e-01,5.297027e-04,3.282862e-09,3.796173e+01,8.003793e+00,2.995794e+01,3.966455e+01,1.700789e+02
2.214220e+06,2.562755e+01,2.054200e+05,2.377546e+00,9.462222e-01,9.460287e-01,5.297355e-04,3.282862e-09,3.796139e+01,8.003793e+00,2.995760e+01,3.966401e+01,1.700829e+02
2.214230e+06,2.562766e+01,2.054300e+05,2.377662e+00,9.462274e-01,9.460287e-01,5.297684e-04,3.282862e-09,3.796105e+01,8.003793e+00,2.995726e+01,3.966347e+01,1.700869e+02
2.214240e+06,2.562778e+01,2.054400e+05,2.377778e+00,9.462326e-01,9.460288e-01,5.298012e-04,3.282862e-09,3.796071e+01,8.003793e+00,2.995691e+01,3.966294e+01,1.700909e+02
2.214250e+06,2.562789e+01,2.054500e+05,2.377894e+00,9.462379e-01,9.460288e-01,5.298340e-04,3.282862e-09,3.796036e+01,8.003793e+00,2.995657e+01,3.966240e+01,1.700949e+02
2.214260e+06,2.562801e+01,2.054600e+05,2.378009e+00,9.462431e-01,9.460288e-01,5.298668e-04,3.282861e-09,3.796002e+01,8.003793e+00,2.995623e+01,3.966186e+01,1.700989e+02
2.214270e+06,2.562813e+01,2.054700e+05,2.378125e+00,9.462407e-01,9.460289e-01,5.298997e-04,3.282861e-09,3.795937e+01,8.003793e+00,2.995557e+01,3.966125e+01,1.701000e+02
2.214280e+06,2.562824e+01,2.054800e+05,2.378241e+00,9.462355e-01,9.460289e-01,5.299325e-04,3.282861e-09,3.795860e+01,8.003793e+00,2.995481e+01,3.966061e+01,1.701000e+02
2.214290e+06,2.562836e+01,2.054900e+05,2.378356e+00,9.462302e-01,9.460289e-01,5.299653e-04,3.282861e-09,3.795783e+01,8.003793e+00,2.995404e+01,3.965998e+01,1.701000e+02
2.214300e+06,2.562847e+01,2.055000e+05,2.378472e+00,9.462250e-01,9.460290e-01,5.299982e-04,3.282861e-09,3.795706e+01,8.003793e+00,2.995327e+01,3.965934e+01,1.701000e+02
2.214310e+06,2.562859e+01,2.055100e+05,2.378588e+00,9.462198e-01,9.460290e-01,5.300310e-04,3.282861e-09,3.795630e+01,8.003793e+00,2.995250e+01,3.965870e+01,1.701000e+02
2.214320e+06,2.562870e+01,2.055200e+05,2.378704e+00,9.462146e-01,9.460290e-01,5.300638e-04,3.282861e-09,3.795553e+01,8.003793e+00,2.995173e+01,3.965807e+01,1.701000e+02
2.214330e+06,2.562882e+01,2.055300e+05,2.378819e+00,9.462093e-01,9.460291e-01,5.300966e-04,3.282861e-09,3.795476e+01,8.003793e+00,2.995097e+01,3.965743e+01,1.701000e+02
2.214340e+06,2.562894e+01,2.055400e+05,2.378935e+00,9.462041e-01,9.460291e-01,5.301295e-04,3.282861e-09,3.795399e+01,8.003793e+00,2.995020e+01,3.965679e+01,1.701000e+02
2.214350e+06,2.562905e+01,2.055500e+05,2.379051e+00,9.461989e-01,9.460291e-01,5.301623e-04,3.282860e-09,3.795322e+01,8.003793e+00,2.994943e+01,3.965616e+01,1.701000e+02
2.214360e+06,2.562917e+01,2.055600e+05,2.379167e+00,9.461937e-01,9.460292e-01,5.301951e-04,3.282860e-09,3.795246e+01,8.003793e+00,2.994866e+01,3.965552e+01,1.701000e+02
2.214370e+06,2.562928e+01,2.055700e+05,2.379282e+00,9.461885e-01,9.460292e-01,5.302280e-04,3.282860e-09,3.795169e+01,8.003793e+00,2.994789e+01,3.965488e+01,1.701000e+02
2.214380e+06,2.562940e+01,2.055800e+05,2.379398e+00,9.461832e-01,9.460292e-01,5.302608e-04,3.282860e-09,3.795092e+01,8.003793e+00,2.994713e+01,3.965424e+01,1.701000e+02
2.214390e+06,2.562951e+01,2.055900e+05,2.379514e+00,9.461780e-01,9.460292e-01,5.302936e-04,3.282860e-09,3.795015e+01,8.003793e+00,2.994636e+01,3.965361e+01,1.701000e+02
2.214400e+06,2.562963e+01,2.056000e+05,2.379630e+00,9.461728e-01,9.460293e-01,5.303264e-04,3.282860e-09,3.794938e+01,8.003793e+00,2.994559e+01,3.965297e+01,1.701000e+02
2.214410e+06,2.562975e+01,2.056100e+05,2.379745e+00,9.461676e-01,9.460293e-01,5.303593e-04,3.282860e-09,3.794862e+01,8.003793e+00,2.994482e+01,3.965233e+01,1.701000e+02
2.214420e+06,2.562986e+01,2.056200e+05,2.379861e+00,9.461624e-01,9.460293e-01,5.303921e-04,3.282860e-09,3.794785e+01,8.003793e+00,2.994405e+01,3.965170e+01,1.701000e+02
2.214430e+06,2.562998e+01,2.056300e+05,2.379977e+00,9.461571e-01,9.460294e-01,5.304249e-04,3.282860e-09,3.794708e+01,8.003793e+00,2.994329e+01,3.965106e+01,1.701000e+02
2.214440e+06,2.563009e+01,2.056400e+05,2.380093e+00,9.461519e-01,9.460294e-01,5.304578e-04,3.282860e-09,3.794631e+01,8.003793e+00,2.994252e+01,3.965042e+01,1.701000e+02
2.214450e+06,2.563021e+01,2.056500e+05,2.380208e+00,9.461467e-01,9.460294e-01,5.304906e-04,3.282859e-09,3.794554e+01,8.003793e+00,2.994175e+01,3.964979e+01,1.701000e+02
2.214460e+06,2.563032e+01,2.056600e+05,2.380324e+00,9.461415e-01,9.460295e-01,5.305234e-04,3.282859e-09,3.794478e+01,8.003793e+00,2.994098e+01,3.964915e+01,1.701000e+02
2.214470e+06,2.563044e+01,2.056700e+05,2.380440e+00,9.461363e-01,9.460295e-01,5.305562e-04,3.282859e-09,3.794401e+01,8.003793e+00,2.994022e+01,3.964851e+01,1.701000e+02
2.214480e+06,2.563056e+01,2.056800e+05,2.380556e+00,9.461310e-01,9.460295e-01,5.305891e-04,3.282859e-09,3.794324e+01,8.003793e+00,2.993945e+01,3.964787e+01,1.701000e+02
2.214490e+06,2.563067e+01,2.056900e+05,2.380671e+00,9.461258e-01,9.460296e-01,5.306219e-04,3.282859e-09,3.794247e+01,8.003793e+00,2.993868e+01,3.964724e+01,1.701000e+02
2.214500e+06,2.563079e+01,2.057000e+05,2.380787e+00,9.461206e-01,9.460296e-01,5.306547e-04,3.282859e-09,3.794170e+01,8.003793e+00,2.993791e+01,3.964660e+01,1.701000e+02
2.214510e+06,2.563090e+01,2.057100e+05,2.380903e+00,9.461154e-01,9.460296e-01,5.306876e-04,3.282859e-09,3.794094e+01,8.003793e+00,2.993714e+01,3.964596e+01,1.701000e+02
2.214520e+06,2.563102e+01,2.057200e+05,2.381019e+00,9.461119e-01,9.460296e-01,5.307204e-04,3.282859e-09,3.794086e+01,8.003966e+00,2.993690e+01,3.964599e+01,1.701000e+02
2.214530e+06,2.563113e+01,2.057300e+05,2.381134e+00,9.461093e-01,9.460297e-01,5.307532e-04,3.282859e-09,3.794112e+01,8.004221e+00,2.993690e+01,3.964634e+01,1.701000e+02
2.214540e+06,2.563125e+01,2.057400e+05,2.381250e+00,9.461067e-01,9.460297e-01,5.307860e-04,3.282858e-09,3.794138e+01,8.004476e+00,2.993690e+01,3.964668e+01,1.701000e+02
2.214550e+06,2.563137e+01,2.057500e+05,2.381366e+00,9.461041e-01,9.460297e-01,5.308189e-04,3.282858e-09,3.794164e+01,8.004731e+00,2.993691e+01,3.964703e+01,1.701000e+02
2.214560e+06,2.563148e+01,2.057600e+05,2.381481e+00,9.461015e-01,9.460298e-01,5.308517e-04,3.282858e-09,3.794190e+01,8.004986e+00,2.993691e+01,3.964737e+01,1.701000e+02
2.214570e+06,2.563160e+01,2.057700e+05,2.381597e+00,9.460989e-01,9.460298e-01,5.308845e-04,3.282858e-09,3.794215e+01,8.005241e+00,2.993691e+01,3.964772e+01,1.701000e+02
2.214580e+06,2.563171e+01,2.057800e+05,2.381713e+00,9.460963e-01,9.460298e-01,5.309174e-04,3.282858e-09,3.794241e+01,8.005496e+00,2.993692e+01,3.964806e+01,1.701000e+02
2.214590e+06,2.563183e+01,2.057900e+05,2.381829e+00,9.460937e-01,9.460299e-01,5.309502e-04,3.282858e-09,3.794267e+01,8.005751e+00,2.993692e+01,3.964841e+01,1.701000e+02
2.214600e+06,2.563194e+01,2.058000e+05,2.381944e+00,9.460911e-01,9.460299e-01,5.309830e-04,3.282858e-09,3.794293e+01,8.006006e+00,2.993692e+01,3.964875e+01,1.701000e+02
2.214610e+06,2.563206e+01,2.058100e+05,2.382060e+00,9.460885e-01,9.460299e-01,5.310158e-04,3.282858e-09,3.794318e+01,8.006261e+00,2.993692e+01,3.964910e+01,1.701000e+02
2.214620e+06,2.563218e+01,2.058200e+05,2.382176e+00,9.460859e-01,9.460300e-01,5.310487e-04,3.282858e-09,3.794344e+01,8.006516e+00,2.993693e+01,3.964944e+01,1.701000e+02
2.214630e+06,2.563229e+01,2.058300e+05,2.382292e+00,9.460833e-01,9.460300e-01,5.310815e-04,3.282857e-09,3.794370e+01,8.006771e+00,2.993693e+01,3.964979e+01,1.701000e+02
2.214640e+06,2.563241e+01,2.058400e+05,2.382407e+00,9.460807e-01,9.460300e-01,5.311143e-04,3.282857e-09,3.794396e+01,8.007026e+00,2.993693e+01,3.965013e+01,1.701000e+02
2.214650e+06,2.563252e+01,2.058500e+05,2.382523e+00,9.460781e-01,9.460301e-01,5.311472e-04,3.282857e-09,3.794422e+01,8.007281e+00,2.993693e+01,3.965048e+01,1.701000e+02
2.214660e+06,2.563264e+01,2.058600e+05,2.382639e+00,9.460755e-01,9.460301e-01,5.311800e-04,3.282857e-09,3.794447e+01,8.007536e+00,2.993694e+01,3.965082e+01,1.701000e+02
2.214670e+06,2.563275e+01,2.058700e+05,2.382755e+00,9.460729e-01,9.460301e-01,5.312128e-04,3.282857e-09,3.794473e+01,8.007791e+00,2.993694e+01,3.965116e+01,1.701000e+02
2.214680e+06,2.563287e+01,2.058800e+05,2.382870e+00,9.460703e-01,9.460301e-01,5.312456e-04,3.282857e-09,3.794499e+01,8.008046e+00,2.993694e+01,3.965151e+01,1.701000e+02
2.214690e+06,2.563299e+01,2.058900e+05,2.382986e+00,9.460677e-01,9.460302e-01,5.312785e-04,3.282857e-09,3.794525e+01,8.008301e+00,2.993695e+01,3.965185e+01,1.701000e+02
2.214700e+06,2.563310e+01,2.059000e+05,2.383102e+00,9.460651e-01,9.460302e-01,5.313113e-04,3.282857e-09,3.794550e+01,8.008556e+00,2.993695e+01,3.965220e+01,1.701000e+02
2.214710e+06,2.563322e+01,2.059100e+05,2.383218e+00,9.460625e-01,9.460302e-01,5.313441e-04,3.282857e-09,3.794576e+01,8.008811e+00,2.993695e+01,3.965254e+01,1.701000e+02
2.214720e+06,2.563333e+01,2.059200e+05,2.383333e+00,9.460599e-01,9.460303e-01,5.313770e-04,3.282857e-09,3.794602e+01,8.009066e+00,2.993695e+01,3.965289e+01,1.701000e+02
2.214730e+06,2.563345e+01,2.059300e+05,2.383449e+00,9.460573e-01,9.460303e-01,5.314098e-04,3.282856e-09,3.794628e+01,8.009321e+00,2.993696e+01,3.965323e+01,1.701000e+02
2.214740e+06,2.563356e+01,2.059400e+05,2.383565e+00,9.460547e-01,9.460303e-01,5.314426e-04,3.282856e-09,3.794654e+01,8.009576e+00,2.993696e+01,3.965358e+01,1.701000e+02
2.214750e+06,2.563368e+01,2.059500e+05,2.383681e+00,9.460521e-01,9.460304e-01,5.314754e-04,3.282856e-09,3.794679e+01,8.009831e+00,2.993696e+01,3.965392e+01,1.701000e+02
2.214760e+06,2.563380e+01,2.059600e+05,2.383796e+00,9.460495e-01,9.460304e-01,5.315083e-04,3.282856e-09,3.794705e+01,8.010086e+00,2.993696e+01,3.965427e+01,1.701000e+02
2.214770e+06,2.563391e+01,2.059700e+05,2.383912e+00,9.460490e-01,9.460304e-01,5.315411e-04,3.282856e-09,3.794751e+01,8.009937e+00,2.993757e+01,3.965478e+01,1.701000e+02
2.214780e+06,2.563403e+01,2.059800e+05,2.384028e+00,9.460490e-01,9.460305e-01,5.315739e-04,3.282856e-09,3.794802e+01,8.009683e+00,2.993834e+01,3.965534e+01,1.701000e+02
2.214790e+06,2.563414e+01,2.059900e+05,2.384144e+00,9.460490e-01,9.460305e-01,5.316068e-04,3.282856e-09,3.794853e+01,8.009430e+00,2.993910e+01,3.965589e+01,1.701000e+02
2.214800e+06,2.563426e+01,2.060000e+05,2.384259e+00,9.460490e-01,9.460305e-01,5.316396e-04,3.282856e-09,3.794905e+01,8.009177e+00,2.993987e+01,3.965645e+01,1.701000e+02
2.214810e+06,2.563437e+01,2.060100e+05,2.384375e+00,9.460490e-01,9.460305e-01,5.316724e-04,3.282856e-09,3.794956e+01,8.008924e+00,2.994063e+01,3.965700e+01,1.701000e+02
2.214820e+06,2.563449e+01,2.060200e+05,2.384491e+00,9.460490e-01,9.460306e-01,5.317052e-04,3.282855e-09,3.795007e+01,8.008670e+00,2.994140e+01,3.965756e+01,1.701000e+02
2.214830e+06,2.563461e+01,2.060300e+05,2.384606e+00,9.460490e-01,9.460306e-01,5.317381e-04,3.282855e-09,3.795058e+01,8.008417e+00,2.994217e+01,3.965811e+01,1.701000e+02
2.214840e+06,2.563472e+01,2.060400e+05,2.384722e+00,9.460490e-01,9.460306e-01,5.317709e-04,3.282855e-09,3.795109e+01,8.008164e+00,2.994293e+01,3.965867e+01,1.701000e+02
2.214850e+06,2.563484e+01,2.060500e+05,2.384838e+00,9.460490e-01,9.460307e-01,5.318037e-04,3.282855e-09,3.795161e+01,8.007911e+00,2.994370e+01,3.965923e+01,1.701000e+02
2.214860e+06,2.563495e+01,2.060600e+05,2.384954e+00,9.460490e-01,9.460307e-01,5.318366e-04,3.282855e-09,3.795212e+01,8.007658e+00,2.994446e+01,3.965978e+01,1.701000e+02
2.214870e+06,2.563507e+01,2.060700e+05,2.385069e+00,9.460490e-01,9.460307e-01,5.318694e-04,3.282855e-09,3.795263e+01,8.007404e+00,2.994523e+01,3.966034e+01,1.701000e+02
2.214880e+06,2.563519e+01,2.060800e+05,2.385185e+00,9.460490e-01,9.460308e-01,5.319022e-04,3.282855e-09,3.795314e+01,8.007151e+00,2.994599e+01,3.966089e+01,1.701000e+02
2.214890e+06,2.563530e+01,2.060900e+05,2.385301e+00,9.460490e-01,9.460308e-01,5.319350e-04,3.282855e-09,3.795365e+01,8.006898e+00,2.994676e+01,3.966145e+01,1.701000e+02
2.214900e+06,2.563542e+01,2.061000e+05,2.385417e+00,9.460490e-01,9.460308e-01,5.319679e-04,3.282855e-09,3.795417e+01,8.006645e+00,2.994752e+01,3.966200e+01,1.701000e+02
2.214910e+06,2.563553e+01,2.061100e+05,2.385532e+00,9.460490e-01,9.460309e-01,5.320007e-04,3.282854e-09,3.795468e+01,8.006391e+00,2.994829e+01,3.966256e+01,1.701000e+02
2.214920e+06,2.563565e+01,2.061200e+05,2.385648e+00,9.460490e-01,9.460309e-01,5.320335e-04,3.282854e-09,3.795519e+01,8.006138e+00,2.994905e+01,3.966312e+01,1.701000e+02
2.214930e+06,2.563576e+01,2.061300e+05,2.385764e+00,9.460490e-01,9.460309e-01,5.320664e-04,3.282854e-09,3.795570e+01,8.005885e+00,2.994982e+01,3.966367e+01,1.701000e+02
2.214940e+06,2.563588e+01,2.061400e+05,2.385880e+00,9.460490e-01,9.460310e-01,5.320992e-04,3.282854e-09,3.795621e+01,8.005632e+00,2.995058e+01,3.966423e+01,1.701000e+02
2.214950e+06,2.563600e+01,2.061500e+05,2.385995e+00,9.460490e-01,9.460310e-01,5.321320e-04,3.282854e-09,3.795673e+01,8.005379e+00,2.995135e+01,3.966478e+01,1.701000e+02
2.214960e+06,2.563611e+01,2.061600e+05,2.386111e+00,9.460490e-01,9.460310e-01,5.321648e-04,3.282854e-09,3.795724e+01,8.005125e+00,2.995211e+01,3.966534e+01,1.701000e+02
2.214970e+06,2.563623e+01,2.061700e+05,2.386227e+00,9.460490e-01,9.460310e-01,5.321977e-04,3.282854e-09,3.795775e+01,8.004872e+00,2.995288e+01,3.966589e+01,1.701000e+02
2.214980e+06,2.563634e+01,2.061800e+05,2.386343e+00,9.460490e-01,9.460311e-01,5.322305e-04,3.282854e-09,3.795826e+01,8.004619e+00,2.995364e+01,3.966645e+01,1.701000e+02
2.214990e+06,2.563646e+01,2.061900e+05,2.386458e+00,9.460490e-01,9.460311e-01,5.322633e-04,3.282854e-09,3.795877e+01,8.004366e+00,2.995441e+01,3.966700e+01,1.701000e+02
2.215000e+06,2.563657e+01,2.062000e+05,2.386574e+00,9.460490e-01,9.460311e-01,5.322962e-04,3.282853e-09,3.795929e+01,8.004112e+00,2.995517e+01,3.966756e+01,1.701000e+02
2.215010e+06,2.563669e+01,2.062100e+05,2.386690e+00,9.460490e-01,9.460312e-01,5.323290e-04,3.282853e-09,3.795980e+01,8.003859e+00,2.995594e+01,3.966812e+01,1.701000e+02
2.215020e+06,2.563681e+01,2.062200e+05,2.386806e+00,9.460509e-01,9.460312e-01,5.323618e-04,3.282853e-09,3.796056e+01,8.003981e+00,2.995658e+01,3.966885e+01,1.700970e+02
2.215030e+06,2.563692e+01,2.062300e+05,2.386921e+00,9.460535e-01,9.460312e-01,5.323946e-04,3.282853e-09,3.796142e+01,8.004235e+00,2.995719e+01,3.966966e+01,1.700930e+02
2.215040e+06,2.563704e+01,2.062400e+05,2.387037e+00,9.460561e-01,9.460313e-01,5.324275e-04,3.282853e-09,3.796228e+01,8.004489e+00,2.995779e+01,3.967046e+01,1.700890e+02
2.215050e+06,2.563715e+01,2.062500e+05,2.387153e+00,9.460587e-01,9.460313e-01,5.324603e-04,3.282853e-09,3.796313e+01,8.004743e+00,2.995839e+01,3.967127e+01,1.700850e+02
2.215060e+06,2.563727e+01,2.062600e+05,2.387269e+00,9.460613e-01,9.460313e-01,5.324931e-04,3.282853e-09,3.796399e+01,8.004997e+00,2.995899e+01,3.967207e+01,1.700810e+02
2.215070e+06,2.563738e+01,2.062700e+05,2.387384e+00,9.460639e-01,9.460314e-01,5.325260e-04,3.282853e-09,3.796485e+01,8.005251e+00,2.995959e+01,3.967287e+01,1.700770e+02
2.215080e+06,2.563750e+01,2.062800e+05,2.387500e+00,9.460665e-01,9.460314e-01,5.325588e-04,3.282853e-09,3.796570e+01,8.005506e+00,2.996020e+01,3.967368e+01,1.700730e+02
2.215090e+06,2.563762e+01,2.062900e+05,2.387616e+00,9.460691e-01,9.460314e-01,5.325916e-04,3.282853e-09,3.796656e+01,8.005760e+00,2.996080e+01,3.967448e+01,1.700690e+02
2.215100e+06,2.563773e+01,2.063000e+05,2.387731e+00,9.460717e-01,9.460314e-01,5.326244e-04,3.282852e-09,3.796741e+01,8.006014e+00,2.996140e+01,3.967529e+01,1.700650e+02
2.215110e+06,2.563785e+01,2.063100e+05,2.387847e+00,9.460742e-01,9.460315e-01,5.326573e-04,3.282852e-09,3.796827e+01,8.006268e+00,2.996200e+01,3.967609e+01,1.700610e+02
2.215120e+06,2.563796e+01,2.063200e+05,2.387963e+00,9.460768e-01,9.460315e-01,5.326901e-04,3.282852e-09,3.796913e+01,8.006522e+00,2.996260e+01,3.967689e+01,1.700570e+02
2.215130e+06,2.563808e+01,2.063300e+05,2.388079e+00,9.460794e-01,9.460315e-01,5.327229e-04,3.282852e-09,3.796998e+01,8.006776e+00,2.996321e+01,3.967770e+01,1.700530e+02
2.215140e+06,2.563819e+01,2.063400e+05,2.388194e+00,9.460820e-01,9.460316e-01,5.327558e-04,3.282852e-09,3.797084e+01,8.007030e+00,2.996381e+01,3.967850e+01,1.700490e+02
2.215150e+06,2.563831e+01,2.063500e+05,2.388310e+00,9.460846e-01,9.460316e-01,5.327886e-04,3.282852e-09,3.797169e+01,8.007284e+00,2.996441e+01,3.967930e+01,1.700450e+02
2.215160e+06,2.563843e+01,2.063600e+05,2.388426e+00,9.460872e-01,9.460316e-01,5.328214e-04,3.282852e-09,3.797255e+01,8.007538e+00,2.996501e+01,3.968011e+01,1.700410e+02
2.215170e+06,2.563854e+01,2.063700e+05,2.388542e+00,9.460898e-01,9.460317e-01,5.328542e-04,3.282852e-09,3.797341e+01,8.007792e+00,2.996561e+01,3.968091e+01,1.700370e+02
2.215180e+06,2.563866e+01,2.063800e+05,2.388657e+00,9.460924e-01,9.460317e-01,5.328871e-04,3.282852e-09,3.797426e+01,8.008047e+00,2.996622e+01,3.968172e+01,1.700330e+02
2.215190e+06,2.563877e+01,2.063900e+05,2.388773e+00,9.460950e-01,9.460317e-01,5.329199e-04,3.282851e-09,3.797512e+01,8.008301e+00,2.996682e+01,3.968252e+01,1.700290e+02
2.215200e+06,2.563889e+01,2.064000e+05,2.388889e+00,9.460976e-01,9.460318e-01,5.329527e-04,3.282851e-09,3.797598e+01,8.008555e+00,2.996742e+01,3.968332e+01,1.700250e+02
2.215210e+06,2.563900e+01,2.064100e+05,2.389005e+00,9.461001e-01,9.460318e-01,5.329856e-04,3.282851e-09,3.797683e+01,8.008809e+00,2.996802e+01,3.968413e+01,1.700209e+02
2.215220e+06,2.563912e+01,2.064200e+05,2.389120e+00,9.461027e-01,9.460318e-01,5.330184e-04,3.282851e-09,3.797769e+01,8.009063e+00,2.996863e+01,3.968493e+01,1.700169e+02
2.215230e+06,2.563924e+01,2.064300e+05,2.389236e+00,9.461053e-01,9.460319e-01,5.330512e-04,3.282851e-09,3.797854e+01,8.009317e+00,2.996923e+01,3.968573e+01,1.700129e+02
2.215240e+06,2.563935e+01,2.064400e+05,2.389352e+00,9.461079e-01,9.460319e-01,5.330840e-04,3.282851e-09,3.797940e+01,8.009571e+00,2.996983e+01,3.968654e+01,1.700089e+02
2.215250e+06,2.563947e+01,2.064500e+05,2.389468e+00,9.461105e-01,9.460319e-01,5.331169e-04,3.282851e-09,3.798026e+01,8.009825e+00,2.997043e+01,3.968734e+01,1.700049e+02
2.215260e+06,2.563958e+01,2.064600e+05,2.389583e+00,9.461131e-01,9.460319e-01,5.331497e-04,3.282851e-09,3.798111e+01,8.010079e+00,2.997103e+01,3.968815e+01,1.700009e+02
2.215270e+06,2.563970e+01,2.064700e+05,2.389699e+00,9.461137e-01,9.460320e-01,5.331825e-04,3.282851e-09,3.798065e+01,8.009943e+00,2.997071e+01,3.968765e+01,1.700000e+02
2.215280e+06,2.563981e+01,2.064800e+05,2.389815e+00,9.461137e-01,9.460320e-01,5.332154e-04,3.282850e-09,3.797980e+01,8.009690e+00,2.997011e+01,3.968676e+01,1.700000e+02
2.215290e+06,2.563993e+01,2.064900e+05,2.389931e+00,9.461137e-01,9.460320e-01,5.332482e-04,3.282850e-09,3.797895e+01,8.009437e+00,2.996951e+01,3.968587e+01,1.700000e+02
2.215300e+06,2.564005e+01,2.065000e+05,2.390046e+00,9.461137e-01,9.460321e-01,5.332810e-04,3.282850e-09,3.797809e+01,8.009183e+00,2.996891e+01,3.968499e+01,1.700000e+02
2.215310e+06,2.564016e+01,2.065100e+05,2.390162e+00,9.461137e-01,9.460321e-01,5.333138e-04,3.282850e-09,3.797724e+01,8.008930e+00,2.996831e+01,3.968410e+01,1.700000e+02
2.215320e+06,2.564028e+01,2.065200e+05,2.390278e+00,9.461137e-01,9.460321e-01,5.333467e-04,3.282850e-09,3.797639e+01,8.008677e+00,2.996771e+01,3.968321e+01,1.700000e+02
2.215330e+06,2.564039e+01,2.065300e+05,2.390394e+00,9.461137e-01,9.460322e-01,5.333795e-04,3.282850e-09,3.797553e+01,8.008424e+00,2.996711e+01,3.968232e+01,1.700000e+02
2.215340e+06,2.564051e+01,2.065400e+05,2.390509e+00,9.461137e-01,9.460322e-01,5.334123e-04,3.282850e-09,3.797468e+01,8.008170e+00,2.996651e+01,3.968144e+01,1.700000e+02
2.215350e+06,2.564062e+01,2.065500e+05,2.390625e+00,9.461137e-01,9.460322e-01,5.334452e-04,3.282850e-09,3.797383e+01,8.007917e+00,2.996591e+01,3.968055e+01,1.700000e+02
2.215360e+06,2.564074e+01,2.065600e+05,2.390741e+00,9.461137e-01,9.460323e-01,5.334780e-04,3.282850e-09,3.797297e+01,8.007664e+00,2.996531e+01,3.967966e+01,1.700000e+02
2.215370e+06,2.564086e+01,2.065700e+05,2.390856e+00,9.461137e-01,9.460323e-01,5.335108e-04,3.282850e-09,3.797212e+01,8.007411e+00,2.996471e+01,3.967877e+01,1.700000e+02
2.215380e+06,2.564097e+01,2.065800e+05,2.390972e+00,9.461137e-01,9.460323e-01,5.335436e-04,3.282849e-09,3.797127e+01,8.007158e+00,2.996411e+01,3.967789e+01,1.700000e+02
2.215390e+06,2.564109e+01,2.065900e+05,2.391088e+00,9.461137e-01,9.460323e-01,5.335765e-04,3.282849e-09,3.797041e+01,8.006904e+00,2.996351e+01,3.967700e+01,1.700000e+02
2.215400e+06,2.564120e+01,2.066000e+05,2.391204e+00,9.461137e-01,9.460324e-01,5.336093e-04,3.282849e-09,3.796956e+01,8.006651e+00,2.996291e+01,3.967611e+01,1.700000e+02
2.215410e+06,2.564132e+01,2.066100e+05,2.391319e+00,9.461137e-01,9.460324e-01,5.336421e-04,3.282849e-09,3.796871e+01,8.006398e+00,2.996231e+01,3.967522e+01,1.700000e+02
2.215420e+06,2.564144e+01,2.066200e+05,2.391435e+00,9.461137e-01,9.460324e-01,5.336750e-04,3.282849e-09,3.796785e+01,8.006145e+00,2.996171e+01,3.967434e+01,1.700000e+02
2.215430e+06,2.564155e+01,2.066300e+05,2.391551e+00,9.461137e-01,9.460325e-01,5.337078e-04,3.282849e-09,3.796700e+01,8.005891e+00,2.996111e+01,3.967345e+01,1.700000e+02
2.215440e+06,2.564167e+01,2.066400e+05,2.391667e+00,9.461137e-01,9.460325e-01,5.337406e-04,3.282849e-09,3.796615e+01,8.005638e+00,2.996051e+01,3.967256e+01,1.700000e+02
2.215450e+06,2.564178e+01,2.066500e+05,2.391782e+00,9.461137e-01,9.460325e-01,5.337734e-04,3.282849e-09,3.796529e+01,8.005385e+00,2.995991e+01,3.967167e+01,1.700000e+02
2.215460e+06,2.564190e+01,2.066600e+05,2.391898e+00,9.461137e-01,9.460326e-01,5.338063e-04,3.282849e-09,3.796444e+01,8.005132e+00,2.995931e+01,3.967079e+01,1.700000e+02
2.215470e+06,2.564201e+01,2.066700e+05,2.392014e+00,9.461137e-01,9.460326e-01,5.338391e-04,3.282848e-09,3.796359e+01,8.004879e+00,2.995871e+01,3.966990e+01,1.700000e+02
2.215480e+06,2.564213e+01,2.066800e+05,2.392130e+00,9.461137e-01,9.460326e-01,5.338719e-04,3.282848e-09,3.796274e+01,8.004625e+00,2.995811e+01,3.966901e+01,1.700000e+02
2.215490e+06,2.564225e+01,2.066900e+05,2.392245e+00,9.461137e-01,9.460327e-01,5.339048e-04,3.282848e-09,3.796188e+01,8.004372e+00,2.995751e+01,3.966812e+01,1.700000e+02
2.215500e+06,2.564236e+01,2.067000e+05,2.392361e+00,9.461137e-01,9.460327e-01,5.339376e-04,3.282848e-09,3.796103e+01,8.004119e+00,2.995691e+01,3.966724e+01,1.700000e+02
2.215510e+06,2.564248e+01,2.067100e+05,2.392477e+00,9.461137e-01,9.460327e-01,5.339704e-04,3.282848e-09,3.796018e+01,8.003866e+00,2.995631e+01,3.966635e+01,1.700000e+02
2.215520e+06,2.564259e+01,2.067200e+05,2.392593e+00,9.461037e-01,9.460328e-01,5.340032e-04,3.282848e-09,3.795938e+01,8.003793e+00,2.995559e+01,3.966585e+01,1.699971e+02
2.215530e+06,2.564271e+01,2.067300e+05,2.392708e+00,9.460898e-01,9.460328e-01,5.340361e-04,3.282848e-09,3.795861e+01,8.003793e+00,2.995481e+01,3.966550e+01,1.699931e+02
2.215540e+06,2.564282e+01,2.067400e+05,2.392824e+00,9.460758e-01,9.460328e-01,5.340689e-04,3.282848e-09,3.795783e+01,8.003793e+00,2.995404e+01,3.966515e+01,1.699891e+02
2.215550e+06,2.564294e+01,2.067500e+05,2.392940e+00,9.460618e-01,9.460328e-01,5.341017e-04,3.282848e-09,3.795706e+01,8.003793e+00,2.995327e+01,3.966480e+01,1.699851e+02
2.215560e+06,2.564306e+01,2.067600e+05,2.393056e+00,9.460479e-01,9.460329e-01,5.341346e-04,3.282847e-09,3.795629e+01,8.003793e+00,2.995249e+01,3.966445e+01,1.699811e+02
2.215570e+06,2.564317e+01,2.067700e+05,2.393171e+00,9.460339e-01,9.460329e-01,5.341674e-04,3.282847e-09,3.795551e+01,8.003793e+00,2.995172e+01,3.966410e+01,1.699770e+02
2.215580e+06,2.564329e+01,2.067800e+05,2.393287e+00,9.460199e-01,9.460329e-01,5.342002e-04,3.282847e-09,3.795474e+01,8.003793e+00,2.995095e+01,3.966375e+01,1.699730e+02
2.215590e+06,2.564340e+01,2.067900e+05,2.393403e+00,9.460060e-01,9.460330e-01,5.342330e-04,3.282847e-09,3.795397e+01,8.003793e+00,2.995017e+01,3.966340e+01,1.699690e+02
2.215600e+06,2.564352e+01,2.068000e+05,2.393519e+00,9.459920e-01,9.460330e-01,5.342659e-04,3.282847e-09,3.795319e+01,8.003793e+00,2.994940e+01,3.966305e+01,1.699650e+02
2.215610e+06,2.564363e+01,2.068100e+05,2.393634e+00,9.459780e-01,9.460330e-01,5.342987e-04,3.282847e-09,3.795242e+01,8.003793e+00,2.994863e+01,3.966270e+01,1.699610e+02
2.215620e+06,2.564375e+01,2.068200e+05,2.393750e+00,9.459641e-01,9.460331e-01,5.343315e-04,3.282847e-09,3.795165e+01,8.003793e+00,2.994785e+01,3.966235e+01,1.699569e+02
2.215630e+06,2.564387e+01,2.068300e+05,2.393866e+00,9.459501e-01,9.460331e-01,5.343644e-04,3.282847e-09,3.795087e+01,8.003793e+00,2.994708e+01,3.966200e+01,1.699529e+02
2.215640e+06,2.564398e+01,2.068400e+05,2.393981e+00,9.459361e-01,9.460331e-01,5.343972e-04,3.282847e-09,3.795010e+01,8.003793e+00,2.994631e+01,3.966165e+01,1.699489e+02
2.215650e+06,2.564410e+01,2.068500e+05,2.394097e+00,9.459222e-01,9.460332e-01,5.344300e-04,3.282846e-09,3.794933e+01,8.003793e+00,2.994553e+01,3.966130e+01,1.699449e+02
2.215660e+06,2.564421e+01,2.068600e+05,2.394213e+00,9.459082e-01,9.460332e-01,5.344628e-04,3.282846e-09,3.794855e+01,8.003793e+00,2.994476e+01,3.966095e+01,1.699409e+02
2.215670e+06,2.564433e+01,2.068700e+05,2.394329e+00,9.458942e-01,9.460332e-01,5.344957e-04,3.282846e-09,3.794778e+01,8.003793e+00,2.994399e+01,3.966060e+01,1.699369e+02
2.215680e+06,2.564444e+01,2.068800e+05,2.394444e+00,9.458803e-01,9.460333e-01,5.345285e-04,3.282846e-09,3.794701e+01,8.003793e+00,2.994321e+01,3.966025e+01,1.699328e+02
2.215690e+06,2.564456e+01,2.068900e+05,2.394560e+00,9.458663e-01,9.460333e-01,5.345613e-04,3.282846e-09,3.794623e+01,8.003793e+00,2.994244e+01,3.965990e+01,1.699288e+02
2.215700e+06,2.564468e+01,2.069000e+05,2.394676e+00,9.458523e-01,9.460333e-01,5.345942e-04,3.282846e-09,3.794546e+01,8.003793e+00,2.994167e+01,3.965955e+01,1.699248e+02
2.215710e+06,2.564479e+01,2.069100e+05,2.394792e+00,9.458384e-01,9.460333e-01,5.346270e-04,3.282846e-09,3.794469e+01,8.003793e+00,2.994089e+01,3.965920e+01,1.699208e+02
2.215720e+06,2.564491e+01,2.069200e+05,2.394907e+00,9.458244e-01,9.460334e-01,5.346598e-04,3.282846e-09,3.794391e+01,8.003793e+00,2.994012e+01,3.965885e+01,1.699168e+02
2.215730e+06,2.564502e+01,2.069300e+05,2.395023e+00,9.458104e-01,9.460334e-01,5.346926e-04,3.282846e-09,3.794314e+01,8.003793e+00,2.993935e+01,3.965849e+01,1.699127e+02
2.215740e+06,2.564514e+01,2.069400e+05,2.395139e+00,9.457965e-01,9.460334e-01,5.347255e-04,3.282846e-09,3.794237e+01,8.003793e+00,2.993857e+01,3.965814e+01,1.699087e+02
2.215750e+06,2.564525e+01,2.069500e+05,2.395255e+00,9.457825e-01,9.460335e-01,5.347583e-04,3.282845e-09,3.794159e+01,8.003793e+00,2.993780e+01,3.965779e+01,1.699047e+02
2.215760e+06,2.564537e+01,2.069600e+05,2.395370e+00,9.457685e-01,9.460335e-01,5.347911e-04,3.282845e-09,3.794082e+01,8.003793e+00,2.993703e+01,3.965744e+01,1.699007e+02
2.215770e+06,2.564549e+01,2.069700e+05,2.395486e+00,9.457640e-01,9.460335e-01,5.348240e-04,3.282845e-09,3.794090e+01,8.003584e+00,2.993732e+01,3.965769e+01,1.698934e+02
2.215780e+06,2.564560e+01,2.069800e+05,2.395602e+00,9.457615e-01,9.460336e-01,5.348568e-04,3.282845e-09,3.794116e+01,8.003331e+00,2.993783e+01,3.965806e+01,1.698854e+02
2.215790e+06,2.564572e+01,2.069900e+05,2.395718e+00,9.457589e-01,9.460336e-01,5.348896e-04,3.282845e-09,3.794141e+01,8.003079e+00,2.993833e+01,3.965843e+01,1.698775e+02
2.215800e+06,2.564583e+01,2.070000e+05,2.395833e+00,9.457563e-01,9.460336e-01,5.349224e-04,3.282845e-09,3.794167e+01,8.002826e+00,2.993884e+01,3.965880e+01,1.698695e+02
2.215810e+06,2.564595e+01,2.070100e+05,2.395949e+00,9.457538e-01,9.460337e-01,5.349553e-04,3.282845e-09,3.794192e+01,8.002574e+00,2.993935e+01,3.965917e+01,1.698616e+02
2.215820e+06,2.564606e+01,2.070200e+05,2.396065e+00,9.457512e-01,9.460337e-01,5.349881e-04,3.282845e-09,3.794218e+01,8.002322e+00,2.993986e+01,3.965954e+01,1.698536e+02
2.215830e+06,2.564618e+01,2.070300e+05,2.396181e+00,9.457486e-01,9.460337e-01,5.350209e-04,3.282845e-09,3.794243e+01,8.002069e+00,2.994036e+01,3.965991e+01,1.698457e+02
2.215840e+06,2.564630e+01,2.070400e+05,2.396296e+00,9.457460e-01,9.460337e-01,5.350538e-04,3.282844e-09,3.794269e+01,8.001817e+00,2.994087e+01,3.966028e+01,1.698377e+02
2.215850e+06,2.564641e+01,2.070500e+05,2.396412e+00,9.457435e-01,9.460338e-01,5.350866e-04,3.282844e-09,3.794294e+01,8.001565e+00,2.994138e+01,3.966065e+01,1.698298e+02
2.215860e+06,2.564653e+01,2.070600e+05,2.396528e+00,9.457409e-01,9.460338e-01,5.351194e-04,3.282844e-09,3.794320e+01,8.001312e+00,2.994189e+01,3.966102e+01,1.698218e+02
2.215870e+06,2.564664e+01,2.070700e+05,2.396644e+00,9.457383e-01,9.460338e-01,5.351522e-04,3.282844e-09,3.794345e+01,8.001060e+00,2.994239e+01,3.966140e+01,1.698138e+02
2.215880e+06,2.564676e+01,2.070800e+05,2.396759e+00,9.457358e-01,9.460339e-01,5.351851e-04,3.282844e-09,3.794371e+01,8.000808e+00,2.994290e+01,3.966177e+01,1.698059e+02
2.215890e+06,2.564688e+01,2.070900e+05,2.396875e+00,9.457332e-01,9.460339e-01,5.352179e-04,3.282844e-09,3.794396e+01,8.000555e+00,2.994341e+01,3.966214e+01,1.697979e+02
2.215900e+06,2.564699e+01,2.071000e+05,2.396991e+00,9.457306e-01,9.460339e-01,5.352507e-04,3.282844e-09,3.794422e+01,8.000303e+00,2.994391e+01,3.966251e+01,1.697900e+02
2.215910e+06,2.564711e+01,2.071100e+05,2.397106e+00,9.457280e-01,9.460340e-01,5.352836e-04,3.282844e-09,3.794447e+01,8.000051e+00,2.994442e+01,3.966288e+01,1.697820e+02
2.215920e+06,2.564722e+01,2.071200e+05,2.397222e+00,9.457255e-01,9.460340e-01,5.353164e-04,3.282844e-09,3.794473e+01,7.999798e+00,2.994493e+01,3.966325e+01,1.697741e+02
2.215930e+06,2.564734e+01,2.071300e+05,2.397338e+00,9.457229e-01,9.460340e-01,5.353492e-04,3.282843e-09,3.794498e+01,7.999546e+00,2.994544e+01,3.966362e+01,1.697661e+02
2.215940e+06,2.564745e+01,2.071400e+05,2.397454e+00,9.457203e-01,9.460341e-01,5.353820e-04,3.282843e-09,3.794524e+01,7.999294e+00,2.994594e+01,3.966399e+01,1.697582e+02
2.215950e+06,2.564757e+01,2.071500e+05,2.397569e+00,9.457178e-01,9.460341e-01,5.354149e-04,3.282843e-09,3.794549e+01,7.999041e+00,2.994645e+01,3.966436e+01,1.697502e+02
2.215960e+06,2.564769e+01,2.071600e+05,2.397685e+00,9.457152e-01,9.460341e-01,5.354477e-04,3.282843e-09,3.794575e+01,7.998789e+00,2.994696e+01,3.966473e+01,1.697423e+02
2.215970e+06,2.564780e+01,2.071700e+05,2.397801e+00,9.457126e-01,9.460342e-01,5.354805e-04,3.282843e-09,3.794600e+01,7.998536e+00,2.994747e+01,3.966510e+01,1.697343e+02
2.215980e+06,2.564792e+01,2.071800e+05,2.397917e+00,9.457100e-01,9.460342e-01,5.355134e-04,3.282843e-09,3.794626e+01,7.998284e+00,2.994797e+01,3.966547e+01,1.697263e+02
2.215990e+06,2.564803e+01,2.071900e+05,2.398032e+00,9.457075e-01,9.460342e-01,5.355462e-04,3.282843e-09,3.794651e+01,7.998032e+00,2.994848e+01,3.966584e+01,1.697184e+02
2.216000e+06,2.564815e+01,2.072000e+05,2.398148e+00,9.457049e-01,9.460342e-01,5.355790e-04,3.282843e-09,3.794677e+01,7.997779e+00,2.994899e+01,3.966621e+01,1.697104e+02
2.216010e+06,2.564826e+01,2.072100e+05,2.398264e+00,9.457023e-01,9.460343e-01,5.356118e-04,3.282843e-09,3.794702e+01,7.997527e+00,2.994950e+01,3.966658e+01,1.697025e+02
2.216020e+06,2.564838e+01,2.072200e+05,2.398380e+00,9.457075e-01,9.460343e-01,5.356447e-04,3.282842e-09,3.794746e+01,7.997448e+00,2.995001e+01,3.966687e+01,1.697055e+02
2.216030e+06,2.564850e+01,2.072300e+05,2.398495e+00,9.457162e-01,9.460343e-01,5.356775e-04,3.282842e-09,3.794797e+01,7.997448e+00,2.995053e+01,3.966712e+01,1.697136e+02
2.216040e+06,2.564861e+01,2.072400e+05,2.398611e+00,9.457249e-01,9.460344e-01,5.357103e-04,3.282842e-09,3.794849e+01,7.997448e+00,2.995104e+01,3.966738e+01,1.697216e+02
2.216050e+06,2.564873e+01,2.072500e+05,2.398727e+00,9.457336e-01,9.460344e-01,5.357432e-04,3.282842e-09,3.794900e+01,7.997448e+00,2.995156e+01,3.966763e+01,1.697296e+02
2.216060e+06,2.564884e+01,2.072600e+05,2.398843e+00,9.457424e-01,9.460344e-01,5.357760e-04,3.282842e-09,3.794952e+01,7.997448e+00,2.995207e+01,3.966788e+01,1.697377e+02
2.216070e+06,2.564896e+01,2.072700e+05,2.398958e+00,9.457511e-01,9.460345e-01,5.358088e-04,3.282842e-09,3.795004e+01,7.997448e+00,2.995259e+01,3.966814e+01,1.697457e+02
2.216080e+06,2.564907e+01,2.072800e+05,2.399074e+00,9.457598e-01,9.460345e-01,5.358416e-04,3.282842e-09,3.795055e+01,7.997448e+00,2.995310e+01,3.966839e+01,1.697538e+02
2.216090e+06,2.564919e+01,2.072900e+05,2.399190e+00,9.457685e-01,9.460345e-01,5.358745e-04,3.282842e-09,3.795107e+01,7.997448e+00,2.995362e+01,3.966864e+01,1.697618e+02
2.216100e+06,2.564931e+01,2.073000e+05,2.399306e+00,9.457772e-01,9.460346e-01,5.359073e-04,3.282842e-09,3.795158e+01,7.997448e+00,2.995413e+01,3.966890e+01,1.697698e+02
2.216110e+06,2.564942e+01,2.073100e+05,2.399421e+00,9.457859e-01,9.460346e-01,5.359401e-04,3.282842e-09,3.795210e+01,7.997448e+00,2.995465e+01,3.966915e+01,1.697779e+02
2.216120e+06,2.564954e+01,2.073200e+05,2.399537e+00,9.457946e-01,9.460346e-01,5.359729e-04,3.282841e-09,3.795261e+01,7.997448e+00,2.995516e+01,3.966940e+01,1.697859e+02
2.216130e+06,2.564965e+01,2.073300e+05,2.399653e+00,9.458033e-01,9.460346e-01,5.360058e-04,3.282841e-09,3.795313e+01,7.997448e+00,2.995568e+01,3.966966e+01,1.697939e+02
2.216140e+06,2.564977e+01,2.073400e+05,2.399769e+00,9.458120e-01,9.460347e-01,5.360386e-04,3.282841e-09,3.795364e+01,7.997448e+00,2.995620e+01,3.966991e+01,1.698020e+02
2.216150e+06,2.564988e+01,2.073500e+05,2.399884e+00,9.458207e-01,9.460347e-01,5.360714e-04,3.282841e-09,3.795416e+01,7.997448e+00,2.995671e+01,3.967016e+01,1.698100e+02
2.216160e+06,2.565000e+01,2.073600e+05,2.400000e+00,9.458294e-01,9.460347e-01,5.361043e-04,3.282841e-09,3.795468e+01,7.997448e+00,2.995723e+01,3.967042e+01,1.698181e+02
2.216170e+06,2.565012e+01,2.073700e+05,2.400116e+00,9.458382e-01,9.460348e-01,5.361371e-04,3.282841e-09,3.795519e+01,7.997448e+00,2.995774e+01,3.967067e+01,1.698261e+02
2.216180e+06,2.565023e+01,2.073800e+05,2.400231e+00,9.458469e-01,9.460348e-01,5.361699e-04,3.282841e-09,3.795571e+01,7.997448e+00,2.995826e+01,3.967092e+01,1.698341e+02
2.216190e+06,2.565035e+01,2.073900e+05,2.400347e+00,9.458556e-01,9.460348e-01,5.362027e-04,3.282841e-09,3.795622e+01,7.997448e+00,2.995877e+01,3.967118e+01,1.698422e+02
2.216200e+06,2.565046e+01,2.074000e+05,2.400463e+00,9.458643e-01,9.460349e-01,5.362356e-04,3.282841e-09,3.795674e+01,7.997448e+00,2.995929e+01,3.967143e+01,1.698502e+02
2.216210e+06,2.565058e+01,2.074100e+05,2.400579e+00,9.458730e-01,9.460349e-01,5.362684e-04,3.282840e-09,3.795725e+01,7.997448e+00,2.995980e+01,3.967168e+01,1.698582e+02
2.216220e+06,2.565069e+01,2.074200e+05,2.400694e+00,9.458817e-01,9.460349e-01,5.363012e-04,3.282840e-09,3.795777e+01,7.997448e+00,2.996032e+01,3.967194e+01,1.698663e+02
2.216230e+06,2.565081e+01,2.074300e+05,2.400810e+00,9.458904e-01,9.460350e-01,5.363341e-04,3.282840e-09,3.795828e+01,7.997448e+00,2.996084e+01,3.967219e+01,1.698743e+02
2.216240e+06,2.565093e+01,2.074400e+05,2.400926e+00,9.458991e-01,9.460350e-01,5.363669e-04,3.282840e-09,3.795880e+01,7.997448e+00,2.996135e+01,3.967244e+01,1.698824e+02
2.216250e+06,2.565104e+01,2.074500e+05,2.401042e+00,9.459078e-01,9.460350e-01,5.363997e-04,3.282840e-09,3.795931e+01,7.997448e+00,2.996187e+01,3.967270e+01,1.698904e+02
