Repository: brandonlampe/CS_Data

# Repository for Crushed Salt Data
**Grant No: 456417**

This is a work in progress!

## Repository Content

### Directory Names
A uniform namining structure still in progress, but in general directories are named according to the following:
 - Names contain no spaces, a single underscore "_" will be used as a file name seperator.
 - Files are for the Crushed Salt Project (CSP); therefore, the first three charaters of each file are "CSP".
 - Folders are organized by which frame the test was performed on i.e., A2 or A3.
 - The fifth and sixth charaters of each file name will therefore be "A" followed by the frame number.

File: UNM_WP_HY_175_09/STAGE18/CREEP_FIT/175_09_STAGE18_CREEP_OUT.csv (part 95 of 101)
Analysis by Brandon Lampe, performed on: 2016/07/12 20:52:28
Experimental results below begin at: 2016/05/01 15:26:02
Duration (sec),Duration (day),Elapsed Time (sec),Elapsed Time (day),Interpolated Fractional Density,Fit to Fractional Density,Fit to Volume Strain,Fit to Volume Strain Rate (1/sec),Confining Pressure (MPa),Pore Pressure (MPa),Terzaghi Pressure (MPa),Solid Pressure (MPa),Temperature (C))
2.230420e+06,2.581505e+01,2.216200e+05,2.565046e+00,9.462294e-01,9.460790e-01,5.829165e-04,3.282687e-09,3.798058e+01,8.003793e+00,2.997678e+01,3.968404e+01,1.700000e+02
2.230430e+06,2.581516e+01,2.216300e+05,2.565162e+00,9.462450e-01,9.460791e-01,5.829493e-04,3.282687e-09,3.798135e+01,8.003793e+00,2.997755e+01,3.968433e+01,1.700000e+02
2.230440e+06,2.581528e+01,2.216400e+05,2.565278e+00,9.462607e-01,9.460791e-01,5.829821e-04,3.282687e-09,3.798212e+01,8.003793e+00,2.997832e+01,3.968462e+01,1.700000e+02
2.230450e+06,2.581539e+01,2.216500e+05,2.565394e+00,9.462763e-01,9.460791e-01,5.830150e-04,3.282687e-09,3.798289e+01,8.003793e+00,2.997909e+01,3.968491e+01,1.700000e+02
2.230460e+06,2.581551e+01,2.216600e+05,2.565509e+00,9.462920e-01,9.460792e-01,5.830478e-04,3.282687e-09,3.798366e+01,8.003793e+00,2.997986e+01,3.968520e+01,1.700000e+02
2.230470e+06,2.581563e+01,2.216700e+05,2.565625e+00,9.463077e-01,9.460792e-01,5.830806e-04,3.282687e-09,3.798443e+01,8.003793e+00,2.998064e+01,3.968549e+01,1.700000e+02
2.230480e+06,2.581574e+01,2.216800e+05,2.565741e+00,9.463233e-01,9.460792e-01,5.831134e-04,3.282687e-09,3.798520e+01,8.003793e+00,2.998141e+01,3.968578e+01,1.700000e+02
2.230490e+06,2.581586e+01,2.216900e+05,2.565856e+00,9.463390e-01,9.460792e-01,5.831463e-04,3.282687e-09,3.798597e+01,8.003793e+00,2.998218e+01,3.968607e+01,1.700000e+02
2.230500e+06,2.581597e+01,2.217000e+05,2.565972e+00,9.463546e-01,9.460793e-01,5.831791e-04,3.282686e-09,3.798674e+01,8.003793e+00,2.998295e+01,3.968636e+01,1.700000e+02
2.230510e+06,2.581609e+01,2.217100e+05,2.566088e+00,9.463703e-01,9.460793e-01,5.832119e-04,3.282686e-09,3.798751e+01,8.003793e+00,2.998372e+01,3.968665e+01,1.700000e+02
2.230520e+06,2.581620e+01,2.217200e+05,2.566204e+00,9.463633e-01,9.460793e-01,5.832447e-04,3.282686e-09,3.798692e+01,8.003977e+00,2.998294e+01,3.968625e+01,1.700000e+02
2.230530e+06,2.581632e+01,2.217300e+05,2.566319e+00,9.463476e-01,9.460794e-01,5.832776e-04,3.282686e-09,3.798581e+01,8.004231e+00,2.998158e+01,3.968559e+01,1.700000e+02
2.230540e+06,2.581644e+01,2.217400e+05,2.566435e+00,9.463320e-01,9.460794e-01,5.833104e-04,3.282686e-09,3.798469e+01,8.004485e+00,2.998021e+01,3.968492e+01,1.700000e+02
2.230550e+06,2.581655e+01,2.217500e+05,2.566551e+00,9.463163e-01,9.460794e-01,5.833432e-04,3.282686e-09,3.798358e+01,8.004739e+00,2.997884e+01,3.968425e+01,1.700000e+02
2.230560e+06,2.581667e+01,2.217600e+05,2.566667e+00,9.463007e-01,9.460795e-01,5.833761e-04,3.282686e-09,3.798247e+01,8.004993e+00,2.997747e+01,3.968359e+01,1.700000e+02
2.230570e+06,2.581678e+01,2.217700e+05,2.566782e+00,9.462850e-01,9.460795e-01,5.834089e-04,3.282686e-09,3.798135e+01,8.005247e+00,2.997611e+01,3.968292e+01,1.700000e+02
2.230580e+06,2.581690e+01,2.217800e+05,2.566898e+00,9.462693e-01,9.460795e-01,5.834417e-04,3.282686e-09,3.798024e+01,8.005501e+00,2.997474e+01,3.968225e+01,1.700000e+02
2.230590e+06,2.581701e+01,2.217900e+05,2.567014e+00,9.462537e-01,9.460796e-01,5.834745e-04,3.282685e-09,3.797913e+01,8.005756e+00,2.997337e+01,3.968159e+01,1.700000e+02
2.230600e+06,2.581713e+01,2.218000e+05,2.567130e+00,9.462380e-01,9.460796e-01,5.835074e-04,3.282685e-09,3.797801e+01,8.006010e+00,2.997200e+01,3.968092e+01,1.700000e+02
2.230610e+06,2.581725e+01,2.218100e+05,2.567245e+00,9.462224e-01,9.460796e-01,5.835402e-04,3.282685e-09,3.797690e+01,8.006264e+00,2.997064e+01,3.968025e+01,1.700000e+02
2.230620e+06,2.581736e+01,2.218200e+05,2.567361e+00,9.462067e-01,9.460796e-01,5.835730e-04,3.282685e-09,3.797579e+01,8.006518e+00,2.996927e+01,3.967959e+01,1.700000e+02
2.230630e+06,2.581748e+01,2.218300e+05,2.567477e+00,9.461911e-01,9.460797e-01,5.836058e-04,3.282685e-09,3.797468e+01,8.006772e+00,2.996790e+01,3.967892e+01,1.700000e+02
2.230640e+06,2.581759e+01,2.218400e+05,2.567593e+00,9.461754e-01,9.460797e-01,5.836387e-04,3.282685e-09,3.797356e+01,8.007026e+00,2.996654e+01,3.967825e+01,1.700000e+02
2.230650e+06,2.581771e+01,2.218500e+05,2.567708e+00,9.461597e-01,9.460797e-01,5.836715e-04,3.282685e-09,3.797245e+01,8.007280e+00,2.996517e+01,3.967759e+01,1.700000e+02
2.230660e+06,2.581782e+01,2.218600e+05,2.567824e+00,9.461441e-01,9.460798e-01,5.837043e-04,3.282685e-09,3.797134e+01,8.007534e+00,2.996380e+01,3.967692e+01,1.700000e+02
2.230670e+06,2.581794e+01,2.218700e+05,2.567940e+00,9.461284e-01,9.460798e-01,5.837372e-04,3.282685e-09,3.797022e+01,8.007788e+00,2.996243e+01,3.967625e+01,1.700000e+02
2.230680e+06,2.581806e+01,2.218800e+05,2.568056e+00,9.461128e-01,9.460798e-01,5.837700e-04,3.282685e-09,3.796911e+01,8.008043e+00,2.996107e+01,3.967559e+01,1.700000e+02
2.230690e+06,2.581817e+01,2.218900e+05,2.568171e+00,9.460971e-01,9.460799e-01,5.838028e-04,3.282684e-09,3.796800e+01,8.008297e+00,2.995970e+01,3.967492e+01,1.700000e+02
2.230700e+06,2.581829e+01,2.219000e+05,2.568287e+00,9.460814e-01,9.460799e-01,5.838356e-04,3.282684e-09,3.796688e+01,8.008551e+00,2.995833e+01,3.967425e+01,1.700000e+02
2.230710e+06,2.581840e+01,2.219100e+05,2.568403e+00,9.460658e-01,9.460799e-01,5.838685e-04,3.282684e-09,3.796577e+01,8.008805e+00,2.995697e+01,3.967359e+01,1.700000e+02
2.230720e+06,2.581852e+01,2.219200e+05,2.568519e+00,9.460501e-01,9.460800e-01,5.839013e-04,3.282684e-09,3.796466e+01,8.009059e+00,2.995560e+01,3.967292e+01,1.700000e+02
2.230730e+06,2.581863e+01,2.219300e+05,2.568634e+00,9.460345e-01,9.460800e-01,5.839341e-04,3.282684e-09,3.796354e+01,8.009313e+00,2.995423e+01,3.967225e+01,1.700000e+02
2.230740e+06,2.581875e+01,2.219400e+05,2.568750e+00,9.460188e-01,9.460800e-01,5.839669e-04,3.282684e-09,3.796243e+01,8.009567e+00,2.995286e+01,3.967159e+01,1.700000e+02
2.230750e+06,2.581887e+01,2.219500e+05,2.568866e+00,9.460031e-01,9.460801e-01,5.839998e-04,3.282684e-09,3.796132e+01,8.009821e+00,2.995150e+01,3.967092e+01,1.700000e+02
2.230760e+06,2.581898e+01,2.219600e+05,2.568981e+00,9.459875e-01,9.460801e-01,5.840326e-04,3.282684e-09,3.796021e+01,8.010075e+00,2.995013e+01,3.967025e+01,1.700000e+02
2.230770e+06,2.581910e+01,2.219700e+05,2.569097e+00,9.459875e-01,9.460801e-01,5.840654e-04,3.282684e-09,3.796019e+01,8.010138e+00,2.995005e+01,3.967023e+01,1.700000e+02
2.230780e+06,2.581921e+01,2.219800e+05,2.569213e+00,9.459927e-01,9.460801e-01,5.840982e-04,3.282683e-09,3.796053e+01,8.010138e+00,2.995039e+01,3.967041e+01,1.700000e+02
2.230790e+06,2.581933e+01,2.219900e+05,2.569329e+00,9.459979e-01,9.460802e-01,5.841311e-04,3.282683e-09,3.796087e+01,8.010138e+00,2.995073e+01,3.967060e+01,1.700000e+02
2.230800e+06,2.581944e+01,2.220000e+05,2.569444e+00,9.460031e-01,9.460802e-01,5.841639e-04,3.282683e-09,3.796121e+01,8.010138e+00,2.995107e+01,3.967079e+01,1.700000e+02
2.230810e+06,2.581956e+01,2.220100e+05,2.569560e+00,9.460083e-01,9.460802e-01,5.841967e-04,3.282683e-09,3.796155e+01,8.010138e+00,2.995142e+01,3.967098e+01,1.700000e+02
2.230820e+06,2.581968e+01,2.220200e+05,2.569676e+00,9.460135e-01,9.460803e-01,5.842296e-04,3.282683e-09,3.796189e+01,8.010138e+00,2.995176e+01,3.967116e+01,1.700000e+02
2.230830e+06,2.581979e+01,2.220300e+05,2.569792e+00,9.460187e-01,9.460803e-01,5.842624e-04,3.282683e-09,3.796224e+01,8.010138e+00,2.995210e+01,3.967135e+01,1.700000e+02
2.230840e+06,2.581991e+01,2.220400e+05,2.569907e+00,9.460239e-01,9.460803e-01,5.842952e-04,3.282683e-09,3.796258e+01,8.010138e+00,2.995244e+01,3.967154e+01,1.700000e+02
2.230850e+06,2.582002e+01,2.220500e+05,2.570023e+00,9.460291e-01,9.460804e-01,5.843280e-04,3.282683e-09,3.796292e+01,8.010138e+00,2.995278e+01,3.967172e+01,1.700000e+02
2.230860e+06,2.582014e+01,2.220600e+05,2.570139e+00,9.460343e-01,9.460804e-01,5.843609e-04,3.282683e-09,3.796326e+01,8.010138e+00,2.995312e+01,3.967191e+01,1.700000e+02
2.230870e+06,2.582025e+01,2.220700e+05,2.570255e+00,9.460394e-01,9.460804e-01,5.843937e-04,3.282682e-09,3.796360e+01,8.010138e+00,2.995346e+01,3.967210e+01,1.700000e+02
2.230880e+06,2.582037e+01,2.220800e+05,2.570370e+00,9.460446e-01,9.460805e-01,5.844265e-04,3.282682e-09,3.796394e+01,8.010138e+00,2.995380e+01,3.967229e+01,1.700000e+02
2.230890e+06,2.582049e+01,2.220900e+05,2.570486e+00,9.460498e-01,9.460805e-01,5.844593e-04,3.282682e-09,3.796428e+01,8.010138e+00,2.995415e+01,3.967247e+01,1.700000e+02
2.230900e+06,2.582060e+01,2.221000e+05,2.570602e+00,9.460550e-01,9.460805e-01,5.844922e-04,3.282682e-09,3.796463e+01,8.010138e+00,2.995449e+01,3.967266e+01,1.700000e+02
2.230910e+06,2.582072e+01,2.221100e+05,2.570718e+00,9.460602e-01,9.460805e-01,5.845250e-04,3.282682e-09,3.796497e+01,8.010138e+00,2.995483e+01,3.967285e+01,1.700000e+02
2.230920e+06,2.582083e+01,2.221200e+05,2.570833e+00,9.460654e-01,9.460806e-01,5.845578e-04,3.282682e-09,3.796531e+01,8.010138e+00,2.995517e+01,3.967303e+01,1.700000e+02
2.230930e+06,2.582095e+01,2.221300e+05,2.570949e+00,9.460706e-01,9.460806e-01,5.845906e-04,3.282682e-09,3.796565e+01,8.010138e+00,2.995551e+01,3.967322e+01,1.700000e+02
2.230940e+06,2.582106e+01,2.221400e+05,2.571065e+00,9.460758e-01,9.460806e-01,5.846235e-04,3.282682e-09,3.796599e+01,8.010138e+00,2.995585e+01,3.967341e+01,1.700000e+02
2.230950e+06,2.582118e+01,2.221500e+05,2.571181e+00,9.460810e-01,9.460807e-01,5.846563e-04,3.282682e-09,3.796633e+01,8.010138e+00,2.995619e+01,3.967359e+01,1.700000e+02
2.230960e+06,2.582130e+01,2.221600e+05,2.571296e+00,9.460862e-01,9.460807e-01,5.846891e-04,3.282681e-09,3.796667e+01,8.010138e+00,2.995654e+01,3.967378e+01,1.700000e+02
2.230970e+06,2.582141e+01,2.221700e+05,2.571412e+00,9.460914e-01,9.460807e-01,5.847220e-04,3.282681e-09,3.796701e+01,8.010138e+00,2.995688e+01,3.967397e+01,1.700000e+02
2.230980e+06,2.582153e+01,2.221800e+05,2.571528e+00,9.460966e-01,9.460808e-01,5.847548e-04,3.282681e-09,3.796736e+01,8.010138e+00,2.995722e+01,3.967416e+01,1.700000e+02
2.230990e+06,2.582164e+01,2.221900e+05,2.571644e+00,9.461017e-01,9.460808e-01,5.847876e-04,3.282681e-09,3.796770e+01,8.010138e+00,2.995756e+01,3.967434e+01,1.700000e+02
2.231000e+06,2.582176e+01,2.222000e+05,2.571759e+00,9.461069e-01,9.460808e-01,5.848204e-04,3.282681e-09,3.796804e+01,8.010138e+00,2.995790e+01,3.967453e+01,1.700000e+02
2.231010e+06,2.582187e+01,2.222100e+05,2.571875e+00,9.461121e-01,9.460809e-01,5.848533e-04,3.282681e-09,3.796838e+01,8.010138e+00,2.995824e+01,3.967472e+01,1.700000e+02
2.231020e+06,2.582199e+01,2.222200e+05,2.571991e+00,9.461101e-01,9.460809e-01,5.848861e-04,3.282681e-09,3.796789e+01,8.009961e+00,2.995792e+01,3.967427e+01,1.700000e+02
2.231030e+06,2.582211e+01,2.222300e+05,2.572106e+00,9.461049e-01,9.460809e-01,5.849189e-04,3.282681e-09,3.796703e+01,8.009707e+00,2.995732e+01,3.967356e+01,1.700000e+02
2.231040e+06,2.582222e+01,2.222400e+05,2.572222e+00,9.460996e-01,9.460810e-01,5.849517e-04,3.282681e-09,3.796617e+01,8.009452e+00,2.995672e+01,3.967284e+01,1.700000e+02
2.231050e+06,2.582234e+01,2.222500e+05,2.572338e+00,9.460944e-01,9.460810e-01,5.849846e-04,3.282681e-09,3.796532e+01,8.009198e+00,2.995612e+01,3.967212e+01,1.700000e+02
2.231060e+06,2.582245e+01,2.222600e+05,2.572454e+00,9.460892e-01,9.460810e-01,5.850174e-04,3.282680e-09,3.796446e+01,8.008944e+00,2.995552e+01,3.967141e+01,1.700000e+02
2.231070e+06,2.582257e+01,2.222700e+05,2.572569e+00,9.460840e-01,9.460810e-01,5.850502e-04,3.282680e-09,3.796360e+01,8.008690e+00,2.995491e+01,3.967069e+01,1.700000e+02
2.231080e+06,2.582269e+01,2.222800e+05,2.572685e+00,9.460788e-01,9.460811e-01,5.850831e-04,3.282680e-09,3.796275e+01,8.008436e+00,2.995431e+01,3.966998e+01,1.700000e+02
2.231090e+06,2.582280e+01,2.222900e+05,2.572801e+00,9.460736e-01,9.460811e-01,5.851159e-04,3.282680e-09,3.796189e+01,8.008182e+00,2.995371e+01,3.966926e+01,1.700000e+02
2.231100e+06,2.582292e+01,2.223000e+05,2.572917e+00,9.460684e-01,9.460811e-01,5.851487e-04,3.282680e-09,3.796104e+01,8.007928e+00,2.995311e+01,3.966854e+01,1.700000e+02
2.231110e+06,2.582303e+01,2.223100e+05,2.573032e+00,9.460632e-01,9.460812e-01,5.851815e-04,3.282680e-09,3.796018e+01,8.007674e+00,2.995251e+01,3.966783e+01,1.700000e+02
2.231120e+06,2.582315e+01,2.223200e+05,2.573148e+00,9.460580e-01,9.460812e-01,5.852144e-04,3.282680e-09,3.795932e+01,8.007420e+00,2.995190e+01,3.966711e+01,1.700000e+02
2.231130e+06,2.582326e+01,2.223300e+05,2.573264e+00,9.460528e-01,9.460812e-01,5.852472e-04,3.282680e-09,3.795847e+01,8.007166e+00,2.995130e+01,3.966640e+01,1.700000e+02
2.231140e+06,2.582338e+01,2.223400e+05,2.573380e+00,9.460476e-01,9.460813e-01,5.852800e-04,3.282680e-09,3.795761e+01,8.006911e+00,2.995070e+01,3.966568e+01,1.700000e+02
2.231150e+06,2.582350e+01,2.223500e+05,2.573495e+00,9.460423e-01,9.460813e-01,5.853128e-04,3.282679e-09,3.795675e+01,8.006657e+00,2.995010e+01,3.966496e+01,1.700000e+02
2.231160e+06,2.582361e+01,2.223600e+05,2.573611e+00,9.460371e-01,9.460813e-01,5.853457e-04,3.282679e-09,3.795590e+01,8.006403e+00,2.994950e+01,3.966425e+01,1.700000e+02
2.231170e+06,2.582373e+01,2.223700e+05,2.573727e+00,9.460319e-01,9.460814e-01,5.853785e-04,3.282679e-09,3.795504e+01,8.006149e+00,2.994889e+01,3.966353e+01,1.700000e+02
2.231180e+06,2.582384e+01,2.223800e+05,2.573843e+00,9.460267e-01,9.460814e-01,5.854113e-04,3.282679e-09,3.795419e+01,8.005895e+00,2.994829e+01,3.966281e+01,1.700000e+02
2.231190e+06,2.582396e+01,2.223900e+05,2.573958e+00,9.460215e-01,9.460814e-01,5.854441e-04,3.282679e-09,3.795333e+01,8.005641e+00,2.994769e+01,3.966210e+01,1.700000e+02
2.231200e+06,2.582407e+01,2.224000e+05,2.574074e+00,9.460163e-01,9.460815e-01,5.854770e-04,3.282679e-09,3.795247e+01,8.005387e+00,2.994709e+01,3.966138e+01,1.700000e+02
2.231210e+06,2.582419e+01,2.224100e+05,2.574190e+00,9.460111e-01,9.460815e-01,5.855098e-04,3.282679e-09,3.795162e+01,8.005133e+00,2.994648e+01,3.966067e+01,1.700000e+02
2.231220e+06,2.582431e+01,2.224200e+05,2.574306e+00,9.460059e-01,9.460815e-01,5.855426e-04,3.282679e-09,3.795076e+01,8.004879e+00,2.994588e+01,3.965995e+01,1.700000e+02
2.231230e+06,2.582442e+01,2.224300e+05,2.574421e+00,9.460007e-01,9.460815e-01,5.855755e-04,3.282679e-09,3.794990e+01,8.004625e+00,2.994528e+01,3.965923e+01,1.700000e+02
2.231240e+06,2.582454e+01,2.224400e+05,2.574537e+00,9.459955e-01,9.460816e-01,5.856083e-04,3.282678e-09,3.794905e+01,8.004370e+00,2.994468e+01,3.965852e+01,1.700000e+02
2.231250e+06,2.582465e+01,2.224500e+05,2.574653e+00,9.459903e-01,9.460816e-01,5.856411e-04,3.282678e-09,3.794819e+01,8.004116e+00,2.994408e+01,3.965780e+01,1.700000e+02
2.231260e+06,2.582477e+01,2.224600e+05,2.574769e+00,9.459850e-01,9.460816e-01,5.856739e-04,3.282678e-09,3.794734e+01,8.003862e+00,2.994347e+01,3.965708e+01,1.700000e+02
2.231270e+06,2.582488e+01,2.224700e+05,2.574884e+00,9.459912e-01,9.460817e-01,5.857068e-04,3.282678e-09,3.794791e+01,8.003977e+00,2.994393e+01,3.965748e+01,1.700000e+02
2.231280e+06,2.582500e+01,2.224800e+05,2.575000e+00,9.460016e-01,9.460817e-01,5.857396e-04,3.282678e-09,3.794902e+01,8.004231e+00,2.994479e+01,3.965829e+01,1.700000e+02
2.231290e+06,2.582512e+01,2.224900e+05,2.575116e+00,9.460120e-01,9.460817e-01,5.857724e-04,3.282678e-09,3.795013e+01,8.004484e+00,2.994565e+01,3.965910e+01,1.700000e+02
2.231300e+06,2.582523e+01,2.225000e+05,2.575231e+00,9.460224e-01,9.460818e-01,5.858052e-04,3.282678e-09,3.795124e+01,8.004737e+00,2.994650e+01,3.965991e+01,1.700000e+02
2.231310e+06,2.582535e+01,2.225100e+05,2.575347e+00,9.460329e-01,9.460818e-01,5.858381e-04,3.282678e-09,3.795235e+01,8.004990e+00,2.994736e+01,3.966072e+01,1.700000e+02
2.231320e+06,2.582546e+01,2.225200e+05,2.575463e+00,9.460433e-01,9.460818e-01,5.858709e-04,3.282678e-09,3.795346e+01,8.005244e+00,2.994821e+01,3.966153e+01,1.700000e+02
2.231330e+06,2.582558e+01,2.225300e+05,2.575579e+00,9.460537e-01,9.460819e-01,5.859037e-04,3.282678e-09,3.795457e+01,8.005497e+00,2.994907e+01,3.966234e+01,1.700000e+02
2.231340e+06,2.582569e+01,2.225400e+05,2.575694e+00,9.460641e-01,9.460819e-01,5.859365e-04,3.282677e-09,3.795568e+01,8.005750e+00,2.994993e+01,3.966315e+01,1.700000e+02
2.231350e+06,2.582581e+01,2.225500e+05,2.575810e+00,9.460745e-01,9.460819e-01,5.859694e-04,3.282677e-09,3.795678e+01,8.006003e+00,2.995078e+01,3.966396e+01,1.700000e+02
2.231360e+06,2.582593e+01,2.225600e+05,2.575926e+00,9.460849e-01,9.460819e-01,5.860022e-04,3.282677e-09,3.795789e+01,8.006256e+00,2.995164e+01,3.966477e+01,1.700000e+02
2.231370e+06,2.582604e+01,2.225700e+05,2.576042e+00,9.460953e-01,9.460820e-01,5.860350e-04,3.282677e-09,3.795900e+01,8.006510e+00,2.995249e+01,3.966558e+01,1.700000e+02
2.231380e+06,2.582616e+01,2.225800e+05,2.576157e+00,9.461057e-01,9.460820e-01,5.860679e-04,3.282677e-09,3.796011e+01,8.006763e+00,2.995335e+01,3.966638e+01,1.700000e+02
2.231390e+06,2.582627e+01,2.225900e+05,2.576273e+00,9.461161e-01,9.460820e-01,5.861007e-04,3.282677e-09,3.796122e+01,8.007016e+00,2.995421e+01,3.966719e+01,1.700000e+02
2.231400e+06,2.582639e+01,2.226000e+05,2.576389e+00,9.461266e-01,9.460821e-01,5.861335e-04,3.282677e-09,3.796233e+01,8.007269e+00,2.995506e+01,3.966800e+01,1.700000e+02
2.231410e+06,2.582650e+01,2.226100e+05,2.576505e+00,9.461370e-01,9.460821e-01,5.861663e-04,3.282677e-09,3.796344e+01,8.007523e+00,2.995592e+01,3.966881e+01,1.700000e+02
2.231420e+06,2.582662e+01,2.226200e+05,2.576620e+00,9.461474e-01,9.460821e-01,5.861992e-04,3.282677e-09,3.796455e+01,8.007776e+00,2.995677e+01,3.966962e+01,1.700000e+02
2.231430e+06,2.582674e+01,2.226300e+05,2.576736e+00,9.461578e-01,9.460822e-01,5.862320e-04,3.282676e-09,3.796566e+01,8.008029e+00,2.995763e+01,3.967043e+01,1.700000e+02
2.231440e+06,2.582685e+01,2.226400e+05,2.576852e+00,9.461682e-01,9.460822e-01,5.862648e-04,3.282676e-09,3.796677e+01,8.008282e+00,2.995849e+01,3.967124e+01,1.700000e+02
2.231450e+06,2.582697e+01,2.226500e+05,2.576968e+00,9.461786e-01,9.460822e-01,5.862976e-04,3.282676e-09,3.796788e+01,8.008536e+00,2.995934e+01,3.967205e+01,1.700000e+02
2.231460e+06,2.582708e+01,2.226600e+05,2.577083e+00,9.461890e-01,9.460823e-01,5.863305e-04,3.282676e-09,3.796899e+01,8.008789e+00,2.996020e+01,3.967286e+01,1.700000e+02
2.231470e+06,2.582720e+01,2.226700e+05,2.577199e+00,9.461994e-01,9.460823e-01,5.863633e-04,3.282676e-09,3.797010e+01,8.009042e+00,2.996105e+01,3.967367e+01,1.700000e+02
2.231480e+06,2.582731e+01,2.226800e+05,2.577315e+00,9.462099e-01,9.460823e-01,5.863961e-04,3.282676e-09,3.797121e+01,8.009295e+00,2.996191e+01,3.967448e+01,1.700000e+02
2.231490e+06,2.582743e+01,2.226900e+05,2.577431e+00,9.462203e-01,9.460824e-01,5.864289e-04,3.282676e-09,3.797231e+01,8.009548e+00,2.996277e+01,3.967529e+01,1.700000e+02
2.231500e+06,2.582755e+01,2.227000e+05,2.577546e+00,9.462307e-01,9.460824e-01,5.864618e-04,3.282676e-09,3.797342e+01,8.009802e+00,2.996362e+01,3.967610e+01,1.700000e+02
2.231510e+06,2.582766e+01,2.227100e+05,2.577662e+00,9.462411e-01,9.460824e-01,5.864946e-04,3.282676e-09,3.797453e+01,8.010055e+00,2.996448e+01,3.967691e+01,1.700000e+02
2.231520e+06,2.582778e+01,2.227200e+05,2.577778e+00,9.462463e-01,9.460824e-01,5.865274e-04,3.282675e-09,3.797524e+01,8.010138e+00,2.996510e+01,3.967748e+01,1.699973e+02
2.231530e+06,2.582789e+01,2.227300e+05,2.577894e+00,9.462489e-01,9.460825e-01,5.865603e-04,3.282675e-09,3.797576e+01,8.010138e+00,2.996562e+01,3.967793e+01,1.699933e+02
2.231540e+06,2.582801e+01,2.227400e+05,2.578009e+00,9.462515e-01,9.460825e-01,5.865931e-04,3.282675e-09,3.797627e+01,8.010138e+00,2.996613e+01,3.967839e+01,1.699893e+02
2.231550e+06,2.582812e+01,2.227500e+05,2.578125e+00,9.462541e-01,9.460825e-01,5.866259e-04,3.282675e-09,3.797678e+01,8.010138e+00,2.996665e+01,3.967885e+01,1.699853e+02
2.231560e+06,2.582824e+01,2.227600e+05,2.578241e+00,9.462567e-01,9.460826e-01,5.866587e-04,3.282675e-09,3.797730e+01,8.010138e+00,2.996716e+01,3.967930e+01,1.699813e+02
2.231570e+06,2.582836e+01,2.227700e+05,2.578356e+00,9.462594e-01,9.460826e-01,5.866916e-04,3.282675e-09,3.797781e+01,8.010138e+00,2.996767e+01,3.967976e+01,1.699773e+02
2.231580e+06,2.582847e+01,2.227800e+05,2.578472e+00,9.462620e-01,9.460826e-01,5.867244e-04,3.282675e-09,3.797832e+01,8.010138e+00,2.996819e+01,3.968021e+01,1.699733e+02
2.231590e+06,2.582859e+01,2.227900e+05,2.578588e+00,9.462646e-01,9.460827e-01,5.867572e-04,3.282675e-09,3.797884e+01,8.010138e+00,2.996870e+01,3.968067e+01,1.699693e+02
2.231600e+06,2.582870e+01,2.228000e+05,2.578704e+00,9.462672e-01,9.460827e-01,5.867900e-04,3.282675e-09,3.797935e+01,8.010138e+00,2.996921e+01,3.968112e+01,1.699653e+02
2.231610e+06,2.582882e+01,2.228100e+05,2.578819e+00,9.462698e-01,9.460827e-01,5.868229e-04,3.282674e-09,3.797987e+01,8.010138e+00,2.996973e+01,3.968158e+01,1.699613e+02
2.231620e+06,2.582894e+01,2.228200e+05,2.578935e+00,9.462725e-01,9.460828e-01,5.868557e-04,3.282674e-09,3.798038e+01,8.010138e+00,2.997024e+01,3.968203e+01,1.699573e+02
2.231630e+06,2.582905e+01,2.228300e+05,2.579051e+00,9.462751e-01,9.460828e-01,5.868885e-04,3.282674e-09,3.798089e+01,8.010138e+00,2.997075e+01,3.968249e+01,1.699533e+02
2.231640e+06,2.582917e+01,2.228400e+05,2.579167e+00,9.462777e-01,9.460828e-01,5.869214e-04,3.282674e-09,3.798141e+01,8.010138e+00,2.997127e+01,3.968294e+01,1.699493e+02
2.231650e+06,2.582928e+01,2.228500e+05,2.579282e+00,9.462803e-01,9.460828e-01,5.869542e-04,3.282674e-09,3.798192e+01,8.010138e+00,2.997178e+01,3.968340e+01,1.699452e+02
2.231660e+06,2.582940e+01,2.228600e+05,2.579398e+00,9.462829e-01,9.460829e-01,5.869870e-04,3.282674e-09,3.798243e+01,8.010138e+00,2.997230e+01,3.968385e+01,1.699412e+02
2.231670e+06,2.582951e+01,2.228700e+05,2.579514e+00,9.462856e-01,9.460829e-01,5.870198e-04,3.282674e-09,3.798295e+01,8.010138e+00,2.997281e+01,3.968431e+01,1.699372e+02
2.231680e+06,2.582963e+01,2.228800e+05,2.579630e+00,9.462882e-01,9.460829e-01,5.870527e-04,3.282674e-09,3.798346e+01,8.010138e+00,2.997332e+01,3.968476e+01,1.699332e+02
2.231690e+06,2.582975e+01,2.228900e+05,2.579745e+00,9.462908e-01,9.460830e-01,5.870855e-04,3.282674e-09,3.798398e+01,8.010138e+00,2.997384e+01,3.968522e+01,1.699292e+02
2.231700e+06,2.582986e+01,2.229000e+05,2.579861e+00,9.462934e-01,9.460830e-01,5.871183e-04,3.282674e-09,3.798449e+01,8.010138e+00,2.997435e+01,3.968567e+01,1.699252e+02
2.231710e+06,2.582998e+01,2.229100e+05,2.579977e+00,9.462960e-01,9.460830e-01,5.871511e-04,3.282673e-09,3.798500e+01,8.010138e+00,2.997486e+01,3.968613e+01,1.699212e+02
2.231720e+06,2.583009e+01,2.229200e+05,2.580093e+00,9.462987e-01,9.460831e-01,5.871840e-04,3.282673e-09,3.798552e+01,8.010138e+00,2.997538e+01,3.968658e+01,1.699172e+02
2.231730e+06,2.583021e+01,2.229300e+05,2.580208e+00,9.463013e-01,9.460831e-01,5.872168e-04,3.282673e-09,3.798603e+01,8.010138e+00,2.997589e+01,3.968704e+01,1.699132e+02
2.231740e+06,2.583032e+01,2.229400e+05,2.580324e+00,9.463039e-01,9.460831e-01,5.872496e-04,3.282673e-09,3.798654e+01,8.010138e+00,2.997641e+01,3.968749e+01,1.699092e+02
2.231750e+06,2.583044e+01,2.229500e+05,2.580440e+00,9.463065e-01,9.460832e-01,5.872824e-04,3.282673e-09,3.798706e+01,8.010138e+00,2.997692e+01,3.968795e+01,1.699052e+02
2.231760e+06,2.583056e+01,2.229600e+05,2.580556e+00,9.463091e-01,9.460832e-01,5.873153e-04,3.282673e-09,3.798757e+01,8.010138e+00,2.997743e+01,3.968840e+01,1.699012e+02
2.231770e+06,2.583067e+01,2.229700e+05,2.580671e+00,9.463007e-01,9.460832e-01,5.873481e-04,3.282673e-09,3.798604e+01,8.010138e+00,2.997590e+01,3.968707e+01,1.699000e+02
2.231780e+06,2.583079e+01,2.229800e+05,2.580787e+00,9.462877e-01,9.460833e-01,5.873809e-04,3.282673e-09,3.798364e+01,8.010138e+00,2.997350e+01,3.968497e+01,1.699000e+02
2.231790e+06,2.583090e+01,2.229900e+05,2.580903e+00,9.462746e-01,9.460833e-01,5.874138e-04,3.282673e-09,3.798125e+01,8.010138e+00,2.997111e+01,3.968288e+01,1.699000e+02
2.231800e+06,2.583102e+01,2.230000e+05,2.581019e+00,9.462615e-01,9.460833e-01,5.874466e-04,3.282672e-09,3.797885e+01,8.010138e+00,2.996871e+01,3.968078e+01,1.699000e+02
2.231810e+06,2.583113e+01,2.230100e+05,2.581134e+00,9.462485e-01,9.460833e-01,5.874794e-04,3.282672e-09,3.797645e+01,8.010138e+00,2.996631e+01,3.967868e+01,1.699000e+02
2.231820e+06,2.583125e+01,2.230200e+05,2.581250e+00,9.462354e-01,9.460834e-01,5.875122e-04,3.282672e-09,3.797405e+01,8.010138e+00,2.996392e+01,3.967659e+01,1.699000e+02
2.231830e+06,2.583137e+01,2.230300e+05,2.581366e+00,9.462223e-01,9.460834e-01,5.875451e-04,3.282672e-09,3.797166e+01,8.010138e+00,2.996152e+01,3.967449e+01,1.699000e+02
2.231840e+06,2.583148e+01,2.230400e+05,2.581481e+00,9.462093e-01,9.460834e-01,5.875779e-04,3.282672e-09,3.796926e+01,8.010138e+00,2.995912e+01,3.967239e+01,1.699000e+02
2.231850e+06,2.583160e+01,2.230500e+05,2.581597e+00,9.461962e-01,9.460835e-01,5.876107e-04,3.282672e-09,3.796686e+01,8.010138e+00,2.995672e+01,3.967030e+01,1.699000e+02
2.231860e+06,2.583171e+01,2.230600e+05,2.581713e+00,9.461831e-01,9.460835e-01,5.876435e-04,3.282672e-09,3.796446e+01,8.010138e+00,2.995433e+01,3.966820e+01,1.699000e+02
2.231870e+06,2.583183e+01,2.230700e+05,2.581829e+00,9.461701e-01,9.460835e-01,5.876764e-04,3.282672e-09,3.796207e+01,8.010138e+00,2.995193e+01,3.966610e+01,1.699000e+02
2.231880e+06,2.583194e+01,2.230800e+05,2.581944e+00,9.461570e-01,9.460836e-01,5.877092e-04,3.282672e-09,3.795967e+01,8.010138e+00,2.994953e+01,3.966401e+01,1.699000e+02
2.231890e+06,2.583206e+01,2.230900e+05,2.582060e+00,9.461439e-01,9.460836e-01,5.877420e-04,3.282671e-09,3.795727e+01,8.010138e+00,2.994713e+01,3.966191e+01,1.699000e+02
2.231900e+06,2.583218e+01,2.231000e+05,2.582176e+00,9.461309e-01,9.460836e-01,5.877748e-04,3.282671e-09,3.795487e+01,8.010138e+00,2.994474e+01,3.965981e+01,1.699000e+02
2.231910e+06,2.583229e+01,2.231100e+05,2.582292e+00,9.461178e-01,9.460837e-01,5.878077e-04,3.282671e-09,3.795248e+01,8.010138e+00,2.994234e+01,3.965772e+01,1.699000e+02
2.231920e+06,2.583241e+01,2.231200e+05,2.582407e+00,9.461047e-01,9.460837e-01,5.878405e-04,3.282671e-09,3.795008e+01,8.010138e+00,2.993994e+01,3.965562e+01,1.699000e+02
2.231930e+06,2.583252e+01,2.231300e+05,2.582523e+00,9.460917e-01,9.460837e-01,5.878733e-04,3.282671e-09,3.794768e+01,8.010138e+00,2.993754e+01,3.965352e+01,1.699000e+02
2.231940e+06,2.583264e+01,2.231400e+05,2.582639e+00,9.460786e-01,9.460837e-01,5.879062e-04,3.282671e-09,3.794528e+01,8.010138e+00,2.993515e+01,3.965143e+01,1.699000e+02
2.231950e+06,2.583275e+01,2.231500e+05,2.582755e+00,9.460655e-01,9.460838e-01,5.879390e-04,3.282671e-09,3.794289e+01,8.010138e+00,2.993275e+01,3.964933e+01,1.699000e+02
2.231960e+06,2.583287e+01,2.231600e+05,2.582870e+00,9.460525e-01,9.460838e-01,5.879718e-04,3.282671e-09,3.794049e+01,8.010138e+00,2.993035e+01,3.964723e+01,1.699000e+02
2.231970e+06,2.583299e+01,2.231700e+05,2.582986e+00,9.460394e-01,9.460838e-01,5.880046e-04,3.282671e-09,3.793809e+01,8.010138e+00,2.992795e+01,3.964514e+01,1.699000e+02
2.231980e+06,2.583310e+01,2.231800e+05,2.583102e+00,9.460263e-01,9.460839e-01,5.880375e-04,3.282671e-09,3.793569e+01,8.010138e+00,2.992556e+01,3.964304e+01,1.699000e+02
2.231990e+06,2.583322e+01,2.231900e+05,2.583218e+00,9.460133e-01,9.460839e-01,5.880703e-04,3.282670e-09,3.793330e+01,8.010138e+00,2.992316e+01,3.964094e+01,1.699000e+02
2.232000e+06,2.583333e+01,2.232000e+05,2.583333e+00,9.460002e-01,9.460839e-01,5.881031e-04,3.282670e-09,3.793090e+01,8.010138e+00,2.992076e+01,3.963884e+01,1.699000e+02
2.232010e+06,2.583345e+01,2.232100e+05,2.583449e+00,9.459871e-01,9.460840e-01,5.881359e-04,3.282670e-09,3.792850e+01,8.010138e+00,2.991836e+01,3.963675e+01,1.699000e+02
2.232020e+06,2.583356e+01,2.232200e+05,2.583565e+00,9.459836e-01,9.460840e-01,5.881688e-04,3.282670e-09,3.792786e+01,8.010138e+00,2.991772e+01,3.963619e+01,1.699000e+02
2.232030e+06,2.583368e+01,2.232300e+05,2.583681e+00,9.459836e-01,9.460840e-01,5.882016e-04,3.282670e-09,3.792786e+01,8.010138e+00,2.991772e+01,3.963619e+01,1.699000e+02
2.232040e+06,2.583380e+01,2.232400e+05,2.583796e+00,9.459836e-01,9.460841e-01,5.882344e-04,3.282670e-09,3.792786e+01,8.010138e+00,2.991772e+01,3.963619e+01,1.699000e+02
2.232050e+06,2.583391e+01,2.232500e+05,2.583912e+00,9.459836e-01,9.460841e-01,5.882672e-04,3.282670e-09,3.792786e+01,8.010138e+00,2.991772e+01,3.963619e+01,1.699000e+02
2.232060e+06,2.583403e+01,2.232600e+05,2.584028e+00,9.459836e-01,9.460841e-01,5.883001e-04,3.282670e-09,3.792786e+01,8.010138e+00,2.991772e+01,3.963619e+01,1.699000e+02
2.232070e+06,2.583414e+01,2.232700e+05,2.584144e+00,9.459836e-01,9.460842e-01,5.883329e-04,3.282670e-09,3.792786e+01,8.010138e+00,2.991772e+01,3.963619e+01,1.699000e+02
2.232080e+06,2.583426e+01,2.232800e+05,2.584259e+00,9.459836e-01,9.460842e-01,5.883657e-04,3.282669e-09,3.792786e+01,8.010138e+00,2.991772e+01,3.963619e+01,1.699000e+02
2.232090e+06,2.583438e+01,2.232900e+05,2.584375e+00,9.459836e-01,9.460842e-01,5.883986e-04,3.282669e-09,3.792786e+01,8.010138e+00,2.991772e+01,3.963619e+01,1.699000e+02
2.232100e+06,2.583449e+01,2.233000e+05,2.584491e+00,9.459836e-01,9.460842e-01,5.884314e-04,3.282669e-09,3.792786e+01,8.010138e+00,2.991772e+01,3.963619e+01,1.699000e+02
2.232110e+06,2.583461e+01,2.233100e+05,2.584606e+00,9.459836e-01,9.460843e-01,5.884642e-04,3.282669e-09,3.792786e+01,8.010138e+00,2.991772e+01,3.963619e+01,1.699000e+02
2.232120e+06,2.583472e+01,2.233200e+05,2.584722e+00,9.459836e-01,9.460843e-01,5.884970e-04,3.282669e-09,3.792786e+01,8.010138e+00,2.991772e+01,3.963619e+01,1.699000e+02
2.232130e+06,2.583484e+01,2.233300e+05,2.584838e+00,9.459836e-01,9.460843e-01,5.885299e-04,3.282669e-09,3.792786e+01,8.010138e+00,2.991772e+01,3.963619e+01,1.699000e+02
2.232140e+06,2.583495e+01,2.233400e+05,2.584954e+00,9.459836e-01,9.460844e-01,5.885627e-04,3.282669e-09,3.792786e+01,8.010138e+00,2.991772e+01,3.963619e+01,1.699000e+02
2.232150e+06,2.583507e+01,2.233500e+05,2.585069e+00,9.459836e-01,9.460844e-01,5.885955e-04,3.282669e-09,3.792786e+01,8.010138e+00,2.991772e+01,3.963619e+01,1.699000e+02
2.232160e+06,2.583519e+01,2.233600e+05,2.585185e+00,9.459836e-01,9.460844e-01,5.886283e-04,3.282669e-09,3.792786e+01,8.010138e+00,2.991772e+01,3.963619e+01,1.699000e+02
2.232170e+06,2.583530e+01,2.233700e+05,2.585301e+00,9.459836e-01,9.460845e-01,5.886612e-04,3.282668e-09,3.792786e+01,8.010138e+00,2.991772e+01,3.963619e+01,1.699000e+02
2.232180e+06,2.583542e+01,2.233800e+05,2.585417e+00,9.459836e-01,9.460845e-01,5.886940e-04,3.282668e-09,3.792786e+01,8.010138e+00,2.991772e+01,3.963619e+01,1.699000e+02
2.232190e+06,2.583553e+01,2.233900e+05,2.585532e+00,9.459836e-01,9.460845e-01,5.887268e-04,3.282668e-09,3.792786e+01,8.010138e+00,2.991772e+01,3.963619e+01,1.699000e+02
2.232200e+06,2.583565e+01,2.234000e+05,2.585648e+00,9.459836e-01,9.460846e-01,5.887596e-04,3.282668e-09,3.792786e+01,8.010138e+00,2.991772e+01,3.963619e+01,1.699000e+02
2.232210e+06,2.583576e+01,2.234100e+05,2.585764e+00,9.459836e-01,9.460846e-01,5.887925e-04,3.282668e-09,3.792786e+01,8.010138e+00,2.991772e+01,3.963619e+01,1.699000e+02
2.232220e+06,2.583588e+01,2.234200e+05,2.585880e+00,9.459836e-01,9.460846e-01,5.888253e-04,3.282668e-09,3.792786e+01,8.010138e+00,2.991772e+01,3.963619e+01,1.699000e+02
2.232230e+06,2.583600e+01,2.234300e+05,2.585995e+00,9.459836e-01,9.460846e-01,5.888581e-04,3.282668e-09,3.792786e+01,8.010138e+00,2.991772e+01,3.963619e+01,1.699000e+02
2.232240e+06,2.583611e+01,2.234400e+05,2.586111e+00,9.459836e-01,9.460847e-01,5.888910e-04,3.282668e-09,3.792786e+01,8.010138e+00,2.991772e+01,3.963619e+01,1.699000e+02
2.232250e+06,2.583623e+01,2.234500e+05,2.586227e+00,9.459836e-01,9.460847e-01,5.889238e-04,3.282668e-09,3.792786e+01,8.010138e+00,2.991772e+01,3.963619e+01,1.699000e+02
2.232260e+06,2.583634e+01,2.234600e+05,2.586343e+00,9.459836e-01,9.460847e-01,5.889566e-04,3.282667e-09,3.792786e+01,8.010138e+00,2.991772e+01,3.963619e+01,1.699000e+02
2.232270e+06,2.583646e+01,2.234700e+05,2.586458e+00,9.459942e-01,9.460848e-01,5.889894e-04,3.282667e-09,3.792948e+01,8.009966e+00,2.991952e+01,3.963756e+01,1.699000e+02
2.232280e+06,2.583657e+01,2.234800e+05,2.586574e+00,9.460099e-01,9.460848e-01,5.890223e-04,3.282667e-09,3.793188e+01,8.009712e+00,2.992217e+01,3.963958e+01,1.699000e+02
2.232290e+06,2.583669e+01,2.234900e+05,2.586690e+00,9.460255e-01,9.460848e-01,5.890551e-04,3.282667e-09,3.793428e+01,8.009458e+00,2.992482e+01,3.964161e+01,1.699000e+02
2.232300e+06,2.583681e+01,2.235000e+05,2.586806e+00,9.460412e-01,9.460849e-01,5.890879e-04,3.282667e-09,3.793668e+01,8.009204e+00,2.992747e+01,3.964363e+01,1.699000e+02
2.232310e+06,2.583692e+01,2.235100e+05,2.586921e+00,9.460569e-01,9.460849e-01,5.891207e-04,3.282667e-09,3.793907e+01,8.008950e+00,2.993012e+01,3.964566e+01,1.699000e+02
2.232320e+06,2.583704e+01,2.235200e+05,2.587037e+00,9.460725e-01,9.460849e-01,5.891536e-04,3.282667e-09,3.794147e+01,8.008695e+00,2.993278e+01,3.964768e+01,1.699000e+02
2.232330e+06,2.583715e+01,2.235300e+05,2.587153e+00,9.460882e-01,9.460850e-01,5.891864e-04,3.282667e-09,3.794387e+01,8.008441e+00,2.993543e+01,3.964971e+01,1.699000e+02
2.232340e+06,2.583727e+01,2.235400e+05,2.587269e+00,9.461038e-01,9.460850e-01,5.892192e-04,3.282667e-09,3.794627e+01,8.008187e+00,2.993808e+01,3.965173e+01,1.699000e+02
2.232350e+06,2.583738e+01,2.235500e+05,2.587384e+00,9.461195e-01,9.460850e-01,5.892520e-04,3.282667e-09,3.794866e+01,8.007933e+00,2.994073e+01,3.965376e+01,1.699000e+02
2.232360e+06,2.583750e+01,2.235600e+05,2.587500e+00,9.461352e-01,9.460851e-01,5.892849e-04,3.282666e-09,3.795106e+01,8.007679e+00,2.994338e+01,3.965578e+01,1.699000e+02
2.232370e+06,2.583762e+01,2.235700e+05,2.587616e+00,9.461508e-01,9.460851e-01,5.893177e-04,3.282666e-09,3.795346e+01,8.007425e+00,2.994603e+01,3.965781e+01,1.699000e+02
2.232380e+06,2.583773e+01,2.235800e+05,2.587731e+00,9.461665e-01,9.460851e-01,5.893505e-04,3.282666e-09,3.795586e+01,8.007171e+00,2.994869e+01,3.965983e+01,1.699000e+02
2.232390e+06,2.583785e+01,2.235900e+05,2.587847e+00,9.461821e-01,9.460851e-01,5.893834e-04,3.282666e-09,3.795825e+01,8.006917e+00,2.995134e+01,3.966185e+01,1.699000e+02
2.232400e+06,2.583796e+01,2.236000e+05,2.587963e+00,9.461978e-01,9.460852e-01,5.894162e-04,3.282666e-09,3.796065e+01,8.006663e+00,2.995399e+01,3.966388e+01,1.699000e+02
2.232410e+06,2.583808e+01,2.236100e+05,2.588079e+00,9.462134e-01,9.460852e-01,5.894490e-04,3.282666e-09,3.796305e+01,8.006409e+00,2.995664e+01,3.966590e+01,1.699000e+02
2.232420e+06,2.583819e+01,2.236200e+05,2.588194e+00,9.462291e-01,9.460852e-01,5.894818e-04,3.282666e-09,3.796545e+01,8.006154e+00,2.995929e+01,3.966793e+01,1.699000e+02
2.232430e+06,2.583831e+01,2.236300e+05,2.588310e+00,9.462448e-01,9.460853e-01,5.895147e-04,3.282666e-09,3.796784e+01,8.005900e+00,2.996194e+01,3.966995e+01,1.699000e+02
2.232440e+06,2.583843e+01,2.236400e+05,2.588426e+00,9.462604e-01,9.460853e-01,5.895475e-04,3.282666e-09,3.797024e+01,8.005646e+00,2.996459e+01,3.967198e+01,1.699000e+02
2.232450e+06,2.583854e+01,2.236500e+05,2.588542e+00,9.462761e-01,9.460853e-01,5.895803e-04,3.282665e-09,3.797264e+01,8.005392e+00,2.996725e+01,3.967400e+01,1.699000e+02
2.232460e+06,2.583866e+01,2.236600e+05,2.588657e+00,9.462917e-01,9.460854e-01,5.896131e-04,3.282665e-09,3.797504e+01,8.005138e+00,2.996990e+01,3.967602e+01,1.699000e+02
2.232470e+06,2.583877e+01,2.236700e+05,2.588773e+00,9.463074e-01,9.460854e-01,5.896460e-04,3.282665e-09,3.797743e+01,8.004884e+00,2.997255e+01,3.967805e+01,1.699000e+02
2.232480e+06,2.583889e+01,2.236800e+05,2.588889e+00,9.463231e-01,9.460854e-01,5.896788e-04,3.282665e-09,3.797983e+01,8.004630e+00,2.997520e+01,3.968007e+01,1.699000e+02
2.232490e+06,2.583900e+01,2.236900e+05,2.589005e+00,9.463387e-01,9.460855e-01,5.897116e-04,3.282665e-09,3.798223e+01,8.004376e+00,2.997785e+01,3.968209e+01,1.699000e+02
2.232500e+06,2.583912e+01,2.237000e+05,2.589120e+00,9.463544e-01,9.460855e-01,5.897444e-04,3.282665e-09,3.798462e+01,8.004122e+00,2.998050e+01,3.968412e+01,1.699000e+02
2.232510e+06,2.583924e+01,2.237100e+05,2.589236e+00,9.463700e-01,9.460855e-01,5.897773e-04,3.282665e-09,3.798702e+01,8.003868e+00,2.998315e+01,3.968614e+01,1.699000e+02
2.232520e+06,2.583935e+01,2.237200e+05,2.589352e+00,9.463691e-01,9.460856e-01,5.898101e-04,3.282665e-09,3.798676e+01,8.003793e+00,2.998296e+01,3.968590e+01,1.699000e+02
2.232530e+06,2.583947e+01,2.237300e+05,2.589468e+00,9.463613e-01,9.460856e-01,5.898429e-04,3.282665e-09,3.798539e+01,8.003793e+00,2.998159e+01,3.968471e+01,1.699000e+02
2.232540e+06,2.583958e+01,2.237400e+05,2.589583e+00,9.463534e-01,9.460856e-01,5.898758e-04,3.282664e-09,3.798402e+01,8.003793e+00,2.998022e+01,3.968352e+01,1.699000e+02
2.232550e+06,2.583970e+01,2.237500e+05,2.589699e+00,9.463456e-01,9.460856e-01,5.899086e-04,3.282664e-09,3.798265e+01,8.003793e+00,2.997885e+01,3.968234e+01,1.699000e+02
2.232560e+06,2.583981e+01,2.237600e+05,2.589815e+00,9.463378e-01,9.460857e-01,5.899414e-04,3.282664e-09,3.798128e+01,8.003793e+00,2.997748e+01,3.968115e+01,1.699000e+02
2.232570e+06,2.583993e+01,2.237700e+05,2.589931e+00,9.463299e-01,9.460857e-01,5.899742e-04,3.282664e-09,3.797991e+01,8.003793e+00,2.997611e+01,3.967997e+01,1.699000e+02
2.232580e+06,2.584005e+01,2.237800e+05,2.590046e+00,9.463221e-01,9.460857e-01,5.900071e-04,3.282664e-09,3.797854e+01,8.003793e+00,2.997474e+01,3.967878e+01,1.699000e+02
2.232590e+06,2.584016e+01,2.237900e+05,2.590162e+00,9.463143e-01,9.460858e-01,5.900399e-04,3.282664e-09,3.797717e+01,8.003793e+00,2.997337e+01,3.967760e+01,1.699000e+02
2.232600e+06,2.584028e+01,2.238000e+05,2.590278e+00,9.463064e-01,9.460858e-01,5.900727e-04,3.282664e-09,3.797580e+01,8.003793e+00,2.997200e+01,3.967641e+01,1.699000e+02
2.232610e+06,2.584039e+01,2.238100e+05,2.590394e+00,9.462986e-01,9.460858e-01,5.901055e-04,3.282664e-09,3.797443e+01,8.003793e+00,2.997063e+01,3.967523e+01,1.699000e+02
2.232620e+06,2.584051e+01,2.238200e+05,2.590509e+00,9.462908e-01,9.460859e-01,5.901384e-04,3.282664e-09,3.797306e+01,8.003793e+00,2.996926e+01,3.967404e+01,1.699000e+02
2.232630e+06,2.584062e+01,2.238300e+05,2.590625e+00,9.462830e-01,9.460859e-01,5.901712e-04,3.282663e-09,3.797169e+01,8.003793e+00,2.996789e+01,3.967285e+01,1.699000e+02
2.232640e+06,2.584074e+01,2.238400e+05,2.590741e+00,9.462751e-01,9.460859e-01,5.902040e-04,3.282663e-09,3.797032e+01,8.003793e+00,2.996652e+01,3.967167e+01,1.699000e+02
2.232650e+06,2.584086e+01,2.238500e+05,2.590856e+00,9.462673e-01,9.460860e-01,5.902368e-04,3.282663e-09,3.796895e+01,8.003793e+00,2.996515e+01,3.967048e+01,1.699000e+02
2.232660e+06,2.584097e+01,2.238600e+05,2.590972e+00,9.462595e-01,9.460860e-01,5.902697e-04,3.282663e-09,3.796758e+01,8.003793e+00,2.996378e+01,3.966930e+01,1.699000e+02
2.232670e+06,2.584109e+01,2.238700e+05,2.591088e+00,9.462516e-01,9.460860e-01,5.903025e-04,3.282663e-09,3.796621e+01,8.003793e+00,2.996241e+01,3.966811e+01,1.699000e+02
2.232680e+06,2.584120e+01,2.238800e+05,2.591204e+00,9.462438e-01,9.460860e-01,5.903353e-04,3.282663e-09,3.796484e+01,8.003793e+00,2.996104e+01,3.966693e+01,1.699000e+02
2.232690e+06,2.584132e+01,2.238900e+05,2.591319e+00,9.462360e-01,9.460861e-01,5.903682e-04,3.282663e-09,3.796347e+01,8.003793e+00,2.995967e+01,3.966574e+01,1.699000e+02
2.232700e+06,2.584144e+01,2.239000e+05,2.591435e+00,9.462281e-01,9.460861e-01,5.904010e-04,3.282663e-09,3.796210e+01,8.003793e+00,2.995830e+01,3.966455e+01,1.699000e+02
2.232710e+06,2.584155e+01,2.239100e+05,2.591551e+00,9.462203e-01,9.460861e-01,5.904338e-04,3.282663e-09,3.796073e+01,8.003793e+00,2.995693e+01,3.966337e+01,1.699000e+02
2.232720e+06,2.584167e+01,2.239200e+05,2.591667e+00,9.462125e-01,9.460862e-01,5.904666e-04,3.282663e-09,3.795936e+01,8.003793e+00,2.995556e+01,3.966218e+01,1.699000e+02
2.232730e+06,2.584178e+01,2.239300e+05,2.591782e+00,9.462046e-01,9.460862e-01,5.904995e-04,3.282662e-09,3.795799e+01,8.003793e+00,2.995419e+01,3.966100e+01,1.699000e+02
2.232740e+06,2.584190e+01,2.239400e+05,2.591898e+00,9.461968e-01,9.460862e-01,5.905323e-04,3.282662e-09,3.795662e+01,8.003793e+00,2.995282e+01,3.965981e+01,1.699000e+02
2.232750e+06,2.584201e+01,2.239500e+05,2.592014e+00,9.461890e-01,9.460863e-01,5.905651e-04,3.282662e-09,3.795525e+01,8.003793e+00,2.995145e+01,3.965863e+01,1.699000e+02
2.232760e+06,2.584213e+01,2.239600e+05,2.592130e+00,9.461812e-01,9.460863e-01,5.905979e-04,3.282662e-09,3.795388e+01,8.003793e+00,2.995008e+01,3.965744e+01,1.699000e+02
2.232770e+06,2.584225e+01,2.239700e+05,2.592245e+00,9.461734e-01,9.460863e-01,5.906308e-04,3.282662e-09,3.795396e+01,8.003793e+00,2.995016e+01,3.965778e+01,1.698971e+02
