Repository: brandonlampe/CS_Data

# Repository for Crushed Salt Data
**Grant No: 456417**

This is a work in progress!

## Repository Content

### Directory Names
A uniform namining structure still in progress, but in general directories are named according to the following:
 - Names contain no spaces, a single underscore "_" will be used as a file name seperator.
 - Files are for the Crushed Salt Project (CSP); therefore, the first three charaters of each file are "CSP".
 - Folders are organized by which frame the test was performed on i.e., A2 or A3.
 - The fifth and sixth charaters of each file name will therefore be "A" followed by the frame number.
 - Files are chronologically labeled in order of tests performed on a specific frame.That is to say numbering is frame specific (e.g., 01, 02,...,nn tests performed on a specific frame)Therefore the final two characters will be the test number.

### Crushed Salt Testing
The bulk of current repo contents are tests on crushed salt performed at Sandia National Laboratory in Albuquerque, NM.  Future contents of this repository include:
 - Photographs of crushed salt samples (pre and post testing)
 - Permeability test results
 - Thermalconductivity test results
 - Porosity test results

File: UNM_WP_HY_175_09/STAGE21/CREEP_FIT/175_09_STAGE21_CREEP_OUT.csv (part 1 of 14)
Analysis by Brandon Lampe, performed on: 2016/07/13 08:41:26
Experimental results below begin at: 2016/06/05 15:26:02
Duration (sec),Duration (day),Elapsed Time (sec),Elapsed Time (day),Interpolated Fractional Density,Fit to Fractional Density,Fit to Volume Strain,Fit to Volume Strain Rate (1/sec),Confining Pressure (MPa),Pore Pressure (MPa),Terzaghi Pressure (MPa),Solid Pressure (MPa),Temperature (C))
5.032800e+06,5.825000e+01,0.000000e+00,0.000000e+00,9.522330e-01,9.521229e-01,-1.155924e-04,1.311525e-09,3.786035e+01,-9.564759e-02,3.795599e+01,3.976434e+01,1.702000e+02
5.032900e+06,5.825116e+01,1.000000e+02,1.157407e-03,9.522066e-01,9.521231e-01,-1.154613e-04,1.311524e-09,3.785778e+01,-9.564759e-02,3.795342e+01,3.976275e+01,1.702000e+02
5.033000e+06,5.825231e+01,2.000000e+02,2.314815e-03,9.521797e-01,9.521232e-01,-1.153301e-04,1.311524e-09,3.785516e+01,-9.564759e-02,3.795081e+01,3.976113e+01,1.702005e+02
5.033100e+06,5.825347e+01,3.000000e+02,3.472222e-03,9.521181e-01,9.521233e-01,-1.151990e-04,1.311524e-09,3.784915e+01,-9.564759e-02,3.794480e+01,3.975739e+01,1.702407e+02
5.033200e+06,5.825463e+01,4.000000e+02,4.629630e-03,9.520564e-01,9.521234e-01,-1.150678e-04,1.311524e-09,3.784314e+01,-9.564759e-02,3.793878e+01,3.975365e+01,1.702809e+02
5.033300e+06,5.825579e+01,5.000000e+02,5.787037e-03,9.519860e-01,9.521236e-01,-1.149367e-04,1.311524e-09,3.784161e+01,-9.564759e-02,3.793726e+01,3.975500e+01,1.702791e+02
5.033400e+06,5.825694e+01,6.000000e+02,6.944444e-03,9.519076e-01,9.521237e-01,-1.148055e-04,1.311524e-09,3.784416e+01,-9.564759e-02,3.793981e+01,3.976096e+01,1.702394e+02
5.033500e+06,5.825810e+01,7.000000e+02,8.101852e-03,9.518321e-01,9.521238e-01,-1.146744e-04,1.311523e-09,3.784678e+01,-9.564759e-02,3.794243e+01,3.976687e+01,1.702000e+02
5.033600e+06,5.825926e+01,8.000000e+02,9.259259e-03,9.520259e-01,9.521239e-01,-1.145432e-04,1.311523e-09,3.785537e+01,-9.564759e-02,3.795102e+01,3.976778e+01,1.702000e+02
5.033700e+06,5.826042e+01,9.000000e+02,1.041667e-02,9.522197e-01,9.521241e-01,-1.144120e-04,1.311523e-09,3.786396e+01,-9.564759e-02,3.795961e+01,3.976869e+01,1.702000e+02
5.033800e+06,5.826157e+01,1.000000e+03,1.157407e-02,9.522532e-01,9.521242e-01,-1.142809e-04,1.311523e-09,3.786541e+01,-9.564759e-02,3.796105e+01,3.976881e+01,1.701792e+02
5.033900e+06,5.826273e+01,1.100000e+03,1.273148e-02,9.521397e-01,9.521243e-01,-1.141497e-04,1.311523e-09,3.786030e+01,-9.564759e-02,3.795595e+01,3.976820e+01,1.701395e+02
5.034000e+06,5.826389e+01,1.200000e+03,1.388889e-02,9.520273e-01,9.521244e-01,-1.140186e-04,1.311523e-09,3.785526e+01,-9.564759e-02,3.795091e+01,3.976761e+01,1.701003e+02
5.034100e+06,5.826505e+01,1.300000e+03,1.504630e-02,9.520538e-01,9.521246e-01,-1.138874e-04,1.311522e-09,3.785784e+01,-9.564759e-02,3.795349e+01,3.976921e+01,1.701405e+02
5.034200e+06,5.826620e+01,1.400000e+03,1.620370e-02,9.520803e-01,9.521247e-01,-1.137563e-04,1.311522e-09,3.786042e+01,-9.564759e-02,3.795606e+01,3.977080e+01,1.701807e+02
5.034300e+06,5.826736e+01,1.500000e+03,1.736111e-02,9.521112e-01,9.521248e-01,-1.136251e-04,1.311522e-09,3.786166e+01,-9.564759e-02,3.795730e+01,3.977081e+01,1.702000e+02
5.034400e+06,5.826852e+01,1.600000e+03,1.851852e-02,9.521461e-01,9.521249e-01,-1.134940e-04,1.311522e-09,3.786166e+01,-9.564759e-02,3.795730e+01,3.976935e+01,1.702000e+02
5.034500e+06,5.826968e+01,1.700000e+03,1.967593e-02,9.521793e-01,9.521251e-01,-1.133628e-04,1.311522e-09,3.786169e+01,-9.564759e-02,3.795734e+01,3.976800e+01,1.701995e+02
5.034600e+06,5.827083e+01,1.800000e+03,2.083333e-02,9.520918e-01,9.521252e-01,-1.132317e-04,1.311521e-09,3.786425e+01,-9.564759e-02,3.795990e+01,3.977435e+01,1.701595e+02
5.034700e+06,5.827199e+01,1.900000e+03,2.199074e-02,9.520043e-01,9.521253e-01,-1.131005e-04,1.311521e-09,3.786681e+01,-9.564759e-02,3.796246e+01,3.978071e+01,1.701196e+02
5.034800e+06,5.827315e+01,2.000000e+03,2.314815e-02,9.519612e-01,9.521254e-01,-1.129694e-04,1.311521e-09,3.786676e+01,-9.564759e-02,3.796241e+01,3.978246e+01,1.701204e+02
5.034900e+06,5.827431e+01,2.100000e+03,2.430556e-02,9.519612e-01,9.521256e-01,-1.128382e-04,1.311521e-09,3.786420e+01,-9.564759e-02,3.795984e+01,3.977976e+01,1.701604e+02
5.035000e+06,5.827546e+01,2.200000e+03,2.546296e-02,9.519606e-01,9.521257e-01,-1.127071e-04,1.311521e-09,3.786153e+01,-9.564759e-02,3.795718e+01,3.977699e+01,1.701991e+02
5.035100e+06,5.827662e+01,2.300000e+03,2.662037e-02,9.519081e-01,9.521258e-01,-1.125759e-04,1.311521e-09,3.785040e+01,-9.564759e-02,3.794605e+01,3.976749e+01,1.701190e+02
5.035200e+06,5.827778e+01,2.400000e+03,2.777778e-02,9.518556e-01,9.521259e-01,-1.124448e-04,1.311520e-09,3.783927e+01,-9.564759e-02,3.793492e+01,3.975800e+01,1.700389e+02
5.035300e+06,5.827894e+01,2.500000e+03,2.893519e-02,9.518570e-01,9.521261e-01,-1.123136e-04,1.311520e-09,3.783957e+01,-9.564759e-02,3.793521e+01,3.975825e+01,1.700205e+02
5.035400e+06,5.828009e+01,2.600000e+03,3.009259e-02,9.519093e-01,9.521262e-01,-1.121825e-04,1.311520e-09,3.785066e+01,-9.564759e-02,3.794631e+01,3.976771e+01,1.700604e+02
5.035500e+06,5.828125e+01,2.700000e+03,3.125000e-02,9.519607e-01,9.521263e-01,-1.120513e-04,1.311520e-09,3.786156e+01,-9.564759e-02,3.795721e+01,3.977701e+01,1.700997e+02
5.035600e+06,5.828241e+01,2.800000e+03,3.240741e-02,9.519082e-01,9.521264e-01,-1.119202e-04,1.311520e-09,3.785043e+01,-9.564759e-02,3.794608e+01,3.976752e+01,1.700596e+02
5.035700e+06,5.828356e+01,2.900000e+03,3.356481e-02,9.518557e-01,9.521266e-01,-1.117890e-04,1.311520e-09,3.783930e+01,-9.564759e-02,3.793495e+01,3.975802e+01,1.700196e+02
5.035800e+06,5.828472e+01,3.000000e+03,3.472222e-02,9.518165e-01,9.521267e-01,-1.116579e-04,1.311519e-09,3.783826e+01,-9.564759e-02,3.793391e+01,3.975857e+01,1.699794e+02
5.035900e+06,5.828588e+01,3.100000e+03,3.587963e-02,9.517900e-01,9.521268e-01,-1.115267e-04,1.311519e-09,3.784685e+01,-9.564759e-02,3.794250e+01,3.976871e+01,1.699392e+02
5.036000e+06,5.828704e+01,3.200000e+03,3.703704e-02,9.517666e-01,9.521269e-01,-1.113955e-04,1.311519e-09,3.785530e+01,-9.564759e-02,3.795095e+01,3.977857e+01,1.699009e+02
5.036100e+06,5.828819e+01,3.300000e+03,3.819444e-02,9.518712e-01,9.521271e-01,-1.112644e-04,1.311519e-09,3.785785e+01,-9.564759e-02,3.795350e+01,3.977687e+01,1.699407e+02
5.036200e+06,5.828935e+01,3.400000e+03,3.935185e-02,9.519758e-01,9.521272e-01,-1.111332e-04,1.311519e-09,3.786040e+01,-9.564759e-02,3.795605e+01,3.977517e+01,1.699805e+02
5.036300e+06,5.829051e+01,3.500000e+03,4.050926e-02,9.520136e-01,9.521273e-01,-1.110021e-04,1.311519e-09,3.786034e+01,-9.564759e-02,3.795599e+01,3.977352e+01,1.700000e+02
5.036400e+06,5.829167e+01,3.600000e+03,4.166667e-02,9.519871e-01,9.521274e-01,-1.108709e-04,1.311518e-09,3.785777e+01,-9.564759e-02,3.795341e+01,3.977192e+01,1.700000e+02
5.036500e+06,5.829282e+01,3.700000e+03,4.282407e-02,9.519623e-01,9.521276e-01,-1.107398e-04,1.311518e-09,3.785535e+01,-9.564759e-02,3.795100e+01,3.977042e+01,1.700000e+02
5.036600e+06,5.829398e+01,3.800000e+03,4.398148e-02,9.520149e-01,9.521277e-01,-1.106086e-04,1.311518e-09,3.786047e+01,-9.564759e-02,3.795612e+01,3.977360e+01,1.700000e+02
5.036700e+06,5.829514e+01,3.900000e+03,4.513889e-02,9.520676e-01,9.521278e-01,-1.104775e-04,1.311518e-09,3.786559e+01,-9.564759e-02,3.796123e+01,3.977677e+01,1.700000e+02
5.036800e+06,5.829630e+01,4.000000e+03,4.629630e-02,9.521246e-01,9.521279e-01,-1.103463e-04,1.311518e-09,3.787203e+01,-9.564759e-02,3.796767e+01,3.978114e+01,1.700000e+02
5.036900e+06,5.829745e+01,4.100000e+03,4.745370e-02,9.521858e-01,9.521281e-01,-1.102152e-04,1.311518e-09,3.787970e+01,-9.564759e-02,3.797535e+01,3.978664e+01,1.700000e+02
5.037000e+06,5.829861e+01,4.200000e+03,4.861111e-02,9.522467e-01,9.521282e-01,-1.100840e-04,1.311517e-09,3.788729e+01,-9.564759e-02,3.798293e+01,3.979205e+01,1.700004e+02
5.037100e+06,5.829977e+01,4.300000e+03,4.976852e-02,9.522731e-01,9.521283e-01,-1.099529e-04,1.311517e-09,3.788472e+01,-9.564759e-02,3.798036e+01,3.978825e+01,1.700404e+02
5.037200e+06,5.830093e+01,4.400000e+03,5.092593e-02,9.522995e-01,9.521284e-01,-1.098217e-04,1.311517e-09,3.788215e+01,-9.564759e-02,3.797780e+01,3.978445e+01,1.700805e+02
5.037300e+06,5.830208e+01,4.500000e+03,5.208333e-02,9.522989e-01,9.521286e-01,-1.096906e-04,1.311517e-09,3.787958e+01,-9.564759e-02,3.797523e+01,3.978178e+01,1.701000e+02
5.037400e+06,5.830324e+01,4.600000e+03,5.324074e-02,9.522726e-01,9.521287e-01,-1.095594e-04,1.311517e-09,3.787702e+01,-9.564759e-02,3.797267e+01,3.978019e+01,1.701000e+02
5.037500e+06,5.830440e+01,4.700000e+03,5.439815e-02,9.522465e-01,9.521288e-01,-1.094283e-04,1.311517e-09,3.787452e+01,-9.564759e-02,3.797017e+01,3.977866e+01,1.701003e+02
5.037600e+06,5.830556e+01,4.800000e+03,5.555556e-02,9.522465e-01,9.521289e-01,-1.092971e-04,1.311516e-09,3.787966e+01,-9.564759e-02,3.797530e+01,3.978405e+01,1.701403e+02
5.037700e+06,5.830671e+01,4.900000e+03,5.671296e-02,9.522465e-01,9.521291e-01,-1.091660e-04,1.311516e-09,3.788479e+01,-9.564759e-02,3.798044e+01,3.978945e+01,1.701804e+02
5.037800e+06,5.830787e+01,5.000000e+03,5.787037e-02,9.522330e-01,9.521292e-01,-1.090348e-04,1.311516e-09,3.788338e+01,-9.564759e-02,3.797903e+01,3.978853e+01,1.702204e+02
5.037900e+06,5.830903e+01,5.100000e+03,5.902778e-02,9.522066e-01,9.521293e-01,-1.089037e-04,1.311516e-09,3.787567e+01,-9.564759e-02,3.797132e+01,3.978154e+01,1.702605e+02
5.038000e+06,5.831019e+01,5.200000e+03,6.018519e-02,9.521787e-01,9.521294e-01,-1.087725e-04,1.311516e-09,3.786789e+01,-9.564759e-02,3.796354e+01,3.977453e+01,1.703000e+02
5.038100e+06,5.831134e+01,5.300000e+03,6.134259e-02,9.520388e-01,9.521296e-01,-1.086414e-04,1.311515e-09,3.785424e+01,-9.564759e-02,3.794989e+01,3.976605e+01,1.703000e+02
5.038200e+06,5.831250e+01,5.400000e+03,6.250000e-02,9.518990e-01,9.521297e-01,-1.085102e-04,1.311515e-09,3.784059e+01,-9.564759e-02,3.793623e+01,3.975757e+01,1.703000e+02
5.038300e+06,5.831366e+01,5.500000e+03,6.365741e-02,9.518835e-01,9.521298e-01,-1.083791e-04,1.311515e-09,3.783951e+01,-9.435390e-02,3.793387e+01,3.975702e+01,1.703203e+02
5.038400e+06,5.831481e+01,5.600000e+03,6.481481e-02,9.519889e-01,9.521299e-01,-1.082479e-04,1.311515e-09,3.785064e+01,-9.180487e-02,3.794245e+01,3.976417e+01,1.703604e+02
5.038500e+06,5.831597e+01,5.700000e+03,6.597222e-02,9.520946e-01,9.521301e-01,-1.081168e-04,1.311515e-09,3.786179e+01,-8.930977e-02,3.795110e+01,3.977133e+01,1.703996e+02
5.038600e+06,5.831713e+01,5.800000e+03,6.712963e-02,9.522354e-01,9.521302e-01,-1.079856e-04,1.311515e-09,3.787468e+01,-9.186765e-02,3.796655e+01,3.977910e+01,1.703594e+02
5.038700e+06,5.831829e+01,5.900000e+03,6.828704e-02,9.523763e-01,9.521303e-01,-1.078545e-04,1.311514e-09,3.788757e+01,-9.442553e-02,3.798199e+01,3.978686e+01,1.703192e+02
5.038800e+06,5.831944e+01,6.000000e+03,6.944444e-02,9.523708e-01,9.521304e-01,-1.077233e-04,1.311514e-09,3.788840e+01,-9.564759e-02,3.798404e+01,3.978802e+01,1.703000e+02
5.038900e+06,5.832060e+01,6.100000e+03,7.060185e-02,9.522314e-01,9.521306e-01,-1.075922e-04,1.311514e-09,3.787819e+01,-9.564759e-02,3.797384e+01,3.978315e+01,1.703000e+02
5.039000e+06,5.832176e+01,6.200000e+03,7.175926e-02,9.520929e-01,9.521307e-01,-1.074610e-04,1.311514e-09,3.786794e+01,-9.564759e-02,3.796359e+01,3.977818e+01,1.703000e+02
5.039100e+06,5.832292e+01,6.300000e+03,7.291667e-02,9.520664e-01,9.521308e-01,-1.073298e-04,1.311514e-09,3.785167e+01,-9.564759e-02,3.794732e+01,3.976220e+01,1.703000e+02
5.039200e+06,5.832407e+01,6.400000e+03,7.407407e-02,9.520400e-01,9.521309e-01,-1.071987e-04,1.311514e-09,3.783540e+01,-9.564759e-02,3.793105e+01,3.974622e+01,1.703000e+02
5.039300e+06,5.832523e+01,6.500000e+03,7.523148e-02,9.520720e-01,9.521311e-01,-1.070675e-04,1.311513e-09,3.783576e+01,-9.564759e-02,3.793141e+01,3.974526e+01,1.703000e+02
5.039400e+06,5.832639e+01,6.600000e+03,7.638889e-02,9.521599e-01,9.521312e-01,-1.069364e-04,1.311513e-09,3.785203e+01,-9.564759e-02,3.794768e+01,3.975867e+01,1.703000e+02
5.039500e+06,5.832755e+01,6.700000e+03,7.754630e-02,9.522456e-01,9.521313e-01,-1.068052e-04,1.311513e-09,3.786803e+01,-9.564759e-02,3.796368e+01,3.977188e+01,1.703000e+02
5.039600e+06,5.832870e+01,6.800000e+03,7.870370e-02,9.521844e-01,9.521314e-01,-1.066741e-04,1.311513e-09,3.786547e+01,-9.564759e-02,3.796112e+01,3.977176e+01,1.703000e+02
5.039700e+06,5.832986e+01,6.900000e+03,7.986111e-02,9.521232e-01,9.521315e-01,-1.065429e-04,1.311513e-09,3.786291e+01,-9.564759e-02,3.795856e+01,3.977163e+01,1.703000e+02
5.039800e+06,5.833102e+01,7.000000e+03,8.101852e-02,9.521243e-01,9.521317e-01,-1.064118e-04,1.311513e-09,3.786427e+01,-9.564759e-02,3.795991e+01,3.977301e+01,1.703000e+02
5.039900e+06,5.833218e+01,7.100000e+03,8.217593e-02,9.521857e-01,9.521318e-01,-1.062806e-04,1.311512e-09,3.786940e+01,-9.564759e-02,3.796505e+01,3.977583e+01,1.703000e+02
5.040000e+06,5.833333e+01,7.200000e+03,8.333333e-02,9.522455e-01,9.521319e-01,-1.061495e-04,1.311512e-09,3.787442e+01,-9.564759e-02,3.797007e+01,3.977860e+01,1.702995e+02
5.040100e+06,5.833449e+01,7.300000e+03,8.449074e-02,9.521576e-01,9.521320e-01,-1.060183e-04,1.311512e-09,3.786929e+01,-9.564759e-02,3.796493e+01,3.977688e+01,1.702595e+02
5.040200e+06,5.833565e+01,7.400000e+03,8.564815e-02,9.520698e-01,9.521322e-01,-1.058872e-04,1.311512e-09,3.786415e+01,-9.564759e-02,3.795980e+01,3.977517e+01,1.702194e+02
5.040300e+06,5.833681e+01,7.500000e+03,8.680556e-02,9.520722e-01,9.521323e-01,-1.057560e-04,1.311512e-09,3.786561e+01,-9.564759e-02,3.796125e+01,3.977660e+01,1.702205e+02
5.040400e+06,5.833796e+01,7.600000e+03,8.796296e-02,9.521597e-01,9.521324e-01,-1.056249e-04,1.311512e-09,3.787329e+01,-9.564759e-02,3.796893e+01,3.978100e+01,1.702604e+02
5.040500e+06,5.833912e+01,7.700000e+03,8.912037e-02,9.522465e-01,9.521325e-01,-1.054937e-04,1.311511e-09,3.788085e+01,-9.562475e-02,3.797648e+01,3.978531e+01,1.703000e+02
5.040600e+06,5.834028e+01,7.800000e+03,9.027778e-02,9.522465e-01,9.521327e-01,-1.053626e-04,1.311511e-09,3.787571e+01,-9.307572e-02,3.796879e+01,3.977978e+01,1.703000e+02
5.040700e+06,5.834144e+01,7.900000e+03,9.143519e-02,9.522465e-01,9.521328e-01,-1.052314e-04,1.311511e-09,3.787058e+01,-9.052669e-02,3.796110e+01,3.977426e+01,1.703000e+02
5.040800e+06,5.834259e+01,8.000000e+03,9.259259e-02,9.521878e-01,9.521329e-01,-1.051003e-04,1.311511e-09,3.786235e+01,-9.059239e-02,3.795294e+01,3.976808e+01,1.703206e+02
5.040900e+06,5.834375e+01,8.100000e+03,9.375000e-02,9.520731e-01,9.521330e-01,-1.049691e-04,1.311511e-09,3.785118e+01,-9.315028e-02,3.794433e+01,3.976128e+01,1.703608e+02
5.041000e+06,5.834491e+01,8.200000e+03,9.490741e-02,9.519670e-01,9.521332e-01,-1.048380e-04,1.311510e-09,3.784078e+01,-9.564759e-02,3.793643e+01,3.975492e+01,1.704009e+02
5.041100e+06,5.834606e+01,8.300000e+03,9.606481e-02,9.522111e-01,9.521333e-01,-1.047068e-04,1.311510e-09,3.786204e+01,-9.564759e-02,3.795769e+01,3.976703e+01,1.704407e+02
5.041200e+06,5.834722e+01,8.400000e+03,9.722222e-02,9.524551e-01,9.521334e-01,-1.045757e-04,1.311510e-09,3.788330e+01,-9.564759e-02,3.797894e+01,3.977914e+01,1.704805e+02
5.041300e+06,5.834838e+01,8.500000e+03,9.837963e-02,9.525481e-01,9.521335e-01,-1.044445e-04,1.311510e-09,3.789111e+01,-9.564759e-02,3.798675e+01,3.978345e+01,1.705000e+02
5.041400e+06,5.834954e+01,8.600000e+03,9.953704e-02,9.524955e-01,9.521337e-01,-1.043134e-04,1.311510e-09,3.788597e+01,-9.564759e-02,3.798162e+01,3.978025e+01,1.705000e+02
5.041500e+06,5.835069e+01,8.700000e+03,1.006944e-01,9.524419e-01,9.521338e-01,-1.041822e-04,1.311510e-09,3.788073e+01,-9.564759e-02,3.797637e+01,3.977699e+01,1.705000e+02
5.041600e+06,5.835185e+01,8.800000e+03,1.018519e-01,9.523020e-01,9.521339e-01,-1.040511e-04,1.311509e-09,3.786707e+01,-9.564759e-02,3.796272e+01,3.976852e+01,1.705000e+02
5.041700e+06,5.835301e+01,8.900000e+03,1.030093e-01,9.521621e-01,9.521340e-01,-1.039199e-04,1.311509e-09,3.785342e+01,-9.564759e-02,3.794907e+01,3.976004e+01,1.705000e+02
5.041800e+06,5.835417e+01,9.000000e+03,1.041667e-01,9.520931e-01,9.521342e-01,-1.037888e-04,1.311509e-09,3.784409e+01,-9.435553e-02,3.793844e+01,3.975305e+01,1.704797e+02
5.041900e+06,5.835532e+01,9.100000e+03,1.053241e-01,9.520931e-01,9.521343e-01,-1.036576e-04,1.311509e-09,3.783895e+01,-9.180650e-02,3.793075e+01,3.974753e+01,1.704397e+02
5.042000e+06,5.835648e+01,9.200000e+03,1.064815e-01,9.520925e-01,9.521344e-01,-1.035265e-04,1.311509e-09,3.783386e+01,-8.930805e-02,3.792317e+01,3.974208e+01,1.703996e+02
5.042100e+06,5.835764e+01,9.300000e+03,1.076389e-01,9.520397e-01,9.521345e-01,-1.033953e-04,1.311509e-09,3.783386e+01,-9.185708e-02,3.792572e+01,3.974442e+01,1.703596e+02
5.042200e+06,5.835880e+01,9.400000e+03,1.087963e-01,9.519869e-01,9.521347e-01,-1.032642e-04,1.311508e-09,3.783386e+01,-9.440611e-02,3.792827e+01,3.974676e+01,1.703195e+02
5.042300e+06,5.835995e+01,9.500000e+03,1.099537e-01,9.519479e-01,9.521348e-01,-1.031330e-04,1.311508e-09,3.783124e+01,-9.564759e-02,3.792688e+01,3.974570e+01,1.703000e+02
5.042400e+06,5.836111e+01,9.600000e+03,1.111111e-01,9.519218e-01,9.521349e-01,-1.030019e-04,1.311508e-09,3.782612e+01,-9.564759e-02,3.792176e+01,3.974141e+01,1.703000e+02
5.042500e+06,5.836227e+01,9.700000e+03,1.122685e-01,9.518968e-01,9.521350e-01,-1.028707e-04,1.311508e-09,3.782115e+01,-9.564759e-02,3.791680e+01,3.973724e+01,1.703000e+02
5.042600e+06,5.836343e+01,9.800000e+03,1.134259e-01,9.520108e-01,9.521352e-01,-1.027396e-04,1.311508e-09,3.783742e+01,-9.564759e-02,3.793307e+01,3.974956e+01,1.703000e+02
5.042700e+06,5.836458e+01,9.900000e+03,1.145833e-01,9.521247e-01,9.521353e-01,-1.026084e-04,1.311508e-09,3.785369e+01,-9.564759e-02,3.794934e+01,3.976188e+01,1.703000e+02
5.042800e+06,5.836574e+01,1.000000e+04,1.157407e-01,9.522075e-01,9.521354e-01,-1.024773e-04,1.311507e-09,3.786297e+01,-9.564759e-02,3.795861e+01,3.976816e+01,1.703000e+02
5.042900e+06,5.836690e+01,1.010000e+04,1.168981e-01,9.522603e-01,9.521355e-01,-1.023461e-04,1.311507e-09,3.786553e+01,-9.564759e-02,3.796118e+01,3.976864e+01,1.703000e+02
5.043000e+06,5.836806e+01,1.020000e+04,1.180556e-01,9.523117e-01,9.521357e-01,-1.022150e-04,1.311507e-09,3.786810e+01,-9.564759e-02,3.796375e+01,3.976919e+01,1.703000e+02
5.043100e+06,5.836921e+01,1.030000e+04,1.192130e-01,9.522591e-01,9.521358e-01,-1.020838e-04,1.311507e-09,3.787066e+01,-9.564759e-02,3.796631e+01,3.977408e+01,1.703000e+02
5.043200e+06,5.837037e+01,1.040000e+04,1.203704e-01,9.522064e-01,9.521359e-01,-1.019527e-04,1.311507e-09,3.787322e+01,-9.564759e-02,3.796887e+01,3.977897e+01,1.703000e+02
5.043300e+06,5.837153e+01,1.050000e+04,1.215278e-01,9.521493e-01,9.521360e-01,-1.018215e-04,1.311507e-09,3.786753e+01,-9.564759e-02,3.796317e+01,3.977538e+01,1.703000e+02
5.043400e+06,5.837269e+01,1.060000e+04,1.226852e-01,9.520879e-01,9.521362e-01,-1.016904e-04,1.311506e-09,3.785383e+01,-9.564759e-02,3.794947e+01,3.976357e+01,1.703000e+02
5.043500e+06,5.837384e+01,1.070000e+04,1.238426e-01,9.520284e-01,9.521363e-01,-1.015592e-04,1.311506e-09,3.784042e+01,-9.561985e-02,3.793604e+01,3.975198e+01,1.703004e+02
5.043600e+06,5.837500e+01,1.080000e+04,1.250000e-01,9.521426e-01,9.521364e-01,-1.014281e-04,1.311506e-09,3.785412e+01,-9.307082e-02,3.794720e+01,3.976146e+01,1.703405e+02
5.043700e+06,5.837616e+01,1.090000e+04,1.261574e-01,9.522569e-01,9.521365e-01,-1.012969e-04,1.311506e-09,3.786782e+01,-9.052179e-02,3.795835e+01,3.977093e+01,1.703805e+02
5.043800e+06,5.837731e+01,1.100000e+04,1.273148e-01,9.522539e-01,9.521367e-01,-1.011658e-04,1.311506e-09,3.787185e+01,-9.058824e-02,3.796244e+01,3.977529e+01,1.703795e+02
5.043900e+06,5.837847e+01,1.110000e+04,1.284722e-01,9.521400e-01,9.521368e-01,-1.010346e-04,1.311505e-09,3.786673e+01,-9.312848e-02,3.795986e+01,3.977481e+01,1.703396e+02
5.044000e+06,5.837963e+01,1.120000e+04,1.296296e-01,9.520276e-01,9.521369e-01,-1.009035e-04,1.311505e-09,3.786170e+01,-9.564759e-02,3.795735e+01,3.977436e+01,1.703000e+02
5.044100e+06,5.838079e+01,1.130000e+04,1.307870e-01,9.520891e-01,9.521370e-01,-1.007723e-04,1.311505e-09,3.786684e+01,-9.564759e-02,3.796248e+01,3.977718e+01,1.703000e+02
5.044200e+06,5.838194e+01,1.140000e+04,1.319444e-01,9.521505e-01,9.521372e-01,-1.006412e-04,1.311505e-09,3.787197e+01,-9.564759e-02,3.796762e+01,3.978000e+01,1.703000e+02
5.044300e+06,5.838310e+01,1.150000e+04,1.331019e-01,9.522209e-01,9.521373e-01,-1.005100e-04,1.311505e-09,3.787711e+01,-9.564759e-02,3.797276e+01,3.978245e+01,1.702795e+02
5.044400e+06,5.838426e+01,1.160000e+04,1.342593e-01,9.522998e-01,9.521374e-01,-1.003788e-04,1.311505e-09,3.788225e+01,-9.564759e-02,3.797789e+01,3.978454e+01,1.702395e+02
5.044500e+06,5.838542e+01,1.170000e+04,1.354167e-01,9.523753e-01,9.521375e-01,-1.002477e-04,1.311504e-09,3.788713e+01,-9.564759e-02,3.798277e+01,3.978650e+01,1.702000e+02
5.044600e+06,5.838657e+01,1.180000e+04,1.365741e-01,9.522091e-01,9.521377e-01,-1.001165e-04,1.311504e-09,3.787433e+01,-9.564759e-02,3.796997e+01,3.978002e+01,1.702000e+02
5.044700e+06,5.838773e+01,1.190000e+04,1.377315e-01,9.520428e-01,9.521378e-01,-9.998540e-05,1.311504e-09,3.786153e+01,-9.564759e-02,3.795718e+01,3.977354e+01,1.702000e+02
5.044800e+06,5.838889e+01,1.200000e+04,1.388889e-01,9.520193e-01,9.521379e-01,-9.985425e-05,1.311504e-09,3.786178e+01,-9.564759e-02,3.795742e+01,3.977479e+01,1.702000e+02
5.044900e+06,5.839005e+01,1.210000e+04,1.400463e-01,9.521336e-01,9.521380e-01,-9.972310e-05,1.311504e-09,3.787462e+01,-9.564759e-02,3.797027e+01,3.978349e+01,1.702000e+02
5.045000e+06,5.839120e+01,1.220000e+04,1.412037e-01,9.522474e-01,9.521382e-01,-9.959195e-05,1.311504e-09,3.788731e+01,-9.564759e-02,3.798296e+01,3.979205e+01,1.702000e+02
5.045100e+06,5.839236e+01,1.230000e+04,1.423611e-01,9.523264e-01,9.521383e-01,-9.946080e-05,1.311503e-09,3.788731e+01,-9.564759e-02,3.798296e+01,3.978874e+01,1.702000e+02
5.045200e+06,5.839352e+01,1.240000e+04,1.435185e-01,9.524053e-01,9.521384e-01,-9.932965e-05,1.311503e-09,3.788731e+01,-9.564759e-02,3.798296e+01,3.978544e+01,1.702000e+02
5.045300e+06,5.839468e+01,1.250000e+04,1.446759e-01,9.523445e-01,9.521385e-01,-9.919850e-05,1.311503e-09,3.787896e+01,-9.564759e-02,3.797461e+01,3.977922e+01,1.702000e+02
5.045400e+06,5.839583e+01,1.260000e+04,1.458333e-01,9.521520e-01,9.521387e-01,-9.906735e-05,1.311503e-09,3.786275e+01,-9.564759e-02,3.795840e+01,3.977026e+01,1.702000e+02
5.045500e+06,5.839699e+01,1.270000e+04,1.469907e-01,9.519623e-01,9.521388e-01,-9.893620e-05,1.311503e-09,3.784679e+01,-9.564759e-02,3.794244e+01,3.976144e+01,1.702004e+02
5.045600e+06,5.839815e+01,1.280000e+04,1.481481e-01,9.520765e-01,9.521389e-01,-9.880505e-05,1.311503e-09,3.785792e+01,-9.564759e-02,3.795357e+01,3.976835e+01,1.702404e+02
5.045700e+06,5.839931e+01,1.290000e+04,1.493056e-01,9.521907e-01,9.521390e-01,-9.867389e-05,1.311502e-09,3.786905e+01,-9.564759e-02,3.796470e+01,3.977525e+01,1.702805e+02
5.045800e+06,5.840046e+01,1.300000e+04,1.504630e-01,9.522732e-01,9.521392e-01,-9.854274e-05,1.311502e-09,3.787318e+01,-9.564759e-02,3.796882e+01,3.977613e+01,1.703000e+02
5.045900e+06,5.840162e+01,1.310000e+04,1.516204e-01,9.523254e-01,9.521393e-01,-9.841159e-05,1.311502e-09,3.787062e+01,-9.564759e-02,3.796627e+01,3.977126e+01,1.703000e+02
5.046000e+06,5.840278e+01,1.320000e+04,1.527778e-01,9.523776e-01,9.521394e-01,-9.828044e-05,1.311502e-09,3.786807e+01,-9.564759e-02,3.796372e+01,3.976640e+01,1.703000e+02
5.046100e+06,5.840394e+01,1.330000e+04,1.539352e-01,9.523515e-01,9.521395e-01,-9.814929e-05,1.311502e-09,3.787321e+01,-9.309462e-02,3.796631e+01,3.977276e+01,1.703401e+02
5.046200e+06,5.840509e+01,1.340000e+04,1.550926e-01,9.523253e-01,9.521397e-01,-9.801814e-05,1.311502e-09,3.787837e+01,-9.053673e-02,3.796891e+01,3.977915e+01,1.703803e+02
5.046300e+06,5.840625e+01,1.350000e+04,1.562500e-01,9.522676e-01,9.521398e-01,-9.788699e-05,1.311501e-09,3.787566e+01,-9.058215e-02,3.796624e+01,3.977871e+01,1.704204e+02
5.046400e+06,5.840741e+01,1.360000e+04,1.574074e-01,9.521798e-01,9.521399e-01,-9.775584e-05,1.311501e-09,3.786538e+01,-9.313118e-02,3.795852e+01,3.977173e+01,1.704605e+02
5.046500e+06,5.840856e+01,1.370000e+04,1.585648e-01,9.520924e-01,9.521400e-01,-9.762469e-05,1.311501e-09,3.785520e+01,-9.564759e-02,3.795085e+01,3.976482e+01,1.704995e+02
5.046600e+06,5.840972e+01,1.380000e+04,1.597222e-01,9.520398e-01,9.521402e-01,-9.749354e-05,1.311501e-09,3.785178e+01,-9.564759e-02,3.794743e+01,3.976344e+01,1.704596e+02
5.046700e+06,5.841088e+01,1.390000e+04,1.608796e-01,9.519871e-01,9.521403e-01,-9.736239e-05,1.311501e-09,3.784837e+01,-9.564759e-02,3.794402e+01,3.976205e+01,1.704197e+02
5.046800e+06,5.841204e+01,1.400000e+04,1.620370e-01,9.519612e-01,9.521404e-01,-9.723124e-05,1.311501e-09,3.784669e+01,-9.564759e-02,3.794234e+01,3.976137e+01,1.704000e+02
5.046900e+06,5.841319e+01,1.410000e+04,1.631944e-01,9.519612e-01,9.521405e-01,-9.710009e-05,1.311500e-09,3.784669e+01,-9.564759e-02,3.794234e+01,3.976137e+01,1.704000e+02
5.047000e+06,5.841435e+01,1.420000e+04,1.643519e-01,9.519612e-01,9.521407e-01,-9.696894e-05,1.311500e-09,3.784664e+01,-9.564759e-02,3.794228e+01,3.976132e+01,1.703996e+02
5.047100e+06,5.841551e+01,1.430000e+04,1.655093e-01,9.519612e-01,9.521408e-01,-9.683779e-05,1.311500e-09,3.784150e+01,-9.564759e-02,3.793715e+01,3.975592e+01,1.703595e+02
5.047200e+06,5.841667e+01,1.440000e+04,1.666667e-01,9.519612e-01,9.521409e-01,-9.670664e-05,1.311500e-09,3.783636e+01,-9.564759e-02,3.793201e+01,3.975052e+01,1.703195e+02
5.047300e+06,5.841782e+01,1.450000e+04,1.678241e-01,9.520465e-01,9.521410e-01,-9.657549e-05,1.311500e-09,3.784481e+01,-9.564759e-02,3.794046e+01,3.975583e+01,1.702795e+02
5.047400e+06,5.841898e+01,1.460000e+04,1.689815e-01,9.522127e-01,9.521412e-01,-9.644434e-05,1.311499e-09,3.786614e+01,-9.564759e-02,3.796179e+01,3.977127e+01,1.702396e+02
5.047500e+06,5.842014e+01,1.470000e+04,1.701389e-01,9.523779e-01,9.521413e-01,-9.631319e-05,1.311499e-09,3.788729e+01,-9.564759e-02,3.798294e+01,3.978657e+01,1.702003e+02
5.047600e+06,5.842130e+01,1.480000e+04,1.712963e-01,9.524043e-01,9.521414e-01,-9.618204e-05,1.311499e-09,3.788472e+01,-9.564759e-02,3.798037e+01,3.978276e+01,1.702404e+02
5.047700e+06,5.842245e+01,1.490000e+04,1.724537e-01,9.524307e-01,9.521415e-01,-9.605089e-05,1.311499e-09,3.788215e+01,-9.564759e-02,3.797780e+01,3.977896e+01,1.702804e+02
5.047800e+06,5.842361e+01,1.500000e+04,1.736111e-01,9.523450e-01,9.521417e-01,-9.591974e-05,1.311499e-09,3.787565e+01,-9.564759e-02,3.797130e+01,3.977572e+01,1.702795e+02
5.047900e+06,5.842477e+01,1.510000e+04,1.747685e-01,9.521517e-01,9.521418e-01,-9.578859e-05,1.311499e-09,3.786537e+01,-9.564759e-02,3.796102e+01,3.977302e+01,1.702395e+02
5.048000e+06,5.842593e+01,1.520000e+04,1.759259e-01,9.519612e-01,9.521419e-01,-9.565744e-05,1.311498e-09,3.785528e+01,-9.564759e-02,3.795092e+01,3.977039e+01,1.701995e+02
5.048100e+06,5.842708e+01,1.530000e+04,1.770833e-01,9.519612e-01,9.521420e-01,-9.552629e-05,1.311498e-09,3.785783e+01,-9.564759e-02,3.795348e+01,3.977307e+01,1.701597e+02
5.048200e+06,5.842824e+01,1.540000e+04,1.782407e-01,9.519612e-01,9.521422e-01,-9.539514e-05,1.311498e-09,3.786038e+01,-9.564759e-02,3.795603e+01,3.977575e+01,1.701199e+02
5.048300e+06,5.842940e+01,1.550000e+04,1.793981e-01,9.519612e-01,9.521423e-01,-9.526399e-05,1.311498e-09,3.786294e+01,-9.564759e-02,3.795859e+01,3.977845e+01,1.701000e+02
5.048400e+06,5.843056e+01,1.560000e+04,1.805556e-01,9.519612e-01,9.521424e-01,-9.513284e-05,1.311498e-09,3.786552e+01,-9.564759e-02,3.796117e+01,3.978115e+01,1.701000e+02
5.048500e+06,5.843171e+01,1.570000e+04,1.817130e-01,9.519609e-01,9.521425e-01,-9.500169e-05,1.311498e-09,3.786807e+01,-9.564759e-02,3.796372e+01,3.978384e+01,1.700996e+02
5.048600e+06,5.843287e+01,1.580000e+04,1.828704e-01,9.519350e-01,9.521427e-01,-9.487055e-05,1.311497e-09,3.786807e+01,-9.564759e-02,3.796372e+01,3.978493e+01,1.700598e+02
5.048700e+06,5.843403e+01,1.590000e+04,1.840278e-01,9.519090e-01,9.521428e-01,-9.473940e-05,1.311497e-09,3.786807e+01,-9.564759e-02,3.796372e+01,3.978602e+01,1.700200e+02
5.048800e+06,5.843519e+01,1.600000e+04,1.851852e-01,9.519354e-01,9.521429e-01,-9.460825e-05,1.311497e-09,3.786679e+01,-9.564759e-02,3.796244e+01,3.978357e+01,1.700000e+02
5.048900e+06,5.843634e+01,1.610000e+04,1.863426e-01,9.520146e-01,9.521430e-01,-9.447710e-05,1.311497e-09,3.786421e+01,-9.564759e-02,3.795986e+01,3.977754e+01,1.700000e+02
5.049000e+06,5.843750e+01,1.620000e+04,1.875000e-01,9.520936e-01,9.521432e-01,-9.434595e-05,1.311497e-09,3.786172e+01,-9.564759e-02,3.795737e+01,3.977162e+01,1.700007e+02
5.049100e+06,5.843866e+01,1.630000e+04,1.886574e-01,9.521550e-01,9.521433e-01,-9.421480e-05,1.311497e-09,3.786943e+01,-9.564759e-02,3.796508e+01,3.977714e+01,1.700808e+02
5.049200e+06,5.843981e+01,1.640000e+04,1.898148e-01,9.522165e-01,9.521434e-01,-9.408365e-05,1.311496e-09,3.787713e+01,-9.564759e-02,3.797278e+01,3.978266e+01,1.701609e+02
5.049300e+06,5.844097e+01,1.650000e+04,1.909722e-01,9.522600e-01,9.521435e-01,-9.395250e-05,1.311496e-09,3.787958e+01,-9.564759e-02,3.797523e+01,3.978341e+01,1.702000e+02
5.049400e+06,5.844213e+01,1.660000e+04,1.921296e-01,9.522864e-01,9.521437e-01,-9.382135e-05,1.311496e-09,3.787701e+01,-9.564759e-02,3.797266e+01,3.977961e+01,1.702000e+02
5.049500e+06,5.844329e+01,1.670000e+04,1.932870e-01,9.523120e-01,9.521438e-01,-9.369020e-05,1.311496e-09,3.787445e+01,-9.564759e-02,3.797009e+01,3.977584e+01,1.702006e+02
5.049600e+06,5.844444e+01,1.680000e+04,1.944444e-01,9.522857e-01,9.521439e-01,-9.355905e-05,1.311496e-09,3.787189e+01,-9.564759e-02,3.796753e+01,3.977425e+01,1.702405e+02
5.049700e+06,5.844560e+01,1.690000e+04,1.956019e-01,9.522594e-01,9.521440e-01,-9.342790e-05,1.311496e-09,3.786933e+01,-9.564759e-02,3.796497e+01,3.977266e+01,1.702804e+02
5.049800e+06,5.844676e+01,1.700000e+04,1.967593e-01,9.522017e-01,9.521442e-01,-9.329675e-05,1.311495e-09,3.786676e+01,-9.564759e-02,3.796241e+01,3.977238e+01,1.703000e+02
5.049900e+06,5.844792e+01,1.710000e+04,1.979167e-01,9.521139e-01,9.521443e-01,-9.316560e-05,1.311495e-09,3.786419e+01,-9.564759e-02,3.795984e+01,3.977336e+01,1.703000e+02
5.050000e+06,5.844907e+01,1.720000e+04,1.990741e-01,9.520285e-01,9.521444e-01,-9.303445e-05,1.311495e-09,3.786175e+01,-9.564759e-02,3.795740e+01,3.977437e+01,1.702995e+02
5.050100e+06,5.845023e+01,1.730000e+04,2.002315e-01,9.521428e-01,9.521445e-01,-9.290330e-05,1.311495e-09,3.786945e+01,-9.564759e-02,3.796510e+01,3.977768e+01,1.702595e+02
5.050200e+06,5.845139e+01,1.740000e+04,2.013889e-01,9.522570e-01,9.521447e-01,-9.277215e-05,1.311495e-09,3.787716e+01,-9.564759e-02,3.797281e+01,3.978099e+01,1.702194e+02
5.050300e+06,5.845255e+01,1.750000e+04,2.025463e-01,9.522989e-01,9.521448e-01,-9.264100e-05,1.311494e-09,3.787562e+01,-9.564759e-02,3.797127e+01,3.977762e+01,1.702206e+02
5.050400e+06,5.845370e+01,1.760000e+04,2.037037e-01,9.522725e-01,9.521449e-01,-9.250985e-05,1.311494e-09,3.786538e+01,-9.564759e-02,3.796103e+01,3.976797e+01,1.702605e+02
5.050500e+06,5.845486e+01,1.770000e+04,2.048611e-01,9.522446e-01,9.521450e-01,-9.237870e-05,1.311494e-09,3.785511e+01,-9.564759e-02,3.795076e+01,3.975835e+01,1.702996e+02
5.050600e+06,5.845602e+01,1.780000e+04,2.060185e-01,9.520515e-01,9.521452e-01,-9.224755e-05,1.311494e-09,3.784141e+01,-9.564759e-02,3.793706e+01,3.975205e+01,1.702596e+02
5.050700e+06,5.845718e+01,1.790000e+04,2.071759e-01,9.518583e-01,9.521453e-01,-9.211640e-05,1.311494e-09,3.782771e+01,-9.564759e-02,3.792336e+01,3.974574e+01,1.702195e+02
5.050800e+06,5.845833e+01,1.800000e+04,2.083333e-01,9.518178e-01,9.521454e-01,-9.198525e-05,1.311494e-09,3.782801e+01,-9.564759e-02,3.792366e+01,3.974775e+01,1.702000e+02
5.050900e+06,5.845949e+01,1.810000e+04,2.094907e-01,9.519224e-01,9.521455e-01,-9.185411e-05,1.311493e-09,3.784161e+01,-9.564759e-02,3.793726e+01,3.975767e+01,1.702000e+02
5.051000e+06,5.846065e+01,1.820000e+04,2.106481e-01,9.520270e-01,9.521457e-01,-9.172296e-05,1.311493e-09,3.785522e+01,-9.564759e-02,3.795087e+01,3.976758e+01,1.702000e+02
5.051100e+06,5.846181e+01,1.830000e+04,2.118056e-01,9.520536e-01,9.521458e-01,-9.159181e-05,1.311493e-09,3.786554e+01,-9.564759e-02,3.796118e+01,3.977730e+01,1.701599e+02
5.051200e+06,5.846296e+01,1.840000e+04,2.129630e-01,9.520801e-01,9.521459e-01,-9.146066e-05,1.311493e-09,3.787585e+01,-9.564759e-02,3.797149e+01,3.978702e+01,1.701197e+02
5.051300e+06,5.846412e+01,1.850000e+04,2.141204e-01,9.521379e-01,9.521460e-01,-9.132951e-05,1.311493e-09,3.787959e+01,-9.564759e-02,3.797523e+01,3.978853e+01,1.701000e+02
5.051400e+06,5.846528e+01,1.860000e+04,2.152778e-01,9.522257e-01,9.521462e-01,-9.119836e-05,1.311493e-09,3.787702e+01,-9.564759e-02,3.797267e+01,3.978215e+01,1.701000e+02
5.051500e+06,5.846644e+01,1.870000e+04,2.164352e-01,9.523109e-01,9.521463e-01,-9.106721e-05,1.311492e-09,3.787420e+01,-9.564759e-02,3.796985e+01,3.977563e+01,1.701005e+02
5.051600e+06,5.846759e+01,1.880000e+04,2.175926e-01,9.521971e-01,9.521464e-01,-9.093606e-05,1.311492e-09,3.785287e+01,-9.564759e-02,3.794852e+01,3.975799e+01,1.701404e+02
5.051700e+06,5.846875e+01,1.890000e+04,2.187500e-01,9.520832e-01,9.521465e-01,-9.080491e-05,1.311492e-09,3.783154e+01,-9.564759e-02,3.792719e+01,3.974035e+01,1.701803e+02
5.051800e+06,5.846991e+01,1.900000e+04,2.199074e-01,9.520583e-01,9.521467e-01,-9.067376e-05,1.311492e-09,3.783059e+01,-9.564759e-02,3.792624e+01,3.974040e+01,1.702000e+02
5.051900e+06,5.847106e+01,1.910000e+04,2.210648e-01,9.521197e-01,9.521468e-01,-9.054261e-05,1.311492e-09,3.784943e+01,-9.564759e-02,3.794508e+01,3.975762e+01,1.702000e+02
5.052000e+06,5.847222e+01,1.920000e+04,2.222222e-01,9.521793e-01,9.521469e-01,-9.041146e-05,1.311492e-09,3.786798e+01,-9.564759e-02,3.796363e+01,3.977460e+01,1.701992e+02
5.052100e+06,5.847338e+01,1.930000e+04,2.233796e-01,9.520654e-01,9.521470e-01,-9.028031e-05,1.311491e-09,3.785942e+01,-9.564759e-02,3.795506e+01,3.977038e+01,1.701191e+02
5.052200e+06,5.847454e+01,1.940000e+04,2.245370e-01,9.519514e-01,9.521472e-01,-9.014917e-05,1.311491e-09,3.785085e+01,-9.564759e-02,3.794650e+01,3.976616e+01,1.700390e+02
5.052300e+06,5.847569e+01,1.950000e+04,2.256944e-01,9.519229e-01,9.521473e-01,-9.001802e-05,1.311491e-09,3.784976e+01,-9.564759e-02,3.794540e+01,3.976620e+01,1.700000e+02
5.052400e+06,5.847685e+01,1.960000e+04,2.268519e-01,9.519752e-01,9.521474e-01,-8.988687e-05,1.311491e-09,3.785573e+01,-9.564759e-02,3.795138e+01,3.977028e+01,1.700000e+02
5.052500e+06,5.847801e+01,1.970000e+04,2.280093e-01,9.520276e-01,9.521475e-01,-8.975572e-05,1.311491e-09,3.786168e+01,-9.564759e-02,3.795732e+01,3.977433e+01,1.700000e+02
5.052600e+06,5.847917e+01,1.980000e+04,2.291667e-01,9.520890e-01,9.521477e-01,-8.962457e-05,1.311491e-09,3.786424e+01,-9.564759e-02,3.795989e+01,3.977446e+01,1.700000e+02
5.052700e+06,5.848032e+01,1.990000e+04,2.303241e-01,9.521505e-01,9.521478e-01,-8.949342e-05,1.311490e-09,3.786681e+01,-9.564759e-02,3.796246e+01,3.977458e+01,1.700000e+02
5.052800e+06,5.848148e+01,2.000000e+04,2.314815e-01,9.521491e-01,9.521479e-01,-8.936227e-05,1.311490e-09,3.786676e+01,-9.564759e-02,3.796240e+01,3.977458e+01,1.700000e+02
5.052900e+06,5.848264e+01,2.010000e+04,2.326389e-01,9.520877e-01,9.521480e-01,-8.923112e-05,1.311490e-09,3.786419e+01,-9.564759e-02,3.795984e+01,3.977446e+01,1.700000e+02
5.053000e+06,5.848380e+01,2.020000e+04,2.337963e-01,9.520275e-01,9.521482e-01,-8.909997e-05,1.311490e-09,3.786176e+01,-9.564759e-02,3.795741e+01,3.977443e+01,1.699994e+02
5.053100e+06,5.848495e+01,2.030000e+04,2.349537e-01,9.520537e-01,9.521483e-01,-8.896882e-05,1.311490e-09,3.786942e+01,-9.564759e-02,3.796506e+01,3.978137e+01,1.699597e+02
5.053200e+06,5.848611e+01,2.040000e+04,2.361111e-01,9.520799e-01,9.521484e-01,-8.883768e-05,1.311489e-09,3.787707e+01,-9.564759e-02,3.797272e+01,3.978831e+01,1.699199e+02
5.053300e+06,5.848727e+01,2.050000e+04,2.372685e-01,9.521371e-01,9.521485e-01,-8.870653e-05,1.311489e-09,3.788476e+01,-9.564759e-02,3.798041e+01,3.979399e+01,1.699201e+02
5.053400e+06,5.848843e+01,2.060000e+04,2.384259e-01,9.522253e-01,9.521487e-01,-8.857538e-05,1.311489e-09,3.789249e+01,-9.564759e-02,3.798814e+01,3.979842e+01,1.699603e+02
5.053500e+06,5.848958e+01,2.070000e+04,2.395833e-01,9.523105e-01,9.521488e-01,-8.844423e-05,1.311489e-09,3.789993e+01,-9.564759e-02,3.799558e+01,3.980266e+01,1.700000e+02
5.053600e+06,5.849074e+01,2.080000e+04,2.407407e-01,9.521449e-01,9.521489e-01,-8.831308e-05,1.311489e-09,3.788208e+01,-9.564759e-02,3.797772e+01,3.979085e+01,1.700000e+02
5.053700e+06,5.849190e+01,2.090000e+04,2.418981e-01,9.519793e-01,9.521490e-01,-8.818193e-05,1.311489e-09,3.786422e+01,-9.564759e-02,3.795987e+01,3.977903e+01,1.700000e+02
5.053800e+06,5.849306e+01,2.100000e+04,2.430556e-01,9.518960e-01,9.521492e-01,-8.805078e-05,1.311488e-09,3.785225e+01,-9.564759e-02,3.794790e+01,3.976995e+01,1.699800e+02
5.053900e+06,5.849421e+01,2.110000e+04,2.442130e-01,9.518960e-01,9.521493e-01,-8.791963e-05,1.311488e-09,3.784624e+01,-9.564759e-02,3.794188e+01,3.976363e+01,1.699398e+02
5.054000e+06,5.849537e+01,2.120000e+04,2.453704e-01,9.518958e-01,9.521494e-01,-8.778848e-05,1.311488e-09,3.784028e+01,-9.564759e-02,3.793592e+01,3.975738e+01,1.698996e+02
5.054100e+06,5.849653e+01,2.130000e+04,2.465278e-01,9.518694e-01,9.521495e-01,-8.765734e-05,1.311488e-09,3.784028e+01,-9.564759e-02,3.793592e+01,3.975848e+01,1.698596e+02
5.054200e+06,5.849769e+01,2.140000e+04,2.476852e-01,9.518430e-01,9.521497e-01,-8.752619e-05,1.311488e-09,3.784028e+01,-9.564759e-02,3.793592e+01,3.975959e+01,1.698195e+02
5.054300e+06,5.849884e+01,2.150000e+04,2.488426e-01,9.519424e-01,9.521498e-01,-8.739504e-05,1.311488e-09,3.785124e+01,-9.564759e-02,3.794688e+01,3.976694e+01,1.698410e+02
5.054400e+06,5.850000e+01,2.160000e+04,2.500000e-01,9.521617e-01,9.521499e-01,-8.726389e-05,1.311487e-09,3.787264e+01,-9.564759e-02,3.796829e+01,3.978024e+01,1.699211e+02
5.054500e+06,5.850116e+01,2.170000e+04,2.511574e-01,9.523756e-01,9.521500e-01,-8.713274e-05,1.311487e-09,3.789357e+01,-9.564759e-02,3.798922e+01,3.979326e+01,1.700000e+02
5.054600e+06,5.850231e+01,2.180000e+04,2.523148e-01,9.522357e-01,9.521502e-01,-8.700159e-05,1.311487e-09,3.788333e+01,-9.564759e-02,3.797898e+01,3.978836e+01,1.700000e+02
5.054700e+06,5.850347e+01,2.190000e+04,2.534722e-01,9.520958e-01,9.521503e-01,-8.687044e-05,1.311487e-09,3.787309e+01,-9.564759e-02,3.796874e+01,3.978347e+01,1.700000e+02
5.054800e+06,5.850463e+01,2.200000e+04,2.546296e-01,9.520584e-01,9.521504e-01,-8.673929e-05,1.311487e-09,3.786807e+01,-9.564759e-02,3.796372e+01,3.977976e+01,1.700204e+02
5.054900e+06,5.850579e+01,2.210000e+04,2.557870e-01,9.521199e-01,9.521505e-01,-8.660815e-05,1.311487e-09,3.786807e+01,-9.564759e-02,3.796372e+01,3.977719e+01,1.700605e+02
5.055000e+06,5.850694e+01,2.220000e+04,2.569444e-01,9.521808e-01,9.521507e-01,-8.647700e-05,1.311486e-09,3.786816e+01,-9.564759e-02,3.796381e+01,3.977473e+01,1.701000e+02
5.055100e+06,5.850810e+01,2.230000e+04,2.581019e-01,9.522072e-01,9.521508e-01,-8.634585e-05,1.311486e-09,3.787584e+01,-9.564759e-02,3.797149e+01,3.978170e+01,1.701000e+02
5.055200e+06,5.850926e+01,2.240000e+04,2.592593e-01,9.522335e-01,9.521509e-01,-8.621470e-05,1.311486e-09,3.788352e+01,-9.564759e-02,3.797917e+01,3.978866e+01,1.701000e+02
5.055300e+06,5.851042e+01,2.250000e+04,2.604167e-01,9.522154e-01,9.521510e-01,-8.608355e-05,1.311486e-09,3.788342e+01,-9.564759e-02,3.797907e+01,3.978930e+01,1.701000e+02
5.055400e+06,5.851157e+01,2.260000e+04,2.615741e-01,9.521542e-01,9.521512e-01,-8.595240e-05,1.311486e-09,3.787574e+01,-9.564759e-02,3.797139e+01,3.978380e+01,1.701000e+02
5.055500e+06,5.851273e+01,2.270000e+04,2.627315e-01,9.520931e-01,9.521513e-01,-8.582125e-05,1.311486e-09,3.786806e+01,-9.564759e-02,3.796371e+01,3.977830e+01,1.701001e+02
5.055600e+06,5.851389e+01,2.280000e+04,2.638889e-01,9.520931e-01,9.521514e-01,-8.569011e-05,1.311485e-09,3.786291e+01,-9.564759e-02,3.795855e+01,3.977289e+01,1.701402e+02
5.055700e+06,5.851505e+01,2.290000e+04,2.650463e-01,9.520931e-01,9.521515e-01,-8.555896e-05,1.311485e-09,3.785775e+01,-9.564759e-02,3.795340e+01,3.976747e+01,1.701804e+02
5.055800e+06,5.851620e+01,2.300000e+04,2.662037e-01,9.520796e-01,9.521517e-01,-8.542781e-05,1.311485e-09,3.785219e+01,-9.564759e-02,3.794784e+01,3.976219e+01,1.702000e+02
