Repository: brandonlampe/CS_Data

# Repository for Crushed Salt Data
**Grant No: 456417**

This is a work in progress!

## Repository Content

### Directory Names
A uniform namining structure still in progress, but in general directories are named according to the following:
 - Names contain no spaces, a single underscore "_" will be used as a file name seperator.
 - Files are for the Crushed Salt Project (CSP); therefore, the first three charaters of each file are "CSP".
 - Folders are organized by which frame the test was performed on i.e., A2 or A3.
 - The fifth and sixth charaters of each file name will therefore be "A" followed by the frame number.

File: UNM_WP_HY_175_09/STAGE21/CREEP_FIT/175_09_STAGE21_CREEP_OUT.csv (part 2 of 14)
Analysis by Brandon Lampe, performed on: 2016/07/13 08:41:26
Experimental results below begin at: 2016/06/05 15:26:02
Duration (sec),Duration (day),Elapsed Time (sec),Elapsed Time (day),Interpolated Fractional Density,Fit to Fractional Density,Fit to Volume Strain,Fit to Volume Strain Rate (1/sec),Confining Pressure (MPa),Pore Pressure (MPa),Terzaghi Pressure (MPa),Solid Pressure (MPa),Temperature (C))
5.055900e+06,5.851736e+01,2.310000e+04,2.673611e-01,9.520534e-01,9.521518e-01,-8.529666e-05,1.311485e-09,3.784624e+01,-9.564759e-02,3.794188e+01,3.975704e+01,1.702000e+02
5.056000e+06,5.851852e+01,2.320000e+04,2.685185e-01,9.520272e-01,9.521519e-01,-8.516551e-05,1.311485e-09,3.784028e+01,-9.564759e-02,3.793593e+01,3.975188e+01,1.702000e+02
5.056100e+06,5.851968e+01,2.330000e+04,2.696759e-01,9.522470e-01,9.521520e-01,-8.503436e-05,1.311485e-09,3.786430e+01,-9.564759e-02,3.795995e+01,3.976791e+01,1.702000e+02
5.056200e+06,5.852083e+01,2.340000e+04,2.708333e-01,9.524671e-01,9.521522e-01,-8.490321e-05,1.311484e-09,3.788836e+01,-9.564759e-02,3.798401e+01,3.978395e+01,1.702000e+02
5.056300e+06,5.852199e+01,2.350000e+04,2.719907e-01,9.524945e-01,9.521523e-01,-8.477207e-05,1.311484e-09,3.789752e+01,-9.564759e-02,3.799317e+01,3.979243e+01,1.702000e+02
5.056400e+06,5.852315e+01,2.360000e+04,2.731481e-01,9.523371e-01,9.521524e-01,-8.464092e-05,1.311484e-09,3.789241e+01,-9.564759e-02,3.798805e+01,3.979364e+01,1.702000e+02
5.056500e+06,5.852431e+01,2.370000e+04,2.743056e-01,9.521802e-01,9.521525e-01,-8.450977e-05,1.311484e-09,3.788726e+01,-9.564759e-02,3.798291e+01,3.979481e+01,1.701998e+02
5.056600e+06,5.852546e+01,2.380000e+04,2.754630e-01,9.521188e-01,9.521527e-01,-8.437862e-05,1.311484e-09,3.787699e+01,-9.564759e-02,3.797263e+01,3.978660e+01,1.701598e+02
5.056700e+06,5.852662e+01,2.390000e+04,2.766204e-01,9.520574e-01,9.521528e-01,-8.424747e-05,1.311483e-09,3.786671e+01,-9.564759e-02,3.796236e+01,3.977838e+01,1.701197e+02
5.056800e+06,5.852778e+01,2.400000e+04,2.777778e-01,9.519736e-01,9.521529e-01,-8.411632e-05,1.311483e-09,3.786166e+01,-9.564759e-02,3.795730e+01,3.977657e+01,1.700797e+02
5.056900e+06,5.852894e+01,2.410000e+04,2.789352e-01,9.518683e-01,9.521530e-01,-8.398518e-05,1.311483e-09,3.786166e+01,-9.564759e-02,3.795730e+01,3.978098e+01,1.700396e+02
5.057000e+06,5.853009e+01,2.420000e+04,2.800926e-01,9.517656e-01,9.521532e-01,-8.385403e-05,1.311483e-09,3.786174e+01,-9.564759e-02,3.795739e+01,3.978538e+01,1.700009e+02
5.057100e+06,5.853125e+01,2.430000e+04,2.812500e-01,9.518973e-01,9.521533e-01,-8.372288e-05,1.311483e-09,3.786944e+01,-9.564759e-02,3.796509e+01,3.978795e+01,1.700810e+02
5.057200e+06,5.853241e+01,2.440000e+04,2.824074e-01,9.520290e-01,9.521534e-01,-8.359173e-05,1.311483e-09,3.787715e+01,-9.564759e-02,3.797280e+01,3.979053e+01,1.701611e+02
5.057300e+06,5.853356e+01,2.450000e+04,2.835648e-01,9.521650e-01,9.521535e-01,-8.346058e-05,1.311482e-09,3.788484e+01,-9.564759e-02,3.798049e+01,3.979291e+01,1.702000e+02
5.057400e+06,5.853472e+01,2.460000e+04,2.847222e-01,9.523049e-01,9.521537e-01,-8.332943e-05,1.311482e-09,3.789252e+01,-9.564759e-02,3.798817e+01,3.979512e+01,1.702000e+02
5.057500e+06,5.853588e+01,2.470000e+04,2.858796e-01,9.524430e-01,9.521538e-01,-8.319829e-05,1.311482e-09,3.790007e+01,-9.564759e-02,3.799572e+01,3.979726e+01,1.702000e+02
5.057600e+06,5.853704e+01,2.480000e+04,2.870370e-01,9.523643e-01,9.521539e-01,-8.306714e-05,1.311482e-09,3.789239e+01,-9.564759e-02,3.798804e+01,3.979249e+01,1.702000e+02
5.057700e+06,5.853819e+01,2.490000e+04,2.881944e-01,9.522856e-01,9.521540e-01,-8.293599e-05,1.311482e-09,3.788472e+01,-9.564759e-02,3.798036e+01,3.978773e+01,1.702000e+02
5.057800e+06,5.853935e+01,2.500000e+04,2.893519e-01,9.522021e-01,9.521542e-01,-8.280484e-05,1.311482e-09,3.787399e+01,-9.564759e-02,3.796963e+01,3.977995e+01,1.702000e+02
5.057900e+06,5.854051e+01,2.510000e+04,2.905093e-01,9.521140e-01,9.521543e-01,-8.267369e-05,1.311481e-09,3.786024e+01,-9.564759e-02,3.795589e+01,3.976921e+01,1.702000e+02
5.058000e+06,5.854167e+01,2.520000e+04,2.916667e-01,9.520275e-01,9.521544e-01,-8.254255e-05,1.311481e-09,3.784685e+01,-9.564759e-02,3.794250e+01,3.975876e+01,1.702000e+02
5.058100e+06,5.854282e+01,2.530000e+04,2.928241e-01,9.520537e-01,9.521545e-01,-8.241140e-05,1.311481e-09,3.785790e+01,-9.564759e-02,3.795355e+01,3.976928e+01,1.702000e+02
5.058200e+06,5.854398e+01,2.540000e+04,2.939815e-01,9.520800e-01,9.521547e-01,-8.228025e-05,1.311481e-09,3.786896e+01,-9.564759e-02,3.796460e+01,3.977979e+01,1.702000e+02
5.058300e+06,5.854514e+01,2.550000e+04,2.951389e-01,9.520666e-01,9.521548e-01,-8.214910e-05,1.311481e-09,3.787319e+01,-9.564759e-02,3.796884e+01,3.978480e+01,1.702000e+02
5.058400e+06,5.854630e+01,2.560000e+04,2.962963e-01,9.520136e-01,9.521549e-01,-8.201795e-05,1.311481e-09,3.787062e+01,-9.564759e-02,3.796626e+01,3.978431e+01,1.702000e+02
5.058500e+06,5.854745e+01,2.570000e+04,2.974537e-01,9.519629e-01,9.521550e-01,-8.188681e-05,1.311480e-09,3.786813e+01,-9.564759e-02,3.796378e+01,3.978383e+01,1.701995e+02
5.058600e+06,5.854861e+01,2.580000e+04,2.986111e-01,9.521025e-01,9.521552e-01,-8.175566e-05,1.311480e-09,3.787323e+01,-9.564759e-02,3.796888e+01,3.978333e+01,1.701598e+02
5.058700e+06,5.854977e+01,2.590000e+04,2.997685e-01,9.522422e-01,9.521553e-01,-8.162451e-05,1.311480e-09,3.787833e+01,-9.564759e-02,3.797398e+01,3.978284e+01,1.701200e+02
5.058800e+06,5.855093e+01,2.600000e+04,3.009259e-01,9.522554e-01,9.521554e-01,-8.149336e-05,1.311480e-09,3.787961e+01,-9.564759e-02,3.797526e+01,3.978364e+01,1.701000e+02
5.058900e+06,5.855208e+01,2.610000e+04,3.020833e-01,9.521407e-01,9.521555e-01,-8.136221e-05,1.311480e-09,3.787704e+01,-9.564759e-02,3.797268e+01,3.978573e+01,1.701000e+02
5.059000e+06,5.855324e+01,2.620000e+04,3.032407e-01,9.520269e-01,9.521557e-01,-8.123107e-05,1.311480e-09,3.787438e+01,-9.562401e-02,3.797000e+01,3.978771e+01,1.701000e+02
5.059100e+06,5.855440e+01,2.630000e+04,3.043981e-01,9.520006e-01,9.521558e-01,-8.109992e-05,1.311479e-09,3.786329e+01,-9.308377e-02,3.795637e+01,3.977703e+01,1.701000e+02
5.059200e+06,5.855556e+01,2.640000e+04,3.055556e-01,9.519743e-01,9.521559e-01,-8.096877e-05,1.311479e-09,3.785220e+01,-9.054353e-02,3.794274e+01,3.976635e+01,1.701000e+02
5.059300e+06,5.855671e+01,2.650000e+04,3.067130e-01,9.519745e-01,9.521560e-01,-8.083762e-05,1.311479e-09,3.784972e+01,-9.057111e-02,3.794029e+01,3.976374e+01,1.700798e+02
5.059400e+06,5.855787e+01,2.660000e+04,3.078704e-01,9.520010e-01,9.521561e-01,-8.070647e-05,1.311479e-09,3.785573e+01,-9.312899e-02,3.794886e+01,3.976908e+01,1.700396e+02
5.059500e+06,5.855903e+01,2.670000e+04,3.090278e-01,9.520271e-01,9.521563e-01,-8.057533e-05,1.311479e-09,3.786177e+01,-9.564759e-02,3.795742e+01,3.977446e+01,1.700000e+02
5.059600e+06,5.856019e+01,2.680000e+04,3.101852e-01,9.520271e-01,9.521564e-01,-8.044418e-05,1.311478e-09,3.786945e+01,-9.564759e-02,3.796510e+01,3.978252e+01,1.700000e+02
5.059700e+06,5.856134e+01,2.690000e+04,3.113426e-01,9.520271e-01,9.521565e-01,-8.031303e-05,1.311478e-09,3.787713e+01,-9.564759e-02,3.797278e+01,3.979059e+01,1.700000e+02
5.059800e+06,5.856250e+01,2.700000e+04,3.125000e-01,9.521253e-01,9.521566e-01,-8.018188e-05,1.311478e-09,3.788655e+01,-9.564759e-02,3.798220e+01,3.979637e+01,1.700000e+02
5.059900e+06,5.856366e+01,2.710000e+04,3.136574e-01,9.523178e-01,9.521568e-01,-8.005073e-05,1.311478e-09,3.789764e+01,-9.564759e-02,3.799329e+01,3.979995e+01,1.700000e+02
5.060000e+06,5.856481e+01,2.720000e+04,3.148148e-01,9.525088e-01,9.521569e-01,-7.991959e-05,1.311478e-09,3.790863e+01,-9.564759e-02,3.800428e+01,3.980349e+01,1.700000e+02
5.060100e+06,5.856597e+01,2.730000e+04,3.159722e-01,9.523156e-01,9.521570e-01,-7.978844e-05,1.311478e-09,3.789493e+01,-9.564759e-02,3.799058e+01,3.979720e+01,1.700000e+02
5.060200e+06,5.856713e+01,2.740000e+04,3.171296e-01,9.521224e-01,9.521571e-01,-7.965729e-05,1.311477e-09,3.788123e+01,-9.564759e-02,3.797688e+01,3.979091e+01,1.700000e+02
5.060300e+06,5.856829e+01,2.750000e+04,3.182870e-01,9.520582e-01,9.521573e-01,-7.952614e-05,1.311477e-09,3.787448e+01,-9.564759e-02,3.797013e+01,3.978651e+01,1.700405e+02
5.060400e+06,5.856944e+01,2.760000e+04,3.194444e-01,9.521194e-01,9.521574e-01,-7.939500e-05,1.311477e-09,3.787448e+01,-9.564759e-02,3.797013e+01,3.978394e+01,1.701203e+02
5.060500e+06,5.857060e+01,2.770000e+04,3.206019e-01,9.521807e-01,9.521575e-01,-7.926385e-05,1.311477e-09,3.787450e+01,-9.564759e-02,3.797014e+01,3.978139e+01,1.701999e+02
5.060600e+06,5.857176e+01,2.780000e+04,3.217593e-01,9.523130e-01,9.521576e-01,-7.913270e-05,1.311477e-09,3.788223e+01,-9.564759e-02,3.797788e+01,3.978397e+01,1.701597e+02
5.060700e+06,5.857292e+01,2.790000e+04,3.229167e-01,9.524452e-01,9.521578e-01,-7.900155e-05,1.311477e-09,3.788996e+01,-9.564759e-02,3.798561e+01,3.978655e+01,1.701196e+02
5.060800e+06,5.857407e+01,2.800000e+04,3.240741e-01,9.523976e-01,9.521579e-01,-7.887040e-05,1.311476e-09,3.788980e+01,-9.564759e-02,3.798544e+01,3.978837e+01,1.701204e+02
5.060900e+06,5.857523e+01,2.810000e+04,3.252315e-01,9.521795e-01,9.521580e-01,-7.873926e-05,1.311476e-09,3.788214e+01,-9.564759e-02,3.797779e+01,3.978947e+01,1.701602e+02
5.061000e+06,5.857639e+01,2.820000e+04,3.263889e-01,9.519614e-01,9.521581e-01,-7.860811e-05,1.311476e-09,3.787449e+01,-9.564759e-02,3.797014e+01,3.979057e+01,1.702000e+02
5.061100e+06,5.857755e+01,2.830000e+04,3.275463e-01,9.520141e-01,9.521583e-01,-7.847696e-05,1.311476e-09,3.786332e+01,-9.564759e-02,3.795897e+01,3.977663e+01,1.701197e+02
5.061200e+06,5.857870e+01,2.840000e+04,3.287037e-01,9.520671e-01,9.521584e-01,-7.834581e-05,1.311476e-09,3.785215e+01,-9.564759e-02,3.794780e+01,3.976268e+01,1.700393e+02
5.061300e+06,5.857986e+01,2.850000e+04,3.298611e-01,9.521378e-01,9.521585e-01,-7.821467e-05,1.311476e-09,3.785628e+01,-9.564759e-02,3.795192e+01,3.976405e+01,1.700408e+02
5.061400e+06,5.858102e+01,2.860000e+04,3.310185e-01,9.522253e-01,9.521586e-01,-7.808352e-05,1.311475e-09,3.787505e+01,-9.564759e-02,3.797070e+01,3.978010e+01,1.701206e+02
5.061500e+06,5.858218e+01,2.870000e+04,3.321759e-01,9.523128e-01,9.521588e-01,-7.795237e-05,1.311475e-09,3.789372e+01,-9.564759e-02,3.798937e+01,3.979605e+01,1.702000e+02
5.061600e+06,5.858333e+01,2.880000e+04,3.333333e-01,9.523918e-01,9.521589e-01,-7.782122e-05,1.311475e-09,3.789372e+01,-9.564759e-02,3.798937e+01,3.979274e+01,1.702000e+02
5.061700e+06,5.858449e+01,2.890000e+04,3.344907e-01,9.524708e-01,9.521590e-01,-7.769008e-05,1.311475e-09,3.789372e+01,-9.564759e-02,3.798937e+01,3.978943e+01,1.702000e+02
5.061800e+06,5.858565e+01,2.900000e+04,3.356481e-01,9.523980e-01,9.521591e-01,-7.755893e-05,1.311475e-09,3.788850e+01,-9.564759e-02,3.798415e+01,3.978700e+01,1.702000e+02
5.061900e+06,5.858681e+01,2.910000e+04,3.368056e-01,9.521784e-01,9.521593e-01,-7.742778e-05,1.311475e-09,3.787823e+01,-9.564759e-02,3.797388e+01,3.978541e+01,1.702000e+02
5.062000e+06,5.858796e+01,2.920000e+04,3.379630e-01,9.519628e-01,9.521594e-01,-7.729663e-05,1.311474e-09,3.786818e+01,-9.564759e-02,3.796383e+01,3.978389e+01,1.702000e+02
5.062100e+06,5.858912e+01,2.930000e+04,3.391204e-01,9.521025e-01,9.521595e-01,-7.716549e-05,1.311474e-09,3.787839e+01,-9.564759e-02,3.797403e+01,3.978875e+01,1.702000e+02
5.062200e+06,5.859028e+01,2.940000e+04,3.402778e-01,9.522421e-01,9.521596e-01,-7.703434e-05,1.311474e-09,3.788859e+01,-9.564759e-02,3.798424e+01,3.979362e+01,1.702000e+02
5.062300e+06,5.859144e+01,2.950000e+04,3.414352e-01,9.522992e-01,9.521598e-01,-7.690319e-05,1.311474e-09,3.789116e+01,-9.564759e-02,3.798681e+01,3.979392e+01,1.702000e+02
5.062400e+06,5.859259e+01,2.960000e+04,3.425926e-01,9.522727e-01,9.521599e-01,-7.677204e-05,1.311474e-09,3.788601e+01,-9.564759e-02,3.798165e+01,3.978962e+01,1.702000e+02
5.062500e+06,5.859375e+01,2.970000e+04,3.437500e-01,9.522467e-01,9.521600e-01,-7.664090e-05,1.311474e-09,3.788090e+01,-9.564759e-02,3.797654e+01,3.978535e+01,1.701993e+02
5.062600e+06,5.859491e+01,2.980000e+04,3.449074e-01,9.522730e-01,9.521601e-01,-7.650975e-05,1.311473e-09,3.788090e+01,-9.564759e-02,3.797654e+01,3.978424e+01,1.701195e+02
5.062700e+06,5.859606e+01,2.990000e+04,3.460648e-01,9.522993e-01,9.521603e-01,-7.637860e-05,1.311473e-09,3.788090e+01,-9.564759e-02,3.797654e+01,3.978314e+01,1.700397e+02
5.062800e+06,5.859722e+01,3.000000e+04,3.472222e-01,9.522681e-01,9.521604e-01,-7.624746e-05,1.311473e-09,3.787268e+01,-9.564759e-02,3.796833e+01,3.977583e+01,1.700404e+02
5.062900e+06,5.859838e+01,3.010000e+04,3.483796e-01,9.521799e-01,9.521605e-01,-7.611631e-05,1.311473e-09,3.785636e+01,-9.564759e-02,3.795201e+01,3.976237e+01,1.701208e+02
5.063000e+06,5.859954e+01,3.020000e+04,3.495370e-01,9.520936e-01,9.521606e-01,-7.598516e-05,1.311473e-09,3.784044e+01,-9.564759e-02,3.793609e+01,3.974927e+01,1.702006e+02
5.063100e+06,5.860069e+01,3.030000e+04,3.506944e-01,9.521284e-01,9.521608e-01,-7.585401e-05,1.311472e-09,3.785149e+01,-9.564759e-02,3.794714e+01,3.975942e+01,1.702404e+02
5.063200e+06,5.860185e+01,3.040000e+04,3.518519e-01,9.521631e-01,9.521609e-01,-7.572287e-05,1.311472e-09,3.786255e+01,-9.564759e-02,3.795819e+01,3.976957e+01,1.702801e+02
5.063300e+06,5.860301e+01,3.050000e+04,3.530093e-01,9.522070e-01,9.521610e-01,-7.559172e-05,1.311472e-09,3.787194e+01,-9.564759e-02,3.796759e+01,3.977760e+01,1.702598e+02
5.063400e+06,5.860417e+01,3.060000e+04,3.541667e-01,9.522601e-01,9.521611e-01,-7.546057e-05,1.311472e-09,3.787967e+01,-9.564759e-02,3.797532e+01,3.978350e+01,1.701794e+02
5.063500e+06,5.860532e+01,3.070000e+04,3.553241e-01,9.523118e-01,9.521613e-01,-7.532942e-05,1.311472e-09,3.788722e+01,-9.564759e-02,3.798286e+01,3.978926e+01,1.701005e+02
5.063600e+06,5.860648e+01,3.080000e+04,3.564815e-01,9.522593e-01,9.521614e-01,-7.519828e-05,1.311472e-09,3.787956e+01,-9.564759e-02,3.797521e+01,3.978342e+01,1.701403e+02
5.063700e+06,5.860764e+01,3.090000e+04,3.576389e-01,9.522069e-01,9.521615e-01,-7.506713e-05,1.311471e-09,3.787191e+01,-9.564759e-02,3.796756e+01,3.977758e+01,1.701800e+02
5.063800e+06,5.860880e+01,3.100000e+04,3.587963e-01,9.521498e-01,9.521616e-01,-7.493598e-05,1.311471e-09,3.786379e+01,-9.564759e-02,3.795944e+01,3.977144e+01,1.702200e+02
5.063900e+06,5.860995e+01,3.110000e+04,3.599537e-01,9.520882e-01,9.521618e-01,-7.480484e-05,1.311471e-09,3.785520e+01,-9.564759e-02,3.795085e+01,3.976500e+01,1.702602e+02
5.064000e+06,5.861111e+01,3.120000e+04,3.611111e-01,9.520295e-01,9.521619e-01,-7.467369e-05,1.311471e-09,3.784693e+01,-9.564759e-02,3.794257e+01,3.975876e+01,1.703000e+02
5.064100e+06,5.861227e+01,3.130000e+04,3.622685e-01,9.522744e-01,9.521620e-01,-7.454254e-05,1.311471e-09,3.787167e+01,-9.564759e-02,3.796732e+01,3.977450e+01,1.703000e+02
5.064200e+06,5.861343e+01,3.140000e+04,3.634259e-01,9.525194e-01,9.521621e-01,-7.441139e-05,1.311471e-09,3.789642e+01,-9.564759e-02,3.799206e+01,3.979022e+01,1.703000e+02
5.064300e+06,5.861458e+01,3.150000e+04,3.645833e-01,9.525479e-01,9.521623e-01,-7.428025e-05,1.311470e-09,3.789920e+01,-9.564759e-02,3.799484e+01,3.979194e+01,1.703000e+02
5.064400e+06,5.861574e+01,3.160000e+04,3.657407e-01,9.523636e-01,9.521624e-01,-7.414910e-05,1.311470e-09,3.788036e+01,-9.564759e-02,3.797601e+01,3.977989e+01,1.703000e+02
5.064500e+06,5.861690e+01,3.170000e+04,3.668981e-01,9.521813e-01,9.521625e-01,-7.401795e-05,1.311470e-09,3.786173e+01,-9.564759e-02,3.795737e+01,3.976795e+01,1.703006e+02
5.064600e+06,5.861806e+01,3.180000e+04,3.680556e-01,9.522863e-01,9.521626e-01,-7.388681e-05,1.311470e-09,3.787197e+01,-9.564759e-02,3.796761e+01,3.977431e+01,1.703804e+02
5.064700e+06,5.861921e+01,3.190000e+04,3.692130e-01,9.523913e-01,9.521628e-01,-7.375566e-05,1.311470e-09,3.788221e+01,-9.564759e-02,3.797785e+01,3.978067e+01,1.704602e+02
5.064800e+06,5.862037e+01,3.200000e+04,3.703704e-01,9.523732e-01,9.521629e-01,-7.362451e-05,1.311470e-09,3.787658e+01,-9.564759e-02,3.797222e+01,3.977551e+01,1.704598e+02
5.064900e+06,5.862153e+01,3.210000e+04,3.715278e-01,9.522328e-01,9.521630e-01,-7.349337e-05,1.311469e-09,3.785517e+01,-9.564759e-02,3.795082e+01,3.975891e+01,1.703797e+02
5.065000e+06,5.862269e+01,3.220000e+04,3.726852e-01,9.520938e-01,9.521631e-01,-7.336222e-05,1.311469e-09,3.783395e+01,-9.564759e-02,3.792959e+01,3.974244e+01,1.703002e+02
5.065100e+06,5.862384e+01,3.230000e+04,3.738426e-01,9.522606e-01,9.521633e-01,-7.323107e-05,1.311469e-09,3.785278e+01,-9.564759e-02,3.794843e+01,3.975524e+01,1.703402e+02
5.065200e+06,5.862500e+01,3.240000e+04,3.750000e-01,9.524275e-01,9.521634e-01,-7.309993e-05,1.311469e-09,3.787162e+01,-9.564759e-02,3.796727e+01,3.976804e+01,1.703803e+02
5.065300e+06,5.862616e+01,3.250000e+04,3.761574e-01,9.524429e-01,9.521635e-01,-7.296878e-05,1.311469e-09,3.787700e+01,-9.564759e-02,3.797265e+01,3.977304e+01,1.704203e+02
5.065400e+06,5.862731e+01,3.260000e+04,3.773148e-01,9.523116e-01,9.521636e-01,-7.283763e-05,1.311469e-09,3.786932e+01,-9.564759e-02,3.796497e+01,3.977047e+01,1.704602e+02
5.065500e+06,5.862847e+01,3.270000e+04,3.784722e-01,9.521805e-01,9.521638e-01,-7.270648e-05,1.311468e-09,3.786167e+01,-9.564759e-02,3.795731e+01,3.976792e+01,1.704998e+02
5.065600e+06,5.862963e+01,3.280000e+04,3.796296e-01,9.521805e-01,9.521639e-01,-7.257534e-05,1.311468e-09,3.786682e+01,-9.564759e-02,3.796247e+01,3.977333e+01,1.703792e+02
5.065700e+06,5.863079e+01,3.290000e+04,3.807870e-01,9.521805e-01,9.521640e-01,-7.244419e-05,1.311468e-09,3.787198e+01,-9.564759e-02,3.796762e+01,3.977875e+01,1.702586e+02
5.065800e+06,5.863194e+01,3.300000e+04,3.819444e-01,9.521940e-01,9.521641e-01,-7.231304e-05,1.311468e-09,3.787579e+01,-9.434740e-02,3.797014e+01,3.978213e+01,1.702000e+02
5.065900e+06,5.863310e+01,3.310000e+04,3.831019e-01,9.522202e-01,9.521643e-01,-7.218190e-05,1.311468e-09,3.787834e+01,-9.181589e-02,3.797016e+01,3.978358e+01,1.702000e+02
5.066000e+06,5.863426e+01,3.320000e+04,3.842593e-01,9.522464e-01,9.521644e-01,-7.205075e-05,1.311467e-09,3.788089e+01,-8.928438e-02,3.797018e+01,3.978504e+01,1.702000e+02
5.066100e+06,5.863542e+01,3.330000e+04,3.854167e-01,9.521849e-01,9.521645e-01,-7.191960e-05,1.311467e-09,3.788090e+01,-8.928276e-02,3.797018e+01,3.978762e+01,1.702402e+02
5.066200e+06,5.863657e+01,3.340000e+04,3.865741e-01,9.521232e-01,9.521646e-01,-7.178846e-05,1.311467e-09,3.788090e+01,-8.928276e-02,3.797018e+01,3.979020e+01,1.702803e+02
5.066300e+06,5.863773e+01,3.350000e+04,3.877315e-01,9.521377e-01,9.521648e-01,-7.165731e-05,1.311467e-09,3.788090e+01,-9.057646e-02,3.797147e+01,3.978966e+01,1.703000e+02
5.066400e+06,5.863889e+01,3.360000e+04,3.888889e-01,9.522249e-01,9.521649e-01,-7.152616e-05,1.311467e-09,3.788090e+01,-9.310797e-02,3.797400e+01,3.978613e+01,1.703000e+02
5.066500e+06,5.864005e+01,3.370000e+04,3.900463e-01,9.523121e-01,9.521650e-01,-7.139502e-05,1.311467e-09,3.788090e+01,-9.563949e-02,3.797654e+01,3.978260e+01,1.703000e+02
5.066600e+06,5.864120e+01,3.380000e+04,3.912037e-01,9.523914e-01,9.521651e-01,-7.126387e-05,1.311466e-09,3.788347e+01,-9.564759e-02,3.797911e+01,3.978198e+01,1.703801e+02
5.066700e+06,5.864236e+01,3.390000e+04,3.923611e-01,9.524707e-01,9.521653e-01,-7.113272e-05,1.311466e-09,3.788604e+01,-9.564759e-02,3.798169e+01,3.978137e+01,1.704605e+02
5.066800e+06,5.864352e+01,3.400000e+04,3.935185e-01,9.524962e-01,9.521654e-01,-7.100158e-05,1.311466e-09,3.788471e+01,-9.564759e-02,3.798035e+01,3.977890e+01,1.705000e+02
5.066900e+06,5.864468e+01,3.410000e+04,3.946759e-01,9.524699e-01,9.521655e-01,-7.087043e-05,1.311466e-09,3.787959e+01,-9.564759e-02,3.797524e+01,3.977463e+01,1.705000e+02
5.067000e+06,5.864583e+01,3.420000e+04,3.958333e-01,9.524438e-01,9.521656e-01,-7.073928e-05,1.311466e-09,3.787451e+01,-9.564759e-02,3.797015e+01,3.977038e+01,1.705001e+02
5.067100e+06,5.864699e+01,3.430000e+04,3.969907e-01,9.524965e-01,9.521658e-01,-7.060814e-05,1.311466e-09,3.788224e+01,-9.564759e-02,3.797789e+01,3.977629e+01,1.705403e+02
5.067200e+06,5.864815e+01,3.440000e+04,3.981481e-01,9.525493e-01,9.521659e-01,-7.047699e-05,1.311465e-09,3.788997e+01,-9.564759e-02,3.798562e+01,3.978220e+01,1.705805e+02
5.067300e+06,5.864931e+01,3.450000e+04,3.993056e-01,9.524763e-01,9.521660e-01,-7.034584e-05,1.311465e-09,3.788585e+01,-9.564759e-02,3.798150e+01,3.978093e+01,1.705795e+02
5.067400e+06,5.865046e+01,3.460000e+04,4.004630e-01,9.522846e-01,9.521661e-01,-7.021470e-05,1.311465e-09,3.787054e+01,-9.564759e-02,3.796619e+01,3.977288e+01,1.705398e+02
5.067500e+06,5.865162e+01,3.470000e+04,4.016204e-01,9.520931e-01,9.521663e-01,-7.008355e-05,1.311465e-09,3.785525e+01,-9.564759e-02,3.795089e+01,3.976484e+01,1.705000e+02
5.067600e+06,5.865278e+01,3.480000e+04,4.027778e-01,9.523390e-01,9.521664e-01,-6.995240e-05,1.311465e-09,3.786809e+01,-9.564759e-02,3.796374e+01,3.976803e+01,1.705401e+02
5.067700e+06,5.865394e+01,3.490000e+04,4.039352e-01,9.525848e-01,9.521665e-01,-6.982126e-05,1.311465e-09,3.788093e+01,-9.564759e-02,3.797658e+01,3.977123e+01,1.705801e+02
5.067800e+06,5.865509e+01,3.500000e+04,4.050926e-01,9.526403e-01,9.521666e-01,-6.969011e-05,1.311464e-09,3.788601e+01,-9.564759e-02,3.798166e+01,3.977424e+01,1.706000e+02
5.067900e+06,5.865625e+01,3.510000e+04,4.062500e-01,9.525080e-01,9.521668e-01,-6.955897e-05,1.311464e-09,3.788344e+01,-9.564759e-02,3.797908e+01,3.977707e+01,1.706000e+02
5.068000e+06,5.865741e+01,3.520000e+04,4.074074e-01,9.523760e-01,9.521669e-01,-6.942782e-05,1.311464e-09,3.788074e+01,-9.564759e-02,3.797639e+01,3.977977e+01,1.705994e+02
5.068100e+06,5.865856e+01,3.530000e+04,4.085648e-01,9.522628e-01,9.521670e-01,-6.929667e-05,1.311464e-09,3.787054e+01,-9.564759e-02,3.796619e+01,3.977380e+01,1.705596e+02
5.068200e+06,5.865972e+01,3.540000e+04,4.097222e-01,9.521496e-01,9.521671e-01,-6.916553e-05,1.311464e-09,3.786034e+01,-9.564759e-02,3.795598e+01,3.976782e+01,1.705199e+02
5.068300e+06,5.866088e+01,3.550000e+04,4.108796e-01,9.521239e-01,9.521673e-01,-6.903438e-05,1.311464e-09,3.785653e+01,-9.564759e-02,3.795218e+01,3.976490e+01,1.705000e+02
5.068400e+06,5.866204e+01,3.560000e+04,4.120370e-01,9.521856e-01,9.521674e-01,-6.890323e-05,1.311463e-09,3.785911e+01,-9.564759e-02,3.795476e+01,3.976502e+01,1.705000e+02
5.068500e+06,5.866319e+01,3.570000e+04,4.131944e-01,9.522478e-01,9.521675e-01,-6.877209e-05,1.311463e-09,3.786178e+01,-9.564759e-02,3.795743e+01,3.976523e+01,1.704995e+02
5.068600e+06,5.866435e+01,3.580000e+04,4.143519e-01,9.523524e-01,9.521676e-01,-6.864094e-05,1.311463e-09,3.787199e+01,-9.564759e-02,3.796763e+01,3.977156e+01,1.704597e+02
5.068700e+06,5.866551e+01,3.590000e+04,4.155093e-01,9.524571e-01,9.521678e-01,-6.850979e-05,1.311463e-09,3.788219e+01,-9.564759e-02,3.797784e+01,3.977789e+01,1.704200e+02
5.068800e+06,5.866667e+01,3.600000e+04,4.166667e-01,9.524964e-01,9.521679e-01,-6.837865e-05,1.311463e-09,3.788859e+01,-9.564759e-02,3.798424e+01,3.978297e+01,1.704000e+02
5.068900e+06,5.866782e+01,3.610000e+04,4.178241e-01,9.524699e-01,9.521680e-01,-6.824750e-05,1.311462e-09,3.789117e+01,-9.564759e-02,3.798682e+01,3.978679e+01,1.704000e+02
5.069000e+06,5.866898e+01,3.620000e+04,4.189815e-01,9.524422e-01,9.521681e-01,-6.811636e-05,1.311462e-09,3.789365e+01,-9.564759e-02,3.798930e+01,3.979055e+01,1.703996e+02
5.069100e+06,5.867014e+01,3.630000e+04,4.201389e-01,9.523023e-01,9.521683e-01,-6.798521e-05,1.311462e-09,3.788597e+01,-9.564759e-02,3.798162e+01,3.978834e+01,1.703597e+02
5.069200e+06,5.867130e+01,3.640000e+04,4.212963e-01,9.521624e-01,9.521684e-01,-6.785406e-05,1.311462e-09,3.787829e+01,-9.564759e-02,3.797394e+01,3.978614e+01,1.703198e+02
5.069300e+06,5.867245e+01,3.650000e+04,4.224537e-01,9.521107e-01,9.521685e-01,-6.772292e-05,1.311462e-09,3.787319e+01,-9.564759e-02,3.796883e+01,3.978294e+01,1.703000e+02
5.069400e+06,5.867361e+01,3.660000e+04,4.236111e-01,9.521457e-01,9.521686e-01,-6.759177e-05,1.311462e-09,3.787062e+01,-9.564759e-02,3.796627e+01,3.977878e+01,1.703000e+02
5.069500e+06,5.867477e+01,3.670000e+04,4.247685e-01,9.521807e-01,9.521688e-01,-6.746062e-05,1.311461e-09,3.786809e+01,-9.564759e-02,3.796374e+01,3.977466e+01,1.703003e+02
5.069600e+06,5.867593e+01,3.680000e+04,4.259259e-01,9.522070e-01,9.521689e-01,-6.732948e-05,1.311461e-09,3.787065e+01,-9.564759e-02,3.796630e+01,3.977624e+01,1.703402e+02
5.069700e+06,5.867708e+01,3.690000e+04,4.270833e-01,9.522333e-01,9.521690e-01,-6.719833e-05,1.311461e-09,3.787321e+01,-9.564759e-02,3.796885e+01,3.977783e+01,1.703801e+02
5.069800e+06,5.867824e+01,3.700000e+04,4.282407e-01,9.522024e-01,9.521691e-01,-6.706719e-05,1.311461e-09,3.787191e+01,-9.564759e-02,3.796755e+01,3.977776e+01,1.703799e+02
5.069900e+06,5.867940e+01,3.710000e+04,4.293981e-01,9.521145e-01,9.521693e-01,-6.693604e-05,1.311461e-09,3.786677e+01,-9.564759e-02,3.796242e+01,3.977604e+01,1.703399e+02
5.070000e+06,5.868056e+01,3.720000e+04,4.305556e-01,9.520265e-01,9.521694e-01,-6.680489e-05,1.311461e-09,3.786164e+01,-9.564759e-02,3.795729e+01,3.977435e+01,1.702998e+02
5.070100e+06,5.868171e+01,3.730000e+04,4.317130e-01,9.518955e-01,9.521695e-01,-6.667375e-05,1.311460e-09,3.785908e+01,-9.564759e-02,3.795473e+01,3.977714e+01,1.702599e+02
5.070200e+06,5.868287e+01,3.740000e+04,4.328704e-01,9.517646e-01,9.521696e-01,-6.654260e-05,1.311460e-09,3.785652e+01,-9.564759e-02,3.795217e+01,3.977994e+01,1.702200e+02
5.070300e+06,5.868403e+01,3.750000e+04,4.340278e-01,9.517646e-01,9.521698e-01,-6.641146e-05,1.311460e-09,3.785652e+01,-9.564759e-02,3.795217e+01,3.977994e+01,1.702200e+02
5.070400e+06,5.868519e+01,3.760000e+04,4.351852e-01,9.518960e-01,9.521699e-01,-6.628031e-05,1.311460e-09,3.785909e+01,-9.564759e-02,3.795474e+01,3.977713e+01,1.702600e+02
5.070500e+06,5.868634e+01,3.770000e+04,4.363426e-01,9.520275e-01,9.521700e-01,-6.614916e-05,1.311460e-09,3.786168e+01,-9.564759e-02,3.795733e+01,3.977435e+01,1.703000e+02
5.070600e+06,5.868750e+01,3.780000e+04,4.375000e-01,9.521949e-01,9.521701e-01,-6.601802e-05,1.311460e-09,3.787457e+01,-9.564759e-02,3.797022e+01,3.978087e+01,1.703000e+02
5.070700e+06,5.868866e+01,3.790000e+04,4.386574e-01,9.523623e-01,9.521703e-01,-6.588687e-05,1.311459e-09,3.788746e+01,-9.564759e-02,3.798311e+01,3.978740e+01,1.703000e+02
5.070800e+06,5.868981e+01,3.800000e+04,4.398148e-01,9.523585e-01,9.521704e-01,-6.575573e-05,1.311459e-09,3.788586e+01,-9.434659e-02,3.798020e+01,3.978581e+01,1.703204e+02
5.070900e+06,5.869097e+01,3.810000e+04,4.409722e-01,9.521928e-01,9.521705e-01,-6.562458e-05,1.311459e-09,3.787055e+01,-9.181508e-02,3.796237e+01,3.977655e+01,1.703602e+02
5.071000e+06,5.869213e+01,3.820000e+04,4.421296e-01,9.520272e-01,9.521706e-01,-6.549343e-05,1.311459e-09,3.785525e+01,-8.928357e-02,3.794453e+01,3.976728e+01,1.704000e+02
5.071100e+06,5.869329e+01,3.830000e+04,4.432870e-01,9.520536e-01,9.521708e-01,-6.536229e-05,1.311459e-09,3.786297e+01,-9.183982e-02,3.795481e+01,3.977441e+01,1.704402e+02
5.071200e+06,5.869444e+01,3.840000e+04,4.444444e-01,9.520801e-01,9.521709e-01,-6.523114e-05,1.311459e-09,3.787070e+01,-9.439770e-02,3.796510e+01,3.978156e+01,1.704804e+02
5.071300e+06,5.869560e+01,3.850000e+04,4.456019e-01,9.521243e-01,9.521710e-01,-6.510000e-05,1.311458e-09,3.787318e+01,-9.435307e-02,3.796753e+01,3.978230e+01,1.705000e+02
5.071400e+06,5.869676e+01,3.860000e+04,4.467593e-01,9.521853e-01,9.521711e-01,-6.496885e-05,1.311458e-09,3.787063e+01,-9.182156e-02,3.796245e+01,3.977694e+01,1.705000e+02
5.071500e+06,5.869792e+01,3.870000e+04,4.479167e-01,9.522463e-01,9.521713e-01,-6.483771e-05,1.311458e-09,3.786808e+01,-8.929005e-02,3.795737e+01,3.977158e+01,1.705000e+02
5.071600e+06,5.869907e+01,3.880000e+04,4.490741e-01,9.522990e-01,9.521714e-01,-6.470656e-05,1.311458e-09,3.787321e+01,-9.183327e-02,3.796504e+01,3.977489e+01,1.705801e+02
5.071700e+06,5.870023e+01,3.890000e+04,4.502315e-01,9.523518e-01,9.521715e-01,-6.457541e-05,1.311458e-09,3.787836e+01,-9.439115e-02,3.797276e+01,3.977822e+01,1.706605e+02
5.071800e+06,5.870139e+01,3.900000e+04,4.513889e-01,9.523911e-01,9.521716e-01,-6.444427e-05,1.311458e-09,3.788220e+01,-9.564759e-02,3.797785e+01,3.978067e+01,1.706391e+02
5.071900e+06,5.870255e+01,3.910000e+04,4.525463e-01,9.524174e-01,9.521718e-01,-6.431312e-05,1.311457e-09,3.788476e+01,-9.564759e-02,3.798041e+01,3.978225e+01,1.705193e+02
5.072000e+06,5.870370e+01,3.920000e+04,4.537037e-01,9.524430e-01,9.521719e-01,-6.418198e-05,1.311457e-09,3.788727e+01,-9.563946e-02,3.798291e+01,3.978382e+01,1.704000e+02
5.072100e+06,5.870486e+01,3.930000e+04,4.548611e-01,9.522505e-01,9.521720e-01,-6.405083e-05,1.311457e-09,3.787447e+01,-9.309922e-02,3.796757e+01,3.977831e+01,1.704000e+02
5.072200e+06,5.870602e+01,3.940000e+04,4.560185e-01,9.520579e-01,9.521721e-01,-6.391969e-05,1.311457e-09,3.786167e+01,-9.055898e-02,3.795223e+01,3.977280e+01,1.704000e+02
5.072300e+06,5.870718e+01,3.950000e+04,4.571759e-01,9.520312e-01,9.521723e-01,-6.378854e-05,1.311457e-09,3.786163e+01,-8.928276e-02,3.795091e+01,3.977382e+01,1.703601e+02
5.072400e+06,5.870833e+01,3.960000e+04,4.583333e-01,9.521718e-01,9.521724e-01,-6.365739e-05,1.311456e-09,3.787448e+01,-8.928276e-02,3.796376e+01,3.978142e+01,1.702800e+02
5.072500e+06,5.870949e+01,3.970000e+04,4.594907e-01,9.523123e-01,9.521725e-01,-6.352625e-05,1.311456e-09,3.788730e+01,-8.928276e-02,3.797658e+01,3.978900e+01,1.702001e+02
5.072600e+06,5.871065e+01,3.980000e+04,4.606481e-01,9.521981e-01,9.521726e-01,-6.339510e-05,1.311456e-09,3.787103e+01,-8.928276e-02,3.796031e+01,3.977670e+01,1.702801e+02
5.072700e+06,5.871181e+01,3.990000e+04,4.618056e-01,9.520838e-01,9.521728e-01,-6.326396e-05,1.311456e-09,3.785476e+01,-8.928276e-02,3.794405e+01,3.976440e+01,1.703602e+02
5.072800e+06,5.871296e+01,4.000000e+04,4.629630e-01,9.520138e-01,9.521729e-01,-6.313281e-05,1.311456e-09,3.784669e+01,-8.928276e-02,3.793597e+01,3.975885e+01,1.704000e+02
5.072900e+06,5.871412e+01,4.010000e+04,4.641204e-01,9.519873e-01,9.521730e-01,-6.300167e-05,1.311456e-09,3.784669e+01,-8.928276e-02,3.793597e+01,3.975996e+01,1.704000e+02
5.073000e+06,5.871528e+01,4.020000e+04,4.652778e-01,9.519616e-01,9.521731e-01,-6.287052e-05,1.311455e-09,3.784686e+01,-8.928276e-02,3.793614e+01,3.976121e+01,1.703994e+02
5.073100e+06,5.871644e+01,4.030000e+04,4.664352e-01,9.519878e-01,9.521733e-01,-6.273937e-05,1.311455e-09,3.785791e+01,-8.928276e-02,3.794720e+01,3.977173e+01,1.703596e+02
5.073200e+06,5.871759e+01,4.040000e+04,4.675926e-01,9.520140e-01,9.521734e-01,-6.260823e-05,1.311455e-09,3.786897e+01,-8.928276e-02,3.795825e+01,3.978224e+01,1.703198e+02
5.073300e+06,5.871875e+01,4.050000e+04,4.687500e-01,9.520404e-01,9.521735e-01,-6.247708e-05,1.311455e-09,3.787190e+01,-9.056456e-02,3.796246e+01,3.978428e+01,1.703000e+02
5.073400e+06,5.871991e+01,4.060000e+04,4.699074e-01,9.520669e-01,9.521736e-01,-6.234594e-05,1.311455e-09,3.786674e+01,-9.312245e-02,3.795987e+01,3.977789e+01,1.703000e+02
5.073500e+06,5.872106e+01,4.070000e+04,4.710648e-01,9.520927e-01,9.521738e-01,-6.221479e-05,1.311455e-09,3.786158e+01,-9.561518e-02,3.795719e+01,3.977150e+01,1.703000e+02
5.073600e+06,5.872222e+01,4.080000e+04,4.722222e-01,9.520665e-01,9.521739e-01,-6.208365e-05,1.311454e-09,3.785563e+01,-9.308367e-02,3.794871e+01,3.976622e+01,1.703000e+02
5.073700e+06,5.872338e+01,4.090000e+04,4.733796e-01,9.520403e-01,9.521740e-01,-6.195250e-05,1.311454e-09,3.784967e+01,-9.055216e-02,3.794023e+01,3.976094e+01,1.703000e+02
5.073800e+06,5.872454e+01,4.100000e+04,4.745370e-01,9.520403e-01,9.521741e-01,-6.182136e-05,1.311454e-09,3.784669e+01,-8.928276e-02,3.793597e+01,3.975774e+01,1.703200e+02
5.073900e+06,5.872569e+01,4.110000e+04,4.756944e-01,9.520668e-01,9.521743e-01,-6.169021e-05,1.311454e-09,3.784669e+01,-8.928276e-02,3.793597e+01,3.975663e+01,1.703602e+02
5.074000e+06,5.872685e+01,4.120000e+04,4.768519e-01,9.520934e-01,9.521744e-01,-6.155907e-05,1.311454e-09,3.784683e+01,-8.928276e-02,3.793611e+01,3.975566e+01,1.703996e+02
5.074100e+06,5.872801e+01,4.130000e+04,4.780093e-01,9.521283e-01,9.521745e-01,-6.142792e-05,1.311454e-09,3.786048e+01,-8.928276e-02,3.794976e+01,3.976854e+01,1.703597e+02
5.074200e+06,5.872917e+01,4.140000e+04,4.791667e-01,9.521632e-01,9.521746e-01,-6.129677e-05,1.311453e-09,3.787413e+01,-8.928276e-02,3.796342e+01,3.978142e+01,1.703198e+02
5.074300e+06,5.873032e+01,4.150000e+04,4.803241e-01,9.521496e-01,9.521748e-01,-6.116563e-05,1.311453e-09,3.787401e+01,-8.928276e-02,3.796329e+01,3.978186e+01,1.703000e+02
5.074400e+06,5.873148e+01,4.160000e+04,4.814815e-01,9.520884e-01,9.521749e-01,-6.103448e-05,1.311453e-09,3.786035e+01,-8.928276e-02,3.794964e+01,3.977008e+01,1.703000e+02
5.074500e+06,5.873264e+01,4.170000e+04,4.826389e-01,9.520272e-01,9.521750e-01,-6.090334e-05,1.311453e-09,3.784670e+01,-8.928276e-02,3.793599e+01,3.975830e+01,1.703000e+02
5.074600e+06,5.873380e+01,4.180000e+04,4.837963e-01,9.519747e-01,9.521751e-01,-6.077219e-05,1.311453e-09,3.784412e+01,-8.928276e-02,3.793341e+01,3.975779e+01,1.702600e+02
5.074700e+06,5.873495e+01,4.190000e+04,4.849537e-01,9.519221e-01,9.521753e-01,-6.064105e-05,1.311453e-09,3.784155e+01,-8.928276e-02,3.793084e+01,3.975729e+01,1.702199e+02
5.074800e+06,5.873611e+01,4.200000e+04,4.861111e-01,9.519532e-01,9.521754e-01,-6.050990e-05,1.311452e-09,3.784715e+01,-8.928276e-02,3.793644e+01,3.976187e+01,1.702201e+02
5.074900e+06,5.873727e+01,4.210000e+04,4.872685e-01,9.520671e-01,9.521755e-01,-6.037876e-05,1.311452e-09,3.786085e+01,-8.928276e-02,3.795014e+01,3.977149e+01,1.702602e+02
5.075000e+06,5.873843e+01,4.220000e+04,4.884259e-01,9.521805e-01,9.521756e-01,-6.024761e-05,1.311452e-09,3.787447e+01,-8.928276e-02,3.796375e+01,3.978105e+01,1.703000e+02
5.075100e+06,5.873958e+01,4.230000e+04,4.895833e-01,9.521805e-01,9.521758e-01,-6.011647e-05,1.311452e-09,3.787191e+01,-8.928276e-02,3.796119e+01,3.977836e+01,1.703000e+02
5.075200e+06,5.874074e+01,4.240000e+04,4.907407e-01,9.521805e-01,9.521759e-01,-5.998532e-05,1.311452e-09,3.786935e+01,-8.928276e-02,3.795863e+01,3.977567e+01,1.703000e+02
5.075300e+06,5.874190e+01,4.250000e+04,4.918981e-01,9.521236e-01,9.521760e-01,-5.985418e-05,1.311451e-09,3.786679e+01,-8.928276e-02,3.795607e+01,3.977536e+01,1.703000e+02
5.075400e+06,5.874306e+01,4.260000e+04,4.930556e-01,9.520096e-01,9.521761e-01,-5.972303e-05,1.311451e-09,3.786422e+01,-8.928276e-02,3.795350e+01,3.977744e+01,1.703000e+02
5.075500e+06,5.874421e+01,4.270000e+04,4.942130e-01,9.518964e-01,9.521763e-01,-5.959189e-05,1.311451e-09,3.786167e+01,-8.928276e-02,3.795095e+01,3.977950e+01,1.703000e+02
5.075600e+06,5.874537e+01,4.280000e+04,4.953704e-01,9.520638e-01,9.521764e-01,-5.946074e-05,1.311451e-09,3.786682e+01,-8.928276e-02,3.795611e+01,3.977791e+01,1.703000e+02
5.075700e+06,5.874653e+01,4.290000e+04,4.965278e-01,9.522311e-01,9.521765e-01,-5.932960e-05,1.311451e-09,3.787198e+01,-8.928276e-02,3.796126e+01,3.977631e+01,1.703000e+02
5.075800e+06,5.874769e+01,4.300000e+04,4.976852e-01,9.522138e-01,9.521766e-01,-5.919845e-05,1.311451e-09,3.787055e+01,-9.058456e-02,3.796113e+01,3.977560e+01,1.703000e+02
5.075900e+06,5.874884e+01,4.310000e+04,4.988426e-01,9.520219e-01,9.521768e-01,-5.906731e-05,1.311450e-09,3.786289e+01,-9.311607e-02,3.795601e+01,3.977572e+01,1.703000e+02
5.076000e+06,5.875000e+01,4.320000e+04,5.000000e-01,9.518301e-01,9.521769e-01,-5.893616e-05,1.311450e-09,3.785524e+01,-9.564759e-02,3.795089e+01,3.977585e+01,1.703000e+02
5.076100e+06,5.875116e+01,4.330000e+04,5.011574e-01,9.518828e-01,9.521770e-01,-5.880502e-05,1.311450e-09,3.784923e+01,-9.564759e-02,3.794487e+01,3.976732e+01,1.703000e+02
5.076200e+06,5.875231e+01,4.340000e+04,5.023148e-01,9.519355e-01,9.521771e-01,-5.867387e-05,1.311450e-09,3.784321e+01,-9.564759e-02,3.793886e+01,3.975880e+01,1.703000e+02
5.076300e+06,5.875347e+01,4.350000e+04,5.034722e-01,9.519211e-01,9.521773e-01,-5.854273e-05,1.311450e-09,3.783897e+01,-9.435226e-02,3.793332e+01,3.975488e+01,1.703000e+02
5.076400e+06,5.875463e+01,4.360000e+04,5.046296e-01,9.518427e-01,9.521774e-01,-5.841158e-05,1.311450e-09,3.783642e+01,-9.182075e-02,3.792824e+01,3.975535e+01,1.703000e+02
5.076500e+06,5.875579e+01,4.370000e+04,5.057870e-01,9.517644e-01,9.521775e-01,-5.828044e-05,1.311449e-09,3.783387e+01,-8.928924e-02,3.792316e+01,3.975582e+01,1.703000e+02
5.076600e+06,5.875694e+01,4.380000e+04,5.069444e-01,9.518692e-01,9.521776e-01,-5.814929e-05,1.311449e-09,3.784496e+01,-8.928276e-02,3.793425e+01,3.976309e+01,1.703000e+02
5.076700e+06,5.875810e+01,4.390000e+04,5.081019e-01,9.519745e-01,9.521778e-01,-5.801815e-05,1.311449e-09,3.785610e+01,-8.928276e-02,3.794538e+01,3.977037e+01,1.703000e+02
5.076800e+06,5.875926e+01,4.400000e+04,5.092593e-01,9.520139e-01,9.521779e-01,-5.788700e-05,1.311449e-09,3.785866e+01,-8.928276e-02,3.794794e+01,3.977141e+01,1.702800e+02
5.076900e+06,5.876042e+01,4.410000e+04,5.104167e-01,9.519875e-01,9.521780e-01,-5.775586e-05,1.311449e-09,3.785266e+01,-8.928276e-02,3.794194e+01,3.976622e+01,1.702399e+02
5.077000e+06,5.876157e+01,4.420000e+04,5.115741e-01,9.519612e-01,9.521781e-01,-5.762471e-05,1.311449e-09,3.784670e+01,-8.928276e-02,3.793598e+01,3.976106e+01,1.702001e+02
5.077100e+06,5.876273e+01,4.430000e+04,5.127315e-01,9.519612e-01,9.521783e-01,-5.749357e-05,1.311448e-09,3.785011e+01,-8.928276e-02,3.793940e+01,3.976465e+01,1.702401e+02
5.077200e+06,5.876389e+01,4.440000e+04,5.138889e-01,9.519612e-01,9.521784e-01,-5.736242e-05,1.311448e-09,3.785353e+01,-8.928276e-02,3.794281e+01,3.976824e+01,1.702800e+02
5.077300e+06,5.876505e+01,4.450000e+04,5.150463e-01,9.519219e-01,9.521785e-01,-5.723128e-05,1.311448e-09,3.785354e+01,-8.928276e-02,3.794282e+01,3.976989e+01,1.702601e+02
5.077400e+06,5.876620e+01,4.460000e+04,5.162037e-01,9.518430e-01,9.521786e-01,-5.710013e-05,1.311448e-09,3.785011e+01,-8.928276e-02,3.793939e+01,3.976960e+01,1.701800e+02
5.077500e+06,5.876736e+01,4.470000e+04,5.173611e-01,9.517642e-01,9.521788e-01,-5.696899e-05,1.311448e-09,3.784668e+01,-8.928276e-02,3.793597e+01,3.976929e+01,1.701000e+02
5.077600e+06,5.876852e+01,4.480000e+04,5.185185e-01,9.518431e-01,9.521789e-01,-5.683784e-05,1.311448e-09,3.784155e+01,-8.928276e-02,3.793083e+01,3.976059e+01,1.701000e+02
5.077700e+06,5.876968e+01,4.490000e+04,5.196759e-01,9.519221e-01,9.521790e-01,-5.670670e-05,1.311447e-09,3.783641e+01,-8.928276e-02,3.792569e+01,3.975189e+01,1.701000e+02
5.077800e+06,5.877083e+01,4.500000e+04,5.208333e-01,9.519481e-01,9.521791e-01,-5.657555e-05,1.311447e-09,3.783386e+01,-8.928276e-02,3.792314e+01,3.974813e+01,1.701201e+02
5.077900e+06,5.877199e+01,4.510000e+04,5.219907e-01,9.519221e-01,9.521793e-01,-5.644441e-05,1.311447e-09,3.783386e+01,-8.928276e-02,3.792314e+01,3.974922e+01,1.701600e+02
5.078000e+06,5.877315e+01,4.520000e+04,5.231481e-01,9.518960e-01,9.521794e-01,-5.631326e-05,1.311447e-09,3.783386e+01,-8.928276e-02,3.792314e+01,3.975030e+01,1.701999e+02
5.078100e+06,5.877431e+01,4.530000e+04,5.243056e-01,9.519221e-01,9.521795e-01,-5.618212e-05,1.311447e-09,3.783643e+01,-9.182771e-02,3.792825e+01,3.975204e+01,1.702400e+02
5.078200e+06,5.877546e+01,4.540000e+04,5.254630e-01,9.519482e-01,9.521796e-01,-5.605098e-05,1.311446e-09,3.783900e+01,-9.437674e-02,3.793337e+01,3.975377e+01,1.702800e+02
5.078300e+06,5.877662e+01,4.550000e+04,5.266204e-01,9.519348e-01,9.521798e-01,-5.591983e-05,1.311446e-09,3.784157e+01,-9.564759e-02,3.793722e+01,3.975710e+01,1.702798e+02
5.078400e+06,5.877778e+01,4.560000e+04,5.277778e-01,9.518821e-01,9.521799e-01,-5.578869e-05,1.311446e-09,3.784415e+01,-9.564759e-02,3.793979e+01,3.976201e+01,1.702397e+02
5.078500e+06,5.877894e+01,4.570000e+04,5.289352e-01,9.518311e-01,9.521800e-01,-5.565754e-05,1.311446e-09,3.784669e+01,-9.561437e-02,3.794230e+01,3.976682e+01,1.702000e+02
5.078600e+06,5.878009e+01,4.580000e+04,5.300926e-01,9.519095e-01,9.521801e-01,-5.552640e-05,1.311446e-09,3.784669e+01,-9.308286e-02,3.793977e+01,3.976341e+01,1.702000e+02
5.078700e+06,5.878125e+01,4.590000e+04,5.312500e-01,9.519879e-01,9.521803e-01,-5.539525e-05,1.311446e-09,3.784669e+01,-9.055135e-02,3.793724e+01,3.976000e+01,1.702000e+02
5.078800e+06,5.878241e+01,4.600000e+04,5.324074e-01,9.521103e-01,9.521804e-01,-5.526411e-05,1.311445e-09,3.785352e+01,-8.928276e-02,3.794281e+01,3.976199e+01,1.702200e+02
5.078900e+06,5.878356e+01,4.610000e+04,5.335648e-01,9.522771e-01,9.521805e-01,-5.513296e-05,1.311445e-09,3.786722e+01,-8.928276e-02,3.795651e+01,3.976939e+01,1.702600e+02
5.079000e+06,5.878472e+01,4.620000e+04,5.347222e-01,9.524433e-01,9.521806e-01,-5.500182e-05,1.311445e-09,3.788088e+01,-8.928765e-02,3.797017e+01,3.977678e+01,1.703001e+02
5.079100e+06,5.878588e+01,4.630000e+04,5.358796e-01,9.522501e-01,9.521807e-01,-5.487067e-05,1.311445e-09,3.787318e+01,-9.183668e-02,3.796501e+01,3.977691e+01,1.703401e+02
