Repository: brandonlampe/CS_Data

# Repository for Crushed Salt Data
**Grant No: 456417**

This is a work in progress!

## Repository Content

### Directory Names
A uniform namining structure still in progress, but in general directories are named according to the following:
 - Names contain no spaces, a single underscore "_" will be used as a file name seperator.
 - Files are for the Crushed Salt Project (CSP); therefore, the first three charaters of each file are "CSP".
 - Folders are organized by which frame the test was performed on i.e., A2 or A3.
 - The fifth and sixth charaters of each file name will therefore be "A" followed by the frame number.

File: UNM_WP_HY_175_09/STAGE21/CREEP_FIT/175_09_STAGE21_CREEP_OUT.csv (part 3 of 14)
Analysis by Brandon Lampe, performed on: 2016/07/13 08:41:26
Experimental results below begin at: 2016/06/05 15:26:02
Duration (sec),Duration (day),Elapsed Time (sec),Elapsed Time (day),Interpolated Fractional Density,Fit to Fractional Density,Fit to Volume Strain,Fit to Volume Strain Rate (1/sec),Confining Pressure (MPa),Pore Pressure (MPa),Terzaghi Pressure (MPa),Solid Pressure (MPa),Temperature (C))
5.079200e+06,5.878704e+01,4.640000e+04,5.370370e-01,9.520568e-01,9.521809e-01,-5.473953e-05,1.311445e-09,3.786547e+01,-9.438571e-02,3.795986e+01,3.977703e+01,1.703802e+02
5.079300e+06,5.878819e+01,4.650000e+04,5.381944e-01,9.520849e-01,9.521810e-01,-5.460839e-05,1.311445e-09,3.786812e+01,-9.436487e-02,3.796248e+01,3.977864e+01,1.704403e+02
5.079400e+06,5.878935e+01,4.660000e+04,5.393519e-01,9.523298e-01,9.521811e-01,-5.447724e-05,1.311444e-09,3.788092e+01,-9.182463e-02,3.797274e+01,3.978170e+01,1.705201e+02
5.079500e+06,5.879051e+01,4.670000e+04,5.405093e-01,9.525747e-01,9.521812e-01,-5.434610e-05,1.311444e-09,3.789372e+01,-8.928438e-02,3.798300e+01,3.978475e+01,1.705999e+02
5.079600e+06,5.879167e+01,4.680000e+04,5.416667e-01,9.523820e-01,9.521814e-01,-5.421495e-05,1.311444e-09,3.786977e+01,-9.183016e-02,3.796160e+01,3.976780e+01,1.706400e+02
5.079700e+06,5.879282e+01,4.690000e+04,5.428241e-01,9.521891e-01,9.521815e-01,-5.408381e-05,1.311444e-09,3.784579e+01,-9.437919e-02,3.794017e+01,3.975083e+01,1.706801e+02
5.079800e+06,5.879398e+01,4.700000e+04,5.439815e-01,9.520931e-01,9.521816e-01,-5.395266e-05,1.311444e-09,3.783815e+01,-9.437137e-02,3.793252e+01,3.974682e+01,1.706799e+02
5.079900e+06,5.879514e+01,4.710000e+04,5.451389e-01,9.520931e-01,9.521817e-01,-5.382152e-05,1.311444e-09,3.784668e+01,-9.183113e-02,3.793851e+01,3.975565e+01,1.706400e+02
5.080000e+06,5.879630e+01,4.720000e+04,5.462963e-01,9.520931e-01,9.521819e-01,-5.369037e-05,1.311443e-09,3.785521e+01,-8.929089e-02,3.794450e+01,3.976449e+01,1.706001e+02
5.080100e+06,5.879745e+01,4.730000e+04,5.474537e-01,9.521543e-01,9.521820e-01,-5.355923e-05,1.311443e-09,3.786292e+01,-8.928276e-02,3.795221e+01,3.977002e+01,1.705601e+02
5.080200e+06,5.879861e+01,4.740000e+04,5.486111e-01,9.522157e-01,9.521821e-01,-5.342809e-05,1.311443e-09,3.787063e+01,-8.928276e-02,3.795991e+01,3.977554e+01,1.705200e+02
5.080300e+06,5.879977e+01,4.750000e+04,5.497685e-01,9.521763e-01,9.521822e-01,-5.329694e-05,1.311443e-09,3.786764e+01,-8.928276e-02,3.795692e+01,3.977405e+01,1.704800e+02
5.080400e+06,5.880093e+01,4.760000e+04,5.509259e-01,9.520359e-01,9.521824e-01,-5.316580e-05,1.311443e-09,3.785394e+01,-8.928276e-02,3.794322e+01,3.976553e+01,1.704399e+02
5.080500e+06,5.880208e+01,4.770000e+04,5.520833e-01,9.518960e-01,9.521825e-01,-5.303465e-05,1.311443e-09,3.784026e+01,-8.928276e-02,3.792954e+01,3.975703e+01,1.703999e+02
5.080600e+06,5.880324e+01,4.780000e+04,5.532407e-01,9.518960e-01,9.521826e-01,-5.290351e-05,1.311442e-09,3.783514e+01,-8.928276e-02,3.792442e+01,3.975165e+01,1.703600e+02
5.080700e+06,5.880440e+01,4.790000e+04,5.543981e-01,9.518960e-01,9.521827e-01,-5.277236e-05,1.311442e-09,3.783002e+01,-8.928276e-02,3.791930e+01,3.974627e+01,1.703201e+02
5.080800e+06,5.880556e+01,4.800000e+04,5.555556e-01,9.518960e-01,9.521829e-01,-5.264122e-05,1.311442e-09,3.782873e+01,-8.928276e-02,3.791801e+01,3.974491e+01,1.703000e+02
5.080900e+06,5.880671e+01,4.810000e+04,5.567130e-01,9.518960e-01,9.521830e-01,-5.251008e-05,1.311442e-09,3.783129e+01,-8.928276e-02,3.792058e+01,3.974761e+01,1.703000e+02
5.081000e+06,5.880787e+01,4.820000e+04,5.578704e-01,9.518960e-01,9.521831e-01,-5.237893e-05,1.311442e-09,3.783386e+01,-8.928357e-02,3.792315e+01,3.975031e+01,1.703000e+02
5.081100e+06,5.880903e+01,4.830000e+04,5.590278e-01,9.518432e-01,9.521832e-01,-5.224779e-05,1.311442e-09,3.783900e+01,-9.183260e-02,3.793083e+01,3.975804e+01,1.702599e+02
5.081200e+06,5.881019e+01,4.840000e+04,5.601852e-01,9.517904e-01,9.521834e-01,-5.211664e-05,1.311441e-09,3.784414e+01,-9.438164e-02,3.793852e+01,3.976578e+01,1.702199e+02
5.081300e+06,5.881134e+01,4.850000e+04,5.613426e-01,9.518170e-01,9.521835e-01,-5.198550e-05,1.311441e-09,3.785098e+01,-9.436893e-02,3.794535e+01,3.977186e+01,1.702201e+02
5.081400e+06,5.881250e+01,4.860000e+04,5.625000e-01,9.519219e-01,9.521836e-01,-5.185436e-05,1.311441e-09,3.785952e+01,-9.182869e-02,3.795135e+01,3.977630e+01,1.702600e+02
5.081500e+06,5.881366e+01,4.870000e+04,5.636574e-01,9.520269e-01,9.521837e-01,-5.172321e-05,1.311441e-09,3.786805e+01,-8.928845e-02,3.795734e+01,3.978074e+01,1.702999e+02
5.081600e+06,5.881481e+01,4.880000e+04,5.648148e-01,9.521148e-01,9.521839e-01,-5.159207e-05,1.311441e-09,3.787063e+01,-8.928276e-02,3.795991e+01,3.977977e+01,1.703400e+02
5.081700e+06,5.881597e+01,4.890000e+04,5.659722e-01,9.522026e-01,9.521840e-01,-5.146092e-05,1.311440e-09,3.787320e+01,-8.928276e-02,3.796248e+01,3.977879e+01,1.703800e+02
5.081800e+06,5.881713e+01,4.900000e+04,5.671296e-01,9.522157e-01,9.521841e-01,-5.132978e-05,1.311440e-09,3.787062e+01,-8.928276e-02,3.795991e+01,3.977554e+01,1.704201e+02
5.081900e+06,5.881829e+01,4.910000e+04,5.682870e-01,9.521543e-01,9.521842e-01,-5.119863e-05,1.311440e-09,3.786292e+01,-8.928276e-02,3.795220e+01,3.977002e+01,1.704601e+02
5.082000e+06,5.881944e+01,4.920000e+04,5.694444e-01,9.520930e-01,9.521844e-01,-5.106749e-05,1.311440e-09,3.785522e+01,-8.928276e-02,3.794450e+01,3.976449e+01,1.705000e+02
5.082100e+06,5.882060e+01,4.930000e+04,5.706019e-01,9.520666e-01,9.521845e-01,-5.093635e-05,1.311440e-09,3.784925e+01,-8.928276e-02,3.793853e+01,3.975932e+01,1.705000e+02
5.082200e+06,5.882176e+01,4.940000e+04,5.717593e-01,9.520403e-01,9.521846e-01,-5.080520e-05,1.311440e-09,3.784327e+01,-8.928276e-02,3.793256e+01,3.975415e+01,1.705000e+02
5.082300e+06,5.882292e+01,4.950000e+04,5.729167e-01,9.520271e-01,9.521847e-01,-5.067406e-05,1.311439e-09,3.784454e+01,-8.928276e-02,3.793382e+01,3.975604e+01,1.705000e+02
5.082400e+06,5.882407e+01,4.960000e+04,5.740741e-01,9.520271e-01,9.521849e-01,-5.054292e-05,1.311439e-09,3.785310e+01,-8.928276e-02,3.794239e+01,3.976503e+01,1.705000e+02
5.082500e+06,5.882523e+01,4.970000e+04,5.752315e-01,9.520272e-01,9.521850e-01,-5.041177e-05,1.311439e-09,3.786166e+01,-8.928276e-02,3.795094e+01,3.977401e+01,1.705000e+02
5.082600e+06,5.882639e+01,4.980000e+04,5.763889e-01,9.521151e-01,9.521851e-01,-5.028063e-05,1.311439e-09,3.786680e+01,-8.928276e-02,3.795608e+01,3.977573e+01,1.705000e+02
5.082700e+06,5.882755e+01,4.990000e+04,5.775463e-01,9.522029e-01,9.521852e-01,-5.014948e-05,1.311439e-09,3.787194e+01,-8.928276e-02,3.796122e+01,3.977745e+01,1.705000e+02
5.082800e+06,5.882870e+01,5.000000e+04,5.787037e-01,9.522332e-01,9.521854e-01,-5.001834e-05,1.311439e-09,3.786631e+01,-8.928276e-02,3.795559e+01,3.977027e+01,1.705000e+02
5.082900e+06,5.882986e+01,5.010000e+04,5.798611e-01,9.522069e-01,9.521855e-01,-4.988720e-05,1.311438e-09,3.785009e+01,-8.928276e-02,3.793938e+01,3.975435e+01,1.705000e+02
5.083000e+06,5.883102e+01,5.020000e+04,5.810185e-01,9.521805e-01,9.521856e-01,-4.975605e-05,1.311438e-09,3.783388e+01,-8.928276e-02,3.792317e+01,3.973842e+01,1.705000e+02
5.083100e+06,5.883218e+01,5.030000e+04,5.821759e-01,9.522333e-01,9.521857e-01,-4.962491e-05,1.311438e-09,3.784498e+01,-8.928276e-02,3.793426e+01,3.974787e+01,1.705000e+02
5.083200e+06,5.883333e+01,5.040000e+04,5.833333e-01,9.522861e-01,9.521859e-01,-4.949376e-05,1.311438e-09,3.785611e+01,-8.928276e-02,3.794539e+01,3.975735e+01,1.705000e+02
5.083300e+06,5.883449e+01,5.050000e+04,5.844907e-01,9.522682e-01,9.521860e-01,-4.936262e-05,1.311438e-09,3.785864e+01,-8.928276e-02,3.794792e+01,3.976075e+01,1.705202e+02
5.083400e+06,5.883565e+01,5.060000e+04,5.856481e-01,9.521800e-01,9.521861e-01,-4.923148e-05,1.311438e-09,3.785262e+01,-8.928276e-02,3.794191e+01,3.975812e+01,1.705604e+02
5.083500e+06,5.883681e+01,5.070000e+04,5.868056e-01,9.520942e-01,9.521862e-01,-4.910033e-05,1.311437e-09,3.784674e+01,-8.928276e-02,3.793602e+01,3.975553e+01,1.706005e+02
5.083600e+06,5.883796e+01,5.080000e+04,5.879630e-01,9.521815e-01,9.521864e-01,-4.896919e-05,1.311437e-09,3.785014e+01,-8.928276e-02,3.793942e+01,3.975545e+01,1.706403e+02
5.083700e+06,5.883912e+01,5.090000e+04,5.891204e-01,9.522687e-01,9.521865e-01,-4.883805e-05,1.311437e-09,3.785354e+01,-8.928276e-02,3.794282e+01,3.975537e+01,1.706801e+02
5.083800e+06,5.884028e+01,5.100000e+04,5.902778e-01,9.522686e-01,9.521866e-01,-4.870690e-05,1.311437e-09,3.785097e+01,-8.928276e-02,3.794025e+01,3.975268e+01,1.706600e+02
5.083900e+06,5.884144e+01,5.110000e+04,5.914352e-01,9.521807e-01,9.521867e-01,-4.857576e-05,1.311437e-09,3.784241e+01,-8.928276e-02,3.793169e+01,3.974736e+01,1.705799e+02
5.084000e+06,5.884259e+01,5.120000e+04,5.925926e-01,9.520931e-01,9.521869e-01,-4.844461e-05,1.311437e-09,3.783389e+01,-8.928276e-02,3.792317e+01,3.974208e+01,1.705001e+02
5.084100e+06,5.884375e+01,5.130000e+04,5.937500e-01,9.521282e-01,9.521870e-01,-4.831347e-05,1.311436e-09,3.784502e+01,-8.928276e-02,3.793430e+01,3.975231e+01,1.705401e+02
5.084200e+06,5.884491e+01,5.140000e+04,5.949074e-01,9.521632e-01,9.521871e-01,-4.818233e-05,1.311436e-09,3.785615e+01,-8.928276e-02,3.794543e+01,3.976253e+01,1.705802e+02
5.084300e+06,5.884606e+01,5.150000e+04,5.960648e-01,9.522336e-01,9.521872e-01,-4.805118e-05,1.311436e-09,3.786295e+01,-8.928276e-02,3.795223e+01,3.976673e+01,1.706000e+02
5.084400e+06,5.884722e+01,5.160000e+04,5.972222e-01,9.523386e-01,9.521874e-01,-4.792004e-05,1.311436e-09,3.786551e+01,-8.928276e-02,3.795479e+01,3.976502e+01,1.706000e+02
5.084500e+06,5.884838e+01,5.170000e+04,5.983796e-01,9.524436e-01,9.521875e-01,-4.778890e-05,1.311436e-09,3.786807e+01,-8.928276e-02,3.795735e+01,3.976331e+01,1.706000e+02
5.084600e+06,5.884954e+01,5.180000e+04,5.995370e-01,9.523033e-01,9.521876e-01,-4.765775e-05,1.311435e-09,3.785951e+01,-8.928276e-02,3.794879e+01,3.976020e+01,1.705600e+02
5.084700e+06,5.885069e+01,5.190000e+04,6.006944e-01,9.521629e-01,9.521877e-01,-4.752661e-05,1.311435e-09,3.785095e+01,-8.928276e-02,3.794023e+01,3.975708e+01,1.705199e+02
5.084800e+06,5.885185e+01,5.200000e+04,6.018519e-01,9.521502e-01,9.521879e-01,-4.739547e-05,1.311435e-09,3.784969e+01,-8.928276e-02,3.793898e+01,3.975630e+01,1.705000e+02
5.084900e+06,5.885301e+01,5.210000e+04,6.030093e-01,9.522638e-01,9.521880e-01,-4.726432e-05,1.311435e-09,3.785567e+01,-8.928276e-02,3.794495e+01,3.975782e+01,1.705000e+02
5.085000e+06,5.885417e+01,5.220000e+04,6.041667e-01,9.523773e-01,9.521881e-01,-4.713318e-05,1.311435e-09,3.786164e+01,-8.928276e-02,3.795092e+01,3.975934e+01,1.705000e+02
5.085100e+06,5.885532e+01,5.230000e+04,6.053241e-01,9.522640e-01,9.521882e-01,-4.700204e-05,1.311435e-09,3.785568e+01,-9.182445e-02,3.794750e+01,3.975795e+01,1.705000e+02
5.085200e+06,5.885648e+01,5.240000e+04,6.064815e-01,9.521500e-01,9.521884e-01,-4.687089e-05,1.311434e-09,3.784969e+01,-9.437348e-02,3.794406e+01,3.975655e+01,1.705000e+02
5.085300e+06,5.885764e+01,5.250000e+04,6.076389e-01,9.520536e-01,9.521885e-01,-4.673975e-05,1.311434e-09,3.784412e+01,-9.437266e-02,3.793849e+01,3.975474e+01,1.705000e+02
5.085400e+06,5.885880e+01,5.260000e+04,6.087963e-01,9.519747e-01,9.521886e-01,-4.660861e-05,1.311434e-09,3.783898e+01,-9.182363e-02,3.793081e+01,3.975252e+01,1.705000e+02
5.085500e+06,5.885995e+01,5.270000e+04,6.099537e-01,9.518965e-01,9.521887e-01,-4.647746e-05,1.311434e-09,3.783391e+01,-8.929089e-02,3.792320e+01,3.975033e+01,1.705000e+02
5.085600e+06,5.886111e+01,5.280000e+04,6.111111e-01,9.520627e-01,9.521889e-01,-4.634632e-05,1.311434e-09,3.784756e+01,-9.183113e-02,3.793939e+01,3.975784e+01,1.705000e+02
5.085700e+06,5.886227e+01,5.290000e+04,6.122685e-01,9.522289e-01,9.521890e-01,-4.621517e-05,1.311434e-09,3.786121e+01,-9.437137e-02,3.795558e+01,3.976535e+01,1.705000e+02
5.085800e+06,5.886343e+01,5.300000e+04,6.134259e-01,9.522687e-01,9.521891e-01,-4.608403e-05,1.311433e-09,3.786253e+01,-9.437919e-02,3.795691e+01,3.976507e+01,1.705399e+02
5.085900e+06,5.886458e+01,5.310000e+04,6.145833e-01,9.521809e-01,9.521892e-01,-4.595289e-05,1.311433e-09,3.785140e+01,-9.183016e-02,3.794323e+01,3.975693e+01,1.706200e+02
5.086000e+06,5.886574e+01,5.320000e+04,6.157407e-01,9.520930e-01,9.521894e-01,-4.582174e-05,1.311433e-09,3.784028e+01,-8.928276e-02,3.792956e+01,3.974880e+01,1.707000e+02
5.086100e+06,5.886690e+01,5.330000e+04,6.168981e-01,9.520402e-01,9.521895e-01,-4.569060e-05,1.311433e-09,3.784285e+01,-8.928276e-02,3.793213e+01,3.975371e+01,1.706599e+02
5.086200e+06,5.886806e+01,5.340000e+04,6.180556e-01,9.519874e-01,9.521896e-01,-4.555946e-05,1.311433e-09,3.784541e+01,-8.928276e-02,3.793470e+01,3.975862e+01,1.706199e+02
5.086300e+06,5.886921e+01,5.350000e+04,6.192130e-01,9.519877e-01,9.521897e-01,-4.542832e-05,1.311433e-09,3.784411e+01,-9.056223e-02,3.793467e+01,3.975730e+01,1.706000e+02
5.086400e+06,5.887037e+01,5.360000e+04,6.203704e-01,9.520403e-01,9.521899e-01,-4.529717e-05,1.311432e-09,3.783899e+01,-9.310247e-02,3.793209e+01,3.974985e+01,1.706000e+02
5.086500e+06,5.887153e+01,5.370000e+04,6.215278e-01,9.520930e-01,9.521900e-01,-4.516603e-05,1.311432e-09,3.783387e+01,-9.564271e-02,3.792951e+01,3.974239e+01,1.706000e+02
5.086600e+06,5.887269e+01,5.380000e+04,6.226852e-01,9.522068e-01,9.521901e-01,-4.503489e-05,1.311432e-09,3.784754e+01,-9.310345e-02,3.794064e+01,3.975185e+01,1.706000e+02
5.086700e+06,5.887384e+01,5.390000e+04,6.238426e-01,9.523208e-01,9.521902e-01,-4.490374e-05,1.311432e-09,3.786123e+01,-9.055442e-02,3.795179e+01,3.976134e+01,1.706000e+02
5.086800e+06,5.887500e+01,5.400000e+04,6.250000e-01,9.523909e-01,9.521904e-01,-4.477260e-05,1.311432e-09,3.786807e+01,-8.928276e-02,3.795735e+01,3.976552e+01,1.706201e+02
5.086900e+06,5.887616e+01,5.410000e+04,6.261574e-01,9.524173e-01,9.521905e-01,-4.464146e-05,1.311432e-09,3.786807e+01,-8.928276e-02,3.795735e+01,3.976441e+01,1.706601e+02
5.087000e+06,5.887731e+01,5.420000e+04,6.273148e-01,9.524436e-01,9.521906e-01,-4.451031e-05,1.311431e-09,3.786808e+01,-8.928276e-02,3.795736e+01,3.976332e+01,1.706997e+02
5.087100e+06,5.887847e+01,5.430000e+04,6.284722e-01,9.524436e-01,9.521907e-01,-4.437917e-05,1.311431e-09,3.787064e+01,-8.928276e-02,3.795992e+01,3.976601e+01,1.706198e+02
5.087200e+06,5.887963e+01,5.440000e+04,6.296296e-01,9.524436e-01,9.521909e-01,-4.424803e-05,1.311431e-09,3.787320e+01,-8.928276e-02,3.796248e+01,3.976870e+01,1.705400e+02
5.087300e+06,5.888079e+01,5.450000e+04,6.307870e-01,9.523605e-01,9.521910e-01,-4.411688e-05,1.311431e-09,3.786765e+01,-8.928276e-02,3.795694e+01,3.976636e+01,1.705200e+02
5.087400e+06,5.888194e+01,5.460000e+04,6.319444e-01,9.521937e-01,9.521911e-01,-4.398574e-05,1.311431e-09,3.785395e+01,-8.928276e-02,3.794324e+01,3.975895e+01,1.705600e+02
5.087500e+06,5.888310e+01,5.470000e+04,6.331019e-01,9.520271e-01,9.521912e-01,-4.385460e-05,1.311431e-09,3.784027e+01,-8.928684e-02,3.792955e+01,3.975155e+01,1.705999e+02
5.087600e+06,5.888426e+01,5.480000e+04,6.342593e-01,9.520007e-01,9.521914e-01,-4.372345e-05,1.311430e-09,3.783513e+01,-9.183587e-02,3.792697e+01,3.974739e+01,1.705599e+02
5.087700e+06,5.888542e+01,5.490000e+04,6.354167e-01,9.519743e-01,9.521915e-01,-4.359231e-05,1.311430e-09,3.782999e+01,-9.438490e-02,3.792438e+01,3.974322e+01,1.705198e+02
5.087800e+06,5.888657e+01,5.500000e+04,6.365741e-01,9.520054e-01,9.521916e-01,-4.346117e-05,1.311430e-09,3.783003e+01,-9.564759e-02,3.792568e+01,3.974203e+01,1.705000e+02
5.087900e+06,5.888773e+01,5.510000e+04,6.377315e-01,9.520929e-01,9.521917e-01,-4.333003e-05,1.311430e-09,3.783515e+01,-9.564759e-02,3.793080e+01,3.974374e+01,1.705000e+02
5.088000e+06,5.888889e+01,5.520000e+04,6.388889e-01,9.521804e-01,9.521919e-01,-4.319888e-05,1.311430e-09,3.784027e+01,-9.564759e-02,3.793592e+01,3.974546e+01,1.705000e+02
5.088100e+06,5.889005e+01,5.530000e+04,6.400463e-01,9.519878e-01,9.521920e-01,-4.306774e-05,1.311429e-09,3.783514e+01,-9.310100e-02,3.792824e+01,3.974800e+01,1.705000e+02
5.088200e+06,5.889120e+01,5.540000e+04,6.412037e-01,9.517950e-01,9.521921e-01,-4.293660e-05,1.311429e-09,3.783001e+01,-9.055197e-02,3.792056e+01,3.975055e+01,1.705000e+02
5.088300e+06,5.889236e+01,5.550000e+04,6.423611e-01,9.517777e-01,9.521922e-01,-4.280545e-05,1.311429e-09,3.783300e+01,-8.928276e-02,3.792228e+01,3.975435e+01,1.704800e+02
5.088400e+06,5.889352e+01,5.560000e+04,6.435185e-01,9.519344e-01,9.521924e-01,-4.267431e-05,1.311429e-09,3.784405e+01,-8.928276e-02,3.793334e+01,3.975940e+01,1.704403e+02
5.088500e+06,5.889468e+01,5.570000e+04,6.446759e-01,9.520912e-01,9.521925e-01,-4.254317e-05,1.311429e-09,3.785511e+01,-8.928276e-02,3.794439e+01,3.976445e+01,1.704005e+02
5.088600e+06,5.889583e+01,5.580000e+04,6.458333e-01,9.519887e-01,9.521926e-01,-4.241202e-05,1.311429e-09,3.784675e+01,-8.928276e-02,3.793604e+01,3.975997e+01,1.703603e+02
5.088700e+06,5.889699e+01,5.590000e+04,6.469907e-01,9.518830e-01,9.521927e-01,-4.228088e-05,1.311428e-09,3.783816e+01,-8.928276e-02,3.792744e+01,3.975537e+01,1.703201e+02
5.088800e+06,5.889815e+01,5.600000e+04,6.481481e-01,9.519134e-01,9.521929e-01,-4.214974e-05,1.311428e-09,3.784199e+01,-8.928276e-02,3.793127e+01,3.975812e+01,1.703400e+02
5.088900e+06,5.889931e+01,5.610000e+04,6.493056e-01,9.520801e-01,9.521930e-01,-4.201860e-05,1.311428e-09,3.785826e+01,-8.928276e-02,3.794754e+01,3.976822e+01,1.704201e+02
5.089000e+06,5.890046e+01,5.620000e+04,6.504630e-01,9.522465e-01,9.521931e-01,-4.188745e-05,1.311428e-09,3.787447e+01,-8.928276e-02,3.796375e+01,3.977829e+01,1.704999e+02
5.089100e+06,5.890162e+01,5.630000e+04,6.516204e-01,9.522465e-01,9.521932e-01,-4.175631e-05,1.311428e-09,3.786935e+01,-8.928276e-02,3.795863e+01,3.977291e+01,1.704600e+02
5.089200e+06,5.890278e+01,5.640000e+04,6.527778e-01,9.522465e-01,9.521934e-01,-4.162517e-05,1.311428e-09,3.786423e+01,-8.928276e-02,3.795351e+01,3.976753e+01,1.704201e+02
5.089300e+06,5.890394e+01,5.650000e+04,6.539352e-01,9.521897e-01,9.521935e-01,-4.149403e-05,1.311427e-09,3.785612e+01,-9.054952e-02,3.794667e+01,3.976146e+01,1.704199e+02
5.089400e+06,5.890509e+01,5.660000e+04,6.550926e-01,9.520754e-01,9.521936e-01,-4.136288e-05,1.311427e-09,3.784499e+01,-9.309856e-02,3.793809e+01,3.975468e+01,1.704600e+02
5.089500e+06,5.890625e+01,5.670000e+04,6.562500e-01,9.519612e-01,9.521937e-01,-4.123174e-05,1.311427e-09,3.783386e+01,-9.564759e-02,3.792951e+01,3.974790e+01,1.705000e+02
5.089600e+06,5.890741e+01,5.680000e+04,6.574074e-01,9.520490e-01,9.521939e-01,-4.110060e-05,1.311427e-09,3.784242e+01,-9.309856e-02,3.793552e+01,3.975309e+01,1.705000e+02
5.089700e+06,5.890856e+01,5.690000e+04,6.585648e-01,9.521369e-01,9.521940e-01,-4.096945e-05,1.311427e-09,3.785099e+01,-9.054952e-02,3.794154e+01,3.975828e+01,1.705000e+02
5.089800e+06,5.890972e+01,5.700000e+04,6.597222e-01,9.521234e-01,9.521941e-01,-4.083831e-05,1.311427e-09,3.785352e+01,-8.928276e-02,3.794281e+01,3.976144e+01,1.704598e+02
5.089900e+06,5.891088e+01,5.710000e+04,6.608796e-01,9.520098e-01,9.521942e-01,-4.070717e-05,1.311426e-09,3.785011e+01,-8.928276e-02,3.793939e+01,3.976261e+01,1.703800e+02
5.090000e+06,5.891204e+01,5.720000e+04,6.620370e-01,9.518963e-01,9.521944e-01,-4.057603e-05,1.311426e-09,3.784670e+01,-8.928276e-02,3.793598e+01,3.976378e+01,1.703002e+02
5.090100e+06,5.891319e+01,5.730000e+04,6.631944e-01,9.519220e-01,9.521945e-01,-4.044488e-05,1.311426e-09,3.784157e+01,-8.928276e-02,3.793085e+01,3.975731e+01,1.703000e+02
5.090200e+06,5.891435e+01,5.740000e+04,6.643519e-01,9.519482e-01,9.521946e-01,-4.031374e-05,1.311426e-09,3.783643e+01,-8.928276e-02,3.792571e+01,3.975082e+01,1.703000e+02
5.090300e+06,5.891551e+01,5.750000e+04,6.655093e-01,9.519744e-01,9.521947e-01,-4.018260e-05,1.311426e-09,3.783386e+01,-8.928276e-02,3.792314e+01,3.974702e+01,1.703000e+02
5.090400e+06,5.891667e+01,5.760000e+04,6.666667e-01,9.520008e-01,9.521949e-01,-4.005146e-05,1.311426e-09,3.783386e+01,-8.928276e-02,3.792314e+01,3.974592e+01,1.703000e+02
5.090500e+06,5.891782e+01,5.770000e+04,6.678241e-01,9.520270e-01,9.521950e-01,-3.992031e-05,1.311425e-09,3.783387e+01,-8.928276e-02,3.792315e+01,3.974483e+01,1.702999e+02
5.090600e+06,5.891898e+01,5.780000e+04,6.689815e-01,9.520008e-01,9.521951e-01,-3.978917e-05,1.311425e-09,3.783642e+01,-8.928276e-02,3.792570e+01,3.974861e+01,1.702601e+02
5.090700e+06,5.892014e+01,5.790000e+04,6.701389e-01,9.519746e-01,9.521952e-01,-3.965803e-05,1.311425e-09,3.783897e+01,-8.928276e-02,3.792826e+01,3.975239e+01,1.702203e+02
5.090800e+06,5.892130e+01,5.800000e+04,6.712963e-01,9.519484e-01,9.521954e-01,-3.952689e-05,1.311425e-09,3.784322e+01,-8.928276e-02,3.793250e+01,3.975794e+01,1.702000e+02
5.090900e+06,5.892245e+01,5.810000e+04,6.724537e-01,9.519222e-01,9.521955e-01,-3.939574e-05,1.311425e-09,3.784923e+01,-8.928276e-02,3.793852e+01,3.976536e+01,1.702000e+02
5.091000e+06,5.892361e+01,5.820000e+04,6.736111e-01,9.518962e-01,9.521956e-01,-3.926460e-05,1.311424e-09,3.785525e+01,-8.928276e-02,3.794453e+01,3.977277e+01,1.702000e+02
5.091100e+06,5.892477e+01,5.830000e+04,6.747685e-01,9.520623e-01,9.521957e-01,-3.913346e-05,1.311424e-09,3.786549e+01,-8.928276e-02,3.795477e+01,3.977657e+01,1.702000e+02
5.091200e+06,5.892593e+01,5.840000e+04,6.759259e-01,9.522285e-01,9.521959e-01,-3.900232e-05,1.311424e-09,3.787573e+01,-8.928276e-02,3.796501e+01,3.978036e+01,1.702000e+02
5.091300e+06,5.892708e+01,5.850000e+04,6.770833e-01,9.522689e-01,9.521960e-01,-3.887117e-05,1.311424e-09,3.787581e+01,-8.928276e-02,3.796509e+01,3.977875e+01,1.702000e+02
5.091400e+06,5.892824e+01,5.860000e+04,6.782407e-01,9.521811e-01,9.521961e-01,-3.874003e-05,1.311424e-09,3.786553e+01,-8.928276e-02,3.795482e+01,3.977164e+01,1.702000e+02
5.091500e+06,5.892940e+01,5.870000e+04,6.793981e-01,9.520932e-01,9.521962e-01,-3.860889e-05,1.311424e-09,3.785526e+01,-8.928276e-02,3.794454e+01,3.976453e+01,1.702000e+02
5.091600e+06,5.893056e+01,5.880000e+04,6.805556e-01,9.520403e-01,9.521964e-01,-3.847775e-05,1.311423e-09,3.785182e+01,-8.928276e-02,3.794110e+01,3.976313e+01,1.702000e+02
5.091700e+06,5.893171e+01,5.890000e+04,6.817130e-01,9.519875e-01,9.521965e-01,-3.834660e-05,1.311423e-09,3.784840e+01,-8.928276e-02,3.793768e+01,3.976174e+01,1.702000e+02
5.091800e+06,5.893287e+01,5.900000e+04,6.828704e-01,9.519612e-01,9.521966e-01,-3.821546e-05,1.311423e-09,3.784411e+01,-8.928276e-02,3.793340e+01,3.975835e+01,1.702201e+02
5.091900e+06,5.893403e+01,5.910000e+04,6.840278e-01,9.519612e-01,9.521967e-01,-3.808432e-05,1.311423e-09,3.783898e+01,-8.928276e-02,3.792826e+01,3.975295e+01,1.702601e+02
5.092000e+06,5.893519e+01,5.920000e+04,6.851852e-01,9.519613e-01,9.521969e-01,-3.795318e-05,1.311423e-09,3.783393e+01,-8.928276e-02,3.792322e+01,3.974765e+01,1.702998e+02
5.092100e+06,5.893634e+01,5.930000e+04,6.863426e-01,9.519876e-01,9.521970e-01,-3.782204e-05,1.311423e-09,3.785015e+01,-8.928276e-02,3.793943e+01,3.976358e+01,1.702599e+02
5.092200e+06,5.893750e+01,5.940000e+04,6.875000e-01,9.520139e-01,9.521971e-01,-3.769089e-05,1.311422e-09,3.786636e+01,-8.928276e-02,3.795564e+01,3.977950e+01,1.702200e+02
5.092300e+06,5.893866e+01,5.950000e+04,6.886574e-01,9.520271e-01,9.521972e-01,-3.755975e-05,1.311422e-09,3.786509e+01,-8.928276e-02,3.795437e+01,3.977762e+01,1.702200e+02
5.092400e+06,5.893981e+01,5.960000e+04,6.898148e-01,9.520271e-01,9.521974e-01,-3.742861e-05,1.311422e-09,3.784625e+01,-8.928276e-02,3.793553e+01,3.975783e+01,1.702600e+02
5.092500e+06,5.894097e+01,5.970000e+04,6.909722e-01,9.520271e-01,9.521975e-01,-3.729747e-05,1.311422e-09,3.782744e+01,-8.928765e-02,3.791673e+01,3.973808e+01,1.703000e+02
5.092600e+06,5.894213e+01,5.980000e+04,6.921296e-01,9.520271e-01,9.521976e-01,-3.716632e-05,1.311422e-09,3.782487e+01,-9.183668e-02,3.791671e+01,3.973551e+01,1.703000e+02
5.092700e+06,5.894329e+01,5.990000e+04,6.932870e-01,9.520271e-01,9.521977e-01,-3.703518e-05,1.311422e-09,3.782231e+01,-9.438571e-02,3.791669e+01,3.973294e+01,1.703000e+02
5.092800e+06,5.894444e+01,6.000000e+04,6.944444e-01,9.520712e-01,9.521979e-01,-3.690404e-05,1.311421e-09,3.783177e+01,-9.564759e-02,3.792742e+01,3.974110e+01,1.703000e+02
5.092900e+06,5.894560e+01,6.010000e+04,6.956019e-01,9.521584e-01,9.521980e-01,-3.677290e-05,1.311421e-09,3.785303e+01,-9.564759e-02,3.794867e+01,3.975977e+01,1.703000e+02
5.093000e+06,5.894676e+01,6.020000e+04,6.967593e-01,9.522457e-01,9.521981e-01,-3.664176e-05,1.311421e-09,3.787429e+01,-9.564759e-02,3.796993e+01,3.977845e+01,1.703000e+02
5.093100e+06,5.894792e+01,6.030000e+04,6.979167e-01,9.523512e-01,9.521982e-01,-3.651061e-05,1.311421e-09,3.787704e+01,-9.311344e-02,3.797015e+01,3.977679e+01,1.703000e+02
5.093200e+06,5.894907e+01,6.040000e+04,6.990741e-01,9.524570e-01,9.521984e-01,-3.637947e-05,1.311421e-09,3.787961e+01,-9.055556e-02,3.797017e+01,3.977494e+01,1.703000e+02
5.093300e+06,5.895023e+01,6.050000e+04,7.002315e-01,9.524964e-01,9.521985e-01,-3.624833e-05,1.311421e-09,3.787961e+01,-8.928276e-02,3.796890e+01,3.977323e+01,1.703400e+02
5.093400e+06,5.895139e+01,6.060000e+04,7.013889e-01,9.524702e-01,9.521986e-01,-3.611719e-05,1.311420e-09,3.787706e+01,-8.928276e-02,3.796635e+01,3.977165e+01,1.704195e+02
5.093500e+06,5.895255e+01,6.070000e+04,7.025463e-01,9.524439e-01,9.521987e-01,-3.598605e-05,1.311420e-09,3.787451e+01,-8.928276e-02,3.796380e+01,3.977007e+01,1.704991e+02
5.093600e+06,5.895370e+01,6.080000e+04,7.037037e-01,9.523653e-01,9.521989e-01,-3.585490e-05,1.311420e-09,3.786345e+01,-9.181035e-02,3.795526e+01,3.976186e+01,1.705397e+02
5.093700e+06,5.895486e+01,6.090000e+04,7.048611e-01,9.522861e-01,9.521990e-01,-3.572376e-05,1.311420e-09,3.785228e+01,-9.436824e-02,3.794664e+01,3.975358e+01,1.705799e+02
5.093800e+06,5.895602e+01,6.100000e+04,7.060185e-01,9.523254e-01,9.521991e-01,-3.559262e-05,1.311420e-09,3.785354e+01,-9.564759e-02,3.794918e+01,3.975332e+01,1.706200e+02
5.093900e+06,5.895718e+01,6.110000e+04,7.071759e-01,9.524834e-01,9.521992e-01,-3.546148e-05,1.311419e-09,3.786724e+01,-9.564759e-02,3.796288e+01,3.976110e+01,1.706601e+02
5.094000e+06,5.895833e+01,6.120000e+04,7.083333e-01,9.526404e-01,9.521994e-01,-3.533034e-05,1.311419e-09,3.788087e+01,-9.564027e-02,3.797651e+01,3.976883e+01,1.706999e+02
5.094100e+06,5.895949e+01,6.130000e+04,7.094907e-01,9.524830e-01,9.521995e-01,-3.519919e-05,1.311419e-09,3.787063e+01,-9.310003e-02,3.796373e+01,3.976454e+01,1.706600e+02
5.094200e+06,5.896065e+01,6.140000e+04,7.106481e-01,9.523256e-01,9.521996e-01,-3.506805e-05,1.311419e-09,3.786039e+01,-9.055979e-02,3.795095e+01,3.976025e+01,1.706201e+02
5.094300e+06,5.896181e+01,6.150000e+04,7.118056e-01,9.522726e-01,9.521997e-01,-3.493691e-05,1.311419e-09,3.785780e+01,-8.928276e-02,3.794708e+01,3.975968e+01,1.705801e+02
5.094400e+06,5.896296e+01,6.160000e+04,7.129630e-01,9.523251e-01,9.521999e-01,-3.480577e-05,1.311419e-09,3.786293e+01,-8.928276e-02,3.795222e+01,3.976288e+01,1.705400e+02
5.094500e+06,5.896412e+01,6.170000e+04,7.141204e-01,9.523776e-01,9.522000e-01,-3.467463e-05,1.311418e-09,3.786807e+01,-8.928276e-02,3.795735e+01,3.976607e+01,1.705000e+02
5.094600e+06,5.896528e+01,6.180000e+04,7.152778e-01,9.522372e-01,9.522001e-01,-3.454348e-05,1.311418e-09,3.785693e+01,-8.928276e-02,3.794622e+01,3.976026e+01,1.705000e+02
5.094700e+06,5.896644e+01,6.190000e+04,7.164352e-01,9.520969e-01,9.522002e-01,-3.441234e-05,1.311418e-09,3.784580e+01,-8.928276e-02,3.793509e+01,3.975444e+01,1.705000e+02
5.094800e+06,5.896759e+01,6.200000e+04,7.175926e-01,9.520404e-01,9.522004e-01,-3.428120e-05,1.311418e-09,3.783512e+01,-8.928276e-02,3.792440e+01,3.974559e+01,1.705000e+02
5.094900e+06,5.896875e+01,6.210000e+04,7.187500e-01,9.520667e-01,9.522005e-01,-3.415006e-05,1.311418e-09,3.782488e+01,-8.928276e-02,3.791417e+01,3.973373e+01,1.705000e+02
5.095000e+06,5.896991e+01,6.220000e+04,7.199074e-01,9.520930e-01,9.522006e-01,-3.401892e-05,1.311418e-09,3.781464e+01,-8.928276e-02,3.790393e+01,3.972188e+01,1.705000e+02
5.095100e+06,5.897106e+01,6.230000e+04,7.210648e-01,9.522327e-01,9.522007e-01,-3.388778e-05,1.311417e-09,3.783335e+01,-8.928276e-02,3.792263e+01,3.973568e+01,1.705000e+02
5.095200e+06,5.897222e+01,6.240000e+04,7.222222e-01,9.523726e-01,9.522009e-01,-3.375663e-05,1.311417e-09,3.785212e+01,-8.928276e-02,3.794140e+01,3.974954e+01,1.705000e+02
5.095300e+06,5.897338e+01,6.250000e+04,7.233796e-01,9.524436e-01,9.522010e-01,-3.362549e-05,1.311417e-09,3.786166e+01,-8.928276e-02,3.795094e+01,3.975658e+01,1.705000e+02
5.095400e+06,5.897454e+01,6.260000e+04,7.245370e-01,9.524436e-01,9.522011e-01,-3.349435e-05,1.311417e-09,3.786166e+01,-8.928276e-02,3.795094e+01,3.975658e+01,1.705000e+02
5.095500e+06,5.897569e+01,6.270000e+04,7.256944e-01,9.524431e-01,9.522012e-01,-3.336321e-05,1.311417e-09,3.786158e+01,-8.929248e-02,3.795088e+01,3.975653e+01,1.705002e+02
5.095600e+06,5.897685e+01,6.280000e+04,7.268519e-01,9.523037e-01,9.522014e-01,-3.323207e-05,1.311417e-09,3.784288e+01,-9.182399e-02,3.793470e+01,3.974284e+01,1.705399e+02
5.095700e+06,5.897801e+01,6.290000e+04,7.280093e-01,9.521642e-01,9.522015e-01,-3.310092e-05,1.311416e-09,3.782417e+01,-9.435550e-02,3.791852e+01,3.972916e+01,1.705797e+02
5.095800e+06,5.897917e+01,6.300000e+04,7.291667e-01,9.520801e-01,9.522016e-01,-3.296978e-05,1.311416e-09,3.781588e+01,-9.439525e-02,3.791028e+01,3.972398e+01,1.705803e+02
5.095900e+06,5.898032e+01,6.310000e+04,7.303241e-01,9.520536e-01,9.522017e-01,-3.283864e-05,1.311416e-09,3.781846e+01,-9.183737e-02,3.791030e+01,3.972766e+01,1.705401e+02
5.096000e+06,5.898148e+01,6.320000e+04,7.314815e-01,9.520273e-01,9.522019e-01,-3.270750e-05,1.311416e-09,3.782106e+01,-8.928600e-02,3.791035e+01,3.973137e+01,1.705001e+02
5.096100e+06,5.898264e+01,6.330000e+04,7.326389e-01,9.521667e-01,9.522020e-01,-3.257636e-05,1.311416e-09,3.784232e+01,-9.181751e-02,3.793414e+01,3.974799e+01,1.705398e+02
5.096200e+06,5.898380e+01,6.340000e+04,7.337963e-01,9.523061e-01,9.522021e-01,-3.244522e-05,1.311416e-09,3.786358e+01,-9.434902e-02,3.795793e+01,3.976461e+01,1.705796e+02
5.096300e+06,5.898495e+01,6.350000e+04,7.349537e-01,9.523649e-01,9.522022e-01,-3.231408e-05,1.311415e-09,3.787072e+01,-9.564759e-02,3.796636e+01,3.976971e+01,1.705804e+02
5.096400e+06,5.898611e+01,6.360000e+04,7.361111e-01,9.523387e-01,9.522024e-01,-3.218293e-05,1.311415e-09,3.786298e+01,-9.564759e-02,3.795863e+01,3.976269e+01,1.705402e+02
5.096500e+06,5.898727e+01,6.370000e+04,7.372685e-01,9.523125e-01,9.522025e-01,-3.205179e-05,1.311415e-09,3.785525e+01,-9.564759e-02,3.795090e+01,3.975566e+01,1.705001e+02
5.096600e+06,5.898843e+01,6.380000e+04,7.384259e-01,9.523124e-01,9.522026e-01,-3.192065e-05,1.311415e-09,3.785524e+01,-9.564759e-02,3.795089e+01,3.975565e+01,1.705000e+02
5.096700e+06,5.898958e+01,6.390000e+04,7.395833e-01,9.523124e-01,9.522027e-01,-3.178951e-05,1.311415e-09,3.785524e+01,-9.564759e-02,3.795089e+01,3.975565e+01,1.705000e+02
5.096800e+06,5.899074e+01,6.400000e+04,7.407407e-01,9.523124e-01,9.522029e-01,-3.165837e-05,1.311415e-09,3.785653e+01,-9.436858e-02,3.795090e+01,3.975694e+01,1.705402e+02
5.096900e+06,5.899190e+01,6.410000e+04,7.418981e-01,9.523124e-01,9.522030e-01,-3.152723e-05,1.311414e-09,3.785910e+01,-9.181955e-02,3.795092e+01,3.975951e+01,1.706203e+02
5.097000e+06,5.899306e+01,6.420000e+04,7.430556e-01,9.523117e-01,9.522031e-01,-3.139609e-05,1.311414e-09,3.786157e+01,-8.928276e-02,3.795085e+01,3.976200e+01,1.706996e+02
5.097100e+06,5.899421e+01,6.430000e+04,7.442130e-01,9.521716e-01,9.522032e-01,-3.126494e-05,1.311414e-09,3.784279e+01,-8.928276e-02,3.793208e+01,3.974816e+01,1.706198e+02
5.097200e+06,5.899537e+01,6.440000e+04,7.453704e-01,9.520314e-01,9.522034e-01,-3.113380e-05,1.311414e-09,3.782402e+01,-8.928276e-02,3.791330e+01,3.973430e+01,1.705400e+02
5.097300e+06,5.899653e+01,6.450000e+04,7.465278e-01,9.520180e-01,9.522035e-01,-3.100266e-05,1.311414e-09,3.782399e+01,-9.055085e-02,3.791454e+01,3.973489e+01,1.705199e+02
5.097400e+06,5.899769e+01,6.460000e+04,7.476852e-01,9.521319e-01,9.522036e-01,-3.087152e-05,1.311413e-09,3.784276e+01,-9.309109e-02,3.793585e+01,3.974998e+01,1.705598e+02
5.097500e+06,5.899884e+01,6.470000e+04,7.488426e-01,9.522457e-01,9.522037e-01,-3.074038e-05,1.311413e-09,3.786154e+01,-9.563133e-02,3.795717e+01,3.976505e+01,1.705997e+02
5.097600e+06,5.900000e+01,6.480000e+04,7.500000e-01,9.521852e-01,9.522039e-01,-3.060924e-05,1.311413e-09,3.784800e+01,-9.310608e-02,3.794110e+01,3.975324e+01,1.706399e+02
5.097700e+06,5.900116e+01,6.490000e+04,7.511574e-01,9.521236e-01,9.522040e-01,-3.047810e-05,1.311413e-09,3.783425e+01,-9.054819e-02,3.792480e+01,3.974125e+01,1.706801e+02
5.097800e+06,5.900231e+01,6.500000e+04,7.523148e-01,9.521239e-01,9.522041e-01,-3.034695e-05,1.311413e-09,3.783003e+01,-8.928276e-02,3.791931e+01,3.973674e+01,1.707000e+02
5.097900e+06,5.900347e+01,6.510000e+04,7.534722e-01,9.521849e-01,9.522042e-01,-3.021581e-05,1.311413e-09,3.783513e+01,-8.928276e-02,3.792441e+01,3.973955e+01,1.707000e+02
5.098000e+06,5.900463e+01,6.520000e+04,7.546296e-01,9.522459e-01,9.522044e-01,-3.008467e-05,1.311412e-09,3.784023e+01,-8.928276e-02,3.792951e+01,3.974235e+01,1.707000e+02
5.098100e+06,5.900579e+01,6.530000e+04,7.557870e-01,9.522727e-01,9.522045e-01,-2.995353e-05,1.311412e-09,3.784879e+01,-8.928276e-02,3.793807e+01,3.975022e+01,1.706602e+02
5.098200e+06,5.900694e+01,6.540000e+04,7.569444e-01,9.522992e-01,9.522046e-01,-2.982239e-05,1.311412e-09,3.785738e+01,-8.928276e-02,3.794667e+01,3.975813e+01,1.706200e+02
5.098300e+06,5.900810e+01,6.550000e+04,7.581019e-01,9.523255e-01,9.522047e-01,-2.969125e-05,1.311412e-09,3.786166e+01,-9.055540e-02,3.795221e+01,3.976159e+01,1.706000e+02
5.098400e+06,5.900926e+01,6.560000e+04,7.592593e-01,9.523514e-01,9.522049e-01,-2.956011e-05,1.311412e-09,3.786166e+01,-9.308691e-02,3.795474e+01,3.976063e+01,1.706000e+02
5.098500e+06,5.901042e+01,6.570000e+04,7.604167e-01,9.523774e-01,9.522050e-01,-2.942897e-05,1.311412e-09,3.786166e+01,-9.561842e-02,3.795727e+01,3.975967e+01,1.706000e+02
5.098600e+06,5.901157e+01,6.580000e+04,7.615741e-01,9.523255e-01,9.522051e-01,-2.929782e-05,1.311411e-09,3.784807e+01,-9.564759e-02,3.794371e+01,3.974757e+01,1.706397e+02
5.098700e+06,5.901273e+01,6.590000e+04,7.627315e-01,9.522728e-01,9.522052e-01,-2.916668e-05,1.311411e-09,3.783432e+01,-9.564759e-02,3.792997e+01,3.973534e+01,1.706799e+02
5.098800e+06,5.901389e+01,6.600000e+04,7.638889e-01,9.522465e-01,9.522053e-01,-2.903554e-05,1.311411e-09,3.782873e+01,-9.564759e-02,3.792438e+01,3.973057e+01,1.706800e+02
5.098900e+06,5.901505e+01,6.610000e+04,7.650463e-01,9.522465e-01,9.522055e-01,-2.890440e-05,1.311411e-09,3.783129e+01,-9.564759e-02,3.792694e+01,3.973326e+01,1.706401e+02
5.099000e+06,5.901620e+01,6.620000e+04,7.662037e-01,9.522465e-01,9.522056e-01,-2.877326e-05,1.311411e-09,3.783385e+01,-9.564759e-02,3.792950e+01,3.973595e+01,1.706002e+02
5.099100e+06,5.901736e+01,6.630000e+04,7.673611e-01,9.523250e-01,9.522057e-01,-2.864212e-05,1.311411e-09,3.784749e+01,-9.564759e-02,3.794313e+01,3.974698e+01,1.705602e+02
5.099200e+06,5.901852e+01,6.640000e+04,7.685185e-01,9.524040e-01,9.522058e-01,-2.851098e-05,1.311410e-09,3.786119e+01,-9.564759e-02,3.795683e+01,3.975807e+01,1.705201e+02
5.099300e+06,5.901968e+01,6.650000e+04,7.696759e-01,9.524305e-01,9.522060e-01,-2.837984e-05,1.311410e-09,3.786935e+01,-9.564759e-02,3.796499e+01,3.976552e+01,1.705000e+02
5.099400e+06,5.902083e+01,6.660000e+04,7.708333e-01,9.524041e-01,9.522061e-01,-2.824870e-05,1.311410e-09,3.787192e+01,-9.564759e-02,3.796756e+01,3.976933e+01,1.705000e+02
5.099500e+06,5.902199e+01,6.670000e+04,7.719907e-01,9.523776e-01,9.522062e-01,-2.811755e-05,1.311410e-09,3.787448e+01,-9.564759e-02,3.797013e+01,3.977312e+01,1.705000e+02
5.099600e+06,5.902315e+01,6.680000e+04,7.731481e-01,9.522636e-01,9.522063e-01,-2.798641e-05,1.311410e-09,3.786677e+01,-9.564759e-02,3.796242e+01,3.976980e+01,1.705000e+02
5.099700e+06,5.902431e+01,6.690000e+04,7.743056e-01,9.521496e-01,9.522065e-01,-2.785527e-05,1.311410e-09,3.785907e+01,-9.564759e-02,3.795471e+01,3.976648e+01,1.705000e+02
5.099800e+06,5.902546e+01,6.700000e+04,7.754630e-01,9.521503e-01,9.522066e-01,-2.772413e-05,1.311409e-09,3.785653e+01,-9.564759e-02,3.795218e+01,3.976379e+01,1.705201e+02
5.099900e+06,5.902662e+01,6.710000e+04,7.766204e-01,9.522639e-01,9.522067e-01,-2.759299e-05,1.311409e-09,3.785909e+01,-9.564759e-02,3.795474e+01,3.976173e+01,1.705600e+02
5.100000e+06,5.902778e+01,6.720000e+04,7.777778e-01,9.523774e-01,9.522068e-01,-2.746185e-05,1.311409e-09,3.786165e+01,-9.564759e-02,3.795730e+01,3.975966e+01,1.705999e+02
5.100100e+06,5.902894e+01,6.730000e+04,7.789352e-01,9.523517e-01,9.522070e-01,-2.733071e-05,1.311409e-09,3.785314e+01,-9.311222e-02,3.794625e+01,3.975168e+01,1.705602e+02
5.100200e+06,5.903009e+01,6.740000e+04,7.800926e-01,9.523256e-01,9.522071e-01,-2.719957e-05,1.311409e-09,3.784461e+01,-9.057198e-02,3.793518e+01,3.974368e+01,1.705203e+02
5.100300e+06,5.903125e+01,6.750000e+04,7.812500e-01,9.522863e-01,9.522072e-01,-2.706843e-05,1.311408e-09,3.783901e+01,-9.054246e-02,3.792955e+01,3.973944e+01,1.705000e+02
5.100400e+06,5.903241e+01,6.760000e+04,7.824074e-01,9.522333e-01,9.522073e-01,-2.693729e-05,1.311408e-09,3.783643e+01,-9.310035e-02,3.792953e+01,3.973908e+01,1.705000e+02
5.100500e+06,5.903356e+01,6.770000e+04,7.835648e-01,9.521806e-01,9.522075e-01,-2.680615e-05,1.311408e-09,3.783388e+01,-9.564759e-02,3.792953e+01,3.973874e+01,1.705003e+02
5.100600e+06,5.903472e+01,6.780000e+04,7.847222e-01,9.522069e-01,9.522076e-01,-2.667501e-05,1.311408e-09,3.783899e+01,-9.564759e-02,3.793463e+01,3.974300e+01,1.705799e+02
5.100700e+06,5.903588e+01,6.790000e+04,7.858796e-01,9.522331e-01,9.522077e-01,-2.654386e-05,1.311408e-09,3.784409e+01,-9.564759e-02,3.793973e+01,3.974726e+01,1.706594e+02
5.100800e+06,5.903704e+01,6.800000e+04,7.870370e-01,9.522723e-01,9.522078e-01,-2.641272e-05,1.311408e-09,3.784837e+01,-9.564759e-02,3.794402e+01,3.975012e+01,1.706803e+02
5.100900e+06,5.903819e+01,6.810000e+04,7.881944e-01,9.523250e-01,9.522080e-01,-2.628158e-05,1.311407e-09,3.785181e+01,-9.564759e-02,3.794746e+01,3.975152e+01,1.706401e+02
5.101000e+06,5.903935e+01,6.820000e+04,7.893519e-01,9.523775e-01,9.522081e-01,-2.615044e-05,1.311407e-09,3.785522e+01,-9.564759e-02,3.795087e+01,3.975291e+01,1.706000e+02
5.101100e+06,5.904051e+01,6.830000e+04,7.905093e-01,9.522991e-01,9.522082e-01,-2.601930e-05,1.311407e-09,3.784161e+01,-9.564759e-02,3.793726e+01,3.974190e+01,1.706000e+02
5.101200e+06,5.904167e+01,6.840000e+04,7.916667e-01,9.522207e-01,9.522083e-01,-2.588816e-05,1.311407e-09,3.782801e+01,-9.564759e-02,3.792366e+01,3.973089e+01,1.706000e+02
5.101300e+06,5.904282e+01,6.850000e+04,7.928241e-01,9.523007e-01,9.522085e-01,-2.575702e-05,1.311407e-09,3.783276e+01,-9.564759e-02,3.792841e+01,3.973253e+01,1.706000e+02
5.101400e+06,5.904398e+01,6.860000e+04,7.939815e-01,9.525474e-01,9.522086e-01,-2.562588e-05,1.311407e-09,3.785682e+01,-9.564759e-02,3.795246e+01,3.974747e+01,1.706000e+02
5.101500e+06,5.904514e+01,6.870000e+04,7.951389e-01,9.527941e-01,9.522087e-01,-2.549474e-05,1.311406e-09,3.788087e+01,-9.564759e-02,3.797652e+01,3.976241e+01,1.706000e+02
5.101600e+06,5.904630e+01,6.880000e+04,7.962963e-01,9.526015e-01,9.522088e-01,-2.536360e-05,1.311406e-09,3.785695e+01,-9.564759e-02,3.795259e+01,3.974535e+01,1.706400e+02
5.101700e+06,5.904745e+01,6.890000e+04,7.974537e-01,9.524085e-01,9.522090e-01,-2.523246e-05,1.311406e-09,3.783297e+01,-9.564759e-02,3.792862e+01,3.972825e+01,1.706801e+02
5.101800e+06,5.904861e+01,6.900000e+04,7.986111e-01,9.522418e-01,9.522091e-01,-2.510132e-05,1.311406e-09,3.782361e+01,-9.436777e-02,3.791798e+01,3.972533e+01,1.707000e+02
5.101900e+06,5.904977e+01,6.910000e+04,7.997685e-01,9.521011e-01,9.522092e-01,-2.497018e-05,1.311406e-09,3.782875e+01,-9.181874e-02,3.792057e+01,3.973648e+01,1.707000e+02
5.102000e+06,5.905093e+01,6.920000e+04,8.009259e-01,9.519623e-01,9.522093e-01,-2.483904e-05,1.311406e-09,3.783395e+01,-8.929576e-02,3.792324e+01,3.974762e+01,1.706998e+02
5.102100e+06,5.905208e+01,6.930000e+04,8.020833e-01,9.521812e-01,9.522095e-01,-2.470790e-05,1.311405e-09,3.785016e+01,-9.183601e-02,3.794199e+01,3.975561e+01,1.706599e+02
5.102200e+06,5.905324e+01,6.940000e+04,8.032407e-01,9.524001e-01,9.522096e-01,-2.457675e-05,1.311405e-09,3.786637e+01,-9.437625e-02,3.796075e+01,3.976361e+01,1.706200e+02
5.102300e+06,5.905440e+01,6.950000e+04,8.043981e-01,9.524266e-01,9.522097e-01,-2.444561e-05,1.311405e-09,3.786894e+01,-9.564759e-02,3.796459e+01,3.976526e+01,1.705801e+02
5.102400e+06,5.905556e+01,6.960000e+04,8.055556e-01,9.522603e-01,9.522098e-01,-2.431447e-05,1.311405e-09,3.785785e+01,-9.564759e-02,3.795350e+01,3.976057e+01,1.705402e+02
