Repository: brandonlampe/CS_Data

# Repository for Crushed Salt Data
**Grant No: 456417**

This is a work in progress!

## Repository Content

### Directory Names
A uniform namining structure still in progress, but in general directories are named according to the following:
 - Names contain no spaces, a single underscore "_" will be used as a file name seperator.
 - Files are for the Crushed Salt Project (CSP); therefore, the first three charaters of each file are "CSP".
 - Folders are organized by which frame the test was performed on i.e., A2 or A3.
 - The fifth and sixth charaters of each file name will therefore be "A" followed by the frame number.

File: UNM_WP_HY_175_09/STAGE21/CREEP_FIT/175_09_STAGE21_CREEP_OUT.csv (part 4 of 14)
Analysis by Brandon Lampe, performed on: 2016/07/13 08:41:26
Experimental results below begin at: 2016/06/05 15:26:02
Duration (sec),Duration (day),Elapsed Time (sec),Elapsed Time (day),Interpolated Fractional Density,Fit to Fractional Density,Fit to Volume Strain,Fit to Volume Strain Rate (1/sec),Confining Pressure (MPa),Pore Pressure (MPa),Terzaghi Pressure (MPa),Solid Pressure (MPa),Temperature (C))
5.102500e+06,5.905671e+01,6.970000e+04,8.067130e-01,9.520941e-01,9.522100e-01,-2.418333e-05,1.311405e-09,3.784676e+01,-9.564759e-02,3.794240e+01,3.975588e+01,1.705002e+02
5.102600e+06,5.905787e+01,6.980000e+04,8.078704e-01,9.521541e-01,9.522101e-01,-2.405219e-05,1.311405e-09,3.785265e+01,-9.564759e-02,3.794829e+01,3.975955e+01,1.704602e+02
5.102700e+06,5.905903e+01,6.990000e+04,8.090278e-01,9.522156e-01,9.522102e-01,-2.392105e-05,1.311404e-09,3.785864e+01,-9.564759e-02,3.795429e+01,3.976328e+01,1.704201e+02
5.102800e+06,5.906019e+01,7.000000e+04,8.101852e-01,9.521769e-01,9.522103e-01,-2.378991e-05,1.311404e-09,3.785360e+01,-9.564759e-02,3.794925e+01,3.975960e+01,1.704198e+02
5.102900e+06,5.906134e+01,7.010000e+04,8.113426e-01,9.520371e-01,9.522105e-01,-2.365877e-05,1.311404e-09,3.783739e+01,-9.564759e-02,3.793303e+01,3.974842e+01,1.704597e+02
5.103000e+06,5.906250e+01,7.020000e+04,8.125000e-01,9.518972e-01,9.522106e-01,-2.352763e-05,1.311404e-09,3.782117e+01,-9.564759e-02,3.791682e+01,3.973725e+01,1.704997e+02
5.103100e+06,5.906366e+01,7.030000e+04,8.136574e-01,9.520356e-01,9.522107e-01,-2.339649e-05,1.311404e-09,3.783722e+01,-9.564759e-02,3.793287e+01,3.974831e+01,1.705000e+02
5.103200e+06,5.906481e+01,7.040000e+04,8.148148e-01,9.521765e-01,9.522108e-01,-2.326535e-05,1.311404e-09,3.785354e+01,-9.564759e-02,3.794919e+01,3.975956e+01,1.705000e+02
5.103300e+06,5.906597e+01,7.050000e+04,8.159722e-01,9.522333e-01,9.522110e-01,-2.313421e-05,1.311403e-09,3.785738e+01,-9.564759e-02,3.795303e+01,3.976121e+01,1.704800e+02
5.103400e+06,5.906713e+01,7.060000e+04,8.171296e-01,9.522070e-01,9.522111e-01,-2.300307e-05,1.311403e-09,3.784887e+01,-9.564759e-02,3.794452e+01,3.975338e+01,1.704402e+02
5.103500e+06,5.906829e+01,7.070000e+04,8.182870e-01,9.521808e-01,9.522112e-01,-2.287193e-05,1.311403e-09,3.784037e+01,-9.564759e-02,3.793602e+01,3.974554e+01,1.704004e+02
5.103600e+06,5.906944e+01,7.080000e+04,8.194444e-01,9.522329e-01,9.522113e-01,-2.274079e-05,1.311403e-09,3.784622e+01,-9.564759e-02,3.794187e+01,3.974951e+01,1.704000e+02
5.103700e+06,5.907060e+01,7.090000e+04,8.206019e-01,9.522859e-01,9.522115e-01,-2.260965e-05,1.311403e-09,3.785224e+01,-9.564759e-02,3.794788e+01,3.975361e+01,1.704000e+02
5.103800e+06,5.907176e+01,7.100000e+04,8.217593e-01,9.523124e-01,9.522116e-01,-2.247851e-05,1.311402e-09,3.785652e+01,-9.564759e-02,3.795217e+01,3.975700e+01,1.704200e+02
5.103900e+06,5.907292e+01,7.110000e+04,8.229167e-01,9.523124e-01,9.522117e-01,-2.234737e-05,1.311402e-09,3.785908e+01,-9.564759e-02,3.795473e+01,3.975969e+01,1.704599e+02
5.104000e+06,5.907407e+01,7.120000e+04,8.240741e-01,9.523124e-01,9.522118e-01,-2.221623e-05,1.311402e-09,3.786164e+01,-9.564759e-02,3.795729e+01,3.976237e+01,1.704998e+02
5.104100e+06,5.907523e+01,7.130000e+04,8.252315e-01,9.522250e-01,9.522120e-01,-2.208509e-05,1.311402e-09,3.785314e+01,-9.564759e-02,3.794878e+01,3.975710e+01,1.705000e+02
5.104200e+06,5.907639e+01,7.140000e+04,8.263889e-01,9.521372e-01,9.522121e-01,-2.195395e-05,1.311402e-09,3.784457e+01,-9.564759e-02,3.794022e+01,3.975179e+01,1.705000e+02
5.104300e+06,5.907755e+01,7.150000e+04,8.275463e-01,9.521237e-01,9.522122e-01,-2.182281e-05,1.311402e-09,3.784028e+01,-9.564759e-02,3.793592e+01,3.974784e+01,1.705000e+02
5.104400e+06,5.907870e+01,7.160000e+04,8.287037e-01,9.521851e-01,9.522123e-01,-2.169167e-05,1.311401e-09,3.784028e+01,-9.564759e-02,3.793592e+01,3.974527e+01,1.705000e+02
5.104500e+06,5.907986e+01,7.170000e+04,8.298611e-01,9.522465e-01,9.522125e-01,-2.156053e-05,1.311401e-09,3.784028e+01,-9.564759e-02,3.793593e+01,3.974271e+01,1.704999e+02
5.104600e+06,5.908102e+01,7.180000e+04,8.310185e-01,9.522728e-01,9.522126e-01,-2.142939e-05,1.311401e-09,3.784882e+01,-9.564759e-02,3.794446e+01,3.975056e+01,1.704201e+02
5.104700e+06,5.908218e+01,7.190000e+04,8.321759e-01,9.522991e-01,9.522127e-01,-2.129825e-05,1.311401e-09,3.785735e+01,-9.564759e-02,3.795300e+01,3.975842e+01,1.703403e+02
5.104800e+06,5.908333e+01,7.200000e+04,8.333333e-01,9.522427e-01,9.522128e-01,-2.116711e-05,1.311401e-09,3.785487e+01,-9.564759e-02,3.795052e+01,3.975818e+01,1.703000e+02
5.104900e+06,5.908449e+01,7.210000e+04,8.344907e-01,9.521021e-01,9.522130e-01,-2.103597e-05,1.311401e-09,3.784117e+01,-9.564759e-02,3.793682e+01,3.974968e+01,1.703000e+02
5.105000e+06,5.908565e+01,7.220000e+04,8.356481e-01,9.519614e-01,9.522131e-01,-2.090483e-05,1.311400e-09,3.782747e+01,-9.564759e-02,3.792312e+01,3.974117e+01,1.703000e+02
5.105100e+06,5.908681e+01,7.230000e+04,8.368056e-01,9.519352e-01,9.522132e-01,-2.077369e-05,1.311400e-09,3.782745e+01,-9.564759e-02,3.792310e+01,3.974225e+01,1.703000e+02
5.105200e+06,5.908796e+01,7.240000e+04,8.379630e-01,9.519092e-01,9.522133e-01,-2.064255e-05,1.311400e-09,3.782745e+01,-9.564759e-02,3.792310e+01,3.974334e+01,1.703000e+02
5.105300e+06,5.908912e+01,7.250000e+04,8.391204e-01,9.519654e-01,9.522135e-01,-2.051141e-05,1.311400e-09,3.783549e+01,-9.564759e-02,3.793114e+01,3.974944e+01,1.702802e+02
5.105400e+06,5.909028e+01,7.260000e+04,8.402778e-01,9.521062e-01,9.522136e-01,-2.038027e-05,1.311400e-09,3.785182e+01,-9.564759e-02,3.794747e+01,3.976069e+01,1.702400e+02
5.105500e+06,5.909144e+01,7.270000e+04,8.414352e-01,9.522462e-01,9.522137e-01,-2.024913e-05,1.311400e-09,3.786803e+01,-9.564759e-02,3.796368e+01,3.977186e+01,1.702002e+02
5.105600e+06,5.909259e+01,7.280000e+04,8.425926e-01,9.521852e-01,9.522138e-01,-2.011799e-05,1.311399e-09,3.785953e+01,-9.564759e-02,3.795518e+01,3.976548e+01,1.702400e+02
5.105700e+06,5.909375e+01,7.290000e+04,8.437500e-01,9.521242e-01,9.522140e-01,-1.998685e-05,1.311399e-09,3.785102e+01,-9.564759e-02,3.794667e+01,3.975910e+01,1.702797e+02
5.105800e+06,5.909491e+01,7.300000e+04,8.449074e-01,9.521103e-01,9.522141e-01,-1.985571e-05,1.311399e-09,3.784669e+01,-9.439361e-02,3.794108e+01,3.975507e+01,1.703000e+02
5.105900e+06,5.909606e+01,7.310000e+04,8.460648e-01,9.521454e-01,9.522142e-01,-1.972457e-05,1.311399e-09,3.784669e+01,-9.183573e-02,3.793853e+01,3.975347e+01,1.703000e+02
5.106000e+06,5.909722e+01,7.320000e+04,8.472222e-01,9.521806e-01,9.522143e-01,-1.959343e-05,1.311399e-09,3.784668e+01,-8.928762e-02,3.793597e+01,3.975186e+01,1.703000e+02
5.106100e+06,5.909838e+01,7.330000e+04,8.483796e-01,9.522331e-01,9.522145e-01,-1.946229e-05,1.311399e-09,3.784158e+01,-9.181913e-02,3.793340e+01,3.974443e+01,1.703000e+02
5.106200e+06,5.909954e+01,7.340000e+04,8.495370e-01,9.522855e-01,9.522146e-01,-1.933115e-05,1.311398e-09,3.783648e+01,-9.435064e-02,3.793083e+01,3.973701e+01,1.703000e+02
5.106300e+06,5.910069e+01,7.350000e+04,8.506944e-01,9.522436e-01,9.522147e-01,-1.920001e-05,1.311398e-09,3.783512e+01,-9.564759e-02,3.793077e+01,3.973740e+01,1.702804e+02
5.106400e+06,5.910185e+01,7.360000e+04,8.518519e-01,9.521024e-01,9.522148e-01,-1.906887e-05,1.311398e-09,3.783770e+01,-9.564759e-02,3.793334e+01,3.974602e+01,1.702402e+02
5.106500e+06,5.910301e+01,7.370000e+04,8.530093e-01,9.519613e-01,9.522150e-01,-1.893773e-05,1.311398e-09,3.784027e+01,-9.564759e-02,3.793592e+01,3.975463e+01,1.702000e+02
5.106600e+06,5.910417e+01,7.380000e+04,8.541667e-01,9.520487e-01,9.522151e-01,-1.880659e-05,1.311398e-09,3.784880e+01,-9.564759e-02,3.794445e+01,3.975993e+01,1.702000e+02
5.106700e+06,5.910532e+01,7.390000e+04,8.553241e-01,9.521362e-01,9.522152e-01,-1.867545e-05,1.311397e-09,3.785734e+01,-9.564759e-02,3.795298e+01,3.976523e+01,1.702000e+02
5.106800e+06,5.910648e+01,7.400000e+04,8.564815e-01,9.521373e-01,9.522153e-01,-1.854431e-05,1.311397e-09,3.785491e+01,-9.564759e-02,3.795056e+01,3.976264e+01,1.702000e+02
5.106900e+06,5.910764e+01,7.410000e+04,8.576389e-01,9.520498e-01,9.522155e-01,-1.841317e-05,1.311397e-09,3.784126e+01,-9.564759e-02,3.793691e+01,3.975196e+01,1.702000e+02
5.107000e+06,5.910880e+01,7.420000e+04,8.587963e-01,9.519622e-01,9.522156e-01,-1.828203e-05,1.311397e-09,3.782761e+01,-9.564759e-02,3.792326e+01,3.974129e+01,1.702000e+02
5.107100e+06,5.910995e+01,7.430000e+04,8.599537e-01,9.520745e-01,9.522157e-01,-1.815089e-05,1.311397e-09,3.783254e+01,-9.564759e-02,3.792819e+01,3.974177e+01,1.702000e+02
5.107200e+06,5.911111e+01,7.440000e+04,8.611111e-01,9.521891e-01,9.522158e-01,-1.801975e-05,1.311397e-09,3.783770e+01,-9.564759e-02,3.793335e+01,3.974239e+01,1.702000e+02
5.107300e+06,5.911227e+01,7.450000e+04,8.622685e-01,9.522858e-01,9.522160e-01,-1.788861e-05,1.311396e-09,3.784582e+01,-9.564759e-02,3.794147e+01,3.974687e+01,1.702000e+02
5.107400e+06,5.911343e+01,7.460000e+04,8.634259e-01,9.523645e-01,9.522161e-01,-1.775747e-05,1.311396e-09,3.785691e+01,-9.564759e-02,3.795256e+01,3.975523e+01,1.702000e+02
5.107500e+06,5.911458e+01,7.470000e+04,8.645833e-01,9.524432e-01,9.522162e-01,-1.762633e-05,1.311396e-09,3.786801e+01,-9.564759e-02,3.796365e+01,3.976358e+01,1.702000e+02
5.107600e+06,5.911574e+01,7.480000e+04,8.657407e-01,9.523389e-01,9.522163e-01,-1.749519e-05,1.311396e-09,3.785445e+01,-9.564759e-02,3.795010e+01,3.975371e+01,1.702398e+02
5.107700e+06,5.911690e+01,7.490000e+04,8.668981e-01,9.522335e-01,9.522165e-01,-1.736405e-05,1.311396e-09,3.784075e+01,-9.564759e-02,3.793640e+01,3.974374e+01,1.702799e+02
5.107800e+06,5.911806e+01,7.500000e+04,8.680556e-01,9.521936e-01,9.522166e-01,-1.723291e-05,1.311396e-09,3.783811e+01,-9.564759e-02,3.793375e+01,3.974263e+01,1.702802e+02
5.107900e+06,5.911921e+01,7.510000e+04,8.692130e-01,9.522199e-01,9.522167e-01,-1.710177e-05,1.311395e-09,3.784664e+01,-9.564759e-02,3.794229e+01,3.975049e+01,1.702402e+02
5.108000e+06,5.912037e+01,7.520000e+04,8.703704e-01,9.522462e-01,9.522168e-01,-1.697063e-05,1.311395e-09,3.785517e+01,-9.564759e-02,3.795082e+01,3.975835e+01,1.702003e+02
5.108100e+06,5.912153e+01,7.530000e+04,8.715278e-01,9.521591e-01,9.522170e-01,-1.683949e-05,1.311395e-09,3.784161e+01,-9.902963e-02,3.794064e+01,3.974792e+01,1.702000e+02
5.108200e+06,5.912269e+01,7.540000e+04,8.726852e-01,9.520709e-01,9.522171e-01,-1.670835e-05,1.311395e-09,3.782786e+01,-1.024400e-01,3.793030e+01,3.973735e+01,1.702000e+02
5.108300e+06,5.912384e+01,7.550000e+04,8.738426e-01,9.520139e-01,9.522172e-01,-1.657721e-05,1.311395e-09,3.782103e+01,-1.024348e-01,3.792347e+01,3.973256e+01,1.701800e+02
5.108400e+06,5.912500e+01,7.560000e+04,8.750000e-01,9.519877e-01,9.522173e-01,-1.644608e-05,1.311395e-09,3.782103e+01,-9.905957e-02,3.792009e+01,3.973349e+01,1.701402e+02
5.108500e+06,5.912616e+01,7.570000e+04,8.761574e-01,9.519615e-01,9.522175e-01,-1.631494e-05,1.311394e-09,3.782103e+01,-9.568431e-02,3.791672e+01,3.973441e+01,1.701004e+02
5.108600e+06,5.912731e+01,7.580000e+04,8.773148e-01,9.519874e-01,9.522176e-01,-1.618380e-05,1.311394e-09,3.781848e+01,-9.564759e-02,3.791413e+01,3.973065e+01,1.701000e+02
5.108700e+06,5.912847e+01,7.590000e+04,8.784722e-01,9.520139e-01,9.522177e-01,-1.605266e-05,1.311394e-09,3.781591e+01,-9.564759e-02,3.791155e+01,3.972683e+01,1.701000e+02
5.108800e+06,5.912963e+01,7.600000e+04,8.796296e-01,9.520578e-01,9.522178e-01,-1.592152e-05,1.311394e-09,3.782274e+01,-9.564759e-02,3.791839e+01,3.973217e+01,1.701200e+02
5.108900e+06,5.913079e+01,7.610000e+04,8.807870e-01,9.521190e-01,9.522180e-01,-1.579038e-05,1.311394e-09,3.783895e+01,-9.564759e-02,3.793460e+01,3.974664e+01,1.701599e+02
5.109000e+06,5.913194e+01,7.620000e+04,8.819444e-01,9.521802e-01,9.522181e-01,-1.565924e-05,1.311394e-09,3.785516e+01,-9.564759e-02,3.795081e+01,3.976110e+01,1.701998e+02
5.109100e+06,5.913310e+01,7.630000e+04,8.831019e-01,9.522067e-01,9.522182e-01,-1.552810e-05,1.311393e-09,3.785524e+01,-9.564759e-02,3.795089e+01,3.976008e+01,1.702000e+02
5.109200e+06,5.913426e+01,7.640000e+04,8.842593e-01,9.522330e-01,9.522183e-01,-1.539696e-05,1.311393e-09,3.785524e+01,-9.564759e-02,3.795089e+01,3.975898e+01,1.702000e+02
5.109300e+06,5.913542e+01,7.650000e+04,8.854167e-01,9.522335e-01,9.522185e-01,-1.526582e-05,1.311393e-09,3.785356e+01,-9.564759e-02,3.794921e+01,3.975719e+01,1.702000e+02
5.109400e+06,5.913657e+01,7.660000e+04,8.865741e-01,9.522071e-01,9.522186e-01,-1.513468e-05,1.311393e-09,3.785014e+01,-9.564759e-02,3.794579e+01,3.975470e+01,1.702000e+02
5.109500e+06,5.913773e+01,7.670000e+04,8.877315e-01,9.521807e-01,9.522187e-01,-1.500354e-05,1.311393e-09,3.784671e+01,-9.564759e-02,3.794236e+01,3.975221e+01,1.702000e+02
5.109600e+06,5.913889e+01,7.680000e+04,8.888889e-01,9.522066e-01,9.522188e-01,-1.487240e-05,1.311392e-09,3.785262e+01,-9.564759e-02,3.794827e+01,3.975733e+01,1.701604e+02
5.109700e+06,5.914005e+01,7.690000e+04,8.900463e-01,9.522330e-01,9.522190e-01,-1.474126e-05,1.311392e-09,3.785859e+01,-9.564759e-02,3.795424e+01,3.976250e+01,1.701205e+02
5.109800e+06,5.914120e+01,7.700000e+04,8.912037e-01,9.522980e-01,9.522191e-01,-1.461012e-05,1.311392e-09,3.786417e+01,-9.564759e-02,3.795981e+01,3.976563e+01,1.700804e+02
5.109900e+06,5.914236e+01,7.710000e+04,8.923611e-01,9.524037e-01,9.522192e-01,-1.447899e-05,1.311392e-09,3.786932e+01,-9.564759e-02,3.796497e+01,3.976662e+01,1.700402e+02
5.110000e+06,5.914352e+01,7.720000e+04,8.935185e-01,9.525095e-01,9.522193e-01,-1.434785e-05,1.311392e-09,3.787448e+01,-9.564759e-02,3.797012e+01,3.976760e+01,1.700001e+02
5.110100e+06,5.914468e+01,7.730000e+04,8.946759e-01,9.524047e-01,9.522195e-01,-1.421671e-05,1.311392e-09,3.786085e+01,-9.564759e-02,3.795650e+01,3.975768e+01,1.700399e+02
5.110200e+06,5.914583e+01,7.740000e+04,8.958333e-01,9.522997e-01,9.522196e-01,-1.408557e-05,1.311391e-09,3.784720e+01,-9.564759e-02,3.794284e+01,3.974774e+01,1.700798e+02
5.110300e+06,5.914699e+01,7.750000e+04,8.969907e-01,9.521899e-01,9.522197e-01,-1.395443e-05,1.311391e-09,3.784155e+01,-9.564759e-02,3.793719e+01,3.974640e+01,1.700802e+02
5.110400e+06,5.914815e+01,7.760000e+04,8.981481e-01,9.520753e-01,9.522198e-01,-1.382329e-05,1.311391e-09,3.784412e+01,-9.564759e-02,3.793977e+01,3.975390e+01,1.700400e+02
5.110500e+06,5.914931e+01,7.770000e+04,8.993056e-01,9.519620e-01,9.522200e-01,-1.369215e-05,1.311391e-09,3.784674e+01,-9.564759e-02,3.794239e+01,3.976140e+01,1.699998e+02
5.110600e+06,5.915046e+01,7.780000e+04,9.004630e-01,9.521276e-01,9.522201e-01,-1.356101e-05,1.311391e-09,3.785780e+01,-9.564759e-02,3.795344e+01,3.976607e+01,1.699600e+02
5.110700e+06,5.915162e+01,7.790000e+04,9.016204e-01,9.522933e-01,9.522202e-01,-1.342987e-05,1.311391e-09,3.786885e+01,-9.564759e-02,3.796450e+01,3.977075e+01,1.699203e+02
5.110800e+06,5.915278e+01,7.800000e+04,9.027778e-01,9.523086e-01,9.522203e-01,-1.329873e-05,1.311390e-09,3.786900e+01,-9.564759e-02,3.796465e+01,3.977027e+01,1.699197e+02
5.110900e+06,5.915394e+01,7.810000e+04,9.039352e-01,9.521677e-01,9.522205e-01,-1.316759e-05,1.311390e-09,3.785783e+01,-9.564759e-02,3.795348e+01,3.976443e+01,1.699599e+02
5.111000e+06,5.915509e+01,7.820000e+04,9.050926e-01,9.520271e-01,9.522206e-01,-1.303646e-05,1.311390e-09,3.784666e+01,-9.564759e-02,3.794231e+01,3.975858e+01,1.700000e+02
5.111100e+06,5.915625e+01,7.830000e+04,9.062500e-01,9.520271e-01,9.522207e-01,-1.290532e-05,1.311390e-09,3.783391e+01,-9.564759e-02,3.792955e+01,3.974519e+01,1.700000e+02
5.111200e+06,5.915741e+01,7.840000e+04,9.074074e-01,9.520271e-01,9.522208e-01,-1.277418e-05,1.311390e-09,3.782115e+01,-9.564759e-02,3.791680e+01,3.973179e+01,1.700000e+02
5.111300e+06,5.915856e+01,7.850000e+04,9.085648e-01,9.520271e-01,9.522210e-01,-1.264304e-05,1.311390e-09,3.781713e+01,-9.564759e-02,3.791278e+01,3.972756e+01,1.700000e+02
5.111400e+06,5.915972e+01,7.860000e+04,9.097222e-01,9.520271e-01,9.522211e-01,-1.251190e-05,1.311389e-09,3.782226e+01,-9.564759e-02,3.791791e+01,3.973296e+01,1.700000e+02
5.111500e+06,5.916088e+01,7.870000e+04,9.108796e-01,9.520271e-01,9.522212e-01,-1.238076e-05,1.311389e-09,3.782740e+01,-9.564759e-02,3.792305e+01,3.973835e+01,1.700000e+02
5.111600e+06,5.916204e+01,7.880000e+04,9.120370e-01,9.520271e-01,9.522213e-01,-1.224962e-05,1.311389e-09,3.783848e+01,-9.564759e-02,3.793413e+01,3.974999e+01,1.699603e+02
5.111700e+06,5.916319e+01,7.890000e+04,9.131944e-01,9.520271e-01,9.522215e-01,-1.211848e-05,1.311389e-09,3.784961e+01,-9.564759e-02,3.794526e+01,3.976168e+01,1.699203e+02
5.111800e+06,5.916435e+01,7.900000e+04,9.143519e-01,9.520704e-01,9.522216e-01,-1.198734e-05,1.311389e-09,3.785777e+01,-9.564759e-02,3.795342e+01,3.976844e+01,1.699197e+02
5.111900e+06,5.916551e+01,7.910000e+04,9.155093e-01,9.521579e-01,9.522217e-01,-1.185620e-05,1.311389e-09,3.786289e+01,-9.564759e-02,3.795854e+01,3.977015e+01,1.699596e+02
5.112000e+06,5.916667e+01,7.920000e+04,9.166667e-01,9.522455e-01,9.522218e-01,-1.172507e-05,1.311388e-09,3.786801e+01,-9.564759e-02,3.796366e+01,3.977186e+01,1.699995e+02
5.112100e+06,5.916782e+01,7.930000e+04,9.178241e-01,9.523510e-01,9.522220e-01,-1.159393e-05,1.311388e-09,3.786807e+01,-9.564759e-02,3.796372e+01,3.976751e+01,1.700397e+02
5.112200e+06,5.916898e+01,7.940000e+04,9.189815e-01,9.524567e-01,9.522221e-01,-1.146279e-05,1.311388e-09,3.786807e+01,-9.564759e-02,3.796372e+01,3.976308e+01,1.700799e+02
5.112300e+06,5.917014e+01,7.950000e+04,9.201389e-01,9.524265e-01,9.522222e-01,-1.133165e-05,1.311388e-09,3.786380e+01,-9.564759e-02,3.795945e+01,3.975987e+01,1.701000e+02
5.112400e+06,5.917130e+01,7.960000e+04,9.212963e-01,9.522602e-01,9.522223e-01,-1.120051e-05,1.311388e-09,3.785527e+01,-9.564759e-02,3.795092e+01,3.975787e+01,1.701000e+02
5.112500e+06,5.917245e+01,7.970000e+04,9.224537e-01,9.520940e-01,9.522225e-01,-1.106937e-05,1.311388e-09,3.784674e+01,-9.564759e-02,3.794238e+01,3.975586e+01,1.701000e+02
5.112600e+06,5.917361e+01,7.980000e+04,9.236111e-01,9.522850e-01,9.522226e-01,-1.093823e-05,1.311387e-09,3.785776e+01,-9.564759e-02,3.795341e+01,3.975945e+01,1.701398e+02
5.112700e+06,5.917477e+01,7.990000e+04,9.247685e-01,9.524779e-01,9.522227e-01,-1.080709e-05,1.311387e-09,3.786889e+01,-9.564759e-02,3.796454e+01,3.976306e+01,1.701799e+02
5.112800e+06,5.917593e+01,8.000000e+04,9.259259e-01,9.524400e-01,9.522228e-01,-1.067596e-05,1.311387e-09,3.786514e+01,-9.564759e-02,3.796079e+01,3.976071e+01,1.701603e+02
5.112900e+06,5.917708e+01,8.010000e+04,9.270833e-01,9.521691e-01,9.522230e-01,-1.054482e-05,1.311387e-09,3.784637e+01,-9.564759e-02,3.794202e+01,3.975233e+01,1.700805e+02
5.113000e+06,5.917824e+01,8.020000e+04,9.282407e-01,9.518982e-01,9.522231e-01,-1.041368e-05,1.311387e-09,3.782760e+01,-9.564759e-02,3.792325e+01,3.974396e+01,1.700006e+02
5.113100e+06,5.917940e+01,8.030000e+04,9.293981e-01,9.519220e-01,9.522232e-01,-1.028254e-05,1.311386e-09,3.783001e+01,-9.564759e-02,3.792565e+01,3.974549e+01,1.700000e+02
5.113200e+06,5.918056e+01,8.040000e+04,9.305556e-01,9.519482e-01,9.522233e-01,-1.015140e-05,1.311386e-09,3.783258e+01,-9.564759e-02,3.792823e+01,3.974710e+01,1.700000e+02
5.113300e+06,5.918171e+01,8.050000e+04,9.317130e-01,9.519876e-01,9.522235e-01,-1.002026e-05,1.311386e-09,3.783129e+01,-9.564759e-02,3.792694e+01,3.974409e+01,1.700000e+02
5.113400e+06,5.918287e+01,8.060000e+04,9.328704e-01,9.520401e-01,9.522236e-01,-9.889124e-06,1.311386e-09,3.782619e+01,-9.564759e-02,3.792184e+01,3.973654e+01,1.700000e+02
5.113500e+06,5.918403e+01,8.070000e+04,9.340278e-01,9.520925e-01,9.522237e-01,-9.757985e-06,1.311386e-09,3.782109e+01,-9.564759e-02,3.791674e+01,3.972899e+01,1.700000e+02
5.113600e+06,5.918519e+01,8.080000e+04,9.351852e-01,9.521803e-01,9.522238e-01,-9.626847e-06,1.311386e-09,3.783124e+01,-9.564759e-02,3.792688e+01,3.973597e+01,1.700398e+02
5.113700e+06,5.918634e+01,8.090000e+04,9.363426e-01,9.522684e-01,9.522240e-01,-9.495708e-06,1.311385e-09,3.784155e+01,-9.564759e-02,3.793719e+01,3.974311e+01,1.700800e+02
5.113800e+06,5.918750e+01,8.100000e+04,9.375000e-01,9.523517e-01,9.522241e-01,-9.364570e-06,1.311385e-09,3.785223e+01,-9.564759e-02,3.794788e+01,3.975085e+01,1.700801e+02
5.113900e+06,5.918866e+01,8.110000e+04,9.386574e-01,9.524301e-01,9.522242e-01,-9.233431e-06,1.311385e-09,3.786328e+01,-9.564759e-02,3.795893e+01,3.975917e+01,1.700403e+02
5.114000e+06,5.918981e+01,8.120000e+04,9.398148e-01,9.525086e-01,9.522243e-01,-9.102293e-06,1.311385e-09,3.787434e+01,-9.564759e-02,3.796999e+01,3.976750e+01,1.700005e+02
5.114100e+06,5.919097e+01,8.130000e+04,9.409722e-01,9.524056e-01,9.522245e-01,-8.971154e-06,1.311385e-09,3.785843e+01,-9.564759e-02,3.795408e+01,3.975510e+01,1.700790e+02
5.114200e+06,5.919213e+01,8.140000e+04,9.421296e-01,9.523002e-01,9.522246e-01,-8.840016e-06,1.311385e-09,3.784216e+01,-9.564759e-02,3.793781e+01,3.974243e+01,1.701591e+02
5.114300e+06,5.919329e+01,8.150000e+04,9.432870e-01,9.523109e-01,9.522247e-01,-8.708877e-06,1.311384e-09,3.784309e+01,-9.564759e-02,3.793874e+01,3.974296e+01,1.702196e+02
5.114400e+06,5.919444e+01,8.160000e+04,9.444444e-01,9.524424e-01,9.522248e-01,-8.577739e-06,1.311384e-09,3.786193e+01,-9.564759e-02,3.795757e+01,3.975723e+01,1.702597e+02
5.114500e+06,5.919560e+01,8.170000e+04,9.456019e-01,9.525739e-01,9.522250e-01,-8.446600e-06,1.311384e-09,3.788076e+01,-9.564759e-02,3.797641e+01,3.977151e+01,1.702997e+02
5.114600e+06,5.919676e+01,8.180000e+04,9.467593e-01,9.526010e-01,9.522251e-01,-8.315462e-06,1.311384e-09,3.788090e+01,-9.312523e-02,3.797402e+01,3.977039e+01,1.702604e+02
5.114700e+06,5.919792e+01,8.190000e+04,9.479167e-01,9.526274e-01,9.522252e-01,-8.184324e-06,1.311384e-09,3.788090e+01,-9.058499e-02,3.797148e+01,3.976916e+01,1.702205e+02
5.114800e+06,5.919907e+01,8.200000e+04,9.490741e-01,9.525336e-01,9.522253e-01,-8.053185e-06,1.311384e-09,3.787420e+01,-9.052937e-02,3.796473e+01,3.976605e+01,1.702000e+02
5.114900e+06,5.920023e+01,8.210000e+04,9.502315e-01,9.523134e-01,9.522255e-01,-7.922047e-06,1.311383e-09,3.786045e+01,-9.308725e-02,3.795354e+01,3.976095e+01,1.702000e+02
5.115000e+06,5.920139e+01,8.220000e+04,9.513889e-01,9.520933e-01,9.522256e-01,-7.790909e-06,1.311383e-09,3.784670e+01,-9.564513e-02,3.794235e+01,3.975586e+01,1.702000e+02
5.115100e+06,5.920255e+01,8.230000e+04,9.525463e-01,9.521279e-01,9.522257e-01,-7.659770e-06,1.311383e-09,3.783646e+01,-9.564759e-02,3.793211e+01,3.974365e+01,1.702000e+02
5.115200e+06,5.920370e+01,8.240000e+04,9.537037e-01,9.521628e-01,9.522258e-01,-7.528632e-06,1.311383e-09,3.782622e+01,-9.564759e-02,3.792187e+01,3.973144e+01,1.702000e+02
5.115300e+06,5.920486e+01,8.250000e+04,9.548611e-01,9.522718e-01,9.522260e-01,-7.397494e-06,1.311383e-09,3.783418e+01,-9.564759e-02,3.792982e+01,3.973523e+01,1.702000e+02
5.115400e+06,5.920602e+01,8.260000e+04,9.560185e-01,9.524568e-01,9.522261e-01,-7.266355e-06,1.311383e-09,3.786081e+01,-9.564759e-02,3.795646e+01,3.975546e+01,1.702000e+02
5.115500e+06,5.920718e+01,8.270000e+04,9.571759e-01,9.526407e-01,9.522262e-01,-7.135217e-06,1.311382e-09,3.788726e+01,-9.564759e-02,3.798291e+01,3.977553e+01,1.702002e+02
5.115600e+06,5.920833e+01,8.280000e+04,9.583333e-01,9.526145e-01,9.522263e-01,-7.004079e-06,1.311382e-09,3.787705e+01,-9.564759e-02,3.797270e+01,3.976592e+01,1.702400e+02
5.115700e+06,5.920949e+01,8.290000e+04,9.594907e-01,9.525882e-01,9.522265e-01,-6.872941e-06,1.311382e-09,3.786685e+01,-9.564759e-02,3.796250e+01,3.975630e+01,1.702798e+02
5.115800e+06,5.921065e+01,8.300000e+04,9.606481e-01,9.524971e-01,9.522266e-01,-6.741803e-06,1.311382e-09,3.785870e+01,-9.564759e-02,3.795435e+01,3.975156e+01,1.702803e+02
5.115900e+06,5.921181e+01,8.310000e+04,9.618056e-01,9.523386e-01,9.522267e-01,-6.610664e-06,1.311382e-09,3.785269e+01,-9.564759e-02,3.794834e+01,3.975188e+01,1.702401e+02
5.116000e+06,5.921296e+01,8.320000e+04,9.629630e-01,9.521806e-01,9.522268e-01,-6.479526e-06,1.311381e-09,3.784670e+01,-9.564759e-02,3.794235e+01,3.975220e+01,1.702000e+02
5.116100e+06,5.921412e+01,8.330000e+04,9.641204e-01,9.522331e-01,9.522270e-01,-6.348388e-06,1.311381e-09,3.785266e+01,-9.564759e-02,3.794830e+01,3.975626e+01,1.702000e+02
5.116200e+06,5.921528e+01,8.340000e+04,9.652778e-01,9.522856e-01,9.522271e-01,-6.217250e-06,1.311381e-09,3.785861e+01,-9.564759e-02,3.795426e+01,3.976031e+01,1.702000e+02
5.116300e+06,5.921644e+01,8.350000e+04,9.664352e-01,9.523381e-01,9.522272e-01,-6.086112e-06,1.311381e-09,3.786291e+01,-9.564759e-02,3.795856e+01,3.976263e+01,1.702196e+02
5.116400e+06,5.921759e+01,8.360000e+04,9.675926e-01,9.523906e-01,9.522273e-01,-5.954974e-06,1.311381e-09,3.786548e+01,-9.564759e-02,3.796113e+01,3.976313e+01,1.702596e+02
5.116500e+06,5.921875e+01,8.370000e+04,9.687500e-01,9.524432e-01,9.522275e-01,-5.823836e-06,1.311381e-09,3.786805e+01,-9.564759e-02,3.796369e+01,3.976363e+01,1.702997e+02
5.116600e+06,5.921991e+01,8.380000e+04,9.699074e-01,9.523653e-01,9.522276e-01,-5.692698e-06,1.311380e-09,3.785958e+01,-9.564759e-02,3.795523e+01,3.975800e+01,1.703000e+02
5.116700e+06,5.922106e+01,8.390000e+04,9.710648e-01,9.522864e-01,9.522277e-01,-5.561560e-06,1.311380e-09,3.785102e+01,-9.564759e-02,3.794667e+01,3.975231e+01,1.703000e+02
5.116800e+06,5.922222e+01,8.400000e+04,9.722222e-01,9.522465e-01,9.522278e-01,-5.430422e-06,1.311380e-09,3.784289e+01,-9.564759e-02,3.793854e+01,3.974545e+01,1.703000e+02
5.116900e+06,5.922338e+01,8.410000e+04,9.733796e-01,9.522465e-01,9.522280e-01,-5.299284e-06,1.311380e-09,3.783521e+01,-9.564759e-02,3.793086e+01,3.973738e+01,1.703000e+02
5.117000e+06,5.922454e+01,8.420000e+04,9.745370e-01,9.522465e-01,9.522281e-01,-5.168146e-06,1.311380e-09,3.782753e+01,-9.564759e-02,3.792318e+01,3.972932e+01,1.703000e+02
5.117100e+06,5.922569e+01,8.430000e+04,9.756944e-01,9.521335e-01,9.522282e-01,-5.037008e-06,1.311380e-09,3.783253e+01,-9.564759e-02,3.792818e+01,3.973929e+01,1.702604e+02
5.117200e+06,5.922685e+01,8.440000e+04,9.768519e-01,9.520193e-01,9.522283e-01,-4.905870e-06,1.311379e-09,3.783767e+01,-9.564759e-02,3.793331e+01,3.974946e+01,1.702204e+02
5.117300e+06,5.922801e+01,8.450000e+04,9.780093e-01,9.520951e-01,9.522285e-01,-4.774732e-06,1.311379e-09,3.784954e+01,-9.564759e-02,3.794519e+01,3.975876e+01,1.702000e+02
5.117400e+06,5.922917e+01,8.460000e+04,9.791667e-01,9.523673e-01,9.522286e-01,-4.643594e-06,1.311379e-09,3.786838e+01,-9.564759e-02,3.796402e+01,3.976715e+01,1.702000e+02
5.117500e+06,5.923032e+01,8.470000e+04,9.803241e-01,9.526395e-01,9.522287e-01,-4.512456e-06,1.311379e-09,3.788721e+01,-9.564759e-02,3.798286e+01,3.977553e+01,1.702000e+02
5.117600e+06,5.923148e+01,8.480000e+04,9.814815e-01,9.526146e-01,9.522288e-01,-4.381318e-06,1.311379e-09,3.788475e+01,-9.564759e-02,3.798040e+01,3.977400e+01,1.702000e+02
5.117700e+06,5.923264e+01,8.490000e+04,9.826389e-01,9.525881e-01,9.522290e-01,-4.250180e-06,1.311379e-09,3.788219e+01,-9.564759e-02,3.797783e+01,3.977240e+01,1.702000e+02
5.117800e+06,5.923380e+01,8.500000e+04,9.837963e-01,9.525548e-01,9.522291e-01,-4.119042e-06,1.311378e-09,3.787921e+01,-9.564759e-02,3.797486e+01,3.977067e+01,1.701917e+02
5.117900e+06,5.923495e+01,8.510000e+04,9.849537e-01,9.525146e-01,9.522292e-01,-3.987905e-06,1.311378e-09,3.787582e+01,-9.564759e-02,3.797146e+01,3.976879e+01,1.701750e+02
5.118000e+06,5.923611e+01,8.520000e+04,9.861111e-01,9.524744e-01,9.522293e-01,-3.856767e-06,1.311378e-09,3.787242e+01,-9.564759e-02,3.796807e+01,3.976692e+01,1.701583e+02
5.118100e+06,5.923727e+01,8.530000e+04,9.872685e-01,9.524341e-01,9.522295e-01,-3.725629e-06,1.311378e-09,3.786903e+01,-9.564759e-02,3.796468e+01,3.976504e+01,1.701416e+02
5.118200e+06,5.923843e+01,8.540000e+04,9.884259e-01,9.523939e-01,9.522296e-01,-3.594491e-06,1.311378e-09,3.786564e+01,-9.564759e-02,3.796129e+01,3.976316e+01,1.701249e+02
5.118300e+06,5.923958e+01,8.550000e+04,9.895833e-01,9.523537e-01,9.522297e-01,-3.463353e-06,1.311378e-09,3.786225e+01,-9.564759e-02,3.795789e+01,3.976128e+01,1.701082e+02
5.118400e+06,5.924074e+01,8.560000e+04,9.907407e-01,9.523134e-01,9.522298e-01,-3.332216e-06,1.311377e-09,3.785885e+01,-9.564759e-02,3.795450e+01,3.975941e+01,1.700915e+02
5.118500e+06,5.924190e+01,8.570000e+04,9.918981e-01,9.522732e-01,9.522299e-01,-3.201078e-06,1.311377e-09,3.785546e+01,-9.564759e-02,3.795111e+01,3.975753e+01,1.700748e+02
5.118600e+06,5.924306e+01,8.580000e+04,9.930556e-01,9.522330e-01,9.522301e-01,-3.069940e-06,1.311377e-09,3.785207e+01,-9.564759e-02,3.794772e+01,3.975565e+01,1.700581e+02
5.118700e+06,5.924421e+01,8.590000e+04,9.942130e-01,9.521927e-01,9.522302e-01,-2.938803e-06,1.311377e-09,3.784868e+01,-9.564759e-02,3.794433e+01,3.975377e+01,1.700414e+02
5.118800e+06,5.924537e+01,8.600000e+04,9.953704e-01,9.521525e-01,9.522303e-01,-2.807665e-06,1.311377e-09,3.784529e+01,-9.564759e-02,3.794093e+01,3.975189e+01,1.700247e+02
5.118900e+06,5.924653e+01,8.610000e+04,9.965278e-01,9.521123e-01,9.522304e-01,-2.676527e-06,1.311377e-09,3.784189e+01,-9.564759e-02,3.793754e+01,3.975001e+01,1.700080e+02
5.119000e+06,5.924769e+01,8.620000e+04,9.976852e-01,9.521011e-01,9.522306e-01,-2.545390e-06,1.311376e-09,3.784061e+01,-9.564759e-02,3.793626e+01,3.974913e+01,1.700105e+02
5.119100e+06,5.924884e+01,8.630000e+04,9.988426e-01,9.521164e-01,9.522307e-01,-2.414252e-06,1.311376e-09,3.784125e+01,-9.564759e-02,3.793690e+01,3.974916e+01,1.700304e+02
5.119200e+06,5.925000e+01,8.640000e+04,1.000000e+00,9.521317e-01,9.522308e-01,-2.283114e-06,1.311376e-09,3.784189e+01,-9.564759e-02,3.793754e+01,3.974920e+01,1.700504e+02
5.119300e+06,5.925116e+01,8.650000e+04,1.001157e+00,9.521471e-01,9.522309e-01,-2.151977e-06,1.311376e-09,3.784253e+01,-9.564759e-02,3.793818e+01,3.974923e+01,1.700704e+02
5.119400e+06,5.925231e+01,8.660000e+04,1.002315e+00,9.521624e-01,9.522311e-01,-2.020839e-06,1.311376e-09,3.784318e+01,-9.564759e-02,3.793882e+01,3.974926e+01,1.700904e+02
5.119500e+06,5.925347e+01,8.670000e+04,1.003472e+00,9.521777e-01,9.522312e-01,-1.889702e-06,1.311375e-09,3.784382e+01,-9.564759e-02,3.793946e+01,3.974929e+01,1.701104e+02
5.119600e+06,5.925463e+01,8.680000e+04,1.004630e+00,9.521931e-01,9.522313e-01,-1.758564e-06,1.311375e-09,3.784446e+01,-9.564759e-02,3.794010e+01,3.974932e+01,1.701304e+02
5.119700e+06,5.925579e+01,8.690000e+04,1.005787e+00,9.522084e-01,9.522314e-01,-1.627427e-06,1.311375e-09,3.784510e+01,-9.564759e-02,3.794075e+01,3.974935e+01,1.701504e+02
5.119800e+06,5.925694e+01,8.700000e+04,1.006944e+00,9.522237e-01,9.522316e-01,-1.496289e-06,1.311375e-09,3.784574e+01,-9.564759e-02,3.794139e+01,3.974939e+01,1.701704e+02
5.119900e+06,5.925810e+01,8.710000e+04,1.008102e+00,9.522391e-01,9.522317e-01,-1.365152e-06,1.311375e-09,3.784638e+01,-9.564759e-02,3.794203e+01,3.974942e+01,1.701904e+02
5.120000e+06,5.925926e+01,8.720000e+04,1.009259e+00,9.522430e-01,9.522318e-01,-1.234014e-06,1.311375e-09,3.784669e+01,-9.531821e-02,3.794201e+01,3.974956e+01,1.702000e+02
5.120100e+06,5.926042e+01,8.730000e+04,1.010417e+00,9.522365e-01,9.522319e-01,-1.102877e-06,1.311374e-09,3.784669e+01,-9.468205e-02,3.794137e+01,3.974980e+01,1.702000e+02
5.120200e+06,5.926157e+01,8.740000e+04,1.011574e+00,9.522299e-01,9.522321e-01,-9.717392e-07,1.311374e-09,3.784669e+01,-9.404590e-02,3.794074e+01,3.975005e+01,1.702000e+02
5.120300e+06,5.926273e+01,8.750000e+04,1.012731e+00,9.522233e-01,9.522322e-01,-8.406018e-07,1.311374e-09,3.784669e+01,-9.340974e-02,3.794010e+01,3.975029e+01,1.702000e+02
5.120400e+06,5.926389e+01,8.760000e+04,1.013889e+00,9.522167e-01,9.522323e-01,-7.094644e-07,1.311374e-09,3.784669e+01,-9.277358e-02,3.793946e+01,3.975054e+01,1.702000e+02
5.120500e+06,5.926505e+01,8.770000e+04,1.015046e+00,9.522101e-01,9.522324e-01,-5.783270e-07,1.311374e-09,3.784669e+01,-9.213742e-02,3.793883e+01,3.975078e+01,1.702000e+02
5.120600e+06,5.926620e+01,8.780000e+04,1.016204e+00,9.522035e-01,9.522326e-01,-4.471896e-07,1.311374e-09,3.784669e+01,-9.150127e-02,3.793819e+01,3.975102e+01,1.702000e+02
5.120700e+06,5.926736e+01,8.790000e+04,1.017361e+00,9.521969e-01,9.522327e-01,-3.160523e-07,1.311373e-09,3.784669e+01,-9.086511e-02,3.793755e+01,3.975127e+01,1.702000e+02
5.120800e+06,5.926852e+01,8.800000e+04,1.018519e+00,9.521903e-01,9.522328e-01,-1.849149e-07,1.311373e-09,3.784669e+01,-9.022895e-02,3.793692e+01,3.975151e+01,1.702000e+02
5.120900e+06,5.926968e+01,8.810000e+04,1.019676e+00,9.521837e-01,9.522329e-01,-5.377763e-08,1.311373e-09,3.784669e+01,-8.959280e-02,3.793628e+01,3.975175e+01,1.702000e+02
5.121000e+06,5.927083e+01,8.820000e+04,1.020833e+00,9.521693e-01,9.522331e-01,7.735966e-08,1.311373e-09,3.784669e+01,-8.928276e-02,3.793597e+01,3.975234e+01,1.702000e+02
5.121100e+06,5.927199e+01,8.830000e+04,1.021991e+00,9.521473e-01,9.522332e-01,2.084969e-07,1.311373e-09,3.784669e+01,-8.928276e-02,3.793597e+01,3.975326e+01,1.702000e+02
5.121200e+06,5.927315e+01,8.840000e+04,1.023148e+00,9.521253e-01,9.522333e-01,3.396342e-07,1.311373e-09,3.784669e+01,-8.928276e-02,3.793597e+01,3.975418e+01,1.702000e+02
5.121300e+06,5.927431e+01,8.850000e+04,1.024306e+00,9.521034e-01,9.522334e-01,4.707715e-07,1.311372e-09,3.784669e+01,-8.928276e-02,3.793597e+01,3.975510e+01,1.702000e+02
5.121400e+06,5.927546e+01,8.860000e+04,1.025463e+00,9.520814e-01,9.522336e-01,6.019087e-07,1.311372e-09,3.784669e+01,-8.928276e-02,3.793597e+01,3.975602e+01,1.702000e+02
5.121500e+06,5.927662e+01,8.870000e+04,1.026620e+00,9.520595e-01,9.522337e-01,7.330459e-07,1.311372e-09,3.784669e+01,-8.928276e-02,3.793597e+01,3.975694e+01,1.702000e+02
5.121600e+06,5.927778e+01,8.880000e+04,1.027778e+00,9.520375e-01,9.522338e-01,8.641831e-07,1.311372e-09,3.784669e+01,-8.928276e-02,3.793597e+01,3.975786e+01,1.702000e+02
5.121700e+06,5.927894e+01,8.890000e+04,1.028935e+00,9.520156e-01,9.522339e-01,9.953203e-07,1.311372e-09,3.784669e+01,-8.928276e-02,3.793597e+01,3.975878e+01,1.702000e+02
5.121800e+06,5.928009e+01,8.900000e+04,1.030093e+00,9.519936e-01,9.522341e-01,1.126457e-06,1.311372e-09,3.784669e+01,-8.928276e-02,3.793597e+01,3.975970e+01,1.702000e+02
5.121900e+06,5.928125e+01,8.910000e+04,1.031250e+00,9.519716e-01,9.522342e-01,1.257595e-06,1.311371e-09,3.784669e+01,-8.928276e-02,3.793597e+01,3.976062e+01,1.702000e+02
5.122000e+06,5.928241e+01,8.920000e+04,1.032407e+00,9.519612e-01,9.522343e-01,1.388732e-06,1.311371e-09,3.784534e+01,-8.928276e-02,3.793463e+01,3.975964e+01,1.701948e+02
5.122100e+06,5.928356e+01,8.930000e+04,1.033565e+00,9.519612e-01,9.522344e-01,1.519869e-06,1.311371e-09,3.784278e+01,-8.928276e-02,3.793206e+01,3.975694e+01,1.701848e+02
5.122200e+06,5.928472e+01,8.940000e+04,1.034722e+00,9.519612e-01,9.522346e-01,1.651006e-06,1.311371e-09,3.784022e+01,-8.928276e-02,3.792950e+01,3.975425e+01,1.701748e+02
5.122300e+06,5.928588e+01,8.950000e+04,1.035880e+00,9.519612e-01,9.522347e-01,1.782143e-06,1.311371e-09,3.783765e+01,-8.928276e-02,3.792693e+01,3.975156e+01,1.701648e+02
5.122400e+06,5.928704e+01,8.960000e+04,1.037037e+00,9.519612e-01,9.522348e-01,1.913280e-06,1.311370e-09,3.783509e+01,-8.928276e-02,3.792437e+01,3.974886e+01,1.701548e+02
5.122500e+06,5.928819e+01,8.970000e+04,1.038194e+00,9.519612e-01,9.522349e-01,2.044417e-06,1.311370e-09,3.783252e+01,-8.928276e-02,3.792181e+01,3.974617e+01,1.701448e+02
5.122600e+06,5.928935e+01,8.980000e+04,1.039352e+00,9.519612e-01,9.522351e-01,2.175554e-06,1.311370e-09,3.782996e+01,-8.928276e-02,3.791924e+01,3.974348e+01,1.701348e+02
5.122700e+06,5.929051e+01,8.990000e+04,1.040509e+00,9.519612e-01,9.522352e-01,2.306691e-06,1.311370e-09,3.782739e+01,-8.928276e-02,3.791668e+01,3.974078e+01,1.701248e+02
5.122800e+06,5.929167e+01,9.000000e+04,1.041667e+00,9.519612e-01,9.522353e-01,2.437828e-06,1.311370e-09,3.782483e+01,-8.928276e-02,3.791411e+01,3.973809e+01,1.701148e+02
5.122900e+06,5.929282e+01,9.010000e+04,1.042824e+00,9.519612e-01,9.522354e-01,2.568965e-06,1.311370e-09,3.782227e+01,-8.928276e-02,3.791155e+01,3.973540e+01,1.701048e+02
5.123000e+06,5.929398e+01,9.020000e+04,1.043981e+00,9.519829e-01,9.522356e-01,2.700102e-06,1.311369e-09,3.782237e+01,-8.961364e-02,3.791198e+01,3.973461e+01,1.701208e+02
5.123100e+06,5.929514e+01,9.030000e+04,1.045139e+00,9.520245e-01,9.522357e-01,2.831239e-06,1.311369e-09,3.782493e+01,-9.025035e-02,3.791518e+01,3.973560e+01,1.701608e+02
5.123200e+06,5.929630e+01,9.040000e+04,1.046296e+00,9.520662e-01,9.522358e-01,2.962376e-06,1.311369e-09,3.782750e+01,-9.088706e-02,3.791839e+01,3.973658e+01,1.702008e+02
5.123300e+06,5.929745e+01,9.050000e+04,1.047454e+00,9.521078e-01,9.522359e-01,3.093513e-06,1.311369e-09,3.783007e+01,-9.152376e-02,3.792159e+01,3.973757e+01,1.702408e+02
5.123400e+06,5.929861e+01,9.060000e+04,1.048611e+00,9.521495e-01,9.522361e-01,3.224650e-06,1.311369e-09,3.783263e+01,-9.216047e-02,3.792479e+01,3.973855e+01,1.702809e+02
5.123500e+06,5.929977e+01,9.070000e+04,1.049769e+00,9.521912e-01,9.522362e-01,3.355787e-06,1.311369e-09,3.783520e+01,-9.279718e-02,3.792800e+01,3.973954e+01,1.703209e+02
5.123600e+06,5.930093e+01,9.080000e+04,1.050926e+00,9.522328e-01,9.522363e-01,3.486923e-06,1.311368e-09,3.783777e+01,-9.343388e-02,3.793120e+01,3.974052e+01,1.703609e+02
5.123700e+06,5.930208e+01,9.090000e+04,1.052083e+00,9.522745e-01,9.522364e-01,3.618060e-06,1.311368e-09,3.784033e+01,-9.407059e-02,3.793440e+01,3.974151e+01,1.704009e+02
5.123800e+06,5.930324e+01,9.100000e+04,1.053241e+00,9.523161e-01,9.522366e-01,3.749197e-06,1.311368e-09,3.784290e+01,-9.470730e-02,3.793761e+01,3.974249e+01,1.704409e+02
5.123900e+06,5.930440e+01,9.110000e+04,1.054398e+00,9.523578e-01,9.522367e-01,3.880334e-06,1.311368e-09,3.784547e+01,-9.534400e-02,3.794081e+01,3.974348e+01,1.704809e+02
5.124000e+06,5.930556e+01,9.120000e+04,1.055556e+00,9.523674e-01,9.522368e-01,4.011471e-06,1.311368e-09,3.784635e+01,-9.564759e-02,3.794200e+01,3.974402e+01,1.704895e+02
5.124100e+06,5.930671e+01,9.130000e+04,1.056713e+00,9.523476e-01,9.522369e-01,4.142607e-06,1.311368e-09,3.784571e+01,-9.564759e-02,3.794136e+01,3.974417e+01,1.704696e+02
5.124200e+06,5.930787e+01,9.140000e+04,1.057870e+00,9.523279e-01,9.522371e-01,4.273744e-06,1.311367e-09,3.784507e+01,-9.564759e-02,3.794072e+01,3.974433e+01,1.704496e+02
5.124300e+06,5.930903e+01,9.150000e+04,1.059028e+00,9.523082e-01,9.522372e-01,4.404881e-06,1.311367e-09,3.784443e+01,-9.564759e-02,3.794008e+01,3.974448e+01,1.704296e+02
5.124400e+06,5.931019e+01,9.160000e+04,1.060185e+00,9.522885e-01,9.522373e-01,4.536018e-06,1.311367e-09,3.784379e+01,-9.564759e-02,3.793944e+01,3.974463e+01,1.704096e+02
5.124500e+06,5.931134e+01,9.170000e+04,1.061343e+00,9.522688e-01,9.522374e-01,4.667154e-06,1.311367e-09,3.784315e+01,-9.564759e-02,3.793880e+01,3.974478e+01,1.703896e+02
5.124600e+06,5.931250e+01,9.180000e+04,1.062500e+00,9.522491e-01,9.522376e-01,4.798291e-06,1.311367e-09,3.784251e+01,-9.564759e-02,3.793816e+01,3.974493e+01,1.703696e+02
5.124700e+06,5.931366e+01,9.190000e+04,1.063657e+00,9.522294e-01,9.522377e-01,4.929428e-06,1.311367e-09,3.784187e+01,-9.564759e-02,3.793751e+01,3.974508e+01,1.703496e+02
5.124800e+06,5.931481e+01,9.200000e+04,1.064815e+00,9.522097e-01,9.522378e-01,5.060564e-06,1.311366e-09,3.784123e+01,-9.564759e-02,3.793687e+01,3.974523e+01,1.703296e+02
5.124900e+06,5.931597e+01,9.210000e+04,1.065972e+00,9.521900e-01,9.522379e-01,5.191701e-06,1.311366e-09,3.784058e+01,-9.564759e-02,3.793623e+01,3.974538e+01,1.703096e+02
5.125000e+06,5.931713e+01,9.220000e+04,1.067130e+00,9.521941e-01,9.522381e-01,5.322837e-06,1.311366e-09,3.784061e+01,-9.564759e-02,3.793626e+01,3.974524e+01,1.703000e+02
5.125100e+06,5.931829e+01,9.230000e+04,1.068287e+00,9.522204e-01,9.522382e-01,5.453974e-06,1.311366e-09,3.784125e+01,-9.564759e-02,3.793690e+01,3.974481e+01,1.703000e+02
5.125200e+06,5.931944e+01,9.240000e+04,1.069444e+00,9.522467e-01,9.522383e-01,5.585111e-06,1.311366e-09,3.784189e+01,-9.564759e-02,3.793754e+01,3.974438e+01,1.703000e+02
5.125300e+06,5.932060e+01,9.250000e+04,1.070602e+00,9.522730e-01,9.522384e-01,5.716247e-06,1.311365e-09,3.784253e+01,-9.564759e-02,3.793818e+01,3.974395e+01,1.703000e+02
5.125400e+06,5.932176e+01,9.260000e+04,1.071759e+00,9.522993e-01,9.522386e-01,5.847384e-06,1.311365e-09,3.784317e+01,-9.564759e-02,3.793882e+01,3.974353e+01,1.703000e+02
5.125500e+06,5.932292e+01,9.270000e+04,1.072917e+00,9.523256e-01,9.522387e-01,5.978520e-06,1.311365e-09,3.784381e+01,-9.564759e-02,3.793946e+01,3.974310e+01,1.703000e+02
5.125600e+06,5.932407e+01,9.280000e+04,1.074074e+00,9.523519e-01,9.522388e-01,6.109657e-06,1.311365e-09,3.784445e+01,-9.564759e-02,3.794010e+01,3.974267e+01,1.703000e+02
5.125700e+06,5.932523e+01,9.290000e+04,1.075231e+00,9.523782e-01,9.522389e-01,6.240793e-06,1.311365e-09,3.784510e+01,-9.564759e-02,3.794074e+01,3.974225e+01,1.703000e+02
5.125800e+06,5.932639e+01,9.300000e+04,1.076389e+00,9.524045e-01,9.522391e-01,6.371930e-06,1.311365e-09,3.784574e+01,-9.564759e-02,3.794138e+01,3.974182e+01,1.703000e+02
