Repository: brandonlampe/CS_Data

# Repository for Crushed Salt Data
**Grant No: 456417**

This is a work in progress!

## Repository Content

### Directory Names
A uniform namining structure still in progress, but in general directories are named according to the following:
 - Names contain no spaces, a single underscore "_" will be used as a file name seperator.
 - Files are for the Crushed Salt Project (CSP); therefore, the first three charaters of each file are "CSP".
 - Folders are organized by which frame the test was performed on i.e., A2 or A3.
 - The fifth and sixth charaters of each file name will therefore be "A" followed by the frame number.

File: UNM_WP_HY_175_09/STAGE21/CREEP_FIT/175_09_STAGE21_CREEP_OUT.csv (part 6 of 14)
Analysis by Brandon Lampe, performed on: 2016/07/13 08:41:26
Experimental results below begin at: 2016/06/05 15:26:02
Duration (sec),Duration (day),Elapsed Time (sec),Elapsed Time (day),Interpolated Fractional Density,Fit to Fractional Density,Fit to Volume Strain,Fit to Volume Strain Rate (1/sec),Confining Pressure (MPa),Pore Pressure (MPa),Terzaghi Pressure (MPa),Solid Pressure (MPa),Temperature (C))
5.149400e+06,5.959954e+01,1.166000e+05,1.349537e+00,9.521805e-01,9.522685e-01,3.731966e-05,1.311324e-09,3.783386e+01,-9.564759e-02,3.792951e+01,3.973872e+01,1.702548e+02
5.149500e+06,5.960069e+01,1.167000e+05,1.350694e+00,9.521805e-01,9.522687e-01,3.745079e-05,1.311324e-09,3.783386e+01,-9.564759e-02,3.792951e+01,3.973872e+01,1.702448e+02
5.149600e+06,5.960185e+01,1.168000e+05,1.351852e+00,9.521805e-01,9.522688e-01,3.758192e-05,1.311324e-09,3.783386e+01,-9.564759e-02,3.792951e+01,3.973872e+01,1.702348e+02
5.149700e+06,5.960301e+01,1.169000e+05,1.353009e+00,9.521805e-01,9.522689e-01,3.771305e-05,1.311324e-09,3.783386e+01,-9.564759e-02,3.792951e+01,3.973872e+01,1.702248e+02
5.149800e+06,5.960417e+01,1.170000e+05,1.354167e+00,9.521805e-01,9.522690e-01,3.784419e-05,1.311323e-09,3.783386e+01,-9.564759e-02,3.792951e+01,3.973872e+01,1.702148e+02
5.149900e+06,5.960532e+01,1.171000e+05,1.355324e+00,9.521805e-01,9.522692e-01,3.797532e-05,1.311323e-09,3.783386e+01,-9.564759e-02,3.792951e+01,3.973872e+01,1.702048e+02
5.150000e+06,5.960648e+01,1.172000e+05,1.356481e+00,9.521874e-01,9.522693e-01,3.810645e-05,1.311323e-09,3.783497e+01,-9.564759e-02,3.793062e+01,3.973960e+01,1.702000e+02
5.150100e+06,5.960764e+01,1.173000e+05,1.357639e+00,9.522005e-01,9.522694e-01,3.823758e-05,1.311323e-09,3.783711e+01,-9.564759e-02,3.793276e+01,3.974129e+01,1.702000e+02
5.150200e+06,5.960880e+01,1.174000e+05,1.358796e+00,9.522137e-01,9.522695e-01,3.836871e-05,1.311323e-09,3.783925e+01,-9.564759e-02,3.793489e+01,3.974299e+01,1.702000e+02
5.150300e+06,5.960995e+01,1.175000e+05,1.359954e+00,9.522269e-01,9.522697e-01,3.849985e-05,1.311323e-09,3.784138e+01,-9.564759e-02,3.793703e+01,3.974468e+01,1.702000e+02
5.150400e+06,5.961111e+01,1.176000e+05,1.361111e+00,9.522401e-01,9.522698e-01,3.863098e-05,1.311322e-09,3.784352e+01,-9.564759e-02,3.793917e+01,3.974637e+01,1.702000e+02
5.150500e+06,5.961227e+01,1.177000e+05,1.362269e+00,9.522533e-01,9.522699e-01,3.876211e-05,1.311322e-09,3.784566e+01,-9.564759e-02,3.794130e+01,3.974806e+01,1.702000e+02
5.150600e+06,5.961343e+01,1.178000e+05,1.363426e+00,9.522665e-01,9.522700e-01,3.889324e-05,1.311322e-09,3.784779e+01,-9.564759e-02,3.794344e+01,3.974976e+01,1.702000e+02
5.150700e+06,5.961458e+01,1.179000e+05,1.364583e+00,9.522797e-01,9.522702e-01,3.902438e-05,1.311322e-09,3.784993e+01,-9.564759e-02,3.794558e+01,3.975145e+01,1.702000e+02
5.150800e+06,5.961574e+01,1.180000e+05,1.365741e+00,9.522928e-01,9.522703e-01,3.915551e-05,1.311322e-09,3.785207e+01,-9.564759e-02,3.794771e+01,3.975314e+01,1.702000e+02
5.150900e+06,5.961690e+01,1.181000e+05,1.366898e+00,9.523060e-01,9.522704e-01,3.928664e-05,1.311321e-09,3.785420e+01,-9.564759e-02,3.794985e+01,3.975483e+01,1.702000e+02
5.151000e+06,5.961806e+01,1.182000e+05,1.368056e+00,9.523192e-01,9.522705e-01,3.941777e-05,1.311321e-09,3.785623e+01,-9.564759e-02,3.795188e+01,3.975641e+01,1.701897e+02
5.151100e+06,5.961921e+01,1.183000e+05,1.369213e+00,9.523323e-01,9.522707e-01,3.954890e-05,1.311321e-09,3.785815e+01,-9.564759e-02,3.795380e+01,3.975788e+01,1.701697e+02
5.151200e+06,5.962037e+01,1.184000e+05,1.370370e+00,9.523454e-01,9.522708e-01,3.968004e-05,1.311321e-09,3.786008e+01,-9.564759e-02,3.795572e+01,3.975935e+01,1.701497e+02
5.151300e+06,5.962153e+01,1.185000e+05,1.371528e+00,9.523585e-01,9.522709e-01,3.981117e-05,1.311321e-09,3.786200e+01,-9.564759e-02,3.795765e+01,3.976082e+01,1.701297e+02
5.151400e+06,5.962269e+01,1.186000e+05,1.372685e+00,9.523716e-01,9.522710e-01,3.994230e-05,1.311321e-09,3.786392e+01,-9.564759e-02,3.795957e+01,3.976229e+01,1.701098e+02
5.151500e+06,5.962384e+01,1.187000e+05,1.373843e+00,9.523847e-01,9.522712e-01,4.007343e-05,1.311320e-09,3.786585e+01,-9.564759e-02,3.796149e+01,3.976376e+01,1.700898e+02
5.151600e+06,5.962500e+01,1.188000e+05,1.375000e+00,9.523979e-01,9.522713e-01,4.020457e-05,1.311320e-09,3.786777e+01,-9.564759e-02,3.796342e+01,3.976523e+01,1.700698e+02
5.151700e+06,5.962616e+01,1.189000e+05,1.376157e+00,9.524110e-01,9.522714e-01,4.033570e-05,1.311320e-09,3.786969e+01,-9.564759e-02,3.796534e+01,3.976670e+01,1.700498e+02
5.151800e+06,5.962731e+01,1.190000e+05,1.377315e+00,9.524241e-01,9.522715e-01,4.046683e-05,1.311320e-09,3.787162e+01,-9.564759e-02,3.796726e+01,3.976817e+01,1.700298e+02
5.151900e+06,5.962847e+01,1.191000e+05,1.378472e+00,9.524372e-01,9.522717e-01,4.059796e-05,1.311320e-09,3.787354e+01,-9.564759e-02,3.796919e+01,3.976964e+01,1.700098e+02
5.152000e+06,5.962963e+01,1.192000e+05,1.379630e+00,9.524336e-01,9.522718e-01,4.072909e-05,1.311320e-09,3.787274e+01,-9.564759e-02,3.796839e+01,3.976895e+01,1.700153e+02
5.152100e+06,5.963079e+01,1.193000e+05,1.380787e+00,9.524138e-01,9.522719e-01,4.086022e-05,1.311319e-09,3.786931e+01,-9.564759e-02,3.796496e+01,3.976618e+01,1.700453e+02
5.152200e+06,5.963194e+01,1.194000e+05,1.381944e+00,9.523941e-01,9.522720e-01,4.099136e-05,1.311319e-09,3.786589e+01,-9.564759e-02,3.796154e+01,3.976342e+01,1.700754e+02
5.152300e+06,5.963310e+01,1.195000e+05,1.383102e+00,9.523744e-01,9.522722e-01,4.112249e-05,1.311319e-09,3.786246e+01,-9.564759e-02,3.795811e+01,3.976065e+01,1.701054e+02
5.152400e+06,5.963426e+01,1.196000e+05,1.384259e+00,9.523546e-01,9.522723e-01,4.125362e-05,1.311319e-09,3.785904e+01,-9.564759e-02,3.795469e+01,3.975788e+01,1.701354e+02
5.152500e+06,5.963542e+01,1.197000e+05,1.385417e+00,9.523349e-01,9.522724e-01,4.138475e-05,1.311319e-09,3.785561e+01,-9.564759e-02,3.795126e+01,3.975511e+01,1.701655e+02
5.152600e+06,5.963657e+01,1.198000e+05,1.386574e+00,9.523151e-01,9.522725e-01,4.151588e-05,1.311319e-09,3.785219e+01,-9.564759e-02,3.794784e+01,3.975233e+01,1.701955e+02
5.152700e+06,5.963773e+01,1.199000e+05,1.387731e+00,9.522954e-01,9.522727e-01,4.164702e-05,1.311318e-09,3.784876e+01,-9.564759e-02,3.794441e+01,3.974956e+01,1.702256e+02
5.152800e+06,5.963889e+01,1.200000e+05,1.388889e+00,9.522756e-01,9.522728e-01,4.177815e-05,1.311318e-09,3.784534e+01,-9.564759e-02,3.794099e+01,3.974679e+01,1.702556e+02
5.152900e+06,5.964005e+01,1.201000e+05,1.390046e+00,9.522559e-01,9.522729e-01,4.190928e-05,1.311318e-09,3.784191e+01,-9.564759e-02,3.793756e+01,3.974402e+01,1.702856e+02
5.153000e+06,5.964120e+01,1.202000e+05,1.391204e+00,9.522533e-01,9.522730e-01,4.204041e-05,1.311318e-09,3.784028e+01,-9.564759e-02,3.793592e+01,3.974241e+01,1.703000e+02
5.153100e+06,5.964236e+01,1.203000e+05,1.392361e+00,9.522664e-01,9.522732e-01,4.217154e-05,1.311318e-09,3.784028e+01,-9.564759e-02,3.793592e+01,3.974186e+01,1.703000e+02
5.153200e+06,5.964352e+01,1.204000e+05,1.393519e+00,9.522796e-01,9.522733e-01,4.230268e-05,1.311318e-09,3.784028e+01,-9.564759e-02,3.793592e+01,3.974131e+01,1.703000e+02
5.153300e+06,5.964468e+01,1.205000e+05,1.394676e+00,9.522927e-01,9.522734e-01,4.243381e-05,1.311317e-09,3.784028e+01,-9.564759e-02,3.793592e+01,3.974076e+01,1.703000e+02
5.153400e+06,5.964583e+01,1.206000e+05,1.395833e+00,9.523058e-01,9.522735e-01,4.256494e-05,1.311317e-09,3.784028e+01,-9.564759e-02,3.793592e+01,3.974022e+01,1.703000e+02
5.153500e+06,5.964699e+01,1.207000e+05,1.396991e+00,9.523189e-01,9.522737e-01,4.269607e-05,1.311317e-09,3.784028e+01,-9.564759e-02,3.793592e+01,3.973967e+01,1.703000e+02
5.153600e+06,5.964815e+01,1.208000e+05,1.398148e+00,9.523321e-01,9.522738e-01,4.282720e-05,1.311317e-09,3.784028e+01,-9.564759e-02,3.793592e+01,3.973912e+01,1.703000e+02
5.153700e+06,5.964931e+01,1.209000e+05,1.399306e+00,9.523452e-01,9.522739e-01,4.295833e-05,1.311317e-09,3.784028e+01,-9.564759e-02,3.793592e+01,3.973857e+01,1.703000e+02
5.153800e+06,5.965046e+01,1.210000e+05,1.400463e+00,9.523583e-01,9.522740e-01,4.308947e-05,1.311316e-09,3.784028e+01,-9.564759e-02,3.793592e+01,3.973802e+01,1.703000e+02
5.153900e+06,5.965162e+01,1.211000e+05,1.401620e+00,9.523714e-01,9.522742e-01,4.322060e-05,1.311316e-09,3.784028e+01,-9.564759e-02,3.793592e+01,3.973747e+01,1.703000e+02
5.154000e+06,5.965278e+01,1.212000e+05,1.402778e+00,9.523915e-01,9.522743e-01,4.335173e-05,1.311316e-09,3.784207e+01,-9.564759e-02,3.793772e+01,3.973852e+01,1.702948e+02
5.154100e+06,5.965394e+01,1.213000e+05,1.403935e+00,9.524178e-01,9.522744e-01,4.348286e-05,1.311316e-09,3.784549e+01,-9.564759e-02,3.794114e+01,3.974101e+01,1.702848e+02
5.154200e+06,5.965509e+01,1.214000e+05,1.405093e+00,9.524441e-01,9.522745e-01,4.361399e-05,1.311316e-09,3.784891e+01,-9.564759e-02,3.794456e+01,3.974350e+01,1.702748e+02
5.154300e+06,5.965625e+01,1.215000e+05,1.406250e+00,9.524704e-01,9.522747e-01,4.374512e-05,1.311316e-09,3.785233e+01,-9.564759e-02,3.794798e+01,3.974599e+01,1.702648e+02
5.154400e+06,5.965741e+01,1.216000e+05,1.407407e+00,9.524967e-01,9.522748e-01,4.387626e-05,1.311315e-09,3.785575e+01,-9.564759e-02,3.795139e+01,3.974847e+01,1.702548e+02
5.154500e+06,5.965856e+01,1.217000e+05,1.408565e+00,9.525230e-01,9.522749e-01,4.400739e-05,1.311315e-09,3.785917e+01,-9.564759e-02,3.795481e+01,3.975096e+01,1.702448e+02
5.154600e+06,5.965972e+01,1.218000e+05,1.409722e+00,9.525493e-01,9.522750e-01,4.413852e-05,1.311315e-09,3.786258e+01,-9.564759e-02,3.795823e+01,3.975345e+01,1.702348e+02
5.154700e+06,5.966088e+01,1.219000e+05,1.410880e+00,9.525756e-01,9.522752e-01,4.426965e-05,1.311315e-09,3.786600e+01,-9.564759e-02,3.796165e+01,3.975594e+01,1.702248e+02
5.154800e+06,5.966204e+01,1.220000e+05,1.412037e+00,9.526019e-01,9.522753e-01,4.440078e-05,1.311315e-09,3.786942e+01,-9.564759e-02,3.796507e+01,3.975843e+01,1.702148e+02
5.154900e+06,5.966319e+01,1.221000e+05,1.413194e+00,9.526282e-01,9.522754e-01,4.453191e-05,1.311315e-09,3.787284e+01,-9.564759e-02,3.796849e+01,3.976092e+01,1.702048e+02
5.155000e+06,5.966435e+01,1.222000e+05,1.414352e+00,9.526238e-01,9.522755e-01,4.466304e-05,1.311314e-09,3.787382e+01,-9.531678e-02,3.796913e+01,3.976211e+01,1.701948e+02
5.155100e+06,5.966551e+01,1.223000e+05,1.415509e+00,9.525910e-01,9.522757e-01,4.479418e-05,1.311314e-09,3.787253e+01,-9.468063e-02,3.796721e+01,3.976211e+01,1.701848e+02
5.155200e+06,5.966667e+01,1.224000e+05,1.416667e+00,9.525581e-01,9.522758e-01,4.492531e-05,1.311314e-09,3.787125e+01,-9.404447e-02,3.796530e+01,3.976210e+01,1.701748e+02
5.155300e+06,5.966782e+01,1.225000e+05,1.417824e+00,9.525253e-01,9.522759e-01,4.505644e-05,1.311314e-09,3.786997e+01,-9.340831e-02,3.796338e+01,3.976210e+01,1.701648e+02
5.155400e+06,5.966898e+01,1.226000e+05,1.418981e+00,9.524925e-01,9.522760e-01,4.518757e-05,1.311314e-09,3.786869e+01,-9.277216e-02,3.796146e+01,3.976209e+01,1.701548e+02
5.155500e+06,5.967014e+01,1.227000e+05,1.420139e+00,9.524596e-01,9.522762e-01,4.531870e-05,1.311314e-09,3.786741e+01,-9.213600e-02,3.795954e+01,3.976209e+01,1.701448e+02
5.155600e+06,5.967130e+01,1.228000e+05,1.421296e+00,9.524268e-01,9.522763e-01,4.544983e-05,1.311313e-09,3.786612e+01,-9.149984e-02,3.795762e+01,3.976209e+01,1.701348e+02
5.155700e+06,5.967245e+01,1.229000e+05,1.422454e+00,9.523940e-01,9.522764e-01,4.558096e-05,1.311313e-09,3.786484e+01,-9.086369e-02,3.795571e+01,3.976208e+01,1.701248e+02
5.155800e+06,5.967361e+01,1.230000e+05,1.423611e+00,9.523612e-01,9.522765e-01,4.571210e-05,1.311313e-09,3.786356e+01,-9.022753e-02,3.795379e+01,3.976208e+01,1.701148e+02
5.155900e+06,5.967477e+01,1.231000e+05,1.424769e+00,9.523283e-01,9.522767e-01,4.584323e-05,1.311313e-09,3.786228e+01,-8.959137e-02,3.795187e+01,3.976207e+01,1.701048e+02
5.156000e+06,5.967593e+01,1.232000e+05,1.425926e+00,9.522977e-01,9.522768e-01,4.597436e-05,1.311313e-09,3.785989e+01,-8.928276e-02,3.794918e+01,3.976084e+01,1.701051e+02
5.156100e+06,5.967708e+01,1.233000e+05,1.427083e+00,9.522692e-01,9.522769e-01,4.610549e-05,1.311313e-09,3.785648e+01,-8.928276e-02,3.794576e+01,3.975844e+01,1.701151e+02
5.156200e+06,5.967824e+01,1.234000e+05,1.428241e+00,9.522407e-01,9.522770e-01,4.623662e-05,1.311312e-09,3.785306e+01,-8.928276e-02,3.794234e+01,3.975604e+01,1.701251e+02
5.156300e+06,5.967940e+01,1.235000e+05,1.429398e+00,9.522122e-01,9.522772e-01,4.636775e-05,1.311312e-09,3.784964e+01,-8.928276e-02,3.793892e+01,3.975364e+01,1.701351e+02
5.156400e+06,5.968056e+01,1.236000e+05,1.430556e+00,9.521837e-01,9.522773e-01,4.649888e-05,1.311312e-09,3.784622e+01,-8.928276e-02,3.793550e+01,3.975125e+01,1.701451e+02
5.156500e+06,5.968171e+01,1.237000e+05,1.431713e+00,9.521552e-01,9.522774e-01,4.663001e-05,1.311312e-09,3.784280e+01,-8.928276e-02,3.793208e+01,3.974885e+01,1.701551e+02
5.156600e+06,5.968287e+01,1.238000e+05,1.432870e+00,9.521267e-01,9.522775e-01,4.676114e-05,1.311312e-09,3.783938e+01,-8.928276e-02,3.792866e+01,3.974645e+01,1.701651e+02
5.156700e+06,5.968403e+01,1.239000e+05,1.434028e+00,9.520981e-01,9.522777e-01,4.689228e-05,1.311312e-09,3.783596e+01,-8.928276e-02,3.792525e+01,3.974405e+01,1.701751e+02
5.156800e+06,5.968519e+01,1.240000e+05,1.435185e+00,9.520696e-01,9.522778e-01,4.702341e-05,1.311311e-09,3.783254e+01,-8.928276e-02,3.792183e+01,3.974166e+01,1.701851e+02
5.156900e+06,5.968634e+01,1.241000e+05,1.436343e+00,9.520411e-01,9.522779e-01,4.715454e-05,1.311311e-09,3.782912e+01,-8.928276e-02,3.791841e+01,3.973926e+01,1.701951e+02
5.157000e+06,5.968750e+01,1.242000e+05,1.437500e+00,9.520204e-01,9.522780e-01,4.728567e-05,1.311311e-09,3.782647e+01,-8.928276e-02,3.791575e+01,3.973733e+01,1.701949e+02
5.157100e+06,5.968866e+01,1.243000e+05,1.438657e+00,9.520073e-01,9.522782e-01,4.741680e-05,1.311311e-09,3.782454e+01,-8.928276e-02,3.791383e+01,3.973586e+01,1.701849e+02
5.157200e+06,5.968981e+01,1.244000e+05,1.439815e+00,9.519942e-01,9.522783e-01,4.754793e-05,1.311311e-09,3.782262e+01,-8.928276e-02,3.791190e+01,3.973438e+01,1.701749e+02
5.157300e+06,5.969097e+01,1.245000e+05,1.440972e+00,9.519811e-01,9.522784e-01,4.767906e-05,1.311310e-09,3.782069e+01,-8.928276e-02,3.790998e+01,3.973291e+01,1.701649e+02
5.157400e+06,5.969213e+01,1.246000e+05,1.442130e+00,9.519680e-01,9.522785e-01,4.781019e-05,1.311310e-09,3.781877e+01,-8.928276e-02,3.790805e+01,3.973144e+01,1.701549e+02
5.157500e+06,5.969329e+01,1.247000e+05,1.443287e+00,9.519549e-01,9.522787e-01,4.794132e-05,1.311310e-09,3.781684e+01,-8.928276e-02,3.790613e+01,3.972996e+01,1.701449e+02
5.157600e+06,5.969444e+01,1.248000e+05,1.444444e+00,9.519417e-01,9.522788e-01,4.807246e-05,1.311310e-09,3.781492e+01,-8.928276e-02,3.790420e+01,3.972849e+01,1.701349e+02
5.157700e+06,5.969560e+01,1.249000e+05,1.445602e+00,9.519286e-01,9.522789e-01,4.820359e-05,1.311310e-09,3.781299e+01,-8.928276e-02,3.790228e+01,3.972702e+01,1.701249e+02
5.157800e+06,5.969676e+01,1.250000e+05,1.446759e+00,9.519155e-01,9.522790e-01,4.833472e-05,1.311310e-09,3.781107e+01,-8.928276e-02,3.790035e+01,3.972554e+01,1.701149e+02
5.157900e+06,5.969792e+01,1.251000e+05,1.447917e+00,9.519024e-01,9.522792e-01,4.846585e-05,1.311309e-09,3.780914e+01,-8.928276e-02,3.789843e+01,3.972407e+01,1.701049e+02
5.158000e+06,5.969907e+01,1.252000e+05,1.449074e+00,9.519140e-01,9.522793e-01,4.859698e-05,1.311309e-09,3.780887e+01,-8.928276e-02,3.789815e+01,3.972329e+01,1.701154e+02
5.158100e+06,5.970023e+01,1.253000e+05,1.450231e+00,9.519490e-01,9.522794e-01,4.872811e-05,1.311309e-09,3.781015e+01,-8.928276e-02,3.789943e+01,3.972318e+01,1.701454e+02
5.158200e+06,5.970139e+01,1.254000e+05,1.451389e+00,9.519841e-01,9.522795e-01,4.885924e-05,1.311309e-09,3.781143e+01,-8.928276e-02,3.790071e+01,3.972306e+01,1.701754e+02
5.158300e+06,5.970255e+01,1.255000e+05,1.452546e+00,9.520192e-01,9.522796e-01,4.899037e-05,1.311309e-09,3.781272e+01,-8.928276e-02,3.790200e+01,3.972294e+01,1.702054e+02
5.158400e+06,5.970370e+01,1.256000e+05,1.453704e+00,9.520542e-01,9.522798e-01,4.912150e-05,1.311309e-09,3.781400e+01,-8.928276e-02,3.790328e+01,3.972282e+01,1.702354e+02
5.158500e+06,5.970486e+01,1.257000e+05,1.454861e+00,9.520893e-01,9.522799e-01,4.925263e-05,1.311308e-09,3.781528e+01,-8.928276e-02,3.790456e+01,3.972270e+01,1.702655e+02
5.158600e+06,5.970602e+01,1.258000e+05,1.456019e+00,9.521243e-01,9.522800e-01,4.938376e-05,1.311308e-09,3.781656e+01,-8.928276e-02,3.790585e+01,3.972258e+01,1.702955e+02
5.158700e+06,5.970718e+01,1.259000e+05,1.457176e+00,9.521594e-01,9.522801e-01,4.951490e-05,1.311308e-09,3.781785e+01,-8.928276e-02,3.790713e+01,3.972247e+01,1.703255e+02
5.158800e+06,5.970833e+01,1.260000e+05,1.458333e+00,9.521945e-01,9.522803e-01,4.964603e-05,1.311308e-09,3.781913e+01,-8.928276e-02,3.790841e+01,3.972235e+01,1.703555e+02
5.158900e+06,5.970949e+01,1.261000e+05,1.459491e+00,9.522295e-01,9.522804e-01,4.977716e-05,1.311308e-09,3.782041e+01,-8.928276e-02,3.790970e+01,3.972223e+01,1.703855e+02
5.159000e+06,5.971065e+01,1.262000e+05,1.460648e+00,9.522351e-01,9.522805e-01,4.990829e-05,1.311308e-09,3.782170e+01,-8.928276e-02,3.791098e+01,3.972334e+01,1.704000e+02
5.159100e+06,5.971181e+01,1.263000e+05,1.461806e+00,9.522132e-01,9.522806e-01,5.003942e-05,1.311307e-09,3.782298e+01,-8.928276e-02,3.791226e+01,3.972561e+01,1.704000e+02
5.159200e+06,5.971296e+01,1.264000e+05,1.462963e+00,9.521912e-01,9.522808e-01,5.017055e-05,1.311307e-09,3.782426e+01,-8.928276e-02,3.791355e+01,3.972787e+01,1.704000e+02
5.159300e+06,5.971412e+01,1.265000e+05,1.464120e+00,9.521693e-01,9.522809e-01,5.030168e-05,1.311307e-09,3.782555e+01,-8.928276e-02,3.791483e+01,3.973014e+01,1.704000e+02
5.159400e+06,5.971528e+01,1.266000e+05,1.465278e+00,9.521474e-01,9.522810e-01,5.043281e-05,1.311307e-09,3.782683e+01,-8.928276e-02,3.791611e+01,3.973240e+01,1.704000e+02
5.159500e+06,5.971644e+01,1.267000e+05,1.466435e+00,9.521254e-01,9.522811e-01,5.056394e-05,1.311307e-09,3.782811e+01,-8.928276e-02,3.791740e+01,3.973467e+01,1.704000e+02
5.159600e+06,5.971759e+01,1.268000e+05,1.467593e+00,9.521035e-01,9.522813e-01,5.069507e-05,1.311307e-09,3.782940e+01,-8.928276e-02,3.791868e+01,3.973693e+01,1.704000e+02
5.159700e+06,5.971875e+01,1.269000e+05,1.468750e+00,9.520815e-01,9.522814e-01,5.082620e-05,1.311306e-09,3.783068e+01,-8.928276e-02,3.791996e+01,3.973920e+01,1.704000e+02
5.159800e+06,5.971991e+01,1.270000e+05,1.469907e+00,9.520596e-01,9.522815e-01,5.095733e-05,1.311306e-09,3.783196e+01,-8.928276e-02,3.792125e+01,3.974147e+01,1.704000e+02
5.159900e+06,5.972106e+01,1.271000e+05,1.471065e+00,9.520377e-01,9.522816e-01,5.108846e-05,1.311306e-09,3.783325e+01,-8.928276e-02,3.792253e+01,3.974373e+01,1.704000e+02
5.160000e+06,5.972222e+01,1.272000e+05,1.472222e+00,9.520488e-01,9.522818e-01,5.121959e-05,1.311306e-09,3.783564e+01,-8.961376e-02,3.792525e+01,3.974580e+01,1.704000e+02
5.160100e+06,5.972338e+01,1.273000e+05,1.473380e+00,9.520904e-01,9.522819e-01,5.135073e-05,1.311306e-09,3.783906e+01,-9.024992e-02,3.792931e+01,3.974768e+01,1.704000e+02
5.160200e+06,5.972454e+01,1.274000e+05,1.474537e+00,9.521320e-01,9.522820e-01,5.148186e-05,1.311305e-09,3.784248e+01,-9.088608e-02,3.793336e+01,3.974956e+01,1.704000e+02
5.160300e+06,5.972569e+01,1.275000e+05,1.475694e+00,9.521737e-01,9.522821e-01,5.161299e-05,1.311305e-09,3.784590e+01,-9.152223e-02,3.793742e+01,3.975144e+01,1.704000e+02
5.160400e+06,5.972685e+01,1.276000e+05,1.476852e+00,9.522153e-01,9.522823e-01,5.174412e-05,1.311305e-09,3.784932e+01,-9.215839e-02,3.794148e+01,3.975332e+01,1.704000e+02
5.160500e+06,5.972801e+01,1.277000e+05,1.478009e+00,9.522569e-01,9.522824e-01,5.187525e-05,1.311305e-09,3.785274e+01,-9.279455e-02,3.794553e+01,3.975520e+01,1.704000e+02
5.160600e+06,5.972917e+01,1.278000e+05,1.479167e+00,9.522986e-01,9.522825e-01,5.200638e-05,1.311305e-09,3.785615e+01,-9.343071e-02,3.794959e+01,3.975708e+01,1.704000e+02
5.160700e+06,5.973032e+01,1.279000e+05,1.480324e+00,9.523402e-01,9.522826e-01,5.213751e-05,1.311305e-09,3.785957e+01,-9.406686e-02,3.795364e+01,3.975896e+01,1.704000e+02
5.160800e+06,5.973148e+01,1.280000e+05,1.481481e+00,9.523818e-01,9.522828e-01,5.226864e-05,1.311304e-09,3.786299e+01,-9.470302e-02,3.795770e+01,3.976084e+01,1.704000e+02
5.160900e+06,5.973264e+01,1.281000e+05,1.482639e+00,9.524234e-01,9.522829e-01,5.239977e-05,1.311304e-09,3.786641e+01,-9.533918e-02,3.796175e+01,3.976272e+01,1.704000e+02
5.161000e+06,5.973380e+01,1.282000e+05,1.483796e+00,9.524335e-01,9.522830e-01,5.253090e-05,1.311304e-09,3.786598e+01,-9.564759e-02,3.796162e+01,3.976186e+01,1.703949e+02
5.161100e+06,5.973495e+01,1.283000e+05,1.484954e+00,9.524138e-01,9.522831e-01,5.266203e-05,1.311304e-09,3.786192e+01,-9.564759e-02,3.795756e+01,3.975842e+01,1.703849e+02
5.161200e+06,5.973611e+01,1.284000e+05,1.486111e+00,9.523941e-01,9.522833e-01,5.279316e-05,1.311304e-09,3.785786e+01,-9.564759e-02,3.795350e+01,3.975498e+01,1.703749e+02
5.161300e+06,5.973727e+01,1.285000e+05,1.487269e+00,9.523744e-01,9.522834e-01,5.292429e-05,1.311304e-09,3.785380e+01,-9.564759e-02,3.794944e+01,3.975155e+01,1.703649e+02
5.161400e+06,5.973843e+01,1.286000e+05,1.488426e+00,9.523547e-01,9.522835e-01,5.305542e-05,1.311303e-09,3.784974e+01,-9.564759e-02,3.794538e+01,3.974811e+01,1.703549e+02
5.161500e+06,5.973958e+01,1.287000e+05,1.489583e+00,9.523349e-01,9.522836e-01,5.318655e-05,1.311303e-09,3.784568e+01,-9.564759e-02,3.794132e+01,3.974467e+01,1.703449e+02
5.161600e+06,5.974074e+01,1.288000e+05,1.490741e+00,9.523152e-01,9.522838e-01,5.331768e-05,1.311303e-09,3.784162e+01,-9.564759e-02,3.793726e+01,3.974123e+01,1.703349e+02
5.161700e+06,5.974190e+01,1.289000e+05,1.491898e+00,9.522955e-01,9.522839e-01,5.344881e-05,1.311303e-09,3.783756e+01,-9.564759e-02,3.793320e+01,3.973779e+01,1.703249e+02
5.161800e+06,5.974306e+01,1.290000e+05,1.493056e+00,9.522758e-01,9.522840e-01,5.357994e-05,1.311303e-09,3.783350e+01,-9.564759e-02,3.792914e+01,3.973435e+01,1.703149e+02
5.161900e+06,5.974421e+01,1.291000e+05,1.494213e+00,9.522561e-01,9.522841e-01,5.371107e-05,1.311303e-09,3.782944e+01,-9.564759e-02,3.792508e+01,3.973091e+01,1.703049e+02
5.162000e+06,5.974537e+01,1.292000e+05,1.495370e+00,9.522431e-01,9.522843e-01,5.384220e-05,1.311302e-09,3.782778e+01,-9.532281e-02,3.792310e+01,3.972970e+01,1.703051e+02
5.162100e+06,5.974653e+01,1.293000e+05,1.496528e+00,9.522365e-01,9.522844e-01,5.397333e-05,1.311302e-09,3.782842e+01,-9.468611e-02,3.792310e+01,3.973061e+01,1.703151e+02
5.162200e+06,5.974769e+01,1.294000e+05,1.497685e+00,9.522299e-01,9.522845e-01,5.410446e-05,1.311302e-09,3.782906e+01,-9.404940e-02,3.792311e+01,3.973153e+01,1.703251e+02
5.162300e+06,5.974884e+01,1.295000e+05,1.498843e+00,9.522233e-01,9.522846e-01,5.423559e-05,1.311302e-09,3.782970e+01,-9.341269e-02,3.792311e+01,3.973245e+01,1.703351e+02
5.162400e+06,5.975000e+01,1.296000e+05,1.500000e+00,9.522167e-01,9.522848e-01,5.436672e-05,1.311302e-09,3.783034e+01,-9.277599e-02,3.792312e+01,3.973337e+01,1.703451e+02
5.162500e+06,5.975116e+01,1.297000e+05,1.501157e+00,9.522101e-01,9.522849e-01,5.449785e-05,1.311302e-09,3.783098e+01,-9.213928e-02,3.792312e+01,3.973428e+01,1.703551e+02
5.162600e+06,5.975231e+01,1.298000e+05,1.502315e+00,9.522035e-01,9.522850e-01,5.462898e-05,1.311301e-09,3.783163e+01,-9.150257e-02,3.792313e+01,3.973520e+01,1.703651e+02
5.162700e+06,5.975347e+01,1.299000e+05,1.503472e+00,9.521969e-01,9.522851e-01,5.476011e-05,1.311301e-09,3.783227e+01,-9.086587e-02,3.792313e+01,3.973612e+01,1.703751e+02
5.162800e+06,5.975463e+01,1.300000e+05,1.504630e+00,9.521903e-01,9.522853e-01,5.489124e-05,1.311301e-09,3.783291e+01,-9.022916e-02,3.792314e+01,3.973704e+01,1.703851e+02
5.162900e+06,5.975579e+01,1.301000e+05,1.505787e+00,9.521837e-01,9.522854e-01,5.502237e-05,1.311301e-09,3.783355e+01,-8.959245e-02,3.792314e+01,3.973796e+01,1.703951e+02
5.163000e+06,5.975694e+01,1.302000e+05,1.506944e+00,9.521974e-01,9.522855e-01,5.515350e-05,1.311301e-09,3.783562e+01,-8.928276e-02,3.792490e+01,3.973954e+01,1.704154e+02
5.163100e+06,5.975810e+01,1.303000e+05,1.508102e+00,9.522303e-01,9.522856e-01,5.528463e-05,1.311300e-09,3.783904e+01,-8.928276e-02,3.792832e+01,3.974176e+01,1.704454e+02
5.163200e+06,5.975926e+01,1.304000e+05,1.509259e+00,9.522633e-01,9.522858e-01,5.541576e-05,1.311300e-09,3.784246e+01,-8.928276e-02,3.793175e+01,3.974397e+01,1.704754e+02
5.163300e+06,5.976042e+01,1.305000e+05,1.510417e+00,9.522962e-01,9.522859e-01,5.554689e-05,1.311300e-09,3.784589e+01,-8.928276e-02,3.793517e+01,3.974619e+01,1.705054e+02
5.163400e+06,5.976157e+01,1.306000e+05,1.511574e+00,9.523291e-01,9.522860e-01,5.567802e-05,1.311300e-09,3.784931e+01,-8.928276e-02,3.793859e+01,3.974841e+01,1.705355e+02
5.163500e+06,5.976273e+01,1.307000e+05,1.512731e+00,9.523620e-01,9.522861e-01,5.580915e-05,1.311300e-09,3.785273e+01,-8.928276e-02,3.794201e+01,3.975062e+01,1.705655e+02
5.163600e+06,5.976389e+01,1.308000e+05,1.513889e+00,9.523949e-01,9.522863e-01,5.594028e-05,1.311300e-09,3.785615e+01,-8.928276e-02,3.794543e+01,3.975284e+01,1.705955e+02
5.163700e+06,5.976505e+01,1.309000e+05,1.515046e+00,9.524279e-01,9.522864e-01,5.607141e-05,1.311299e-09,3.785957e+01,-8.928276e-02,3.794886e+01,3.975505e+01,1.706255e+02
5.163800e+06,5.976620e+01,1.310000e+05,1.516204e+00,9.524608e-01,9.522865e-01,5.620254e-05,1.311299e-09,3.786299e+01,-8.928276e-02,3.795228e+01,3.975727e+01,1.706555e+02
5.163900e+06,5.976736e+01,1.311000e+05,1.517361e+00,9.524937e-01,9.522866e-01,5.633367e-05,1.311299e-09,3.786642e+01,-8.928276e-02,3.795570e+01,3.975948e+01,1.706855e+02
5.164000e+06,5.976852e+01,1.312000e+05,1.518519e+00,9.525028e-01,9.522868e-01,5.646480e-05,1.311299e-09,3.786696e+01,-8.928276e-02,3.795625e+01,3.975968e+01,1.707052e+02
5.164100e+06,5.976968e+01,1.313000e+05,1.519676e+00,9.524896e-01,9.522869e-01,5.659593e-05,1.311299e-09,3.786482e+01,-8.928276e-02,3.795411e+01,3.975798e+01,1.707152e+02
5.164200e+06,5.977083e+01,1.314000e+05,1.520833e+00,9.524764e-01,9.522870e-01,5.672706e-05,1.311299e-09,3.786269e+01,-8.928276e-02,3.795197e+01,3.975629e+01,1.707252e+02
5.164300e+06,5.977199e+01,1.315000e+05,1.521991e+00,9.524632e-01,9.522871e-01,5.685819e-05,1.311298e-09,3.786055e+01,-8.928276e-02,3.794983e+01,3.975460e+01,1.707352e+02
5.164400e+06,5.977315e+01,1.316000e+05,1.523148e+00,9.524500e-01,9.522873e-01,5.698932e-05,1.311298e-09,3.785841e+01,-8.928276e-02,3.794769e+01,3.975290e+01,1.707452e+02
5.164500e+06,5.977431e+01,1.317000e+05,1.524306e+00,9.524368e-01,9.522874e-01,5.712045e-05,1.311298e-09,3.785627e+01,-8.928276e-02,3.794555e+01,3.975121e+01,1.707552e+02
5.164600e+06,5.977546e+01,1.318000e+05,1.525463e+00,9.524236e-01,9.522875e-01,5.725158e-05,1.311298e-09,3.785413e+01,-8.928276e-02,3.794341e+01,3.974952e+01,1.707652e+02
5.164700e+06,5.977662e+01,1.319000e+05,1.526620e+00,9.524104e-01,9.522876e-01,5.738271e-05,1.311298e-09,3.785199e+01,-8.928276e-02,3.794127e+01,3.974782e+01,1.707752e+02
5.164800e+06,5.977778e+01,1.320000e+05,1.527778e+00,9.523972e-01,9.522878e-01,5.751384e-05,1.311298e-09,3.784985e+01,-8.928276e-02,3.793914e+01,3.974613e+01,1.707852e+02
5.164900e+06,5.977894e+01,1.321000e+05,1.528935e+00,9.523840e-01,9.522879e-01,5.764497e-05,1.311297e-09,3.784771e+01,-8.928276e-02,3.793700e+01,3.974444e+01,1.707952e+02
5.165000e+06,5.978009e+01,1.322000e+05,1.530093e+00,9.523913e-01,9.522880e-01,5.777610e-05,1.311297e-09,3.784780e+01,-8.961368e-02,3.793741e+01,3.974424e+01,1.708000e+02
5.165100e+06,5.978125e+01,1.323000e+05,1.531250e+00,9.524176e-01,9.522881e-01,5.790723e-05,1.311297e-09,3.784994e+01,-9.024929e-02,3.794019e+01,3.974541e+01,1.708000e+02
5.165200e+06,5.978241e+01,1.324000e+05,1.532407e+00,9.524439e-01,9.522883e-01,5.803836e-05,1.311297e-09,3.785207e+01,-9.088490e-02,3.794296e+01,3.974659e+01,1.708000e+02
5.165300e+06,5.978356e+01,1.325000e+05,1.533565e+00,9.524702e-01,9.522884e-01,5.816949e-05,1.311297e-09,3.785421e+01,-9.152051e-02,3.794573e+01,3.974776e+01,1.708000e+02
5.165400e+06,5.978472e+01,1.326000e+05,1.534722e+00,9.524965e-01,9.522885e-01,5.830062e-05,1.311297e-09,3.785634e+01,-9.215611e-02,3.794850e+01,3.974893e+01,1.708000e+02
5.165500e+06,5.978588e+01,1.327000e+05,1.535880e+00,9.525228e-01,9.522886e-01,5.843175e-05,1.311296e-09,3.785848e+01,-9.279172e-02,3.795127e+01,3.975011e+01,1.708000e+02
5.165600e+06,5.978704e+01,1.328000e+05,1.537037e+00,9.525490e-01,9.522888e-01,5.856288e-05,1.311296e-09,3.786061e+01,-9.342733e-02,3.795404e+01,3.975128e+01,1.708000e+02
5.165700e+06,5.978819e+01,1.329000e+05,1.538194e+00,9.525753e-01,9.522889e-01,5.869401e-05,1.311296e-09,3.786275e+01,-9.406294e-02,3.795681e+01,3.975245e+01,1.708000e+02
5.165800e+06,5.978935e+01,1.330000e+05,1.539352e+00,9.526016e-01,9.522890e-01,5.882514e-05,1.311296e-09,3.786488e+01,-9.469855e-02,3.795958e+01,3.975363e+01,1.708000e+02
5.165900e+06,5.979051e+01,1.331000e+05,1.540509e+00,9.526279e-01,9.522891e-01,5.895627e-05,1.311296e-09,3.786702e+01,-9.533416e-02,3.796235e+01,3.975480e+01,1.708000e+02
5.166000e+06,5.979167e+01,1.332000e+05,1.541667e+00,9.526131e-01,9.522893e-01,5.908740e-05,1.311296e-09,3.786666e+01,-9.532485e-02,3.796198e+01,3.975505e+01,1.708000e+02
5.166100e+06,5.979282e+01,1.333000e+05,1.542824e+00,9.525583e-01,9.522894e-01,5.921853e-05,1.311295e-09,3.786388e+01,-9.468815e-02,3.795857e+01,3.975439e+01,1.708000e+02
5.166200e+06,5.979398e+01,1.334000e+05,1.543981e+00,9.525035e-01,9.522895e-01,5.934966e-05,1.311295e-09,3.786110e+01,-9.405144e-02,3.795515e+01,3.975373e+01,1.708000e+02
5.166300e+06,5.979514e+01,1.335000e+05,1.545139e+00,9.524487e-01,9.522896e-01,5.948079e-05,1.311295e-09,3.785832e+01,-9.341473e-02,3.795173e+01,3.975307e+01,1.708000e+02
5.166400e+06,5.979630e+01,1.336000e+05,1.546296e+00,9.523939e-01,9.522898e-01,5.961192e-05,1.311295e-09,3.785554e+01,-9.277802e-02,3.794832e+01,3.975241e+01,1.708000e+02
5.166500e+06,5.979745e+01,1.337000e+05,1.547454e+00,9.523391e-01,9.522899e-01,5.974305e-05,1.311295e-09,3.785276e+01,-9.214132e-02,3.794490e+01,3.975175e+01,1.708000e+02
5.166600e+06,5.979861e+01,1.338000e+05,1.548611e+00,9.522843e-01,9.522900e-01,5.987418e-05,1.311294e-09,3.784998e+01,-9.150461e-02,3.794148e+01,3.975110e+01,1.708000e+02
5.166700e+06,5.979977e+01,1.339000e+05,1.549769e+00,9.522295e-01,9.522901e-01,6.000531e-05,1.311294e-09,3.784720e+01,-9.086790e-02,3.793807e+01,3.975044e+01,1.708000e+02
5.166800e+06,5.980093e+01,1.340000e+05,1.550926e+00,9.521747e-01,9.522903e-01,6.013643e-05,1.311294e-09,3.784442e+01,-9.023120e-02,3.793465e+01,3.974978e+01,1.708000e+02
5.166900e+06,5.980208e+01,1.341000e+05,1.552083e+00,9.521199e-01,9.522904e-01,6.026756e-05,1.311294e-09,3.784164e+01,-8.959449e-02,3.793123e+01,3.974912e+01,1.708000e+02
5.167000e+06,5.980324e+01,1.342000e+05,1.553241e+00,9.520863e-01,9.522905e-01,6.039869e-05,1.311294e-09,3.783864e+01,-8.928276e-02,3.792792e+01,3.974736e+01,1.707847e+02
5.167100e+06,5.980440e+01,1.343000e+05,1.554398e+00,9.520731e-01,9.522906e-01,6.052982e-05,1.311294e-09,3.783543e+01,-8.928276e-02,3.792471e+01,3.974454e+01,1.707547e+02
5.167200e+06,5.980556e+01,1.344000e+05,1.555556e+00,9.520600e-01,9.522908e-01,6.066095e-05,1.311293e-09,3.783222e+01,-8.928276e-02,3.792151e+01,3.974172e+01,1.707247e+02
5.167300e+06,5.980671e+01,1.345000e+05,1.556713e+00,9.520468e-01,9.522909e-01,6.079208e-05,1.311293e-09,3.782901e+01,-8.928276e-02,3.791830e+01,3.973891e+01,1.706947e+02
5.167400e+06,5.980787e+01,1.346000e+05,1.557870e+00,9.520336e-01,9.522910e-01,6.092321e-05,1.311293e-09,3.782581e+01,-8.928276e-02,3.791509e+01,3.973609e+01,1.706646e+02
5.167500e+06,5.980903e+01,1.347000e+05,1.559028e+00,9.520204e-01,9.522911e-01,6.105434e-05,1.311293e-09,3.782260e+01,-8.928276e-02,3.791188e+01,3.973327e+01,1.706346e+02
5.167600e+06,5.981019e+01,1.348000e+05,1.560185e+00,9.520072e-01,9.522913e-01,6.118547e-05,1.311293e-09,3.781939e+01,-8.928276e-02,3.790867e+01,3.973045e+01,1.706046e+02
5.167700e+06,5.981134e+01,1.349000e+05,1.561343e+00,9.519940e-01,9.522914e-01,6.131660e-05,1.311293e-09,3.781618e+01,-8.928276e-02,3.790547e+01,3.972763e+01,1.705746e+02
5.167800e+06,5.981250e+01,1.350000e+05,1.562500e+00,9.519808e-01,9.522915e-01,6.144773e-05,1.311292e-09,3.781297e+01,-8.928276e-02,3.790226e+01,3.972482e+01,1.705446e+02
5.167900e+06,5.981366e+01,1.351000e+05,1.563657e+00,9.519676e-01,9.522916e-01,6.157886e-05,1.311292e-09,3.780977e+01,-8.928276e-02,3.789905e+01,3.972200e+01,1.705146e+02
5.168000e+06,5.981481e+01,1.352000e+05,1.564815e+00,9.519793e-01,9.522918e-01,6.170999e-05,1.311292e-09,3.781128e+01,-8.928276e-02,3.790057e+01,3.972310e+01,1.705000e+02
5.168100e+06,5.981597e+01,1.353000e+05,1.565972e+00,9.520144e-01,9.522919e-01,6.184112e-05,1.311292e-09,3.781727e+01,-8.928276e-02,3.790656e+01,3.972793e+01,1.705000e+02
5.168200e+06,5.981713e+01,1.354000e+05,1.567130e+00,9.520495e-01,9.522920e-01,6.197224e-05,1.311292e-09,3.782326e+01,-8.928276e-02,3.791254e+01,3.973275e+01,1.705000e+02
5.168300e+06,5.981829e+01,1.355000e+05,1.568287e+00,9.520847e-01,9.522921e-01,6.210337e-05,1.311292e-09,3.782925e+01,-8.928276e-02,3.791853e+01,3.973757e+01,1.705000e+02
5.168400e+06,5.981944e+01,1.356000e+05,1.569444e+00,9.521198e-01,9.522923e-01,6.223450e-05,1.311291e-09,3.783524e+01,-8.928276e-02,3.792452e+01,3.974239e+01,1.705000e+02
5.168500e+06,5.982060e+01,1.357000e+05,1.570602e+00,9.521549e-01,9.522924e-01,6.236563e-05,1.311291e-09,3.784123e+01,-8.928276e-02,3.793051e+01,3.974721e+01,1.705000e+02
5.168600e+06,5.982176e+01,1.358000e+05,1.571759e+00,9.521901e-01,9.522925e-01,6.249676e-05,1.311291e-09,3.784721e+01,-8.928276e-02,3.793650e+01,3.975202e+01,1.705000e+02
5.168700e+06,5.982292e+01,1.359000e+05,1.572917e+00,9.522252e-01,9.522926e-01,6.262789e-05,1.311291e-09,3.785320e+01,-8.928276e-02,3.794249e+01,3.975684e+01,1.705000e+02
5.168800e+06,5.982407e+01,1.360000e+05,1.574074e+00,9.522603e-01,9.522928e-01,6.275902e-05,1.311291e-09,3.785919e+01,-8.928276e-02,3.794847e+01,3.976166e+01,1.705000e+02
5.168900e+06,5.982523e+01,1.361000e+05,1.575231e+00,9.522955e-01,9.522929e-01,6.289015e-05,1.311291e-09,3.786518e+01,-8.928276e-02,3.795446e+01,3.976648e+01,1.705000e+02
5.169000e+06,5.982639e+01,1.362000e+05,1.576389e+00,9.523294e-01,9.522930e-01,6.302128e-05,1.311290e-09,3.786807e+01,-8.928276e-02,3.795735e+01,3.976809e+01,1.705155e+02
5.169100e+06,5.982755e+01,1.363000e+05,1.577546e+00,9.523623e-01,9.522931e-01,6.315241e-05,1.311290e-09,3.786807e+01,-8.928276e-02,3.795735e+01,3.976672e+01,1.705455e+02
5.169200e+06,5.982870e+01,1.364000e+05,1.578704e+00,9.523951e-01,9.522933e-01,6.328354e-05,1.311290e-09,3.786807e+01,-8.928276e-02,3.795735e+01,3.976534e+01,1.705755e+02
5.169300e+06,5.982986e+01,1.365000e+05,1.579861e+00,9.524280e-01,9.522934e-01,6.341466e-05,1.311290e-09,3.786807e+01,-8.928276e-02,3.795735e+01,3.976397e+01,1.706056e+02
5.169400e+06,5.983102e+01,1.366000e+05,1.581019e+00,9.524608e-01,9.522935e-01,6.354579e-05,1.311290e-09,3.786807e+01,-8.928276e-02,3.795735e+01,3.976259e+01,1.706356e+02
5.169500e+06,5.983218e+01,1.367000e+05,1.582176e+00,9.524937e-01,9.522936e-01,6.367692e-05,1.311289e-09,3.786807e+01,-8.928276e-02,3.795735e+01,3.976122e+01,1.706656e+02
5.169600e+06,5.983333e+01,1.368000e+05,1.583333e+00,9.525265e-01,9.522938e-01,6.380805e-05,1.311289e-09,3.786807e+01,-8.928276e-02,3.795735e+01,3.975984e+01,1.706956e+02
5.169700e+06,5.983449e+01,1.369000e+05,1.584491e+00,9.525594e-01,9.522939e-01,6.393918e-05,1.311289e-09,3.786807e+01,-8.928276e-02,3.795735e+01,3.975847e+01,1.707256e+02
5.169800e+06,5.983565e+01,1.370000e+05,1.585648e+00,9.525923e-01,9.522940e-01,6.407031e-05,1.311289e-09,3.786807e+01,-8.928276e-02,3.795735e+01,3.975710e+01,1.707556e+02
5.169900e+06,5.983681e+01,1.371000e+05,1.586806e+00,9.526251e-01,9.522941e-01,6.420144e-05,1.311289e-09,3.786807e+01,-8.928276e-02,3.795735e+01,3.975572e+01,1.707856e+02
5.170000e+06,5.983796e+01,1.372000e+05,1.587963e+00,9.526340e-01,9.522943e-01,6.433257e-05,1.311289e-09,3.786596e+01,-8.928276e-02,3.795524e+01,3.975313e+01,1.708000e+02
5.170100e+06,5.983912e+01,1.373000e+05,1.589120e+00,9.526209e-01,9.522944e-01,6.446370e-05,1.311288e-09,3.786190e+01,-8.928276e-02,3.795118e+01,3.974942e+01,1.708000e+02
5.170200e+06,5.984028e+01,1.374000e+05,1.590278e+00,9.526078e-01,9.522945e-01,6.459482e-05,1.311288e-09,3.785784e+01,-8.928276e-02,3.794713e+01,3.974571e+01,1.708000e+02
5.170300e+06,5.984144e+01,1.375000e+05,1.591435e+00,9.525947e-01,9.522946e-01,6.472595e-05,1.311288e-09,3.785379e+01,-8.928276e-02,3.794307e+01,3.974200e+01,1.708000e+02
5.170400e+06,5.984259e+01,1.376000e+05,1.592593e+00,9.525816e-01,9.522948e-01,6.485708e-05,1.311288e-09,3.784973e+01,-8.928276e-02,3.793901e+01,3.973829e+01,1.708000e+02
5.170500e+06,5.984375e+01,1.377000e+05,1.593750e+00,9.525685e-01,9.522949e-01,6.498821e-05,1.311288e-09,3.784567e+01,-8.928276e-02,3.793496e+01,3.973458e+01,1.708000e+02
5.170600e+06,5.984491e+01,1.378000e+05,1.594907e+00,9.525554e-01,9.522950e-01,6.511934e-05,1.311288e-09,3.784162e+01,-8.928276e-02,3.793090e+01,3.973087e+01,1.708000e+02
5.170700e+06,5.984606e+01,1.379000e+05,1.596065e+00,9.525423e-01,9.522951e-01,6.525047e-05,1.311287e-09,3.783756e+01,-8.928276e-02,3.792684e+01,3.972716e+01,1.708000e+02
5.170800e+06,5.984722e+01,1.380000e+05,1.597222e+00,9.525292e-01,9.522953e-01,6.538160e-05,1.311287e-09,3.783350e+01,-8.928276e-02,3.792279e+01,3.972345e+01,1.708000e+02
5.170900e+06,5.984838e+01,1.381000e+05,1.598380e+00,9.525161e-01,9.522954e-01,6.551273e-05,1.311287e-09,3.782945e+01,-8.928276e-02,3.791873e+01,3.971974e+01,1.708000e+02
5.171000e+06,5.984954e+01,1.382000e+05,1.599537e+00,9.524929e-01,9.522955e-01,6.564385e-05,1.311287e-09,3.782810e+01,-8.928276e-02,3.791738e+01,3.971929e+01,1.708000e+02
5.171100e+06,5.985069e+01,1.383000e+05,1.600694e+00,9.524600e-01,9.522956e-01,6.577498e-05,1.311287e-09,3.782938e+01,-8.928276e-02,3.791867e+01,3.972201e+01,1.708000e+02
5.171200e+06,5.985185e+01,1.384000e+05,1.601852e+00,9.524271e-01,9.522958e-01,6.590611e-05,1.311287e-09,3.783067e+01,-8.928276e-02,3.791995e+01,3.972474e+01,1.708000e+02
5.171300e+06,5.985301e+01,1.385000e+05,1.603009e+00,9.523941e-01,9.522959e-01,6.603724e-05,1.311286e-09,3.783195e+01,-8.928276e-02,3.792123e+01,3.972746e+01,1.708000e+02
5.171400e+06,5.985417e+01,1.386000e+05,1.604167e+00,9.523612e-01,9.522960e-01,6.616837e-05,1.311286e-09,3.783323e+01,-8.928276e-02,3.792251e+01,3.973018e+01,1.708000e+02
5.171500e+06,5.985532e+01,1.387000e+05,1.605324e+00,9.523283e-01,9.522961e-01,6.629950e-05,1.311286e-09,3.783452e+01,-8.928276e-02,3.792380e+01,3.973291e+01,1.708000e+02
5.171600e+06,5.985648e+01,1.388000e+05,1.606481e+00,9.522954e-01,9.522963e-01,6.643063e-05,1.311286e-09,3.783580e+01,-8.928276e-02,3.792508e+01,3.973563e+01,1.708000e+02
5.171700e+06,5.985764e+01,1.389000e+05,1.607639e+00,9.522625e-01,9.522964e-01,6.656176e-05,1.311286e-09,3.783708e+01,-8.928276e-02,3.792636e+01,3.973835e+01,1.708000e+02
5.171800e+06,5.985880e+01,1.390000e+05,1.608796e+00,9.522295e-01,9.522965e-01,6.669288e-05,1.311286e-09,3.783836e+01,-8.928276e-02,3.792765e+01,3.974108e+01,1.708000e+02
5.171900e+06,5.985995e+01,1.391000e+05,1.609954e+00,9.521966e-01,9.522966e-01,6.682401e-05,1.311285e-09,3.783965e+01,-8.928276e-02,3.792893e+01,3.974380e+01,1.708000e+02
5.172000e+06,5.986111e+01,1.392000e+05,1.611111e+00,9.521805e-01,9.522968e-01,6.695514e-05,1.311285e-09,3.784060e+01,-8.928276e-02,3.792989e+01,3.974548e+01,1.707949e+02
5.172100e+06,5.986227e+01,1.393000e+05,1.612269e+00,9.521805e-01,9.522969e-01,6.708627e-05,1.311285e-09,3.784125e+01,-8.928276e-02,3.793053e+01,3.974616e+01,1.707849e+02
5.172200e+06,5.986343e+01,1.394000e+05,1.613426e+00,9.521805e-01,9.522970e-01,6.721740e-05,1.311285e-09,3.784189e+01,-8.928276e-02,3.793117e+01,3.974683e+01,1.707749e+02
5.172300e+06,5.986458e+01,1.395000e+05,1.614583e+00,9.521805e-01,9.522971e-01,6.734853e-05,1.311285e-09,3.784253e+01,-8.928276e-02,3.793181e+01,3.974750e+01,1.707649e+02
5.172400e+06,5.986574e+01,1.396000e+05,1.615741e+00,9.521805e-01,9.522973e-01,6.747965e-05,1.311285e-09,3.784317e+01,-8.928276e-02,3.793245e+01,3.974818e+01,1.707549e+02
5.172500e+06,5.986690e+01,1.397000e+05,1.616898e+00,9.521805e-01,9.522974e-01,6.761078e-05,1.311284e-09,3.784381e+01,-8.928276e-02,3.793309e+01,3.974885e+01,1.707449e+02
5.172600e+06,5.986806e+01,1.398000e+05,1.618056e+00,9.521805e-01,9.522975e-01,6.774191e-05,1.311284e-09,3.784445e+01,-8.928276e-02,3.793374e+01,3.974952e+01,1.707349e+02
5.172700e+06,5.986921e+01,1.399000e+05,1.619213e+00,9.521805e-01,9.522976e-01,6.787304e-05,1.311284e-09,3.784509e+01,-8.928276e-02,3.793438e+01,3.975020e+01,1.707249e+02
5.172800e+06,5.987037e+01,1.400000e+05,1.620370e+00,9.521805e-01,9.522978e-01,6.800417e-05,1.311284e-09,3.784574e+01,-8.928276e-02,3.793502e+01,3.975087e+01,1.707149e+02
