Repository: brandonlampe/CS_Data

# Repository for Crushed Salt Data
**Grant No: 456417**

This is a work in progress!

## Repository Content

### Directory Names
A uniform namining structure still in progress, but in general directories are named according to the following:
 - Names contain no spaces, a single underscore "_" will be used as a file name seperator.
 - Files are for the Crushed Salt Project (CSP); therefore, the first three charaters of each file are "CSP".
 - Folders are organized by which frame the test was performed on i.e., A2 or A3.
 - The fifth and sixth charaters of each file name will therefore be "A" followed by the frame number.

File: UNM_WP_HY_175_09/STAGE21/CREEP_FIT/175_09_STAGE21_CREEP_OUT.csv (part 7 of 14)
Analysis by Brandon Lampe, performed on: 2016/07/13 08:41:26
Experimental results below begin at: 2016/06/05 15:26:02
Duration (sec),Duration (day),Elapsed Time (sec),Elapsed Time (day),Interpolated Fractional Density,Fit to Fractional Density,Fit to Volume Strain,Fit to Volume Strain Rate (1/sec),Confining Pressure (MPa),Pore Pressure (MPa),Terzaghi Pressure (MPa),Solid Pressure (MPa),Temperature (C))
5.172900e+06,5.987153e+01,1.401000e+05,1.621528e+00,9.521805e-01,9.522979e-01,6.813530e-05,1.311284e-09,3.784638e+01,-8.928276e-02,3.793566e+01,3.975155e+01,1.707049e+02
5.173000e+06,5.987269e+01,1.402000e+05,1.622685e+00,9.521907e-01,9.522980e-01,6.826643e-05,1.311283e-09,3.784746e+01,-8.961018e-02,3.793707e+01,3.975227e+01,1.707000e+02
5.173100e+06,5.987384e+01,1.403000e+05,1.623843e+00,9.522104e-01,9.522981e-01,6.839755e-05,1.311283e-09,3.784896e+01,-9.024689e-02,3.793920e+01,3.975305e+01,1.707000e+02
5.173200e+06,5.987500e+01,1.404000e+05,1.625000e+00,9.522301e-01,9.522983e-01,6.852868e-05,1.311283e-09,3.785045e+01,-9.088359e-02,3.794134e+01,3.975383e+01,1.707000e+02
5.173300e+06,5.987616e+01,1.405000e+05,1.626157e+00,9.522498e-01,9.522984e-01,6.865981e-05,1.311283e-09,3.785195e+01,-9.152030e-02,3.794347e+01,3.975461e+01,1.707000e+02
5.173400e+06,5.987731e+01,1.406000e+05,1.627315e+00,9.522695e-01,9.522985e-01,6.879094e-05,1.311283e-09,3.785345e+01,-9.215701e-02,3.794560e+01,3.975539e+01,1.707000e+02
5.173500e+06,5.987847e+01,1.407000e+05,1.628472e+00,9.522893e-01,9.522986e-01,6.892207e-05,1.311283e-09,3.785494e+01,-9.279371e-02,3.794774e+01,3.975617e+01,1.707000e+02
5.173600e+06,5.987963e+01,1.408000e+05,1.629630e+00,9.523090e-01,9.522988e-01,6.905319e-05,1.311282e-09,3.785644e+01,-9.343042e-02,3.794987e+01,3.975695e+01,1.707000e+02
5.173700e+06,5.988079e+01,1.409000e+05,1.630787e+00,9.523287e-01,9.522989e-01,6.918432e-05,1.311282e-09,3.785794e+01,-9.406713e-02,3.795201e+01,3.975773e+01,1.707000e+02
5.173800e+06,5.988194e+01,1.410000e+05,1.631944e+00,9.523484e-01,9.522990e-01,6.931545e-05,1.311282e-09,3.785944e+01,-9.470383e-02,3.795414e+01,3.975850e+01,1.707000e+02
5.173900e+06,5.988310e+01,1.411000e+05,1.633102e+00,9.523682e-01,9.522991e-01,6.944658e-05,1.311282e-09,3.786093e+01,-9.534054e-02,3.795627e+01,3.975928e+01,1.707000e+02
5.174000e+06,5.988426e+01,1.412000e+05,1.634259e+00,9.523777e-01,9.522993e-01,6.957771e-05,1.311282e-09,3.786132e+01,-9.531792e-02,3.795664e+01,3.975929e+01,1.707052e+02
5.174100e+06,5.988542e+01,1.413000e+05,1.635417e+00,9.523777e-01,9.522994e-01,6.970884e-05,1.311282e-09,3.786068e+01,-9.468122e-02,3.795536e+01,3.975859e+01,1.707152e+02
5.174200e+06,5.988657e+01,1.414000e+05,1.636574e+00,9.523777e-01,9.522995e-01,6.983996e-05,1.311281e-09,3.786004e+01,-9.404451e-02,3.795408e+01,3.975788e+01,1.707252e+02
5.174300e+06,5.988773e+01,1.415000e+05,1.637731e+00,9.523777e-01,9.522996e-01,6.997109e-05,1.311281e-09,3.785940e+01,-9.340780e-02,3.795281e+01,3.975718e+01,1.707352e+02
5.174400e+06,5.988889e+01,1.416000e+05,1.638889e+00,9.523777e-01,9.522998e-01,7.010222e-05,1.311281e-09,3.785876e+01,-9.277110e-02,3.795153e+01,3.975647e+01,1.707452e+02
5.174500e+06,5.989005e+01,1.417000e+05,1.640046e+00,9.523777e-01,9.522999e-01,7.023335e-05,1.311281e-09,3.785811e+01,-9.213439e-02,3.795025e+01,3.975577e+01,1.707552e+02
5.174600e+06,5.989120e+01,1.418000e+05,1.641204e+00,9.523777e-01,9.523000e-01,7.036448e-05,1.311281e-09,3.785747e+01,-9.149768e-02,3.794897e+01,3.975506e+01,1.707652e+02
5.174700e+06,5.989236e+01,1.419000e+05,1.642361e+00,9.523777e-01,9.523001e-01,7.049560e-05,1.311281e-09,3.785683e+01,-9.086098e-02,3.794769e+01,3.975435e+01,1.707752e+02
5.174800e+06,5.989352e+01,1.420000e+05,1.643519e+00,9.523777e-01,9.523003e-01,7.062673e-05,1.311280e-09,3.785619e+01,-9.022427e-02,3.794641e+01,3.975365e+01,1.707852e+02
5.174900e+06,5.989468e+01,1.421000e+05,1.644676e+00,9.523777e-01,9.523004e-01,7.075786e-05,1.311280e-09,3.785555e+01,-8.958756e-02,3.794514e+01,3.975294e+01,1.707952e+02
5.175000e+06,5.989583e+01,1.422000e+05,1.645833e+00,9.523743e-01,9.523005e-01,7.088899e-05,1.311280e-09,3.785346e+01,-8.928276e-02,3.794274e+01,3.975088e+01,1.708156e+02
5.175100e+06,5.989699e+01,1.423000e+05,1.646991e+00,9.523678e-01,9.523006e-01,7.102012e-05,1.311280e-09,3.785004e+01,-8.928276e-02,3.793933e+01,3.974756e+01,1.708456e+02
5.175200e+06,5.989815e+01,1.424000e+05,1.648148e+00,9.523612e-01,9.523008e-01,7.115124e-05,1.311280e-09,3.784663e+01,-8.928276e-02,3.793591e+01,3.974425e+01,1.708755e+02
5.175300e+06,5.989931e+01,1.425000e+05,1.649306e+00,9.523547e-01,9.523009e-01,7.128237e-05,1.311280e-09,3.784321e+01,-8.928276e-02,3.793250e+01,3.974093e+01,1.709055e+02
5.175400e+06,5.990046e+01,1.426000e+05,1.650463e+00,9.523482e-01,9.523010e-01,7.141350e-05,1.311279e-09,3.783980e+01,-8.928276e-02,3.792908e+01,3.973762e+01,1.709355e+02
5.175500e+06,5.990162e+01,1.427000e+05,1.651620e+00,9.523417e-01,9.523011e-01,7.154463e-05,1.311279e-09,3.783638e+01,-8.928276e-02,3.792566e+01,3.973431e+01,1.709654e+02
5.175600e+06,5.990278e+01,1.428000e+05,1.652778e+00,9.523352e-01,9.523013e-01,7.167576e-05,1.311279e-09,3.783296e+01,-8.928276e-02,3.792225e+01,3.973099e+01,1.709954e+02
5.175700e+06,5.990394e+01,1.429000e+05,1.653935e+00,9.523287e-01,9.523014e-01,7.180688e-05,1.311279e-09,3.782955e+01,-8.928276e-02,3.791883e+01,3.972768e+01,1.710253e+02
5.175800e+06,5.990509e+01,1.430000e+05,1.655093e+00,9.523221e-01,9.523015e-01,7.193801e-05,1.311279e-09,3.782613e+01,-8.928276e-02,3.791542e+01,3.972436e+01,1.710553e+02
5.175900e+06,5.990625e+01,1.431000e+05,1.656250e+00,9.523156e-01,9.523016e-01,7.206914e-05,1.311278e-09,3.782272e+01,-8.928276e-02,3.791200e+01,3.972105e+01,1.710852e+02
5.176000e+06,5.990741e+01,1.432000e+05,1.657407e+00,9.523224e-01,9.523018e-01,7.220027e-05,1.311278e-09,3.782277e+01,-8.928276e-02,3.791205e+01,3.972082e+01,1.710949e+02
5.176100e+06,5.990856e+01,1.433000e+05,1.658565e+00,9.523422e-01,9.523019e-01,7.233140e-05,1.311278e-09,3.782619e+01,-8.928276e-02,3.791548e+01,3.972359e+01,1.710849e+02
5.176200e+06,5.990972e+01,1.434000e+05,1.659722e+00,9.523619e-01,9.523020e-01,7.246252e-05,1.311278e-09,3.782961e+01,-8.928276e-02,3.791890e+01,3.972636e+01,1.710749e+02
5.176300e+06,5.991088e+01,1.435000e+05,1.660880e+00,9.523816e-01,9.523021e-01,7.259365e-05,1.311278e-09,3.783304e+01,-8.928276e-02,3.792232e+01,3.972913e+01,1.710649e+02
5.176400e+06,5.991204e+01,1.436000e+05,1.662037e+00,9.524013e-01,9.523023e-01,7.272478e-05,1.311278e-09,3.783646e+01,-8.928276e-02,3.792574e+01,3.973189e+01,1.710549e+02
5.176500e+06,5.991319e+01,1.437000e+05,1.663194e+00,9.524211e-01,9.523024e-01,7.285591e-05,1.311277e-09,3.783988e+01,-8.928276e-02,3.792916e+01,3.973466e+01,1.710449e+02
5.176600e+06,5.991435e+01,1.438000e+05,1.664352e+00,9.524408e-01,9.523025e-01,7.298703e-05,1.311277e-09,3.784330e+01,-8.928276e-02,3.793259e+01,3.973743e+01,1.710349e+02
5.176700e+06,5.991551e+01,1.439000e+05,1.665509e+00,9.524605e-01,9.523026e-01,7.311816e-05,1.311277e-09,3.784672e+01,-8.928276e-02,3.793601e+01,3.974020e+01,1.710249e+02
5.176800e+06,5.991667e+01,1.440000e+05,1.666667e+00,9.524802e-01,9.523028e-01,7.324929e-05,1.311277e-09,3.785015e+01,-8.928276e-02,3.793943e+01,3.974297e+01,1.710149e+02
5.176900e+06,5.991782e+01,1.441000e+05,1.667824e+00,9.525000e-01,9.523029e-01,7.338042e-05,1.311277e-09,3.785357e+01,-8.928276e-02,3.794285e+01,3.974573e+01,1.710049e+02
5.177000e+06,5.991898e+01,1.442000e+05,1.668981e+00,9.524962e-01,9.523030e-01,7.351155e-05,1.311277e-09,3.785349e+01,-8.928276e-02,3.794278e+01,3.974581e+01,1.709847e+02
5.177100e+06,5.992014e+01,1.443000e+05,1.670139e+00,9.524698e-01,9.523031e-01,7.364267e-05,1.311276e-09,3.785007e+01,-8.928276e-02,3.793935e+01,3.974332e+01,1.709547e+02
5.177200e+06,5.992130e+01,1.444000e+05,1.671296e+00,9.524435e-01,9.523033e-01,7.377380e-05,1.311276e-09,3.784665e+01,-8.928276e-02,3.793593e+01,3.974083e+01,1.709246e+02
5.177300e+06,5.992245e+01,1.445000e+05,1.672454e+00,9.524172e-01,9.523034e-01,7.390493e-05,1.311276e-09,3.784323e+01,-8.928276e-02,3.793251e+01,3.973834e+01,1.708946e+02
5.177400e+06,5.992361e+01,1.446000e+05,1.673611e+00,9.523909e-01,9.523035e-01,7.403606e-05,1.311276e-09,3.783981e+01,-8.928276e-02,3.792909e+01,3.973585e+01,1.708646e+02
5.177500e+06,5.992477e+01,1.447000e+05,1.674769e+00,9.523645e-01,9.523036e-01,7.416718e-05,1.311276e-09,3.783638e+01,-8.928276e-02,3.792567e+01,3.973335e+01,1.708346e+02
5.177600e+06,5.992593e+01,1.448000e+05,1.675926e+00,9.523382e-01,9.523038e-01,7.429831e-05,1.311276e-09,3.783296e+01,-8.928276e-02,3.792224e+01,3.973086e+01,1.708046e+02
5.177700e+06,5.992708e+01,1.449000e+05,1.677083e+00,9.523119e-01,9.523039e-01,7.442944e-05,1.311275e-09,3.782954e+01,-8.928276e-02,3.791882e+01,3.972837e+01,1.707746e+02
5.177800e+06,5.992824e+01,1.450000e+05,1.678241e+00,9.522856e-01,9.523040e-01,7.456057e-05,1.311275e-09,3.782612e+01,-8.928276e-02,3.791540e+01,3.972588e+01,1.707446e+02
5.177900e+06,5.992940e+01,1.451000e+05,1.679398e+00,9.522592e-01,9.523041e-01,7.469169e-05,1.311275e-09,3.782270e+01,-8.928276e-02,3.791198e+01,3.972338e+01,1.707146e+02
5.178000e+06,5.993056e+01,1.452000e+05,1.680556e+00,9.522566e-01,9.523042e-01,7.482282e-05,1.311275e-09,3.782169e+01,-8.928276e-02,3.791098e+01,3.972244e+01,1.707154e+02
5.178100e+06,5.993171e+01,1.453000e+05,1.681713e+00,9.522763e-01,9.523044e-01,7.495395e-05,1.311275e-09,3.782298e+01,-8.928276e-02,3.791226e+01,3.972296e+01,1.707454e+02
5.178200e+06,5.993287e+01,1.454000e+05,1.682870e+00,9.522960e-01,9.523045e-01,7.508508e-05,1.311275e-09,3.782426e+01,-8.928276e-02,3.791354e+01,3.972349e+01,1.707754e+02
5.178300e+06,5.993403e+01,1.455000e+05,1.684028e+00,9.523157e-01,9.523046e-01,7.521620e-05,1.311274e-09,3.782554e+01,-8.928276e-02,3.791482e+01,3.972401e+01,1.708054e+02
5.178400e+06,5.993519e+01,1.456000e+05,1.685185e+00,9.523354e-01,9.523047e-01,7.534733e-05,1.311274e-09,3.782682e+01,-8.928276e-02,3.791611e+01,3.972453e+01,1.708354e+02
5.178500e+06,5.993634e+01,1.457000e+05,1.686343e+00,9.523551e-01,9.523049e-01,7.547846e-05,1.311274e-09,3.782810e+01,-8.928276e-02,3.791739e+01,3.972505e+01,1.708654e+02
5.178600e+06,5.993750e+01,1.458000e+05,1.687500e+00,9.523748e-01,9.523050e-01,7.560959e-05,1.311274e-09,3.782939e+01,-8.928276e-02,3.791867e+01,3.972558e+01,1.708953e+02
5.178700e+06,5.993866e+01,1.459000e+05,1.688657e+00,9.523946e-01,9.523051e-01,7.574071e-05,1.311274e-09,3.783067e+01,-8.928276e-02,3.791995e+01,3.972610e+01,1.709253e+02
5.178800e+06,5.993981e+01,1.460000e+05,1.689815e+00,9.524143e-01,9.523052e-01,7.587184e-05,1.311274e-09,3.783195e+01,-8.928276e-02,3.792123e+01,3.972662e+01,1.709553e+02
5.178900e+06,5.994097e+01,1.461000e+05,1.690972e+00,9.524340e-01,9.523054e-01,7.600297e-05,1.311273e-09,3.783323e+01,-8.928276e-02,3.792252e+01,3.972714e+01,1.709853e+02
5.179000e+06,5.994213e+01,1.462000e+05,1.692130e+00,9.524403e-01,9.523055e-01,7.613409e-05,1.311273e-09,3.783528e+01,-8.928276e-02,3.792456e+01,3.972903e+01,1.709847e+02
5.179100e+06,5.994329e+01,1.463000e+05,1.693287e+00,9.524337e-01,9.523056e-01,7.626522e-05,1.311273e-09,3.783806e+01,-8.928276e-02,3.792735e+01,3.973223e+01,1.709547e+02
5.179200e+06,5.994444e+01,1.464000e+05,1.694444e+00,9.524271e-01,9.523057e-01,7.639635e-05,1.311273e-09,3.784085e+01,-8.928276e-02,3.793013e+01,3.973542e+01,1.709246e+02
5.179300e+06,5.994560e+01,1.465000e+05,1.695602e+00,9.524205e-01,9.523059e-01,7.652748e-05,1.311273e-09,3.784363e+01,-8.928276e-02,3.793291e+01,3.973862e+01,1.708946e+02
5.179400e+06,5.994676e+01,1.466000e+05,1.696759e+00,9.524138e-01,9.523060e-01,7.665860e-05,1.311272e-09,3.784641e+01,-8.928276e-02,3.793569e+01,3.974182e+01,1.708646e+02
5.179500e+06,5.994792e+01,1.467000e+05,1.697917e+00,9.524072e-01,9.523061e-01,7.678973e-05,1.311272e-09,3.784919e+01,-8.928276e-02,3.793848e+01,3.974502e+01,1.708345e+02
5.179600e+06,5.994907e+01,1.468000e+05,1.699074e+00,9.524006e-01,9.523062e-01,7.692086e-05,1.311272e-09,3.785198e+01,-8.928276e-02,3.794126e+01,3.974822e+01,1.708045e+02
5.179700e+06,5.995023e+01,1.469000e+05,1.700231e+00,9.523940e-01,9.523064e-01,7.705199e-05,1.311272e-09,3.785476e+01,-8.928276e-02,3.794404e+01,3.975141e+01,1.707744e+02
5.179800e+06,5.995139e+01,1.470000e+05,1.701389e+00,9.523874e-01,9.523065e-01,7.718311e-05,1.311272e-09,3.785754e+01,-8.928276e-02,3.794682e+01,3.975461e+01,1.707444e+02
5.179900e+06,5.995255e+01,1.471000e+05,1.702546e+00,9.523808e-01,9.523066e-01,7.731424e-05,1.311272e-09,3.786032e+01,-8.928276e-02,3.794961e+01,3.975781e+01,1.707144e+02
5.180000e+06,5.995370e+01,1.472000e+05,1.703704e+00,9.523845e-01,9.523067e-01,7.744537e-05,1.311271e-09,3.786166e+01,-8.928276e-02,3.795094e+01,3.975905e+01,1.706896e+02
5.180100e+06,5.995486e+01,1.473000e+05,1.704861e+00,9.523977e-01,9.523069e-01,7.757649e-05,1.311271e-09,3.786166e+01,-8.928276e-02,3.795094e+01,3.975850e+01,1.706696e+02
5.180200e+06,5.995602e+01,1.474000e+05,1.706019e+00,9.524109e-01,9.523070e-01,7.770762e-05,1.311271e-09,3.786166e+01,-8.928276e-02,3.795094e+01,3.975795e+01,1.706496e+02
5.180300e+06,5.995718e+01,1.475000e+05,1.707176e+00,9.524241e-01,9.523071e-01,7.783875e-05,1.311271e-09,3.786166e+01,-8.928276e-02,3.795094e+01,3.975740e+01,1.706297e+02
5.180400e+06,5.995833e+01,1.476000e+05,1.708333e+00,9.524372e-01,9.523072e-01,7.796988e-05,1.311271e-09,3.786166e+01,-8.928276e-02,3.795094e+01,3.975685e+01,1.706097e+02
5.180500e+06,5.995949e+01,1.477000e+05,1.709491e+00,9.524504e-01,9.523074e-01,7.810100e-05,1.311271e-09,3.786166e+01,-8.928276e-02,3.795094e+01,3.975630e+01,1.705897e+02
5.180600e+06,5.996065e+01,1.478000e+05,1.710648e+00,9.524636e-01,9.523075e-01,7.823213e-05,1.311270e-09,3.786166e+01,-8.928276e-02,3.795094e+01,3.975574e+01,1.705697e+02
5.180700e+06,5.996181e+01,1.479000e+05,1.711806e+00,9.524768e-01,9.523076e-01,7.836326e-05,1.311270e-09,3.786166e+01,-8.928276e-02,3.795094e+01,3.975519e+01,1.705498e+02
5.180800e+06,5.996296e+01,1.480000e+05,1.712963e+00,9.524899e-01,9.523077e-01,7.849438e-05,1.311270e-09,3.786166e+01,-8.928276e-02,3.795094e+01,3.975464e+01,1.705298e+02
5.180900e+06,5.996412e+01,1.481000e+05,1.714120e+00,9.525031e-01,9.523079e-01,7.862551e-05,1.311270e-09,3.786166e+01,-8.928276e-02,3.795094e+01,3.975409e+01,1.705098e+02
5.181000e+06,5.996528e+01,1.482000e+05,1.715278e+00,9.525029e-01,9.523080e-01,7.875664e-05,1.311270e-09,3.785927e+01,-8.928276e-02,3.794855e+01,3.975159e+01,1.705254e+02
5.181100e+06,5.996644e+01,1.483000e+05,1.716435e+00,9.524897e-01,9.523081e-01,7.888776e-05,1.311270e-09,3.785456e+01,-8.928276e-02,3.794384e+01,3.974720e+01,1.705754e+02
5.181200e+06,5.996759e+01,1.484000e+05,1.717593e+00,9.524765e-01,9.523082e-01,7.901889e-05,1.311269e-09,3.784986e+01,-8.928276e-02,3.793914e+01,3.974282e+01,1.706254e+02
5.181300e+06,5.996875e+01,1.485000e+05,1.718750e+00,9.524633e-01,9.523084e-01,7.915002e-05,1.311269e-09,3.784515e+01,-8.928276e-02,3.793443e+01,3.973843e+01,1.706755e+02
5.181400e+06,5.996991e+01,1.486000e+05,1.719907e+00,9.524501e-01,9.523085e-01,7.928115e-05,1.311269e-09,3.784045e+01,-8.928276e-02,3.792973e+01,3.973404e+01,1.707255e+02
5.181500e+06,5.997106e+01,1.487000e+05,1.721065e+00,9.524369e-01,9.523086e-01,7.941227e-05,1.311269e-09,3.783574e+01,-8.928276e-02,3.792502e+01,3.972965e+01,1.707755e+02
5.181600e+06,5.997222e+01,1.488000e+05,1.722222e+00,9.524237e-01,9.523087e-01,7.954340e-05,1.311269e-09,3.783104e+01,-8.928276e-02,3.792032e+01,3.972526e+01,1.708255e+02
5.181700e+06,5.997338e+01,1.489000e+05,1.723380e+00,9.524105e-01,9.523089e-01,7.967453e-05,1.311269e-09,3.782633e+01,-8.928276e-02,3.791561e+01,3.972088e+01,1.708755e+02
5.181800e+06,5.997454e+01,1.490000e+05,1.724537e+00,9.523973e-01,9.523090e-01,7.980565e-05,1.311268e-09,3.782162e+01,-8.928276e-02,3.791091e+01,3.971649e+01,1.709255e+02
5.181900e+06,5.997569e+01,1.491000e+05,1.725694e+00,9.523841e-01,9.523091e-01,7.993678e-05,1.311268e-09,3.781692e+01,-8.928276e-02,3.790620e+01,3.971210e+01,1.709756e+02
5.182000e+06,5.997685e+01,1.492000e+05,1.726852e+00,9.523743e-01,9.523092e-01,8.006791e-05,1.311268e-09,3.781495e+01,-8.928276e-02,3.790423e+01,3.971044e+01,1.709898e+02
5.182100e+06,5.997801e+01,1.493000e+05,1.728009e+00,9.523678e-01,9.523094e-01,8.019903e-05,1.311268e-09,3.781559e+01,-8.928276e-02,3.790487e+01,3.971138e+01,1.709698e+02
5.182200e+06,5.997917e+01,1.494000e+05,1.729167e+00,9.523613e-01,9.523095e-01,8.033016e-05,1.311268e-09,3.781623e+01,-8.928276e-02,3.790551e+01,3.971233e+01,1.709498e+02
5.182300e+06,5.998032e+01,1.495000e+05,1.730324e+00,9.523547e-01,9.523096e-01,8.046129e-05,1.311267e-09,3.781687e+01,-8.928276e-02,3.790616e+01,3.971328e+01,1.709297e+02
5.182400e+06,5.998148e+01,1.496000e+05,1.731481e+00,9.523482e-01,9.523097e-01,8.059241e-05,1.311267e-09,3.781752e+01,-8.928276e-02,3.790680e+01,3.971422e+01,1.709097e+02
5.182500e+06,5.998264e+01,1.497000e+05,1.732639e+00,9.523417e-01,9.523099e-01,8.072354e-05,1.311267e-09,3.781816e+01,-8.928276e-02,3.790744e+01,3.971517e+01,1.708897e+02
5.182600e+06,5.998380e+01,1.498000e+05,1.733796e+00,9.523352e-01,9.523100e-01,8.085467e-05,1.311267e-09,3.781880e+01,-8.928276e-02,3.790808e+01,3.971612e+01,1.708697e+02
5.182700e+06,5.998495e+01,1.499000e+05,1.734954e+00,9.523286e-01,9.523101e-01,8.098579e-05,1.311267e-09,3.781944e+01,-8.928276e-02,3.790872e+01,3.971706e+01,1.708497e+02
5.182800e+06,5.998611e+01,1.500000e+05,1.736111e+00,9.523221e-01,9.523102e-01,8.111692e-05,1.311267e-09,3.782008e+01,-8.928276e-02,3.790936e+01,3.971801e+01,1.708297e+02
5.182900e+06,5.998727e+01,1.501000e+05,1.737269e+00,9.523156e-01,9.523104e-01,8.124805e-05,1.311266e-09,3.782072e+01,-8.928276e-02,3.791001e+01,3.971896e+01,1.708097e+02
5.183000e+06,5.998843e+01,1.502000e+05,1.738426e+00,9.523056e-01,9.523105e-01,8.137917e-05,1.311266e-09,3.782136e+01,-8.961030e-02,3.791097e+01,3.972006e+01,1.708000e+02
5.183100e+06,5.998958e+01,1.503000e+05,1.739583e+00,9.522924e-01,9.523106e-01,8.151030e-05,1.311266e-09,3.782201e+01,-9.024646e-02,3.791225e+01,3.972132e+01,1.708000e+02
5.183200e+06,5.999074e+01,1.504000e+05,1.740741e+00,9.522793e-01,9.523107e-01,8.164143e-05,1.311266e-09,3.782265e+01,-9.088262e-02,3.791353e+01,3.972257e+01,1.708000e+02
5.183300e+06,5.999190e+01,1.505000e+05,1.741898e+00,9.522661e-01,9.523109e-01,8.177255e-05,1.311266e-09,3.782329e+01,-9.151877e-02,3.791481e+01,3.972383e+01,1.708000e+02
5.183400e+06,5.999306e+01,1.506000e+05,1.743056e+00,9.522529e-01,9.523110e-01,8.190368e-05,1.311266e-09,3.782393e+01,-9.215493e-02,3.791608e+01,3.972509e+01,1.708000e+02
5.183500e+06,5.999421e+01,1.507000e+05,1.744213e+00,9.522397e-01,9.523111e-01,8.203481e-05,1.311265e-09,3.782457e+01,-9.279109e-02,3.791736e+01,3.972634e+01,1.708000e+02
5.183600e+06,5.999537e+01,1.508000e+05,1.745370e+00,9.522265e-01,9.523112e-01,8.216593e-05,1.311265e-09,3.782521e+01,-9.342725e-02,3.791864e+01,3.972760e+01,1.708000e+02
5.183700e+06,5.999653e+01,1.509000e+05,1.746528e+00,9.522133e-01,9.523114e-01,8.229706e-05,1.311265e-09,3.782585e+01,-9.406340e-02,3.791992e+01,3.972886e+01,1.708000e+02
5.183800e+06,5.999769e+01,1.510000e+05,1.747685e+00,9.522002e-01,9.523115e-01,8.242819e-05,1.311265e-09,3.782649e+01,-9.469956e-02,3.792119e+01,3.973011e+01,1.708000e+02
5.183900e+06,5.999884e+01,1.511000e+05,1.748843e+00,9.521870e-01,9.523116e-01,8.255931e-05,1.311265e-09,3.782713e+01,-9.533572e-02,3.792247e+01,3.973137e+01,1.708000e+02
5.184000e+06,6.000000e+01,1.512000e+05,1.750000e+00,9.521805e-01,9.523117e-01,8.269044e-05,1.311265e-09,3.782778e+01,-9.564759e-02,3.792342e+01,3.973233e+01,1.707949e+02
5.184100e+06,6.000116e+01,1.513000e+05,1.751157e+00,9.521805e-01,9.523119e-01,8.282157e-05,1.311264e-09,3.782842e+01,-9.564759e-02,3.792407e+01,3.973300e+01,1.707849e+02
5.184200e+06,6.000231e+01,1.514000e+05,1.752315e+00,9.521805e-01,9.523120e-01,8.295269e-05,1.311264e-09,3.782906e+01,-9.564759e-02,3.792471e+01,3.973368e+01,1.707749e+02
5.184300e+06,6.000347e+01,1.515000e+05,1.753472e+00,9.521805e-01,9.523121e-01,8.308382e-05,1.311264e-09,3.782970e+01,-9.564759e-02,3.792535e+01,3.973435e+01,1.707649e+02
5.184400e+06,6.000463e+01,1.516000e+05,1.754630e+00,9.521805e-01,9.523122e-01,8.321494e-05,1.311264e-09,3.783034e+01,-9.564759e-02,3.792599e+01,3.973503e+01,1.707548e+02
5.184500e+06,6.000579e+01,1.517000e+05,1.755787e+00,9.521805e-01,9.523124e-01,8.334607e-05,1.311264e-09,3.783099e+01,-9.564759e-02,3.792663e+01,3.973570e+01,1.707448e+02
5.184600e+06,6.000694e+01,1.518000e+05,1.756944e+00,9.521805e-01,9.523125e-01,8.347720e-05,1.311264e-09,3.783163e+01,-9.564759e-02,3.792728e+01,3.973638e+01,1.707348e+02
5.184700e+06,6.000810e+01,1.519000e+05,1.758102e+00,9.521805e-01,9.523126e-01,8.360832e-05,1.311263e-09,3.783227e+01,-9.564759e-02,3.792792e+01,3.973705e+01,1.707248e+02
5.184800e+06,6.000926e+01,1.520000e+05,1.759259e+00,9.521805e-01,9.523127e-01,8.373945e-05,1.311263e-09,3.783291e+01,-9.564759e-02,3.792856e+01,3.973772e+01,1.707148e+02
5.184900e+06,6.001042e+01,1.521000e+05,1.760417e+00,9.521805e-01,9.523129e-01,8.387058e-05,1.311263e-09,3.783356e+01,-9.564759e-02,3.792920e+01,3.973840e+01,1.707048e+02
5.185000e+06,6.001157e+01,1.522000e+05,1.761574e+00,9.521839e-01,9.523130e-01,8.400170e-05,1.311263e-09,3.783453e+01,-9.564759e-02,3.793018e+01,3.973928e+01,1.706896e+02
5.185100e+06,6.001273e+01,1.523000e+05,1.762731e+00,9.521905e-01,9.523131e-01,8.413283e-05,1.311263e-09,3.783581e+01,-9.564759e-02,3.793146e+01,3.974035e+01,1.706696e+02
5.185200e+06,6.001389e+01,1.524000e+05,1.763889e+00,9.521971e-01,9.523132e-01,8.426396e-05,1.311262e-09,3.783709e+01,-9.564759e-02,3.793274e+01,3.974142e+01,1.706496e+02
5.185300e+06,6.001505e+01,1.525000e+05,1.765046e+00,9.522037e-01,9.523134e-01,8.439508e-05,1.311262e-09,3.783837e+01,-9.564759e-02,3.793402e+01,3.974249e+01,1.706297e+02
5.185400e+06,6.001620e+01,1.526000e+05,1.766204e+00,9.522103e-01,9.523135e-01,8.452621e-05,1.311262e-09,3.783965e+01,-9.564759e-02,3.793530e+01,3.974356e+01,1.706097e+02
5.185500e+06,6.001736e+01,1.527000e+05,1.767361e+00,9.522169e-01,9.523136e-01,8.465733e-05,1.311262e-09,3.784094e+01,-9.564759e-02,3.793658e+01,3.974463e+01,1.705897e+02
5.185600e+06,6.001852e+01,1.528000e+05,1.768519e+00,9.522235e-01,9.523137e-01,8.478846e-05,1.311262e-09,3.784222e+01,-9.564759e-02,3.793786e+01,3.974570e+01,1.705697e+02
5.185700e+06,6.001968e+01,1.529000e+05,1.769676e+00,9.522301e-01,9.523139e-01,8.491959e-05,1.311262e-09,3.784350e+01,-9.564759e-02,3.793915e+01,3.974677e+01,1.705498e+02
5.185800e+06,6.002083e+01,1.530000e+05,1.770833e+00,9.522366e-01,9.523140e-01,8.505071e-05,1.311261e-09,3.784478e+01,-9.564759e-02,3.794043e+01,3.974784e+01,1.705298e+02
5.185900e+06,6.002199e+01,1.531000e+05,1.771991e+00,9.522432e-01,9.523141e-01,8.518184e-05,1.311261e-09,3.784606e+01,-9.564759e-02,3.794171e+01,3.974891e+01,1.705098e+02
5.186000e+06,6.002315e+01,1.532000e+05,1.773148e+00,9.522387e-01,9.523142e-01,8.531296e-05,1.311261e-09,3.784506e+01,-9.564759e-02,3.794071e+01,3.974805e+01,1.705000e+02
5.186100e+06,6.002431e+01,1.533000e+05,1.774306e+00,9.522233e-01,9.523144e-01,8.544409e-05,1.311261e-09,3.784185e+01,-9.564759e-02,3.793750e+01,3.974532e+01,1.705000e+02
5.186200e+06,6.002546e+01,1.534000e+05,1.775463e+00,9.522080e-01,9.523145e-01,8.557522e-05,1.311261e-09,3.783864e+01,-9.564759e-02,3.793429e+01,3.974259e+01,1.705000e+02
5.186300e+06,6.002662e+01,1.535000e+05,1.776620e+00,9.521926e-01,9.523146e-01,8.570634e-05,1.311261e-09,3.783544e+01,-9.564759e-02,3.793108e+01,3.973987e+01,1.705000e+02
5.186400e+06,6.002778e+01,1.536000e+05,1.777778e+00,9.521773e-01,9.523147e-01,8.583747e-05,1.311260e-09,3.783223e+01,-9.564759e-02,3.792787e+01,3.973714e+01,1.705000e+02
5.186500e+06,6.002894e+01,1.537000e+05,1.778935e+00,9.521619e-01,9.523149e-01,8.596860e-05,1.311260e-09,3.782902e+01,-9.564759e-02,3.792467e+01,3.973441e+01,1.705000e+02
5.186600e+06,6.003009e+01,1.538000e+05,1.780093e+00,9.521466e-01,9.523150e-01,8.609972e-05,1.311260e-09,3.782581e+01,-9.564759e-02,3.792146e+01,3.973168e+01,1.705000e+02
5.186700e+06,6.003125e+01,1.539000e+05,1.781250e+00,9.521312e-01,9.523151e-01,8.623085e-05,1.311260e-09,3.782260e+01,-9.564759e-02,3.791825e+01,3.972896e+01,1.705000e+02
5.186800e+06,6.003241e+01,1.540000e+05,1.782407e+00,9.521159e-01,9.523152e-01,8.636197e-05,1.311260e-09,3.781940e+01,-9.564759e-02,3.791504e+01,3.972623e+01,1.705000e+02
5.186900e+06,6.003356e+01,1.541000e+05,1.783565e+00,9.521006e-01,9.523154e-01,8.649310e-05,1.311260e-09,3.781619e+01,-9.564759e-02,3.791183e+01,3.972350e+01,1.705000e+02
5.187000e+06,6.003472e+01,1.542000e+05,1.784722e+00,9.521009e-01,9.523155e-01,8.662423e-05,1.311259e-09,3.781528e+01,-9.564759e-02,3.791092e+01,3.972253e+01,1.704949e+02
5.187100e+06,6.003588e+01,1.543000e+05,1.785880e+00,9.521163e-01,9.523156e-01,8.675535e-05,1.311259e-09,3.781656e+01,-9.564759e-02,3.791221e+01,3.972324e+01,1.704849e+02
5.187200e+06,6.003704e+01,1.544000e+05,1.787037e+00,9.521316e-01,9.523157e-01,8.688648e-05,1.311259e-09,3.781784e+01,-9.564759e-02,3.791349e+01,3.972394e+01,1.704749e+02
5.187300e+06,6.003819e+01,1.545000e+05,1.788194e+00,9.521470e-01,9.523159e-01,8.701760e-05,1.311259e-09,3.781913e+01,-9.564759e-02,3.791477e+01,3.972465e+01,1.704649e+02
5.187400e+06,6.003935e+01,1.546000e+05,1.789352e+00,9.521623e-01,9.523160e-01,8.714873e-05,1.311259e-09,3.782041e+01,-9.564759e-02,3.791606e+01,3.972536e+01,1.704549e+02
5.187500e+06,6.004051e+01,1.547000e+05,1.790509e+00,9.521776e-01,9.523161e-01,8.727985e-05,1.311259e-09,3.782169e+01,-9.564759e-02,3.791734e+01,3.972606e+01,1.704449e+02
5.187600e+06,6.004167e+01,1.548000e+05,1.791667e+00,9.521930e-01,9.523162e-01,8.741098e-05,1.311258e-09,3.782298e+01,-9.564759e-02,3.791862e+01,3.972677e+01,1.704349e+02
5.187700e+06,6.004282e+01,1.549000e+05,1.792824e+00,9.522083e-01,9.523164e-01,8.754211e-05,1.311258e-09,3.782426e+01,-9.564759e-02,3.791991e+01,3.972747e+01,1.704249e+02
5.187800e+06,6.004398e+01,1.550000e+05,1.793981e+00,9.522237e-01,9.523165e-01,8.767323e-05,1.311258e-09,3.782554e+01,-9.564759e-02,3.792119e+01,3.972818e+01,1.704149e+02
5.187900e+06,6.004514e+01,1.551000e+05,1.795139e+00,9.522390e-01,9.523166e-01,8.780436e-05,1.311258e-09,3.782683e+01,-9.564759e-02,3.792247e+01,3.972888e+01,1.704048e+02
5.188000e+06,6.004630e+01,1.552000e+05,1.796296e+00,9.522600e-01,9.523167e-01,8.793548e-05,1.311258e-09,3.782921e+01,-9.564759e-02,3.792486e+01,3.973051e+01,1.703949e+02
5.188100e+06,6.004745e+01,1.553000e+05,1.797454e+00,9.522863e-01,9.523169e-01,8.806661e-05,1.311258e-09,3.783263e+01,-9.564759e-02,3.792828e+01,3.973300e+01,1.703849e+02
5.188200e+06,6.004861e+01,1.554000e+05,1.798611e+00,9.523126e-01,9.523170e-01,8.819774e-05,1.311257e-09,3.783605e+01,-9.564759e-02,3.793170e+01,3.973549e+01,1.703749e+02
5.188300e+06,6.004977e+01,1.555000e+05,1.799769e+00,9.523389e-01,9.523171e-01,8.832886e-05,1.311257e-09,3.783947e+01,-9.564759e-02,3.793511e+01,3.973798e+01,1.703649e+02
5.188400e+06,6.005093e+01,1.556000e+05,1.800926e+00,9.523652e-01,9.523172e-01,8.845999e-05,1.311257e-09,3.784289e+01,-9.564759e-02,3.793853e+01,3.974047e+01,1.703549e+02
5.188500e+06,6.005208e+01,1.557000e+05,1.802083e+00,9.523915e-01,9.523174e-01,8.859111e-05,1.311257e-09,3.784630e+01,-9.564759e-02,3.794195e+01,3.974296e+01,1.703449e+02
5.188600e+06,6.005324e+01,1.558000e+05,1.803241e+00,9.524178e-01,9.523175e-01,8.872224e-05,1.311257e-09,3.784972e+01,-9.564759e-02,3.794537e+01,3.974545e+01,1.703349e+02
5.188700e+06,6.005440e+01,1.559000e+05,1.804398e+00,9.524441e-01,9.523176e-01,8.885336e-05,1.311256e-09,3.785314e+01,-9.564759e-02,3.794879e+01,3.974794e+01,1.703249e+02
5.188800e+06,6.005556e+01,1.560000e+05,1.805556e+00,9.524704e-01,9.523177e-01,8.898449e-05,1.311256e-09,3.785656e+01,-9.564759e-02,3.795221e+01,3.975043e+01,1.703149e+02
5.188900e+06,6.005671e+01,1.561000e+05,1.806713e+00,9.524967e-01,9.523179e-01,8.911561e-05,1.311256e-09,3.785998e+01,-9.564759e-02,3.795563e+01,3.975292e+01,1.703049e+02
5.189000e+06,6.005787e+01,1.562000e+05,1.807870e+00,9.524850e-01,9.523180e-01,8.924674e-05,1.311256e-09,3.786024e+01,-9.564759e-02,3.795588e+01,3.975368e+01,1.702949e+02
5.189100e+06,6.005903e+01,1.563000e+05,1.809028e+00,9.524367e-01,9.523181e-01,8.937787e-05,1.311256e-09,3.785745e+01,-9.564759e-02,3.795310e+01,3.975278e+01,1.702849e+02
5.189200e+06,6.006019e+01,1.564000e+05,1.810185e+00,9.523884e-01,9.523182e-01,8.950899e-05,1.311256e-09,3.785467e+01,-9.564759e-02,3.795032e+01,3.975188e+01,1.702749e+02
5.189300e+06,6.006134e+01,1.565000e+05,1.811343e+00,9.523400e-01,9.523184e-01,8.964012e-05,1.311255e-09,3.785189e+01,-9.564759e-02,3.794754e+01,3.975098e+01,1.702649e+02
5.189400e+06,6.006250e+01,1.566000e+05,1.812500e+00,9.522917e-01,9.523185e-01,8.977124e-05,1.311255e-09,3.784910e+01,-9.564759e-02,3.794475e+01,3.975008e+01,1.702548e+02
5.189500e+06,6.006366e+01,1.567000e+05,1.813657e+00,9.522434e-01,9.523186e-01,8.990237e-05,1.311255e-09,3.784632e+01,-9.564759e-02,3.794197e+01,3.974917e+01,1.702448e+02
5.189600e+06,6.006481e+01,1.568000e+05,1.814815e+00,9.521951e-01,9.523187e-01,9.003349e-05,1.311255e-09,3.784354e+01,-9.564759e-02,3.793919e+01,3.974827e+01,1.702348e+02
5.189700e+06,6.006597e+01,1.569000e+05,1.815972e+00,9.521468e-01,9.523189e-01,9.016462e-05,1.311255e-09,3.784076e+01,-9.564759e-02,3.793640e+01,3.974737e+01,1.702248e+02
5.189800e+06,6.006713e+01,1.570000e+05,1.817130e+00,9.520985e-01,9.523190e-01,9.029574e-05,1.311255e-09,3.783797e+01,-9.564759e-02,3.793362e+01,3.974647e+01,1.702148e+02
5.189900e+06,6.006829e+01,1.571000e+05,1.818287e+00,9.520502e-01,9.523191e-01,9.042687e-05,1.311254e-09,3.783519e+01,-9.564759e-02,3.793084e+01,3.974557e+01,1.702048e+02
5.190000e+06,6.006944e+01,1.572000e+05,1.819444e+00,9.520591e-01,9.523192e-01,9.055800e-05,1.311254e-09,3.783531e+01,-9.564759e-02,3.793096e+01,3.974532e+01,1.702156e+02
5.190100e+06,6.007060e+01,1.573000e+05,1.820602e+00,9.521204e-01,9.523194e-01,9.068912e-05,1.311254e-09,3.783809e+01,-9.564759e-02,3.793373e+01,3.974567e+01,1.702456e+02
5.190200e+06,6.007176e+01,1.574000e+05,1.821759e+00,9.521817e-01,9.523195e-01,9.082025e-05,1.311254e-09,3.784086e+01,-9.564759e-02,3.793651e+01,3.974602e+01,1.702756e+02
5.190300e+06,6.007292e+01,1.575000e+05,1.822917e+00,9.522430e-01,9.523196e-01,9.095137e-05,1.311254e-09,3.784364e+01,-9.564759e-02,3.793929e+01,3.974637e+01,1.703055e+02
5.190400e+06,6.007407e+01,1.576000e+05,1.824074e+00,9.523043e-01,9.523197e-01,9.108250e-05,1.311254e-09,3.784641e+01,-9.564759e-02,3.794206e+01,3.974672e+01,1.703355e+02
5.190500e+06,6.007523e+01,1.577000e+05,1.825231e+00,9.523656e-01,9.523199e-01,9.121362e-05,1.311253e-09,3.784919e+01,-9.564759e-02,3.794484e+01,3.974707e+01,1.703654e+02
5.190600e+06,6.007639e+01,1.578000e+05,1.826389e+00,9.524269e-01,9.523200e-01,9.134475e-05,1.311253e-09,3.785196e+01,-9.564759e-02,3.794761e+01,3.974742e+01,1.703954e+02
5.190700e+06,6.007755e+01,1.579000e+05,1.827546e+00,9.524882e-01,9.523201e-01,9.147587e-05,1.311253e-09,3.785474e+01,-9.564759e-02,3.795039e+01,3.974777e+01,1.704254e+02
5.190800e+06,6.007870e+01,1.580000e+05,1.828704e+00,9.525494e-01,9.523202e-01,9.160700e-05,1.311253e-09,3.785752e+01,-9.564759e-02,3.795316e+01,3.974812e+01,1.704553e+02
5.190900e+06,6.007986e+01,1.581000e+05,1.829861e+00,9.526107e-01,9.523204e-01,9.173812e-05,1.311253e-09,3.786029e+01,-9.564759e-02,3.795594e+01,3.974847e+01,1.704853e+02
5.191000e+06,6.008102e+01,1.582000e+05,1.831019e+00,9.526275e-01,9.523205e-01,9.186925e-05,1.311253e-09,3.786133e+01,-9.564759e-02,3.795698e+01,3.974886e+01,1.704898e+02
5.191100e+06,6.008218e+01,1.583000e+05,1.832176e+00,9.526011e-01,9.523206e-01,9.200037e-05,1.311252e-09,3.786069e+01,-9.564759e-02,3.795633e+01,3.974929e+01,1.704698e+02
5.191200e+06,6.008333e+01,1.584000e+05,1.833333e+00,9.525748e-01,9.523207e-01,9.213150e-05,1.311252e-09,3.786005e+01,-9.564759e-02,3.795569e+01,3.974972e+01,1.704498e+02
5.191300e+06,6.008449e+01,1.585000e+05,1.834491e+00,9.525485e-01,9.523209e-01,9.226262e-05,1.311252e-09,3.785940e+01,-9.564759e-02,3.795505e+01,3.975015e+01,1.704298e+02
5.191400e+06,6.008565e+01,1.586000e+05,1.835648e+00,9.525222e-01,9.523210e-01,9.239375e-05,1.311252e-09,3.785876e+01,-9.564759e-02,3.795441e+01,3.975058e+01,1.704098e+02
5.191500e+06,6.008681e+01,1.587000e+05,1.836806e+00,9.524958e-01,9.523211e-01,9.252488e-05,1.311252e-09,3.785812e+01,-9.564759e-02,3.795377e+01,3.975100e+01,1.703898e+02
5.191600e+06,6.008796e+01,1.588000e+05,1.837963e+00,9.524695e-01,9.523212e-01,9.265600e-05,1.311251e-09,3.785748e+01,-9.564759e-02,3.795313e+01,3.975143e+01,1.703698e+02
5.191700e+06,6.008912e+01,1.589000e+05,1.839120e+00,9.524432e-01,9.523214e-01,9.278713e-05,1.311251e-09,3.785684e+01,-9.564759e-02,3.795249e+01,3.975186e+01,1.703498e+02
5.191800e+06,6.009028e+01,1.590000e+05,1.840278e+00,9.524168e-01,9.523215e-01,9.291825e-05,1.311251e-09,3.785620e+01,-9.564759e-02,3.795184e+01,3.975229e+01,1.703298e+02
5.191900e+06,6.009144e+01,1.591000e+05,1.841435e+00,9.523905e-01,9.523216e-01,9.304938e-05,1.311251e-09,3.785555e+01,-9.564759e-02,3.795120e+01,3.975271e+01,1.703098e+02
5.192000e+06,6.009259e+01,1.592000e+05,1.842593e+00,9.523844e-01,9.523217e-01,9.318050e-05,1.311251e-09,3.785524e+01,-9.564759e-02,3.795089e+01,3.975264e+01,1.703000e+02
5.192100e+06,6.009375e+01,1.593000e+05,1.843750e+00,9.523976e-01,9.523219e-01,9.331163e-05,1.311251e-09,3.785524e+01,-9.564759e-02,3.795089e+01,3.975209e+01,1.703000e+02
5.192200e+06,6.009491e+01,1.594000e+05,1.844907e+00,9.524108e-01,9.523220e-01,9.344275e-05,1.311250e-09,3.785524e+01,-9.564759e-02,3.795089e+01,3.975154e+01,1.703000e+02
5.192300e+06,6.009606e+01,1.595000e+05,1.846065e+00,9.524240e-01,9.523221e-01,9.357388e-05,1.311250e-09,3.785524e+01,-9.564759e-02,3.795089e+01,3.975099e+01,1.703000e+02
5.192400e+06,6.009722e+01,1.596000e+05,1.847222e+00,9.524372e-01,9.523222e-01,9.370500e-05,1.311250e-09,3.785524e+01,-9.564759e-02,3.795089e+01,3.975043e+01,1.703000e+02
5.192500e+06,6.009838e+01,1.597000e+05,1.848380e+00,9.524504e-01,9.523224e-01,9.383613e-05,1.311250e-09,3.785524e+01,-9.564759e-02,3.795089e+01,3.974988e+01,1.703000e+02
5.192600e+06,6.009954e+01,1.598000e+05,1.849537e+00,9.524635e-01,9.523225e-01,9.396725e-05,1.311250e-09,3.785524e+01,-9.564759e-02,3.795089e+01,3.974933e+01,1.703000e+02
5.192700e+06,6.010069e+01,1.599000e+05,1.850694e+00,9.524767e-01,9.523226e-01,9.409838e-05,1.311250e-09,3.785524e+01,-9.564759e-02,3.795089e+01,3.974878e+01,1.703000e+02
5.192800e+06,6.010185e+01,1.600000e+05,1.851852e+00,9.524899e-01,9.523227e-01,9.422950e-05,1.311249e-09,3.785524e+01,-9.564759e-02,3.795089e+01,3.974823e+01,1.703000e+02
5.192900e+06,6.010301e+01,1.601000e+05,1.853009e+00,9.525031e-01,9.523229e-01,9.436063e-05,1.311249e-09,3.785524e+01,-9.564759e-02,3.795089e+01,3.974768e+01,1.703000e+02
5.193000e+06,6.010417e+01,1.602000e+05,1.854167e+00,9.524851e-01,9.523230e-01,9.449175e-05,1.311249e-09,3.785481e+01,-9.564759e-02,3.795046e+01,3.974797e+01,1.702797e+02
5.193100e+06,6.010532e+01,1.603000e+05,1.855324e+00,9.524369e-01,9.523231e-01,9.462288e-05,1.311249e-09,3.785395e+01,-9.564759e-02,3.794960e+01,3.974909e+01,1.702397e+02
5.193200e+06,6.010648e+01,1.604000e+05,1.856481e+00,9.523886e-01,9.523232e-01,9.475400e-05,1.311249e-09,3.785310e+01,-9.564759e-02,3.794874e+01,3.975021e+01,1.701997e+02
5.193300e+06,6.010764e+01,1.605000e+05,1.857639e+00,9.523403e-01,9.523234e-01,9.488513e-05,1.311249e-09,3.785224e+01,-9.564759e-02,3.794789e+01,3.975133e+01,1.701597e+02
5.193400e+06,6.010880e+01,1.606000e+05,1.858796e+00,9.522921e-01,9.523235e-01,9.501625e-05,1.311248e-09,3.785139e+01,-9.564759e-02,3.794703e+01,3.975246e+01,1.701197e+02
5.193500e+06,6.010995e+01,1.607000e+05,1.859954e+00,9.522438e-01,9.523236e-01,9.514737e-05,1.311248e-09,3.785053e+01,-9.564759e-02,3.794618e+01,3.975358e+01,1.700796e+02
5.193600e+06,6.011111e+01,1.608000e+05,1.861111e+00,9.521956e-01,9.523237e-01,9.527850e-05,1.311248e-09,3.784967e+01,-9.564759e-02,3.794532e+01,3.975470e+01,1.700396e+02
5.193700e+06,6.011227e+01,1.609000e+05,1.862269e+00,9.521473e-01,9.523239e-01,9.540962e-05,1.311248e-09,3.784882e+01,-9.564759e-02,3.794447e+01,3.975582e+01,1.699996e+02
5.193800e+06,6.011343e+01,1.610000e+05,1.863426e+00,9.520990e-01,9.523240e-01,9.554075e-05,1.311248e-09,3.784796e+01,-9.564759e-02,3.794361e+01,3.975694e+01,1.699596e+02
5.193900e+06,6.011458e+01,1.611000e+05,1.864583e+00,9.520508e-01,9.523241e-01,9.567187e-05,1.311248e-09,3.784711e+01,-9.564759e-02,3.794276e+01,3.975806e+01,1.699196e+02
5.194000e+06,6.011574e+01,1.612000e+05,1.865741e+00,9.520417e-01,9.523242e-01,9.580300e-05,1.311247e-09,3.784669e+01,-9.532233e-02,3.794201e+01,3.975799e+01,1.699051e+02
5.194100e+06,6.011690e+01,1.613000e+05,1.866898e+00,9.520703e-01,9.523244e-01,9.593412e-05,1.311247e-09,3.784669e+01,-9.468507e-02,3.794137e+01,3.975676e+01,1.699151e+02
5.194200e+06,6.011806e+01,1.614000e+05,1.868056e+00,9.520988e-01,9.523245e-01,9.606525e-05,1.311247e-09,3.784669e+01,-9.404781e-02,3.794074e+01,3.975553e+01,1.699251e+02
5.194300e+06,6.011921e+01,1.615000e+05,1.869213e+00,9.521274e-01,9.523246e-01,9.619637e-05,1.311247e-09,3.784669e+01,-9.341056e-02,3.794010e+01,3.975430e+01,1.699351e+02
5.194400e+06,6.012037e+01,1.616000e+05,1.870370e+00,9.521560e-01,9.523247e-01,9.632750e-05,1.311247e-09,3.784669e+01,-9.277330e-02,3.793946e+01,3.975308e+01,1.699452e+02
5.194500e+06,6.012153e+01,1.617000e+05,1.871528e+00,9.521845e-01,9.523249e-01,9.645862e-05,1.311247e-09,3.784669e+01,-9.213604e-02,3.793883e+01,3.975185e+01,1.699552e+02
5.194600e+06,6.012269e+01,1.618000e+05,1.872685e+00,9.522131e-01,9.523250e-01,9.658975e-05,1.311246e-09,3.784669e+01,-9.149878e-02,3.793819e+01,3.975062e+01,1.699652e+02
5.194700e+06,6.012384e+01,1.619000e+05,1.873843e+00,9.522417e-01,9.523251e-01,9.672087e-05,1.311246e-09,3.784669e+01,-9.086153e-02,3.793755e+01,3.974939e+01,1.699752e+02
5.194800e+06,6.012500e+01,1.620000e+05,1.875000e+00,9.522702e-01,9.523252e-01,9.685200e-05,1.311246e-09,3.784669e+01,-9.022427e-02,3.793691e+01,3.974817e+01,1.699852e+02
5.194900e+06,6.012616e+01,1.621000e+05,1.876157e+00,9.522988e-01,9.523254e-01,9.698312e-05,1.311246e-09,3.784669e+01,-8.958701e-02,3.793628e+01,3.974694e+01,1.699952e+02
5.195000e+06,6.012731e+01,1.622000e+05,1.877315e+00,9.523055e-01,9.523255e-01,9.711425e-05,1.311246e-09,3.784669e+01,-8.961490e-02,3.793630e+01,3.974666e+01,1.700104e+02
5.195100e+06,6.012847e+01,1.623000e+05,1.878472e+00,9.522924e-01,9.523256e-01,9.724537e-05,1.311245e-09,3.784669e+01,-9.025051e-02,3.793694e+01,3.974724e+01,1.700304e+02
5.195200e+06,6.012963e+01,1.624000e+05,1.879630e+00,9.522792e-01,9.523257e-01,9.737649e-05,1.311245e-09,3.784669e+01,-9.088612e-02,3.793758e+01,3.974783e+01,1.700504e+02
5.195300e+06,6.013079e+01,1.625000e+05,1.880787e+00,9.522660e-01,9.523259e-01,9.750762e-05,1.311245e-09,3.784669e+01,-9.152173e-02,3.793821e+01,3.974841e+01,1.700704e+02
5.195400e+06,6.013194e+01,1.626000e+05,1.881944e+00,9.522528e-01,9.523260e-01,9.763874e-05,1.311245e-09,3.784669e+01,-9.215733e-02,3.793885e+01,3.974899e+01,1.700903e+02
5.195500e+06,6.013310e+01,1.627000e+05,1.883102e+00,9.522397e-01,9.523261e-01,9.776987e-05,1.311245e-09,3.784669e+01,-9.279294e-02,3.793948e+01,3.974957e+01,1.701103e+02
5.195600e+06,6.013426e+01,1.628000e+05,1.884259e+00,9.522265e-01,9.523262e-01,9.790099e-05,1.311245e-09,3.784669e+01,-9.342855e-02,3.794012e+01,3.975016e+01,1.701303e+02
5.195700e+06,6.013542e+01,1.629000e+05,1.885417e+00,9.522133e-01,9.523264e-01,9.803212e-05,1.311244e-09,3.784669e+01,-9.406416e-02,3.794075e+01,3.975074e+01,1.701502e+02
5.195800e+06,6.013657e+01,1.630000e+05,1.886574e+00,9.522002e-01,9.523265e-01,9.816324e-05,1.311244e-09,3.784669e+01,-9.469977e-02,3.794139e+01,3.975132e+01,1.701702e+02
5.195900e+06,6.013773e+01,1.631000e+05,1.887731e+00,9.521870e-01,9.523266e-01,9.829437e-05,1.311244e-09,3.784669e+01,-9.533538e-02,3.794203e+01,3.975191e+01,1.701902e+02
5.196000e+06,6.013889e+01,1.632000e+05,1.888889e+00,9.521872e-01,9.523267e-01,9.842549e-05,1.311244e-09,3.784745e+01,-9.564759e-02,3.794310e+01,3.975271e+01,1.701898e+02
5.196100e+06,6.014005e+01,1.633000e+05,1.890046e+00,9.522004e-01,9.523269e-01,9.855661e-05,1.311244e-09,3.784895e+01,-9.564759e-02,3.794460e+01,3.975373e+01,1.701698e+02
5.196200e+06,6.014120e+01,1.634000e+05,1.891204e+00,9.522136e-01,9.523270e-01,9.868774e-05,1.311244e-09,3.785045e+01,-9.564759e-02,3.794609e+01,3.975475e+01,1.701498e+02
5.196300e+06,6.014236e+01,1.635000e+05,1.892361e+00,9.522268e-01,9.523271e-01,9.881886e-05,1.311243e-09,3.785194e+01,-9.564759e-02,3.794759e+01,3.975577e+01,1.701298e+02
