Repository: brandonlampe/CS_Data

# Repository for Crushed Salt Data
**Grant No: 456417**

This is a work in progress!

## Repository Content

### Directory Names
A uniform namining structure still in progress, but in general directories are named according to the following:
 - Names contain no spaces, a single underscore "_" will be used as a file name seperator.
 - Files are for the Crushed Salt Project (CSP); therefore, the first three charaters of each file are "CSP".
 - Folders are organized by which frame the test was performed on i.e., A2 or A3.
 - The fifth and sixth charaters of each file name will therefore be "A" followed by the frame number.

File: UNM_WP_HY_175_09/STAGE21/CREEP_FIT/175_09_STAGE21_CREEP_OUT.csv (part 11 of 14)
Analysis by Brandon Lampe, performed on: 2016/07/13 08:41:26
Experimental results below begin at: 2016/06/05 15:26:02
Duration (sec),Duration (day),Elapsed Time (sec),Elapsed Time (day),Interpolated Fractional Density,Fit to Fractional Density,Fit to Volume Strain,Fit to Volume Strain Rate (1/sec),Confining Pressure (MPa),Pore Pressure (MPa),Terzaghi Pressure (MPa),Solid Pressure (MPa),Temperature (C))
5.266900e+06,6.095949e+01,2.341000e+05,2.709491e+00,9.528264e-01,9.524153e-01,1.913884e-04,1.311122e-09,3.786572e+01,-8.928276e-02,3.795500e+01,3.974484e+01,1.704900e+02
5.267000e+06,6.096065e+01,2.342000e+05,2.710648e+00,9.528527e-01,9.524154e-01,1.915195e-04,1.311122e-09,3.786743e+01,-8.928276e-02,3.795671e+01,3.974553e+01,1.705000e+02
5.267100e+06,6.096181e+01,2.343000e+05,2.711806e+00,9.528373e-01,9.524155e-01,1.916506e-04,1.311122e-09,3.786614e+01,-8.928276e-02,3.795543e+01,3.974483e+01,1.705000e+02
5.267200e+06,6.096296e+01,2.344000e+05,2.712963e+00,9.528220e-01,9.524156e-01,1.917817e-04,1.311122e-09,3.786486e+01,-8.928276e-02,3.795414e+01,3.974412e+01,1.705000e+02
5.267300e+06,6.096412e+01,2.345000e+05,2.714120e+00,9.528066e-01,9.524158e-01,1.919128e-04,1.311121e-09,3.786358e+01,-8.928276e-02,3.795286e+01,3.974342e+01,1.705000e+02
5.267400e+06,6.096528e+01,2.346000e+05,2.715278e+00,9.527913e-01,9.524159e-01,1.920439e-04,1.311121e-09,3.786230e+01,-8.928276e-02,3.795158e+01,3.974271e+01,1.705000e+02
5.267500e+06,6.096644e+01,2.347000e+05,2.716435e+00,9.527759e-01,9.524160e-01,1.921750e-04,1.311121e-09,3.786101e+01,-8.928276e-02,3.795029e+01,3.974201e+01,1.705000e+02
5.267600e+06,6.096759e+01,2.348000e+05,2.717593e+00,9.527606e-01,9.524161e-01,1.923061e-04,1.311121e-09,3.785973e+01,-8.928276e-02,3.794901e+01,3.974130e+01,1.705000e+02
5.267700e+06,6.096875e+01,2.349000e+05,2.718750e+00,9.527452e-01,9.524163e-01,1.924373e-04,1.311121e-09,3.785845e+01,-8.928276e-02,3.794773e+01,3.974060e+01,1.705000e+02
5.267800e+06,6.096991e+01,2.350000e+05,2.719907e+00,9.527298e-01,9.524164e-01,1.925684e-04,1.311120e-09,3.785716e+01,-8.928276e-02,3.794645e+01,3.973989e+01,1.705000e+02
5.267900e+06,6.097106e+01,2.351000e+05,2.721065e+00,9.527145e-01,9.524165e-01,1.926995e-04,1.311120e-09,3.785588e+01,-8.928276e-02,3.794516e+01,3.973919e+01,1.705000e+02
5.268000e+06,6.097222e+01,2.352000e+05,2.722222e+00,9.526759e-01,9.524166e-01,1.928306e-04,1.311120e-09,3.785287e+01,-8.960332e-02,3.794248e+01,3.973766e+01,1.704950e+02
5.268100e+06,6.097338e+01,2.353000e+05,2.723380e+00,9.526145e-01,9.524168e-01,1.929617e-04,1.311120e-09,3.784816e+01,-9.024058e-02,3.793840e+01,3.973532e+01,1.704850e+02
5.268200e+06,6.097454e+01,2.354000e+05,2.724537e+00,9.525530e-01,9.524169e-01,1.930928e-04,1.311120e-09,3.784345e+01,-9.087784e-02,3.793433e+01,3.973298e+01,1.704749e+02
5.268300e+06,6.097569e+01,2.355000e+05,2.725694e+00,9.524916e-01,9.524170e-01,1.932239e-04,1.311120e-09,3.783874e+01,-9.151510e-02,3.793026e+01,3.973063e+01,1.704649e+02
5.268400e+06,6.097685e+01,2.356000e+05,2.726852e+00,9.524301e-01,9.524171e-01,1.933550e-04,1.311119e-09,3.783404e+01,-9.215236e-02,3.792619e+01,3.972829e+01,1.704549e+02
5.268500e+06,6.097801e+01,2.357000e+05,2.728009e+00,9.523687e-01,9.524173e-01,1.934862e-04,1.311119e-09,3.782933e+01,-9.278961e-02,3.792212e+01,3.972595e+01,1.704449e+02
5.268600e+06,6.097917e+01,2.358000e+05,2.729167e+00,9.523072e-01,9.524174e-01,1.936173e-04,1.311119e-09,3.782462e+01,-9.342687e-02,3.791804e+01,3.972360e+01,1.704349e+02
5.268700e+06,6.098032e+01,2.359000e+05,2.730324e+00,9.522458e-01,9.524175e-01,1.937484e-04,1.311119e-09,3.781991e+01,-9.406413e-02,3.791397e+01,3.972126e+01,1.704249e+02
5.268800e+06,6.098148e+01,2.360000e+05,2.731481e+00,9.521843e-01,9.524176e-01,1.938795e-04,1.311119e-09,3.781520e+01,-9.470139e-02,3.790990e+01,3.971891e+01,1.704149e+02
5.268900e+06,6.098264e+01,2.361000e+05,2.732639e+00,9.521229e-01,9.524178e-01,1.940106e-04,1.311119e-09,3.781049e+01,-9.533864e-02,3.790583e+01,3.971657e+01,1.704049e+02
5.269000e+06,6.098380e+01,2.362000e+05,2.733796e+00,9.521145e-01,9.524179e-01,1.941417e-04,1.311118e-09,3.780986e+01,-9.531984e-02,3.790518e+01,3.971625e+01,1.704154e+02
5.269100e+06,6.098495e+01,2.363000e+05,2.734954e+00,9.521561e-01,9.524180e-01,1.942728e-04,1.311118e-09,3.781306e+01,-9.468368e-02,3.790775e+01,3.971785e+01,1.704454e+02
5.269200e+06,6.098611e+01,2.364000e+05,2.736111e+00,9.521978e-01,9.524181e-01,1.944039e-04,1.311118e-09,3.781627e+01,-9.404752e-02,3.791032e+01,3.971944e+01,1.704754e+02
5.269300e+06,6.098727e+01,2.365000e+05,2.737269e+00,9.522394e-01,9.524183e-01,1.945351e-04,1.311118e-09,3.781947e+01,-9.341137e-02,3.791289e+01,3.972104e+01,1.705054e+02
5.269400e+06,6.098843e+01,2.366000e+05,2.738426e+00,9.522810e-01,9.524184e-01,1.946662e-04,1.311118e-09,3.782268e+01,-9.277521e-02,3.791545e+01,3.972263e+01,1.705354e+02
5.269500e+06,6.098958e+01,2.367000e+05,2.739583e+00,9.523227e-01,9.524185e-01,1.947973e-04,1.311118e-09,3.782588e+01,-9.213905e-02,3.791802e+01,3.972422e+01,1.705654e+02
5.269600e+06,6.099074e+01,2.368000e+05,2.740741e+00,9.523643e-01,9.524186e-01,1.949284e-04,1.311117e-09,3.782909e+01,-9.150290e-02,3.792059e+01,3.972582e+01,1.705954e+02
5.269700e+06,6.099190e+01,2.369000e+05,2.741898e+00,9.524059e-01,9.524188e-01,1.950595e-04,1.311117e-09,3.783230e+01,-9.086674e-02,3.792316e+01,3.972741e+01,1.706253e+02
5.269800e+06,6.099306e+01,2.370000e+05,2.743056e+00,9.524476e-01,9.524189e-01,1.951906e-04,1.311117e-09,3.783550e+01,-9.023058e-02,3.792573e+01,3.972900e+01,1.706553e+02
5.269900e+06,6.099421e+01,2.371000e+05,2.744213e+00,9.524892e-01,9.524190e-01,1.953217e-04,1.311117e-09,3.783871e+01,-8.959442e-02,3.792830e+01,3.973059e+01,1.706853e+02
5.270000e+06,6.099537e+01,2.372000e+05,2.745370e+00,9.524996e-01,9.524191e-01,1.954528e-04,1.311117e-09,3.783831e+01,-8.928276e-02,3.792760e+01,3.972974e+01,1.706949e+02
5.270100e+06,6.099653e+01,2.373000e+05,2.746528e+00,9.524798e-01,9.524193e-01,1.955839e-04,1.311117e-09,3.783447e+01,-8.928276e-02,3.792375e+01,3.972652e+01,1.706849e+02
5.270200e+06,6.099769e+01,2.374000e+05,2.747685e+00,9.524601e-01,9.524194e-01,1.957151e-04,1.311116e-09,3.783062e+01,-8.928276e-02,3.791990e+01,3.972331e+01,1.706749e+02
5.270300e+06,6.099884e+01,2.375000e+05,2.748843e+00,9.524404e-01,9.524195e-01,1.958462e-04,1.311116e-09,3.782678e+01,-8.928276e-02,3.791606e+01,3.972009e+01,1.706649e+02
5.270400e+06,6.100000e+01,2.376000e+05,2.750000e+00,9.524207e-01,9.524196e-01,1.959773e-04,1.311116e-09,3.782293e+01,-8.928276e-02,3.791221e+01,3.971688e+01,1.706549e+02
5.270500e+06,6.100116e+01,2.377000e+05,2.751157e+00,9.524010e-01,9.524198e-01,1.961084e-04,1.311116e-09,3.781908e+01,-8.928276e-02,3.790837e+01,3.971366e+01,1.706449e+02
5.270600e+06,6.100231e+01,2.378000e+05,2.752315e+00,9.523813e-01,9.524199e-01,1.962395e-04,1.311116e-09,3.781524e+01,-8.928276e-02,3.790452e+01,3.971045e+01,1.706349e+02
5.270700e+06,6.100347e+01,2.379000e+05,2.753472e+00,9.523616e-01,9.524200e-01,1.963706e-04,1.311116e-09,3.781139e+01,-8.928276e-02,3.790067e+01,3.970723e+01,1.706249e+02
5.270800e+06,6.100463e+01,2.380000e+05,2.754630e+00,9.523419e-01,9.524201e-01,1.965017e-04,1.311115e-09,3.780754e+01,-8.928276e-02,3.789683e+01,3.970402e+01,1.706149e+02
5.270900e+06,6.100579e+01,2.381000e+05,2.755787e+00,9.523222e-01,9.524203e-01,1.966328e-04,1.311115e-09,3.780370e+01,-8.928276e-02,3.789298e+01,3.970080e+01,1.706049e+02
5.271000e+06,6.100694e+01,2.382000e+05,2.756944e+00,9.523257e-01,9.524204e-01,1.967639e-04,1.311115e-09,3.780341e+01,-8.928276e-02,3.789269e+01,3.970036e+01,1.706000e+02
5.271100e+06,6.100810e+01,2.383000e+05,2.758102e+00,9.523519e-01,9.524205e-01,1.968951e-04,1.311115e-09,3.780662e+01,-8.928276e-02,3.789590e+01,3.970263e+01,1.706000e+02
5.271200e+06,6.100926e+01,2.384000e+05,2.759259e+00,9.523781e-01,9.524206e-01,1.970262e-04,1.311115e-09,3.780982e+01,-8.928276e-02,3.789910e+01,3.970490e+01,1.706000e+02
5.271300e+06,6.101042e+01,2.385000e+05,2.760417e+00,9.524044e-01,9.524208e-01,1.971573e-04,1.311114e-09,3.781303e+01,-8.928276e-02,3.790231e+01,3.970716e+01,1.706000e+02
5.271400e+06,6.101157e+01,2.386000e+05,2.761574e+00,9.524306e-01,9.524209e-01,1.972884e-04,1.311114e-09,3.781623e+01,-8.928276e-02,3.790552e+01,3.970943e+01,1.706000e+02
5.271500e+06,6.101273e+01,2.387000e+05,2.762731e+00,9.524568e-01,9.524210e-01,1.974195e-04,1.311114e-09,3.781944e+01,-8.928276e-02,3.790872e+01,3.971170e+01,1.706000e+02
5.271600e+06,6.101389e+01,2.388000e+05,2.763889e+00,9.524831e-01,9.524211e-01,1.975506e-04,1.311114e-09,3.782264e+01,-8.928276e-02,3.791193e+01,3.971397e+01,1.706000e+02
5.271700e+06,6.101505e+01,2.389000e+05,2.765046e+00,9.525093e-01,9.524213e-01,1.976817e-04,1.311114e-09,3.782585e+01,-8.928276e-02,3.791513e+01,3.971624e+01,1.706000e+02
5.271800e+06,6.101620e+01,2.390000e+05,2.766204e+00,9.525355e-01,9.524214e-01,1.978128e-04,1.311114e-09,3.782905e+01,-8.928276e-02,3.791834e+01,3.971851e+01,1.706000e+02
5.271900e+06,6.101736e+01,2.391000e+05,2.767361e+00,9.525617e-01,9.524215e-01,1.979440e-04,1.311113e-09,3.783226e+01,-8.928276e-02,3.792154e+01,3.972078e+01,1.706000e+02
5.272000e+06,6.101852e+01,2.392000e+05,2.768519e+00,9.525749e-01,9.524216e-01,1.980751e-04,1.311113e-09,3.783418e+01,-8.928276e-02,3.792347e+01,3.972225e+01,1.706000e+02
5.272100e+06,6.101968e+01,2.393000e+05,2.769676e+00,9.525749e-01,9.524218e-01,1.982062e-04,1.311113e-09,3.783482e+01,-8.928276e-02,3.792411e+01,3.972292e+01,1.706000e+02
5.272200e+06,6.102083e+01,2.394000e+05,2.770833e+00,9.525749e-01,9.524219e-01,1.983373e-04,1.311113e-09,3.783547e+01,-8.928276e-02,3.792475e+01,3.972360e+01,1.706000e+02
5.272300e+06,6.102199e+01,2.395000e+05,2.771991e+00,9.525749e-01,9.524220e-01,1.984684e-04,1.311113e-09,3.783611e+01,-8.928276e-02,3.792539e+01,3.972427e+01,1.706000e+02
5.272400e+06,6.102315e+01,2.396000e+05,2.773148e+00,9.525749e-01,9.524221e-01,1.985995e-04,1.311113e-09,3.783675e+01,-8.928276e-02,3.792603e+01,3.972494e+01,1.706000e+02
5.272500e+06,6.102431e+01,2.397000e+05,2.774306e+00,9.525749e-01,9.524223e-01,1.987306e-04,1.311112e-09,3.783739e+01,-8.928276e-02,3.792667e+01,3.972562e+01,1.706000e+02
5.272600e+06,6.102546e+01,2.398000e+05,2.775463e+00,9.525749e-01,9.524224e-01,1.988617e-04,1.311112e-09,3.783803e+01,-8.928276e-02,3.792732e+01,3.972629e+01,1.706000e+02
5.272700e+06,6.102662e+01,2.399000e+05,2.776620e+00,9.525749e-01,9.524225e-01,1.989928e-04,1.311112e-09,3.783867e+01,-8.928276e-02,3.792796e+01,3.972696e+01,1.706000e+02
5.272800e+06,6.102778e+01,2.400000e+05,2.777778e+00,9.525749e-01,9.524226e-01,1.991240e-04,1.311112e-09,3.783932e+01,-8.928276e-02,3.792860e+01,3.972764e+01,1.706000e+02
5.272900e+06,6.102894e+01,2.401000e+05,2.778935e+00,9.525749e-01,9.524228e-01,1.992551e-04,1.311112e-09,3.783996e+01,-8.928276e-02,3.792924e+01,3.972831e+01,1.706000e+02
5.273000e+06,6.103009e+01,2.402000e+05,2.780093e+00,9.525649e-01,9.524229e-01,1.993862e-04,1.311112e-09,3.783931e+01,-8.960325e-02,3.792891e+01,3.972806e+01,1.705849e+02
5.273100e+06,6.103125e+01,2.403000e+05,2.781250e+00,9.525452e-01,9.524230e-01,1.995173e-04,1.311111e-09,3.783738e+01,-9.023996e-02,3.792762e+01,3.972690e+01,1.705549e+02
5.273200e+06,6.103241e+01,2.404000e+05,2.782407e+00,9.525255e-01,9.524231e-01,1.996484e-04,1.311111e-09,3.783546e+01,-9.087667e-02,3.792633e+01,3.972573e+01,1.705249e+02
5.273300e+06,6.103356e+01,2.405000e+05,2.783565e+00,9.525058e-01,9.524233e-01,1.997795e-04,1.311111e-09,3.783353e+01,-9.151337e-02,3.792505e+01,3.972457e+01,1.704949e+02
5.273400e+06,6.103472e+01,2.406000e+05,2.784722e+00,9.524860e-01,9.524234e-01,1.999106e-04,1.311111e-09,3.783161e+01,-9.215008e-02,3.792376e+01,3.972340e+01,1.704649e+02
5.273500e+06,6.103588e+01,2.407000e+05,2.785880e+00,9.524663e-01,9.524235e-01,2.000417e-04,1.311111e-09,3.782968e+01,-9.278679e-02,3.792247e+01,3.972224e+01,1.704348e+02
5.273600e+06,6.103704e+01,2.408000e+05,2.787037e+00,9.524466e-01,9.524236e-01,2.001728e-04,1.311111e-09,3.782776e+01,-9.342349e-02,3.792118e+01,3.972107e+01,1.704048e+02
5.273700e+06,6.103819e+01,2.409000e+05,2.788194e+00,9.524268e-01,9.524238e-01,2.003040e-04,1.311110e-09,3.782583e+01,-9.406020e-02,3.791989e+01,3.971991e+01,1.703748e+02
5.273800e+06,6.103935e+01,2.410000e+05,2.789352e+00,9.524071e-01,9.524239e-01,2.004351e-04,1.311110e-09,3.782391e+01,-9.469691e-02,3.791861e+01,3.971874e+01,1.703448e+02
5.273900e+06,6.104051e+01,2.411000e+05,2.790509e+00,9.523874e-01,9.524240e-01,2.005662e-04,1.311110e-09,3.782198e+01,-9.533361e-02,3.791732e+01,3.971758e+01,1.703148e+02
5.274000e+06,6.104167e+01,2.412000e+05,2.791667e+00,9.523744e-01,9.524241e-01,2.006973e-04,1.311110e-09,3.782103e+01,-9.564759e-02,3.791668e+01,3.971714e+01,1.703051e+02
5.274100e+06,6.104282e+01,2.413000e+05,2.792824e+00,9.523678e-01,9.524243e-01,2.008284e-04,1.311110e-09,3.782103e+01,-9.564759e-02,3.791668e+01,3.971742e+01,1.703151e+02
5.274200e+06,6.104398e+01,2.414000e+05,2.793981e+00,9.523613e-01,9.524244e-01,2.009595e-04,1.311109e-09,3.782103e+01,-9.564759e-02,3.791668e+01,3.971769e+01,1.703251e+02
5.274300e+06,6.104514e+01,2.415000e+05,2.795139e+00,9.523548e-01,9.524245e-01,2.010906e-04,1.311109e-09,3.782103e+01,-9.564759e-02,3.791668e+01,3.971796e+01,1.703351e+02
5.274400e+06,6.104630e+01,2.416000e+05,2.796296e+00,9.523482e-01,9.524246e-01,2.012217e-04,1.311109e-09,3.782103e+01,-9.564759e-02,3.791668e+01,3.971824e+01,1.703451e+02
5.274500e+06,6.104745e+01,2.417000e+05,2.797454e+00,9.523417e-01,9.524248e-01,2.013528e-04,1.311109e-09,3.782103e+01,-9.564759e-02,3.791668e+01,3.971851e+01,1.703551e+02
5.274600e+06,6.104861e+01,2.418000e+05,2.798611e+00,9.523352e-01,9.524249e-01,2.014840e-04,1.311109e-09,3.782103e+01,-9.564759e-02,3.791668e+01,3.971878e+01,1.703651e+02
5.274700e+06,6.104977e+01,2.419000e+05,2.799769e+00,9.523287e-01,9.524250e-01,2.016151e-04,1.311109e-09,3.782103e+01,-9.564759e-02,3.791668e+01,3.971905e+01,1.703751e+02
5.274800e+06,6.105093e+01,2.420000e+05,2.800926e+00,9.523221e-01,9.524251e-01,2.017462e-04,1.311108e-09,3.782103e+01,-9.564759e-02,3.791668e+01,3.971933e+01,1.703851e+02
5.274900e+06,6.105208e+01,2.421000e+05,2.802083e+00,9.523156e-01,9.524253e-01,2.018773e-04,1.311108e-09,3.782103e+01,-9.564759e-02,3.791668e+01,3.971960e+01,1.703951e+02
5.275000e+06,6.105324e+01,2.422000e+05,2.803241e+00,9.523404e-01,9.524254e-01,2.020084e-04,1.311108e-09,3.782278e+01,-9.564759e-02,3.791843e+01,3.972040e+01,1.703949e+02
5.275100e+06,6.105440e+01,2.423000e+05,2.804398e+00,9.523951e-01,9.524255e-01,2.021395e-04,1.311108e-09,3.782620e+01,-9.564759e-02,3.792185e+01,3.972170e+01,1.703849e+02
5.275200e+06,6.105556e+01,2.424000e+05,2.805556e+00,9.524499e-01,9.524256e-01,2.022706e-04,1.311108e-09,3.782962e+01,-9.564759e-02,3.792526e+01,3.972300e+01,1.703749e+02
5.275300e+06,6.105671e+01,2.425000e+05,2.806713e+00,9.525047e-01,9.524258e-01,2.024017e-04,1.311108e-09,3.783304e+01,-9.564759e-02,3.792868e+01,3.972430e+01,1.703649e+02
5.275400e+06,6.105787e+01,2.426000e+05,2.807870e+00,9.525594e-01,9.524259e-01,2.025328e-04,1.311107e-09,3.783646e+01,-9.564759e-02,3.793210e+01,3.972560e+01,1.703549e+02
5.275500e+06,6.105903e+01,2.427000e+05,2.809028e+00,9.526142e-01,9.524260e-01,2.026639e-04,1.311107e-09,3.783987e+01,-9.564759e-02,3.793552e+01,3.972690e+01,1.703449e+02
5.275600e+06,6.106019e+01,2.428000e+05,2.810185e+00,9.526690e-01,9.524261e-01,2.027951e-04,1.311107e-09,3.784329e+01,-9.564759e-02,3.793894e+01,3.972820e+01,1.703349e+02
5.275700e+06,6.106134e+01,2.429000e+05,2.811343e+00,9.527237e-01,9.524263e-01,2.029262e-04,1.311107e-09,3.784671e+01,-9.564759e-02,3.794236e+01,3.972950e+01,1.703249e+02
5.275800e+06,6.106250e+01,2.430000e+05,2.812500e+00,9.527785e-01,9.524264e-01,2.030573e-04,1.311107e-09,3.785013e+01,-9.564759e-02,3.794578e+01,3.973080e+01,1.703149e+02
5.275900e+06,6.106366e+01,2.431000e+05,2.813657e+00,9.528333e-01,9.524265e-01,2.031884e-04,1.311107e-09,3.785355e+01,-9.564759e-02,3.794920e+01,3.973209e+01,1.703049e+02
5.276000e+06,6.106481e+01,2.432000e+05,2.814815e+00,9.528260e-01,9.524266e-01,2.033195e-04,1.311106e-09,3.785384e+01,-9.564759e-02,3.794948e+01,3.973270e+01,1.702949e+02
5.276100e+06,6.106597e+01,2.433000e+05,2.815972e+00,9.527580e-01,9.524268e-01,2.034506e-04,1.311106e-09,3.785106e+01,-9.564759e-02,3.794670e+01,3.973262e+01,1.702849e+02
5.276200e+06,6.106713e+01,2.434000e+05,2.817130e+00,9.526900e-01,9.524269e-01,2.035817e-04,1.311106e-09,3.784828e+01,-9.564759e-02,3.794392e+01,3.973255e+01,1.702749e+02
5.276300e+06,6.106829e+01,2.435000e+05,2.818287e+00,9.526220e-01,9.524270e-01,2.037128e-04,1.311106e-09,3.784550e+01,-9.564759e-02,3.794114e+01,3.973247e+01,1.702649e+02
5.276400e+06,6.106944e+01,2.436000e+05,2.819444e+00,9.525540e-01,9.524271e-01,2.038439e-04,1.311106e-09,3.784272e+01,-9.564759e-02,3.793836e+01,3.973240e+01,1.702549e+02
5.276500e+06,6.107060e+01,2.437000e+05,2.820602e+00,9.524860e-01,9.524272e-01,2.039751e-04,1.311106e-09,3.783994e+01,-9.564759e-02,3.793558e+01,3.973232e+01,1.702449e+02
5.276600e+06,6.107176e+01,2.438000e+05,2.821759e+00,9.524179e-01,9.524274e-01,2.041062e-04,1.311105e-09,3.783715e+01,-9.564759e-02,3.793280e+01,3.973225e+01,1.702349e+02
5.276700e+06,6.107292e+01,2.439000e+05,2.822917e+00,9.523499e-01,9.524275e-01,2.042373e-04,1.311105e-09,3.783437e+01,-9.564759e-02,3.793002e+01,3.973217e+01,1.702249e+02
5.276800e+06,6.107407e+01,2.440000e+05,2.824074e+00,9.522819e-01,9.524276e-01,2.043684e-04,1.311105e-09,3.783159e+01,-9.564759e-02,3.792724e+01,3.973210e+01,1.702149e+02
5.276900e+06,6.107523e+01,2.441000e+05,2.825231e+00,9.522139e-01,9.524277e-01,2.044995e-04,1.311105e-09,3.782881e+01,-9.564759e-02,3.792446e+01,3.973202e+01,1.702049e+02
5.277000e+06,6.107639e+01,2.442000e+05,2.826389e+00,9.521972e-01,9.524279e-01,2.046306e-04,1.311105e-09,3.782777e+01,-9.564759e-02,3.792342e+01,3.973163e+01,1.702000e+02
5.277100e+06,6.107755e+01,2.443000e+05,2.827546e+00,9.522301e-01,9.524280e-01,2.047617e-04,1.311105e-09,3.782842e+01,-9.564759e-02,3.792406e+01,3.973093e+01,1.702000e+02
5.277200e+06,6.107870e+01,2.444000e+05,2.828704e+00,9.522630e-01,9.524281e-01,2.048928e-04,1.311104e-09,3.782906e+01,-9.564759e-02,3.792470e+01,3.973022e+01,1.702000e+02
5.277300e+06,6.107986e+01,2.445000e+05,2.829861e+00,9.522959e-01,9.524282e-01,2.050239e-04,1.311104e-09,3.782970e+01,-9.564759e-02,3.792535e+01,3.972952e+01,1.702000e+02
5.277400e+06,6.108102e+01,2.446000e+05,2.831019e+00,9.523288e-01,9.524284e-01,2.051550e-04,1.311104e-09,3.783034e+01,-9.564759e-02,3.792599e+01,3.972882e+01,1.702000e+02
5.277500e+06,6.108218e+01,2.447000e+05,2.832176e+00,9.523617e-01,9.524285e-01,2.052862e-04,1.311104e-09,3.783098e+01,-9.564759e-02,3.792663e+01,3.972812e+01,1.702000e+02
5.277600e+06,6.108333e+01,2.448000e+05,2.833333e+00,9.523946e-01,9.524286e-01,2.054173e-04,1.311104e-09,3.783162e+01,-9.564759e-02,3.792727e+01,3.972741e+01,1.702000e+02
5.277700e+06,6.108449e+01,2.449000e+05,2.834491e+00,9.524275e-01,9.524287e-01,2.055484e-04,1.311103e-09,3.783226e+01,-9.564759e-02,3.792791e+01,3.972671e+01,1.702000e+02
5.277800e+06,6.108565e+01,2.450000e+05,2.835648e+00,9.524604e-01,9.524289e-01,2.056795e-04,1.311103e-09,3.783290e+01,-9.564759e-02,3.792855e+01,3.972601e+01,1.702000e+02
5.277900e+06,6.108681e+01,2.451000e+05,2.836806e+00,9.524933e-01,9.524290e-01,2.058106e-04,1.311103e-09,3.783354e+01,-9.564759e-02,3.792919e+01,3.972531e+01,1.702000e+02
5.278000e+06,6.108796e+01,2.452000e+05,2.837963e+00,9.525030e-01,9.524291e-01,2.059417e-04,1.311103e-09,3.783322e+01,-9.564759e-02,3.792886e+01,3.972456e+01,1.701899e+02
5.278100e+06,6.108912e+01,2.453000e+05,2.839120e+00,9.524898e-01,9.524292e-01,2.060728e-04,1.311103e-09,3.783193e+01,-9.564759e-02,3.792758e+01,3.972376e+01,1.701699e+02
5.278200e+06,6.109028e+01,2.454000e+05,2.840278e+00,9.524766e-01,9.524294e-01,2.062039e-04,1.311103e-09,3.783065e+01,-9.564759e-02,3.792630e+01,3.972297e+01,1.701500e+02
5.278300e+06,6.109144e+01,2.455000e+05,2.841435e+00,9.524634e-01,9.524295e-01,2.063350e-04,1.311102e-09,3.782937e+01,-9.564759e-02,3.792502e+01,3.972217e+01,1.701300e+02
5.278400e+06,6.109259e+01,2.456000e+05,2.842593e+00,9.524502e-01,9.524296e-01,2.064662e-04,1.311102e-09,3.782809e+01,-9.564759e-02,3.792374e+01,3.972138e+01,1.701100e+02
5.278500e+06,6.109375e+01,2.457000e+05,2.843750e+00,9.524370e-01,9.524297e-01,2.065973e-04,1.311102e-09,3.782681e+01,-9.564759e-02,3.792245e+01,3.972058e+01,1.700900e+02
5.278600e+06,6.109491e+01,2.458000e+05,2.844907e+00,9.524238e-01,9.524299e-01,2.067284e-04,1.311102e-09,3.782552e+01,-9.564759e-02,3.792117e+01,3.971979e+01,1.700700e+02
5.278700e+06,6.109606e+01,2.459000e+05,2.846065e+00,9.524107e-01,9.524300e-01,2.068595e-04,1.311102e-09,3.782424e+01,-9.564759e-02,3.791989e+01,3.971899e+01,1.700500e+02
5.278800e+06,6.109722e+01,2.460000e+05,2.847222e+00,9.523975e-01,9.524301e-01,2.069906e-04,1.311102e-09,3.782296e+01,-9.564759e-02,3.791861e+01,3.971820e+01,1.700300e+02
5.278900e+06,6.109838e+01,2.461000e+05,2.848380e+00,9.523843e-01,9.524302e-01,2.071217e-04,1.311101e-09,3.782168e+01,-9.564759e-02,3.791732e+01,3.971740e+01,1.700100e+02
5.279000e+06,6.109954e+01,2.462000e+05,2.849537e+00,9.523678e-01,9.524304e-01,2.072528e-04,1.311101e-09,3.782103e+01,-9.564759e-02,3.791668e+01,3.971742e+01,1.699950e+02
5.279100e+06,6.110069e+01,2.463000e+05,2.850694e+00,9.523481e-01,9.524305e-01,2.073839e-04,1.311101e-09,3.782103e+01,-9.564759e-02,3.791668e+01,3.971824e+01,1.699850e+02
5.279200e+06,6.110185e+01,2.464000e+05,2.851852e+00,9.523284e-01,9.524306e-01,2.075150e-04,1.311101e-09,3.782103e+01,-9.564759e-02,3.791668e+01,3.971907e+01,1.699750e+02
5.279300e+06,6.110301e+01,2.465000e+05,2.853009e+00,9.523087e-01,9.524307e-01,2.076461e-04,1.311101e-09,3.782103e+01,-9.564759e-02,3.791668e+01,3.971989e+01,1.699650e+02
5.279400e+06,6.110417e+01,2.466000e+05,2.854167e+00,9.522889e-01,9.524309e-01,2.077773e-04,1.311101e-09,3.782103e+01,-9.564759e-02,3.791668e+01,3.972072e+01,1.699550e+02
5.279500e+06,6.110532e+01,2.467000e+05,2.855324e+00,9.522692e-01,9.524310e-01,2.079084e-04,1.311100e-09,3.782103e+01,-9.564759e-02,3.791668e+01,3.972154e+01,1.699450e+02
5.279600e+06,6.110648e+01,2.468000e+05,2.856481e+00,9.522495e-01,9.524311e-01,2.080395e-04,1.311100e-09,3.782103e+01,-9.564759e-02,3.791668e+01,3.972236e+01,1.699350e+02
5.279700e+06,6.110764e+01,2.469000e+05,2.857639e+00,9.522298e-01,9.524312e-01,2.081706e-04,1.311100e-09,3.782103e+01,-9.564759e-02,3.791668e+01,3.972319e+01,1.699250e+02
5.279800e+06,6.110880e+01,2.470000e+05,2.858796e+00,9.522101e-01,9.524314e-01,2.083017e-04,1.311100e-09,3.782103e+01,-9.564759e-02,3.791668e+01,3.972401e+01,1.699150e+02
5.279900e+06,6.110995e+01,2.471000e+05,2.859954e+00,9.521903e-01,9.524315e-01,2.084328e-04,1.311100e-09,3.782103e+01,-9.564759e-02,3.791668e+01,3.972484e+01,1.699050e+02
5.280000e+06,6.111111e+01,2.472000e+05,2.861111e+00,9.521871e-01,9.524316e-01,2.085639e-04,1.311100e-09,3.782007e+01,-9.564759e-02,3.791571e+01,3.972396e+01,1.698950e+02
5.280100e+06,6.111227e+01,2.473000e+05,2.862269e+00,9.522003e-01,9.524317e-01,2.086950e-04,1.311099e-09,3.781814e+01,-9.564759e-02,3.791379e+01,3.972138e+01,1.698850e+02
5.280200e+06,6.111343e+01,2.474000e+05,2.863426e+00,9.522136e-01,9.524319e-01,2.088261e-04,1.311099e-09,3.781621e+01,-9.564759e-02,3.791186e+01,3.971881e+01,1.698749e+02
5.280300e+06,6.111458e+01,2.475000e+05,2.864583e+00,9.522268e-01,9.524320e-01,2.089572e-04,1.311099e-09,3.781429e+01,-9.564759e-02,3.790994e+01,3.971623e+01,1.698649e+02
5.280400e+06,6.111574e+01,2.476000e+05,2.865741e+00,9.522400e-01,9.524321e-01,2.090884e-04,1.311099e-09,3.781236e+01,-9.564759e-02,3.790801e+01,3.971365e+01,1.698549e+02
5.280500e+06,6.111690e+01,2.477000e+05,2.866898e+00,9.522532e-01,9.524322e-01,2.092195e-04,1.311099e-09,3.781043e+01,-9.564759e-02,3.790608e+01,3.971108e+01,1.698449e+02
5.280600e+06,6.111806e+01,2.478000e+05,2.868056e+00,9.522664e-01,9.524324e-01,2.093506e-04,1.311098e-09,3.780851e+01,-9.564759e-02,3.790416e+01,3.970850e+01,1.698349e+02
5.280700e+06,6.111921e+01,2.479000e+05,2.869213e+00,9.522796e-01,9.524325e-01,2.094817e-04,1.311098e-09,3.780658e+01,-9.564759e-02,3.790223e+01,3.970593e+01,1.698249e+02
5.280800e+06,6.112037e+01,2.480000e+05,2.870370e+00,9.522928e-01,9.524326e-01,2.096128e-04,1.311098e-09,3.780466e+01,-9.564759e-02,3.790030e+01,3.970335e+01,1.698149e+02
5.280900e+06,6.112153e+01,2.481000e+05,2.871528e+00,9.523060e-01,9.524327e-01,2.097439e-04,1.311098e-09,3.780273e+01,-9.564759e-02,3.789838e+01,3.970078e+01,1.698049e+02
5.281000e+06,6.112269e+01,2.482000e+05,2.872685e+00,9.523192e-01,9.524329e-01,2.098750e-04,1.311098e-09,3.780377e+01,-9.564759e-02,3.789942e+01,3.970132e+01,1.698000e+02
5.281100e+06,6.112384e+01,2.483000e+05,2.873843e+00,9.523323e-01,9.524330e-01,2.100061e-04,1.311098e-09,3.780762e+01,-9.564759e-02,3.790326e+01,3.970481e+01,1.698000e+02
5.281200e+06,6.112500e+01,2.484000e+05,2.875000e+00,9.523454e-01,9.524331e-01,2.101372e-04,1.311097e-09,3.781146e+01,-9.564759e-02,3.790711e+01,3.970831e+01,1.698000e+02
5.281300e+06,6.112616e+01,2.485000e+05,2.876157e+00,9.523585e-01,9.524332e-01,2.102683e-04,1.311097e-09,3.781531e+01,-9.564759e-02,3.791096e+01,3.971180e+01,1.698000e+02
5.281400e+06,6.112731e+01,2.486000e+05,2.877315e+00,9.523716e-01,9.524334e-01,2.103995e-04,1.311097e-09,3.781916e+01,-9.564759e-02,3.791480e+01,3.971529e+01,1.698000e+02
5.281500e+06,6.112847e+01,2.487000e+05,2.878472e+00,9.523847e-01,9.524335e-01,2.105306e-04,1.311097e-09,3.782300e+01,-9.564759e-02,3.791865e+01,3.971878e+01,1.698000e+02
5.281600e+06,6.112963e+01,2.488000e+05,2.879630e+00,9.523978e-01,9.524336e-01,2.106617e-04,1.311097e-09,3.782685e+01,-9.564759e-02,3.792250e+01,3.972227e+01,1.698000e+02
5.281700e+06,6.113079e+01,2.489000e+05,2.880787e+00,9.524110e-01,9.524337e-01,2.107928e-04,1.311097e-09,3.783070e+01,-9.564759e-02,3.792634e+01,3.972576e+01,1.698000e+02
5.281800e+06,6.113194e+01,2.490000e+05,2.881944e+00,9.524241e-01,9.524339e-01,2.109239e-04,1.311096e-09,3.783454e+01,-9.564759e-02,3.793019e+01,3.972925e+01,1.698000e+02
5.281900e+06,6.113310e+01,2.491000e+05,2.883102e+00,9.524372e-01,9.524340e-01,2.110550e-04,1.311096e-09,3.783839e+01,-9.564759e-02,3.793404e+01,3.973274e+01,1.698000e+02
5.282000e+06,6.113426e+01,2.492000e+05,2.884259e+00,9.524370e-01,9.524341e-01,2.111861e-04,1.311096e-09,3.783962e+01,-9.564759e-02,3.793527e+01,3.973404e+01,1.698051e+02
5.282100e+06,6.113542e+01,2.493000e+05,2.885417e+00,9.524238e-01,9.524342e-01,2.113172e-04,1.311096e-09,3.783834e+01,-9.564759e-02,3.793399e+01,3.973325e+01,1.698151e+02
5.282200e+06,6.113657e+01,2.494000e+05,2.886574e+00,9.524107e-01,9.524344e-01,2.114483e-04,1.311096e-09,3.783706e+01,-9.564759e-02,3.793271e+01,3.973245e+01,1.698251e+02
5.282300e+06,6.113773e+01,2.495000e+05,2.887731e+00,9.523976e-01,9.524345e-01,2.115794e-04,1.311096e-09,3.783578e+01,-9.564759e-02,3.793142e+01,3.973165e+01,1.698351e+02
5.282400e+06,6.113889e+01,2.496000e+05,2.888889e+00,9.523845e-01,9.524346e-01,2.117105e-04,1.311095e-09,3.783449e+01,-9.564759e-02,3.793014e+01,3.973085e+01,1.698451e+02
5.282500e+06,6.114005e+01,2.497000e+05,2.890046e+00,9.523714e-01,9.524347e-01,2.118417e-04,1.311095e-09,3.783321e+01,-9.564759e-02,3.792886e+01,3.973006e+01,1.698551e+02
5.282600e+06,6.114120e+01,2.498000e+05,2.891204e+00,9.523583e-01,9.524349e-01,2.119728e-04,1.311095e-09,3.783193e+01,-9.564759e-02,3.792758e+01,3.972926e+01,1.698651e+02
5.282700e+06,6.114236e+01,2.499000e+05,2.892361e+00,9.523452e-01,9.524350e-01,2.121039e-04,1.311095e-09,3.783065e+01,-9.564759e-02,3.792630e+01,3.972846e+01,1.698751e+02
5.282800e+06,6.114352e+01,2.500000e+05,2.893519e+00,9.523320e-01,9.524351e-01,2.122350e-04,1.311095e-09,3.782937e+01,-9.564759e-02,3.792501e+01,3.972766e+01,1.698850e+02
5.282900e+06,6.114468e+01,2.501000e+05,2.894676e+00,9.523189e-01,9.524352e-01,2.123661e-04,1.311095e-09,3.782808e+01,-9.564759e-02,3.792373e+01,3.972686e+01,1.698950e+02
5.283000e+06,6.114583e+01,2.502000e+05,2.895833e+00,9.523157e-01,9.524354e-01,2.124972e-04,1.311094e-09,3.782777e+01,-9.564759e-02,3.792342e+01,3.972667e+01,1.698899e+02
5.283100e+06,6.114699e+01,2.503000e+05,2.896991e+00,9.523222e-01,9.524355e-01,2.126283e-04,1.311094e-09,3.782841e+01,-9.564759e-02,3.792406e+01,3.972707e+01,1.698699e+02
5.283200e+06,6.114815e+01,2.504000e+05,2.898148e+00,9.523287e-01,9.524356e-01,2.127594e-04,1.311094e-09,3.782905e+01,-9.564759e-02,3.792470e+01,3.972747e+01,1.698499e+02
5.283300e+06,6.114931e+01,2.505000e+05,2.899306e+00,9.523353e-01,9.524357e-01,2.128905e-04,1.311094e-09,3.782969e+01,-9.564759e-02,3.792534e+01,3.972787e+01,1.698300e+02
5.283400e+06,6.115046e+01,2.506000e+05,2.900463e+00,9.523418e-01,9.524359e-01,2.130216e-04,1.311094e-09,3.783034e+01,-9.564759e-02,3.792598e+01,3.972827e+01,1.698100e+02
5.283500e+06,6.115162e+01,2.507000e+05,2.901620e+00,9.523483e-01,9.524360e-01,2.131528e-04,1.311094e-09,3.783098e+01,-9.564759e-02,3.792662e+01,3.972867e+01,1.697900e+02
5.283600e+06,6.115278e+01,2.508000e+05,2.902778e+00,9.523548e-01,9.524361e-01,2.132839e-04,1.311093e-09,3.783162e+01,-9.564759e-02,3.792727e+01,3.972907e+01,1.697700e+02
5.283700e+06,6.115394e+01,2.509000e+05,2.903935e+00,9.523614e-01,9.524362e-01,2.134150e-04,1.311093e-09,3.783226e+01,-9.564759e-02,3.792791e+01,3.972947e+01,1.697500e+02
5.283800e+06,6.115509e+01,2.510000e+05,2.905093e+00,9.523679e-01,9.524364e-01,2.135461e-04,1.311093e-09,3.783290e+01,-9.564759e-02,3.792855e+01,3.972987e+01,1.697300e+02
5.283900e+06,6.115625e+01,2.511000e+05,2.906250e+00,9.523744e-01,9.524365e-01,2.136772e-04,1.311093e-09,3.783354e+01,-9.564759e-02,3.792919e+01,3.973027e+01,1.697100e+02
5.284000e+06,6.115741e+01,2.512000e+05,2.907407e+00,9.523842e-01,9.524366e-01,2.138083e-04,1.311093e-09,3.783418e+01,-9.564759e-02,3.792983e+01,3.973054e+01,1.696950e+02
5.284100e+06,6.115856e+01,2.513000e+05,2.908565e+00,9.523974e-01,9.524367e-01,2.139394e-04,1.311092e-09,3.783482e+01,-9.564759e-02,3.793047e+01,3.973066e+01,1.696850e+02
5.284200e+06,6.115972e+01,2.514000e+05,2.909722e+00,9.524106e-01,9.524369e-01,2.140705e-04,1.311092e-09,3.783547e+01,-9.564759e-02,3.793111e+01,3.973078e+01,1.696750e+02
5.284300e+06,6.116088e+01,2.515000e+05,2.910880e+00,9.524238e-01,9.524370e-01,2.142016e-04,1.311092e-09,3.783611e+01,-9.564759e-02,3.793175e+01,3.973090e+01,1.696650e+02
5.284400e+06,6.116204e+01,2.516000e+05,2.912037e+00,9.524370e-01,9.524371e-01,2.143327e-04,1.311092e-09,3.783675e+01,-9.564759e-02,3.793240e+01,3.973102e+01,1.696550e+02
5.284500e+06,6.116319e+01,2.517000e+05,2.913194e+00,9.524502e-01,9.524372e-01,2.144638e-04,1.311092e-09,3.783739e+01,-9.564759e-02,3.793304e+01,3.973114e+01,1.696450e+02
5.284600e+06,6.116435e+01,2.518000e+05,2.914352e+00,9.524634e-01,9.524374e-01,2.145950e-04,1.311092e-09,3.783803e+01,-9.564759e-02,3.793368e+01,3.973127e+01,1.696350e+02
5.284700e+06,6.116551e+01,2.519000e+05,2.915509e+00,9.524766e-01,9.524375e-01,2.147261e-04,1.311091e-09,3.783867e+01,-9.564759e-02,3.793432e+01,3.973139e+01,1.696250e+02
5.284800e+06,6.116667e+01,2.520000e+05,2.916667e+00,9.524898e-01,9.524376e-01,2.148572e-04,1.311091e-09,3.783931e+01,-9.564759e-02,3.793496e+01,3.973151e+01,1.696150e+02
5.284900e+06,6.116782e+01,2.521000e+05,2.917824e+00,9.525030e-01,9.524377e-01,2.149883e-04,1.311091e-09,3.783996e+01,-9.564759e-02,3.793560e+01,3.973163e+01,1.696050e+02
5.285000e+06,6.116898e+01,2.522000e+05,2.918981e+00,9.524997e-01,9.524379e-01,2.151194e-04,1.311091e-09,3.783995e+01,-9.564759e-02,3.793560e+01,3.973177e+01,1.696050e+02
5.285100e+06,6.117014e+01,2.523000e+05,2.920139e+00,9.524800e-01,9.524380e-01,2.152505e-04,1.311091e-09,3.783931e+01,-9.564759e-02,3.793496e+01,3.973192e+01,1.696150e+02
5.285200e+06,6.117130e+01,2.524000e+05,2.921296e+00,9.524603e-01,9.524381e-01,2.153816e-04,1.311091e-09,3.783867e+01,-9.564759e-02,3.793432e+01,3.973207e+01,1.696250e+02
5.285300e+06,6.117245e+01,2.525000e+05,2.922454e+00,9.524406e-01,9.524382e-01,2.155127e-04,1.311090e-09,3.783803e+01,-9.564759e-02,3.793368e+01,3.973222e+01,1.696350e+02
5.285400e+06,6.117361e+01,2.526000e+05,2.923611e+00,9.524209e-01,9.524384e-01,2.156438e-04,1.311090e-09,3.783739e+01,-9.564759e-02,3.793304e+01,3.973237e+01,1.696450e+02
5.285500e+06,6.117477e+01,2.527000e+05,2.924769e+00,9.524012e-01,9.524385e-01,2.157749e-04,1.311090e-09,3.783675e+01,-9.564759e-02,3.793240e+01,3.973252e+01,1.696550e+02
5.285600e+06,6.117593e+01,2.528000e+05,2.925926e+00,9.523815e-01,9.524386e-01,2.159060e-04,1.311090e-09,3.783611e+01,-9.564759e-02,3.793176e+01,3.973267e+01,1.696650e+02
5.285700e+06,6.117708e+01,2.529000e+05,2.927083e+00,9.523617e-01,9.524387e-01,2.160372e-04,1.311090e-09,3.783547e+01,-9.564759e-02,3.793111e+01,3.973283e+01,1.696750e+02
5.285800e+06,6.117824e+01,2.530000e+05,2.928241e+00,9.523420e-01,9.524389e-01,2.161683e-04,1.311090e-09,3.783483e+01,-9.564759e-02,3.793047e+01,3.973298e+01,1.696850e+02
5.285900e+06,6.117940e+01,2.531000e+05,2.929398e+00,9.523223e-01,9.524390e-01,2.162994e-04,1.311089e-09,3.783418e+01,-9.564759e-02,3.792983e+01,3.973313e+01,1.696950e+02
5.286000e+06,6.118056e+01,2.532000e+05,2.930556e+00,9.523157e-01,9.524391e-01,2.164305e-04,1.311089e-09,3.783418e+01,-9.564759e-02,3.792983e+01,3.973340e+01,1.696950e+02
5.286100e+06,6.118171e+01,2.533000e+05,2.931713e+00,9.523222e-01,9.524392e-01,2.165616e-04,1.311089e-09,3.783482e+01,-9.564759e-02,3.793047e+01,3.973380e+01,1.696850e+02
5.286200e+06,6.118287e+01,2.534000e+05,2.932870e+00,9.523287e-01,9.524394e-01,2.166927e-04,1.311089e-09,3.783547e+01,-9.564759e-02,3.793111e+01,3.973421e+01,1.696750e+02
5.286300e+06,6.118403e+01,2.535000e+05,2.934028e+00,9.523353e-01,9.524395e-01,2.168238e-04,1.311089e-09,3.783611e+01,-9.564759e-02,3.793176e+01,3.973461e+01,1.696650e+02
5.286400e+06,6.118519e+01,2.536000e+05,2.935185e+00,9.523418e-01,9.524396e-01,2.169549e-04,1.311089e-09,3.783675e+01,-9.564759e-02,3.793240e+01,3.973501e+01,1.696550e+02
5.286500e+06,6.118634e+01,2.537000e+05,2.936343e+00,9.523483e-01,9.524397e-01,2.170860e-04,1.311088e-09,3.783739e+01,-9.564759e-02,3.793304e+01,3.973541e+01,1.696450e+02
5.286600e+06,6.118750e+01,2.538000e+05,2.937500e+00,9.523549e-01,9.524399e-01,2.172171e-04,1.311088e-09,3.783803e+01,-9.564759e-02,3.793368e+01,3.973581e+01,1.696349e+02
5.286700e+06,6.118866e+01,2.539000e+05,2.938657e+00,9.523614e-01,9.524400e-01,2.173482e-04,1.311088e-09,3.783868e+01,-9.564759e-02,3.793432e+01,3.973621e+01,1.696249e+02
5.286800e+06,6.118981e+01,2.540000e+05,2.939815e+00,9.523679e-01,9.524401e-01,2.174794e-04,1.311088e-09,3.783932e+01,-9.564759e-02,3.793497e+01,3.973661e+01,1.696149e+02
5.286900e+06,6.119097e+01,2.541000e+05,2.940972e+00,9.523745e-01,9.524402e-01,2.176105e-04,1.311088e-09,3.783996e+01,-9.564759e-02,3.793561e+01,3.973701e+01,1.696049e+02
5.287000e+06,6.119213e+01,2.542000e+05,2.942130e+00,9.523810e-01,9.524404e-01,2.177416e-04,1.311087e-09,3.784028e+01,-9.564759e-02,3.793592e+01,3.973707e+01,1.696051e+02
5.287100e+06,6.119329e+01,2.543000e+05,2.943287e+00,9.523876e-01,9.524405e-01,2.178727e-04,1.311087e-09,3.784028e+01,-9.564759e-02,3.793592e+01,3.973679e+01,1.696151e+02
5.287200e+06,6.119444e+01,2.544000e+05,2.944444e+00,9.523942e-01,9.524406e-01,2.180038e-04,1.311087e-09,3.784028e+01,-9.564759e-02,3.793592e+01,3.973652e+01,1.696251e+02
5.287300e+06,6.119560e+01,2.545000e+05,2.945602e+00,9.524008e-01,9.524407e-01,2.181349e-04,1.311087e-09,3.784028e+01,-9.564759e-02,3.793592e+01,3.973624e+01,1.696351e+02
5.287400e+06,6.119676e+01,2.546000e+05,2.946759e+00,9.524074e-01,9.524409e-01,2.182660e-04,1.311087e-09,3.784028e+01,-9.564759e-02,3.793592e+01,3.973597e+01,1.696451e+02
5.287500e+06,6.119792e+01,2.547000e+05,2.947917e+00,9.524140e-01,9.524410e-01,2.183971e-04,1.311087e-09,3.784028e+01,-9.564759e-02,3.793592e+01,3.973569e+01,1.696551e+02
5.287600e+06,6.119907e+01,2.548000e+05,2.949074e+00,9.524206e-01,9.524411e-01,2.185282e-04,1.311086e-09,3.784028e+01,-9.564759e-02,3.793592e+01,3.973541e+01,1.696651e+02
5.287700e+06,6.120023e+01,2.549000e+05,2.950231e+00,9.524272e-01,9.524412e-01,2.186593e-04,1.311086e-09,3.784028e+01,-9.564759e-02,3.793592e+01,3.973514e+01,1.696751e+02
5.287800e+06,6.120139e+01,2.550000e+05,2.951389e+00,9.524338e-01,9.524414e-01,2.187904e-04,1.311086e-09,3.784028e+01,-9.564759e-02,3.793592e+01,3.973486e+01,1.696851e+02
5.287900e+06,6.120255e+01,2.551000e+05,2.952546e+00,9.524404e-01,9.524415e-01,2.189215e-04,1.311086e-09,3.784028e+01,-9.564759e-02,3.793592e+01,3.973459e+01,1.696950e+02
5.288000e+06,6.120370e+01,2.552000e+05,2.953704e+00,9.524370e-01,9.524416e-01,2.190527e-04,1.311086e-09,3.783963e+01,-9.564759e-02,3.793528e+01,3.973405e+01,1.697000e+02
5.288100e+06,6.120486e+01,2.553000e+05,2.954861e+00,9.524239e-01,9.524417e-01,2.191838e-04,1.311086e-09,3.783835e+01,-9.564759e-02,3.793399e+01,3.973325e+01,1.697000e+02
5.288200e+06,6.120602e+01,2.554000e+05,2.956019e+00,9.524108e-01,9.524419e-01,2.193149e-04,1.311085e-09,3.783707e+01,-9.564759e-02,3.793271e+01,3.973245e+01,1.697000e+02
5.288300e+06,6.120718e+01,2.555000e+05,2.957176e+00,9.523977e-01,9.524420e-01,2.194460e-04,1.311085e-09,3.783578e+01,-9.564759e-02,3.793143e+01,3.973166e+01,1.697000e+02
5.288400e+06,6.120833e+01,2.556000e+05,2.958333e+00,9.523846e-01,9.524421e-01,2.195771e-04,1.311085e-09,3.783450e+01,-9.564759e-02,3.793015e+01,3.973086e+01,1.697000e+02
5.288500e+06,6.120949e+01,2.557000e+05,2.959491e+00,9.523714e-01,9.524422e-01,2.197082e-04,1.311085e-09,3.783322e+01,-9.564759e-02,3.792887e+01,3.973006e+01,1.697000e+02
5.288600e+06,6.121065e+01,2.558000e+05,2.960648e+00,9.523583e-01,9.524424e-01,2.198393e-04,1.311085e-09,3.783194e+01,-9.564759e-02,3.792758e+01,3.972926e+01,1.697000e+02
5.288700e+06,6.121181e+01,2.559000e+05,2.961806e+00,9.523452e-01,9.524425e-01,2.199704e-04,1.311085e-09,3.783065e+01,-9.564759e-02,3.792630e+01,3.972846e+01,1.697000e+02
5.288800e+06,6.121296e+01,2.560000e+05,2.962963e+00,9.523321e-01,9.524426e-01,2.201015e-04,1.311084e-09,3.782937e+01,-9.564759e-02,3.792502e+01,3.972767e+01,1.697000e+02
5.288900e+06,6.121412e+01,2.561000e+05,2.964120e+00,9.523190e-01,9.524427e-01,2.202326e-04,1.311084e-09,3.782809e+01,-9.564759e-02,3.792374e+01,3.972687e+01,1.697000e+02
5.289000e+06,6.121528e+01,2.562000e+05,2.965278e+00,9.523255e-01,9.524429e-01,2.203637e-04,1.311084e-09,3.782809e+01,-9.564759e-02,3.792374e+01,3.972659e+01,1.697050e+02
5.289100e+06,6.121644e+01,2.563000e+05,2.966435e+00,9.523518e-01,9.524430e-01,2.204948e-04,1.311084e-09,3.782937e+01,-9.564759e-02,3.792502e+01,3.972684e+01,1.697150e+02
5.289200e+06,6.121759e+01,2.564000e+05,2.967593e+00,9.523780e-01,9.524431e-01,2.206260e-04,1.311084e-09,3.783066e+01,-9.564759e-02,3.792630e+01,3.972709e+01,1.697250e+02
5.289300e+06,6.121875e+01,2.565000e+05,2.968750e+00,9.524043e-01,9.524432e-01,2.207571e-04,1.311084e-09,3.783194e+01,-9.564759e-02,3.792759e+01,3.972734e+01,1.697350e+02
5.289400e+06,6.121991e+01,2.566000e+05,2.969907e+00,9.524305e-01,9.524434e-01,2.208882e-04,1.311083e-09,3.783322e+01,-9.564759e-02,3.792887e+01,3.972759e+01,1.697450e+02
5.289500e+06,6.122106e+01,2.567000e+05,2.971065e+00,9.524568e-01,9.524435e-01,2.210193e-04,1.311083e-09,3.783450e+01,-9.564759e-02,3.793015e+01,3.972784e+01,1.697550e+02
5.289600e+06,6.122222e+01,2.568000e+05,2.972222e+00,9.524830e-01,9.524436e-01,2.211504e-04,1.311083e-09,3.783579e+01,-9.564759e-02,3.793144e+01,3.972809e+01,1.697650e+02
5.289700e+06,6.122338e+01,2.569000e+05,2.973380e+00,9.525093e-01,9.524437e-01,2.212815e-04,1.311083e-09,3.783707e+01,-9.564759e-02,3.793272e+01,3.972834e+01,1.697750e+02
5.289800e+06,6.122454e+01,2.570000e+05,2.974537e+00,9.525356e-01,9.524439e-01,2.214126e-04,1.311083e-09,3.783835e+01,-9.564759e-02,3.793400e+01,3.972859e+01,1.697850e+02
5.289900e+06,6.122569e+01,2.571000e+05,2.975694e+00,9.525618e-01,9.524440e-01,2.215437e-04,1.311082e-09,3.783964e+01,-9.564759e-02,3.793529e+01,3.972884e+01,1.697950e+02
5.290000e+06,6.122685e+01,2.572000e+05,2.976852e+00,9.525551e-01,9.524441e-01,2.216748e-04,1.311082e-09,3.784028e+01,-9.564759e-02,3.793592e+01,3.972979e+01,1.697799e+02
5.290100e+06,6.122801e+01,2.573000e+05,2.978009e+00,9.525156e-01,9.524442e-01,2.218059e-04,1.311082e-09,3.784028e+01,-9.564759e-02,3.793592e+01,3.973144e+01,1.697399e+02
5.290200e+06,6.122917e+01,2.574000e+05,2.979167e+00,9.524762e-01,9.524444e-01,2.219370e-04,1.311082e-09,3.784028e+01,-9.564759e-02,3.793592e+01,3.973309e+01,1.696999e+02
5.290300e+06,6.123032e+01,2.575000e+05,2.980324e+00,9.524368e-01,9.524445e-01,2.220681e-04,1.311082e-09,3.784028e+01,-9.564759e-02,3.793592e+01,3.973474e+01,1.696600e+02
