Repository: brandonlampe/CS_Data

# Repository for Crushed Salt Data
**Grant No: 456417**

This is a work in progress!

## Repository Content

### Directory Names
A uniform namining structure still in progress, but in general directories are named according to the following:
 - Names contain no spaces, a single underscore "_" will be used as a file name seperator.
 - Files are for the Crushed Salt Project (CSP); therefore, the first three charaters of each file are "CSP".
 - Folders are organized by which frame the test was performed on i.e., A2 or A3.
 - The fifth and sixth charaters of each file name will therefore be "A" followed by the frame number.

File: UNM_WP_HY_175_09/STAGE21/CREEP_FIT/175_09_STAGE21_CREEP_OUT.csv (part 12 of 14)
Analysis by Brandon Lampe, performed on: 2016/07/13 08:41:26
Experimental results below begin at: 2016/06/05 15:26:02
Duration (sec),Duration (day),Elapsed Time (sec),Elapsed Time (day),Interpolated Fractional Density,Fit to Fractional Density,Fit to Volume Strain,Fit to Volume Strain Rate (1/sec),Confining Pressure (MPa),Pore Pressure (MPa),Terzaghi Pressure (MPa),Solid Pressure (MPa),Temperature (C))
5.290400e+06,6.123148e+01,2.576000e+05,2.981481e+00,9.523974e-01,9.524446e-01,2.221993e-04,1.311082e-09,3.784028e+01,-9.564759e-02,3.793592e+01,3.973638e+01,1.696200e+02
5.290500e+06,6.123264e+01,2.577000e+05,2.982639e+00,9.523580e-01,9.524447e-01,2.223304e-04,1.311081e-09,3.784028e+01,-9.564759e-02,3.793592e+01,3.973803e+01,1.695800e+02
5.290600e+06,6.123380e+01,2.578000e+05,2.983796e+00,9.523186e-01,9.524449e-01,2.224615e-04,1.311081e-09,3.784028e+01,-9.564759e-02,3.793592e+01,3.973968e+01,1.695400e+02
5.290700e+06,6.123495e+01,2.579000e+05,2.984954e+00,9.522791e-01,9.524450e-01,2.225926e-04,1.311081e-09,3.784028e+01,-9.564759e-02,3.793592e+01,3.974133e+01,1.695000e+02
5.290800e+06,6.123611e+01,2.580000e+05,2.986111e+00,9.522397e-01,9.524451e-01,2.227237e-04,1.311081e-09,3.784028e+01,-9.564759e-02,3.793592e+01,3.974298e+01,1.694601e+02
5.290900e+06,6.123727e+01,2.581000e+05,2.987269e+00,9.522003e-01,9.524452e-01,2.228548e-04,1.311081e-09,3.784028e+01,-9.564759e-02,3.793592e+01,3.974463e+01,1.694201e+02
5.291000e+06,6.123843e+01,2.582000e+05,2.988426e+00,9.521903e-01,9.524454e-01,2.229859e-04,1.311081e-09,3.783932e+01,-9.564759e-02,3.793496e+01,3.974404e+01,1.694100e+02
5.291100e+06,6.123958e+01,2.583000e+05,2.989583e+00,9.522101e-01,9.524455e-01,2.231170e-04,1.311080e-09,3.783739e+01,-9.564759e-02,3.793304e+01,3.974119e+01,1.694300e+02
5.291200e+06,6.124074e+01,2.584000e+05,2.990741e+00,9.522298e-01,9.524456e-01,2.232481e-04,1.311080e-09,3.783546e+01,-9.564759e-02,3.793111e+01,3.973834e+01,1.694500e+02
5.291300e+06,6.124190e+01,2.585000e+05,2.991898e+00,9.522496e-01,9.524457e-01,2.233792e-04,1.311080e-09,3.783354e+01,-9.564759e-02,3.792919e+01,3.973549e+01,1.694700e+02
5.291400e+06,6.124306e+01,2.586000e+05,2.993056e+00,9.522693e-01,9.524459e-01,2.235103e-04,1.311080e-09,3.783161e+01,-9.564759e-02,3.792726e+01,3.973264e+01,1.694901e+02
5.291500e+06,6.124421e+01,2.587000e+05,2.994213e+00,9.522890e-01,9.524460e-01,2.236414e-04,1.311080e-09,3.782968e+01,-9.564759e-02,3.792533e+01,3.972980e+01,1.695101e+02
5.291600e+06,6.124537e+01,2.588000e+05,2.995370e+00,9.523088e-01,9.524461e-01,2.237726e-04,1.311080e-09,3.782776e+01,-9.564759e-02,3.792341e+01,3.972695e+01,1.695301e+02
5.291700e+06,6.124653e+01,2.589000e+05,2.996528e+00,9.523285e-01,9.524462e-01,2.239037e-04,1.311079e-09,3.782583e+01,-9.564759e-02,3.792148e+01,3.972410e+01,1.695501e+02
5.291800e+06,6.124769e+01,2.590000e+05,2.997685e+00,9.523482e-01,9.524464e-01,2.240348e-04,1.311079e-09,3.782391e+01,-9.564759e-02,3.791955e+01,3.972125e+01,1.695702e+02
5.291900e+06,6.124884e+01,2.591000e+05,2.998843e+00,9.523680e-01,9.524465e-01,2.241659e-04,1.311079e-09,3.782198e+01,-9.564759e-02,3.791763e+01,3.971840e+01,1.695902e+02
5.292000e+06,6.125000e+01,2.592000e+05,3.000000e+00,9.523676e-01,9.524466e-01,2.242970e-04,1.311079e-09,3.782136e+01,-9.564759e-02,3.791701e+01,3.971777e+01,1.696051e+02
5.292100e+06,6.125116e+01,2.593000e+05,3.001157e+00,9.523479e-01,9.524467e-01,2.244281e-04,1.311079e-09,3.782200e+01,-9.564759e-02,3.791765e+01,3.971927e+01,1.696151e+02
5.292200e+06,6.125231e+01,2.594000e+05,3.002315e+00,9.523282e-01,9.524469e-01,2.245592e-04,1.311079e-09,3.782264e+01,-9.564759e-02,3.791829e+01,3.972076e+01,1.696251e+02
5.292300e+06,6.125347e+01,2.595000e+05,3.003472e+00,9.523085e-01,9.524470e-01,2.246903e-04,1.311078e-09,3.782328e+01,-9.564759e-02,3.791893e+01,3.972226e+01,1.696351e+02
5.292400e+06,6.125463e+01,2.596000e+05,3.004630e+00,9.522888e-01,9.524471e-01,2.248214e-04,1.311078e-09,3.782393e+01,-9.564759e-02,3.791957e+01,3.972376e+01,1.696451e+02
5.292500e+06,6.125579e+01,2.597000e+05,3.005787e+00,9.522691e-01,9.524472e-01,2.249525e-04,1.311078e-09,3.782457e+01,-9.564759e-02,3.792021e+01,3.972525e+01,1.696551e+02
5.292600e+06,6.125694e+01,2.598000e+05,3.006944e+00,9.522494e-01,9.524474e-01,2.250836e-04,1.311078e-09,3.782521e+01,-9.564759e-02,3.792086e+01,3.972675e+01,1.696651e+02
5.292700e+06,6.125810e+01,2.599000e+05,3.008102e+00,9.522297e-01,9.524475e-01,2.252147e-04,1.311078e-09,3.782585e+01,-9.564759e-02,3.792150e+01,3.972825e+01,1.696751e+02
5.292800e+06,6.125926e+01,2.600000e+05,3.009259e+00,9.522100e-01,9.524476e-01,2.253458e-04,1.311078e-09,3.782649e+01,-9.564759e-02,3.792214e+01,3.972975e+01,1.696851e+02
5.292900e+06,6.126042e+01,2.601000e+05,3.010417e+00,9.521903e-01,9.524477e-01,2.254770e-04,1.311077e-09,3.782713e+01,-9.564759e-02,3.792278e+01,3.973124e+01,1.696950e+02
5.293000e+06,6.126157e+01,2.602000e+05,3.011574e+00,9.521905e-01,9.524479e-01,2.256081e-04,1.311077e-09,3.782712e+01,-9.564759e-02,3.792277e+01,3.973123e+01,1.696950e+02
5.293100e+06,6.126273e+01,2.603000e+05,3.012731e+00,9.522102e-01,9.524480e-01,2.257392e-04,1.311077e-09,3.782648e+01,-9.564759e-02,3.792213e+01,3.972973e+01,1.696850e+02
5.293200e+06,6.126389e+01,2.604000e+05,3.013889e+00,9.522299e-01,9.524481e-01,2.258703e-04,1.311077e-09,3.782584e+01,-9.564759e-02,3.792149e+01,3.972823e+01,1.696750e+02
5.293300e+06,6.126505e+01,2.605000e+05,3.015046e+00,9.522496e-01,9.524482e-01,2.260014e-04,1.311077e-09,3.782520e+01,-9.564759e-02,3.792085e+01,3.972674e+01,1.696650e+02
5.293400e+06,6.126620e+01,2.606000e+05,3.016204e+00,9.522693e-01,9.524484e-01,2.261325e-04,1.311076e-09,3.782456e+01,-9.564759e-02,3.792021e+01,3.972524e+01,1.696550e+02
5.293500e+06,6.126736e+01,2.607000e+05,3.017361e+00,9.522890e-01,9.524485e-01,2.262636e-04,1.311076e-09,3.782392e+01,-9.564759e-02,3.791957e+01,3.972374e+01,1.696450e+02
5.293600e+06,6.126852e+01,2.608000e+05,3.018519e+00,9.523087e-01,9.524486e-01,2.263947e-04,1.311076e-09,3.782328e+01,-9.564759e-02,3.791893e+01,3.972225e+01,1.696350e+02
5.293700e+06,6.126968e+01,2.609000e+05,3.019676e+00,9.523284e-01,9.524487e-01,2.265258e-04,1.311076e-09,3.782264e+01,-9.564759e-02,3.791829e+01,3.972075e+01,1.696250e+02
5.293800e+06,6.127083e+01,2.610000e+05,3.020833e+00,9.523481e-01,9.524489e-01,2.266569e-04,1.311076e-09,3.782200e+01,-9.564759e-02,3.791764e+01,3.971925e+01,1.696150e+02
5.293900e+06,6.127199e+01,2.611000e+05,3.021991e+00,9.523678e-01,9.524490e-01,2.267880e-04,1.311076e-09,3.782136e+01,-9.564759e-02,3.791700e+01,3.971776e+01,1.696050e+02
5.294000e+06,6.127315e+01,2.612000e+05,3.023148e+00,9.523875e-01,9.524491e-01,2.269191e-04,1.311075e-09,3.782274e+01,-9.564759e-02,3.791839e+01,3.971839e+01,1.696050e+02
5.294100e+06,6.127431e+01,2.613000e+05,3.024306e+00,9.524072e-01,9.524492e-01,2.270502e-04,1.311075e-09,3.782617e+01,-9.564759e-02,3.792181e+01,3.972116e+01,1.696150e+02
5.294200e+06,6.127546e+01,2.614000e+05,3.025463e+00,9.524270e-01,9.524494e-01,2.271814e-04,1.311075e-09,3.782959e+01,-9.564759e-02,3.792524e+01,3.972393e+01,1.696250e+02
5.294300e+06,6.127662e+01,2.615000e+05,3.026620e+00,9.524467e-01,9.524495e-01,2.273125e-04,1.311075e-09,3.783301e+01,-9.564759e-02,3.792866e+01,3.972669e+01,1.696350e+02
5.294400e+06,6.127778e+01,2.616000e+05,3.027778e+00,9.524664e-01,9.524496e-01,2.274436e-04,1.311075e-09,3.783643e+01,-9.564759e-02,3.793208e+01,3.972946e+01,1.696450e+02
5.294500e+06,6.127894e+01,2.617000e+05,3.028935e+00,9.524862e-01,9.524497e-01,2.275747e-04,1.311075e-09,3.783985e+01,-9.564759e-02,3.793550e+01,3.973223e+01,1.696550e+02
5.294600e+06,6.128009e+01,2.618000e+05,3.030093e+00,9.525059e-01,9.524499e-01,2.277058e-04,1.311074e-09,3.784328e+01,-9.564759e-02,3.793892e+01,3.973500e+01,1.696650e+02
5.294700e+06,6.128125e+01,2.619000e+05,3.031250e+00,9.525256e-01,9.524500e-01,2.278369e-04,1.311074e-09,3.784670e+01,-9.564759e-02,3.794234e+01,3.973776e+01,1.696750e+02
5.294800e+06,6.128241e+01,2.620000e+05,3.032407e+00,9.525453e-01,9.524501e-01,2.279680e-04,1.311074e-09,3.785012e+01,-9.564759e-02,3.794577e+01,3.974053e+01,1.696850e+02
5.294900e+06,6.128356e+01,2.621000e+05,3.033565e+00,9.525651e-01,9.524502e-01,2.280991e-04,1.311074e-09,3.785354e+01,-9.564759e-02,3.794919e+01,3.974330e+01,1.696950e+02
5.295000e+06,6.128472e+01,2.622000e+05,3.034722e+00,9.525683e-01,9.524504e-01,2.282302e-04,1.311074e-09,3.785417e+01,-9.564759e-02,3.794981e+01,3.974382e+01,1.697101e+02
5.295100e+06,6.128588e+01,2.623000e+05,3.035880e+00,9.525552e-01,9.524505e-01,2.283613e-04,1.311074e-09,3.785203e+01,-9.564759e-02,3.794768e+01,3.974213e+01,1.697300e+02
5.295200e+06,6.128704e+01,2.624000e+05,3.037037e+00,9.525420e-01,9.524506e-01,2.284924e-04,1.311073e-09,3.784989e+01,-9.564759e-02,3.794554e+01,3.974043e+01,1.697500e+02
5.295300e+06,6.128819e+01,2.625000e+05,3.038194e+00,9.525289e-01,9.524507e-01,2.286235e-04,1.311073e-09,3.784776e+01,-9.564759e-02,3.794340e+01,3.973874e+01,1.697700e+02
5.295400e+06,6.128935e+01,2.626000e+05,3.039352e+00,9.525158e-01,9.524509e-01,2.287546e-04,1.311073e-09,3.784562e+01,-9.564759e-02,3.794127e+01,3.973704e+01,1.697900e+02
5.295500e+06,6.129051e+01,2.627000e+05,3.040509e+00,9.525027e-01,9.524510e-01,2.288858e-04,1.311073e-09,3.784348e+01,-9.564759e-02,3.793913e+01,3.973535e+01,1.698100e+02
5.295600e+06,6.129167e+01,2.628000e+05,3.041667e+00,9.524896e-01,9.524511e-01,2.290169e-04,1.311073e-09,3.784135e+01,-9.564759e-02,3.793699e+01,3.973365e+01,1.698300e+02
5.295700e+06,6.129282e+01,2.629000e+05,3.042824e+00,9.524765e-01,9.524512e-01,2.291480e-04,1.311073e-09,3.783921e+01,-9.564759e-02,3.793486e+01,3.973196e+01,1.698500e+02
5.295800e+06,6.129398e+01,2.630000e+05,3.043981e+00,9.524633e-01,9.524514e-01,2.292791e-04,1.311072e-09,3.783707e+01,-9.564759e-02,3.793272e+01,3.973026e+01,1.698700e+02
5.295900e+06,6.129514e+01,2.631000e+05,3.045139e+00,9.524502e-01,9.524515e-01,2.294102e-04,1.311072e-09,3.783493e+01,-9.564759e-02,3.793058e+01,3.972857e+01,1.698900e+02
5.296000e+06,6.129630e+01,2.632000e+05,3.046296e+00,9.524502e-01,9.524516e-01,2.295413e-04,1.311072e-09,3.783450e+01,-9.564759e-02,3.793015e+01,3.972811e+01,1.699000e+02
5.296100e+06,6.129745e+01,2.633000e+05,3.047454e+00,9.524633e-01,9.524517e-01,2.296724e-04,1.311072e-09,3.783579e+01,-9.564759e-02,3.793143e+01,3.972891e+01,1.699000e+02
5.296200e+06,6.129861e+01,2.634000e+05,3.048611e+00,9.524765e-01,9.524518e-01,2.298035e-04,1.311072e-09,3.783707e+01,-9.564759e-02,3.793272e+01,3.972971e+01,1.699000e+02
5.296300e+06,6.129977e+01,2.635000e+05,3.049769e+00,9.524896e-01,9.524520e-01,2.299346e-04,1.311071e-09,3.783835e+01,-9.564759e-02,3.793400e+01,3.973051e+01,1.699000e+02
5.296400e+06,6.130093e+01,2.636000e+05,3.050926e+00,9.525027e-01,9.524521e-01,2.300657e-04,1.311071e-09,3.783964e+01,-9.564759e-02,3.793529e+01,3.973131e+01,1.699000e+02
5.296500e+06,6.130208e+01,2.637000e+05,3.052083e+00,9.525159e-01,9.524522e-01,2.301968e-04,1.311071e-09,3.784092e+01,-9.564759e-02,3.793657e+01,3.973211e+01,1.699000e+02
5.296600e+06,6.130324e+01,2.638000e+05,3.053241e+00,9.525290e-01,9.524523e-01,2.303279e-04,1.311071e-09,3.784221e+01,-9.564759e-02,3.793786e+01,3.973291e+01,1.699000e+02
5.296700e+06,6.130440e+01,2.639000e+05,3.054398e+00,9.525422e-01,9.524525e-01,2.304590e-04,1.311071e-09,3.784349e+01,-9.564759e-02,3.793914e+01,3.973371e+01,1.699000e+02
5.296800e+06,6.130556e+01,2.640000e+05,3.055556e+00,9.525553e-01,9.524526e-01,2.305901e-04,1.311071e-09,3.784478e+01,-9.564759e-02,3.794042e+01,3.973451e+01,1.699000e+02
5.296900e+06,6.130671e+01,2.641000e+05,3.056713e+00,9.525684e-01,9.524527e-01,2.307213e-04,1.311070e-09,3.784606e+01,-9.564759e-02,3.794171e+01,3.973531e+01,1.699000e+02
5.297000e+06,6.130787e+01,2.642000e+05,3.057870e+00,9.525782e-01,9.524528e-01,2.308524e-04,1.311070e-09,3.784745e+01,-9.532310e-02,3.794278e+01,3.973634e+01,1.699000e+02
5.297100e+06,6.130903e+01,2.643000e+05,3.059028e+00,9.525848e-01,9.524530e-01,2.309835e-04,1.311070e-09,3.784895e+01,-9.468694e-02,3.794364e+01,3.973760e+01,1.699000e+02
5.297200e+06,6.131019e+01,2.644000e+05,3.060185e+00,9.525914e-01,9.524531e-01,2.311146e-04,1.311070e-09,3.785044e+01,-9.405078e-02,3.794449e+01,3.973887e+01,1.699000e+02
5.297300e+06,6.131134e+01,2.645000e+05,3.061343e+00,9.525980e-01,9.524532e-01,2.312457e-04,1.311070e-09,3.785194e+01,-9.341462e-02,3.794535e+01,3.974013e+01,1.699000e+02
5.297400e+06,6.131250e+01,2.646000e+05,3.062500e+00,9.526046e-01,9.524533e-01,2.313768e-04,1.311070e-09,3.785344e+01,-9.277847e-02,3.794621e+01,3.974139e+01,1.699000e+02
5.297500e+06,6.131366e+01,2.647000e+05,3.063657e+00,9.526112e-01,9.524535e-01,2.315079e-04,1.311069e-09,3.785493e+01,-9.214231e-02,3.794707e+01,3.974265e+01,1.699000e+02
5.297600e+06,6.131481e+01,2.648000e+05,3.064815e+00,9.526178e-01,9.524536e-01,2.316390e-04,1.311069e-09,3.785643e+01,-9.150615e-02,3.794793e+01,3.974392e+01,1.699000e+02
5.297700e+06,6.131597e+01,2.649000e+05,3.065972e+00,9.526244e-01,9.524537e-01,2.317701e-04,1.311069e-09,3.785792e+01,-9.087000e-02,3.794879e+01,3.974518e+01,1.699000e+02
5.297800e+06,6.131713e+01,2.650000e+05,3.067130e+00,9.526310e-01,9.524538e-01,2.319012e-04,1.311069e-09,3.785942e+01,-9.023384e-02,3.794965e+01,3.974644e+01,1.699000e+02
5.297900e+06,6.131829e+01,2.651000e+05,3.068287e+00,9.526376e-01,9.524540e-01,2.320323e-04,1.311069e-09,3.786091e+01,-8.959768e-02,3.795051e+01,3.974771e+01,1.699000e+02
5.298000e+06,6.131944e+01,2.652000e+05,3.069444e+00,9.526519e-01,9.524541e-01,2.321634e-04,1.311069e-09,3.786198e+01,-8.960399e-02,3.795158e+01,3.974822e+01,1.699000e+02
5.298100e+06,6.132060e+01,2.653000e+05,3.070602e+00,9.526739e-01,9.524542e-01,2.322945e-04,1.311068e-09,3.786262e+01,-9.024015e-02,3.795286e+01,3.974801e+01,1.699000e+02
5.298200e+06,6.132176e+01,2.654000e+05,3.071759e+00,9.526958e-01,9.524543e-01,2.324256e-04,1.311068e-09,3.786326e+01,-9.087631e-02,3.795414e+01,3.974780e+01,1.699000e+02
5.298300e+06,6.132292e+01,2.655000e+05,3.072917e+00,9.527178e-01,9.524545e-01,2.325567e-04,1.311068e-09,3.786390e+01,-9.151246e-02,3.795541e+01,3.974758e+01,1.699000e+02
5.298400e+06,6.132407e+01,2.656000e+05,3.074074e+00,9.527397e-01,9.524546e-01,2.326879e-04,1.311068e-09,3.786454e+01,-9.214862e-02,3.795669e+01,3.974737e+01,1.699000e+02
5.298500e+06,6.132523e+01,2.657000e+05,3.075231e+00,9.527616e-01,9.524547e-01,2.328190e-04,1.311068e-09,3.786518e+01,-9.278478e-02,3.795797e+01,3.974716e+01,1.699000e+02
5.298600e+06,6.132639e+01,2.658000e+05,3.076389e+00,9.527836e-01,9.524548e-01,2.329501e-04,1.311068e-09,3.786583e+01,-9.342093e-02,3.795925e+01,3.974694e+01,1.699000e+02
5.298700e+06,6.132755e+01,2.659000e+05,3.077546e+00,9.528055e-01,9.524550e-01,2.330812e-04,1.311067e-09,3.786647e+01,-9.405709e-02,3.796052e+01,3.974673e+01,1.699000e+02
5.298800e+06,6.132870e+01,2.660000e+05,3.078704e+00,9.528275e-01,9.524551e-01,2.332123e-04,1.311067e-09,3.786711e+01,-9.469325e-02,3.796180e+01,3.974652e+01,1.699000e+02
5.298900e+06,6.132986e+01,2.661000e+05,3.079861e+00,9.528494e-01,9.524552e-01,2.333434e-04,1.311067e-09,3.786775e+01,-9.532941e-02,3.796308e+01,3.974631e+01,1.699000e+02
5.299000e+06,6.133102e+01,2.662000e+05,3.081019e+00,9.528395e-01,9.524553e-01,2.334745e-04,1.311067e-09,3.786540e+01,-9.564759e-02,3.796104e+01,3.974427e+01,1.699050e+02
5.299100e+06,6.133218e+01,2.663000e+05,3.082176e+00,9.527978e-01,9.524555e-01,2.336056e-04,1.311067e-09,3.786005e+01,-9.564759e-02,3.795570e+01,3.974040e+01,1.699150e+02
5.299200e+06,6.133333e+01,2.664000e+05,3.083333e+00,9.527562e-01,9.524556e-01,2.337367e-04,1.311067e-09,3.785470e+01,-9.564759e-02,3.795035e+01,3.973653e+01,1.699250e+02
5.299300e+06,6.133449e+01,2.665000e+05,3.084491e+00,9.527145e-01,9.524557e-01,2.338678e-04,1.311066e-09,3.784936e+01,-9.564759e-02,3.794500e+01,3.973266e+01,1.699350e+02
5.299400e+06,6.133565e+01,2.666000e+05,3.085648e+00,9.526728e-01,9.524558e-01,2.339989e-04,1.311066e-09,3.784401e+01,-9.564759e-02,3.793966e+01,3.972879e+01,1.699450e+02
5.299500e+06,6.133681e+01,2.667000e+05,3.086806e+00,9.526311e-01,9.524560e-01,2.341300e-04,1.311066e-09,3.783866e+01,-9.564759e-02,3.793431e+01,3.972492e+01,1.699550e+02
5.299600e+06,6.133796e+01,2.668000e+05,3.087963e+00,9.525894e-01,9.524561e-01,2.342611e-04,1.311066e-09,3.783332e+01,-9.564759e-02,3.792896e+01,3.972105e+01,1.699650e+02
5.299700e+06,6.133912e+01,2.669000e+05,3.089120e+00,9.525477e-01,9.524562e-01,2.343922e-04,1.311066e-09,3.782797e+01,-9.564759e-02,3.792362e+01,3.971718e+01,1.699750e+02
5.299800e+06,6.134028e+01,2.670000e+05,3.090278e+00,9.525060e-01,9.524563e-01,2.345233e-04,1.311065e-09,3.782262e+01,-9.564759e-02,3.791827e+01,3.971331e+01,1.699850e+02
5.299900e+06,6.134144e+01,2.671000e+05,3.091435e+00,9.524643e-01,9.524565e-01,2.346545e-04,1.311065e-09,3.781728e+01,-9.564759e-02,3.791292e+01,3.970944e+01,1.699950e+02
5.300000e+06,6.134259e+01,2.672000e+05,3.092593e+00,9.524569e-01,9.524566e-01,2.347856e-04,1.311065e-09,3.781666e+01,-9.564759e-02,3.791231e+01,3.970911e+01,1.700050e+02
5.300100e+06,6.134375e+01,2.673000e+05,3.093750e+00,9.524832e-01,9.524567e-01,2.349167e-04,1.311065e-09,3.782072e+01,-9.564759e-02,3.791637e+01,3.971227e+01,1.700150e+02
5.300200e+06,6.134491e+01,2.674000e+05,3.094907e+00,9.525095e-01,9.524568e-01,2.350478e-04,1.311065e-09,3.782478e+01,-9.564759e-02,3.792043e+01,3.971543e+01,1.700250e+02
5.300300e+06,6.134606e+01,2.675000e+05,3.096065e+00,9.525358e-01,9.524570e-01,2.351789e-04,1.311065e-09,3.782884e+01,-9.564759e-02,3.792449e+01,3.971860e+01,1.700350e+02
5.300400e+06,6.134722e+01,2.676000e+05,3.097222e+00,9.525621e-01,9.524571e-01,2.353100e-04,1.311064e-09,3.783290e+01,-9.564759e-02,3.792855e+01,3.972176e+01,1.700450e+02
5.300500e+06,6.134838e+01,2.677000e+05,3.098380e+00,9.525884e-01,9.524572e-01,2.354411e-04,1.311064e-09,3.783696e+01,-9.564759e-02,3.793261e+01,3.972492e+01,1.700550e+02
5.300600e+06,6.134954e+01,2.678000e+05,3.099537e+00,9.526147e-01,9.524573e-01,2.355722e-04,1.311064e-09,3.784102e+01,-9.564759e-02,3.793667e+01,3.972808e+01,1.700650e+02
5.300700e+06,6.135069e+01,2.679000e+05,3.100694e+00,9.526410e-01,9.524575e-01,2.357033e-04,1.311064e-09,3.784508e+01,-9.564759e-02,3.794073e+01,3.973124e+01,1.700750e+02
5.300800e+06,6.135185e+01,2.680000e+05,3.101852e+00,9.526673e-01,9.524576e-01,2.358344e-04,1.311064e-09,3.784914e+01,-9.564759e-02,3.794479e+01,3.973441e+01,1.700850e+02
5.300900e+06,6.135301e+01,2.681000e+05,3.103009e+00,9.526936e-01,9.524577e-01,2.359655e-04,1.311064e-09,3.785320e+01,-9.564759e-02,3.794885e+01,3.973757e+01,1.700950e+02
5.301000e+06,6.135417e+01,2.682000e+05,3.104167e+00,9.527145e-01,9.524578e-01,2.360966e-04,1.311063e-09,3.785524e+01,-9.564759e-02,3.795089e+01,3.973883e+01,1.701000e+02
5.301100e+06,6.135532e+01,2.683000e+05,3.105324e+00,9.527299e-01,9.524580e-01,2.362277e-04,1.311063e-09,3.785524e+01,-9.564759e-02,3.795089e+01,3.973819e+01,1.701000e+02
5.301200e+06,6.135648e+01,2.684000e+05,3.106481e+00,9.527452e-01,9.524581e-01,2.363588e-04,1.311063e-09,3.785524e+01,-9.564759e-02,3.795089e+01,3.973755e+01,1.701000e+02
5.301300e+06,6.135764e+01,2.685000e+05,3.107639e+00,9.527606e-01,9.524582e-01,2.364899e-04,1.311063e-09,3.785524e+01,-9.564759e-02,3.795089e+01,3.973691e+01,1.701000e+02
5.301400e+06,6.135880e+01,2.686000e+05,3.108796e+00,9.527760e-01,9.524583e-01,2.366211e-04,1.311063e-09,3.785524e+01,-9.564759e-02,3.795089e+01,3.973626e+01,1.701000e+02
5.301500e+06,6.135995e+01,2.687000e+05,3.109954e+00,9.527914e-01,9.524585e-01,2.367522e-04,1.311063e-09,3.785524e+01,-9.564759e-02,3.795089e+01,3.973562e+01,1.701000e+02
5.301600e+06,6.136111e+01,2.688000e+05,3.111111e+00,9.528067e-01,9.524586e-01,2.368833e-04,1.311062e-09,3.785524e+01,-9.564759e-02,3.795089e+01,3.973498e+01,1.701000e+02
5.301700e+06,6.136227e+01,2.689000e+05,3.112269e+00,9.528221e-01,9.524587e-01,2.370144e-04,1.311062e-09,3.785524e+01,-9.564759e-02,3.795089e+01,3.973434e+01,1.701000e+02
5.301800e+06,6.136343e+01,2.690000e+05,3.113426e+00,9.528375e-01,9.524588e-01,2.371455e-04,1.311062e-09,3.785524e+01,-9.564759e-02,3.795089e+01,3.973369e+01,1.701000e+02
5.301900e+06,6.136458e+01,2.691000e+05,3.114583e+00,9.528528e-01,9.524590e-01,2.372766e-04,1.311062e-09,3.785524e+01,-9.564759e-02,3.795089e+01,3.973305e+01,1.701000e+02
5.302000e+06,6.136574e+01,2.692000e+05,3.115741e+00,9.528324e-01,9.524591e-01,2.374077e-04,1.311062e-09,3.785448e+01,-9.564759e-02,3.795013e+01,3.973310e+01,1.700898e+02
5.302100e+06,6.136690e+01,2.693000e+05,3.116898e+00,9.527776e-01,9.524592e-01,2.375388e-04,1.311062e-09,3.785298e+01,-9.564759e-02,3.794863e+01,3.973382e+01,1.700698e+02
5.302200e+06,6.136806e+01,2.694000e+05,3.118056e+00,9.527229e-01,9.524593e-01,2.376699e-04,1.311061e-09,3.785149e+01,-9.564759e-02,3.794713e+01,3.973454e+01,1.700498e+02
5.302300e+06,6.136921e+01,2.695000e+05,3.119213e+00,9.526681e-01,9.524595e-01,2.378010e-04,1.311061e-09,3.784999e+01,-9.564759e-02,3.794564e+01,3.973526e+01,1.700298e+02
5.302400e+06,6.137037e+01,2.696000e+05,3.120370e+00,9.526133e-01,9.524596e-01,2.379321e-04,1.311061e-09,3.784849e+01,-9.564759e-02,3.794414e+01,3.973598e+01,1.700098e+02
5.302500e+06,6.137153e+01,2.697000e+05,3.121528e+00,9.525586e-01,9.524597e-01,2.380632e-04,1.311061e-09,3.784700e+01,-9.564759e-02,3.794265e+01,3.973670e+01,1.699898e+02
5.302600e+06,6.137269e+01,2.698000e+05,3.122685e+00,9.525038e-01,9.524598e-01,2.381943e-04,1.311061e-09,3.784550e+01,-9.564759e-02,3.794115e+01,3.973742e+01,1.699699e+02
5.302700e+06,6.137384e+01,2.699000e+05,3.123843e+00,9.524490e-01,9.524600e-01,2.383254e-04,1.311060e-09,3.784401e+01,-9.564759e-02,3.793966e+01,3.973814e+01,1.699499e+02
5.302800e+06,6.137500e+01,2.700000e+05,3.125000e+00,9.523943e-01,9.524601e-01,2.384565e-04,1.311060e-09,3.784251e+01,-9.564759e-02,3.793816e+01,3.973886e+01,1.699299e+02
5.302900e+06,6.137616e+01,2.701000e+05,3.126157e+00,9.523395e-01,9.524602e-01,2.385876e-04,1.311060e-09,3.784102e+01,-9.564759e-02,3.793666e+01,3.973958e+01,1.699099e+02
5.303000e+06,6.137731e+01,2.702000e+05,3.127315e+00,9.523224e-01,9.524603e-01,2.387187e-04,1.311060e-09,3.784060e+01,-9.564759e-02,3.793625e+01,3.973986e+01,1.699051e+02
5.303100e+06,6.137847e+01,2.703000e+05,3.128472e+00,9.523421e-01,9.524605e-01,2.388499e-04,1.311060e-09,3.784124e+01,-9.564759e-02,3.793689e+01,3.973971e+01,1.699150e+02
5.303200e+06,6.137963e+01,2.704000e+05,3.129630e+00,9.523618e-01,9.524606e-01,2.389810e-04,1.311060e-09,3.784188e+01,-9.564759e-02,3.793753e+01,3.973956e+01,1.699250e+02
5.303300e+06,6.138079e+01,2.705000e+05,3.130787e+00,9.523815e-01,9.524607e-01,2.391121e-04,1.311059e-09,3.784252e+01,-9.564759e-02,3.793817e+01,3.973941e+01,1.699350e+02
5.303400e+06,6.138194e+01,2.706000e+05,3.131944e+00,9.524012e-01,9.524608e-01,2.392432e-04,1.311059e-09,3.784316e+01,-9.564759e-02,3.793881e+01,3.973926e+01,1.699450e+02
5.303500e+06,6.138310e+01,2.707000e+05,3.133102e+00,9.524209e-01,9.524610e-01,2.393743e-04,1.311059e-09,3.784381e+01,-9.564759e-02,3.793945e+01,3.973911e+01,1.699550e+02
5.303600e+06,6.138426e+01,2.708000e+05,3.134259e+00,9.524406e-01,9.524611e-01,2.395054e-04,1.311059e-09,3.784445e+01,-9.564759e-02,3.794009e+01,3.973895e+01,1.699650e+02
5.303700e+06,6.138542e+01,2.709000e+05,3.135417e+00,9.524603e-01,9.524612e-01,2.396365e-04,1.311059e-09,3.784509e+01,-9.564759e-02,3.794073e+01,3.973880e+01,1.699750e+02
5.303800e+06,6.138657e+01,2.710000e+05,3.136574e+00,9.524800e-01,9.524613e-01,2.397676e-04,1.311059e-09,3.784573e+01,-9.564759e-02,3.794138e+01,3.973865e+01,1.699850e+02
5.303900e+06,6.138773e+01,2.711000e+05,3.137731e+00,9.524998e-01,9.524615e-01,2.398987e-04,1.311058e-09,3.784637e+01,-9.564759e-02,3.794202e+01,3.973850e+01,1.699950e+02
5.304000e+06,6.138889e+01,2.712000e+05,3.138889e+00,9.525030e-01,9.524616e-01,2.400298e-04,1.311058e-09,3.784669e+01,-9.564759e-02,3.794234e+01,3.973870e+01,1.700100e+02
5.304100e+06,6.139005e+01,2.713000e+05,3.140046e+00,9.524898e-01,9.524617e-01,2.401609e-04,1.311058e-09,3.784669e+01,-9.564759e-02,3.794234e+01,3.973925e+01,1.700300e+02
5.304200e+06,6.139120e+01,2.714000e+05,3.141204e+00,9.524766e-01,9.524618e-01,2.402920e-04,1.311058e-09,3.784669e+01,-9.564759e-02,3.794234e+01,3.973981e+01,1.700500e+02
5.304300e+06,6.139236e+01,2.715000e+05,3.142361e+00,9.524634e-01,9.524620e-01,2.404231e-04,1.311058e-09,3.784669e+01,-9.564759e-02,3.794234e+01,3.974036e+01,1.700700e+02
5.304400e+06,6.139352e+01,2.716000e+05,3.143519e+00,9.524502e-01,9.524621e-01,2.405542e-04,1.311058e-09,3.784669e+01,-9.564759e-02,3.794234e+01,3.974091e+01,1.700900e+02
5.304500e+06,6.139468e+01,2.717000e+05,3.144676e+00,9.524370e-01,9.524622e-01,2.406853e-04,1.311057e-09,3.784669e+01,-9.564759e-02,3.794234e+01,3.974146e+01,1.701100e+02
5.304600e+06,6.139583e+01,2.718000e+05,3.145833e+00,9.524238e-01,9.524623e-01,2.408164e-04,1.311057e-09,3.784669e+01,-9.564759e-02,3.794234e+01,3.974201e+01,1.701300e+02
5.304700e+06,6.139699e+01,2.719000e+05,3.146991e+00,9.524106e-01,9.524625e-01,2.409475e-04,1.311057e-09,3.784669e+01,-9.564759e-02,3.794234e+01,3.974257e+01,1.701501e+02
5.304800e+06,6.139815e+01,2.720000e+05,3.148148e+00,9.523974e-01,9.524626e-01,2.410787e-04,1.311057e-09,3.784669e+01,-9.564759e-02,3.794234e+01,3.974312e+01,1.701701e+02
5.304900e+06,6.139931e+01,2.721000e+05,3.149306e+00,9.523842e-01,9.524627e-01,2.412098e-04,1.311057e-09,3.784669e+01,-9.564759e-02,3.794234e+01,3.974367e+01,1.701901e+02
5.305000e+06,6.140046e+01,2.722000e+05,3.150463e+00,9.523876e-01,9.524628e-01,2.413409e-04,1.311057e-09,3.784777e+01,-9.564759e-02,3.794341e+01,3.974466e+01,1.701950e+02
5.305100e+06,6.140162e+01,2.723000e+05,3.151620e+00,9.524073e-01,9.524630e-01,2.414720e-04,1.311056e-09,3.784990e+01,-9.564759e-02,3.794555e+01,3.974608e+01,1.701850e+02
5.305200e+06,6.140278e+01,2.724000e+05,3.152778e+00,9.524270e-01,9.524631e-01,2.416031e-04,1.311056e-09,3.785204e+01,-9.564759e-02,3.794769e+01,3.974750e+01,1.701750e+02
5.305300e+06,6.140394e+01,2.725000e+05,3.153935e+00,9.524467e-01,9.524632e-01,2.417342e-04,1.311056e-09,3.785418e+01,-9.564759e-02,3.794982e+01,3.974892e+01,1.701650e+02
5.305400e+06,6.140509e+01,2.726000e+05,3.155093e+00,9.524664e-01,9.524633e-01,2.418653e-04,1.311056e-09,3.785631e+01,-9.564759e-02,3.795196e+01,3.975034e+01,1.701550e+02
5.305500e+06,6.140625e+01,2.727000e+05,3.156250e+00,9.524861e-01,9.524635e-01,2.419964e-04,1.311056e-09,3.785845e+01,-9.564759e-02,3.795410e+01,3.975175e+01,1.701450e+02
5.305600e+06,6.140741e+01,2.728000e+05,3.157407e+00,9.525059e-01,9.524636e-01,2.421275e-04,1.311056e-09,3.786059e+01,-9.564759e-02,3.795623e+01,3.975317e+01,1.701350e+02
5.305700e+06,6.140856e+01,2.729000e+05,3.158565e+00,9.525256e-01,9.524637e-01,2.422586e-04,1.311055e-09,3.786272e+01,-9.564759e-02,3.795837e+01,3.975459e+01,1.701250e+02
5.305800e+06,6.140972e+01,2.730000e+05,3.159722e+00,9.525453e-01,9.524638e-01,2.423897e-04,1.311055e-09,3.786486e+01,-9.564759e-02,3.796051e+01,3.975601e+01,1.701150e+02
5.305900e+06,6.141088e+01,2.731000e+05,3.160880e+00,9.525650e-01,9.524640e-01,2.425208e-04,1.311055e-09,3.786700e+01,-9.564759e-02,3.796265e+01,3.975743e+01,1.701050e+02
5.306000e+06,6.141204e+01,2.732000e+05,3.162037e+00,9.525716e-01,9.524641e-01,2.426519e-04,1.311055e-09,3.786668e+01,-9.564759e-02,3.796233e+01,3.975682e+01,1.701050e+02
5.306100e+06,6.141319e+01,2.733000e+05,3.163194e+00,9.525651e-01,9.524642e-01,2.427830e-04,1.311055e-09,3.786390e+01,-9.564759e-02,3.795955e+01,3.975418e+01,1.701150e+02
5.306200e+06,6.141435e+01,2.734000e+05,3.164352e+00,9.525586e-01,9.524643e-01,2.429141e-04,1.311054e-09,3.786112e+01,-9.564759e-02,3.795677e+01,3.975153e+01,1.701250e+02
5.306300e+06,6.141551e+01,2.735000e+05,3.165509e+00,9.525520e-01,9.524645e-01,2.430452e-04,1.311054e-09,3.785834e+01,-9.564759e-02,3.795399e+01,3.974888e+01,1.701350e+02
5.306400e+06,6.141667e+01,2.736000e+05,3.166667e+00,9.525455e-01,9.524646e-01,2.431763e-04,1.311054e-09,3.785556e+01,-9.564759e-02,3.795121e+01,3.974624e+01,1.701450e+02
5.306500e+06,6.141782e+01,2.737000e+05,3.167824e+00,9.525390e-01,9.524647e-01,2.433074e-04,1.311054e-09,3.785278e+01,-9.564759e-02,3.794843e+01,3.974359e+01,1.701550e+02
5.306600e+06,6.141898e+01,2.738000e+05,3.168981e+00,9.525324e-01,9.524648e-01,2.434386e-04,1.311054e-09,3.785000e+01,-9.564759e-02,3.794565e+01,3.974095e+01,1.701650e+02
5.306700e+06,6.142014e+01,2.739000e+05,3.170139e+00,9.525259e-01,9.524650e-01,2.435697e-04,1.311054e-09,3.784722e+01,-9.564759e-02,3.794287e+01,3.973830e+01,1.701750e+02
5.306800e+06,6.142130e+01,2.740000e+05,3.171296e+00,9.525194e-01,9.524651e-01,2.437008e-04,1.311053e-09,3.784444e+01,-9.564759e-02,3.794009e+01,3.973566e+01,1.701850e+02
5.306900e+06,6.142245e+01,2.741000e+05,3.172454e+00,9.525129e-01,9.524652e-01,2.438319e-04,1.311053e-09,3.784166e+01,-9.564759e-02,3.793731e+01,3.973301e+01,1.701950e+02
5.307000e+06,6.142361e+01,2.742000e+05,3.173611e+00,9.525030e-01,9.524653e-01,2.439630e-04,1.311053e-09,3.783995e+01,-9.532818e-02,3.793528e+01,3.973161e+01,1.702000e+02
5.307100e+06,6.142477e+01,2.743000e+05,3.174769e+00,9.524898e-01,9.524655e-01,2.440941e-04,1.311053e-09,3.783931e+01,-9.469203e-02,3.793400e+01,3.973146e+01,1.702000e+02
5.307200e+06,6.142593e+01,2.744000e+05,3.175926e+00,9.524766e-01,9.524656e-01,2.442252e-04,1.311053e-09,3.783867e+01,-9.405587e-02,3.793273e+01,3.973131e+01,1.702000e+02
5.307300e+06,6.142708e+01,2.745000e+05,3.177083e+00,9.524634e-01,9.524657e-01,2.443563e-04,1.311053e-09,3.783803e+01,-9.341971e-02,3.793145e+01,3.973115e+01,1.702000e+02
5.307400e+06,6.142824e+01,2.746000e+05,3.178241e+00,9.524502e-01,9.524658e-01,2.444874e-04,1.311052e-09,3.783739e+01,-9.278356e-02,3.793017e+01,3.973100e+01,1.702000e+02
5.307500e+06,6.142940e+01,2.747000e+05,3.179398e+00,9.524370e-01,9.524660e-01,2.446185e-04,1.311052e-09,3.783675e+01,-9.214740e-02,3.792890e+01,3.973085e+01,1.702000e+02
5.307600e+06,6.143056e+01,2.748000e+05,3.180556e+00,9.524239e-01,9.524661e-01,2.447496e-04,1.311052e-09,3.783611e+01,-9.151124e-02,3.792762e+01,3.973069e+01,1.702000e+02
5.307700e+06,6.143171e+01,2.749000e+05,3.181713e+00,9.524107e-01,9.524662e-01,2.448807e-04,1.311052e-09,3.783547e+01,-9.087509e-02,3.792634e+01,3.973054e+01,1.702000e+02
5.307800e+06,6.143287e+01,2.750000e+05,3.182870e+00,9.523975e-01,9.524663e-01,2.450118e-04,1.311052e-09,3.783483e+01,-9.023893e-02,3.792506e+01,3.973039e+01,1.702000e+02
5.307900e+06,6.143403e+01,2.751000e+05,3.184028e+00,9.523843e-01,9.524665e-01,2.451429e-04,1.311052e-09,3.783418e+01,-8.960277e-02,3.792379e+01,3.973023e+01,1.702000e+02
5.308000e+06,6.143519e+01,2.752000e+05,3.185185e+00,9.524115e-01,9.524666e-01,2.452740e-04,1.311051e-09,3.783588e+01,-8.959918e-02,3.792548e+01,3.973088e+01,1.702149e+02
5.308100e+06,6.143634e+01,2.753000e+05,3.186343e+00,9.524795e-01,9.524667e-01,2.454051e-04,1.311051e-09,3.783994e+01,-9.023588e-02,3.793018e+01,3.973233e+01,1.702449e+02
5.308200e+06,6.143750e+01,2.754000e+05,3.187500e+00,9.525475e-01,9.524668e-01,2.455362e-04,1.311051e-09,3.784401e+01,-9.087259e-02,3.793488e+01,3.973379e+01,1.702749e+02
5.308300e+06,6.143866e+01,2.755000e+05,3.188657e+00,9.526156e-01,9.524670e-01,2.456673e-04,1.311051e-09,3.784807e+01,-9.150930e-02,3.793958e+01,3.973524e+01,1.703049e+02
5.308400e+06,6.143981e+01,2.756000e+05,3.189815e+00,9.526836e-01,9.524671e-01,2.457984e-04,1.311051e-09,3.785214e+01,-9.214600e-02,3.794428e+01,3.973669e+01,1.703350e+02
5.308500e+06,6.144097e+01,2.757000e+05,3.190972e+00,9.527516e-01,9.524672e-01,2.459296e-04,1.311051e-09,3.785620e+01,-9.278271e-02,3.794898e+01,3.973815e+01,1.703650e+02
5.308600e+06,6.144213e+01,2.758000e+05,3.192130e+00,9.528196e-01,9.524673e-01,2.460607e-04,1.311050e-09,3.786026e+01,-9.341942e-02,3.795368e+01,3.973960e+01,1.703950e+02
5.308700e+06,6.144329e+01,2.759000e+05,3.193287e+00,9.528877e-01,9.524675e-01,2.461918e-04,1.311050e-09,3.786433e+01,-9.405612e-02,3.795838e+01,3.974105e+01,1.704250e+02
5.308800e+06,6.144444e+01,2.760000e+05,3.194444e+00,9.529557e-01,9.524676e-01,2.463229e-04,1.311050e-09,3.786839e+01,-9.469283e-02,3.796308e+01,3.974250e+01,1.704550e+02
5.308900e+06,6.144560e+01,2.761000e+05,3.195602e+00,9.530237e-01,9.524677e-01,2.464540e-04,1.311050e-09,3.787245e+01,-9.532954e-02,3.796778e+01,3.974395e+01,1.704850e+02
5.309000e+06,6.144676e+01,2.762000e+05,3.196759e+00,9.530138e-01,9.524678e-01,2.465851e-04,1.311050e-09,3.787277e+01,-9.532893e-02,3.796810e+01,3.974470e+01,1.704800e+02
5.309100e+06,6.144792e+01,2.763000e+05,3.197917e+00,9.529260e-01,9.524680e-01,2.467162e-04,1.311049e-09,3.786935e+01,-9.469222e-02,3.796404e+01,3.974475e+01,1.704400e+02
5.309200e+06,6.144907e+01,2.764000e+05,3.199074e+00,9.528383e-01,9.524681e-01,2.468473e-04,1.311049e-09,3.786593e+01,-9.405551e-02,3.795998e+01,3.974479e+01,1.703999e+02
5.309300e+06,6.145023e+01,2.765000e+05,3.200231e+00,9.527505e-01,9.524682e-01,2.469784e-04,1.311049e-09,3.786250e+01,-9.341881e-02,3.795592e+01,3.974484e+01,1.703599e+02
5.309400e+06,6.145139e+01,2.766000e+05,3.201389e+00,9.526628e-01,9.524683e-01,2.471095e-04,1.311049e-09,3.785908e+01,-9.278210e-02,3.795186e+01,3.974489e+01,1.703199e+02
5.309500e+06,6.145255e+01,2.767000e+05,3.202546e+00,9.525750e-01,9.524685e-01,2.472406e-04,1.311049e-09,3.785566e+01,-9.214539e-02,3.794781e+01,3.974493e+01,1.702799e+02
5.309600e+06,6.145370e+01,2.768000e+05,3.203704e+00,9.524873e-01,9.524686e-01,2.473717e-04,1.311049e-09,3.785224e+01,-9.150869e-02,3.794375e+01,3.974498e+01,1.702399e+02
5.309700e+06,6.145486e+01,2.769000e+05,3.204861e+00,9.523995e-01,9.524687e-01,2.475028e-04,1.311048e-09,3.784882e+01,-9.087198e-02,3.793969e+01,3.974502e+01,1.701999e+02
5.309800e+06,6.145602e+01,2.770000e+05,3.206019e+00,9.523118e-01,9.524688e-01,2.476339e-04,1.311048e-09,3.784540e+01,-9.023527e-02,3.793563e+01,3.974507e+01,1.701599e+02
5.309900e+06,6.145718e+01,2.771000e+05,3.207176e+00,9.522240e-01,9.524690e-01,2.477650e-04,1.311048e-09,3.784197e+01,-8.959857e-02,3.793157e+01,3.974511e+01,1.701198e+02
5.310000e+06,6.145833e+01,2.772000e+05,3.208333e+00,9.521872e-01,9.524691e-01,2.478961e-04,1.311048e-09,3.783963e+01,-8.960338e-02,3.792923e+01,3.974420e+01,1.701050e+02
5.310100e+06,6.145949e+01,2.773000e+05,3.209491e+00,9.522003e-01,9.524692e-01,2.480272e-04,1.311048e-09,3.783835e+01,-9.023954e-02,3.792859e+01,3.974233e+01,1.701150e+02
5.310200e+06,6.146065e+01,2.774000e+05,3.210648e+00,9.522135e-01,9.524693e-01,2.481583e-04,1.311048e-09,3.783707e+01,-9.087570e-02,3.792794e+01,3.974046e+01,1.701250e+02
5.310300e+06,6.146181e+01,2.775000e+05,3.211806e+00,9.522267e-01,9.524695e-01,2.482894e-04,1.311047e-09,3.783578e+01,-9.151185e-02,3.792730e+01,3.973860e+01,1.701350e+02
5.310400e+06,6.146296e+01,2.776000e+05,3.212963e+00,9.522399e-01,9.524696e-01,2.484205e-04,1.311047e-09,3.783450e+01,-9.214801e-02,3.792665e+01,3.973673e+01,1.701450e+02
5.310500e+06,6.146412e+01,2.777000e+05,3.214120e+00,9.522531e-01,9.524697e-01,2.485517e-04,1.311047e-09,3.783322e+01,-9.278417e-02,3.792600e+01,3.973487e+01,1.701550e+02
5.310600e+06,6.146528e+01,2.778000e+05,3.215278e+00,9.522663e-01,9.524698e-01,2.486828e-04,1.311047e-09,3.783194e+01,-9.342032e-02,3.792536e+01,3.973300e+01,1.701650e+02
5.310700e+06,6.146644e+01,2.779000e+05,3.216435e+00,9.522794e-01,9.524700e-01,2.488139e-04,1.311047e-09,3.783065e+01,-9.405648e-02,3.792471e+01,3.973114e+01,1.701750e+02
5.310800e+06,6.146759e+01,2.780000e+05,3.217593e+00,9.522926e-01,9.524701e-01,2.489450e-04,1.311047e-09,3.782937e+01,-9.469264e-02,3.792407e+01,3.972927e+01,1.701850e+02
5.310900e+06,6.146875e+01,2.781000e+05,3.218750e+00,9.523058e-01,9.524702e-01,2.490761e-04,1.311046e-09,3.782809e+01,-9.532880e-02,3.792342e+01,3.972740e+01,1.701950e+02
5.311000e+06,6.146991e+01,2.782000e+05,3.219907e+00,9.523124e-01,9.524703e-01,2.492072e-04,1.311046e-09,3.782681e+01,-9.564759e-02,3.792246e+01,3.972580e+01,1.702000e+02
5.311100e+06,6.147106e+01,2.783000e+05,3.221065e+00,9.523124e-01,9.524705e-01,2.493383e-04,1.311046e-09,3.782552e+01,-9.564759e-02,3.792117e+01,3.972445e+01,1.702000e+02
5.311200e+06,6.147222e+01,2.784000e+05,3.222222e+00,9.523124e-01,9.524706e-01,2.494694e-04,1.311046e-09,3.782424e+01,-9.564759e-02,3.791989e+01,3.972310e+01,1.702000e+02
5.311300e+06,6.147338e+01,2.785000e+05,3.223380e+00,9.523124e-01,9.524707e-01,2.496005e-04,1.311046e-09,3.782296e+01,-9.564759e-02,3.791861e+01,3.972175e+01,1.702000e+02
5.311400e+06,6.147454e+01,2.786000e+05,3.224537e+00,9.523124e-01,9.524708e-01,2.497316e-04,1.311046e-09,3.782168e+01,-9.564759e-02,3.791732e+01,3.972041e+01,1.702000e+02
5.311500e+06,6.147569e+01,2.787000e+05,3.225694e+00,9.523124e-01,9.524710e-01,2.498627e-04,1.311045e-09,3.782039e+01,-9.564759e-02,3.791604e+01,3.971906e+01,1.702000e+02
5.311600e+06,6.147685e+01,2.788000e+05,3.226852e+00,9.523124e-01,9.524711e-01,2.499938e-04,1.311045e-09,3.781911e+01,-9.564759e-02,3.791476e+01,3.971771e+01,1.702000e+02
5.311700e+06,6.147801e+01,2.789000e+05,3.228009e+00,9.523124e-01,9.524712e-01,2.501249e-04,1.311045e-09,3.781783e+01,-9.564759e-02,3.791347e+01,3.971636e+01,1.702000e+02
5.311800e+06,6.147917e+01,2.790000e+05,3.229167e+00,9.523124e-01,9.524713e-01,2.502560e-04,1.311045e-09,3.781654e+01,-9.564759e-02,3.791219e+01,3.971502e+01,1.702000e+02
5.311900e+06,6.148032e+01,2.791000e+05,3.230324e+00,9.523124e-01,9.524715e-01,2.503871e-04,1.311045e-09,3.781526e+01,-9.564759e-02,3.791091e+01,3.971367e+01,1.702000e+02
5.312000e+06,6.148148e+01,2.792000e+05,3.231481e+00,9.523190e-01,9.524716e-01,2.505182e-04,1.311045e-09,3.781559e+01,-9.564759e-02,3.791123e+01,3.971374e+01,1.702050e+02
5.312100e+06,6.148264e+01,2.793000e+05,3.232639e+00,9.523321e-01,9.524717e-01,2.506493e-04,1.311044e-09,3.781751e+01,-9.564759e-02,3.791316e+01,3.971521e+01,1.702150e+02
5.312200e+06,6.148380e+01,2.794000e+05,3.233796e+00,9.523452e-01,9.524718e-01,2.507804e-04,1.311044e-09,3.781943e+01,-9.564759e-02,3.791508e+01,3.971668e+01,1.702250e+02
5.312300e+06,6.148495e+01,2.795000e+05,3.234954e+00,9.523584e-01,9.524720e-01,2.509115e-04,1.311044e-09,3.782136e+01,-9.564759e-02,3.791700e+01,3.971815e+01,1.702350e+02
5.312400e+06,6.148611e+01,2.796000e+05,3.236111e+00,9.523715e-01,9.524721e-01,2.510426e-04,1.311044e-09,3.782328e+01,-9.564759e-02,3.791893e+01,3.971962e+01,1.702450e+02
5.312500e+06,6.148727e+01,2.797000e+05,3.237269e+00,9.523846e-01,9.524722e-01,2.511737e-04,1.311044e-09,3.782520e+01,-9.564759e-02,3.792085e+01,3.972109e+01,1.702550e+02
5.312600e+06,6.148843e+01,2.798000e+05,3.238426e+00,9.523977e-01,9.524723e-01,2.513048e-04,1.311043e-09,3.782713e+01,-9.564759e-02,3.792277e+01,3.972256e+01,1.702650e+02
5.312700e+06,6.148958e+01,2.799000e+05,3.239583e+00,9.524108e-01,9.524725e-01,2.514359e-04,1.311043e-09,3.782905e+01,-9.564759e-02,3.792470e+01,3.972404e+01,1.702750e+02
5.312800e+06,6.149074e+01,2.800000e+05,3.240741e+00,9.524239e-01,9.524726e-01,2.515671e-04,1.311043e-09,3.783097e+01,-9.564759e-02,3.792662e+01,3.972551e+01,1.702850e+02
5.312900e+06,6.149190e+01,2.801000e+05,3.241898e+00,9.524370e-01,9.524727e-01,2.516982e-04,1.311043e-09,3.783290e+01,-9.564759e-02,3.792854e+01,3.972698e+01,1.702950e+02
5.313000e+06,6.149306e+01,2.802000e+05,3.243056e+00,9.524305e-01,9.524728e-01,2.518293e-04,1.311043e-09,3.783354e+01,-9.564759e-02,3.792919e+01,3.972793e+01,1.702851e+02
5.313100e+06,6.149421e+01,2.803000e+05,3.244213e+00,9.524042e-01,9.524730e-01,2.519604e-04,1.311043e-09,3.783290e+01,-9.564759e-02,3.792855e+01,3.972836e+01,1.702551e+02
5.313200e+06,6.149537e+01,2.804000e+05,3.245370e+00,9.523779e-01,9.524731e-01,2.520915e-04,1.311042e-09,3.783226e+01,-9.564759e-02,3.792791e+01,3.972878e+01,1.702251e+02
5.313300e+06,6.149653e+01,2.805000e+05,3.246528e+00,9.523516e-01,9.524732e-01,2.522226e-04,1.311042e-09,3.783162e+01,-9.564759e-02,3.792727e+01,3.972921e+01,1.701950e+02
5.313400e+06,6.149769e+01,2.806000e+05,3.247685e+00,9.523253e-01,9.524733e-01,2.523537e-04,1.311042e-09,3.783098e+01,-9.564759e-02,3.792662e+01,3.972964e+01,1.701650e+02
5.313500e+06,6.149884e+01,2.807000e+05,3.248843e+00,9.522989e-01,9.524735e-01,2.524848e-04,1.311042e-09,3.783033e+01,-9.564759e-02,3.792598e+01,3.973006e+01,1.701350e+02
5.313600e+06,6.150000e+01,2.808000e+05,3.250000e+00,9.522726e-01,9.524736e-01,2.526159e-04,1.311042e-09,3.782969e+01,-9.564759e-02,3.792534e+01,3.973049e+01,1.701050e+02
5.313700e+06,6.150116e+01,2.809000e+05,3.251157e+00,9.522463e-01,9.524737e-01,2.527470e-04,1.311042e-09,3.782905e+01,-9.564759e-02,3.792470e+01,3.973092e+01,1.700750e+02
5.313800e+06,6.150231e+01,2.810000e+05,3.252315e+00,9.522200e-01,9.524738e-01,2.528781e-04,1.311041e-09,3.782841e+01,-9.564759e-02,3.792406e+01,3.973134e+01,1.700450e+02
