Repository: brandonlampe/CS_Data

# Repository for Crushed Salt Data
**Grant No: 456417**

This is a work in progress!

## Repository Content

### Directory Names
A uniform namining structure still in progress, but in general directories are named according to the following:
 - Names contain no spaces, a single underscore "_" will be used as a file name seperator.
 - Files are for the Crushed Salt Project (CSP); therefore, the first three charaters of each file are "CSP".
 - Folders are organized by which frame the test was performed on i.e., A2 or A3.
 - The fifth and sixth charaters of each file name will therefore be "A" followed by the frame number.
 - Files are chronologically labeled in order of tests performed on a specific frame.That is to say numbering is frame specific (e.g., 01, 02,...,nn tests performed on a specific frame)Therefore the final two characters will be the test number.

### Crushed Salt Testing
The bulk of current repo contents are tests on crushed salt performed at Sandia National Laboratory in Albuquerque, NM.  Future contents of this repository include:
 - Photographs of crushed salt samples (pre and post testing)
 - Permeability test results
 - Thermalconductivity test results
 - Porosity test results

File: UNM_WP_HY_175_09/STAGE22/CREEP_FIT/175_09_STAGE22_CREEP_OUT.csv (part 1 of 26)
Analysis by Brandon Lampe, performed on: 2016/07/13 08:46:11
Experimental results below begin at: 2016/06/09 11:50:02
Duration (sec),Duration (day),Elapsed Time (sec),Elapsed Time (day),Interpolated Fractional Density,Fit to Fractional Density,Fit to Volume Strain,Fit to Volume Strain Rate (1/sec),Confining Pressure (MPa),Pore Pressure (MPa),Terzaghi Pressure (MPa),Solid Pressure (MPa),Temperature (C))
5.365440e+06,6.210000e+01,0.000000e+00,0.000000e+00,9.534283e-01,9.533436e-01,-8.889166e-05,1.716482e-09,3.783576e+01,1.080062e-01,3.772776e+01,3.967863e+01,1.697000e+02
5.365540e+06,6.210116e+01,1.000101e+02,1.157524e-03,9.534349e-01,9.533437e-01,-8.871999e-05,1.716482e-09,3.783640e+01,1.080062e-01,3.772840e+01,3.967903e+01,1.697000e+02
5.365640e+06,6.210232e+01,2.000201e+02,2.315048e-03,9.534415e-01,9.533439e-01,-8.854833e-05,1.716481e-09,3.783704e+01,1.080062e-01,3.772904e+01,3.967943e+01,1.697000e+02
5.365740e+06,6.210347e+01,3.000302e+02,3.472572e-03,9.534481e-01,9.533440e-01,-8.837666e-05,1.716481e-09,3.783769e+01,1.080062e-01,3.772968e+01,3.967983e+01,1.697000e+02
5.365840e+06,6.210463e+01,4.000403e+02,4.630096e-03,9.534547e-01,9.533442e-01,-8.820500e-05,1.716481e-09,3.783833e+01,1.080062e-01,3.773032e+01,3.968023e+01,1.697000e+02
5.365940e+06,6.210579e+01,5.000503e+02,5.787620e-03,9.534613e-01,9.533444e-01,-8.803333e-05,1.716480e-09,3.783897e+01,1.080062e-01,3.773096e+01,3.968062e+01,1.697000e+02
5.366040e+06,6.210695e+01,6.000604e+02,6.945143e-03,9.534679e-01,9.533445e-01,-8.786167e-05,1.716480e-09,3.783961e+01,1.080062e-01,3.773160e+01,3.968102e+01,1.697000e+02
5.366140e+06,6.210810e+01,7.000705e+02,8.102667e-03,9.534745e-01,9.533447e-01,-8.769000e-05,1.716480e-09,3.784025e+01,1.080062e-01,3.773224e+01,3.968142e+01,1.697000e+02
5.366240e+06,6.210926e+01,8.000805e+02,9.260191e-03,9.534685e-01,9.533449e-01,-8.751834e-05,1.716480e-09,3.784028e+01,1.080062e-01,3.773227e+01,3.968170e+01,1.697096e+02
5.366340e+06,6.211042e+01,9.000906e+02,1.041772e-02,9.534618e-01,9.533450e-01,-8.734667e-05,1.716479e-09,3.784028e+01,1.080062e-01,3.773227e+01,3.968198e+01,1.697196e+02
5.366440e+06,6.211158e+01,1.000101e+03,1.157524e-02,9.534552e-01,9.533452e-01,-8.717501e-05,1.716479e-09,3.784028e+01,1.080062e-01,3.773227e+01,3.968225e+01,1.697296e+02
5.366540e+06,6.211273e+01,1.100111e+03,1.273276e-02,9.534486e-01,9.533454e-01,-8.700334e-05,1.716479e-09,3.784028e+01,1.080062e-01,3.773227e+01,3.968252e+01,1.697396e+02
5.366640e+06,6.211389e+01,1.200121e+03,1.389029e-02,9.534420e-01,9.533455e-01,-8.683168e-05,1.716478e-09,3.784028e+01,1.080062e-01,3.773227e+01,3.968280e+01,1.697496e+02
5.366740e+06,6.211505e+01,1.300131e+03,1.504781e-02,9.534354e-01,9.533457e-01,-8.666001e-05,1.716478e-09,3.784028e+01,1.080062e-01,3.773227e+01,3.968307e+01,1.697596e+02
5.366840e+06,6.211621e+01,1.400141e+03,1.620533e-02,9.534288e-01,9.533458e-01,-8.648835e-05,1.716478e-09,3.784028e+01,1.080062e-01,3.773227e+01,3.968335e+01,1.697696e+02
5.366940e+06,6.211736e+01,1.500151e+03,1.736286e-02,9.534222e-01,9.533460e-01,-8.631668e-05,1.716477e-09,3.784028e+01,1.080062e-01,3.773227e+01,3.968362e+01,1.697796e+02
5.367040e+06,6.211852e+01,1.600161e+03,1.852038e-02,9.534156e-01,9.533462e-01,-8.614502e-05,1.716477e-09,3.784028e+01,1.080062e-01,3.773227e+01,3.968390e+01,1.697896e+02
5.367140e+06,6.211968e+01,1.700171e+03,1.967791e-02,9.534090e-01,9.533463e-01,-8.597335e-05,1.716477e-09,3.784028e+01,1.080062e-01,3.773227e+01,3.968417e+01,1.697996e+02
5.367240e+06,6.212084e+01,1.800181e+03,2.083543e-02,9.534024e-01,9.533465e-01,-8.580169e-05,1.716477e-09,3.784089e+01,1.080062e-01,3.773289e+01,3.968509e+01,1.697711e+02
5.367340e+06,6.212199e+01,1.900191e+03,2.199295e-02,9.533958e-01,9.533467e-01,-8.563002e-05,1.716476e-09,3.784153e+01,1.080062e-01,3.773353e+01,3.968604e+01,1.697411e+02
5.367440e+06,6.212315e+01,2.000201e+03,2.315048e-02,9.533892e-01,9.533468e-01,-8.545836e-05,1.716476e-09,3.784218e+01,1.080062e-01,3.773417e+01,3.968699e+01,1.697111e+02
5.367540e+06,6.212431e+01,2.100211e+03,2.430800e-02,9.533826e-01,9.533470e-01,-8.528669e-05,1.716476e-09,3.784282e+01,1.080062e-01,3.773481e+01,3.968793e+01,1.696811e+02
5.367640e+06,6.212547e+01,2.200221e+03,2.546553e-02,9.533760e-01,9.533472e-01,-8.511503e-05,1.716475e-09,3.784346e+01,1.080062e-01,3.773545e+01,3.968888e+01,1.696512e+02
5.367740e+06,6.212662e+01,2.300232e+03,2.662305e-02,9.533694e-01,9.533473e-01,-8.494336e-05,1.716475e-09,3.784410e+01,1.080062e-01,3.773609e+01,3.968982e+01,1.696212e+02
5.367840e+06,6.212778e+01,2.400242e+03,2.778057e-02,9.533628e-01,9.533475e-01,-8.477170e-05,1.716475e-09,3.784474e+01,1.080062e-01,3.773673e+01,3.969077e+01,1.695912e+02
5.367940e+06,6.212894e+01,2.500252e+03,2.893810e-02,9.533562e-01,9.533476e-01,-8.460003e-05,1.716475e-09,3.784538e+01,1.080062e-01,3.773738e+01,3.969172e+01,1.695612e+02
5.368040e+06,6.213010e+01,2.600262e+03,3.009562e-02,9.533495e-01,9.533478e-01,-8.442837e-05,1.716474e-09,3.784602e+01,1.080062e-01,3.773802e+01,3.969266e+01,1.695312e+02
5.368140e+06,6.213125e+01,2.700272e+03,3.125315e-02,9.533429e-01,9.533480e-01,-8.425670e-05,1.716474e-09,3.784666e+01,1.080062e-01,3.773866e+01,3.969361e+01,1.695012e+02
5.368240e+06,6.213241e+01,2.800282e+03,3.241067e-02,9.533617e-01,9.533481e-01,-8.408504e-05,1.716474e-09,3.784874e+01,1.080062e-01,3.774073e+01,3.969501e+01,1.695000e+02
5.368340e+06,6.213357e+01,2.900292e+03,3.356819e-02,9.533815e-01,9.533483e-01,-8.391337e-05,1.716473e-09,3.785088e+01,1.080062e-01,3.774287e+01,3.969643e+01,1.695000e+02
5.368440e+06,6.213473e+01,3.000302e+03,3.472572e-02,9.534013e-01,9.533485e-01,-8.374171e-05,1.716473e-09,3.785301e+01,1.080062e-01,3.774501e+01,3.969785e+01,1.695000e+02
5.368540e+06,6.213588e+01,3.100312e+03,3.588324e-02,9.534211e-01,9.533486e-01,-8.357004e-05,1.716473e-09,3.785515e+01,1.080062e-01,3.774715e+01,3.969927e+01,1.695000e+02
5.368640e+06,6.213704e+01,3.200322e+03,3.704076e-02,9.534409e-01,9.533488e-01,-8.339838e-05,1.716472e-09,3.785729e+01,1.080062e-01,3.774928e+01,3.970069e+01,1.695000e+02
5.368740e+06,6.213820e+01,3.300332e+03,3.819829e-02,9.534607e-01,9.533490e-01,-8.322671e-05,1.716472e-09,3.785943e+01,1.080062e-01,3.775142e+01,3.970211e+01,1.695000e+02
5.368840e+06,6.213936e+01,3.400342e+03,3.935581e-02,9.534805e-01,9.533491e-01,-8.305505e-05,1.716472e-09,3.786156e+01,1.080062e-01,3.775356e+01,3.970352e+01,1.695000e+02
5.368940e+06,6.214051e+01,3.500352e+03,4.051334e-02,9.535004e-01,9.533493e-01,-8.288339e-05,1.716472e-09,3.786370e+01,1.080062e-01,3.775569e+01,3.970494e+01,1.695000e+02
5.369040e+06,6.214167e+01,3.600362e+03,4.167086e-02,9.535202e-01,9.533494e-01,-8.271172e-05,1.716471e-09,3.786584e+01,1.080062e-01,3.775783e+01,3.970636e+01,1.695000e+02
5.369140e+06,6.214283e+01,3.700372e+03,4.282838e-02,9.535400e-01,9.533496e-01,-8.254006e-05,1.716471e-09,3.786797e+01,1.080062e-01,3.775997e+01,3.970778e+01,1.695000e+02
5.369240e+06,6.214399e+01,3.800382e+03,4.398591e-02,9.535135e-01,9.533498e-01,-8.236839e-05,1.716471e-09,3.786235e+01,1.080062e-01,3.775434e+01,3.970298e+01,1.695096e+02
5.369340e+06,6.214514e+01,3.900393e+03,4.514343e-02,9.534850e-01,9.533499e-01,-8.219673e-05,1.716470e-09,3.785636e+01,1.080062e-01,3.774835e+01,3.969788e+01,1.695196e+02
5.369440e+06,6.214630e+01,4.000403e+03,4.630096e-02,9.534564e-01,9.533501e-01,-8.202506e-05,1.716470e-09,3.785037e+01,1.080062e-01,3.774236e+01,3.969279e+01,1.695296e+02
5.369540e+06,6.214746e+01,4.100413e+03,4.745848e-02,9.534278e-01,9.533503e-01,-8.185340e-05,1.716470e-09,3.784438e+01,1.080062e-01,3.773637e+01,3.968769e+01,1.695396e+02
5.369640e+06,6.214862e+01,4.200423e+03,4.861600e-02,9.533992e-01,9.533504e-01,-8.168174e-05,1.716469e-09,3.783839e+01,1.080062e-01,3.773039e+01,3.968260e+01,1.695496e+02
5.369740e+06,6.214977e+01,4.300433e+03,4.977353e-02,9.533706e-01,9.533506e-01,-8.151007e-05,1.716469e-09,3.783240e+01,1.080062e-01,3.772440e+01,3.967750e+01,1.695596e+02
5.369840e+06,6.215093e+01,4.400443e+03,5.093105e-02,9.533420e-01,9.533508e-01,-8.133841e-05,1.716469e-09,3.782641e+01,1.080062e-01,3.771841e+01,3.967241e+01,1.695696e+02
5.369940e+06,6.215209e+01,4.500453e+03,5.208858e-02,9.533134e-01,9.533509e-01,-8.116674e-05,1.716469e-09,3.782042e+01,1.080062e-01,3.771242e+01,3.966731e+01,1.695796e+02
5.370040e+06,6.215325e+01,4.600463e+03,5.324610e-02,9.532848e-01,9.533511e-01,-8.099508e-05,1.716468e-09,3.781444e+01,1.080062e-01,3.770643e+01,3.966222e+01,1.695896e+02
5.370140e+06,6.215440e+01,4.700473e+03,5.440362e-02,9.532562e-01,9.533512e-01,-8.082341e-05,1.716468e-09,3.780845e+01,1.080062e-01,3.770044e+01,3.965712e+01,1.695996e+02
5.370240e+06,6.215556e+01,4.800483e+03,5.556115e-02,9.532698e-01,9.533514e-01,-8.065175e-05,1.716468e-09,3.780944e+01,1.080062e-01,3.770143e+01,3.965760e+01,1.696000e+02
5.370340e+06,6.215672e+01,4.900493e+03,5.671867e-02,9.532852e-01,9.533516e-01,-8.048009e-05,1.716467e-09,3.781072e+01,1.080062e-01,3.770272e+01,3.965831e+01,1.696000e+02
5.370441e+06,6.215788e+01,5.000503e+03,5.787620e-02,9.533006e-01,9.533517e-01,-8.030842e-05,1.716467e-09,3.781201e+01,1.080062e-01,3.770400e+01,3.965901e+01,1.696000e+02
5.370541e+06,6.215903e+01,5.100513e+03,5.903372e-02,9.533160e-01,9.533519e-01,-8.013676e-05,1.716467e-09,3.781329e+01,1.080062e-01,3.770528e+01,3.965972e+01,1.696000e+02
5.370641e+06,6.216019e+01,5.200523e+03,6.019124e-02,9.533313e-01,9.533521e-01,-7.996509e-05,1.716467e-09,3.781457e+01,1.080062e-01,3.770657e+01,3.966043e+01,1.696000e+02
5.370741e+06,6.216135e+01,5.300533e+03,6.134877e-02,9.533467e-01,9.533522e-01,-7.979343e-05,1.716466e-09,3.781586e+01,1.080062e-01,3.770785e+01,3.966114e+01,1.696000e+02
5.370841e+06,6.216251e+01,5.400544e+03,6.250629e-02,9.533621e-01,9.533524e-01,-7.962177e-05,1.716466e-09,3.781714e+01,1.080062e-01,3.770913e+01,3.966185e+01,1.696000e+02
5.370941e+06,6.216366e+01,5.500554e+03,6.366381e-02,9.533774e-01,9.533526e-01,-7.945010e-05,1.716466e-09,3.781842e+01,1.080062e-01,3.771042e+01,3.966256e+01,1.696000e+02
5.371041e+06,6.216482e+01,5.600564e+03,6.482134e-02,9.533928e-01,9.533527e-01,-7.927844e-05,1.716465e-09,3.781971e+01,1.080062e-01,3.771170e+01,3.966326e+01,1.696000e+02
5.371141e+06,6.216598e+01,5.700574e+03,6.597886e-02,9.534082e-01,9.533529e-01,-7.910678e-05,1.716465e-09,3.782099e+01,1.080062e-01,3.771298e+01,3.966397e+01,1.696000e+02
5.371241e+06,6.216714e+01,5.800584e+03,6.713639e-02,9.534024e-01,9.533530e-01,-7.893511e-05,1.716465e-09,3.782103e+01,1.080062e-01,3.771303e+01,3.966426e+01,1.695807e+02
5.371341e+06,6.216829e+01,5.900594e+03,6.829391e-02,9.533958e-01,9.533532e-01,-7.876345e-05,1.716464e-09,3.782103e+01,1.080062e-01,3.771303e+01,3.966454e+01,1.695607e+02
5.371441e+06,6.216945e+01,6.000604e+03,6.945143e-02,9.533891e-01,9.533534e-01,-7.859178e-05,1.716464e-09,3.782103e+01,1.080062e-01,3.771303e+01,3.966481e+01,1.695407e+02
5.371541e+06,6.217061e+01,6.100614e+03,7.060896e-02,9.533825e-01,9.533535e-01,-7.842012e-05,1.716464e-09,3.782103e+01,1.080062e-01,3.771303e+01,3.966509e+01,1.695207e+02
5.371641e+06,6.217177e+01,6.200624e+03,7.176648e-02,9.533759e-01,9.533537e-01,-7.824846e-05,1.716464e-09,3.782103e+01,1.080062e-01,3.771303e+01,3.966536e+01,1.695007e+02
5.371741e+06,6.217292e+01,6.300634e+03,7.292401e-02,9.533693e-01,9.533539e-01,-7.807679e-05,1.716463e-09,3.782103e+01,1.080062e-01,3.771303e+01,3.966563e+01,1.694807e+02
5.371841e+06,6.217408e+01,6.400644e+03,7.408153e-02,9.533627e-01,9.533540e-01,-7.790513e-05,1.716463e-09,3.782103e+01,1.080062e-01,3.771303e+01,3.966591e+01,1.694606e+02
5.371941e+06,6.217524e+01,6.500654e+03,7.523905e-02,9.533561e-01,9.533542e-01,-7.773347e-05,1.716463e-09,3.782103e+01,1.080062e-01,3.771303e+01,3.966618e+01,1.694406e+02
5.372041e+06,6.217640e+01,6.600664e+03,7.639658e-02,9.533495e-01,9.533544e-01,-7.756180e-05,1.716462e-09,3.782103e+01,1.080062e-01,3.771303e+01,3.966646e+01,1.694206e+02
5.372141e+06,6.217755e+01,6.700674e+03,7.755410e-02,9.533429e-01,9.533545e-01,-7.739014e-05,1.716462e-09,3.782103e+01,1.080062e-01,3.771303e+01,3.966673e+01,1.694006e+02
5.372241e+06,6.217871e+01,6.800684e+03,7.871163e-02,9.533682e-01,9.533547e-01,-7.721848e-05,1.716462e-09,3.782352e+01,1.080062e-01,3.771551e+01,3.966828e+01,1.694194e+02
5.372341e+06,6.217987e+01,6.900695e+03,7.986915e-02,9.533945e-01,9.533548e-01,-7.704681e-05,1.716462e-09,3.782608e+01,1.080062e-01,3.771807e+01,3.966988e+01,1.694393e+02
5.372441e+06,6.218103e+01,7.000705e+03,8.102667e-02,9.534208e-01,9.533550e-01,-7.687515e-05,1.716461e-09,3.782864e+01,1.080062e-01,3.772064e+01,3.967148e+01,1.694593e+02
5.372541e+06,6.218218e+01,7.100715e+03,8.218420e-02,9.534471e-01,9.533552e-01,-7.670349e-05,1.716461e-09,3.783120e+01,1.080062e-01,3.772320e+01,3.967307e+01,1.694793e+02
5.372641e+06,6.218334e+01,7.200725e+03,8.334172e-02,9.534735e-01,9.533553e-01,-7.653182e-05,1.716461e-09,3.783377e+01,1.080062e-01,3.772576e+01,3.967467e+01,1.694993e+02
5.372741e+06,6.218450e+01,7.300735e+03,8.449925e-02,9.534998e-01,9.533555e-01,-7.636016e-05,1.716460e-09,3.783633e+01,1.080062e-01,3.772832e+01,3.967626e+01,1.695192e+02
5.372841e+06,6.218566e+01,7.400745e+03,8.565677e-02,9.535261e-01,9.533557e-01,-7.618850e-05,1.716460e-09,3.783889e+01,1.080062e-01,3.773088e+01,3.967786e+01,1.695392e+02
5.372941e+06,6.218681e+01,7.500755e+03,8.681429e-02,9.535524e-01,9.533558e-01,-7.601683e-05,1.716460e-09,3.784145e+01,1.080062e-01,3.773345e+01,3.967945e+01,1.695592e+02
5.373041e+06,6.218797e+01,7.600765e+03,8.797182e-02,9.535787e-01,9.533560e-01,-7.584517e-05,1.716459e-09,3.784402e+01,1.080062e-01,3.773601e+01,3.968105e+01,1.695792e+02
5.373141e+06,6.218913e+01,7.700775e+03,8.912934e-02,9.536051e-01,9.533562e-01,-7.567351e-05,1.716459e-09,3.784658e+01,1.080062e-01,3.773857e+01,3.968264e+01,1.695991e+02
5.373241e+06,6.219029e+01,7.800785e+03,9.028686e-02,9.536251e-01,9.533563e-01,-7.550184e-05,1.716459e-09,3.784812e+01,1.080062e-01,3.774012e+01,3.968343e+01,1.696000e+02
5.373341e+06,6.219144e+01,7.900795e+03,9.144439e-02,9.536449e-01,9.533565e-01,-7.533018e-05,1.716459e-09,3.784962e+01,1.080062e-01,3.774161e+01,3.968418e+01,1.696000e+02
5.373441e+06,6.219260e+01,8.000805e+03,9.260191e-02,9.536647e-01,9.533566e-01,-7.515852e-05,1.716458e-09,3.785112e+01,1.080062e-01,3.774311e+01,3.968493e+01,1.696000e+02
5.373541e+06,6.219376e+01,8.100815e+03,9.375944e-02,9.536845e-01,9.533568e-01,-7.498685e-05,1.716458e-09,3.785262e+01,1.080062e-01,3.774461e+01,3.968568e+01,1.696000e+02
5.373641e+06,6.219492e+01,8.200825e+03,9.491696e-02,9.537043e-01,9.533570e-01,-7.481519e-05,1.716458e-09,3.785412e+01,1.080062e-01,3.774611e+01,3.968643e+01,1.696000e+02
5.373741e+06,6.219607e+01,8.300835e+03,9.607448e-02,9.537240e-01,9.533571e-01,-7.464353e-05,1.716457e-09,3.785562e+01,1.080062e-01,3.774761e+01,3.968718e+01,1.696000e+02
5.373841e+06,6.219723e+01,8.400845e+03,9.723201e-02,9.537438e-01,9.533573e-01,-7.447186e-05,1.716457e-09,3.785711e+01,1.080062e-01,3.774911e+01,3.968793e+01,1.696000e+02
5.373941e+06,6.219839e+01,8.500856e+03,9.838953e-02,9.537636e-01,9.533575e-01,-7.430020e-05,1.716457e-09,3.785861e+01,1.080062e-01,3.775061e+01,3.968868e+01,1.696000e+02
5.374041e+06,6.219955e+01,8.600866e+03,9.954706e-02,9.537834e-01,9.533576e-01,-7.412854e-05,1.716457e-09,3.786011e+01,1.080062e-01,3.775210e+01,3.968943e+01,1.696000e+02
5.374141e+06,6.220070e+01,8.700876e+03,1.007046e-01,9.538031e-01,9.533578e-01,-7.395687e-05,1.716456e-09,3.786161e+01,1.080062e-01,3.775360e+01,3.969018e+01,1.696000e+02
5.374241e+06,6.220186e+01,8.800886e+03,1.018621e-01,9.537505e-01,9.533580e-01,-7.378521e-05,1.716456e-09,3.785834e+01,1.073889e-01,3.775095e+01,3.968896e+01,1.695806e+02
5.374341e+06,6.220302e+01,8.900896e+03,1.030196e-01,9.536957e-01,9.533581e-01,-7.361355e-05,1.716456e-09,3.785492e+01,1.067522e-01,3.774816e+01,3.968768e+01,1.695606e+02
5.374441e+06,6.220418e+01,9.000906e+03,1.041772e-01,9.536408e-01,9.533583e-01,-7.344189e-05,1.716455e-09,3.785149e+01,1.061154e-01,3.774538e+01,3.968641e+01,1.695406e+02
5.374541e+06,6.220533e+01,9.100916e+03,1.053347e-01,9.535859e-01,9.533584e-01,-7.327022e-05,1.716455e-09,3.784807e+01,1.054786e-01,3.774259e+01,3.968513e+01,1.695206e+02
5.374641e+06,6.220649e+01,9.200926e+03,1.064922e-01,9.535310e-01,9.533586e-01,-7.309856e-05,1.716455e-09,3.784465e+01,1.048418e-01,3.773981e+01,3.968385e+01,1.695006e+02
5.374741e+06,6.220765e+01,9.300936e+03,1.076497e-01,9.534761e-01,9.533588e-01,-7.292690e-05,1.716454e-09,3.784123e+01,1.042051e-01,3.773702e+01,3.968257e+01,1.694806e+02
5.374841e+06,6.220881e+01,9.400946e+03,1.088072e-01,9.534212e-01,9.533589e-01,-7.275524e-05,1.716454e-09,3.783780e+01,1.035683e-01,3.773424e+01,3.968129e+01,1.694605e+02
5.374941e+06,6.220996e+01,9.500956e+03,1.099648e-01,9.533663e-01,9.533591e-01,-7.258357e-05,1.716454e-09,3.783438e+01,1.029315e-01,3.773145e+01,3.968001e+01,1.694405e+02
5.375041e+06,6.221112e+01,9.600966e+03,1.111223e-01,9.533114e-01,9.533593e-01,-7.241191e-05,1.716454e-09,3.783096e+01,1.022948e-01,3.772866e+01,3.967873e+01,1.694205e+02
5.375141e+06,6.221228e+01,9.700976e+03,1.122798e-01,9.532565e-01,9.533594e-01,-7.224025e-05,1.716453e-09,3.782754e+01,1.016580e-01,3.772588e+01,3.967745e+01,1.694005e+02
5.375241e+06,6.221344e+01,9.800986e+03,1.134373e-01,9.532701e-01,9.533596e-01,-7.206858e-05,1.716453e-09,3.782870e+01,1.022610e-01,3.772644e+01,3.967807e+01,1.693903e+02
5.375341e+06,6.221459e+01,9.900996e+03,1.145949e-01,9.532854e-01,9.533598e-01,-7.189692e-05,1.716453e-09,3.782998e+01,1.028972e-01,3.772708e+01,3.967875e+01,1.693803e+02
5.375441e+06,6.221575e+01,1.000101e+04,1.157524e-01,9.533008e-01,9.533599e-01,-7.172526e-05,1.716452e-09,3.783126e+01,1.035335e-01,3.772773e+01,3.967943e+01,1.693703e+02
5.375541e+06,6.221691e+01,1.010102e+04,1.169099e-01,9.533161e-01,9.533601e-01,-7.155360e-05,1.716452e-09,3.783254e+01,1.041697e-01,3.772837e+01,3.968010e+01,1.693603e+02
5.375641e+06,6.221807e+01,1.020103e+04,1.180674e-01,9.533315e-01,9.533602e-01,-7.138193e-05,1.716452e-09,3.783383e+01,1.048059e-01,3.772902e+01,3.968078e+01,1.693503e+02
5.375741e+06,6.221922e+01,1.030104e+04,1.192250e-01,9.533468e-01,9.533604e-01,-7.121027e-05,1.716452e-09,3.783511e+01,1.054421e-01,3.772967e+01,3.968145e+01,1.693403e+02
5.375841e+06,6.222038e+01,1.040105e+04,1.203825e-01,9.533622e-01,9.533606e-01,-7.103861e-05,1.716451e-09,3.783639e+01,1.060783e-01,3.773031e+01,3.968213e+01,1.693303e+02
5.375941e+06,6.222154e+01,1.050106e+04,1.215400e-01,9.533776e-01,9.533607e-01,-7.086695e-05,1.716451e-09,3.783767e+01,1.067146e-01,3.773096e+01,3.968281e+01,1.693203e+02
5.376041e+06,6.222270e+01,1.060107e+04,1.226975e-01,9.533929e-01,9.533609e-01,-7.069529e-05,1.716451e-09,3.783895e+01,1.073508e-01,3.773160e+01,3.968348e+01,1.693103e+02
5.376141e+06,6.222386e+01,1.070108e+04,1.238551e-01,9.534083e-01,9.533611e-01,-7.052362e-05,1.716450e-09,3.784024e+01,1.079870e-01,3.773225e+01,3.968416e+01,1.693003e+02
5.376241e+06,6.222501e+01,1.080109e+04,1.250126e-01,9.533938e-01,9.533612e-01,-7.035196e-05,1.716450e-09,3.784090e+01,9.648967e-02,3.774441e+01,3.968601e+01,1.693194e+02
5.376341e+06,6.222617e+01,1.090110e+04,1.261701e-01,9.533785e-01,9.533614e-01,-7.018030e-05,1.716450e-09,3.784154e+01,8.461467e-02,3.775692e+01,3.968790e+01,1.693394e+02
5.376441e+06,6.222733e+01,1.100111e+04,1.273276e-01,9.533631e-01,9.533616e-01,-7.000864e-05,1.716449e-09,3.784218e+01,7.273966e-02,3.776944e+01,3.968980e+01,1.693594e+02
5.376541e+06,6.222849e+01,1.110112e+04,1.284852e-01,9.533478e-01,9.533617e-01,-6.983697e-05,1.716449e-09,3.784282e+01,6.086466e-02,3.778196e+01,3.969169e+01,1.693794e+02
5.376641e+06,6.222964e+01,1.120113e+04,1.296427e-01,9.533324e-01,9.533619e-01,-6.966531e-05,1.716449e-09,3.784346e+01,4.898965e-02,3.779447e+01,3.969358e+01,1.693994e+02
5.376741e+06,6.223080e+01,1.130114e+04,1.308002e-01,9.533171e-01,9.533620e-01,-6.949365e-05,1.716449e-09,3.784410e+01,3.711464e-02,3.780699e+01,3.969547e+01,1.694193e+02
5.376841e+06,6.223196e+01,1.140115e+04,1.319577e-01,9.533017e-01,9.533622e-01,-6.932199e-05,1.716448e-09,3.784474e+01,2.523964e-02,3.781950e+01,3.969737e+01,1.694393e+02
5.376941e+06,6.223312e+01,1.150116e+04,1.331152e-01,9.532863e-01,9.533624e-01,-6.915033e-05,1.716448e-09,3.784539e+01,1.336463e-02,3.783202e+01,3.969926e+01,1.694593e+02
5.377041e+06,6.223427e+01,1.160117e+04,1.342728e-01,9.532710e-01,9.533625e-01,-6.897866e-05,1.716448e-09,3.784603e+01,1.489628e-03,3.784454e+01,3.970115e+01,1.694793e+02
5.377141e+06,6.223543e+01,1.170118e+04,1.354303e-01,9.532556e-01,9.533627e-01,-6.880700e-05,1.716447e-09,3.784667e+01,-1.038538e-02,3.785705e+01,3.970305e+01,1.694993e+02
5.377241e+06,6.223659e+01,1.180119e+04,1.365878e-01,9.533081e-01,9.533629e-01,-6.863534e-05,1.716447e-09,3.784937e+01,-1.529772e-02,3.786467e+01,3.970394e+01,1.694903e+02
5.377341e+06,6.223775e+01,1.190120e+04,1.377453e-01,9.533629e-01,9.533630e-01,-6.846368e-05,1.716447e-09,3.785215e+01,-1.996276e-02,3.787211e+01,3.970480e+01,1.694804e+02
5.377441e+06,6.223890e+01,1.200121e+04,1.389029e-01,9.534177e-01,9.533632e-01,-6.829202e-05,1.716447e-09,3.785493e+01,-2.462780e-02,3.787956e+01,3.970566e+01,1.694704e+02
5.377541e+06,6.224006e+01,1.210122e+04,1.400604e-01,9.534726e-01,9.533634e-01,-6.812035e-05,1.716446e-09,3.785771e+01,-2.929284e-02,3.788700e+01,3.970651e+01,1.694604e+02
5.377641e+06,6.224122e+01,1.220123e+04,1.412179e-01,9.535274e-01,9.533635e-01,-6.794869e-05,1.716446e-09,3.786049e+01,-3.395788e-02,3.789444e+01,3.970737e+01,1.694504e+02
5.377741e+06,6.224238e+01,1.230124e+04,1.423754e-01,9.535823e-01,9.533637e-01,-6.777703e-05,1.716446e-09,3.786326e+01,-3.862292e-02,3.790189e+01,3.970822e+01,1.694404e+02
5.377841e+06,6.224353e+01,1.240125e+04,1.435330e-01,9.536371e-01,9.533638e-01,-6.760537e-05,1.716445e-09,3.786604e+01,-4.328796e-02,3.790933e+01,3.970908e+01,1.694304e+02
5.377941e+06,6.224469e+01,1.250126e+04,1.446905e-01,9.536920e-01,9.533640e-01,-6.743371e-05,1.716445e-09,3.786882e+01,-4.795300e-02,3.791677e+01,3.970993e+01,1.694204e+02
5.378041e+06,6.224585e+01,1.260127e+04,1.458480e-01,9.537468e-01,9.533642e-01,-6.726204e-05,1.716445e-09,3.787160e+01,-5.261804e-02,3.792422e+01,3.971078e+01,1.694104e+02
5.378141e+06,6.224701e+01,1.270128e+04,1.470055e-01,9.538016e-01,9.533643e-01,-6.709038e-05,1.716444e-09,3.787438e+01,-5.728308e-02,3.793166e+01,3.971163e+01,1.694004e+02
5.378241e+06,6.224816e+01,1.280129e+04,1.481631e-01,9.537594e-01,9.533645e-01,-6.691872e-05,1.716444e-09,3.786995e+01,-5.930071e-02,3.792925e+01,3.970886e+01,1.694193e+02
5.378341e+06,6.224932e+01,1.290130e+04,1.493206e-01,9.537132e-01,9.533647e-01,-6.674706e-05,1.716444e-09,3.786524e+01,-6.121259e-02,3.792646e+01,3.970594e+01,1.694393e+02
5.378441e+06,6.225048e+01,1.300131e+04,1.504781e-01,9.536670e-01,9.533648e-01,-6.657540e-05,1.716444e-09,3.786053e+01,-6.312446e-02,3.792366e+01,3.970302e+01,1.694593e+02
5.378541e+06,6.225164e+01,1.310132e+04,1.516356e-01,9.536209e-01,9.533650e-01,-6.640374e-05,1.716443e-09,3.785583e+01,-6.503634e-02,3.792086e+01,3.970010e+01,1.694793e+02
5.378641e+06,6.225279e+01,1.320133e+04,1.527932e-01,9.535747e-01,9.533652e-01,-6.623207e-05,1.716443e-09,3.785112e+01,-6.694821e-02,3.791806e+01,3.969718e+01,1.694994e+02
5.378741e+06,6.225395e+01,1.330134e+04,1.539507e-01,9.535285e-01,9.533653e-01,-6.606041e-05,1.716443e-09,3.784641e+01,-6.886009e-02,3.791527e+01,3.969426e+01,1.695194e+02
5.378841e+06,6.225511e+01,1.340135e+04,1.551082e-01,9.534823e-01,9.533655e-01,-6.588875e-05,1.716442e-09,3.784170e+01,-7.077196e-02,3.791247e+01,3.969134e+01,1.695394e+02
5.378941e+06,6.225627e+01,1.350136e+04,1.562657e-01,9.534362e-01,9.533656e-01,-6.571709e-05,1.716442e-09,3.783699e+01,-7.268384e-02,3.790967e+01,3.968842e+01,1.695594e+02
5.379041e+06,6.225742e+01,1.360137e+04,1.574233e-01,9.533900e-01,9.533658e-01,-6.554543e-05,1.716442e-09,3.783228e+01,-7.459572e-02,3.790687e+01,3.968549e+01,1.695795e+02
5.379141e+06,6.225858e+01,1.370138e+04,1.585808e-01,9.533438e-01,9.533660e-01,-6.537377e-05,1.716441e-09,3.782757e+01,-7.650759e-02,3.790407e+01,3.968257e+01,1.695995e+02
5.379241e+06,6.225974e+01,1.380139e+04,1.597383e-01,9.533341e-01,9.533661e-01,-6.520211e-05,1.716441e-09,3.782745e+01,-7.655586e-02,3.790400e+01,3.968286e+01,1.696000e+02
5.379341e+06,6.226090e+01,1.390140e+04,1.608958e-01,9.533254e-01,9.533663e-01,-6.503044e-05,1.716441e-09,3.782745e+01,-7.655586e-02,3.790400e+01,3.968322e+01,1.696000e+02
5.379441e+06,6.226205e+01,1.400141e+04,1.620533e-01,9.533166e-01,9.533665e-01,-6.485878e-05,1.716441e-09,3.782745e+01,-7.655586e-02,3.790400e+01,3.968359e+01,1.696000e+02
5.379541e+06,6.226321e+01,1.410142e+04,1.632109e-01,9.533078e-01,9.533666e-01,-6.468712e-05,1.716440e-09,3.782745e+01,-7.655586e-02,3.790400e+01,3.968395e+01,1.696000e+02
5.379641e+06,6.226437e+01,1.420143e+04,1.643684e-01,9.532991e-01,9.533668e-01,-6.451546e-05,1.716440e-09,3.782745e+01,-7.655586e-02,3.790400e+01,3.968432e+01,1.696000e+02
5.379741e+06,6.226553e+01,1.430144e+04,1.655259e-01,9.532903e-01,9.533670e-01,-6.434380e-05,1.716440e-09,3.782745e+01,-7.655586e-02,3.790400e+01,3.968468e+01,1.696000e+02
5.379841e+06,6.226668e+01,1.440145e+04,1.666834e-01,9.532816e-01,9.533671e-01,-6.417214e-05,1.716439e-09,3.782745e+01,-7.655586e-02,3.790400e+01,3.968505e+01,1.696000e+02
5.379941e+06,6.226784e+01,1.450146e+04,1.678410e-01,9.532728e-01,9.533673e-01,-6.400048e-05,1.716439e-09,3.782745e+01,-7.655586e-02,3.790400e+01,3.968541e+01,1.696000e+02
5.380041e+06,6.226900e+01,1.460147e+04,1.689985e-01,9.532640e-01,9.533674e-01,-6.382882e-05,1.716439e-09,3.782745e+01,-7.655586e-02,3.790400e+01,3.968578e+01,1.696000e+02
5.380141e+06,6.227016e+01,1.470148e+04,1.701560e-01,9.532553e-01,9.533676e-01,-6.365715e-05,1.716439e-09,3.782745e+01,-7.655586e-02,3.790400e+01,3.968614e+01,1.696000e+02
5.380241e+06,6.227131e+01,1.480149e+04,1.713135e-01,9.532701e-01,9.533678e-01,-6.348549e-05,1.716438e-09,3.782808e+01,-7.717870e-02,3.790525e+01,3.968621e+01,1.696000e+02
5.380341e+06,6.227247e+01,1.490150e+04,1.724711e-01,9.532855e-01,9.533679e-01,-6.331383e-05,1.716438e-09,3.782872e+01,-7.781471e-02,3.790653e+01,3.968628e+01,1.696000e+02
5.380442e+06,6.227363e+01,1.500151e+04,1.736286e-01,9.533008e-01,9.533681e-01,-6.314217e-05,1.716438e-09,3.782936e+01,-7.845073e-02,3.790781e+01,3.968634e+01,1.696000e+02
5.380542e+06,6.227479e+01,1.510152e+04,1.747861e-01,9.533162e-01,9.533683e-01,-6.297051e-05,1.716437e-09,3.783000e+01,-7.908674e-02,3.790909e+01,3.968640e+01,1.696000e+02
5.380642e+06,6.227594e+01,1.520153e+04,1.759436e-01,9.533316e-01,9.533684e-01,-6.279885e-05,1.716437e-09,3.783064e+01,-7.972275e-02,3.791036e+01,3.968647e+01,1.696000e+02
5.380742e+06,6.227710e+01,1.530154e+04,1.771012e-01,9.533469e-01,9.533686e-01,-6.262719e-05,1.716437e-09,3.783128e+01,-8.035877e-02,3.791164e+01,3.968653e+01,1.696000e+02
5.380842e+06,6.227826e+01,1.540155e+04,1.782587e-01,9.533623e-01,9.533688e-01,-6.245553e-05,1.716436e-09,3.783192e+01,-8.099478e-02,3.791292e+01,3.968659e+01,1.696000e+02
5.380942e+06,6.227942e+01,1.550156e+04,1.794162e-01,9.533776e-01,9.533689e-01,-6.228387e-05,1.716436e-09,3.783256e+01,-8.163080e-02,3.791419e+01,3.968666e+01,1.696000e+02
5.381042e+06,6.228057e+01,1.560157e+04,1.805737e-01,9.533930e-01,9.533691e-01,-6.211220e-05,1.716436e-09,3.783321e+01,-8.226681e-02,3.791547e+01,3.968672e+01,1.696000e+02
5.381142e+06,6.228173e+01,1.570158e+04,1.817313e-01,9.534084e-01,9.533692e-01,-6.194054e-05,1.716436e-09,3.783385e+01,-8.290283e-02,3.791675e+01,3.968678e+01,1.696000e+02
5.381242e+06,6.228289e+01,1.580159e+04,1.828888e-01,9.534152e-01,9.533694e-01,-6.176888e-05,1.716435e-09,3.783449e+01,-8.291862e-02,3.791741e+01,3.968717e+01,1.696000e+02
5.381342e+06,6.228405e+01,1.590160e+04,1.840463e-01,9.534218e-01,9.533696e-01,-6.159722e-05,1.716435e-09,3.783513e+01,-8.291862e-02,3.791805e+01,3.968757e+01,1.696000e+02
5.381442e+06,6.228520e+01,1.600161e+04,1.852038e-01,9.534284e-01,9.533697e-01,-6.142556e-05,1.716435e-09,3.783577e+01,-8.291862e-02,3.791869e+01,3.968796e+01,1.696000e+02
5.381542e+06,6.228636e+01,1.610162e+04,1.863613e-01,9.534350e-01,9.533699e-01,-6.125390e-05,1.716434e-09,3.783641e+01,-8.291862e-02,3.791933e+01,3.968836e+01,1.696000e+02
5.381642e+06,6.228752e+01,1.620163e+04,1.875189e-01,9.534416e-01,9.533701e-01,-6.108224e-05,1.716434e-09,3.783705e+01,-8.291862e-02,3.791997e+01,3.968876e+01,1.696000e+02
5.381742e+06,6.228868e+01,1.630164e+04,1.886764e-01,9.534482e-01,9.533702e-01,-6.091058e-05,1.716434e-09,3.783769e+01,-8.291862e-02,3.792061e+01,3.968915e+01,1.696000e+02
5.381842e+06,6.228983e+01,1.640165e+04,1.898339e-01,9.534548e-01,9.533704e-01,-6.073892e-05,1.716434e-09,3.783833e+01,-8.291862e-02,3.792125e+01,3.968955e+01,1.696000e+02
5.381942e+06,6.229099e+01,1.650166e+04,1.909914e-01,9.534614e-01,9.533706e-01,-6.056726e-05,1.716433e-09,3.783898e+01,-8.291862e-02,3.792189e+01,3.968995e+01,1.696000e+02
5.382042e+06,6.229215e+01,1.660167e+04,1.921490e-01,9.534680e-01,9.533707e-01,-6.039560e-05,1.716433e-09,3.783962e+01,-8.291862e-02,3.792253e+01,3.969035e+01,1.696000e+02
5.382142e+06,6.229331e+01,1.670168e+04,1.933065e-01,9.534746e-01,9.533709e-01,-6.022394e-05,1.716433e-09,3.784026e+01,-8.291862e-02,3.792318e+01,3.969074e+01,1.696000e+02
5.382242e+06,6.229446e+01,1.680169e+04,1.944640e-01,9.534684e-01,9.533710e-01,-6.005228e-05,1.716432e-09,3.783903e+01,-8.291862e-02,3.792195e+01,3.968972e+01,1.696000e+02
5.382342e+06,6.229562e+01,1.690170e+04,1.956215e-01,9.534618e-01,9.533712e-01,-5.988062e-05,1.716432e-09,3.783775e+01,-8.291862e-02,3.792067e+01,3.968865e+01,1.696000e+02
5.382442e+06,6.229678e+01,1.700171e+04,1.967791e-01,9.534552e-01,9.533714e-01,-5.970896e-05,1.716432e-09,3.783647e+01,-8.291862e-02,3.791938e+01,3.968758e+01,1.696000e+02
5.382542e+06,6.229794e+01,1.710172e+04,1.979366e-01,9.534486e-01,9.533715e-01,-5.953730e-05,1.716431e-09,3.783518e+01,-8.291862e-02,3.791810e+01,3.968651e+01,1.696000e+02
5.382642e+06,6.229909e+01,1.720173e+04,1.990941e-01,9.534420e-01,9.533717e-01,-5.936563e-05,1.716431e-09,3.783390e+01,-8.291862e-02,3.791682e+01,3.968544e+01,1.696000e+02
5.382742e+06,6.230025e+01,1.730174e+04,2.002516e-01,9.534354e-01,9.533719e-01,-5.919397e-05,1.716431e-09,3.783262e+01,-8.291862e-02,3.791554e+01,3.968437e+01,1.696000e+02
5.382842e+06,6.230141e+01,1.740175e+04,2.014092e-01,9.534288e-01,9.533720e-01,-5.902231e-05,1.716431e-09,3.783134e+01,-8.291862e-02,3.791426e+01,3.968330e+01,1.696000e+02
5.382942e+06,6.230257e+01,1.750176e+04,2.025667e-01,9.534222e-01,9.533722e-01,-5.885065e-05,1.716430e-09,3.783006e+01,-8.291862e-02,3.791297e+01,3.968223e+01,1.696000e+02
5.383042e+06,6.230372e+01,1.760177e+04,2.037242e-01,9.534156e-01,9.533724e-01,-5.867899e-05,1.716430e-09,3.782877e+01,-8.291862e-02,3.791169e+01,3.968116e+01,1.696000e+02
5.383142e+06,6.230488e+01,1.770178e+04,2.048817e-01,9.534090e-01,9.533725e-01,-5.850733e-05,1.716430e-09,3.782749e+01,-8.291862e-02,3.791041e+01,3.968009e+01,1.696000e+02
5.383242e+06,6.230604e+01,1.780179e+04,2.060393e-01,9.534215e-01,9.533727e-01,-5.833567e-05,1.716429e-09,3.782745e+01,-8.353481e-02,3.791098e+01,3.967955e+01,1.696097e+02
5.383342e+06,6.230720e+01,1.790180e+04,2.071968e-01,9.534348e-01,9.533728e-01,-5.816401e-05,1.716429e-09,3.782745e+01,-8.417206e-02,3.791162e+01,3.967903e+01,1.696197e+02
5.383442e+06,6.230835e+01,1.800181e+04,2.083543e-01,9.534480e-01,9.533730e-01,-5.799235e-05,1.716429e-09,3.782745e+01,-8.480931e-02,3.791226e+01,3.967851e+01,1.696297e+02
5.383542e+06,6.230951e+01,1.810182e+04,2.095118e-01,9.534612e-01,9.533732e-01,-5.782069e-05,1.716429e-09,3.782745e+01,-8.544656e-02,3.791289e+01,3.967799e+01,1.696397e+02
5.383642e+06,6.231067e+01,1.820183e+04,2.106694e-01,9.534744e-01,9.533733e-01,-5.764903e-05,1.716428e-09,3.782745e+01,-8.608382e-02,3.791353e+01,3.967747e+01,1.696497e+02
5.383742e+06,6.231183e+01,1.830184e+04,2.118269e-01,9.534877e-01,9.533735e-01,-5.747737e-05,1.716428e-09,3.782745e+01,-8.672107e-02,3.791417e+01,3.967695e+01,1.696597e+02
5.383842e+06,6.231298e+01,1.840185e+04,2.129844e-01,9.535009e-01,9.533737e-01,-5.730571e-05,1.716428e-09,3.782745e+01,-8.735832e-02,3.791481e+01,3.967643e+01,1.696698e+02
5.383942e+06,6.231414e+01,1.850186e+04,2.141419e-01,9.535141e-01,9.533738e-01,-5.713405e-05,1.716427e-09,3.782745e+01,-8.799557e-02,3.791544e+01,3.967591e+01,1.696798e+02
5.384042e+06,6.231530e+01,1.860187e+04,2.152994e-01,9.535274e-01,9.533740e-01,-5.696239e-05,1.716427e-09,3.782745e+01,-8.863283e-02,3.791608e+01,3.967539e+01,1.696898e+02
5.384142e+06,6.231646e+01,1.870188e+04,2.164570e-01,9.535406e-01,9.533742e-01,-5.679073e-05,1.716427e-09,3.782745e+01,-8.927008e-02,3.791672e+01,3.967487e+01,1.696998e+02
5.384242e+06,6.231761e+01,1.880189e+04,2.176145e-01,9.535000e-01,9.533743e-01,-5.661907e-05,1.716426e-09,3.782556e+01,-8.928276e-02,3.791484e+01,3.967458e+01,1.696706e+02
5.384342e+06,6.231877e+01,1.890190e+04,2.187720e-01,9.534582e-01,9.533745e-01,-5.644741e-05,1.716426e-09,3.782364e+01,-8.928276e-02,3.791292e+01,3.967430e+01,1.696406e+02
5.384442e+06,6.231993e+01,1.900191e+04,2.199295e-01,9.534165e-01,9.533746e-01,-5.627575e-05,1.716426e-09,3.782171e+01,-8.928276e-02,3.791099e+01,3.967403e+01,1.696106e+02
5.384542e+06,6.232109e+01,1.910192e+04,2.210871e-01,9.533748e-01,9.533748e-01,-5.610409e-05,1.716426e-09,3.781979e+01,-8.928276e-02,3.790907e+01,3.967375e+01,1.695805e+02
5.384642e+06,6.232224e+01,1.920193e+04,2.222446e-01,9.533330e-01,9.533750e-01,-5.593243e-05,1.716425e-09,3.781786e+01,-8.928276e-02,3.790714e+01,3.967347e+01,1.695505e+02
5.384742e+06,6.232340e+01,1.930194e+04,2.234021e-01,9.532913e-01,9.533751e-01,-5.576077e-05,1.716425e-09,3.781594e+01,-8.928276e-02,3.790522e+01,3.967319e+01,1.695205e+02
5.384842e+06,6.232456e+01,1.940195e+04,2.245596e-01,9.532496e-01,9.533753e-01,-5.558911e-05,1.716425e-09,3.781401e+01,-8.928276e-02,3.790329e+01,3.967291e+01,1.694905e+02
5.384942e+06,6.232572e+01,1.950196e+04,2.257172e-01,9.532078e-01,9.533755e-01,-5.541745e-05,1.716424e-09,3.781209e+01,-8.928276e-02,3.790137e+01,3.967263e+01,1.694605e+02
5.385042e+06,6.232687e+01,1.960197e+04,2.268747e-01,9.531661e-01,9.533756e-01,-5.524579e-05,1.716424e-09,3.781016e+01,-8.928276e-02,3.789944e+01,3.967235e+01,1.694305e+02
5.385142e+06,6.232803e+01,1.970198e+04,2.280322e-01,9.531244e-01,9.533758e-01,-5.507413e-05,1.716424e-09,3.780824e+01,-8.928276e-02,3.789752e+01,3.967207e+01,1.694005e+02
5.385242e+06,6.232919e+01,1.980199e+04,2.291897e-01,9.531518e-01,9.533760e-01,-5.490247e-05,1.716424e-09,3.781199e+01,-8.865638e-02,3.790065e+01,3.967484e+01,1.694295e+02
5.385342e+06,6.233035e+01,1.990200e+04,2.303473e-01,9.531803e-01,9.533761e-01,-5.473081e-05,1.716423e-09,3.781584e+01,-8.802023e-02,3.790386e+01,3.967766e+01,1.694595e+02
5.385442e+06,6.233150e+01,2.000201e+04,2.315048e-01,9.532088e-01,9.533763e-01,-5.455916e-05,1.716423e-09,3.781969e+01,-8.738408e-02,3.790707e+01,3.968048e+01,1.694895e+02
5.385542e+06,6.233266e+01,2.010202e+04,2.326623e-01,9.532372e-01,9.533764e-01,-5.438750e-05,1.716423e-09,3.782353e+01,-8.674793e-02,3.791028e+01,3.968329e+01,1.695195e+02
5.385642e+06,6.233382e+01,2.020203e+04,2.338198e-01,9.532657e-01,9.533766e-01,-5.421584e-05,1.716422e-09,3.782738e+01,-8.611178e-02,3.791349e+01,3.968611e+01,1.695495e+02
5.385742e+06,6.233498e+01,2.030204e+04,2.349774e-01,9.532942e-01,9.533768e-01,-5.404418e-05,1.716422e-09,3.783123e+01,-8.547562e-02,3.791670e+01,3.968892e+01,1.695795e+02
5.385842e+06,6.233613e+01,2.040205e+04,2.361349e-01,9.533227e-01,9.533769e-01,-5.387252e-05,1.716422e-09,3.783507e+01,-8.483947e-02,3.791991e+01,3.969174e+01,1.696095e+02
5.385942e+06,6.233729e+01,2.050206e+04,2.372924e-01,9.533512e-01,9.533771e-01,-5.370086e-05,1.716421e-09,3.783892e+01,-8.420332e-02,3.792312e+01,3.969455e+01,1.696394e+02
5.386042e+06,6.233845e+01,2.060207e+04,2.384499e-01,9.533797e-01,9.533773e-01,-5.352920e-05,1.716421e-09,3.784277e+01,-8.356717e-02,3.792634e+01,3.969737e+01,1.696694e+02
5.386142e+06,6.233961e+01,2.070208e+04,2.396074e-01,9.534082e-01,9.533774e-01,-5.335754e-05,1.716421e-09,3.784661e+01,-8.293101e-02,3.792955e+01,3.970018e+01,1.696994e+02
5.386242e+06,6.234076e+01,2.080209e+04,2.407650e-01,9.534217e-01,9.533776e-01,-5.318588e-05,1.716421e-09,3.784543e+01,-8.354238e-02,3.792897e+01,3.969841e+01,1.697000e+02
5.386342e+06,6.234192e+01,2.090210e+04,2.419225e-01,9.534349e-01,9.533778e-01,-5.301422e-05,1.716420e-09,3.784415e+01,-8.417853e-02,3.792833e+01,3.969654e+01,1.697000e+02
5.386442e+06,6.234308e+01,2.100211e+04,2.430800e-01,9.534481e-01,9.533779e-01,-5.284256e-05,1.716420e-09,3.784287e+01,-8.481468e-02,3.792768e+01,3.969468e+01,1.697000e+02
5.386542e+06,6.234424e+01,2.110212e+04,2.442375e-01,9.534613e-01,9.533781e-01,-5.267090e-05,1.716420e-09,3.784159e+01,-8.545084e-02,3.792704e+01,3.969281e+01,1.697000e+02
5.386642e+06,6.234540e+01,2.120213e+04,2.453951e-01,9.534745e-01,9.533782e-01,-5.249924e-05,1.716419e-09,3.784030e+01,-8.608699e-02,3.792639e+01,3.969095e+01,1.697000e+02
5.386742e+06,6.234655e+01,2.130214e+04,2.465526e-01,9.534877e-01,9.533784e-01,-5.232758e-05,1.716419e-09,3.783902e+01,-8.672314e-02,3.792574e+01,3.968908e+01,1.697000e+02
5.386842e+06,6.234771e+01,2.140215e+04,2.477101e-01,9.535009e-01,9.533786e-01,-5.215592e-05,1.716419e-09,3.783774e+01,-8.735929e-02,3.792510e+01,3.968722e+01,1.697000e+02
5.386942e+06,6.234887e+01,2.150216e+04,2.488676e-01,9.535141e-01,9.533787e-01,-5.198427e-05,1.716419e-09,3.783646e+01,-8.799544e-02,3.792445e+01,3.968536e+01,1.697000e+02
5.387042e+06,6.235003e+01,2.160217e+04,2.500252e-01,9.535273e-01,9.533789e-01,-5.181261e-05,1.716418e-09,3.783517e+01,-8.863160e-02,3.792381e+01,3.968349e+01,1.697000e+02
5.387142e+06,6.235118e+01,2.170218e+04,2.511827e-01,9.535406e-01,9.533791e-01,-5.164095e-05,1.716418e-09,3.783389e+01,-8.926775e-02,3.792316e+01,3.968163e+01,1.697000e+02
5.387242e+06,6.235234e+01,2.180219e+04,2.523402e-01,9.535215e-01,9.533792e-01,-5.146929e-05,1.716418e-09,3.783324e+01,-8.928276e-02,3.792252e+01,3.968173e+01,1.697098e+02
5.387342e+06,6.235350e+01,2.190220e+04,2.534977e-01,9.535017e-01,9.533794e-01,-5.129763e-05,1.716417e-09,3.783259e+01,-8.928276e-02,3.792188e+01,3.968189e+01,1.697198e+02
5.387442e+06,6.235466e+01,2.200221e+04,2.546553e-01,9.534819e-01,9.533796e-01,-5.112597e-05,1.716417e-09,3.783195e+01,-8.928276e-02,3.792124e+01,3.968204e+01,1.697298e+02
5.387542e+06,6.235581e+01,2.210222e+04,2.558128e-01,9.534621e-01,9.533797e-01,-5.095431e-05,1.716417e-09,3.783131e+01,-8.928276e-02,3.792060e+01,3.968219e+01,1.697397e+02
5.387642e+06,6.235697e+01,2.220223e+04,2.569703e-01,9.534423e-01,9.533799e-01,-5.078265e-05,1.716416e-09,3.783067e+01,-8.928276e-02,3.791995e+01,3.968235e+01,1.697497e+02
5.387742e+06,6.235813e+01,2.230224e+04,2.581278e-01,9.534225e-01,9.533800e-01,-5.061099e-05,1.716416e-09,3.783003e+01,-8.928276e-02,3.791931e+01,3.968250e+01,1.697597e+02
5.387842e+06,6.235929e+01,2.240225e+04,2.592854e-01,9.534027e-01,9.533802e-01,-5.043933e-05,1.716416e-09,3.782939e+01,-8.928276e-02,3.791867e+01,3.968266e+01,1.697697e+02
5.387942e+06,6.236044e+01,2.250226e+04,2.604429e-01,9.533828e-01,9.533804e-01,-5.026768e-05,1.716416e-09,3.782875e+01,-8.928276e-02,3.791803e+01,3.968281e+01,1.697797e+02
5.388042e+06,6.236160e+01,2.260227e+04,2.616004e-01,9.533630e-01,9.533805e-01,-5.009602e-05,1.716415e-09,3.782811e+01,-8.928276e-02,3.791739e+01,3.968296e+01,1.697897e+02
5.388142e+06,6.236276e+01,2.270228e+04,2.627579e-01,9.533432e-01,9.533807e-01,-4.992436e-05,1.716415e-09,3.782747e+01,-8.928276e-02,3.791675e+01,3.968312e+01,1.697997e+02
5.388242e+06,6.236392e+01,2.280229e+04,2.639155e-01,9.533277e-01,9.533809e-01,-4.975270e-05,1.716415e-09,3.782807e+01,-8.928276e-02,3.791736e+01,3.968440e+01,1.697805e+02
5.388342e+06,6.236507e+01,2.290230e+04,2.650730e-01,9.533123e-01,9.533810e-01,-4.958104e-05,1.716414e-09,3.782871e+01,-8.928276e-02,3.791800e+01,3.968572e+01,1.697605e+02
5.388442e+06,6.236623e+01,2.300232e+04,2.662305e-01,9.532970e-01,9.533812e-01,-4.940938e-05,1.716414e-09,3.782936e+01,-8.928276e-02,3.791864e+01,3.968703e+01,1.697405e+02
5.388542e+06,6.236739e+01,2.310233e+04,2.673880e-01,9.532816e-01,9.533814e-01,-4.923772e-05,1.716414e-09,3.783000e+01,-8.928276e-02,3.791928e+01,3.968835e+01,1.697204e+02
