Repository: brandonlampe/CS_Data

# Repository for Crushed Salt Data
**Grant No: 456417**

This is a work in progress!

## Repository Content

### Directory Names
A uniform namining structure still in progress, but in general directories are named according to the following:
 - Names contain no spaces, a single underscore "_" will be used as a file name seperator.
 - Files are for the Crushed Salt Project (CSP); therefore, the first three charaters of each file are "CSP".
 - Folders are organized by which frame the test was performed on i.e., A2 or A3.
 - The fifth and sixth charaters of each file name will therefore be "A" followed by the frame number.

File: UNM_WP_HY_175_09/STAGE22/CREEP_FIT/175_09_STAGE22_CREEP_OUT.csv (part 2 of 26)
Analysis by Brandon Lampe, performed on: 2016/07/13 08:46:11
Experimental results below begin at: 2016/06/09 11:50:02
Duration (sec),Duration (day),Elapsed Time (sec),Elapsed Time (day),Interpolated Fractional Density,Fit to Fractional Density,Fit to Volume Strain,Fit to Volume Strain Rate (1/sec),Confining Pressure (MPa),Pore Pressure (MPa),Terzaghi Pressure (MPa),Solid Pressure (MPa),Temperature (C))
5.388642e+06,6.236855e+01,2.320234e+04,2.685455e-01,9.532662e-01,9.533815e-01,-4.906606e-05,1.716414e-09,3.783064e+01,-8.928276e-02,3.791992e+01,3.968966e+01,1.697004e+02
5.388742e+06,6.236970e+01,2.330235e+04,2.697031e-01,9.532508e-01,9.533817e-01,-4.889441e-05,1.716413e-09,3.783128e+01,-8.928276e-02,3.792057e+01,3.969098e+01,1.696804e+02
5.388842e+06,6.237086e+01,2.340236e+04,2.708606e-01,9.532354e-01,9.533818e-01,-4.872275e-05,1.716413e-09,3.783193e+01,-8.928276e-02,3.792121e+01,3.969229e+01,1.696604e+02
5.388942e+06,6.237202e+01,2.350237e+04,2.720181e-01,9.532200e-01,9.533820e-01,-4.855109e-05,1.716413e-09,3.783257e+01,-8.928276e-02,3.792185e+01,3.969361e+01,1.696403e+02
5.389042e+06,6.237318e+01,2.360238e+04,2.731756e-01,9.532047e-01,9.533822e-01,-4.837943e-05,1.716412e-09,3.783321e+01,-8.928276e-02,3.792249e+01,3.969493e+01,1.696203e+02
5.389142e+06,6.237433e+01,2.370239e+04,2.743332e-01,9.531893e-01,9.533823e-01,-4.820777e-05,1.716412e-09,3.783385e+01,-8.928276e-02,3.792314e+01,3.969624e+01,1.696003e+02
5.389242e+06,6.237549e+01,2.380240e+04,2.754907e-01,9.532172e-01,9.533825e-01,-4.803611e-05,1.716412e-09,3.783597e+01,-8.928276e-02,3.792525e+01,3.969730e+01,1.696000e+02
5.389342e+06,6.237665e+01,2.390241e+04,2.766482e-01,9.532458e-01,9.533827e-01,-4.786445e-05,1.716411e-09,3.783811e+01,-8.928276e-02,3.792739e+01,3.969835e+01,1.696000e+02
5.389442e+06,6.237781e+01,2.400242e+04,2.778057e-01,9.532744e-01,9.533828e-01,-4.769280e-05,1.716411e-09,3.784025e+01,-8.928276e-02,3.792953e+01,3.969940e+01,1.696000e+02
5.389542e+06,6.237896e+01,2.410243e+04,2.789633e-01,9.533030e-01,9.533830e-01,-4.752114e-05,1.716411e-09,3.784239e+01,-8.928276e-02,3.793167e+01,3.970045e+01,1.696000e+02
5.389642e+06,6.238012e+01,2.420244e+04,2.801208e-01,9.533316e-01,9.533832e-01,-4.734948e-05,1.716411e-09,3.784453e+01,-8.928276e-02,3.793381e+01,3.970150e+01,1.696000e+02
5.389742e+06,6.238128e+01,2.430245e+04,2.812783e-01,9.533602e-01,9.533833e-01,-4.717782e-05,1.716410e-09,3.784666e+01,-8.928276e-02,3.793595e+01,3.970255e+01,1.696000e+02
5.389842e+06,6.238244e+01,2.440246e+04,2.824358e-01,9.533887e-01,9.533835e-01,-4.700616e-05,1.716410e-09,3.784880e+01,-8.928276e-02,3.793809e+01,3.970360e+01,1.696000e+02
5.389942e+06,6.238359e+01,2.450247e+04,2.835934e-01,9.534173e-01,9.533836e-01,-4.683450e-05,1.716410e-09,3.785094e+01,-8.928276e-02,3.794022e+01,3.970465e+01,1.696000e+02
5.390042e+06,6.238475e+01,2.460248e+04,2.847509e-01,9.534459e-01,9.533838e-01,-4.666285e-05,1.716409e-09,3.785308e+01,-8.928276e-02,3.794236e+01,3.970570e+01,1.696000e+02
5.390142e+06,6.238591e+01,2.470249e+04,2.859084e-01,9.534745e-01,9.533840e-01,-4.649119e-05,1.716409e-09,3.785522e+01,-8.928276e-02,3.794450e+01,3.970675e+01,1.696000e+02
5.390242e+06,6.238707e+01,2.480250e+04,2.870659e-01,9.534465e-01,9.533841e-01,-4.631953e-05,1.716409e-09,3.785313e+01,-8.928276e-02,3.794241e+01,3.970572e+01,1.696000e+02
5.390343e+06,6.238822e+01,2.490251e+04,2.882235e-01,9.534180e-01,9.533843e-01,-4.614787e-05,1.716409e-09,3.785099e+01,-8.928276e-02,3.794027e+01,3.970467e+01,1.696000e+02
5.390443e+06,6.238938e+01,2.500252e+04,2.893810e-01,9.533894e-01,9.533845e-01,-4.597621e-05,1.716408e-09,3.784885e+01,-8.928276e-02,3.793813e+01,3.970362e+01,1.696000e+02
5.390543e+06,6.239054e+01,2.510253e+04,2.905385e-01,9.533608e-01,9.533846e-01,-4.580456e-05,1.716408e-09,3.784671e+01,-8.928276e-02,3.793600e+01,3.970257e+01,1.696000e+02
5.390643e+06,6.239170e+01,2.520254e+04,2.916960e-01,9.533323e-01,9.533848e-01,-4.563290e-05,1.716408e-09,3.784458e+01,-8.928276e-02,3.793386e+01,3.970152e+01,1.696000e+02
5.390743e+06,6.239285e+01,2.530255e+04,2.928535e-01,9.533037e-01,9.533850e-01,-4.546124e-05,1.716407e-09,3.784244e+01,-8.928276e-02,3.793172e+01,3.970047e+01,1.696000e+02
5.390843e+06,6.239401e+01,2.540256e+04,2.940111e-01,9.532751e-01,9.533851e-01,-4.528958e-05,1.716407e-09,3.784030e+01,-8.928276e-02,3.792959e+01,3.969943e+01,1.696000e+02
5.390943e+06,6.239517e+01,2.550257e+04,2.951686e-01,9.532466e-01,9.533853e-01,-4.511792e-05,1.716407e-09,3.783817e+01,-8.928276e-02,3.792745e+01,3.969838e+01,1.696000e+02
5.391043e+06,6.239633e+01,2.560258e+04,2.963261e-01,9.532180e-01,9.533854e-01,-4.494627e-05,1.716406e-09,3.783603e+01,-8.928276e-02,3.792531e+01,3.969733e+01,1.696000e+02
5.391143e+06,6.239748e+01,2.570259e+04,2.974836e-01,9.531895e-01,9.533856e-01,-4.477461e-05,1.716406e-09,3.783389e+01,-8.928276e-02,3.792318e+01,3.969628e+01,1.696000e+02
5.391243e+06,6.239864e+01,2.580260e+04,2.986412e-01,9.532107e-01,9.533858e-01,-4.460295e-05,1.716406e-09,3.783449e+01,-8.928276e-02,3.792378e+01,3.969602e+01,1.696099e+02
5.391343e+06,6.239980e+01,2.590261e+04,2.997987e-01,9.532327e-01,9.533859e-01,-4.443129e-05,1.716406e-09,3.783514e+01,-8.928276e-02,3.792442e+01,3.969578e+01,1.696199e+02
5.391443e+06,6.240096e+01,2.600262e+04,3.009562e-01,9.532546e-01,9.533861e-01,-4.425963e-05,1.716405e-09,3.783578e+01,-8.928276e-02,3.792506e+01,3.969553e+01,1.696298e+02
5.391543e+06,6.240211e+01,2.610263e+04,3.021137e-01,9.532766e-01,9.533863e-01,-4.408798e-05,1.716405e-09,3.783642e+01,-8.928276e-02,3.792570e+01,3.969529e+01,1.696398e+02
5.391643e+06,6.240327e+01,2.620264e+04,3.032713e-01,9.532985e-01,9.533864e-01,-4.391632e-05,1.716405e-09,3.783706e+01,-8.928276e-02,3.792634e+01,3.969504e+01,1.696498e+02
5.391743e+06,6.240443e+01,2.630265e+04,3.044288e-01,9.533205e-01,9.533866e-01,-4.374466e-05,1.716404e-09,3.783770e+01,-8.928276e-02,3.792698e+01,3.969480e+01,1.696598e+02
5.391843e+06,6.240559e+01,2.640266e+04,3.055863e-01,9.533425e-01,9.533868e-01,-4.357300e-05,1.716404e-09,3.783834e+01,-8.928276e-02,3.792762e+01,3.969456e+01,1.696698e+02
5.391943e+06,6.240674e+01,2.650267e+04,3.067438e-01,9.533644e-01,9.533869e-01,-4.340135e-05,1.716404e-09,3.783898e+01,-8.928276e-02,3.792826e+01,3.969431e+01,1.696798e+02
5.392043e+06,6.240790e+01,2.660268e+04,3.079014e-01,9.533864e-01,9.533871e-01,-4.322969e-05,1.716403e-09,3.783962e+01,-8.928276e-02,3.792891e+01,3.969407e+01,1.696898e+02
5.392143e+06,6.240906e+01,2.670269e+04,3.090589e-01,9.534083e-01,9.533872e-01,-4.305803e-05,1.716403e-09,3.784026e+01,-8.928276e-02,3.792955e+01,3.969383e+01,1.696998e+02
5.392243e+06,6.241022e+01,2.680270e+04,3.102164e-01,9.533872e-01,9.533874e-01,-4.288637e-05,1.716403e-09,3.783902e+01,-8.928276e-02,3.792830e+01,3.969340e+01,1.697000e+02
5.392343e+06,6.241137e+01,2.690271e+04,3.113739e-01,9.533652e-01,9.533876e-01,-4.271472e-05,1.716403e-09,3.783773e+01,-8.928276e-02,3.792702e+01,3.969297e+01,1.697000e+02
5.392443e+06,6.241253e+01,2.700272e+04,3.125315e-01,9.533433e-01,9.533877e-01,-4.254306e-05,1.716402e-09,3.783645e+01,-8.928276e-02,3.792574e+01,3.969254e+01,1.697000e+02
5.392543e+06,6.241369e+01,2.710273e+04,3.136890e-01,9.533213e-01,9.533879e-01,-4.237140e-05,1.716402e-09,3.783517e+01,-8.928276e-02,3.792445e+01,3.969211e+01,1.697000e+02
5.392643e+06,6.241485e+01,2.720274e+04,3.148465e-01,9.532993e-01,9.533881e-01,-4.219974e-05,1.716402e-09,3.783389e+01,-8.928276e-02,3.792317e+01,3.969169e+01,1.697000e+02
5.392743e+06,6.241600e+01,2.730275e+04,3.160040e-01,9.532774e-01,9.533882e-01,-4.202809e-05,1.716401e-09,3.783261e+01,-8.928276e-02,3.792189e+01,3.969126e+01,1.697000e+02
5.392843e+06,6.241716e+01,2.740276e+04,3.171616e-01,9.532554e-01,9.533884e-01,-4.185643e-05,1.716401e-09,3.783132e+01,-8.928276e-02,3.792061e+01,3.969083e+01,1.697000e+02
5.392943e+06,6.241832e+01,2.750277e+04,3.183191e-01,9.532335e-01,9.533886e-01,-4.168477e-05,1.716401e-09,3.783004e+01,-8.928276e-02,3.791932e+01,3.969040e+01,1.697000e+02
5.393043e+06,6.241948e+01,2.760278e+04,3.194766e-01,9.532115e-01,9.533887e-01,-4.151311e-05,1.716401e-09,3.782876e+01,-8.928276e-02,3.791804e+01,3.968997e+01,1.697000e+02
5.393143e+06,6.242063e+01,2.770279e+04,3.206341e-01,9.531895e-01,9.533889e-01,-4.134146e-05,1.716400e-09,3.782748e+01,-8.928276e-02,3.791676e+01,3.968954e+01,1.697000e+02
5.393243e+06,6.242179e+01,2.780280e+04,3.217916e-01,9.532428e-01,9.533890e-01,-4.116980e-05,1.716400e-09,3.783205e+01,-8.928276e-02,3.792134e+01,3.969212e+01,1.697098e+02
5.393343e+06,6.242295e+01,2.790281e+04,3.229492e-01,9.532978e-01,9.533892e-01,-4.099814e-05,1.716400e-09,3.783676e+01,-8.928276e-02,3.792605e+01,3.969476e+01,1.697198e+02
5.393443e+06,6.242411e+01,2.800282e+04,3.241067e-01,9.533528e-01,9.533894e-01,-4.082648e-05,1.716399e-09,3.784147e+01,-8.928276e-02,3.793075e+01,3.969741e+01,1.697298e+02
5.393543e+06,6.242526e+01,2.810283e+04,3.252642e-01,9.534078e-01,9.533895e-01,-4.065483e-05,1.716399e-09,3.784618e+01,-8.928276e-02,3.793546e+01,3.970005e+01,1.697398e+02
5.393643e+06,6.242642e+01,2.820284e+04,3.264217e-01,9.534628e-01,9.533897e-01,-4.048317e-05,1.716399e-09,3.785089e+01,-8.928276e-02,3.794017e+01,3.970270e+01,1.697498e+02
5.393743e+06,6.242758e+01,2.830285e+04,3.275793e-01,9.535179e-01,9.533899e-01,-4.031151e-05,1.716398e-09,3.785560e+01,-8.928276e-02,3.794488e+01,3.970534e+01,1.697599e+02
5.393843e+06,6.242874e+01,2.840286e+04,3.287368e-01,9.535729e-01,9.533900e-01,-4.013986e-05,1.716398e-09,3.786031e+01,-8.928276e-02,3.794959e+01,3.970798e+01,1.697699e+02
5.393943e+06,6.242989e+01,2.850287e+04,3.298943e-01,9.536279e-01,9.533902e-01,-3.996820e-05,1.716398e-09,3.786502e+01,-8.928276e-02,3.795430e+01,3.971063e+01,1.697799e+02
5.394043e+06,6.243105e+01,2.860288e+04,3.310518e-01,9.536829e-01,9.533904e-01,-3.979654e-05,1.716398e-09,3.786973e+01,-8.928276e-02,3.795901e+01,3.971327e+01,1.697899e+02
5.394143e+06,6.243221e+01,2.870289e+04,3.322094e-01,9.537379e-01,9.533905e-01,-3.962488e-05,1.716397e-09,3.787444e+01,-8.928276e-02,3.796372e+01,3.971591e+01,1.697999e+02
5.394243e+06,6.243337e+01,2.880290e+04,3.333669e-01,9.537318e-01,9.533907e-01,-3.945323e-05,1.716397e-09,3.787385e+01,-8.928276e-02,3.796313e+01,3.971554e+01,1.697901e+02
5.394343e+06,6.243452e+01,2.890291e+04,3.345244e-01,9.537252e-01,9.533908e-01,-3.928157e-05,1.716397e-09,3.787321e+01,-8.928276e-02,3.796249e+01,3.971515e+01,1.697801e+02
5.394443e+06,6.243568e+01,2.900292e+04,3.356819e-01,9.537186e-01,9.533910e-01,-3.910991e-05,1.716396e-09,3.787257e+01,-8.928276e-02,3.796185e+01,3.971475e+01,1.697701e+02
5.394543e+06,6.243684e+01,2.910293e+04,3.368395e-01,9.537120e-01,9.533912e-01,-3.893826e-05,1.716396e-09,3.787192e+01,-8.928276e-02,3.796121e+01,3.971435e+01,1.697601e+02
5.394643e+06,6.243800e+01,2.920294e+04,3.379970e-01,9.537054e-01,9.533913e-01,-3.876660e-05,1.716396e-09,3.787128e+01,-8.928276e-02,3.796057e+01,3.971396e+01,1.697501e+02
5.394743e+06,6.243915e+01,2.930295e+04,3.391545e-01,9.536988e-01,9.533915e-01,-3.859494e-05,1.716396e-09,3.787064e+01,-8.928276e-02,3.795992e+01,3.971356e+01,1.697401e+02
5.394843e+06,6.244031e+01,2.940296e+04,3.403120e-01,9.536922e-01,9.533917e-01,-3.842329e-05,1.716395e-09,3.787000e+01,-8.928276e-02,3.795928e+01,3.971316e+01,1.697301e+02
5.394943e+06,6.244147e+01,2.950297e+04,3.414696e-01,9.536856e-01,9.533918e-01,-3.825163e-05,1.716395e-09,3.786936e+01,-8.928276e-02,3.795864e+01,3.971277e+01,1.697201e+02
5.395043e+06,6.244263e+01,2.960298e+04,3.426271e-01,9.536790e-01,9.533920e-01,-3.807997e-05,1.716395e-09,3.786872e+01,-8.928276e-02,3.795800e+01,3.971237e+01,1.697101e+02
5.395143e+06,6.244378e+01,2.970299e+04,3.437846e-01,9.536724e-01,9.533922e-01,-3.790832e-05,1.716394e-09,3.786808e+01,-8.928276e-02,3.795736e+01,3.971197e+01,1.697001e+02
5.395243e+06,6.244494e+01,2.980300e+04,3.449421e-01,9.536463e-01,9.533923e-01,-3.773666e-05,1.716394e-09,3.786469e+01,-8.991106e-02,3.795460e+01,3.970955e+01,1.697099e+02
5.395343e+06,6.244610e+01,2.990301e+04,3.460996e-01,9.536199e-01,9.533925e-01,-3.756500e-05,1.716394e-09,3.786127e+01,-9.054783e-02,3.795182e+01,3.970709e+01,1.697199e+02
5.395443e+06,6.244726e+01,3.000302e+04,3.472572e-01,9.535935e-01,9.533927e-01,-3.739335e-05,1.716393e-09,3.785785e+01,-9.118460e-02,3.794903e+01,3.970463e+01,1.697299e+02
5.395543e+06,6.244841e+01,3.010303e+04,3.484147e-01,9.535672e-01,9.533928e-01,-3.722169e-05,1.716393e-09,3.785443e+01,-9.182137e-02,3.794625e+01,3.970217e+01,1.697399e+02
5.395643e+06,6.244957e+01,3.020304e+04,3.495722e-01,9.535408e-01,9.533930e-01,-3.705003e-05,1.716393e-09,3.785100e+01,-9.245814e-02,3.794346e+01,3.969972e+01,1.697499e+02
5.395743e+06,6.245073e+01,3.030305e+04,3.507297e-01,9.535144e-01,9.533931e-01,-3.687838e-05,1.716393e-09,3.784758e+01,-9.309491e-02,3.794068e+01,3.969726e+01,1.697599e+02
5.395843e+06,6.245189e+01,3.040306e+04,3.518873e-01,9.534881e-01,9.533933e-01,-3.670672e-05,1.716392e-09,3.784416e+01,-9.373168e-02,3.793789e+01,3.969480e+01,1.697699e+02
5.395943e+06,6.245304e+01,3.050307e+04,3.530448e-01,9.534617e-01,9.533935e-01,-3.653506e-05,1.716392e-09,3.784074e+01,-9.436845e-02,3.793511e+01,3.969234e+01,1.697799e+02
5.396043e+06,6.245420e+01,3.060308e+04,3.542023e-01,9.534353e-01,9.533936e-01,-3.636341e-05,1.716392e-09,3.783731e+01,-9.500523e-02,3.793232e+01,3.968988e+01,1.697899e+02
5.396143e+06,6.245536e+01,3.070309e+04,3.553598e-01,9.534090e-01,9.533938e-01,-3.619175e-05,1.716391e-09,3.783389e+01,-9.564200e-02,3.792953e+01,3.968743e+01,1.697999e+02
5.396243e+06,6.245652e+01,3.080310e+04,3.565174e-01,9.533870e-01,9.533940e-01,-3.602009e-05,1.716391e-09,3.783513e+01,-9.564759e-02,3.793078e+01,3.968965e+01,1.697703e+02
5.396343e+06,6.245767e+01,3.090311e+04,3.576749e-01,9.533650e-01,9.533941e-01,-3.584844e-05,1.716391e-09,3.783642e+01,-9.564759e-02,3.793206e+01,3.969191e+01,1.697403e+02
5.396443e+06,6.245883e+01,3.100312e+04,3.588324e-01,9.533430e-01,9.533943e-01,-3.567678e-05,1.716391e-09,3.783770e+01,-9.564759e-02,3.793335e+01,3.969417e+01,1.697103e+02
5.396543e+06,6.245999e+01,3.110313e+04,3.599899e-01,9.533211e-01,9.533945e-01,-3.550512e-05,1.716390e-09,3.783898e+01,-9.564759e-02,3.793463e+01,3.969643e+01,1.696803e+02
5.396643e+06,6.246115e+01,3.120314e+04,3.611475e-01,9.532991e-01,9.533946e-01,-3.533347e-05,1.716390e-09,3.784026e+01,-9.564759e-02,3.793591e+01,3.969869e+01,1.696503e+02
5.396743e+06,6.246230e+01,3.130315e+04,3.623050e-01,9.532772e-01,9.533948e-01,-3.516181e-05,1.716390e-09,3.784154e+01,-9.564759e-02,3.793719e+01,3.970095e+01,1.696203e+02
5.396843e+06,6.246346e+01,3.140316e+04,3.634625e-01,9.532552e-01,9.533949e-01,-3.499016e-05,1.716389e-09,3.784283e+01,-9.564759e-02,3.793847e+01,3.970322e+01,1.695903e+02
5.396943e+06,6.246462e+01,3.150317e+04,3.646200e-01,9.532333e-01,9.533951e-01,-3.481850e-05,1.716389e-09,3.784411e+01,-9.564759e-02,3.793976e+01,3.970548e+01,1.695604e+02
5.397043e+06,6.246578e+01,3.160318e+04,3.657776e-01,9.532113e-01,9.533953e-01,-3.464684e-05,1.716389e-09,3.784539e+01,-9.564759e-02,3.794104e+01,3.970774e+01,1.695304e+02
5.397143e+06,6.246694e+01,3.170319e+04,3.669351e-01,9.531893e-01,9.533954e-01,-3.447519e-05,1.716388e-09,3.784667e+01,-9.564759e-02,3.794232e+01,3.971000e+01,1.695004e+02
5.397243e+06,6.246809e+01,3.180320e+04,3.680926e-01,9.532042e-01,9.533956e-01,-3.430353e-05,1.716388e-09,3.784669e+01,-9.501957e-02,3.794171e+01,3.970937e+01,1.695099e+02
5.397343e+06,6.246925e+01,3.190321e+04,3.692501e-01,9.532196e-01,9.533958e-01,-3.413188e-05,1.716388e-09,3.784669e+01,-9.438335e-02,3.794107e+01,3.970869e+01,1.695199e+02
5.397443e+06,6.247041e+01,3.200322e+04,3.704076e-01,9.532349e-01,9.533959e-01,-3.396022e-05,1.716388e-09,3.784669e+01,-9.374712e-02,3.794044e+01,3.970802e+01,1.695299e+02
5.397543e+06,6.247157e+01,3.210323e+04,3.715652e-01,9.532503e-01,9.533961e-01,-3.378856e-05,1.716387e-09,3.784669e+01,-9.311090e-02,3.793980e+01,3.970735e+01,1.695399e+02
5.397643e+06,6.247272e+01,3.220324e+04,3.727227e-01,9.532656e-01,9.533963e-01,-3.361691e-05,1.716387e-09,3.784669e+01,-9.247468e-02,3.793916e+01,3.970668e+01,1.695499e+02
5.397743e+06,6.247388e+01,3.230325e+04,3.738802e-01,9.532810e-01,9.533964e-01,-3.344525e-05,1.716387e-09,3.784669e+01,-9.183846e-02,3.793853e+01,3.970601e+01,1.695598e+02
5.397843e+06,6.247504e+01,3.240326e+04,3.750377e-01,9.532963e-01,9.533966e-01,-3.327360e-05,1.716386e-09,3.784669e+01,-9.120224e-02,3.793789e+01,3.970533e+01,1.695698e+02
5.397943e+06,6.247620e+01,3.250327e+04,3.761953e-01,9.533117e-01,9.533967e-01,-3.310194e-05,1.716386e-09,3.784669e+01,-9.056602e-02,3.793726e+01,3.970466e+01,1.695798e+02
5.398043e+06,6.247735e+01,3.260328e+04,3.773528e-01,9.533271e-01,9.533969e-01,-3.293028e-05,1.716386e-09,3.784669e+01,-8.992980e-02,3.793662e+01,3.970399e+01,1.695898e+02
5.398143e+06,6.247851e+01,3.270329e+04,3.785103e-01,9.533424e-01,9.533971e-01,-3.275863e-05,1.716386e-09,3.784669e+01,-8.929358e-02,3.793598e+01,3.970332e+01,1.695998e+02
5.398243e+06,6.247967e+01,3.280330e+04,3.796678e-01,9.533147e-01,9.533972e-01,-3.258697e-05,1.716385e-09,3.784291e+01,-8.990870e-02,3.793281e+01,3.970054e+01,1.695902e+02
5.398343e+06,6.248083e+01,3.290331e+04,3.808254e-01,9.532861e-01,9.533974e-01,-3.241532e-05,1.716385e-09,3.783906e+01,-9.054547e-02,3.792960e+01,3.969772e+01,1.695802e+02
5.398443e+06,6.248198e+01,3.300332e+04,3.819829e-01,9.532576e-01,9.533976e-01,-3.224366e-05,1.716385e-09,3.783521e+01,-9.118224e-02,3.792639e+01,3.969490e+01,1.695702e+02
5.398543e+06,6.248314e+01,3.310333e+04,3.831404e-01,9.532291e-01,9.533977e-01,-3.207200e-05,1.716384e-09,3.783136e+01,-9.181901e-02,3.792317e+01,3.969208e+01,1.695602e+02
5.398643e+06,6.248430e+01,3.320334e+04,3.842979e-01,9.532006e-01,9.533979e-01,-3.190035e-05,1.716384e-09,3.782751e+01,-9.245579e-02,3.791996e+01,3.968927e+01,1.695501e+02
5.398743e+06,6.248546e+01,3.330335e+04,3.854555e-01,9.531721e-01,9.533981e-01,-3.172869e-05,1.716384e-09,3.782366e+01,-9.309256e-02,3.791675e+01,3.968645e+01,1.695401e+02
5.398843e+06,6.248661e+01,3.340336e+04,3.866130e-01,9.531436e-01,9.533982e-01,-3.155704e-05,1.716383e-09,3.781980e+01,-9.372933e-02,3.791353e+01,3.968363e+01,1.695301e+02
5.398943e+06,6.248777e+01,3.350337e+04,3.877705e-01,9.531151e-01,9.533984e-01,-3.138538e-05,1.716383e-09,3.781595e+01,-9.436610e-02,3.791032e+01,3.968081e+01,1.695201e+02
5.399043e+06,6.248893e+01,3.360338e+04,3.889280e-01,9.530866e-01,9.533985e-01,-3.121373e-05,1.716383e-09,3.781210e+01,-9.500287e-02,3.790711e+01,3.967799e+01,1.695101e+02
5.399143e+06,6.249009e+01,3.370339e+04,3.900856e-01,9.530581e-01,9.533987e-01,-3.104207e-05,1.716383e-09,3.780825e+01,-9.563964e-02,3.790389e+01,3.967517e+01,1.695001e+02
5.399243e+06,6.249124e+01,3.380340e+04,3.912431e-01,9.530859e-01,9.533989e-01,-3.087042e-05,1.716382e-09,3.781285e+01,-9.501876e-02,3.790787e+01,3.967881e+01,1.695000e+02
5.399343e+06,6.249240e+01,3.390341e+04,3.924006e-01,9.531144e-01,9.533990e-01,-3.069876e-05,1.716382e-09,3.781756e+01,-9.438199e-02,3.791194e+01,3.968252e+01,1.695000e+02
5.399443e+06,6.249356e+01,3.400342e+04,3.935581e-01,9.531429e-01,9.533992e-01,-3.052710e-05,1.716382e-09,3.782226e+01,-9.374522e-02,3.791601e+01,3.968624e+01,1.695000e+02
5.399543e+06,6.249472e+01,3.410343e+04,3.947157e-01,9.531714e-01,9.533994e-01,-3.035545e-05,1.716381e-09,3.782697e+01,-9.310845e-02,3.792008e+01,3.968996e+01,1.695000e+02
5.399643e+06,6.249587e+01,3.420344e+04,3.958732e-01,9.531999e-01,9.533995e-01,-3.018379e-05,1.716381e-09,3.783168e+01,-9.247168e-02,3.792415e+01,3.969367e+01,1.695000e+02
5.399743e+06,6.249703e+01,3.430345e+04,3.970307e-01,9.532284e-01,9.533997e-01,-3.001214e-05,1.716381e-09,3.783638e+01,-9.183491e-02,3.792822e+01,3.969739e+01,1.695000e+02
5.399843e+06,6.249819e+01,3.440346e+04,3.981882e-01,9.532569e-01,9.533999e-01,-2.984048e-05,1.716381e-09,3.784109e+01,-9.119814e-02,3.793229e+01,3.970110e+01,1.695000e+02
5.399943e+06,6.249935e+01,3.450347e+04,3.993457e-01,9.532854e-01,9.534000e-01,-2.966883e-05,1.716380e-09,3.784579e+01,-9.056136e-02,3.793635e+01,3.970482e+01,1.695000e+02
5.400043e+06,6.250050e+01,3.460348e+04,4.005033e-01,9.533139e-01,9.534002e-01,-2.949717e-05,1.716380e-09,3.785050e+01,-8.992459e-02,3.794042e+01,3.970853e+01,1.695000e+02
5.400143e+06,6.250166e+01,3.470349e+04,4.016608e-01,9.533425e-01,9.534003e-01,-2.932552e-05,1.716380e-09,3.785520e+01,-8.928782e-02,3.794449e+01,3.971225e+01,1.695000e+02
5.400244e+06,6.250282e+01,3.480350e+04,4.028183e-01,9.533623e-01,9.534005e-01,-2.915386e-05,1.716379e-09,3.785524e+01,-8.991447e-02,3.794516e+01,3.971149e+01,1.695198e+02
5.400344e+06,6.250398e+01,3.490351e+04,4.039758e-01,9.533822e-01,9.534007e-01,-2.898221e-05,1.716379e-09,3.785524e+01,-9.055124e-02,3.794579e+01,3.971069e+01,1.695399e+02
5.400444e+06,6.250513e+01,3.500352e+04,4.051334e-01,9.534020e-01,9.534008e-01,-2.881055e-05,1.716379e-09,3.785524e+01,-9.118801e-02,3.794643e+01,3.970989e+01,1.695599e+02
5.400544e+06,6.250629e+01,3.510353e+04,4.062909e-01,9.534218e-01,9.534010e-01,-2.863890e-05,1.716378e-09,3.785524e+01,-9.182478e-02,3.794707e+01,3.970910e+01,1.695799e+02
5.400644e+06,6.250745e+01,3.520354e+04,4.074484e-01,9.534417e-01,9.534012e-01,-2.846724e-05,1.716378e-09,3.785524e+01,-9.246155e-02,3.794770e+01,3.970830e+01,1.695999e+02
5.400744e+06,6.250861e+01,3.530355e+04,4.086059e-01,9.534615e-01,9.534013e-01,-2.829559e-05,1.716378e-09,3.785524e+01,-9.309832e-02,3.794834e+01,3.970750e+01,1.696199e+02
5.400844e+06,6.250976e+01,3.540356e+04,4.097635e-01,9.534813e-01,9.534015e-01,-2.812393e-05,1.716378e-09,3.785524e+01,-9.373509e-02,3.794898e+01,3.970671e+01,1.696399e+02
5.400944e+06,6.251092e+01,3.550357e+04,4.109210e-01,9.535011e-01,9.534017e-01,-2.795228e-05,1.716377e-09,3.785524e+01,-9.437186e-02,3.794961e+01,3.970591e+01,1.696599e+02
5.401044e+06,6.251208e+01,3.560358e+04,4.120785e-01,9.535210e-01,9.534018e-01,-2.778062e-05,1.716377e-09,3.785524e+01,-9.500863e-02,3.795025e+01,3.970511e+01,1.696799e+02
5.401144e+06,6.251324e+01,3.570359e+04,4.132360e-01,9.535408e-01,9.534020e-01,-2.760897e-05,1.716377e-09,3.785524e+01,-9.564540e-02,3.795089e+01,3.970432e+01,1.696999e+02
5.401244e+06,6.251439e+01,3.580360e+04,4.143936e-01,9.535343e-01,9.534021e-01,-2.743731e-05,1.716376e-09,3.785439e+01,-9.564759e-02,3.795004e+01,3.970370e+01,1.696801e+02
5.401344e+06,6.251555e+01,3.590361e+04,4.155511e-01,9.535277e-01,9.534023e-01,-2.726566e-05,1.716376e-09,3.785354e+01,-9.564759e-02,3.794918e+01,3.970307e+01,1.696601e+02
5.401444e+06,6.251671e+01,3.600362e+04,4.167086e-01,9.535211e-01,9.534025e-01,-2.709400e-05,1.716376e-09,3.785268e+01,-9.564759e-02,3.794833e+01,3.970245e+01,1.696401e+02
5.401544e+06,6.251787e+01,3.610363e+04,4.178661e-01,9.535145e-01,9.534026e-01,-2.692235e-05,1.716376e-09,3.785183e+01,-9.564759e-02,3.794748e+01,3.970183e+01,1.696202e+02
5.401644e+06,6.251902e+01,3.620364e+04,4.190237e-01,9.535079e-01,9.534028e-01,-2.675069e-05,1.716375e-09,3.785097e+01,-9.564759e-02,3.794662e+01,3.970121e+01,1.696002e+02
5.401744e+06,6.252018e+01,3.630365e+04,4.201812e-01,9.535013e-01,9.534030e-01,-2.657904e-05,1.716375e-09,3.785012e+01,-9.564759e-02,3.794577e+01,3.970059e+01,1.695802e+02
5.401844e+06,6.252134e+01,3.640366e+04,4.213387e-01,9.534947e-01,9.534031e-01,-2.640738e-05,1.716375e-09,3.784927e+01,-9.564759e-02,3.794491e+01,3.969997e+01,1.695602e+02
5.401944e+06,6.252250e+01,3.650367e+04,4.224962e-01,9.534881e-01,9.534033e-01,-2.623573e-05,1.716374e-09,3.784841e+01,-9.564759e-02,3.794406e+01,3.969935e+01,1.695403e+02
5.402044e+06,6.252365e+01,3.660368e+04,4.236537e-01,9.534815e-01,9.534035e-01,-2.606407e-05,1.716374e-09,3.784756e+01,-9.564759e-02,3.794321e+01,3.969873e+01,1.695203e+02
5.402144e+06,6.252481e+01,3.670369e+04,4.248113e-01,9.534749e-01,9.534036e-01,-2.589242e-05,1.716374e-09,3.784670e+01,-9.564759e-02,3.794235e+01,3.969811e+01,1.695003e+02
5.402244e+06,6.252597e+01,3.680370e+04,4.259688e-01,9.534402e-01,9.534038e-01,-2.572076e-05,1.716373e-09,3.784416e+01,-9.564759e-02,3.793981e+01,3.969690e+01,1.695000e+02
5.402344e+06,6.252713e+01,3.690371e+04,4.271263e-01,9.534051e-01,9.534039e-01,-2.554911e-05,1.716373e-09,3.784160e+01,-9.564759e-02,3.793725e+01,3.969567e+01,1.695000e+02
5.402444e+06,6.252828e+01,3.700372e+04,4.282838e-01,9.533700e-01,9.534041e-01,-2.537745e-05,1.716373e-09,3.783903e+01,-9.564759e-02,3.793468e+01,3.969444e+01,1.695000e+02
5.402544e+06,6.252944e+01,3.710373e+04,4.294414e-01,9.533349e-01,9.534043e-01,-2.520580e-05,1.716373e-09,3.783646e+01,-9.564759e-02,3.793211e+01,3.969322e+01,1.695000e+02
5.402644e+06,6.253060e+01,3.720374e+04,4.305989e-01,9.532998e-01,9.534044e-01,-2.503415e-05,1.716372e-09,3.783390e+01,-9.564759e-02,3.792955e+01,3.969199e+01,1.695000e+02
5.402744e+06,6.253176e+01,3.730375e+04,4.317564e-01,9.532646e-01,9.534046e-01,-2.486249e-05,1.716372e-09,3.783133e+01,-9.564759e-02,3.792698e+01,3.969076e+01,1.695000e+02
5.402844e+06,6.253291e+01,3.740376e+04,4.329139e-01,9.532295e-01,9.534048e-01,-2.469084e-05,1.716372e-09,3.782876e+01,-9.564759e-02,3.792441e+01,3.968954e+01,1.695000e+02
5.402944e+06,6.253407e+01,3.750377e+04,4.340715e-01,9.531944e-01,9.534049e-01,-2.451918e-05,1.716371e-09,3.782620e+01,-9.564759e-02,3.792185e+01,3.968831e+01,1.695000e+02
5.403044e+06,6.253523e+01,3.760378e+04,4.352290e-01,9.531593e-01,9.534051e-01,-2.434753e-05,1.716371e-09,3.782363e+01,-9.564759e-02,3.791928e+01,3.968708e+01,1.695000e+02
5.403144e+06,6.253639e+01,3.770379e+04,4.363865e-01,9.531241e-01,9.534053e-01,-2.417587e-05,1.716371e-09,3.782106e+01,-9.564759e-02,3.791671e+01,3.968586e+01,1.695000e+02
5.403244e+06,6.253754e+01,3.780380e+04,4.375440e-01,9.531454e-01,9.534054e-01,-2.400422e-05,1.716370e-09,3.782357e+01,-9.564759e-02,3.791922e+01,3.968760e+01,1.695099e+02
5.403344e+06,6.253870e+01,3.790381e+04,4.387016e-01,9.531673e-01,9.534056e-01,-2.383256e-05,1.716370e-09,3.782614e+01,-9.564759e-02,3.792179e+01,3.968938e+01,1.695199e+02
5.403444e+06,6.253986e+01,3.800382e+04,4.398591e-01,9.531892e-01,9.534057e-01,-2.366091e-05,1.716370e-09,3.782870e+01,-9.564759e-02,3.792435e+01,3.969116e+01,1.695299e+02
5.403544e+06,6.254102e+01,3.810383e+04,4.410166e-01,9.532111e-01,9.534059e-01,-2.348926e-05,1.716370e-09,3.783127e+01,-9.564759e-02,3.792692e+01,3.969294e+01,1.695399e+02
5.403644e+06,6.254217e+01,3.820384e+04,4.421741e-01,9.532330e-01,9.534061e-01,-2.331760e-05,1.716369e-09,3.783384e+01,-9.564759e-02,3.792949e+01,3.969471e+01,1.695499e+02
5.403744e+06,6.254333e+01,3.830386e+04,4.433317e-01,9.532549e-01,9.534062e-01,-2.314595e-05,1.716369e-09,3.783640e+01,-9.564759e-02,3.793205e+01,3.969649e+01,1.695599e+02
5.403844e+06,6.254449e+01,3.840387e+04,4.444892e-01,9.532768e-01,9.534064e-01,-2.297429e-05,1.716369e-09,3.783897e+01,-9.564759e-02,3.793462e+01,3.969827e+01,1.695699e+02
5.403944e+06,6.254565e+01,3.850388e+04,4.456467e-01,9.532987e-01,9.534066e-01,-2.280264e-05,1.716368e-09,3.784154e+01,-9.564759e-02,3.793719e+01,3.970005e+01,1.695799e+02
5.404044e+06,6.254680e+01,3.860389e+04,4.468042e-01,9.533206e-01,9.534067e-01,-2.263099e-05,1.716368e-09,3.784410e+01,-9.564759e-02,3.793975e+01,3.970183e+01,1.695899e+02
5.404144e+06,6.254796e+01,3.870390e+04,4.479618e-01,9.533425e-01,9.534069e-01,-2.245933e-05,1.716368e-09,3.784667e+01,-9.564759e-02,3.794232e+01,3.970360e+01,1.695999e+02
5.404244e+06,6.254912e+01,3.880391e+04,4.491193e-01,9.533427e-01,9.534071e-01,-2.228768e-05,1.716368e-09,3.784605e+01,-9.564759e-02,3.794170e+01,3.970295e+01,1.696000e+02
5.404344e+06,6.255028e+01,3.890392e+04,4.502768e-01,9.533427e-01,9.534072e-01,-2.211602e-05,1.716367e-09,3.784541e+01,-9.564759e-02,3.794106e+01,3.970228e+01,1.696000e+02
5.404444e+06,6.255143e+01,3.900393e+04,4.514343e-01,9.533427e-01,9.534074e-01,-2.194437e-05,1.716367e-09,3.784477e+01,-9.564759e-02,3.794042e+01,3.970160e+01,1.696000e+02
5.404544e+06,6.255259e+01,3.910394e+04,4.525918e-01,9.533427e-01,9.534075e-01,-2.177271e-05,1.716367e-09,3.784413e+01,-9.564759e-02,3.793978e+01,3.970093e+01,1.696000e+02
5.404644e+06,6.255375e+01,3.920395e+04,4.537494e-01,9.533427e-01,9.534077e-01,-2.160106e-05,1.716366e-09,3.784349e+01,-9.564759e-02,3.793913e+01,3.970026e+01,1.696000e+02
5.404744e+06,6.255491e+01,3.930396e+04,4.549069e-01,9.533427e-01,9.534079e-01,-2.142941e-05,1.716366e-09,3.784284e+01,-9.564759e-02,3.793849e+01,3.969958e+01,1.696000e+02
5.404844e+06,6.255606e+01,3.940397e+04,4.560644e-01,9.533427e-01,9.534080e-01,-2.125775e-05,1.716366e-09,3.784220e+01,-9.564759e-02,3.793785e+01,3.969891e+01,1.696000e+02
5.404944e+06,6.255722e+01,3.950398e+04,4.572219e-01,9.533427e-01,9.534082e-01,-2.108610e-05,1.716365e-09,3.784156e+01,-9.564759e-02,3.793721e+01,3.969824e+01,1.696000e+02
5.405044e+06,6.255838e+01,3.960399e+04,4.583795e-01,9.533427e-01,9.534084e-01,-2.091445e-05,1.716365e-09,3.784092e+01,-9.564759e-02,3.793657e+01,3.969756e+01,1.696000e+02
5.405144e+06,6.255954e+01,3.970400e+04,4.595370e-01,9.533427e-01,9.534085e-01,-2.074279e-05,1.716365e-09,3.784028e+01,-9.564759e-02,3.793593e+01,3.969689e+01,1.696000e+02
5.405244e+06,6.256069e+01,3.980401e+04,4.606945e-01,9.533142e-01,9.534087e-01,-2.057114e-05,1.716365e-09,3.784028e+01,-9.564759e-02,3.793592e+01,3.969808e+01,1.695800e+02
5.405344e+06,6.256185e+01,3.990402e+04,4.618520e-01,9.532857e-01,9.534089e-01,-2.039948e-05,1.716364e-09,3.784028e+01,-9.564759e-02,3.793592e+01,3.969927e+01,1.695600e+02
5.405444e+06,6.256301e+01,4.000403e+04,4.630096e-01,9.532572e-01,9.534090e-01,-2.022783e-05,1.716364e-09,3.784028e+01,-9.564759e-02,3.793592e+01,3.970046e+01,1.695400e+02
5.405544e+06,6.256417e+01,4.010404e+04,4.641671e-01,9.532287e-01,9.534092e-01,-2.005618e-05,1.716364e-09,3.784028e+01,-9.564759e-02,3.793592e+01,3.970165e+01,1.695200e+02
5.405644e+06,6.256532e+01,4.020405e+04,4.653246e-01,9.532002e-01,9.534093e-01,-1.988452e-05,1.716363e-09,3.784028e+01,-9.564759e-02,3.793592e+01,3.970284e+01,1.695000e+02
5.405744e+06,6.256648e+01,4.030406e+04,4.664821e-01,9.531717e-01,9.534095e-01,-1.971287e-05,1.716363e-09,3.784028e+01,-9.564759e-02,3.793592e+01,3.970403e+01,1.694800e+02
5.405844e+06,6.256764e+01,4.040407e+04,4.676397e-01,9.531432e-01,9.534097e-01,-1.954122e-05,1.716363e-09,3.784028e+01,-9.564759e-02,3.793592e+01,3.970522e+01,1.694600e+02
5.405944e+06,6.256880e+01,4.050408e+04,4.687972e-01,9.531147e-01,9.534098e-01,-1.936956e-05,1.716363e-09,3.784028e+01,-9.564759e-02,3.793592e+01,3.970641e+01,1.694400e+02
5.406044e+06,6.256995e+01,4.060409e+04,4.699547e-01,9.530862e-01,9.534100e-01,-1.919791e-05,1.716362e-09,3.784028e+01,-9.564759e-02,3.793592e+01,3.970760e+01,1.694200e+02
5.406144e+06,6.257111e+01,4.070410e+04,4.711122e-01,9.530577e-01,9.534102e-01,-1.902626e-05,1.716362e-09,3.784027e+01,-9.564759e-02,3.793592e+01,3.970879e+01,1.694000e+02
5.406244e+06,6.257227e+01,4.080411e+04,4.722698e-01,9.530708e-01,9.534103e-01,-1.885460e-05,1.716362e-09,3.783963e+01,-9.564759e-02,3.793528e+01,3.970757e+01,1.694000e+02
5.406344e+06,6.257343e+01,4.090412e+04,4.734273e-01,9.530840e-01,9.534105e-01,-1.868295e-05,1.716361e-09,3.783899e+01,-9.564759e-02,3.793464e+01,3.970635e+01,1.694000e+02
5.406444e+06,6.257458e+01,4.100413e+04,4.745848e-01,9.530971e-01,9.534107e-01,-1.851130e-05,1.716361e-09,3.783835e+01,-9.564759e-02,3.793400e+01,3.970513e+01,1.694000e+02
5.406544e+06,6.257574e+01,4.110414e+04,4.757423e-01,9.531102e-01,9.534108e-01,-1.833964e-05,1.716361e-09,3.783771e+01,-9.564759e-02,3.793336e+01,3.970391e+01,1.694000e+02
5.406644e+06,6.257690e+01,4.120415e+04,4.768998e-01,9.531233e-01,9.534110e-01,-1.816799e-05,1.716360e-09,3.783707e+01,-9.564759e-02,3.793272e+01,3.970269e+01,1.694000e+02
5.406744e+06,6.257806e+01,4.130416e+04,4.780574e-01,9.531364e-01,9.534111e-01,-1.799634e-05,1.716360e-09,3.783643e+01,-9.564759e-02,3.793208e+01,3.970147e+01,1.694000e+02
5.406844e+06,6.257921e+01,4.140417e+04,4.792149e-01,9.531496e-01,9.534113e-01,-1.782468e-05,1.716360e-09,3.783579e+01,-9.564759e-02,3.793144e+01,3.970025e+01,1.694000e+02
5.406944e+06,6.258037e+01,4.150418e+04,4.803724e-01,9.531627e-01,9.534115e-01,-1.765303e-05,1.716360e-09,3.783515e+01,-9.564759e-02,3.793080e+01,3.969903e+01,1.694000e+02
5.407044e+06,6.258153e+01,4.160419e+04,4.815299e-01,9.531758e-01,9.534116e-01,-1.748138e-05,1.716359e-09,3.783451e+01,-9.564759e-02,3.793016e+01,3.969781e+01,1.694000e+02
5.407144e+06,6.258269e+01,4.170420e+04,4.826875e-01,9.531889e-01,9.534118e-01,-1.730972e-05,1.716359e-09,3.783387e+01,-9.564759e-02,3.792952e+01,3.969659e+01,1.694000e+02
5.407244e+06,6.258384e+01,4.180421e+04,4.838450e-01,9.532369e-01,9.534120e-01,-1.713807e-05,1.716359e-09,3.783661e+01,-9.564759e-02,3.793226e+01,3.969746e+01,1.694198e+02
5.407344e+06,6.258500e+01,4.190422e+04,4.850025e-01,9.532852e-01,9.534121e-01,-1.696642e-05,1.716358e-09,3.783939e+01,-9.564759e-02,3.793504e+01,3.969836e+01,1.694398e+02
5.407444e+06,6.258616e+01,4.200423e+04,4.861600e-01,9.533336e-01,9.534123e-01,-1.679476e-05,1.716358e-09,3.784217e+01,-9.564759e-02,3.793782e+01,3.969926e+01,1.694598e+02
5.407544e+06,6.258732e+01,4.210424e+04,4.873176e-01,9.533819e-01,9.534125e-01,-1.662311e-05,1.716358e-09,3.784495e+01,-9.564759e-02,3.794060e+01,3.970016e+01,1.694798e+02
5.407644e+06,6.258848e+01,4.220425e+04,4.884751e-01,9.534303e-01,9.534126e-01,-1.645146e-05,1.716358e-09,3.784773e+01,-9.564759e-02,3.794338e+01,3.970106e+01,1.694998e+02
5.407744e+06,6.258963e+01,4.230426e+04,4.896326e-01,9.534786e-01,9.534128e-01,-1.627980e-05,1.716357e-09,3.785052e+01,-9.564759e-02,3.794616e+01,3.970196e+01,1.695198e+02
5.407844e+06,6.259079e+01,4.240427e+04,4.907901e-01,9.535270e-01,9.534129e-01,-1.610815e-05,1.716357e-09,3.785330e+01,-9.564759e-02,3.794894e+01,3.970285e+01,1.695398e+02
5.407944e+06,6.259195e+01,4.250428e+04,4.919477e-01,9.535753e-01,9.534131e-01,-1.593650e-05,1.716357e-09,3.785608e+01,-9.564759e-02,3.795172e+01,3.970375e+01,1.695599e+02
5.408044e+06,6.259311e+01,4.260429e+04,4.931052e-01,9.536236e-01,9.534133e-01,-1.576485e-05,1.716356e-09,3.785886e+01,-9.564759e-02,3.795450e+01,3.970465e+01,1.695799e+02
5.408144e+06,6.259426e+01,4.270430e+04,4.942627e-01,9.536720e-01,9.534134e-01,-1.559319e-05,1.716356e-09,3.786164e+01,-9.564759e-02,3.795729e+01,3.970555e+01,1.695999e+02
5.408244e+06,6.259542e+01,4.280431e+04,4.954202e-01,9.536723e-01,9.534136e-01,-1.542154e-05,1.716356e-09,3.786293e+01,-9.564759e-02,3.795858e+01,3.970689e+01,1.696099e+02
5.408344e+06,6.259658e+01,4.290432e+04,4.965778e-01,9.536723e-01,9.534138e-01,-1.524989e-05,1.716355e-09,3.786421e+01,-9.564759e-02,3.795986e+01,3.970824e+01,1.696199e+02
5.408444e+06,6.259774e+01,4.300433e+04,4.977353e-01,9.536723e-01,9.534139e-01,-1.507823e-05,1.716355e-09,3.786550e+01,-9.564759e-02,3.796114e+01,3.970958e+01,1.696300e+02
5.408544e+06,6.259889e+01,4.310434e+04,4.988928e-01,9.536723e-01,9.534141e-01,-1.490658e-05,1.716355e-09,3.786678e+01,-9.564759e-02,3.796243e+01,3.971093e+01,1.696400e+02
5.408644e+06,6.260005e+01,4.320435e+04,5.000503e-01,9.536723e-01,9.534143e-01,-1.473493e-05,1.716355e-09,3.786806e+01,-9.564759e-02,3.796371e+01,3.971227e+01,1.696500e+02
5.408744e+06,6.260121e+01,4.330436e+04,5.012079e-01,9.536723e-01,9.534144e-01,-1.456328e-05,1.716354e-09,3.786935e+01,-9.564759e-02,3.796499e+01,3.971362e+01,1.696600e+02
5.408844e+06,6.260237e+01,4.340437e+04,5.023654e-01,9.536723e-01,9.534146e-01,-1.439162e-05,1.716354e-09,3.787063e+01,-9.564759e-02,3.796628e+01,3.971496e+01,1.696700e+02
5.408944e+06,6.260352e+01,4.350438e+04,5.035229e-01,9.536723e-01,9.534147e-01,-1.421997e-05,1.716354e-09,3.787191e+01,-9.564759e-02,3.796756e+01,3.971631e+01,1.696800e+02
5.409044e+06,6.260468e+01,4.360439e+04,5.046804e-01,9.536723e-01,9.534149e-01,-1.404832e-05,1.716353e-09,3.787320e+01,-9.564759e-02,3.796884e+01,3.971766e+01,1.696900e+02
5.409144e+06,6.260584e+01,4.370440e+04,5.058379e-01,9.536723e-01,9.534151e-01,-1.387666e-05,1.716353e-09,3.787448e+01,-9.564759e-02,3.797013e+01,3.971900e+01,1.697000e+02
5.409244e+06,6.260700e+01,4.380441e+04,5.069955e-01,9.536592e-01,9.534152e-01,-1.370501e-05,1.716353e-09,3.787320e+01,-9.564759e-02,3.796885e+01,3.971821e+01,1.696900e+02
5.409344e+06,6.260815e+01,4.390442e+04,5.081530e-01,9.536460e-01,9.534154e-01,-1.353336e-05,1.716353e-09,3.787192e+01,-9.564759e-02,3.796757e+01,3.971741e+01,1.696800e+02
5.409444e+06,6.260931e+01,4.400443e+04,5.093105e-01,9.536329e-01,9.534156e-01,-1.336171e-05,1.716352e-09,3.787064e+01,-9.564759e-02,3.796628e+01,3.971662e+01,1.696700e+02
5.409544e+06,6.261047e+01,4.410444e+04,5.104680e-01,9.536197e-01,9.534157e-01,-1.319005e-05,1.716352e-09,3.786935e+01,-9.564759e-02,3.796500e+01,3.971582e+01,1.696600e+02
5.409644e+06,6.261163e+01,4.420445e+04,5.116256e-01,9.536066e-01,9.534159e-01,-1.301840e-05,1.716352e-09,3.786807e+01,-9.564759e-02,3.796372e+01,3.971502e+01,1.696500e+02
5.409744e+06,6.261278e+01,4.430446e+04,5.127831e-01,9.535934e-01,9.534161e-01,-1.284675e-05,1.716351e-09,3.786678e+01,-9.564759e-02,3.796243e+01,3.971422e+01,1.696400e+02
5.409844e+06,6.261394e+01,4.440447e+04,5.139406e-01,9.535803e-01,9.534162e-01,-1.267510e-05,1.716351e-09,3.786550e+01,-9.564759e-02,3.796115e+01,3.971343e+01,1.696300e+02
5.409944e+06,6.261510e+01,4.450448e+04,5.150981e-01,9.535671e-01,9.534164e-01,-1.250345e-05,1.716351e-09,3.786422e+01,-9.564759e-02,3.795987e+01,3.971263e+01,1.696200e+02
5.410044e+06,6.261626e+01,4.460449e+04,5.162557e-01,9.535540e-01,9.534165e-01,-1.233179e-05,1.716350e-09,3.786293e+01,-9.564759e-02,3.795858e+01,3.971183e+01,1.696100e+02
5.410144e+06,6.261741e+01,4.470450e+04,5.174132e-01,9.535408e-01,9.534167e-01,-1.216014e-05,1.716350e-09,3.786165e+01,-9.564759e-02,3.795730e+01,3.971103e+01,1.696000e+02
5.410245e+06,6.261857e+01,4.480451e+04,5.185707e-01,9.535122e-01,9.534169e-01,-1.198849e-05,1.716350e-09,3.785887e+01,-9.564759e-02,3.795451e+01,3.970931e+01,1.696000e+02
5.410345e+06,6.261973e+01,4.490452e+04,5.197282e-01,9.534836e-01,9.534170e-01,-1.181684e-05,1.716350e-09,3.785609e+01,-9.564759e-02,3.795173e+01,3.970759e+01,1.696000e+02
5.410445e+06,6.262089e+01,4.500453e+04,5.208858e-01,9.534550e-01,9.534172e-01,-1.164518e-05,1.716349e-09,3.785331e+01,-9.564759e-02,3.794895e+01,3.970587e+01,1.696000e+02
5.410545e+06,6.262204e+01,4.510454e+04,5.220433e-01,9.534264e-01,9.534174e-01,-1.147353e-05,1.716349e-09,3.785053e+01,-9.564759e-02,3.794617e+01,3.970414e+01,1.696000e+02
5.410645e+06,6.262320e+01,4.520455e+04,5.232008e-01,9.533978e-01,9.534175e-01,-1.130188e-05,1.716349e-09,3.784774e+01,-9.564759e-02,3.794339e+01,3.970242e+01,1.696000e+02
5.410745e+06,6.262436e+01,4.530456e+04,5.243583e-01,9.533692e-01,9.534177e-01,-1.113023e-05,1.716348e-09,3.784496e+01,-9.564759e-02,3.794061e+01,3.970070e+01,1.696000e+02
5.410845e+06,6.262552e+01,4.540457e+04,5.255159e-01,9.533407e-01,9.534179e-01,-1.095858e-05,1.716348e-09,3.784218e+01,-9.564759e-02,3.793783e+01,3.969897e+01,1.696000e+02
5.410945e+06,6.262667e+01,4.550458e+04,5.266734e-01,9.533121e-01,9.534180e-01,-1.078692e-05,1.716348e-09,3.783940e+01,-9.564759e-02,3.793505e+01,3.969725e+01,1.696000e+02
5.411045e+06,6.262783e+01,4.560459e+04,5.278309e-01,9.532835e-01,9.534182e-01,-1.061527e-05,1.716348e-09,3.783662e+01,-9.564759e-02,3.793227e+01,3.969553e+01,1.696000e+02
5.411145e+06,6.262899e+01,4.570460e+04,5.289884e-01,9.532552e-01,9.534183e-01,-1.044362e-05,1.716347e-09,3.783387e+01,-9.564759e-02,3.792952e+01,3.969382e+01,1.696000e+02
5.411245e+06,6.263015e+01,4.580461e+04,5.301459e-01,9.532705e-01,9.534185e-01,-1.027197e-05,1.716347e-09,3.783515e+01,-9.564759e-02,3.793080e+01,3.969453e+01,1.696000e+02
5.411345e+06,6.263130e+01,4.590462e+04,5.313035e-01,9.532859e-01,9.534187e-01,-1.010031e-05,1.716347e-09,3.783643e+01,-9.564759e-02,3.793208e+01,3.969523e+01,1.696000e+02
5.411445e+06,6.263246e+01,4.600463e+04,5.324610e-01,9.533012e-01,9.534188e-01,-9.928663e-06,1.716346e-09,3.783771e+01,-9.564759e-02,3.793336e+01,3.969593e+01,1.696000e+02
5.411545e+06,6.263362e+01,4.610464e+04,5.336185e-01,9.533166e-01,9.534190e-01,-9.757011e-06,1.716346e-09,3.783900e+01,-9.564759e-02,3.793464e+01,3.969664e+01,1.696000e+02
5.411645e+06,6.263478e+01,4.620465e+04,5.347760e-01,9.533319e-01,9.534192e-01,-9.585359e-06,1.716346e-09,3.784028e+01,-9.564759e-02,3.793592e+01,3.969734e+01,1.696000e+02
5.411745e+06,6.263593e+01,4.630466e+04,5.359336e-01,9.533473e-01,9.534193e-01,-9.413707e-06,1.716345e-09,3.784156e+01,-9.564759e-02,3.793721e+01,3.969804e+01,1.696000e+02
5.411845e+06,6.263709e+01,4.640467e+04,5.370911e-01,9.533626e-01,9.534195e-01,-9.242056e-06,1.716345e-09,3.784284e+01,-9.564759e-02,3.793849e+01,3.969875e+01,1.696000e+02
