Repository: brandonlampe/CS_Data

# Repository for Crushed Salt Data
**Grant No: 456417**

This is a work in progress!

## Repository Content

### Directory Names
A uniform namining structure still in progress, but in general directories are named according to the following:
 - Names contain no spaces, a single underscore "_" will be used as a file name seperator.
 - Files are for the Crushed Salt Project (CSP); therefore, the first three charaters of each file are "CSP".
 - Folders are organized by which frame the test was performed on i.e., A2 or A3.
 - The fifth and sixth charaters of each file name will therefore be "A" followed by the frame number.

File: UNM_WP_HY_175_09/STAGE22/CREEP_FIT/175_09_STAGE22_CREEP_OUT.csv (part 3 of 26)
Analysis by Brandon Lampe, performed on: 2016/07/13 08:46:11
Experimental results below begin at: 2016/06/09 11:50:02
Duration (sec),Duration (day),Elapsed Time (sec),Elapsed Time (day),Interpolated Fractional Density,Fit to Fractional Density,Fit to Volume Strain,Fit to Volume Strain Rate (1/sec),Confining Pressure (MPa),Pore Pressure (MPa),Terzaghi Pressure (MPa),Solid Pressure (MPa),Temperature (C))
5.411945e+06,6.263825e+01,4.650468e+04,5.382486e-01,9.533780e-01,9.534197e-01,-9.070404e-06,1.716345e-09,3.784412e+01,-9.564759e-02,3.793977e+01,3.969945e+01,1.696000e+02
5.412045e+06,6.263941e+01,4.660469e+04,5.394061e-01,9.533933e-01,9.534198e-01,-8.898752e-06,1.716345e-09,3.784540e+01,-9.564759e-02,3.794105e+01,3.970015e+01,1.696000e+02
5.412145e+06,6.264056e+01,4.670470e+04,5.405637e-01,9.534087e-01,9.534200e-01,-8.727100e-06,1.716344e-09,3.784668e+01,-9.564759e-02,3.794233e+01,3.970086e+01,1.696000e+02
5.412245e+06,6.264172e+01,4.680471e+04,5.417212e-01,9.533934e-01,9.534201e-01,-8.555449e-06,1.716344e-09,3.784818e+01,-9.564759e-02,3.794383e+01,3.970306e+01,1.695901e+02
5.412345e+06,6.264288e+01,4.690472e+04,5.428787e-01,9.533781e-01,9.534203e-01,-8.383797e-06,1.716344e-09,3.784968e+01,-9.564759e-02,3.794532e+01,3.970527e+01,1.695800e+02
5.412445e+06,6.264404e+01,4.700473e+04,5.440362e-01,9.533627e-01,9.534205e-01,-8.212145e-06,1.716343e-09,3.785117e+01,-9.564759e-02,3.794682e+01,3.970748e+01,1.695700e+02
5.412545e+06,6.264519e+01,4.710474e+04,5.451938e-01,9.533473e-01,9.534206e-01,-8.040494e-06,1.716343e-09,3.785267e+01,-9.564759e-02,3.794832e+01,3.970970e+01,1.695600e+02
5.412645e+06,6.264635e+01,4.720475e+04,5.463513e-01,9.533320e-01,9.534208e-01,-7.868842e-06,1.716343e-09,3.785417e+01,-9.564759e-02,3.794982e+01,3.971191e+01,1.695500e+02
5.412745e+06,6.264751e+01,4.730476e+04,5.475088e-01,9.533166e-01,9.534210e-01,-7.697191e-06,1.716343e-09,3.785566e+01,-9.564759e-02,3.795131e+01,3.971412e+01,1.695400e+02
5.412845e+06,6.264867e+01,4.740477e+04,5.486663e-01,9.533012e-01,9.534211e-01,-7.525539e-06,1.716342e-09,3.785716e+01,-9.564759e-02,3.795281e+01,3.971633e+01,1.695300e+02
5.412945e+06,6.264982e+01,4.750478e+04,5.498239e-01,9.532858e-01,9.534213e-01,-7.353888e-06,1.716342e-09,3.785866e+01,-9.564759e-02,3.795431e+01,3.971855e+01,1.695200e+02
5.413045e+06,6.265098e+01,4.760479e+04,5.509814e-01,9.532705e-01,9.534215e-01,-7.182236e-06,1.716342e-09,3.786016e+01,-9.564759e-02,3.795580e+01,3.972076e+01,1.695100e+02
5.413145e+06,6.265214e+01,4.770480e+04,5.521389e-01,9.532551e-01,9.534216e-01,-7.010585e-06,1.716341e-09,3.786165e+01,-9.564759e-02,3.795730e+01,3.972297e+01,1.695000e+02
5.413245e+06,6.265330e+01,4.780481e+04,5.532964e-01,9.532638e-01,9.534218e-01,-6.838933e-06,1.716341e-09,3.786016e+01,-9.564759e-02,3.795581e+01,3.972104e+01,1.695100e+02
5.413345e+06,6.265445e+01,4.790482e+04,5.544540e-01,9.532726e-01,9.534219e-01,-6.667282e-06,1.716341e-09,3.785866e+01,-9.564759e-02,3.795431e+01,3.971910e+01,1.695200e+02
5.413445e+06,6.265561e+01,4.800483e+04,5.556115e-01,9.532814e-01,9.534221e-01,-6.495631e-06,1.716340e-09,3.785716e+01,-9.564759e-02,3.795281e+01,3.971716e+01,1.695300e+02
5.413545e+06,6.265677e+01,4.810484e+04,5.567690e-01,9.532901e-01,9.534223e-01,-6.323979e-06,1.716340e-09,3.785567e+01,-9.564759e-02,3.795132e+01,3.971523e+01,1.695400e+02
5.413645e+06,6.265793e+01,4.820485e+04,5.579265e-01,9.532989e-01,9.534224e-01,-6.152328e-06,1.716340e-09,3.785417e+01,-9.564759e-02,3.794982e+01,3.971329e+01,1.695500e+02
5.413745e+06,6.265908e+01,4.830486e+04,5.590840e-01,9.533077e-01,9.534226e-01,-5.980677e-06,1.716340e-09,3.785267e+01,-9.564759e-02,3.794832e+01,3.971136e+01,1.695600e+02
5.413845e+06,6.266024e+01,4.840487e+04,5.602416e-01,9.533164e-01,9.534228e-01,-5.809026e-06,1.716339e-09,3.785118e+01,-9.564759e-02,3.794682e+01,3.970942e+01,1.695700e+02
5.413945e+06,6.266140e+01,4.850488e+04,5.613991e-01,9.533252e-01,9.534229e-01,-5.637375e-06,1.716339e-09,3.784968e+01,-9.564759e-02,3.794533e+01,3.970748e+01,1.695800e+02
5.414045e+06,6.266256e+01,4.860489e+04,5.625566e-01,9.533339e-01,9.534231e-01,-5.465723e-06,1.716339e-09,3.784818e+01,-9.564759e-02,3.794383e+01,3.970555e+01,1.695900e+02
5.414145e+06,6.266371e+01,4.870490e+04,5.637141e-01,9.533428e-01,9.534233e-01,-5.294072e-06,1.716338e-09,3.784670e+01,-9.564759e-02,3.794235e+01,3.970362e+01,1.696000e+02
5.414245e+06,6.266487e+01,4.880491e+04,5.648717e-01,9.533824e-01,9.534234e-01,-5.122421e-06,1.716338e-09,3.784948e+01,-9.564759e-02,3.794513e+01,3.970489e+01,1.696000e+02
5.414345e+06,6.266603e+01,4.890492e+04,5.660292e-01,9.534220e-01,9.534236e-01,-4.950770e-06,1.716338e-09,3.785226e+01,-9.564759e-02,3.794791e+01,3.970615e+01,1.696000e+02
5.414445e+06,6.266719e+01,4.900493e+04,5.671867e-01,9.534616e-01,9.534237e-01,-4.779119e-06,1.716337e-09,3.785504e+01,-9.564759e-02,3.795069e+01,3.970741e+01,1.696000e+02
5.414545e+06,6.266834e+01,4.910494e+04,5.683442e-01,9.535012e-01,9.534239e-01,-4.607468e-06,1.716337e-09,3.785782e+01,-9.564759e-02,3.795347e+01,3.970868e+01,1.696000e+02
5.414645e+06,6.266950e+01,4.920495e+04,5.695018e-01,9.535408e-01,9.534241e-01,-4.435817e-06,1.716337e-09,3.786060e+01,-9.564759e-02,3.795625e+01,3.970994e+01,1.696000e+02
5.414745e+06,6.267066e+01,4.930496e+04,5.706593e-01,9.535803e-01,9.534242e-01,-4.264166e-06,1.716337e-09,3.786338e+01,-9.564759e-02,3.795903e+01,3.971120e+01,1.696000e+02
5.414845e+06,6.267182e+01,4.940497e+04,5.718168e-01,9.536199e-01,9.534244e-01,-4.092515e-06,1.716336e-09,3.786616e+01,-9.564759e-02,3.796181e+01,3.971247e+01,1.696000e+02
5.414945e+06,6.267297e+01,4.950498e+04,5.729743e-01,9.536595e-01,9.534246e-01,-3.920864e-06,1.716336e-09,3.786894e+01,-9.564759e-02,3.796459e+01,3.971373e+01,1.696000e+02
5.415045e+06,6.267413e+01,4.960499e+04,5.741319e-01,9.536991e-01,9.534247e-01,-3.749213e-06,1.716336e-09,3.787172e+01,-9.564759e-02,3.796737e+01,3.971499e+01,1.696000e+02
5.415145e+06,6.267529e+01,4.970500e+04,5.752894e-01,9.537378e-01,9.534249e-01,-3.577563e-06,1.716335e-09,3.787444e+01,-9.565447e-02,3.797009e+01,3.971622e+01,1.695998e+02
5.415245e+06,6.267645e+01,4.980501e+04,5.764469e-01,9.536697e-01,9.534251e-01,-3.405912e-06,1.716335e-09,3.786909e+01,-9.650347e-02,3.796560e+01,3.971350e+01,1.695798e+02
5.415345e+06,6.267760e+01,4.990502e+04,5.776044e-01,9.536016e-01,9.534252e-01,-3.234261e-06,1.716335e-09,3.786374e+01,-9.735248e-02,3.796110e+01,3.971078e+01,1.695598e+02
5.415445e+06,6.267876e+01,5.000503e+04,5.787620e-01,9.535335e-01,9.534254e-01,-3.062610e-06,1.716335e-09,3.785840e+01,-9.820148e-02,3.795660e+01,3.970805e+01,1.695398e+02
5.415545e+06,6.267992e+01,5.010504e+04,5.799195e-01,9.534654e-01,9.534255e-01,-2.890960e-06,1.716334e-09,3.785305e+01,-9.905049e-02,3.795210e+01,3.970533e+01,1.695198e+02
5.415645e+06,6.268108e+01,5.020505e+04,5.810770e-01,9.533973e-01,9.534257e-01,-2.719309e-06,1.716334e-09,3.784770e+01,-9.989949e-02,3.794760e+01,3.970261e+01,1.694998e+02
5.415745e+06,6.268223e+01,5.030506e+04,5.822345e-01,9.533292e-01,9.534259e-01,-2.547658e-06,1.716334e-09,3.784236e+01,-1.007485e-01,3.794310e+01,3.969988e+01,1.694798e+02
5.415845e+06,6.268339e+01,5.040507e+04,5.833920e-01,9.532611e-01,9.534260e-01,-2.376008e-06,1.716333e-09,3.783701e+01,-1.015975e-01,3.793861e+01,3.969716e+01,1.694598e+02
5.415945e+06,6.268455e+01,5.050508e+04,5.845496e-01,9.531930e-01,9.534262e-01,-2.204357e-06,1.716333e-09,3.783166e+01,-1.024465e-01,3.793411e+01,3.969443e+01,1.694398e+02
5.416045e+06,6.268571e+01,5.060509e+04,5.857071e-01,9.531249e-01,9.534264e-01,-2.032706e-06,1.716333e-09,3.782631e+01,-1.032955e-01,3.792961e+01,3.969171e+01,1.694198e+02
5.416145e+06,6.268686e+01,5.070510e+04,5.868646e-01,9.530581e-01,9.534265e-01,-1.861056e-06,1.716332e-09,3.782105e+01,-1.041231e-01,3.792517e+01,3.968902e+01,1.694001e+02
5.416245e+06,6.268802e+01,5.080511e+04,5.880221e-01,9.530865e-01,9.534267e-01,-1.689405e-06,1.716332e-09,3.782233e+01,-1.032755e-01,3.792561e+01,3.968913e+01,1.694101e+02
5.416345e+06,6.268918e+01,5.090512e+04,5.891797e-01,9.531150e-01,9.534269e-01,-1.517755e-06,1.716332e-09,3.782361e+01,-1.024280e-01,3.792604e+01,3.968925e+01,1.694201e+02
5.416445e+06,6.269034e+01,5.100513e+04,5.903372e-01,9.531434e-01,9.534270e-01,-1.346104e-06,1.716332e-09,3.782489e+01,-1.015805e-01,3.792647e+01,3.968936e+01,1.694301e+02
5.416545e+06,6.269149e+01,5.110514e+04,5.914947e-01,9.531719e-01,9.534272e-01,-1.174454e-06,1.716331e-09,3.782618e+01,-1.007329e-01,3.792691e+01,3.968947e+01,1.694401e+02
5.416645e+06,6.269265e+01,5.120515e+04,5.926522e-01,9.532004e-01,9.534273e-01,-1.002804e-06,1.716331e-09,3.782746e+01,-9.988539e-02,3.792734e+01,3.968959e+01,1.694501e+02
5.416745e+06,6.269381e+01,5.130516e+04,5.938098e-01,9.532288e-01,9.534275e-01,-8.311533e-07,1.716331e-09,3.782874e+01,-9.903785e-02,3.792778e+01,3.968970e+01,1.694600e+02
5.416845e+06,6.269497e+01,5.140517e+04,5.949673e-01,9.532573e-01,9.534277e-01,-6.595029e-07,1.716330e-09,3.783002e+01,-9.819031e-02,3.792821e+01,3.968982e+01,1.694700e+02
5.416945e+06,6.269612e+01,5.150518e+04,5.961248e-01,9.532858e-01,9.534278e-01,-4.878526e-07,1.716330e-09,3.783130e+01,-9.734277e-02,3.792864e+01,3.968993e+01,1.694800e+02
5.417045e+06,6.269728e+01,5.160519e+04,5.972823e-01,9.533142e-01,9.534280e-01,-3.162023e-07,1.716330e-09,3.783258e+01,-9.649523e-02,3.792908e+01,3.969005e+01,1.694900e+02
5.417145e+06,6.269844e+01,5.170520e+04,5.984399e-01,9.533427e-01,9.534282e-01,-1.445521e-07,1.716330e-09,3.783386e+01,-9.564769e-02,3.792951e+01,3.969016e+01,1.695000e+02
5.417245e+06,6.269960e+01,5.180521e+04,5.995974e-01,9.533690e-01,9.534283e-01,2.709812e-08,1.716329e-09,3.783728e+01,-9.564759e-02,3.793293e+01,3.969265e+01,1.695100e+02
5.417345e+06,6.270075e+01,5.190522e+04,6.007549e-01,9.533954e-01,9.534285e-01,1.987483e-07,1.716329e-09,3.784071e+01,-9.564759e-02,3.793635e+01,3.969514e+01,1.695200e+02
5.417445e+06,6.270191e+01,5.200523e+04,6.019124e-01,9.534218e-01,9.534287e-01,3.703985e-07,1.716329e-09,3.784413e+01,-9.564759e-02,3.793978e+01,3.969763e+01,1.695300e+02
5.417545e+06,6.270307e+01,5.210524e+04,6.030700e-01,9.534481e-01,9.534288e-01,5.420486e-07,1.716328e-09,3.784755e+01,-9.564759e-02,3.794320e+01,3.970012e+01,1.695400e+02
5.417645e+06,6.270423e+01,5.220525e+04,6.042275e-01,9.534745e-01,9.534290e-01,7.136987e-07,1.716328e-09,3.785097e+01,-9.564759e-02,3.794662e+01,3.970261e+01,1.695500e+02
5.417745e+06,6.270539e+01,5.230526e+04,6.053850e-01,9.535009e-01,9.534291e-01,8.853488e-07,1.716328e-09,3.785440e+01,-9.564759e-02,3.795004e+01,3.970509e+01,1.695600e+02
5.417845e+06,6.270654e+01,5.240527e+04,6.065425e-01,9.535272e-01,9.534293e-01,1.056999e-06,1.716327e-09,3.785782e+01,-9.564759e-02,3.795346e+01,3.970758e+01,1.695700e+02
5.417945e+06,6.270770e+01,5.250528e+04,6.077001e-01,9.535536e-01,9.534295e-01,1.228649e-06,1.716327e-09,3.786124e+01,-9.564759e-02,3.795689e+01,3.971007e+01,1.695800e+02
5.418045e+06,6.270886e+01,5.260529e+04,6.088576e-01,9.535800e-01,9.534296e-01,1.400299e-06,1.716327e-09,3.786466e+01,-9.564759e-02,3.796031e+01,3.971256e+01,1.695900e+02
5.418145e+06,6.271002e+01,5.270530e+04,6.100151e-01,9.536062e-01,9.534298e-01,1.571949e-06,1.716327e-09,3.786806e+01,-9.564759e-02,3.796371e+01,3.971503e+01,1.696001e+02
5.418245e+06,6.271117e+01,5.280531e+04,6.111726e-01,9.535930e-01,9.534300e-01,1.743599e-06,1.716326e-09,3.786678e+01,-9.564759e-02,3.796243e+01,3.971424e+01,1.696201e+02
5.418345e+06,6.271233e+01,5.290532e+04,6.123301e-01,9.535799e-01,9.534301e-01,1.915249e-06,1.716326e-09,3.786550e+01,-9.564759e-02,3.796114e+01,3.971344e+01,1.696401e+02
5.418445e+06,6.271349e+01,5.300533e+04,6.134877e-01,9.535667e-01,9.534303e-01,2.086898e-06,1.716326e-09,3.786421e+01,-9.564759e-02,3.795986e+01,3.971264e+01,1.696601e+02
5.418545e+06,6.271465e+01,5.310534e+04,6.146452e-01,9.535536e-01,9.534305e-01,2.258548e-06,1.716325e-09,3.786293e+01,-9.564759e-02,3.795858e+01,3.971185e+01,1.696801e+02
5.418645e+06,6.271580e+01,5.320535e+04,6.158027e-01,9.535404e-01,9.534306e-01,2.430198e-06,1.716325e-09,3.786165e+01,-9.564759e-02,3.795729e+01,3.971105e+01,1.697001e+02
5.418745e+06,6.271696e+01,5.330536e+04,6.169602e-01,9.535273e-01,9.534308e-01,2.601848e-06,1.716325e-09,3.786036e+01,-9.564759e-02,3.795601e+01,3.971025e+01,1.697201e+02
5.418845e+06,6.271812e+01,5.340537e+04,6.181178e-01,9.535141e-01,9.534309e-01,2.773498e-06,1.716325e-09,3.785908e+01,-9.564759e-02,3.795473e+01,3.970946e+01,1.697402e+02
5.418945e+06,6.271928e+01,5.350539e+04,6.192753e-01,9.535010e-01,9.534311e-01,2.945147e-06,1.716324e-09,3.785780e+01,-9.564759e-02,3.795344e+01,3.970866e+01,1.697602e+02
5.419045e+06,6.272043e+01,5.360540e+04,6.204328e-01,9.534878e-01,9.534313e-01,3.116797e-06,1.716324e-09,3.785651e+01,-9.564759e-02,3.795216e+01,3.970786e+01,1.697802e+02
5.419145e+06,6.272159e+01,5.370541e+04,6.215903e-01,9.534748e-01,9.534314e-01,3.288447e-06,1.716324e-09,3.785523e+01,-9.564759e-02,3.795088e+01,3.970706e+01,1.698002e+02
5.419245e+06,6.272275e+01,5.380542e+04,6.227479e-01,9.534748e-01,9.534316e-01,3.460096e-06,1.716323e-09,3.785373e+01,-9.564759e-02,3.794938e+01,3.970549e+01,1.698202e+02
5.419345e+06,6.272391e+01,5.390543e+04,6.239054e-01,9.534748e-01,9.534318e-01,3.631746e-06,1.716323e-09,3.785224e+01,-9.564759e-02,3.794788e+01,3.970392e+01,1.698402e+02
5.419445e+06,6.272506e+01,5.400544e+04,6.250629e-01,9.534748e-01,9.534319e-01,3.803395e-06,1.716323e-09,3.785074e+01,-9.564759e-02,3.794639e+01,3.970235e+01,1.698602e+02
5.419545e+06,6.272622e+01,5.410545e+04,6.262204e-01,9.534748e-01,9.534321e-01,3.975045e-06,1.716322e-09,3.784924e+01,-9.564759e-02,3.794489e+01,3.970078e+01,1.698801e+02
5.419645e+06,6.272738e+01,5.420546e+04,6.273780e-01,9.534748e-01,9.534323e-01,4.146694e-06,1.716322e-09,3.784775e+01,-9.564759e-02,3.794340e+01,3.969921e+01,1.699001e+02
5.419745e+06,6.272854e+01,5.430547e+04,6.285355e-01,9.534748e-01,9.534324e-01,4.318344e-06,1.716322e-09,3.784625e+01,-9.564759e-02,3.794190e+01,3.969764e+01,1.699201e+02
5.419845e+06,6.272969e+01,5.440548e+04,6.296930e-01,9.534748e-01,9.534326e-01,4.489993e-06,1.716322e-09,3.784476e+01,-9.564759e-02,3.794040e+01,3.969607e+01,1.699401e+02
5.419945e+06,6.273085e+01,5.450549e+04,6.308505e-01,9.534748e-01,9.534327e-01,4.661643e-06,1.716321e-09,3.784326e+01,-9.564759e-02,3.793891e+01,3.969451e+01,1.699601e+02
5.420045e+06,6.273201e+01,5.460550e+04,6.320081e-01,9.534748e-01,9.534329e-01,4.833292e-06,1.716321e-09,3.784176e+01,-9.564759e-02,3.793741e+01,3.969294e+01,1.699801e+02
5.420146e+06,6.273317e+01,5.470551e+04,6.331656e-01,9.534749e-01,9.534331e-01,5.004942e-06,1.716321e-09,3.784029e+01,-9.564759e-02,3.793594e+01,3.969139e+01,1.700000e+02
5.420246e+06,6.273432e+01,5.480552e+04,6.343231e-01,9.534947e-01,9.534332e-01,5.176591e-06,1.716320e-09,3.784307e+01,-9.564759e-02,3.793872e+01,3.969348e+01,1.700000e+02
5.420346e+06,6.273548e+01,5.490553e+04,6.354806e-01,9.535144e-01,9.534334e-01,5.348240e-06,1.716320e-09,3.784586e+01,-9.564759e-02,3.794150e+01,3.969557e+01,1.700000e+02
5.420446e+06,6.273664e+01,5.500554e+04,6.366381e-01,9.535342e-01,9.534336e-01,5.519889e-06,1.716320e-09,3.784864e+01,-9.564759e-02,3.794429e+01,3.969767e+01,1.700000e+02
5.420546e+06,6.273780e+01,5.510555e+04,6.377957e-01,9.535540e-01,9.534337e-01,5.691539e-06,1.716320e-09,3.785142e+01,-9.564759e-02,3.794707e+01,3.969976e+01,1.700000e+02
5.420646e+06,6.273895e+01,5.520556e+04,6.389532e-01,9.535738e-01,9.534339e-01,5.863188e-06,1.716319e-09,3.785420e+01,-9.564759e-02,3.794985e+01,3.970185e+01,1.700000e+02
5.420746e+06,6.274011e+01,5.530557e+04,6.401107e-01,9.535935e-01,9.534341e-01,6.034837e-06,1.716319e-09,3.785699e+01,-9.564759e-02,3.795263e+01,3.970395e+01,1.700000e+02
5.420846e+06,6.274127e+01,5.540558e+04,6.412682e-01,9.536133e-01,9.534342e-01,6.206486e-06,1.716319e-09,3.785977e+01,-9.564759e-02,3.795542e+01,3.970604e+01,1.700000e+02
5.420946e+06,6.274243e+01,5.550559e+04,6.424258e-01,9.536331e-01,9.534344e-01,6.378135e-06,1.716318e-09,3.786255e+01,-9.564759e-02,3.795820e+01,3.970813e+01,1.700000e+02
5.421046e+06,6.274358e+01,5.560560e+04,6.435833e-01,9.536529e-01,9.534345e-01,6.549784e-06,1.716318e-09,3.786534e+01,-9.564759e-02,3.796098e+01,3.971022e+01,1.700000e+02
5.421146e+06,6.274474e+01,5.570561e+04,6.447408e-01,9.536719e-01,9.534347e-01,6.721434e-06,1.716318e-09,3.786798e+01,-9.564759e-02,3.796363e+01,3.971220e+01,1.700002e+02
5.421246e+06,6.274590e+01,5.580562e+04,6.458983e-01,9.536522e-01,9.534349e-01,6.893083e-06,1.716317e-09,3.786329e+01,-9.564759e-02,3.795893e+01,3.970810e+01,1.700102e+02
5.421346e+06,6.274706e+01,5.590563e+04,6.470559e-01,9.536325e-01,9.534350e-01,7.064732e-06,1.716317e-09,3.785859e+01,-9.564759e-02,3.795424e+01,3.970400e+01,1.700202e+02
5.421446e+06,6.274821e+01,5.600564e+04,6.482134e-01,9.536128e-01,9.534352e-01,7.236381e-06,1.716317e-09,3.785389e+01,-9.564759e-02,3.794954e+01,3.969990e+01,1.700301e+02
5.421546e+06,6.274937e+01,5.610565e+04,6.493709e-01,9.535930e-01,9.534354e-01,7.408029e-06,1.716317e-09,3.784919e+01,-9.564759e-02,3.794484e+01,3.969579e+01,1.700401e+02
5.421646e+06,6.275053e+01,5.620566e+04,6.505284e-01,9.535733e-01,9.534355e-01,7.579678e-06,1.716316e-09,3.784450e+01,-9.564759e-02,3.794014e+01,3.969169e+01,1.700501e+02
5.421746e+06,6.275169e+01,5.630567e+04,6.516860e-01,9.535536e-01,9.534357e-01,7.751327e-06,1.716316e-09,3.783980e+01,-9.564759e-02,3.793545e+01,3.968759e+01,1.700601e+02
5.421846e+06,6.275284e+01,5.640568e+04,6.528435e-01,9.535339e-01,9.534359e-01,7.922976e-06,1.716316e-09,3.783510e+01,-9.564759e-02,3.793075e+01,3.968348e+01,1.700701e+02
5.421946e+06,6.275400e+01,5.650569e+04,6.540010e-01,9.535141e-01,9.534360e-01,8.094625e-06,1.716315e-09,3.783040e+01,-9.564759e-02,3.792605e+01,3.967938e+01,1.700801e+02
5.422046e+06,6.275516e+01,5.660570e+04,6.551585e-01,9.534944e-01,9.534362e-01,8.266274e-06,1.716315e-09,3.782571e+01,-9.564759e-02,3.792135e+01,3.967528e+01,1.700901e+02
5.422146e+06,6.275632e+01,5.670571e+04,6.563161e-01,9.534746e-01,9.534363e-01,8.437923e-06,1.716315e-09,3.782103e+01,-9.564759e-02,3.791668e+01,3.967119e+01,1.700999e+02
5.422246e+06,6.275747e+01,5.680572e+04,6.574736e-01,9.534461e-01,9.534365e-01,8.609571e-06,1.716315e-09,3.781974e+01,-9.564759e-02,3.791539e+01,3.967104e+01,1.700899e+02
5.422346e+06,6.275863e+01,5.690573e+04,6.586311e-01,9.534175e-01,9.534367e-01,8.781220e-06,1.716314e-09,3.781846e+01,-9.564759e-02,3.791411e+01,3.967089e+01,1.700799e+02
5.422446e+06,6.275979e+01,5.700574e+04,6.597886e-01,9.533889e-01,9.534368e-01,8.952869e-06,1.716314e-09,3.781718e+01,-9.564759e-02,3.791283e+01,3.967073e+01,1.700699e+02
5.422546e+06,6.276095e+01,5.710575e+04,6.609461e-01,9.533603e-01,9.534370e-01,9.124517e-06,1.716314e-09,3.781589e+01,-9.564759e-02,3.791154e+01,3.967058e+01,1.700599e+02
5.422646e+06,6.276210e+01,5.720576e+04,6.621037e-01,9.533317e-01,9.534372e-01,9.296166e-06,1.716313e-09,3.781461e+01,-9.564759e-02,3.791026e+01,3.967043e+01,1.700499e+02
5.422746e+06,6.276326e+01,5.730577e+04,6.632612e-01,9.533031e-01,9.534373e-01,9.467815e-06,1.716313e-09,3.781333e+01,-9.564759e-02,3.790898e+01,3.967027e+01,1.700399e+02
5.422846e+06,6.276442e+01,5.740578e+04,6.644187e-01,9.532745e-01,9.534375e-01,9.639463e-06,1.716313e-09,3.781204e+01,-9.564759e-02,3.790769e+01,3.967012e+01,1.700299e+02
5.422946e+06,6.276558e+01,5.750579e+04,6.655762e-01,9.532459e-01,9.534377e-01,9.811112e-06,1.716312e-09,3.781076e+01,-9.564759e-02,3.790641e+01,3.966996e+01,1.700199e+02
5.423046e+06,6.276673e+01,5.760580e+04,6.667338e-01,9.532174e-01,9.534378e-01,9.982760e-06,1.716312e-09,3.780948e+01,-9.564759e-02,3.790513e+01,3.966981e+01,1.700099e+02
5.423146e+06,6.276789e+01,5.770581e+04,6.678913e-01,9.531894e-01,9.534380e-01,1.015441e-05,1.716312e-09,3.780823e+01,-9.565587e-02,3.790389e+01,3.966967e+01,1.700002e+02
5.423246e+06,6.276905e+01,5.780582e+04,6.690488e-01,9.532246e-01,9.534381e-01,1.032606e-05,1.716312e-09,3.781080e+01,-9.650487e-02,3.790730e+01,3.967094e+01,1.700202e+02
5.423346e+06,6.277021e+01,5.790583e+04,6.702063e-01,9.532598e-01,9.534383e-01,1.049771e-05,1.716311e-09,3.781337e+01,-9.735388e-02,3.791072e+01,3.967220e+01,1.700402e+02
5.423446e+06,6.277136e+01,5.800584e+04,6.713639e-01,9.532950e-01,9.534385e-01,1.066935e-05,1.716311e-09,3.781593e+01,-9.820288e-02,3.791413e+01,3.967347e+01,1.700602e+02
5.423546e+06,6.277252e+01,5.810585e+04,6.725214e-01,9.533302e-01,9.534386e-01,1.084100e-05,1.716311e-09,3.781850e+01,-9.905189e-02,3.791755e+01,3.967473e+01,1.700802e+02
5.423646e+06,6.277368e+01,5.820586e+04,6.736789e-01,9.533654e-01,9.534388e-01,1.101265e-05,1.716310e-09,3.782107e+01,-9.990089e-02,3.792097e+01,3.967600e+01,1.701002e+02
5.423746e+06,6.277484e+01,5.830587e+04,6.748364e-01,9.534006e-01,9.534390e-01,1.118430e-05,1.716310e-09,3.782363e+01,-1.007499e-01,3.792438e+01,3.967726e+01,1.701202e+02
5.423846e+06,6.277599e+01,5.840588e+04,6.759940e-01,9.534358e-01,9.534391e-01,1.135595e-05,1.716310e-09,3.782620e+01,-1.015989e-01,3.792780e+01,3.967853e+01,1.701403e+02
5.423946e+06,6.277715e+01,5.850589e+04,6.771515e-01,9.534710e-01,9.534393e-01,1.152760e-05,1.716310e-09,3.782877e+01,-1.024479e-01,3.793121e+01,3.967979e+01,1.701603e+02
5.424046e+06,6.277831e+01,5.860590e+04,6.783090e-01,9.535062e-01,9.534395e-01,1.169924e-05,1.716309e-09,3.783133e+01,-1.032969e-01,3.793463e+01,3.968106e+01,1.701803e+02
5.424146e+06,6.277947e+01,5.870591e+04,6.794665e-01,9.535410e-01,9.534396e-01,1.187089e-05,1.716309e-09,3.783389e+01,-1.041217e-01,3.793801e+01,3.968233e+01,1.701997e+02
5.424246e+06,6.278062e+01,5.880592e+04,6.806241e-01,9.535475e-01,9.534398e-01,1.204254e-05,1.716309e-09,3.783603e+01,-1.032734e-01,3.793930e+01,3.968426e+01,1.701797e+02
5.424346e+06,6.278178e+01,5.890593e+04,6.817816e-01,9.535540e-01,9.534399e-01,1.221419e-05,1.716308e-09,3.783817e+01,-1.024251e-01,3.794059e+01,3.968619e+01,1.701597e+02
5.424446e+06,6.278294e+01,5.900594e+04,6.829391e-01,9.535606e-01,9.534401e-01,1.238584e-05,1.716308e-09,3.784030e+01,-1.015769e-01,3.794188e+01,3.968812e+01,1.701397e+02
5.424546e+06,6.278410e+01,5.910595e+04,6.840966e-01,9.535671e-01,9.534403e-01,1.255748e-05,1.716308e-09,3.784244e+01,-1.007286e-01,3.794317e+01,3.969004e+01,1.701197e+02
5.424646e+06,6.278525e+01,5.920596e+04,6.852542e-01,9.535736e-01,9.534404e-01,1.272913e-05,1.716307e-09,3.784458e+01,-9.988032e-02,3.794446e+01,3.969197e+01,1.700998e+02
5.424746e+06,6.278641e+01,5.930597e+04,6.864117e-01,9.535802e-01,9.534406e-01,1.290078e-05,1.716307e-09,3.784671e+01,-9.903205e-02,3.794575e+01,3.969390e+01,1.700798e+02
5.424846e+06,6.278757e+01,5.940598e+04,6.875692e-01,9.535867e-01,9.534408e-01,1.307243e-05,1.716307e-09,3.784885e+01,-9.818378e-02,3.794704e+01,3.969582e+01,1.700598e+02
5.424946e+06,6.278873e+01,5.950599e+04,6.887267e-01,9.535932e-01,9.534409e-01,1.324408e-05,1.716307e-09,3.785099e+01,-9.733550e-02,3.794832e+01,3.969775e+01,1.700398e+02
5.425046e+06,6.278988e+01,5.960600e+04,6.898842e-01,9.535998e-01,9.534411e-01,1.341572e-05,1.716306e-09,3.785313e+01,-9.648723e-02,3.794961e+01,3.969968e+01,1.700198e+02
5.425146e+06,6.279104e+01,5.970601e+04,6.910418e-01,9.536060e-01,9.534413e-01,1.358737e-05,1.716306e-09,3.785523e+01,-9.564759e-02,3.795087e+01,3.970158e+01,1.700001e+02
5.425246e+06,6.279220e+01,5.980602e+04,6.921993e-01,9.535862e-01,9.534414e-01,1.375902e-05,1.716306e-09,3.785373e+01,-9.564759e-02,3.794938e+01,3.970083e+01,1.700101e+02
5.425346e+06,6.279336e+01,5.990603e+04,6.933568e-01,9.535665e-01,9.534416e-01,1.393067e-05,1.716305e-09,3.785223e+01,-9.564759e-02,3.794788e+01,3.970009e+01,1.700201e+02
5.425446e+06,6.279451e+01,6.000604e+04,6.945143e-01,9.535467e-01,9.534417e-01,1.410232e-05,1.716305e-09,3.785073e+01,-9.564759e-02,3.794638e+01,3.969934e+01,1.700301e+02
5.425546e+06,6.279567e+01,6.010605e+04,6.956719e-01,9.535269e-01,9.534419e-01,1.427396e-05,1.716305e-09,3.784923e+01,-9.564759e-02,3.794488e+01,3.969859e+01,1.700402e+02
5.425646e+06,6.279683e+01,6.020606e+04,6.968294e-01,9.535071e-01,9.534421e-01,1.444561e-05,1.716305e-09,3.784773e+01,-9.564759e-02,3.794338e+01,3.969785e+01,1.700502e+02
5.425746e+06,6.279799e+01,6.030607e+04,6.979869e-01,9.534874e-01,9.534422e-01,1.461726e-05,1.716304e-09,3.784623e+01,-9.564759e-02,3.794188e+01,3.969710e+01,1.700602e+02
5.425846e+06,6.279914e+01,6.040608e+04,6.991444e-01,9.534676e-01,9.534424e-01,1.478891e-05,1.716304e-09,3.784474e+01,-9.564759e-02,3.794038e+01,3.969635e+01,1.700702e+02
5.425946e+06,6.280030e+01,6.050609e+04,7.003020e-01,9.534478e-01,9.534426e-01,1.496055e-05,1.716304e-09,3.784324e+01,-9.564759e-02,3.793889e+01,3.969561e+01,1.700802e+02
5.426046e+06,6.280146e+01,6.060610e+04,7.014595e-01,9.534280e-01,9.534427e-01,1.513220e-05,1.716303e-09,3.784174e+01,-9.564759e-02,3.793739e+01,3.969486e+01,1.700902e+02
5.426146e+06,6.280262e+01,6.070611e+04,7.026170e-01,9.534086e-01,9.534429e-01,1.530385e-05,1.716303e-09,3.784023e+01,-9.564759e-02,3.793588e+01,3.969409e+01,1.701002e+02
5.426246e+06,6.280377e+01,6.080612e+04,7.037745e-01,9.534020e-01,9.534431e-01,1.547550e-05,1.716303e-09,3.783831e+01,-9.564759e-02,3.793396e+01,3.969235e+01,1.701102e+02
5.426346e+06,6.280493e+01,6.090613e+04,7.049321e-01,9.533954e-01,9.534432e-01,1.564714e-05,1.716302e-09,3.783639e+01,-9.564759e-02,3.793204e+01,3.969061e+01,1.701202e+02
5.426446e+06,6.280609e+01,6.100614e+04,7.060896e-01,9.533888e-01,9.534434e-01,1.581879e-05,1.716302e-09,3.783447e+01,-9.564759e-02,3.793011e+01,3.968887e+01,1.701302e+02
5.426546e+06,6.280725e+01,6.110615e+04,7.072471e-01,9.533822e-01,9.534435e-01,1.599044e-05,1.716302e-09,3.783254e+01,-9.564759e-02,3.792819e+01,3.968713e+01,1.701402e+02
5.426646e+06,6.280840e+01,6.120616e+04,7.084046e-01,9.533756e-01,9.534437e-01,1.616209e-05,1.716302e-09,3.783062e+01,-9.564759e-02,3.792627e+01,3.968539e+01,1.701502e+02
5.426746e+06,6.280956e+01,6.130617e+04,7.095622e-01,9.533690e-01,9.534439e-01,1.633373e-05,1.716301e-09,3.782870e+01,-9.564759e-02,3.792435e+01,3.968365e+01,1.701602e+02
5.426846e+06,6.281072e+01,6.140618e+04,7.107197e-01,9.533624e-01,9.534440e-01,1.650538e-05,1.716301e-09,3.782678e+01,-9.564759e-02,3.792243e+01,3.968191e+01,1.701701e+02
5.426946e+06,6.281188e+01,6.150619e+04,7.118772e-01,9.533558e-01,9.534442e-01,1.667703e-05,1.716301e-09,3.782486e+01,-9.564759e-02,3.792051e+01,3.968017e+01,1.701801e+02
5.427046e+06,6.281303e+01,6.160620e+04,7.130347e-01,9.533492e-01,9.534444e-01,1.684868e-05,1.716300e-09,3.782294e+01,-9.564759e-02,3.791858e+01,3.967843e+01,1.701901e+02
5.427146e+06,6.281419e+01,6.170621e+04,7.141922e-01,9.533427e-01,9.534445e-01,1.702032e-05,1.716300e-09,3.782103e+01,-9.565657e-02,3.791669e+01,3.967670e+01,1.702000e+02
5.427246e+06,6.281535e+01,6.180622e+04,7.153498e-01,9.533494e-01,9.534447e-01,1.719197e-05,1.716300e-09,3.782103e+01,-9.650558e-02,3.791754e+01,3.967647e+01,1.702000e+02
5.427346e+06,6.281651e+01,6.190623e+04,7.165073e-01,9.533560e-01,9.534449e-01,1.736362e-05,1.716299e-09,3.782103e+01,-9.735458e-02,3.791839e+01,3.967624e+01,1.702000e+02
5.427446e+06,6.281766e+01,6.200624e+04,7.176648e-01,9.533626e-01,9.534450e-01,1.753527e-05,1.716299e-09,3.782103e+01,-9.820359e-02,3.791924e+01,3.967600e+01,1.702000e+02
5.427546e+06,6.281882e+01,6.210625e+04,7.188223e-01,9.533692e-01,9.534452e-01,1.770691e-05,1.716299e-09,3.782103e+01,-9.905259e-02,3.792009e+01,3.967577e+01,1.702000e+02
5.427646e+06,6.281998e+01,6.220626e+04,7.199799e-01,9.533758e-01,9.534453e-01,1.787856e-05,1.716299e-09,3.782103e+01,-9.990160e-02,3.792094e+01,3.967553e+01,1.702000e+02
5.427746e+06,6.282114e+01,6.230627e+04,7.211374e-01,9.533824e-01,9.534455e-01,1.805021e-05,1.716298e-09,3.782103e+01,-1.007506e-01,3.792179e+01,3.967530e+01,1.702000e+02
5.427846e+06,6.282229e+01,6.240628e+04,7.222949e-01,9.533890e-01,9.534457e-01,1.822185e-05,1.716298e-09,3.782103e+01,-1.015996e-01,3.792263e+01,3.967506e+01,1.702000e+02
5.427946e+06,6.282345e+01,6.250629e+04,7.234524e-01,9.533956e-01,9.534458e-01,1.839350e-05,1.716298e-09,3.782103e+01,-1.024486e-01,3.792348e+01,3.967483e+01,1.702000e+02
5.428046e+06,6.282461e+01,6.260630e+04,7.246100e-01,9.534022e-01,9.534460e-01,1.856515e-05,1.716297e-09,3.782103e+01,-1.032976e-01,3.792433e+01,3.967460e+01,1.702000e+02
5.428146e+06,6.282577e+01,6.270631e+04,7.257675e-01,9.534086e-01,9.534462e-01,1.873679e-05,1.716297e-09,3.782102e+01,-1.041210e-01,3.792514e+01,3.967435e+01,1.702002e+02
5.428246e+06,6.282693e+01,6.280632e+04,7.269250e-01,9.534020e-01,9.534463e-01,1.890844e-05,1.716297e-09,3.781973e+01,-1.032727e-01,3.792301e+01,3.967324e+01,1.702101e+02
5.428346e+06,6.282808e+01,6.290633e+04,7.280825e-01,9.533954e-01,9.534465e-01,1.908009e-05,1.716297e-09,3.781845e+01,-1.024244e-01,3.792088e+01,3.967213e+01,1.702201e+02
5.428446e+06,6.282924e+01,6.300634e+04,7.292401e-01,9.533888e-01,9.534467e-01,1.925174e-05,1.716296e-09,3.781717e+01,-1.015762e-01,3.791874e+01,3.967102e+01,1.702301e+02
5.428546e+06,6.283040e+01,6.310635e+04,7.303976e-01,9.533822e-01,9.534468e-01,1.942338e-05,1.716296e-09,3.781589e+01,-1.007279e-01,3.791661e+01,3.966990e+01,1.702401e+02
5.428646e+06,6.283156e+01,6.320636e+04,7.315551e-01,9.533756e-01,9.534470e-01,1.959503e-05,1.716296e-09,3.781460e+01,-9.987962e-02,3.791448e+01,3.966879e+01,1.702501e+02
5.428746e+06,6.283271e+01,6.330637e+04,7.327126e-01,9.533690e-01,9.534471e-01,1.976668e-05,1.716295e-09,3.781332e+01,-9.903135e-02,3.791235e+01,3.966768e+01,1.702601e+02
5.428846e+06,6.283387e+01,6.340638e+04,7.338702e-01,9.533624e-01,9.534473e-01,1.993832e-05,1.716295e-09,3.781204e+01,-9.818307e-02,3.791022e+01,3.966657e+01,1.702701e+02
5.428946e+06,6.283503e+01,6.350639e+04,7.350277e-01,9.533558e-01,9.534475e-01,2.010997e-05,1.716295e-09,3.781076e+01,-9.733480e-02,3.790809e+01,3.966546e+01,1.702801e+02
5.429046e+06,6.283619e+01,6.360640e+04,7.361852e-01,9.533492e-01,9.534476e-01,2.028162e-05,1.716294e-09,3.780948e+01,-9.648653e-02,3.790596e+01,3.966435e+01,1.702901e+02
5.429146e+06,6.283734e+01,6.370641e+04,7.373427e-01,9.533428e-01,9.534478e-01,2.045326e-05,1.716294e-09,3.780824e+01,-9.564759e-02,3.790388e+01,3.966327e+01,1.702999e+02
5.429246e+06,6.283850e+01,6.380642e+04,7.385003e-01,9.533560e-01,9.534480e-01,2.062491e-05,1.716294e-09,3.781080e+01,-9.564759e-02,3.790645e+01,3.966542e+01,1.702899e+02
5.429346e+06,6.283966e+01,6.390643e+04,7.396578e-01,9.533693e-01,9.534481e-01,2.079656e-05,1.716294e-09,3.781337e+01,-9.564759e-02,3.790902e+01,3.966756e+01,1.702799e+02
5.429446e+06,6.284082e+01,6.400644e+04,7.408153e-01,9.533825e-01,9.534483e-01,2.096820e-05,1.716293e-09,3.781594e+01,-9.564759e-02,3.791158e+01,3.966970e+01,1.702699e+02
5.429546e+06,6.284197e+01,6.410645e+04,7.419728e-01,9.533957e-01,9.534485e-01,2.113985e-05,1.716293e-09,3.781850e+01,-9.564759e-02,3.791415e+01,3.967184e+01,1.702599e+02
5.429646e+06,6.284313e+01,6.420646e+04,7.431303e-01,9.534089e-01,9.534486e-01,2.131150e-05,1.716293e-09,3.782107e+01,-9.564759e-02,3.791672e+01,3.967398e+01,1.702499e+02
5.429746e+06,6.284429e+01,6.430647e+04,7.442879e-01,9.534221e-01,9.534488e-01,2.148314e-05,1.716292e-09,3.782364e+01,-9.564759e-02,3.791928e+01,3.967612e+01,1.702399e+02
5.429846e+06,6.284545e+01,6.440648e+04,7.454454e-01,9.534353e-01,9.534489e-01,2.165479e-05,1.716292e-09,3.782620e+01,-9.564759e-02,3.792185e+01,3.967826e+01,1.702299e+02
5.429946e+06,6.284660e+01,6.450649e+04,7.466029e-01,9.534486e-01,9.534491e-01,2.182644e-05,1.716292e-09,3.782877e+01,-9.564759e-02,3.792442e+01,3.968040e+01,1.702199e+02
5.430047e+06,6.284776e+01,6.460650e+04,7.477604e-01,9.534618e-01,9.534493e-01,2.199808e-05,1.716292e-09,3.783134e+01,-9.564759e-02,3.792698e+01,3.968254e+01,1.702098e+02
5.430147e+06,6.284892e+01,6.470651e+04,7.489180e-01,9.534749e-01,9.534494e-01,2.216973e-05,1.716291e-09,3.783387e+01,-9.564759e-02,3.792952e+01,3.968465e+01,1.702000e+02
5.430247e+06,6.285008e+01,6.480652e+04,7.500755e-01,9.534815e-01,9.534496e-01,2.234138e-05,1.716291e-09,3.783451e+01,-9.564759e-02,3.793016e+01,3.968505e+01,1.702000e+02
5.430347e+06,6.285123e+01,6.490653e+04,7.512330e-01,9.534881e-01,9.534498e-01,2.251302e-05,1.716291e-09,3.783516e+01,-9.564759e-02,3.793080e+01,3.968545e+01,1.702000e+02
5.430447e+06,6.285239e+01,6.500654e+04,7.523905e-01,9.534947e-01,9.534499e-01,2.268467e-05,1.716290e-09,3.783580e+01,-9.564759e-02,3.793145e+01,3.968585e+01,1.702000e+02
5.430547e+06,6.285355e+01,6.510655e+04,7.535481e-01,9.535014e-01,9.534501e-01,2.285631e-05,1.716290e-09,3.783644e+01,-9.564759e-02,3.793209e+01,3.968624e+01,1.702000e+02
5.430647e+06,6.285471e+01,6.520656e+04,7.547056e-01,9.535080e-01,9.534503e-01,2.302796e-05,1.716290e-09,3.783708e+01,-9.564759e-02,3.793273e+01,3.968664e+01,1.702000e+02
5.430747e+06,6.285586e+01,6.530657e+04,7.558631e-01,9.535146e-01,9.534504e-01,2.319961e-05,1.716289e-09,3.783773e+01,-9.564759e-02,3.793337e+01,3.968704e+01,1.702000e+02
5.430847e+06,6.285702e+01,6.540658e+04,7.570206e-01,9.535212e-01,9.534506e-01,2.337125e-05,1.716289e-09,3.783837e+01,-9.564759e-02,3.793402e+01,3.968744e+01,1.702000e+02
5.430947e+06,6.285818e+01,6.550659e+04,7.581782e-01,9.535278e-01,9.534507e-01,2.354290e-05,1.716289e-09,3.783901e+01,-9.564759e-02,3.793466e+01,3.968783e+01,1.702000e+02
5.431047e+06,6.285934e+01,6.560660e+04,7.593357e-01,9.535344e-01,9.534509e-01,2.371455e-05,1.716289e-09,3.783965e+01,-9.564759e-02,3.793530e+01,3.968823e+01,1.702000e+02
5.431147e+06,6.286049e+01,6.570661e+04,7.604932e-01,9.535407e-01,9.534511e-01,2.388619e-05,1.716288e-09,3.784029e+01,-9.567190e-02,3.793597e+01,3.968865e+01,1.702000e+02
5.431247e+06,6.286165e+01,6.580662e+04,7.616507e-01,9.535341e-01,9.534512e-01,2.405784e-05,1.716288e-09,3.784093e+01,-9.651944e-02,3.793745e+01,3.968964e+01,1.702000e+02
5.431347e+06,6.286281e+01,6.590663e+04,7.628083e-01,9.535275e-01,9.534514e-01,2.422948e-05,1.716288e-09,3.784158e+01,-9.736698e-02,3.793894e+01,3.969062e+01,1.702000e+02
5.431447e+06,6.286397e+01,6.600664e+04,7.639658e-01,9.535209e-01,9.534516e-01,2.440113e-05,1.716287e-09,3.784222e+01,-9.821452e-02,3.794043e+01,3.969161e+01,1.702000e+02
5.431547e+06,6.286512e+01,6.610665e+04,7.651233e-01,9.535143e-01,9.534517e-01,2.457278e-05,1.716287e-09,3.784286e+01,-9.906206e-02,3.794192e+01,3.969260e+01,1.702000e+02
5.431647e+06,6.286628e+01,6.620666e+04,7.662808e-01,9.535077e-01,9.534519e-01,2.474442e-05,1.716287e-09,3.784350e+01,-9.990960e-02,3.794341e+01,3.969359e+01,1.702000e+02
5.431747e+06,6.286744e+01,6.630667e+04,7.674383e-01,9.535011e-01,9.534521e-01,2.491607e-05,1.716287e-09,3.784414e+01,-1.007571e-01,3.794489e+01,3.969458e+01,1.702000e+02
5.431847e+06,6.286860e+01,6.640668e+04,7.685959e-01,9.534945e-01,9.534522e-01,2.508771e-05,1.716286e-09,3.784478e+01,-1.016047e-01,3.794638e+01,3.969557e+01,1.702000e+02
5.431947e+06,6.286975e+01,6.650669e+04,7.697534e-01,9.534879e-01,9.534524e-01,2.525936e-05,1.716286e-09,3.784542e+01,-1.024522e-01,3.794787e+01,3.969655e+01,1.702000e+02
5.432047e+06,6.287091e+01,6.660670e+04,7.709109e-01,9.534813e-01,9.534525e-01,2.543101e-05,1.716286e-09,3.784606e+01,-1.032998e-01,3.794936e+01,3.969754e+01,1.702000e+02
5.432147e+06,6.287207e+01,6.670671e+04,7.720684e-01,9.534744e-01,9.534527e-01,2.560265e-05,1.716285e-09,3.784662e+01,-1.041203e-01,3.795074e+01,3.969845e+01,1.702000e+02
5.432247e+06,6.287323e+01,6.680672e+04,7.732260e-01,9.534525e-01,9.534529e-01,2.577430e-05,1.716285e-09,3.784213e+01,-1.032713e-01,3.794540e+01,3.969462e+01,1.702000e+02
5.432347e+06,6.287438e+01,6.690673e+04,7.743835e-01,9.534305e-01,9.534530e-01,2.594594e-05,1.716285e-09,3.783763e+01,-1.024223e-01,3.794006e+01,3.969079e+01,1.702000e+02
5.432447e+06,6.287554e+01,6.700674e+04,7.755410e-01,9.534085e-01,9.534532e-01,2.611759e-05,1.716284e-09,3.783314e+01,-1.015732e-01,3.793472e+01,3.968695e+01,1.702000e+02
5.432547e+06,6.287670e+01,6.710675e+04,7.766985e-01,9.533865e-01,9.534534e-01,2.628923e-05,1.716284e-09,3.782865e+01,-1.007242e-01,3.792938e+01,3.968311e+01,1.702000e+02
5.432647e+06,6.287786e+01,6.720676e+04,7.778561e-01,9.533645e-01,9.534535e-01,2.646088e-05,1.716284e-09,3.782416e+01,-9.987524e-02,3.792403e+01,3.967928e+01,1.702000e+02
5.432747e+06,6.287901e+01,6.730677e+04,7.790136e-01,9.533426e-01,9.534537e-01,2.663253e-05,1.716284e-09,3.781967e+01,-9.902623e-02,3.791869e+01,3.967544e+01,1.702000e+02
5.432847e+06,6.288017e+01,6.740678e+04,7.801711e-01,9.533206e-01,9.534539e-01,2.680417e-05,1.716283e-09,3.781518e+01,-9.817723e-02,3.791335e+01,3.967161e+01,1.702000e+02
5.432947e+06,6.288133e+01,6.750679e+04,7.813286e-01,9.532986e-01,9.534540e-01,2.697582e-05,1.716283e-09,3.781068e+01,-9.732822e-02,3.790801e+01,3.966777e+01,1.702000e+02
5.433047e+06,6.288249e+01,6.760680e+04,7.824862e-01,9.532766e-01,9.534542e-01,2.714746e-05,1.716283e-09,3.780619e+01,-9.647922e-02,3.790267e+01,3.966393e+01,1.702000e+02
5.433147e+06,6.288364e+01,6.770681e+04,7.836437e-01,9.532559e-01,9.534543e-01,2.731911e-05,1.716282e-09,3.780190e+01,-9.566494e-02,3.789757e+01,3.966026e+01,1.701998e+02
5.433247e+06,6.288480e+01,6.780682e+04,7.848012e-01,9.532976e-01,9.534545e-01,2.749075e-05,1.716282e-09,3.780725e+01,-9.651321e-02,3.790376e+01,3.966416e+01,1.701898e+02
5.433347e+06,6.288596e+01,6.790683e+04,7.859587e-01,9.533394e-01,9.534547e-01,2.766240e-05,1.716282e-09,3.781259e+01,-9.736149e-02,3.790995e+01,3.966807e+01,1.701798e+02
5.433447e+06,6.288712e+01,6.800684e+04,7.871163e-01,9.533811e-01,9.534548e-01,2.783404e-05,1.716282e-09,3.781793e+01,-9.820976e-02,3.791614e+01,3.967197e+01,1.701698e+02
5.433547e+06,6.288827e+01,6.810685e+04,7.882738e-01,9.534228e-01,9.534550e-01,2.800569e-05,1.716281e-09,3.782327e+01,-9.905803e-02,3.792233e+01,3.967588e+01,1.701598e+02
5.433647e+06,6.288943e+01,6.820686e+04,7.894313e-01,9.534645e-01,9.534552e-01,2.817733e-05,1.716281e-09,3.782862e+01,-9.990630e-02,3.792852e+01,3.967978e+01,1.701498e+02
5.433747e+06,6.289059e+01,6.830687e+04,7.905888e-01,9.535062e-01,9.534553e-01,2.834898e-05,1.716281e-09,3.783396e+01,-1.007546e-01,3.793471e+01,3.968369e+01,1.701398e+02
5.433847e+06,6.289175e+01,6.840688e+04,7.917464e-01,9.535479e-01,9.534555e-01,2.852063e-05,1.716280e-09,3.783930e+01,-1.016028e-01,3.794090e+01,3.968759e+01,1.701298e+02
5.433947e+06,6.289290e+01,6.850689e+04,7.929039e-01,9.535896e-01,9.534557e-01,2.869227e-05,1.716280e-09,3.784464e+01,-1.024511e-01,3.794709e+01,3.969150e+01,1.701198e+02
5.434047e+06,6.289406e+01,6.860690e+04,7.940614e-01,9.536313e-01,9.534558e-01,2.886392e-05,1.716280e-09,3.784999e+01,-1.032994e-01,3.795329e+01,3.969540e+01,1.701098e+02
5.434147e+06,6.289522e+01,6.870691e+04,7.952189e-01,9.536719e-01,9.534560e-01,2.903556e-05,1.716279e-09,3.785523e+01,-1.041338e-01,3.795936e+01,3.969924e+01,1.701002e+02
5.434247e+06,6.289638e+01,6.880693e+04,7.963764e-01,9.536455e-01,9.534561e-01,2.920721e-05,1.716279e-09,3.785437e+01,-1.041338e-01,3.795851e+01,3.969945e+01,1.701102e+02
5.434347e+06,6.289753e+01,6.890694e+04,7.975340e-01,9.536191e-01,9.534563e-01,2.937885e-05,1.716279e-09,3.785352e+01,-1.041338e-01,3.795765e+01,3.969965e+01,1.701202e+02
5.434447e+06,6.289869e+01,6.900695e+04,7.986915e-01,9.535928e-01,9.534565e-01,2.955050e-05,1.716279e-09,3.785266e+01,-1.041338e-01,3.795679e+01,3.969985e+01,1.701302e+02
5.434547e+06,6.289985e+01,6.910696e+04,7.998490e-01,9.535664e-01,9.534566e-01,2.972214e-05,1.716278e-09,3.785181e+01,-1.041338e-01,3.795594e+01,3.970006e+01,1.701402e+02
5.434647e+06,6.290101e+01,6.920697e+04,8.010065e-01,9.535400e-01,9.534568e-01,2.989379e-05,1.716278e-09,3.785095e+01,-1.041338e-01,3.795508e+01,3.970026e+01,1.701502e+02
5.434747e+06,6.290216e+01,6.930698e+04,8.021641e-01,9.535137e-01,9.534570e-01,3.006543e-05,1.716278e-09,3.785009e+01,-1.041338e-01,3.795423e+01,3.970046e+01,1.701602e+02
5.434847e+06,6.290332e+01,6.940699e+04,8.033216e-01,9.534873e-01,9.534571e-01,3.023708e-05,1.716277e-09,3.784924e+01,-1.041338e-01,3.795337e+01,3.970067e+01,1.701702e+02
5.434947e+06,6.290448e+01,6.950700e+04,8.044791e-01,9.534609e-01,9.534573e-01,3.040872e-05,1.716277e-09,3.784838e+01,-1.041338e-01,3.795252e+01,3.970087e+01,1.701802e+02
5.435047e+06,6.290564e+01,6.960701e+04,8.056366e-01,9.534346e-01,9.534575e-01,3.058037e-05,1.716277e-09,3.784753e+01,-1.041338e-01,3.795166e+01,3.970107e+01,1.701902e+02
5.435147e+06,6.290679e+01,6.970702e+04,8.067942e-01,9.534090e-01,9.534576e-01,3.075201e-05,1.716277e-09,3.784668e+01,-1.041338e-01,3.795081e+01,3.970125e+01,1.702000e+02
5.435247e+06,6.290795e+01,6.980703e+04,8.079517e-01,9.534222e-01,9.534578e-01,3.092366e-05,1.716276e-09,3.784603e+01,-1.041338e-01,3.795017e+01,3.970002e+01,1.702000e+02
