Repository: brandonlampe/CS_Data

# Repository for Crushed Salt Data
**Grant No: 456417**

This is a work in progress!

## Repository Content

### Directory Names
A uniform namining structure still in progress, but in general directories are named according to the following:
 - Names contain no spaces, a single underscore "_" will be used as a file name seperator.
 - Files are for the Crushed Salt Project (CSP); therefore, the first three charaters of each file are "CSP".
 - Folders are organized by which frame the test was performed on i.e., A2 or A3.
 - The fifth and sixth charaters of each file name will therefore be "A" followed by the frame number.

File: UNM_WP_HY_175_09/STAGE22/CREEP_FIT/175_09_STAGE22_CREEP_OUT.csv (part 5 of 26)
Analysis by Brandon Lampe, performed on: 2016/07/13 08:46:11
Experimental results below begin at: 2016/06/09 11:50:02
Duration (sec),Duration (day),Elapsed Time (sec),Elapsed Time (day),Interpolated Fractional Density,Fit to Fractional Density,Fit to Volume Strain,Fit to Volume Strain Rate (1/sec),Confining Pressure (MPa),Pore Pressure (MPa),Terzaghi Pressure (MPa),Solid Pressure (MPa),Temperature (C))
5.458849e+06,6.318113e+01,9.340940e+04,1.081127e+00,9.532356e-01,9.534964e-01,7.143103e-05,1.716207e-09,3.781841e+01,-1.104979e-01,3.792891e+01,3.967915e+01,1.693000e+02
5.458949e+06,6.318228e+01,9.350941e+04,1.082285e+00,9.532422e-01,9.534966e-01,7.160267e-05,1.716206e-09,3.781713e+01,-1.104979e-01,3.792763e+01,3.967753e+01,1.693000e+02
5.459049e+06,6.318344e+01,9.360942e+04,1.083442e+00,9.532488e-01,9.534967e-01,7.177431e-05,1.716206e-09,3.781585e+01,-1.104979e-01,3.792635e+01,3.967591e+01,1.693000e+02
5.459149e+06,6.318460e+01,9.370943e+04,1.084600e+00,9.532555e-01,9.534969e-01,7.194595e-05,1.716206e-09,3.781470e+01,-1.104705e-01,3.792517e+01,3.967443e+01,1.693004e+02
5.459249e+06,6.318576e+01,9.380944e+04,1.085757e+00,9.532642e-01,9.534971e-01,7.211758e-05,1.716206e-09,3.781663e+01,-1.098338e-01,3.792646e+01,3.967605e+01,1.693104e+02
5.459349e+06,6.318691e+01,9.390945e+04,1.086915e+00,9.532730e-01,9.534972e-01,7.228922e-05,1.716205e-09,3.781855e+01,-1.091971e-01,3.792775e+01,3.967768e+01,1.693204e+02
5.459449e+06,6.318807e+01,9.400946e+04,1.088072e+00,9.532818e-01,9.534974e-01,7.246086e-05,1.716205e-09,3.782048e+01,-1.085604e-01,3.792904e+01,3.967930e+01,1.693304e+02
5.459549e+06,6.318923e+01,9.410947e+04,1.089230e+00,9.532905e-01,9.534976e-01,7.263250e-05,1.716205e-09,3.782240e+01,-1.079237e-01,3.793033e+01,3.968092e+01,1.693404e+02
5.459649e+06,6.319039e+01,9.420948e+04,1.090388e+00,9.532993e-01,9.534977e-01,7.280413e-05,1.716204e-09,3.782433e+01,-1.072870e-01,3.793162e+01,3.968254e+01,1.693505e+02
5.459749e+06,6.319155e+01,9.430949e+04,1.091545e+00,9.533080e-01,9.534979e-01,7.297577e-05,1.716204e-09,3.782625e+01,-1.066503e-01,3.793290e+01,3.968416e+01,1.693605e+02
5.459850e+06,6.319270e+01,9.440950e+04,1.092703e+00,9.533168e-01,9.534980e-01,7.314741e-05,1.716204e-09,3.782818e+01,-1.060136e-01,3.793419e+01,3.968579e+01,1.693705e+02
5.459950e+06,6.319386e+01,9.450951e+04,1.093860e+00,9.533256e-01,9.534982e-01,7.331905e-05,1.716203e-09,3.783010e+01,-1.053769e-01,3.793548e+01,3.968741e+01,1.693805e+02
5.460050e+06,6.319502e+01,9.460952e+04,1.095018e+00,9.533343e-01,9.534984e-01,7.349069e-05,1.716203e-09,3.783203e+01,-1.047402e-01,3.793677e+01,3.968903e+01,1.693905e+02
5.460150e+06,6.319618e+01,9.470953e+04,1.096175e+00,9.533427e-01,9.534985e-01,7.366232e-05,1.716203e-09,3.783383e+01,-1.041641e-01,3.793800e+01,3.969055e+01,1.694010e+02
5.460250e+06,6.319733e+01,9.480954e+04,1.097333e+00,9.533427e-01,9.534987e-01,7.383396e-05,1.716203e-09,3.783319e+01,-1.048002e-01,3.793799e+01,3.968990e+01,1.694209e+02
5.460350e+06,6.319849e+01,9.490955e+04,1.098490e+00,9.533427e-01,9.534989e-01,7.400560e-05,1.716202e-09,3.783255e+01,-1.054364e-01,3.793799e+01,3.968926e+01,1.694409e+02
5.460450e+06,6.319965e+01,9.500956e+04,1.099648e+00,9.533427e-01,9.534990e-01,7.417724e-05,1.716202e-09,3.783191e+01,-1.060726e-01,3.793798e+01,3.968862e+01,1.694609e+02
5.460550e+06,6.320081e+01,9.510957e+04,1.100805e+00,9.533427e-01,9.534992e-01,7.434887e-05,1.716202e-09,3.783127e+01,-1.067087e-01,3.793798e+01,3.968798e+01,1.694809e+02
5.460650e+06,6.320196e+01,9.520958e+04,1.101963e+00,9.533427e-01,9.534994e-01,7.452051e-05,1.716201e-09,3.783063e+01,-1.073449e-01,3.793797e+01,3.968734e+01,1.695009e+02
5.460750e+06,6.320312e+01,9.530959e+04,1.103120e+00,9.533427e-01,9.534995e-01,7.469215e-05,1.716201e-09,3.782998e+01,-1.079810e-01,3.793797e+01,3.968670e+01,1.695209e+02
5.460850e+06,6.320428e+01,9.540960e+04,1.104278e+00,9.533427e-01,9.534997e-01,7.486379e-05,1.716201e-09,3.782934e+01,-1.086172e-01,3.793796e+01,3.968606e+01,1.695409e+02
5.460950e+06,6.320544e+01,9.550961e+04,1.105435e+00,9.533427e-01,9.534998e-01,7.503542e-05,1.716201e-09,3.782870e+01,-1.092533e-01,3.793796e+01,3.968542e+01,1.695609e+02
5.461050e+06,6.320659e+01,9.560962e+04,1.106593e+00,9.533427e-01,9.535000e-01,7.520706e-05,1.716200e-09,3.782806e+01,-1.098895e-01,3.793795e+01,3.968477e+01,1.695809e+02
5.461150e+06,6.320775e+01,9.570963e+04,1.107750e+00,9.533444e-01,9.535002e-01,7.537870e-05,1.716200e-09,3.782750e+01,-1.104979e-01,3.793800e+01,3.968415e+01,1.696009e+02
5.461250e+06,6.320891e+01,9.580964e+04,1.108908e+00,9.533840e-01,9.535003e-01,7.555033e-05,1.716200e-09,3.782879e+01,-1.104979e-01,3.793929e+01,3.968384e+01,1.696209e+02
5.461350e+06,6.321007e+01,9.590965e+04,1.110065e+00,9.534236e-01,9.535005e-01,7.572197e-05,1.716199e-09,3.783007e+01,-1.104979e-01,3.794057e+01,3.968353e+01,1.696409e+02
5.461450e+06,6.321122e+01,9.600966e+04,1.111223e+00,9.534632e-01,9.535007e-01,7.589361e-05,1.716199e-09,3.783135e+01,-1.104979e-01,3.794185e+01,3.968323e+01,1.696609e+02
5.461550e+06,6.321238e+01,9.610967e+04,1.112380e+00,9.535028e-01,9.535008e-01,7.606525e-05,1.716199e-09,3.783264e+01,-1.104979e-01,3.794314e+01,3.968292e+01,1.696809e+02
5.461650e+06,6.321354e+01,9.620968e+04,1.113538e+00,9.535423e-01,9.535010e-01,7.623688e-05,1.716198e-09,3.783392e+01,-1.104979e-01,3.794442e+01,3.968262e+01,1.697009e+02
5.461750e+06,6.321470e+01,9.630969e+04,1.114696e+00,9.535819e-01,9.535012e-01,7.640852e-05,1.716198e-09,3.783520e+01,-1.104979e-01,3.794570e+01,3.968231e+01,1.697209e+02
5.461850e+06,6.321585e+01,9.640970e+04,1.115853e+00,9.536215e-01,9.535013e-01,7.658016e-05,1.716198e-09,3.783649e+01,-1.104979e-01,3.794699e+01,3.968200e+01,1.697409e+02
5.461950e+06,6.321701e+01,9.650971e+04,1.117011e+00,9.536611e-01,9.535015e-01,7.675179e-05,1.716198e-09,3.783777e+01,-1.104979e-01,3.794827e+01,3.968170e+01,1.697609e+02
5.462050e+06,6.321817e+01,9.660972e+04,1.118168e+00,9.537007e-01,9.535016e-01,7.692343e-05,1.716197e-09,3.783905e+01,-1.104979e-01,3.794955e+01,3.968139e+01,1.697810e+02
5.462150e+06,6.321933e+01,9.670973e+04,1.119326e+00,9.537381e-01,9.535018e-01,7.709507e-05,1.716197e-09,3.784035e+01,-1.104979e-01,3.795085e+01,3.968119e+01,1.697995e+02
5.462250e+06,6.322048e+01,9.680974e+04,1.120483e+00,9.537315e-01,9.535020e-01,7.726671e-05,1.716197e-09,3.784185e+01,-1.104979e-01,3.795234e+01,3.968303e+01,1.697895e+02
5.462350e+06,6.322164e+01,9.690975e+04,1.121641e+00,9.537248e-01,9.535021e-01,7.743834e-05,1.716196e-09,3.784334e+01,-1.104979e-01,3.795384e+01,3.968488e+01,1.697795e+02
5.462450e+06,6.322280e+01,9.700976e+04,1.122798e+00,9.537182e-01,9.535023e-01,7.760998e-05,1.716196e-09,3.784484e+01,-1.104979e-01,3.795534e+01,3.968673e+01,1.697695e+02
5.462550e+06,6.322396e+01,9.710977e+04,1.123956e+00,9.537116e-01,9.535025e-01,7.778162e-05,1.716196e-09,3.784634e+01,-1.104979e-01,3.795683e+01,3.968857e+01,1.697595e+02
5.462650e+06,6.322511e+01,9.720978e+04,1.125113e+00,9.537050e-01,9.535026e-01,7.795325e-05,1.716196e-09,3.784783e+01,-1.104979e-01,3.795833e+01,3.969042e+01,1.697495e+02
5.462750e+06,6.322627e+01,9.730979e+04,1.126271e+00,9.536984e-01,9.535028e-01,7.812489e-05,1.716195e-09,3.784933e+01,-1.104979e-01,3.795983e+01,3.969226e+01,1.697395e+02
5.462850e+06,6.322743e+01,9.740980e+04,1.127428e+00,9.536918e-01,9.535030e-01,7.829653e-05,1.716195e-09,3.785083e+01,-1.104979e-01,3.796133e+01,3.969411e+01,1.697295e+02
5.462950e+06,6.322859e+01,9.750981e+04,1.128586e+00,9.536852e-01,9.535031e-01,7.846816e-05,1.716195e-09,3.785233e+01,-1.104979e-01,3.796282e+01,3.969595e+01,1.697195e+02
5.463050e+06,6.322974e+01,9.760982e+04,1.129743e+00,9.536786e-01,9.535033e-01,7.863980e-05,1.716194e-09,3.785382e+01,-1.104979e-01,3.796432e+01,3.969780e+01,1.697095e+02
5.463150e+06,6.323090e+01,9.770983e+04,1.130901e+00,9.536716e-01,9.535034e-01,7.881144e-05,1.716194e-09,3.785513e+01,-1.104979e-01,3.796563e+01,3.969946e+01,1.697000e+02
5.463250e+06,6.323206e+01,9.780984e+04,1.132058e+00,9.536585e-01,9.535036e-01,7.898307e-05,1.716194e-09,3.785299e+01,-1.104979e-01,3.796349e+01,3.969777e+01,1.697000e+02
5.463350e+06,6.323322e+01,9.790985e+04,1.133216e+00,9.536454e-01,9.535038e-01,7.915471e-05,1.716193e-09,3.785086e+01,-1.104979e-01,3.796136e+01,3.969608e+01,1.697000e+02
5.463450e+06,6.323437e+01,9.800986e+04,1.134373e+00,9.536322e-01,9.535039e-01,7.932635e-05,1.716193e-09,3.784872e+01,-1.104979e-01,3.795922e+01,3.969439e+01,1.697000e+02
5.463550e+06,6.323553e+01,9.810987e+04,1.135531e+00,9.536191e-01,9.535041e-01,7.949798e-05,1.716193e-09,3.784659e+01,-1.104979e-01,3.795709e+01,3.969270e+01,1.697000e+02
5.463650e+06,6.323669e+01,9.820988e+04,1.136688e+00,9.536060e-01,9.535043e-01,7.966962e-05,1.716193e-09,3.784445e+01,-1.104979e-01,3.795495e+01,3.969101e+01,1.697000e+02
5.463750e+06,6.323785e+01,9.830989e+04,1.137846e+00,9.535928e-01,9.535044e-01,7.984126e-05,1.716192e-09,3.784232e+01,-1.104979e-01,3.795282e+01,3.968931e+01,1.697000e+02
5.463850e+06,6.323900e+01,9.840990e+04,1.139004e+00,9.535797e-01,9.535046e-01,8.001289e-05,1.716192e-09,3.784018e+01,-1.104979e-01,3.795068e+01,3.968762e+01,1.697000e+02
5.463950e+06,6.324016e+01,9.850991e+04,1.140161e+00,9.535666e-01,9.535048e-01,8.018453e-05,1.716192e-09,3.783805e+01,-1.104979e-01,3.794855e+01,3.968593e+01,1.697000e+02
5.464050e+06,6.324132e+01,9.860992e+04,1.141319e+00,9.535535e-01,9.535049e-01,8.035617e-05,1.716191e-09,3.783591e+01,-1.104979e-01,3.794641e+01,3.968424e+01,1.697000e+02
5.464150e+06,6.324248e+01,9.870993e+04,1.142476e+00,9.535406e-01,9.535051e-01,8.052780e-05,1.716191e-09,3.783381e+01,-1.104979e-01,3.794431e+01,3.968257e+01,1.697004e+02
5.464250e+06,6.324363e+01,9.880994e+04,1.143634e+00,9.535340e-01,9.535052e-01,8.069944e-05,1.716191e-09,3.783253e+01,-1.104979e-01,3.794302e+01,3.968150e+01,1.697104e+02
5.464350e+06,6.324479e+01,9.890995e+04,1.144791e+00,9.535274e-01,9.535054e-01,8.087107e-05,1.716190e-09,3.783124e+01,-1.104979e-01,3.794174e+01,3.968043e+01,1.697204e+02
5.464450e+06,6.324595e+01,9.900996e+04,1.145949e+00,9.535208e-01,9.535056e-01,8.104271e-05,1.716190e-09,3.782996e+01,-1.104979e-01,3.794046e+01,3.967936e+01,1.697304e+02
5.464550e+06,6.324711e+01,9.910997e+04,1.147106e+00,9.535141e-01,9.535057e-01,8.121435e-05,1.716190e-09,3.782867e+01,-1.104979e-01,3.793917e+01,3.967829e+01,1.697405e+02
5.464650e+06,6.324826e+01,9.920998e+04,1.148264e+00,9.535075e-01,9.535059e-01,8.138598e-05,1.716190e-09,3.782739e+01,-1.104979e-01,3.793789e+01,3.967722e+01,1.697505e+02
5.464750e+06,6.324942e+01,9.930999e+04,1.149421e+00,9.535009e-01,9.535061e-01,8.155762e-05,1.716189e-09,3.782610e+01,-1.104979e-01,3.793660e+01,3.967615e+01,1.697605e+02
5.464850e+06,6.325058e+01,9.941001e+04,1.150579e+00,9.534943e-01,9.535062e-01,8.172926e-05,1.716189e-09,3.782482e+01,-1.104979e-01,3.793532e+01,3.967508e+01,1.697705e+02
5.464950e+06,6.325174e+01,9.951002e+04,1.151736e+00,9.534877e-01,9.535064e-01,8.190089e-05,1.716189e-09,3.782354e+01,-1.104979e-01,3.793403e+01,3.967401e+01,1.697805e+02
5.465050e+06,6.325289e+01,9.961003e+04,1.152894e+00,9.534811e-01,9.535066e-01,8.207253e-05,1.716188e-09,3.782225e+01,-1.104979e-01,3.793275e+01,3.967293e+01,1.697905e+02
5.465150e+06,6.325405e+01,9.971004e+04,1.154051e+00,9.534741e-01,9.535067e-01,8.224416e-05,1.716188e-09,3.782114e+01,-1.104642e-01,3.793160e+01,3.967205e+01,1.697995e+02
5.465250e+06,6.325521e+01,9.981005e+04,1.155209e+00,9.534609e-01,9.535069e-01,8.241580e-05,1.716188e-09,3.782306e+01,-1.098281e-01,3.793289e+01,3.967459e+01,1.697895e+02
5.465350e+06,6.325637e+01,9.991006e+04,1.156366e+00,9.534477e-01,9.535070e-01,8.258744e-05,1.716188e-09,3.782498e+01,-1.091919e-01,3.793418e+01,3.967713e+01,1.697795e+02
5.465450e+06,6.325752e+01,1.000101e+05,1.157524e+00,9.534345e-01,9.535072e-01,8.275907e-05,1.716187e-09,3.782691e+01,-1.085558e-01,3.793546e+01,3.967967e+01,1.697695e+02
5.465550e+06,6.325868e+01,1.001101e+05,1.158681e+00,9.534213e-01,9.535074e-01,8.293071e-05,1.716187e-09,3.782883e+01,-1.079196e-01,3.793675e+01,3.968220e+01,1.697595e+02
5.465650e+06,6.325984e+01,1.002101e+05,1.159839e+00,9.534081e-01,9.535075e-01,8.310234e-05,1.716187e-09,3.783075e+01,-1.072835e-01,3.793804e+01,3.968474e+01,1.697495e+02
5.465750e+06,6.326100e+01,1.003101e+05,1.160996e+00,9.533949e-01,9.535077e-01,8.327398e-05,1.716186e-09,3.783268e+01,-1.066473e-01,3.793932e+01,3.968728e+01,1.697395e+02
5.465850e+06,6.326215e+01,1.004101e+05,1.162154e+00,9.533817e-01,9.535079e-01,8.344562e-05,1.716186e-09,3.783460e+01,-1.060112e-01,3.794061e+01,3.968982e+01,1.697295e+02
5.465950e+06,6.326331e+01,1.005101e+05,1.163312e+00,9.533684e-01,9.535080e-01,8.361725e-05,1.716186e-09,3.783652e+01,-1.053750e-01,3.794190e+01,3.969235e+01,1.697195e+02
5.466050e+06,6.326447e+01,1.006101e+05,1.164469e+00,9.533552e-01,9.535082e-01,8.378889e-05,1.716185e-09,3.783845e+01,-1.047389e-01,3.794319e+01,3.969489e+01,1.697095e+02
5.466150e+06,6.326563e+01,1.007101e+05,1.165627e+00,9.533423e-01,9.535084e-01,8.396052e-05,1.716185e-09,3.784009e+01,-1.041649e-01,3.794425e+01,3.969713e+01,1.697000e+02
5.466250e+06,6.326678e+01,1.008101e+05,1.166784e+00,9.533335e-01,9.535085e-01,8.413216e-05,1.716185e-09,3.783624e+01,-1.048016e-01,3.794104e+01,3.969348e+01,1.697000e+02
5.466350e+06,6.326794e+01,1.009102e+05,1.167942e+00,9.533247e-01,9.535087e-01,8.430380e-05,1.716185e-09,3.783239e+01,-1.054383e-01,3.793783e+01,3.968984e+01,1.697000e+02
5.466450e+06,6.326910e+01,1.010102e+05,1.169099e+00,9.533160e-01,9.535088e-01,8.447543e-05,1.716184e-09,3.782854e+01,-1.060750e-01,3.793461e+01,3.968620e+01,1.697000e+02
5.466550e+06,6.327026e+01,1.011102e+05,1.170257e+00,9.533072e-01,9.535090e-01,8.464707e-05,1.716184e-09,3.782469e+01,-1.067117e-01,3.793140e+01,3.968256e+01,1.697000e+02
5.466650e+06,6.327141e+01,1.012102e+05,1.171414e+00,9.532984e-01,9.535092e-01,8.481870e-05,1.716184e-09,3.782084e+01,-1.073484e-01,3.792819e+01,3.967892e+01,1.697000e+02
5.466750e+06,6.327257e+01,1.013102e+05,1.172572e+00,9.532897e-01,9.535093e-01,8.499034e-05,1.716183e-09,3.781699e+01,-1.079851e-01,3.792497e+01,3.967528e+01,1.697000e+02
5.466850e+06,6.327373e+01,1.014102e+05,1.173729e+00,9.532809e-01,9.535095e-01,8.516197e-05,1.716183e-09,3.781314e+01,-1.086218e-01,3.792176e+01,3.967163e+01,1.697000e+02
5.466950e+06,6.327489e+01,1.015102e+05,1.174887e+00,9.532722e-01,9.535097e-01,8.533361e-05,1.716183e-09,3.780929e+01,-1.092585e-01,3.791855e+01,3.966799e+01,1.697000e+02
5.467050e+06,6.327604e+01,1.016102e+05,1.176044e+00,9.532634e-01,9.535098e-01,8.550524e-05,1.716183e-09,3.780544e+01,-1.098952e-01,3.791533e+01,3.966435e+01,1.697000e+02
5.467150e+06,6.327720e+01,1.017102e+05,1.177202e+00,9.532559e-01,9.535100e-01,8.567688e-05,1.716182e-09,3.780186e+01,-1.104979e-01,3.791236e+01,3.966094e+01,1.697011e+02
5.467250e+06,6.327836e+01,1.018102e+05,1.178359e+00,9.532713e-01,9.535102e-01,8.584852e-05,1.716182e-09,3.780314e+01,-1.104979e-01,3.791364e+01,3.966165e+01,1.697211e+02
5.467350e+06,6.327952e+01,1.019103e+05,1.179517e+00,9.532867e-01,9.535103e-01,8.602015e-05,1.716182e-09,3.780443e+01,-1.104979e-01,3.791493e+01,3.966235e+01,1.697411e+02
5.467450e+06,6.328067e+01,1.020103e+05,1.180674e+00,9.533020e-01,9.535105e-01,8.619179e-05,1.716181e-09,3.780571e+01,-1.104979e-01,3.791621e+01,3.966306e+01,1.697611e+02
5.467550e+06,6.328183e+01,1.021103e+05,1.181832e+00,9.533174e-01,9.535106e-01,8.636342e-05,1.716181e-09,3.780699e+01,-1.104979e-01,3.791749e+01,3.966376e+01,1.697811e+02
5.467650e+06,6.328299e+01,1.022103e+05,1.182989e+00,9.533328e-01,9.535108e-01,8.653506e-05,1.716181e-09,3.780828e+01,-1.104979e-01,3.791878e+01,3.966447e+01,1.698011e+02
5.467750e+06,6.328415e+01,1.023103e+05,1.184147e+00,9.533481e-01,9.535110e-01,8.670669e-05,1.716180e-09,3.780956e+01,-1.104979e-01,3.792006e+01,3.966517e+01,1.698211e+02
5.467850e+06,6.328530e+01,1.024103e+05,1.185304e+00,9.533635e-01,9.535111e-01,8.687833e-05,1.716180e-09,3.781085e+01,-1.104979e-01,3.792134e+01,3.966588e+01,1.698411e+02
5.467950e+06,6.328646e+01,1.025103e+05,1.186462e+00,9.533789e-01,9.535113e-01,8.704996e-05,1.716180e-09,3.781213e+01,-1.104979e-01,3.792263e+01,3.966658e+01,1.698611e+02
5.468050e+06,6.328762e+01,1.026103e+05,1.187620e+00,9.533943e-01,9.535115e-01,8.722160e-05,1.716180e-09,3.781341e+01,-1.104979e-01,3.792391e+01,3.966728e+01,1.698811e+02
5.468150e+06,6.328878e+01,1.027103e+05,1.188777e+00,9.534071e-01,9.535116e-01,8.739323e-05,1.716179e-09,3.781473e+01,-1.104979e-01,3.792523e+01,3.966813e+01,1.698971e+02
5.468250e+06,6.328993e+01,1.028103e+05,1.189935e+00,9.533786e-01,9.535118e-01,8.756487e-05,1.716179e-09,3.781665e+01,-1.104979e-01,3.792715e+01,3.967134e+01,1.698472e+02
5.468350e+06,6.329109e+01,1.029104e+05,1.191092e+00,9.533502e-01,9.535120e-01,8.773650e-05,1.716179e-09,3.781858e+01,-1.104979e-01,3.792907e+01,3.967454e+01,1.697972e+02
5.468450e+06,6.329225e+01,1.030104e+05,1.192250e+00,9.533217e-01,9.535121e-01,8.790814e-05,1.716178e-09,3.782050e+01,-1.104979e-01,3.793099e+01,3.967774e+01,1.697473e+02
5.468550e+06,6.329341e+01,1.031104e+05,1.193407e+00,9.532932e-01,9.535123e-01,8.807977e-05,1.716178e-09,3.782242e+01,-1.104979e-01,3.793292e+01,3.968095e+01,1.696974e+02
5.468650e+06,6.329456e+01,1.032104e+05,1.194565e+00,9.532648e-01,9.535124e-01,8.825141e-05,1.716178e-09,3.782434e+01,-1.104979e-01,3.793484e+01,3.968415e+01,1.696474e+02
5.468750e+06,6.329572e+01,1.033104e+05,1.195722e+00,9.532363e-01,9.535126e-01,8.842304e-05,1.716178e-09,3.782626e+01,-1.104979e-01,3.793676e+01,3.968736e+01,1.695975e+02
5.468850e+06,6.329688e+01,1.034104e+05,1.196880e+00,9.532078e-01,9.535128e-01,8.859468e-05,1.716177e-09,3.782818e+01,-1.104979e-01,3.793868e+01,3.969056e+01,1.695476e+02
5.468950e+06,6.329804e+01,1.035104e+05,1.198037e+00,9.531794e-01,9.535129e-01,8.876631e-05,1.716177e-09,3.783011e+01,-1.104979e-01,3.794060e+01,3.969377e+01,1.694976e+02
5.469050e+06,6.329919e+01,1.036104e+05,1.199195e+00,9.531509e-01,9.535131e-01,8.893795e-05,1.716177e-09,3.783203e+01,-1.104979e-01,3.794253e+01,3.969697e+01,1.694477e+02
5.469150e+06,6.330035e+01,1.037104e+05,1.200352e+00,9.531250e-01,9.535133e-01,8.910958e-05,1.716176e-09,3.783389e+01,-1.104691e-01,3.794436e+01,3.970001e+01,1.694005e+02
5.469250e+06,6.330151e+01,1.038104e+05,1.201510e+00,9.531536e-01,9.535134e-01,8.928122e-05,1.716176e-09,3.783453e+01,-1.098319e-01,3.794437e+01,3.969946e+01,1.694105e+02
5.469350e+06,6.330267e+01,1.039105e+05,1.202667e+00,9.531821e-01,9.535136e-01,8.945285e-05,1.716176e-09,3.783518e+01,-1.091946e-01,3.794437e+01,3.969891e+01,1.694205e+02
5.469450e+06,6.330382e+01,1.040105e+05,1.203825e+00,9.532106e-01,9.535138e-01,8.962449e-05,1.716175e-09,3.783582e+01,-1.085574e-01,3.794438e+01,3.969836e+01,1.694305e+02
5.469550e+06,6.330498e+01,1.041105e+05,1.204982e+00,9.532392e-01,9.535139e-01,8.979612e-05,1.716175e-09,3.783646e+01,-1.079201e-01,3.794438e+01,3.969781e+01,1.694405e+02
5.469650e+06,6.330614e+01,1.042105e+05,1.206140e+00,9.532677e-01,9.535141e-01,8.996776e-05,1.716175e-09,3.783710e+01,-1.072829e-01,3.794439e+01,3.969726e+01,1.694505e+02
5.469750e+06,6.330730e+01,1.043105e+05,1.207297e+00,9.532962e-01,9.535142e-01,9.013939e-05,1.716175e-09,3.783774e+01,-1.066456e-01,3.794439e+01,3.969671e+01,1.694605e+02
5.469851e+06,6.330845e+01,1.044105e+05,1.208455e+00,9.533248e-01,9.535144e-01,9.031103e-05,1.716174e-09,3.783839e+01,-1.060084e-01,3.794440e+01,3.969616e+01,1.694705e+02
5.469951e+06,6.330961e+01,1.045105e+05,1.209612e+00,9.533533e-01,9.535146e-01,9.048266e-05,1.716174e-09,3.783903e+01,-1.053711e-01,3.794440e+01,3.969561e+01,1.694806e+02
5.470051e+06,6.331077e+01,1.046105e+05,1.210770e+00,9.533819e-01,9.535147e-01,9.065430e-05,1.716174e-09,3.783967e+01,-1.047339e-01,3.794440e+01,3.969506e+01,1.694906e+02
5.470151e+06,6.331193e+01,1.047105e+05,1.211928e+00,9.534075e-01,9.535149e-01,9.082593e-05,1.716173e-09,3.784016e+01,-1.041709e-01,3.794433e+01,3.969448e+01,1.695006e+02
5.470251e+06,6.331309e+01,1.048105e+05,1.213085e+00,9.533855e-01,9.535151e-01,9.099757e-05,1.716173e-09,3.783824e+01,-1.048071e-01,3.794305e+01,3.969341e+01,1.695106e+02
5.470351e+06,6.331424e+01,1.049106e+05,1.214243e+00,9.533635e-01,9.535152e-01,9.116920e-05,1.716173e-09,3.783632e+01,-1.054432e-01,3.794176e+01,3.969235e+01,1.695206e+02
5.470451e+06,6.331540e+01,1.050106e+05,1.215400e+00,9.533416e-01,9.535154e-01,9.134084e-05,1.716173e-09,3.783439e+01,-1.060794e-01,3.794047e+01,3.969128e+01,1.695306e+02
5.470551e+06,6.331656e+01,1.051106e+05,1.216558e+00,9.533196e-01,9.535156e-01,9.151247e-05,1.716172e-09,3.783247e+01,-1.067155e-01,3.793919e+01,3.969021e+01,1.695406e+02
5.470651e+06,6.331772e+01,1.052106e+05,1.217715e+00,9.532977e-01,9.535157e-01,9.168410e-05,1.716172e-09,3.783055e+01,-1.073517e-01,3.793790e+01,3.968914e+01,1.695506e+02
5.470751e+06,6.331887e+01,1.053106e+05,1.218873e+00,9.532757e-01,9.535159e-01,9.185574e-05,1.716172e-09,3.782862e+01,-1.079878e-01,3.793661e+01,3.968807e+01,1.695606e+02
5.470851e+06,6.332003e+01,1.054106e+05,1.220030e+00,9.532537e-01,9.535160e-01,9.202737e-05,1.716171e-09,3.782670e+01,-1.086240e-01,3.793532e+01,3.968700e+01,1.695706e+02
5.470951e+06,6.332119e+01,1.055106e+05,1.221188e+00,9.532318e-01,9.535162e-01,9.219901e-05,1.716171e-09,3.782478e+01,-1.092601e-01,3.793404e+01,3.968593e+01,1.695806e+02
5.471051e+06,6.332235e+01,1.056106e+05,1.222345e+00,9.532098e-01,9.535164e-01,9.237064e-05,1.716171e-09,3.782285e+01,-1.098963e-01,3.793275e+01,3.968486e+01,1.695905e+02
5.471151e+06,6.332350e+01,1.057106e+05,1.223503e+00,9.531910e-01,9.535165e-01,9.254228e-05,1.716170e-09,3.782107e+01,-1.104979e-01,3.793157e+01,3.968380e+01,1.696011e+02
5.471251e+06,6.332466e+01,1.058106e+05,1.224660e+00,9.532262e-01,9.535167e-01,9.271391e-05,1.716170e-09,3.782171e+01,-1.104979e-01,3.793221e+01,3.968301e+01,1.696211e+02
5.471351e+06,6.332582e+01,1.059107e+05,1.225818e+00,9.532614e-01,9.535169e-01,9.288554e-05,1.716170e-09,3.782235e+01,-1.104979e-01,3.793285e+01,3.968221e+01,1.696411e+02
5.471451e+06,6.332698e+01,1.060107e+05,1.226975e+00,9.532966e-01,9.535170e-01,9.305718e-05,1.716170e-09,3.782299e+01,-1.104979e-01,3.793349e+01,3.968141e+01,1.696611e+02
5.471551e+06,6.332813e+01,1.061107e+05,1.228133e+00,9.533317e-01,9.535172e-01,9.322881e-05,1.716169e-09,3.782364e+01,-1.104979e-01,3.793413e+01,3.968062e+01,1.696811e+02
5.471651e+06,6.332929e+01,1.062107e+05,1.229290e+00,9.533669e-01,9.535174e-01,9.340045e-05,1.716169e-09,3.782428e+01,-1.104979e-01,3.793478e+01,3.967982e+01,1.697011e+02
5.471751e+06,6.333045e+01,1.063107e+05,1.230448e+00,9.534021e-01,9.535175e-01,9.357208e-05,1.716169e-09,3.782492e+01,-1.104979e-01,3.793542e+01,3.967903e+01,1.697211e+02
5.471851e+06,6.333161e+01,1.064107e+05,1.231605e+00,9.534373e-01,9.535177e-01,9.374372e-05,1.716168e-09,3.782556e+01,-1.104979e-01,3.793606e+01,3.967823e+01,1.697411e+02
5.471951e+06,6.333276e+01,1.065107e+05,1.232763e+00,9.534725e-01,9.535178e-01,9.391535e-05,1.716168e-09,3.782620e+01,-1.104979e-01,3.793670e+01,3.967743e+01,1.697612e+02
5.472051e+06,6.333392e+01,1.066107e+05,1.233920e+00,9.535077e-01,9.535180e-01,9.408698e-05,1.716168e-09,3.782684e+01,-1.104979e-01,3.793734e+01,3.967664e+01,1.697812e+02
5.472151e+06,6.333508e+01,1.067107e+05,1.235078e+00,9.535409e-01,9.535182e-01,9.425862e-05,1.716168e-09,3.782765e+01,-1.104979e-01,3.793815e+01,3.967610e+01,1.697994e+02
5.472251e+06,6.333624e+01,1.068107e+05,1.236236e+00,9.535409e-01,9.535183e-01,9.443025e-05,1.716167e-09,3.783107e+01,-1.104979e-01,3.794157e+01,3.967969e+01,1.697894e+02
5.472351e+06,6.333739e+01,1.069108e+05,1.237393e+00,9.535409e-01,9.535185e-01,9.460189e-05,1.716167e-09,3.783449e+01,-1.104979e-01,3.794499e+01,3.968328e+01,1.697794e+02
5.472451e+06,6.333855e+01,1.070108e+05,1.238551e+00,9.535409e-01,9.535187e-01,9.477352e-05,1.716167e-09,3.783792e+01,-1.104979e-01,3.794841e+01,3.968687e+01,1.697694e+02
5.472551e+06,6.333971e+01,1.071108e+05,1.239708e+00,9.535409e-01,9.535188e-01,9.494515e-05,1.716166e-09,3.784134e+01,-1.104979e-01,3.795184e+01,3.969046e+01,1.697594e+02
5.472651e+06,6.334087e+01,1.072108e+05,1.240866e+00,9.535409e-01,9.535190e-01,9.511679e-05,1.716166e-09,3.784476e+01,-1.104979e-01,3.795526e+01,3.969405e+01,1.697494e+02
5.472751e+06,6.334202e+01,1.073108e+05,1.242023e+00,9.535409e-01,9.535192e-01,9.528842e-05,1.716166e-09,3.784818e+01,-1.104979e-01,3.795868e+01,3.969763e+01,1.697394e+02
5.472851e+06,6.334318e+01,1.074108e+05,1.243181e+00,9.535409e-01,9.535193e-01,9.546006e-05,1.716165e-09,3.785161e+01,-1.104979e-01,3.796210e+01,3.970122e+01,1.697294e+02
5.472951e+06,6.334434e+01,1.075108e+05,1.244338e+00,9.535409e-01,9.535195e-01,9.563169e-05,1.716165e-09,3.785503e+01,-1.104979e-01,3.796553e+01,3.970481e+01,1.697194e+02
5.473051e+06,6.334550e+01,1.076108e+05,1.245496e+00,9.535409e-01,9.535196e-01,9.580332e-05,1.716165e-09,3.785845e+01,-1.104979e-01,3.796895e+01,3.970840e+01,1.697094e+02
5.473151e+06,6.334665e+01,1.077108e+05,1.246653e+00,9.535425e-01,9.535198e-01,9.597496e-05,1.716165e-09,3.786170e+01,-1.104979e-01,3.797219e+01,3.971174e+01,1.697013e+02
5.473251e+06,6.334781e+01,1.078109e+05,1.247811e+00,9.535688e-01,9.535200e-01,9.614659e-05,1.716164e-09,3.786234e+01,-1.104979e-01,3.797283e+01,3.971131e+01,1.697212e+02
5.473351e+06,6.334897e+01,1.079109e+05,1.248968e+00,9.535950e-01,9.535201e-01,9.631822e-05,1.716164e-09,3.786298e+01,-1.104979e-01,3.797347e+01,3.971089e+01,1.697412e+02
5.473451e+06,6.335013e+01,1.080109e+05,1.250126e+00,9.536213e-01,9.535203e-01,9.648986e-05,1.716164e-09,3.786362e+01,-1.104979e-01,3.797412e+01,3.971046e+01,1.697612e+02
5.473551e+06,6.335128e+01,1.081109e+05,1.251283e+00,9.536475e-01,9.535205e-01,9.666149e-05,1.716163e-09,3.786426e+01,-1.104979e-01,3.797476e+01,3.971004e+01,1.697812e+02
5.473651e+06,6.335244e+01,1.082109e+05,1.252441e+00,9.536738e-01,9.535206e-01,9.683313e-05,1.716163e-09,3.786490e+01,-1.104979e-01,3.797540e+01,3.970961e+01,1.698011e+02
5.473751e+06,6.335360e+01,1.083109e+05,1.253598e+00,9.537001e-01,9.535208e-01,9.700476e-05,1.716163e-09,3.786554e+01,-1.104979e-01,3.797604e+01,3.970919e+01,1.698211e+02
5.473851e+06,6.335476e+01,1.084109e+05,1.254756e+00,9.537263e-01,9.535210e-01,9.717639e-05,1.716163e-09,3.786618e+01,-1.104979e-01,3.797668e+01,3.970876e+01,1.698411e+02
5.473951e+06,6.335591e+01,1.085109e+05,1.255913e+00,9.537526e-01,9.535211e-01,9.734803e-05,1.716162e-09,3.786682e+01,-1.104979e-01,3.797732e+01,3.970834e+01,1.698611e+02
5.474051e+06,6.335707e+01,1.086109e+05,1.257071e+00,9.537788e-01,9.535213e-01,9.751966e-05,1.716162e-09,3.786746e+01,-1.104979e-01,3.797796e+01,3.970791e+01,1.698810e+02
5.474151e+06,6.335823e+01,1.087109e+05,1.258228e+00,9.538041e-01,9.535214e-01,9.769129e-05,1.716162e-09,3.786804e+01,-1.104979e-01,3.797853e+01,3.970746e+01,1.699000e+02
5.474251e+06,6.335939e+01,1.088110e+05,1.259386e+00,9.538107e-01,9.535216e-01,9.786293e-05,1.716161e-09,3.786739e+01,-1.104979e-01,3.797789e+01,3.970651e+01,1.699000e+02
5.474351e+06,6.336054e+01,1.089110e+05,1.260544e+00,9.538173e-01,9.535218e-01,9.803456e-05,1.716161e-09,3.786675e+01,-1.104979e-01,3.797725e+01,3.970556e+01,1.699000e+02
5.474451e+06,6.336170e+01,1.090110e+05,1.261701e+00,9.538239e-01,9.535219e-01,9.820619e-05,1.716161e-09,3.786611e+01,-1.104979e-01,3.797661e+01,3.970461e+01,1.699000e+02
5.474551e+06,6.336286e+01,1.091110e+05,1.262859e+00,9.538306e-01,9.535221e-01,9.837783e-05,1.716160e-09,3.786547e+01,-1.104979e-01,3.797597e+01,3.970367e+01,1.699000e+02
5.474651e+06,6.336402e+01,1.092110e+05,1.264016e+00,9.538372e-01,9.535223e-01,9.854946e-05,1.716160e-09,3.786483e+01,-1.104979e-01,3.797532e+01,3.970272e+01,1.699000e+02
5.474751e+06,6.336517e+01,1.093110e+05,1.265174e+00,9.538438e-01,9.535224e-01,9.872109e-05,1.716160e-09,3.786418e+01,-1.104979e-01,3.797468e+01,3.970177e+01,1.699000e+02
5.474851e+06,6.336633e+01,1.094110e+05,1.266331e+00,9.538504e-01,9.535226e-01,9.889273e-05,1.716160e-09,3.786354e+01,-1.104979e-01,3.797404e+01,3.970082e+01,1.699000e+02
5.474951e+06,6.336749e+01,1.095110e+05,1.267489e+00,9.538570e-01,9.535228e-01,9.906436e-05,1.716159e-09,3.786290e+01,-1.104979e-01,3.797340e+01,3.969987e+01,1.699000e+02
5.475051e+06,6.336865e+01,1.096110e+05,1.268646e+00,9.538637e-01,9.535229e-01,9.923599e-05,1.716159e-09,3.786226e+01,-1.104979e-01,3.797275e+01,3.969892e+01,1.699000e+02
5.475151e+06,6.336980e+01,1.097110e+05,1.269804e+00,9.538673e-01,9.535231e-01,9.940763e-05,1.716159e-09,3.786148e+01,-1.104574e-01,3.797194e+01,3.969795e+01,1.698987e+02
5.475251e+06,6.337096e+01,1.098111e+05,1.270961e+00,9.538278e-01,9.535232e-01,9.957926e-05,1.716158e-09,3.785870e+01,-1.098213e-01,3.796852e+01,3.969665e+01,1.698787e+02
5.475351e+06,6.337212e+01,1.099111e+05,1.272119e+00,9.537884e-01,9.535234e-01,9.975089e-05,1.716158e-09,3.785592e+01,-1.091851e-01,3.796511e+01,3.969536e+01,1.698587e+02
5.475451e+06,6.337328e+01,1.100111e+05,1.273276e+00,9.537489e-01,9.535236e-01,9.992252e-05,1.716158e-09,3.785314e+01,-1.085490e-01,3.796169e+01,3.969406e+01,1.698388e+02
5.475551e+06,6.337443e+01,1.101111e+05,1.274434e+00,9.537094e-01,9.535237e-01,1.000942e-04,1.716158e-09,3.785037e+01,-1.079128e-01,3.795828e+01,3.969276e+01,1.698188e+02
5.475651e+06,6.337559e+01,1.102111e+05,1.275591e+00,9.536699e-01,9.535239e-01,1.002658e-04,1.716157e-09,3.784759e+01,-1.072767e-01,3.795486e+01,3.969147e+01,1.697988e+02
5.475751e+06,6.337675e+01,1.103111e+05,1.276749e+00,9.536304e-01,9.535241e-01,1.004374e-04,1.716157e-09,3.784481e+01,-1.066405e-01,3.795145e+01,3.969017e+01,1.697788e+02
5.475851e+06,6.337791e+01,1.104111e+05,1.277906e+00,9.535909e-01,9.535242e-01,1.006091e-04,1.716157e-09,3.784203e+01,-1.060043e-01,3.794804e+01,3.968888e+01,1.697588e+02
5.475951e+06,6.337906e+01,1.105111e+05,1.279064e+00,9.535514e-01,9.535244e-01,1.007807e-04,1.716156e-09,3.783925e+01,-1.053682e-01,3.794462e+01,3.968758e+01,1.697388e+02
5.476051e+06,6.338022e+01,1.106111e+05,1.280221e+00,9.535119e-01,9.535246e-01,1.009523e-04,1.716156e-09,3.783647e+01,-1.047320e-01,3.794121e+01,3.968628e+01,1.697188e+02
5.476151e+06,6.338138e+01,1.107111e+05,1.281379e+00,9.534748e-01,9.535247e-01,1.011240e-04,1.716156e-09,3.783390e+01,-1.041717e-01,3.793807e+01,3.968510e+01,1.697012e+02
5.476251e+06,6.338254e+01,1.108112e+05,1.282536e+00,9.534748e-01,9.535249e-01,1.012956e-04,1.716155e-09,3.783454e+01,-1.048084e-01,3.793935e+01,3.968581e+01,1.697212e+02
5.476351e+06,6.338369e+01,1.109112e+05,1.283694e+00,9.534748e-01,9.535250e-01,1.014672e-04,1.716155e-09,3.783518e+01,-1.054451e-01,3.794063e+01,3.968651e+01,1.697412e+02
5.476451e+06,6.338485e+01,1.110112e+05,1.284852e+00,9.534748e-01,9.535252e-01,1.016389e-04,1.716155e-09,3.783583e+01,-1.060818e-01,3.794191e+01,3.968722e+01,1.697612e+02
5.476551e+06,6.338601e+01,1.111112e+05,1.286009e+00,9.534748e-01,9.535254e-01,1.018105e-04,1.716155e-09,3.783647e+01,-1.067185e-01,3.794319e+01,3.968792e+01,1.697812e+02
5.476651e+06,6.338717e+01,1.112112e+05,1.287167e+00,9.534748e-01,9.535255e-01,1.019821e-04,1.716154e-09,3.783711e+01,-1.073552e-01,3.794446e+01,3.968862e+01,1.698012e+02
5.476751e+06,6.338832e+01,1.113112e+05,1.288324e+00,9.534748e-01,9.535257e-01,1.021538e-04,1.716154e-09,3.783775e+01,-1.079919e-01,3.794574e+01,3.968933e+01,1.698212e+02
5.476851e+06,6.338948e+01,1.114112e+05,1.289482e+00,9.534748e-01,9.535259e-01,1.023254e-04,1.716154e-09,3.783839e+01,-1.086286e-01,3.794702e+01,3.969003e+01,1.698413e+02
5.476951e+06,6.339064e+01,1.115112e+05,1.290639e+00,9.534748e-01,9.535260e-01,1.024970e-04,1.716153e-09,3.783903e+01,-1.092653e-01,3.794830e+01,3.969074e+01,1.698613e+02
5.477051e+06,6.339180e+01,1.116112e+05,1.291797e+00,9.534748e-01,9.535262e-01,1.026687e-04,1.716153e-09,3.783968e+01,-1.099020e-01,3.794958e+01,3.969144e+01,1.698813e+02
5.477151e+06,6.339295e+01,1.117112e+05,1.292954e+00,9.534761e-01,9.535264e-01,1.028403e-04,1.716153e-09,3.784037e+01,-1.104979e-01,3.795087e+01,3.969215e+01,1.698987e+02
5.477251e+06,6.339411e+01,1.118113e+05,1.294112e+00,9.534958e-01,9.535265e-01,1.030119e-04,1.716153e-09,3.784187e+01,-1.104979e-01,3.795237e+01,3.969289e+01,1.698787e+02
5.477351e+06,6.339527e+01,1.119113e+05,1.295269e+00,9.535156e-01,9.535267e-01,1.031835e-04,1.716152e-09,3.784337e+01,-1.104979e-01,3.795386e+01,3.969364e+01,1.698587e+02
5.477451e+06,6.339643e+01,1.120113e+05,1.296427e+00,9.535353e-01,9.535268e-01,1.033552e-04,1.716152e-09,3.784486e+01,-1.104979e-01,3.795536e+01,3.969438e+01,1.698387e+02
5.477551e+06,6.339758e+01,1.121113e+05,1.297584e+00,9.535551e-01,9.535270e-01,1.035268e-04,1.716152e-09,3.784636e+01,-1.104979e-01,3.795686e+01,3.969513e+01,1.698187e+02
5.477651e+06,6.339874e+01,1.122113e+05,1.298742e+00,9.535749e-01,9.535272e-01,1.036984e-04,1.716151e-09,3.784786e+01,-1.104979e-01,3.795836e+01,3.969587e+01,1.697987e+02
5.477751e+06,6.339990e+01,1.123113e+05,1.299899e+00,9.535946e-01,9.535273e-01,1.038701e-04,1.716151e-09,3.784936e+01,-1.104979e-01,3.795985e+01,3.969662e+01,1.697787e+02
5.477851e+06,6.340106e+01,1.124113e+05,1.301057e+00,9.536144e-01,9.535275e-01,1.040417e-04,1.716151e-09,3.785085e+01,-1.104979e-01,3.796135e+01,3.969737e+01,1.697587e+02
5.477951e+06,6.340221e+01,1.125113e+05,1.302214e+00,9.536341e-01,9.535277e-01,1.042133e-04,1.716150e-09,3.785235e+01,-1.104979e-01,3.796285e+01,3.969811e+01,1.697386e+02
5.478051e+06,6.340337e+01,1.126113e+05,1.303372e+00,9.536539e-01,9.535278e-01,1.043850e-04,1.716150e-09,3.785385e+01,-1.104979e-01,3.796434e+01,3.969886e+01,1.697186e+02
5.478151e+06,6.340453e+01,1.127113e+05,1.304529e+00,9.536709e-01,9.535280e-01,1.045566e-04,1.716150e-09,3.785496e+01,-1.104979e-01,3.796546e+01,3.969931e+01,1.697027e+02
5.478251e+06,6.340569e+01,1.128114e+05,1.305687e+00,9.536512e-01,9.535282e-01,1.047282e-04,1.716150e-09,3.785091e+01,-1.104979e-01,3.796140e+01,3.969588e+01,1.697427e+02
5.478351e+06,6.340684e+01,1.129114e+05,1.306844e+00,9.536315e-01,9.535283e-01,1.048999e-04,1.716149e-09,3.784685e+01,-1.104979e-01,3.795735e+01,3.969245e+01,1.697826e+02
5.478451e+06,6.340800e+01,1.130114e+05,1.308002e+00,9.536118e-01,9.535285e-01,1.050715e-04,1.716149e-09,3.784279e+01,-1.104979e-01,3.795329e+01,3.968902e+01,1.698226e+02
5.478551e+06,6.340916e+01,1.131114e+05,1.309160e+00,9.535920e-01,9.535286e-01,1.052431e-04,1.716149e-09,3.783874e+01,-1.104979e-01,3.794923e+01,3.968559e+01,1.698625e+02
5.478651e+06,6.341032e+01,1.132114e+05,1.310317e+00,9.535723e-01,9.535288e-01,1.054148e-04,1.716148e-09,3.783468e+01,-1.104979e-01,3.794518e+01,3.968216e+01,1.699025e+02
5.478751e+06,6.341147e+01,1.133114e+05,1.311475e+00,9.535526e-01,9.535290e-01,1.055864e-04,1.716148e-09,3.783062e+01,-1.104979e-01,3.794112e+01,3.967873e+01,1.699424e+02
5.478851e+06,6.341263e+01,1.134114e+05,1.312632e+00,9.535329e-01,9.535291e-01,1.057580e-04,1.716148e-09,3.782656e+01,-1.104979e-01,3.793706e+01,3.967530e+01,1.699824e+02
5.478951e+06,6.341379e+01,1.135114e+05,1.313790e+00,9.535131e-01,9.535293e-01,1.059297e-04,1.716147e-09,3.782251e+01,-1.104979e-01,3.793301e+01,3.967186e+01,1.700223e+02
5.479051e+06,6.341495e+01,1.136114e+05,1.314947e+00,9.534934e-01,9.535295e-01,1.061013e-04,1.716147e-09,3.781845e+01,-1.104979e-01,3.792895e+01,3.966843e+01,1.700623e+02
5.479151e+06,6.341610e+01,1.137114e+05,1.316105e+00,9.534755e-01,9.535296e-01,1.062729e-04,1.716147e-09,3.781476e+01,-1.104979e-01,3.792526e+01,3.966531e+01,1.701006e+02
5.479251e+06,6.341726e+01,1.138115e+05,1.317262e+00,9.534887e-01,9.535298e-01,1.064446e-04,1.716147e-09,3.781733e+01,-1.104979e-01,3.792783e+01,3.966746e+01,1.701106e+02
5.479351e+06,6.341842e+01,1.139115e+05,1.318420e+00,9.535018e-01,9.535300e-01,1.066162e-04,1.716146e-09,3.781990e+01,-1.104979e-01,3.793040e+01,3.966960e+01,1.701206e+02
5.479451e+06,6.341958e+01,1.140115e+05,1.319577e+00,9.535150e-01,9.535301e-01,1.067878e-04,1.716146e-09,3.782247e+01,-1.104979e-01,3.793297e+01,3.967175e+01,1.701306e+02
5.479551e+06,6.342073e+01,1.141115e+05,1.320735e+00,9.535282e-01,9.535303e-01,1.069595e-04,1.716146e-09,3.782504e+01,-1.104979e-01,3.793554e+01,3.967389e+01,1.701406e+02
5.479651e+06,6.342189e+01,1.142115e+05,1.321892e+00,9.535413e-01,9.535304e-01,1.071311e-04,1.716145e-09,3.782761e+01,-1.104979e-01,3.793811e+01,3.967604e+01,1.701506e+02
5.479752e+06,6.342305e+01,1.143115e+05,1.323050e+00,9.535545e-01,9.535306e-01,1.073027e-04,1.716145e-09,3.783018e+01,-1.104979e-01,3.794068e+01,3.967818e+01,1.701606e+02
5.479852e+06,6.342421e+01,1.144115e+05,1.324207e+00,9.535676e-01,9.535308e-01,1.074744e-04,1.716145e-09,3.783275e+01,-1.104979e-01,3.794324e+01,3.968033e+01,1.701707e+02
5.479952e+06,6.342536e+01,1.145115e+05,1.325365e+00,9.535808e-01,9.535309e-01,1.076460e-04,1.716145e-09,3.783532e+01,-1.104979e-01,3.794581e+01,3.968247e+01,1.701807e+02
5.480052e+06,6.342652e+01,1.146115e+05,1.326522e+00,9.535940e-01,9.535311e-01,1.078176e-04,1.716144e-09,3.783788e+01,-1.104979e-01,3.794838e+01,3.968462e+01,1.701907e+02
5.480152e+06,6.342768e+01,1.147115e+05,1.327680e+00,9.536086e-01,9.535313e-01,1.079892e-04,1.716144e-09,3.784038e+01,-1.104979e-01,3.795088e+01,3.968662e+01,1.701993e+02
5.480252e+06,6.342884e+01,1.148116e+05,1.328837e+00,9.536438e-01,9.535314e-01,1.081609e-04,1.716144e-09,3.784188e+01,-1.104979e-01,3.795237e+01,3.968672e+01,1.701893e+02
5.480352e+06,6.342999e+01,1.149116e+05,1.329995e+00,9.536789e-01,9.535316e-01,1.083325e-04,1.716143e-09,3.784337e+01,-1.104979e-01,3.795387e+01,3.968683e+01,1.701793e+02
5.480452e+06,6.343115e+01,1.150116e+05,1.331152e+00,9.537140e-01,9.535318e-01,1.085041e-04,1.716143e-09,3.784487e+01,-1.104979e-01,3.795536e+01,3.968693e+01,1.701693e+02
5.480552e+06,6.343231e+01,1.151116e+05,1.332310e+00,9.537491e-01,9.535319e-01,1.086758e-04,1.716143e-09,3.784636e+01,-1.104979e-01,3.795686e+01,3.968703e+01,1.701593e+02
5.480652e+06,6.343347e+01,1.152116e+05,1.333468e+00,9.537842e-01,9.535321e-01,1.088474e-04,1.716142e-09,3.784786e+01,-1.104979e-01,3.795836e+01,3.968714e+01,1.701493e+02
5.480752e+06,6.343463e+01,1.153116e+05,1.334625e+00,9.538193e-01,9.535322e-01,1.090190e-04,1.716142e-09,3.784935e+01,-1.104979e-01,3.795985e+01,3.968724e+01,1.701393e+02
5.480852e+06,6.343578e+01,1.154116e+05,1.335783e+00,9.538544e-01,9.535324e-01,1.091907e-04,1.716142e-09,3.785085e+01,-1.104979e-01,3.796135e+01,3.968734e+01,1.701293e+02
5.480952e+06,6.343694e+01,1.155116e+05,1.336940e+00,9.538896e-01,9.535326e-01,1.093623e-04,1.716142e-09,3.785235e+01,-1.104979e-01,3.796284e+01,3.968745e+01,1.701193e+02
5.481052e+06,6.343810e+01,1.156116e+05,1.338098e+00,9.539247e-01,9.535327e-01,1.095339e-04,1.716141e-09,3.785384e+01,-1.104979e-01,3.796434e+01,3.968755e+01,1.701093e+02
5.481152e+06,6.343926e+01,1.157116e+05,1.339255e+00,9.539552e-01,9.535329e-01,1.097056e-04,1.716141e-09,3.785502e+01,-1.104979e-01,3.796552e+01,3.968751e+01,1.701000e+02
5.481252e+06,6.344041e+01,1.158117e+05,1.340413e+00,9.539201e-01,9.535331e-01,1.098772e-04,1.716141e-09,3.785160e+01,-1.104979e-01,3.796209e+01,3.968539e+01,1.701000e+02
5.481352e+06,6.344157e+01,1.159117e+05,1.341570e+00,9.538849e-01,9.535332e-01,1.100488e-04,1.716140e-09,3.784817e+01,-1.104979e-01,3.795867e+01,3.968327e+01,1.701000e+02
5.481452e+06,6.344273e+01,1.160117e+05,1.342728e+00,9.538498e-01,9.535334e-01,1.102205e-04,1.716140e-09,3.784475e+01,-1.104979e-01,3.795525e+01,3.968115e+01,1.701000e+02
5.481552e+06,6.344389e+01,1.161117e+05,1.343885e+00,9.538146e-01,9.535336e-01,1.103921e-04,1.716140e-09,3.784133e+01,-1.104979e-01,3.795183e+01,3.967902e+01,1.701000e+02
5.481652e+06,6.344504e+01,1.162117e+05,1.345043e+00,9.537795e-01,9.535337e-01,1.105637e-04,1.716140e-09,3.783791e+01,-1.104979e-01,3.794841e+01,3.967690e+01,1.701000e+02
5.481752e+06,6.344620e+01,1.163117e+05,1.346200e+00,9.537444e-01,9.535339e-01,1.107353e-04,1.716139e-09,3.783449e+01,-1.104979e-01,3.794498e+01,3.967478e+01,1.701000e+02
5.481852e+06,6.344736e+01,1.164117e+05,1.347358e+00,9.537092e-01,9.535340e-01,1.109070e-04,1.716139e-09,3.783106e+01,-1.104979e-01,3.794156e+01,3.967266e+01,1.701000e+02
5.481952e+06,6.344852e+01,1.165117e+05,1.348515e+00,9.536741e-01,9.535342e-01,1.110786e-04,1.716139e-09,3.782764e+01,-1.104979e-01,3.793814e+01,3.967053e+01,1.701000e+02
5.482052e+06,6.344967e+01,1.166117e+05,1.349673e+00,9.536389e-01,9.535344e-01,1.112502e-04,1.716138e-09,3.782422e+01,-1.104979e-01,3.793472e+01,3.966841e+01,1.701000e+02
5.482152e+06,6.345083e+01,1.167117e+05,1.350830e+00,9.536053e-01,9.535345e-01,1.114219e-04,1.716138e-09,3.782112e+01,-1.104979e-01,3.793162e+01,3.966657e+01,1.700986e+02
5.482252e+06,6.345199e+01,1.168118e+05,1.351988e+00,9.535922e-01,9.535347e-01,1.115935e-04,1.716138e-09,3.782241e+01,-1.104979e-01,3.793290e+01,3.966846e+01,1.700786e+02
