Repository: brandonlampe/CS_Data

# Repository for Crushed Salt Data
**Grant No: 456417**

This is a work in progress!

## Repository Content

### Directory Names
A uniform namining structure still in progress, but in general directories are named according to the following:
 - Names contain no spaces, a single underscore "_" will be used as a file name seperator.
 - Files are for the Crushed Salt Project (CSP); therefore, the first three charaters of each file are "CSP".
 - Folders are organized by which frame the test was performed on i.e., A2 or A3.
 - The fifth and sixth charaters of each file name will therefore be "A" followed by the frame number.

File: UNM_WP_HY_175_09/STAGE22/CREEP_FIT/175_09_STAGE22_CREEP_OUT.csv (part 6 of 26)
Analysis by Brandon Lampe, performed on: 2016/07/13 08:46:11
Experimental results below begin at: 2016/06/09 11:50:02
Duration (sec),Duration (day),Elapsed Time (sec),Elapsed Time (day),Interpolated Fractional Density,Fit to Fractional Density,Fit to Volume Strain,Fit to Volume Strain Rate (1/sec),Confining Pressure (MPa),Pore Pressure (MPa),Terzaghi Pressure (MPa),Solid Pressure (MPa),Temperature (C))
5.482352e+06,6.345315e+01,1.169118e+05,1.353145e+00,9.535790e-01,9.535349e-01,1.117651e-04,1.716137e-09,3.782369e+01,-1.104979e-01,3.793419e+01,3.967035e+01,1.700586e+02
5.482452e+06,6.345430e+01,1.170118e+05,1.354303e+00,9.535659e-01,9.535350e-01,1.119368e-04,1.716137e-09,3.782497e+01,-1.104979e-01,3.793547e+01,3.967225e+01,1.700386e+02
5.482552e+06,6.345546e+01,1.171118e+05,1.355460e+00,9.535528e-01,9.535352e-01,1.121084e-04,1.716137e-09,3.782625e+01,-1.104979e-01,3.793675e+01,3.967414e+01,1.700186e+02
5.482652e+06,6.345662e+01,1.172118e+05,1.356618e+00,9.535396e-01,9.535354e-01,1.122800e-04,1.716137e-09,3.782753e+01,-1.104979e-01,3.793803e+01,3.967603e+01,1.699987e+02
5.482752e+06,6.345778e+01,1.173118e+05,1.357776e+00,9.535265e-01,9.535355e-01,1.124517e-04,1.716136e-09,3.782882e+01,-1.104979e-01,3.793931e+01,3.967792e+01,1.699787e+02
5.482852e+06,6.345893e+01,1.174118e+05,1.358933e+00,9.535133e-01,9.535357e-01,1.126233e-04,1.716136e-09,3.783010e+01,-1.104979e-01,3.794060e+01,3.967982e+01,1.699587e+02
5.482952e+06,6.346009e+01,1.175118e+05,1.360091e+00,9.535002e-01,9.535358e-01,1.127949e-04,1.716136e-09,3.783138e+01,-1.104979e-01,3.794188e+01,3.968171e+01,1.699387e+02
5.483052e+06,6.346125e+01,1.176118e+05,1.361248e+00,9.534871e-01,9.535360e-01,1.129666e-04,1.716135e-09,3.783266e+01,-1.104979e-01,3.794316e+01,3.968360e+01,1.699187e+02
5.483152e+06,6.346241e+01,1.177118e+05,1.362406e+00,9.534757e-01,9.535362e-01,1.131382e-04,1.716135e-09,3.783390e+01,-1.104979e-01,3.794440e+01,3.968538e+01,1.699000e+02
5.483252e+06,6.346356e+01,1.178119e+05,1.363563e+00,9.534888e-01,9.535363e-01,1.133098e-04,1.716135e-09,3.783455e+01,-1.104979e-01,3.794504e+01,3.968551e+01,1.699000e+02
5.483352e+06,6.346472e+01,1.179119e+05,1.364721e+00,9.535019e-01,9.535365e-01,1.134814e-04,1.716135e-09,3.783519e+01,-1.104979e-01,3.794568e+01,3.968563e+01,1.699000e+02
5.483452e+06,6.346588e+01,1.180119e+05,1.365878e+00,9.535151e-01,9.535367e-01,1.136531e-04,1.716134e-09,3.783583e+01,-1.104979e-01,3.794633e+01,3.968575e+01,1.699000e+02
5.483552e+06,6.346704e+01,1.181119e+05,1.367036e+00,9.535282e-01,9.535368e-01,1.138247e-04,1.716134e-09,3.783647e+01,-1.104979e-01,3.794697e+01,3.968588e+01,1.699000e+02
5.483652e+06,6.346819e+01,1.182119e+05,1.368193e+00,9.535413e-01,9.535370e-01,1.139963e-04,1.716134e-09,3.783711e+01,-1.104979e-01,3.794761e+01,3.968600e+01,1.699000e+02
5.483752e+06,6.346935e+01,1.183119e+05,1.369351e+00,9.535545e-01,9.535372e-01,1.141680e-04,1.716133e-09,3.783775e+01,-1.104979e-01,3.794825e+01,3.968613e+01,1.699000e+02
5.483852e+06,6.347051e+01,1.184119e+05,1.370508e+00,9.535676e-01,9.535373e-01,1.143396e-04,1.716133e-09,3.783839e+01,-1.104979e-01,3.794889e+01,3.968625e+01,1.699000e+02
5.483952e+06,6.347167e+01,1.185119e+05,1.371666e+00,9.535807e-01,9.535375e-01,1.145112e-04,1.716133e-09,3.783903e+01,-1.104979e-01,3.794953e+01,3.968637e+01,1.699000e+02
5.484052e+06,6.347282e+01,1.186119e+05,1.372823e+00,9.535939e-01,9.535376e-01,1.146829e-04,1.716132e-09,3.783967e+01,-1.104979e-01,3.795017e+01,3.968650e+01,1.699000e+02
5.484152e+06,6.347398e+01,1.187119e+05,1.373981e+00,9.536041e-01,9.535378e-01,1.148545e-04,1.716132e-09,3.784020e+01,-1.104979e-01,3.795070e+01,3.968662e+01,1.699006e+02
5.484252e+06,6.347514e+01,1.188120e+05,1.375138e+00,9.535689e-01,9.535380e-01,1.150261e-04,1.716132e-09,3.783891e+01,-1.104979e-01,3.794941e+01,3.968674e+01,1.699106e+02
5.484352e+06,6.347630e+01,1.189120e+05,1.376296e+00,9.535338e-01,9.535381e-01,1.151978e-04,1.716132e-09,3.783763e+01,-1.104979e-01,3.794813e+01,3.968686e+01,1.699206e+02
5.484452e+06,6.347745e+01,1.190120e+05,1.377453e+00,9.534987e-01,9.535383e-01,1.153694e-04,1.716131e-09,3.783635e+01,-1.104979e-01,3.794685e+01,3.968698e+01,1.699306e+02
5.484552e+06,6.347861e+01,1.191120e+05,1.378611e+00,9.534636e-01,9.535385e-01,1.155410e-04,1.716131e-09,3.783506e+01,-1.104979e-01,3.794556e+01,3.968710e+01,1.699406e+02
5.484652e+06,6.347977e+01,1.192120e+05,1.379768e+00,9.534284e-01,9.535386e-01,1.157126e-04,1.716131e-09,3.783378e+01,-1.104979e-01,3.794428e+01,3.968722e+01,1.699506e+02
5.484752e+06,6.348093e+01,1.193120e+05,1.380926e+00,9.533933e-01,9.535388e-01,1.158843e-04,1.716130e-09,3.783250e+01,-1.104979e-01,3.794300e+01,3.968734e+01,1.699606e+02
5.484852e+06,6.348208e+01,1.194120e+05,1.382084e+00,9.533582e-01,9.535390e-01,1.160559e-04,1.716130e-09,3.783121e+01,-1.104979e-01,3.794171e+01,3.968746e+01,1.699706e+02
5.484952e+06,6.348324e+01,1.195120e+05,1.383241e+00,9.533230e-01,9.535391e-01,1.162275e-04,1.716130e-09,3.782993e+01,-1.104979e-01,3.794043e+01,3.968758e+01,1.699806e+02
5.485052e+06,6.348440e+01,1.196120e+05,1.384399e+00,9.532879e-01,9.535393e-01,1.163992e-04,1.716130e-09,3.782865e+01,-1.104979e-01,3.793915e+01,3.968770e+01,1.699907e+02
5.485152e+06,6.348556e+01,1.197120e+05,1.385556e+00,9.532557e-01,9.535394e-01,1.165708e-04,1.716129e-09,3.782753e+01,-1.104979e-01,3.793803e+01,3.968788e+01,1.699987e+02
5.485252e+06,6.348671e+01,1.198121e+05,1.386714e+00,9.532644e-01,9.535396e-01,1.167424e-04,1.716129e-09,3.782882e+01,-1.104979e-01,3.793931e+01,3.968886e+01,1.699787e+02
5.485352e+06,6.348787e+01,1.199121e+05,1.387871e+00,9.532732e-01,9.535398e-01,1.169141e-04,1.716129e-09,3.783010e+01,-1.104979e-01,3.794060e+01,3.968984e+01,1.699587e+02
5.485452e+06,6.348903e+01,1.200121e+05,1.389029e+00,9.532820e-01,9.535399e-01,1.170857e-04,1.716128e-09,3.783138e+01,-1.104979e-01,3.794188e+01,3.969082e+01,1.699387e+02
5.485552e+06,6.349019e+01,1.201121e+05,1.390186e+00,9.532907e-01,9.535401e-01,1.172573e-04,1.716128e-09,3.783267e+01,-1.104979e-01,3.794316e+01,3.969180e+01,1.699186e+02
5.485652e+06,6.349134e+01,1.202121e+05,1.391344e+00,9.532995e-01,9.535403e-01,1.174289e-04,1.716128e-09,3.783395e+01,-1.104979e-01,3.794445e+01,3.969278e+01,1.698986e+02
5.485752e+06,6.349250e+01,1.203121e+05,1.392501e+00,9.533082e-01,9.535404e-01,1.176006e-04,1.716127e-09,3.783523e+01,-1.104979e-01,3.794573e+01,3.969376e+01,1.698786e+02
5.485852e+06,6.349366e+01,1.204121e+05,1.393659e+00,9.533170e-01,9.535406e-01,1.177722e-04,1.716127e-09,3.783652e+01,-1.104979e-01,3.794701e+01,3.969474e+01,1.698586e+02
5.485952e+06,6.349482e+01,1.205121e+05,1.394816e+00,9.533258e-01,9.535408e-01,1.179438e-04,1.716127e-09,3.783780e+01,-1.104979e-01,3.794830e+01,3.969572e+01,1.698386e+02
5.486052e+06,6.349597e+01,1.206121e+05,1.395974e+00,9.533345e-01,9.535409e-01,1.181155e-04,1.716127e-09,3.783908e+01,-1.104979e-01,3.794958e+01,3.969670e+01,1.698186e+02
5.486152e+06,6.349713e+01,1.207121e+05,1.397131e+00,9.533470e-01,9.535411e-01,1.182871e-04,1.716126e-09,3.784052e+01,-1.104979e-01,3.795101e+01,3.969769e+01,1.698007e+02
5.486252e+06,6.349829e+01,1.208122e+05,1.398289e+00,9.534085e-01,9.535412e-01,1.184587e-04,1.716126e-09,3.784394e+01,-1.104979e-01,3.795444e+01,3.969871e+01,1.698107e+02
5.486352e+06,6.349945e+01,1.209122e+05,1.399446e+00,9.534700e-01,9.535414e-01,1.186304e-04,1.716126e-09,3.784736e+01,-1.104979e-01,3.795786e+01,3.969973e+01,1.698207e+02
5.486452e+06,6.350060e+01,1.210122e+05,1.400604e+00,9.535315e-01,9.535416e-01,1.188020e-04,1.716125e-09,3.785078e+01,-1.104979e-01,3.796128e+01,3.970075e+01,1.698307e+02
5.486552e+06,6.350176e+01,1.211122e+05,1.401761e+00,9.535930e-01,9.535417e-01,1.189736e-04,1.716125e-09,3.785421e+01,-1.104979e-01,3.796470e+01,3.970177e+01,1.698407e+02
5.486652e+06,6.350292e+01,1.212122e+05,1.402919e+00,9.536546e-01,9.535419e-01,1.191452e-04,1.716125e-09,3.785763e+01,-1.104979e-01,3.796813e+01,3.970279e+01,1.698507e+02
5.486752e+06,6.350408e+01,1.213122e+05,1.404076e+00,9.537161e-01,9.535421e-01,1.193169e-04,1.716125e-09,3.786105e+01,-1.104979e-01,3.797155e+01,3.970381e+01,1.698607e+02
5.486852e+06,6.350523e+01,1.214122e+05,1.405234e+00,9.537776e-01,9.535422e-01,1.194885e-04,1.716124e-09,3.786447e+01,-1.104979e-01,3.797497e+01,3.970483e+01,1.698707e+02
5.486952e+06,6.350639e+01,1.215122e+05,1.406392e+00,9.538391e-01,9.535424e-01,1.196601e-04,1.716124e-09,3.786789e+01,-1.104979e-01,3.797839e+01,3.970585e+01,1.698807e+02
5.487052e+06,6.350755e+01,1.216122e+05,1.407549e+00,9.539006e-01,9.535426e-01,1.198318e-04,1.716124e-09,3.787132e+01,-1.104979e-01,3.798181e+01,3.970687e+01,1.698907e+02
5.487152e+06,6.350871e+01,1.217122e+05,1.408707e+00,9.539559e-01,9.535427e-01,1.200034e-04,1.716123e-09,3.787439e+01,-1.104979e-01,3.798488e+01,3.970778e+01,1.699000e+02
5.487252e+06,6.350986e+01,1.218123e+05,1.409864e+00,9.539340e-01,9.535429e-01,1.201750e-04,1.716123e-09,3.787310e+01,-1.104979e-01,3.798360e+01,3.970736e+01,1.699000e+02
5.487352e+06,6.351102e+01,1.219123e+05,1.411022e+00,9.539121e-01,9.535431e-01,1.203466e-04,1.716123e-09,3.787182e+01,-1.104979e-01,3.798232e+01,3.970693e+01,1.699000e+02
5.487452e+06,6.351218e+01,1.220123e+05,1.412179e+00,9.538902e-01,9.535432e-01,1.205183e-04,1.716122e-09,3.787054e+01,-1.104979e-01,3.798104e+01,3.970650e+01,1.699000e+02
5.487552e+06,6.351334e+01,1.221123e+05,1.413337e+00,9.538683e-01,9.535434e-01,1.206899e-04,1.716122e-09,3.786926e+01,-1.104979e-01,3.797976e+01,3.970607e+01,1.699000e+02
5.487652e+06,6.351449e+01,1.222123e+05,1.414494e+00,9.538464e-01,9.535435e-01,1.208615e-04,1.716122e-09,3.786798e+01,-1.104979e-01,3.797847e+01,3.970564e+01,1.699000e+02
5.487752e+06,6.351565e+01,1.223123e+05,1.415652e+00,9.538244e-01,9.535437e-01,1.210332e-04,1.716122e-09,3.786669e+01,-1.104979e-01,3.797719e+01,3.970521e+01,1.699000e+02
5.487852e+06,6.351681e+01,1.224123e+05,1.416809e+00,9.538025e-01,9.535439e-01,1.212048e-04,1.716121e-09,3.786541e+01,-1.104979e-01,3.797591e+01,3.970478e+01,1.699000e+02
5.487952e+06,6.351797e+01,1.225123e+05,1.417967e+00,9.537806e-01,9.535440e-01,1.213764e-04,1.716121e-09,3.786413e+01,-1.104979e-01,3.797463e+01,3.970435e+01,1.699000e+02
5.488052e+06,6.351912e+01,1.226123e+05,1.419124e+00,9.537587e-01,9.535442e-01,1.215481e-04,1.716121e-09,3.786285e+01,-1.104979e-01,3.797334e+01,3.970392e+01,1.699000e+02
5.488152e+06,6.352028e+01,1.227124e+05,1.420282e+00,9.537365e-01,9.535444e-01,1.217197e-04,1.716120e-09,3.786146e+01,-1.104979e-01,3.797196e+01,3.970339e+01,1.698986e+02
5.488252e+06,6.352144e+01,1.228124e+05,1.421439e+00,9.537102e-01,9.535445e-01,1.218913e-04,1.716120e-09,3.785868e+01,-1.104979e-01,3.796918e+01,3.970157e+01,1.698786e+02
5.488352e+06,6.352260e+01,1.229124e+05,1.422597e+00,9.536838e-01,9.535447e-01,1.220629e-04,1.716120e-09,3.785590e+01,-1.104979e-01,3.796640e+01,3.969976e+01,1.698586e+02
5.488452e+06,6.352375e+01,1.230124e+05,1.423754e+00,9.536575e-01,9.535449e-01,1.222346e-04,1.716120e-09,3.785312e+01,-1.104979e-01,3.796362e+01,3.969795e+01,1.698386e+02
5.488552e+06,6.352491e+01,1.231124e+05,1.424912e+00,9.536311e-01,9.535450e-01,1.224062e-04,1.716119e-09,3.785035e+01,-1.104979e-01,3.796084e+01,3.969613e+01,1.698186e+02
5.488652e+06,6.352607e+01,1.232124e+05,1.426069e+00,9.536048e-01,9.535452e-01,1.225778e-04,1.716119e-09,3.784757e+01,-1.104979e-01,3.795807e+01,3.969432e+01,1.697986e+02
5.488752e+06,6.352723e+01,1.233124e+05,1.427227e+00,9.535784e-01,9.535453e-01,1.227495e-04,1.716119e-09,3.784479e+01,-1.104979e-01,3.795529e+01,3.969251e+01,1.697786e+02
5.488852e+06,6.352838e+01,1.234124e+05,1.428384e+00,9.535521e-01,9.535455e-01,1.229211e-04,1.716118e-09,3.784201e+01,-1.104979e-01,3.795251e+01,3.969069e+01,1.697586e+02
5.488952e+06,6.352954e+01,1.235124e+05,1.429542e+00,9.535257e-01,9.535457e-01,1.230927e-04,1.716118e-09,3.783923e+01,-1.104979e-01,3.794973e+01,3.968888e+01,1.697387e+02
5.489052e+06,6.353070e+01,1.236124e+05,1.430700e+00,9.534994e-01,9.535458e-01,1.232643e-04,1.716118e-09,3.783646e+01,-1.104979e-01,3.794695e+01,3.968707e+01,1.697187e+02
5.489152e+06,6.353186e+01,1.237125e+05,1.431857e+00,9.534761e-01,9.535460e-01,1.234360e-04,1.716117e-09,3.783390e+01,-1.104979e-01,3.794440e+01,3.968536e+01,1.697013e+02
5.489252e+06,6.353301e+01,1.238125e+05,1.433015e+00,9.534959e-01,9.535462e-01,1.236076e-04,1.716117e-09,3.783455e+01,-1.104979e-01,3.794504e+01,3.968521e+01,1.697213e+02
5.489352e+06,6.353417e+01,1.239125e+05,1.434172e+00,9.535156e-01,9.535463e-01,1.237792e-04,1.716117e-09,3.783519e+01,-1.104979e-01,3.794568e+01,3.968506e+01,1.697413e+02
5.489452e+06,6.353533e+01,1.240125e+05,1.435330e+00,9.535353e-01,9.535465e-01,1.239509e-04,1.716117e-09,3.783583e+01,-1.104979e-01,3.794633e+01,3.968491e+01,1.697613e+02
5.489552e+06,6.353649e+01,1.241125e+05,1.436487e+00,9.535551e-01,9.535467e-01,1.241225e-04,1.716116e-09,3.783647e+01,-1.104979e-01,3.794697e+01,3.968476e+01,1.697813e+02
5.489653e+06,6.353764e+01,1.242125e+05,1.437645e+00,9.535748e-01,9.535468e-01,1.242941e-04,1.716116e-09,3.783711e+01,-1.104979e-01,3.794761e+01,3.968461e+01,1.698013e+02
5.489753e+06,6.353880e+01,1.243125e+05,1.438802e+00,9.535946e-01,9.535470e-01,1.244658e-04,1.716116e-09,3.783775e+01,-1.104979e-01,3.794825e+01,3.968445e+01,1.698213e+02
5.489853e+06,6.353996e+01,1.244125e+05,1.439960e+00,9.536143e-01,9.535471e-01,1.246374e-04,1.716115e-09,3.783839e+01,-1.104979e-01,3.794889e+01,3.968430e+01,1.698413e+02
5.489953e+06,6.354112e+01,1.245125e+05,1.441117e+00,9.536340e-01,9.535473e-01,1.248090e-04,1.716115e-09,3.783903e+01,-1.104979e-01,3.794953e+01,3.968415e+01,1.698613e+02
5.490053e+06,6.354227e+01,1.246125e+05,1.442275e+00,9.536538e-01,9.535475e-01,1.249806e-04,1.716115e-09,3.783967e+01,-1.104979e-01,3.795017e+01,3.968400e+01,1.698813e+02
5.490153e+06,6.354343e+01,1.247126e+05,1.443432e+00,9.536711e-01,9.535476e-01,1.251523e-04,1.716115e-09,3.784032e+01,-1.104979e-01,3.795081e+01,3.968395e+01,1.698994e+02
5.490253e+06,6.354459e+01,1.248126e+05,1.444590e+00,9.536513e-01,9.535478e-01,1.253239e-04,1.716114e-09,3.784096e+01,-1.104979e-01,3.795146e+01,3.968545e+01,1.698894e+02
5.490353e+06,6.354575e+01,1.249126e+05,1.445747e+00,9.536315e-01,9.535480e-01,1.254955e-04,1.716114e-09,3.784160e+01,-1.104979e-01,3.795210e+01,3.968695e+01,1.698793e+02
5.490453e+06,6.354690e+01,1.250126e+05,1.446905e+00,9.536117e-01,9.535481e-01,1.256672e-04,1.716114e-09,3.784224e+01,-1.104979e-01,3.795274e+01,3.968845e+01,1.698693e+02
5.490553e+06,6.354806e+01,1.251126e+05,1.448062e+00,9.535920e-01,9.535483e-01,1.258388e-04,1.716113e-09,3.784288e+01,-1.104979e-01,3.795338e+01,3.968995e+01,1.698593e+02
5.490653e+06,6.354922e+01,1.252126e+05,1.449220e+00,9.535722e-01,9.535485e-01,1.260104e-04,1.716113e-09,3.784353e+01,-1.104979e-01,3.795403e+01,3.969144e+01,1.698493e+02
5.490753e+06,6.355038e+01,1.253126e+05,1.450377e+00,9.535524e-01,9.535486e-01,1.261820e-04,1.716113e-09,3.784417e+01,-1.104979e-01,3.795467e+01,3.969294e+01,1.698393e+02
5.490853e+06,6.355153e+01,1.254126e+05,1.451535e+00,9.535326e-01,9.535488e-01,1.263537e-04,1.716112e-09,3.784481e+01,-1.104979e-01,3.795531e+01,3.969444e+01,1.698293e+02
5.490953e+06,6.355269e+01,1.255126e+05,1.452693e+00,9.535129e-01,9.535489e-01,1.265253e-04,1.716112e-09,3.784545e+01,-1.104979e-01,3.795595e+01,3.969594e+01,1.698193e+02
5.491053e+06,6.355385e+01,1.256126e+05,1.453850e+00,9.534931e-01,9.535491e-01,1.266969e-04,1.716112e-09,3.784610e+01,-1.104979e-01,3.795659e+01,3.969744e+01,1.698093e+02
5.491153e+06,6.355501e+01,1.257127e+05,1.455008e+00,9.534763e-01,9.535493e-01,1.268686e-04,1.716112e-09,3.784685e+01,-1.104979e-01,3.795735e+01,3.969893e+01,1.698008e+02
5.491253e+06,6.355617e+01,1.258127e+05,1.456165e+00,9.534960e-01,9.535494e-01,1.270402e-04,1.716111e-09,3.784899e+01,-1.104979e-01,3.795949e+01,3.970035e+01,1.698108e+02
5.491353e+06,6.355732e+01,1.259127e+05,1.457323e+00,9.535158e-01,9.535496e-01,1.272118e-04,1.716111e-09,3.785113e+01,-1.104979e-01,3.796163e+01,3.970177e+01,1.698208e+02
5.491453e+06,6.355848e+01,1.260127e+05,1.458480e+00,9.535356e-01,9.535498e-01,1.273834e-04,1.716111e-09,3.785327e+01,-1.104979e-01,3.796377e+01,3.970319e+01,1.698308e+02
5.491553e+06,6.355964e+01,1.261127e+05,1.459638e+00,9.535553e-01,9.535499e-01,1.275551e-04,1.716110e-09,3.785541e+01,-1.104979e-01,3.796590e+01,3.970461e+01,1.698408e+02
5.491653e+06,6.356080e+01,1.262127e+05,1.460795e+00,9.535751e-01,9.535501e-01,1.277267e-04,1.716110e-09,3.785755e+01,-1.104979e-01,3.796804e+01,3.970602e+01,1.698508e+02
5.491753e+06,6.356195e+01,1.263127e+05,1.461953e+00,9.535948e-01,9.535503e-01,1.278983e-04,1.716110e-09,3.785968e+01,-1.104979e-01,3.797018e+01,3.970744e+01,1.698608e+02
5.491853e+06,6.356311e+01,1.264127e+05,1.463110e+00,9.536146e-01,9.535504e-01,1.280699e-04,1.716109e-09,3.786182e+01,-1.104979e-01,3.797232e+01,3.970886e+01,1.698708e+02
5.491953e+06,6.356427e+01,1.265127e+05,1.464268e+00,9.536344e-01,9.535506e-01,1.282416e-04,1.716109e-09,3.786396e+01,-1.104979e-01,3.797446e+01,3.971028e+01,1.698808e+02
5.492053e+06,6.356543e+01,1.266127e+05,1.465425e+00,9.536541e-01,9.535507e-01,1.284132e-04,1.716109e-09,3.786610e+01,-1.104979e-01,3.797660e+01,3.971170e+01,1.698908e+02
5.492153e+06,6.356658e+01,1.267128e+05,1.466583e+00,9.536702e-01,9.535509e-01,1.285848e-04,1.716109e-09,3.786779e+01,-1.104469e-01,3.797824e+01,3.971280e+01,1.699000e+02
5.492253e+06,6.356774e+01,1.268128e+05,1.467740e+00,9.536438e-01,9.535511e-01,1.287565e-04,1.716108e-09,3.786438e+01,-1.098108e-01,3.797419e+01,3.971028e+01,1.699000e+02
5.492353e+06,6.356890e+01,1.269128e+05,1.468898e+00,9.536175e-01,9.535512e-01,1.289281e-04,1.716108e-09,3.786096e+01,-1.091746e-01,3.797013e+01,3.970777e+01,1.699000e+02
5.492453e+06,6.357006e+01,1.270128e+05,1.470055e+00,9.535911e-01,9.535514e-01,1.290997e-04,1.716108e-09,3.785754e+01,-1.085385e-01,3.796608e+01,3.970525e+01,1.699000e+02
5.492553e+06,6.357121e+01,1.271128e+05,1.471213e+00,9.535648e-01,9.535516e-01,1.292713e-04,1.716107e-09,3.785412e+01,-1.079023e-01,3.796202e+01,3.970273e+01,1.699000e+02
5.492653e+06,6.357237e+01,1.272128e+05,1.472370e+00,9.535385e-01,9.535517e-01,1.294430e-04,1.716107e-09,3.785070e+01,-1.072662e-01,3.795796e+01,3.970022e+01,1.699000e+02
5.492753e+06,6.357353e+01,1.273128e+05,1.473528e+00,9.535121e-01,9.535519e-01,1.296146e-04,1.716107e-09,3.784728e+01,-1.066300e-01,3.795391e+01,3.969770e+01,1.699000e+02
5.492853e+06,6.357469e+01,1.274128e+05,1.474685e+00,9.534858e-01,9.535521e-01,1.297862e-04,1.716107e-09,3.784386e+01,-1.059939e-01,3.794985e+01,3.969518e+01,1.699000e+02
5.492953e+06,6.357584e+01,1.275128e+05,1.475843e+00,9.534594e-01,9.535522e-01,1.299579e-04,1.716106e-09,3.784044e+01,-1.053577e-01,3.794580e+01,3.969266e+01,1.699000e+02
5.493053e+06,6.357700e+01,1.276128e+05,1.477001e+00,9.534331e-01,9.535524e-01,1.301295e-04,1.716106e-09,3.783702e+01,-1.047216e-01,3.794174e+01,3.969015e+01,1.699000e+02
5.493153e+06,6.357816e+01,1.277129e+05,1.478158e+00,9.534097e-01,9.535525e-01,1.303011e-04,1.716106e-09,3.783396e+01,-1.041822e-01,3.793814e+01,3.968788e+01,1.698985e+02
5.493253e+06,6.357932e+01,1.278129e+05,1.479316e+00,9.534229e-01,9.535527e-01,1.304727e-04,1.716105e-09,3.783524e+01,-1.048183e-01,3.794006e+01,3.968871e+01,1.698785e+02
5.493353e+06,6.358047e+01,1.279129e+05,1.480473e+00,9.534362e-01,9.535529e-01,1.306444e-04,1.716105e-09,3.783652e+01,-1.054545e-01,3.794198e+01,3.968953e+01,1.698585e+02
5.493453e+06,6.358163e+01,1.280129e+05,1.481631e+00,9.534494e-01,9.535530e-01,1.308160e-04,1.716105e-09,3.783781e+01,-1.060906e-01,3.794390e+01,3.969036e+01,1.698385e+02
5.493553e+06,6.358279e+01,1.281129e+05,1.482788e+00,9.534626e-01,9.535532e-01,1.309876e-04,1.716104e-09,3.783909e+01,-1.067268e-01,3.794582e+01,3.969118e+01,1.698185e+02
5.493653e+06,6.358395e+01,1.282129e+05,1.483946e+00,9.534758e-01,9.535534e-01,1.311593e-04,1.716104e-09,3.784037e+01,-1.073629e-01,3.794773e+01,3.969201e+01,1.697985e+02
5.493753e+06,6.358510e+01,1.283129e+05,1.485103e+00,9.534890e-01,9.535535e-01,1.313309e-04,1.716104e-09,3.784165e+01,-1.079991e-01,3.794965e+01,3.969283e+01,1.697785e+02
5.493853e+06,6.358626e+01,1.284129e+05,1.486261e+00,9.535022e-01,9.535537e-01,1.315025e-04,1.716104e-09,3.784294e+01,-1.086352e-01,3.795157e+01,3.969365e+01,1.697585e+02
5.493953e+06,6.358742e+01,1.285129e+05,1.487418e+00,9.535154e-01,9.535539e-01,1.316741e-04,1.716103e-09,3.784422e+01,-1.092714e-01,3.795349e+01,3.969448e+01,1.697385e+02
5.494053e+06,6.358858e+01,1.286129e+05,1.488576e+00,9.535286e-01,9.535540e-01,1.318458e-04,1.716103e-09,3.784550e+01,-1.099075e-01,3.795541e+01,3.969530e+01,1.697186e+02
5.494153e+06,6.358973e+01,1.287130e+05,1.489733e+00,9.535409e-01,9.535542e-01,1.320174e-04,1.716103e-09,3.784675e+01,-1.104979e-01,3.795725e+01,3.969613e+01,1.697014e+02
5.494253e+06,6.359089e+01,1.288130e+05,1.490891e+00,9.535409e-01,9.535543e-01,1.321890e-04,1.716102e-09,3.784761e+01,-1.104979e-01,3.795810e+01,3.969703e+01,1.697214e+02
5.494353e+06,6.359205e+01,1.289130e+05,1.492048e+00,9.535409e-01,9.535545e-01,1.323606e-04,1.716102e-09,3.784846e+01,-1.104979e-01,3.795896e+01,3.969793e+01,1.697414e+02
5.494453e+06,6.359321e+01,1.290130e+05,1.493206e+00,9.535409e-01,9.535547e-01,1.325323e-04,1.716102e-09,3.784932e+01,-1.104979e-01,3.795981e+01,3.969882e+01,1.697614e+02
5.494553e+06,6.359436e+01,1.291130e+05,1.494363e+00,9.535409e-01,9.535548e-01,1.327039e-04,1.716102e-09,3.785017e+01,-1.104979e-01,3.796067e+01,3.969972e+01,1.697814e+02
5.494653e+06,6.359552e+01,1.292130e+05,1.495521e+00,9.535409e-01,9.535550e-01,1.328755e-04,1.716101e-09,3.785103e+01,-1.104979e-01,3.796152e+01,3.970062e+01,1.698014e+02
5.494753e+06,6.359668e+01,1.293130e+05,1.496678e+00,9.535409e-01,9.535552e-01,1.330472e-04,1.716101e-09,3.785188e+01,-1.104979e-01,3.796238e+01,3.970151e+01,1.698214e+02
5.494853e+06,6.359784e+01,1.294130e+05,1.497836e+00,9.535409e-01,9.535553e-01,1.332188e-04,1.716101e-09,3.785273e+01,-1.104979e-01,3.796323e+01,3.970241e+01,1.698414e+02
5.494953e+06,6.359899e+01,1.295130e+05,1.498993e+00,9.535409e-01,9.535555e-01,1.333904e-04,1.716100e-09,3.785359e+01,-1.104979e-01,3.796409e+01,3.970330e+01,1.698614e+02
5.495053e+06,6.360015e+01,1.296130e+05,1.500151e+00,9.535409e-01,9.535557e-01,1.335620e-04,1.716100e-09,3.785444e+01,-1.104979e-01,3.796494e+01,3.970420e+01,1.698814e+02
5.495153e+06,6.360131e+01,1.297131e+05,1.501309e+00,9.535426e-01,9.535558e-01,1.337337e-04,1.716100e-09,3.785524e+01,-1.104979e-01,3.796574e+01,3.970496e+01,1.699000e+02
5.495253e+06,6.360247e+01,1.298131e+05,1.502466e+00,9.535690e-01,9.535560e-01,1.339053e-04,1.716099e-09,3.785524e+01,-1.104979e-01,3.796574e+01,3.970386e+01,1.699000e+02
5.495353e+06,6.360362e+01,1.299131e+05,1.503624e+00,9.535953e-01,9.535561e-01,1.340769e-04,1.716099e-09,3.785524e+01,-1.104979e-01,3.796574e+01,3.970276e+01,1.699000e+02
5.495453e+06,6.360478e+01,1.300131e+05,1.504781e+00,9.536216e-01,9.535563e-01,1.342485e-04,1.716099e-09,3.785524e+01,-1.104979e-01,3.796574e+01,3.970167e+01,1.699000e+02
5.495553e+06,6.360594e+01,1.301131e+05,1.505939e+00,9.536479e-01,9.535565e-01,1.344202e-04,1.716099e-09,3.785524e+01,-1.104979e-01,3.796574e+01,3.970057e+01,1.699000e+02
5.495653e+06,6.360710e+01,1.302131e+05,1.507096e+00,9.536743e-01,9.535566e-01,1.345918e-04,1.716098e-09,3.785524e+01,-1.104979e-01,3.796574e+01,3.969947e+01,1.699000e+02
5.495753e+06,6.360825e+01,1.303131e+05,1.508254e+00,9.537006e-01,9.535568e-01,1.347634e-04,1.716098e-09,3.785524e+01,-1.104979e-01,3.796574e+01,3.969837e+01,1.699000e+02
5.495853e+06,6.360941e+01,1.304131e+05,1.509411e+00,9.537269e-01,9.535570e-01,1.349351e-04,1.716098e-09,3.785524e+01,-1.104979e-01,3.796574e+01,3.969727e+01,1.699000e+02
5.495953e+06,6.361057e+01,1.305131e+05,1.510569e+00,9.537532e-01,9.535571e-01,1.351067e-04,1.716097e-09,3.785524e+01,-1.104979e-01,3.796574e+01,3.969617e+01,1.699000e+02
5.496053e+06,6.361173e+01,1.306131e+05,1.511726e+00,9.537796e-01,9.535573e-01,1.352783e-04,1.716097e-09,3.785524e+01,-1.104979e-01,3.796574e+01,3.969507e+01,1.699000e+02
5.496153e+06,6.361288e+01,1.307132e+05,1.512884e+00,9.538011e-01,9.535575e-01,1.354499e-04,1.716097e-09,3.785502e+01,-1.104979e-01,3.796551e+01,3.969394e+01,1.699000e+02
5.496253e+06,6.361404e+01,1.308132e+05,1.514041e+00,9.537682e-01,9.535576e-01,1.356216e-04,1.716097e-09,3.785224e+01,-1.104979e-01,3.796273e+01,3.969240e+01,1.699000e+02
5.496353e+06,6.361520e+01,1.309132e+05,1.515199e+00,9.537353e-01,9.535578e-01,1.357932e-04,1.716096e-09,3.784946e+01,-1.104979e-01,3.795995e+01,3.969085e+01,1.699000e+02
5.496453e+06,6.361636e+01,1.310132e+05,1.516356e+00,9.537024e-01,9.535579e-01,1.359648e-04,1.716096e-09,3.784667e+01,-1.104979e-01,3.795717e+01,3.968931e+01,1.699000e+02
5.496553e+06,6.361751e+01,1.311132e+05,1.517514e+00,9.536694e-01,9.535581e-01,1.361364e-04,1.716096e-09,3.784389e+01,-1.104979e-01,3.795439e+01,3.968777e+01,1.699000e+02
5.496653e+06,6.361867e+01,1.312132e+05,1.518671e+00,9.536365e-01,9.535583e-01,1.363081e-04,1.716095e-09,3.784111e+01,-1.104979e-01,3.795161e+01,3.968623e+01,1.699000e+02
5.496753e+06,6.361983e+01,1.313132e+05,1.519829e+00,9.536036e-01,9.535584e-01,1.364797e-04,1.716095e-09,3.783833e+01,-1.104979e-01,3.794883e+01,3.968469e+01,1.699000e+02
5.496853e+06,6.362099e+01,1.314132e+05,1.520986e+00,9.535707e-01,9.535586e-01,1.366513e-04,1.716095e-09,3.783555e+01,-1.104979e-01,3.794605e+01,3.968314e+01,1.699000e+02
5.496953e+06,6.362214e+01,1.315132e+05,1.522144e+00,9.535378e-01,9.535588e-01,1.368230e-04,1.716094e-09,3.783277e+01,-1.104979e-01,3.794327e+01,3.968160e+01,1.699000e+02
5.497053e+06,6.362330e+01,1.316132e+05,1.523301e+00,9.535049e-01,9.535589e-01,1.369946e-04,1.716094e-09,3.782999e+01,-1.104979e-01,3.794049e+01,3.968006e+01,1.699000e+02
5.497153e+06,6.362446e+01,1.317133e+05,1.524459e+00,9.534754e-01,9.535591e-01,1.371662e-04,1.716094e-09,3.782761e+01,-1.104979e-01,3.793811e+01,3.967880e+01,1.699000e+02
5.497253e+06,6.362562e+01,1.318133e+05,1.525617e+00,9.534820e-01,9.535593e-01,1.373378e-04,1.716094e-09,3.782954e+01,-1.104979e-01,3.794003e+01,3.968054e+01,1.699000e+02
5.497353e+06,6.362677e+01,1.319133e+05,1.526774e+00,9.534886e-01,9.535594e-01,1.375095e-04,1.716093e-09,3.783146e+01,-1.104979e-01,3.794196e+01,3.968228e+01,1.699000e+02
5.497453e+06,6.362793e+01,1.320133e+05,1.527932e+00,9.534952e-01,9.535596e-01,1.376811e-04,1.716093e-09,3.783338e+01,-1.104979e-01,3.794388e+01,3.968402e+01,1.699000e+02
5.497553e+06,6.362909e+01,1.321133e+05,1.529089e+00,9.535018e-01,9.535597e-01,1.378527e-04,1.716093e-09,3.783531e+01,-1.104979e-01,3.794580e+01,3.968576e+01,1.699000e+02
5.497653e+06,6.363025e+01,1.322133e+05,1.530247e+00,9.535084e-01,9.535599e-01,1.380243e-04,1.716092e-09,3.783723e+01,-1.104979e-01,3.794773e+01,3.968750e+01,1.699000e+02
5.497753e+06,6.363140e+01,1.323133e+05,1.531404e+00,9.535150e-01,9.535601e-01,1.381960e-04,1.716092e-09,3.783915e+01,-1.104979e-01,3.794965e+01,3.968924e+01,1.699000e+02
5.497853e+06,6.363256e+01,1.324133e+05,1.532562e+00,9.535216e-01,9.535602e-01,1.383676e-04,1.716092e-09,3.784108e+01,-1.104979e-01,3.795157e+01,3.969099e+01,1.699000e+02
5.497953e+06,6.363372e+01,1.325133e+05,1.533719e+00,9.535282e-01,9.535604e-01,1.385392e-04,1.716092e-09,3.784300e+01,-1.104979e-01,3.795350e+01,3.969273e+01,1.699000e+02
5.498053e+06,6.363488e+01,1.326133e+05,1.534877e+00,9.535348e-01,9.535606e-01,1.387108e-04,1.716091e-09,3.784492e+01,-1.104979e-01,3.795542e+01,3.969447e+01,1.699000e+02
5.498153e+06,6.363603e+01,1.327134e+05,1.536034e+00,9.535414e-01,9.535607e-01,1.388825e-04,1.716091e-09,3.784676e+01,-1.104979e-01,3.795726e+01,3.969612e+01,1.699000e+02
5.498253e+06,6.363719e+01,1.328134e+05,1.537192e+00,9.535479e-01,9.535609e-01,1.390541e-04,1.716091e-09,3.784761e+01,-1.104979e-01,3.795811e+01,3.969674e+01,1.699000e+02
5.498353e+06,6.363835e+01,1.329134e+05,1.538349e+00,9.535545e-01,9.535611e-01,1.392257e-04,1.716090e-09,3.784847e+01,-1.104979e-01,3.795897e+01,3.969737e+01,1.699000e+02
5.498453e+06,6.363951e+01,1.330134e+05,1.539507e+00,9.535610e-01,9.535612e-01,1.393973e-04,1.716090e-09,3.784932e+01,-1.104979e-01,3.795982e+01,3.969799e+01,1.699000e+02
5.498553e+06,6.364066e+01,1.331134e+05,1.540664e+00,9.535675e-01,9.535614e-01,1.395690e-04,1.716090e-09,3.785018e+01,-1.104979e-01,3.796068e+01,3.969861e+01,1.699000e+02
5.498653e+06,6.364182e+01,1.332134e+05,1.541822e+00,9.535741e-01,9.535615e-01,1.397406e-04,1.716089e-09,3.785103e+01,-1.104979e-01,3.796153e+01,3.969924e+01,1.699000e+02
5.498753e+06,6.364298e+01,1.333134e+05,1.542979e+00,9.535806e-01,9.535617e-01,1.399122e-04,1.716089e-09,3.785189e+01,-1.104979e-01,3.796239e+01,3.969986e+01,1.699000e+02
5.498853e+06,6.364414e+01,1.334134e+05,1.544137e+00,9.535871e-01,9.535619e-01,1.400839e-04,1.716089e-09,3.785274e+01,-1.104979e-01,3.796324e+01,3.970049e+01,1.699000e+02
5.498953e+06,6.364529e+01,1.335134e+05,1.545294e+00,9.535937e-01,9.535620e-01,1.402555e-04,1.716089e-09,3.785360e+01,-1.104979e-01,3.796410e+01,3.970111e+01,1.699000e+02
5.499053e+06,6.364645e+01,1.336134e+05,1.546452e+00,9.536002e-01,9.535622e-01,1.404271e-04,1.716088e-09,3.785445e+01,-1.104979e-01,3.796495e+01,3.970173e+01,1.699000e+02
5.499153e+06,6.364761e+01,1.337135e+05,1.547609e+00,9.536067e-01,9.535624e-01,1.405987e-04,1.716088e-09,3.785518e+01,-1.104979e-01,3.796567e+01,3.970222e+01,1.699008e+02
5.499253e+06,6.364877e+01,1.338135e+05,1.548767e+00,9.536133e-01,9.535625e-01,1.407704e-04,1.716088e-09,3.785432e+01,-1.104979e-01,3.796482e+01,3.970105e+01,1.699108e+02
5.499353e+06,6.364992e+01,1.339135e+05,1.549925e+00,9.536199e-01,9.535627e-01,1.409420e-04,1.716087e-09,3.785347e+01,-1.104979e-01,3.796396e+01,3.969987e+01,1.699208e+02
5.499453e+06,6.365108e+01,1.340135e+05,1.551082e+00,9.536265e-01,9.535629e-01,1.411136e-04,1.716087e-09,3.785261e+01,-1.104979e-01,3.796311e+01,3.969870e+01,1.699308e+02
5.499553e+06,6.365224e+01,1.341135e+05,1.552240e+00,9.536331e-01,9.535630e-01,1.412852e-04,1.716087e-09,3.785176e+01,-1.104979e-01,3.796225e+01,3.969753e+01,1.699408e+02
5.499654e+06,6.365340e+01,1.342135e+05,1.553397e+00,9.536398e-01,9.535632e-01,1.414569e-04,1.716087e-09,3.785090e+01,-1.104979e-01,3.796140e+01,3.969636e+01,1.699508e+02
5.499754e+06,6.365455e+01,1.343135e+05,1.554555e+00,9.536464e-01,9.535633e-01,1.416285e-04,1.716086e-09,3.785005e+01,-1.104979e-01,3.796054e+01,3.969518e+01,1.699607e+02
5.499854e+06,6.365571e+01,1.344135e+05,1.555712e+00,9.536530e-01,9.535635e-01,1.418001e-04,1.716086e-09,3.784919e+01,-1.104979e-01,3.795969e+01,3.969401e+01,1.699707e+02
5.499954e+06,6.365687e+01,1.345135e+05,1.556870e+00,9.536596e-01,9.535637e-01,1.419717e-04,1.716086e-09,3.784834e+01,-1.104979e-01,3.795883e+01,3.969284e+01,1.699807e+02
5.500054e+06,6.365803e+01,1.346135e+05,1.558027e+00,9.536662e-01,9.535638e-01,1.421434e-04,1.716085e-09,3.784748e+01,-1.104979e-01,3.795798e+01,3.969167e+01,1.699907e+02
5.500154e+06,6.365918e+01,1.347136e+05,1.559185e+00,9.536708e-01,9.535640e-01,1.423150e-04,1.716085e-09,3.784655e+01,-1.104979e-01,3.795705e+01,3.969049e+01,1.699978e+02
5.500254e+06,6.366034e+01,1.348136e+05,1.560342e+00,9.536511e-01,9.535642e-01,1.424866e-04,1.716085e-09,3.784462e+01,-1.104979e-01,3.795512e+01,3.968930e+01,1.699678e+02
5.500354e+06,6.366150e+01,1.349136e+05,1.561500e+00,9.536313e-01,9.535643e-01,1.426582e-04,1.716084e-09,3.784270e+01,-1.104979e-01,3.795319e+01,3.968810e+01,1.699377e+02
5.500454e+06,6.366266e+01,1.350136e+05,1.562657e+00,9.536115e-01,9.535645e-01,1.428299e-04,1.716084e-09,3.784077e+01,-1.104979e-01,3.795127e+01,3.968691e+01,1.699077e+02
5.500554e+06,6.366381e+01,1.351136e+05,1.563815e+00,9.535917e-01,9.535647e-01,1.430015e-04,1.716084e-09,3.783884e+01,-1.104979e-01,3.794934e+01,3.968571e+01,1.698776e+02
5.500654e+06,6.366497e+01,1.352136e+05,1.564972e+00,9.535720e-01,9.535648e-01,1.431731e-04,1.716084e-09,3.783692e+01,-1.104979e-01,3.794741e+01,3.968452e+01,1.698476e+02
5.500754e+06,6.366613e+01,1.353136e+05,1.566130e+00,9.535522e-01,9.535650e-01,1.433447e-04,1.716083e-09,3.783499e+01,-1.104979e-01,3.794549e+01,3.968332e+01,1.698176e+02
5.500854e+06,6.366729e+01,1.354136e+05,1.567287e+00,9.535324e-01,9.535651e-01,1.435164e-04,1.716083e-09,3.783306e+01,-1.104979e-01,3.794356e+01,3.968213e+01,1.697875e+02
5.500954e+06,6.366844e+01,1.355136e+05,1.568445e+00,9.535126e-01,9.535653e-01,1.436880e-04,1.716083e-09,3.783114e+01,-1.104979e-01,3.794163e+01,3.968093e+01,1.697575e+02
5.501054e+06,6.366960e+01,1.356136e+05,1.569602e+00,9.534929e-01,9.535655e-01,1.438596e-04,1.716082e-09,3.782921e+01,-1.104979e-01,3.793971e+01,3.967974e+01,1.697274e+02
5.501154e+06,6.367076e+01,1.357137e+05,1.570760e+00,9.534754e-01,9.535656e-01,1.440312e-04,1.716082e-09,3.782756e+01,-1.104979e-01,3.793806e+01,3.967874e+01,1.697000e+02
5.501254e+06,6.367192e+01,1.358137e+05,1.571917e+00,9.534820e-01,9.535658e-01,1.442029e-04,1.716082e-09,3.782884e+01,-1.104979e-01,3.793934e+01,3.967981e+01,1.697000e+02
5.501354e+06,6.367307e+01,1.359137e+05,1.573075e+00,9.534886e-01,9.535660e-01,1.443745e-04,1.716082e-09,3.783013e+01,-1.104979e-01,3.794062e+01,3.968088e+01,1.697000e+02
5.501454e+06,6.367423e+01,1.360137e+05,1.574233e+00,9.534952e-01,9.535661e-01,1.445461e-04,1.716081e-09,3.783141e+01,-1.104979e-01,3.794191e+01,3.968195e+01,1.697000e+02
5.501554e+06,6.367539e+01,1.361137e+05,1.575390e+00,9.535018e-01,9.535663e-01,1.447177e-04,1.716081e-09,3.783269e+01,-1.104979e-01,3.794319e+01,3.968302e+01,1.697000e+02
5.501654e+06,6.367655e+01,1.362137e+05,1.576548e+00,9.535084e-01,9.535665e-01,1.448894e-04,1.716081e-09,3.783398e+01,-1.104979e-01,3.794447e+01,3.968409e+01,1.697000e+02
5.501754e+06,6.367771e+01,1.363137e+05,1.577705e+00,9.535150e-01,9.535666e-01,1.450610e-04,1.716080e-09,3.783526e+01,-1.104979e-01,3.794576e+01,3.968516e+01,1.697000e+02
5.501854e+06,6.367886e+01,1.364137e+05,1.578863e+00,9.535216e-01,9.535668e-01,1.452326e-04,1.716080e-09,3.783654e+01,-1.104979e-01,3.794704e+01,3.968623e+01,1.697000e+02
5.501954e+06,6.368002e+01,1.365137e+05,1.580020e+00,9.535282e-01,9.535669e-01,1.454042e-04,1.716080e-09,3.783783e+01,-1.104979e-01,3.794832e+01,3.968730e+01,1.697000e+02
5.502054e+06,6.368118e+01,1.366137e+05,1.581178e+00,9.535349e-01,9.535671e-01,1.455759e-04,1.716079e-09,3.783911e+01,-1.104979e-01,3.794961e+01,3.968837e+01,1.697000e+02
5.502154e+06,6.368234e+01,1.367138e+05,1.582335e+00,9.535403e-01,9.535673e-01,1.457475e-04,1.716079e-09,3.784022e+01,-1.104401e-01,3.795066e+01,3.968930e+01,1.697009e+02
5.502254e+06,6.368349e+01,1.368138e+05,1.583493e+00,9.535337e-01,9.535674e-01,1.459191e-04,1.716079e-09,3.783958e+01,-1.098040e-01,3.794938e+01,3.968888e+01,1.697109e+02
5.502354e+06,6.368465e+01,1.369138e+05,1.584650e+00,9.535271e-01,9.535676e-01,1.460908e-04,1.716079e-09,3.783894e+01,-1.091678e-01,3.794810e+01,3.968845e+01,1.697209e+02
5.502454e+06,6.368581e+01,1.370138e+05,1.585808e+00,9.535204e-01,9.535678e-01,1.462624e-04,1.716078e-09,3.783829e+01,-1.085317e-01,3.794683e+01,3.968802e+01,1.697309e+02
5.502554e+06,6.368697e+01,1.371138e+05,1.586965e+00,9.535138e-01,9.535679e-01,1.464340e-04,1.716078e-09,3.783765e+01,-1.078955e-01,3.794555e+01,3.968759e+01,1.697409e+02
5.502654e+06,6.368812e+01,1.372138e+05,1.588123e+00,9.535072e-01,9.535681e-01,1.466056e-04,1.716078e-09,3.783701e+01,-1.072594e-01,3.794427e+01,3.968716e+01,1.697509e+02
5.502754e+06,6.368928e+01,1.373138e+05,1.589280e+00,9.535006e-01,9.535683e-01,1.467773e-04,1.716077e-09,3.783637e+01,-1.066232e-01,3.794299e+01,3.968674e+01,1.697609e+02
5.502854e+06,6.369044e+01,1.374138e+05,1.590438e+00,9.534940e-01,9.535684e-01,1.469489e-04,1.716077e-09,3.783573e+01,-1.059871e-01,3.794172e+01,3.968631e+01,1.697709e+02
5.502954e+06,6.369160e+01,1.375138e+05,1.591595e+00,9.534874e-01,9.535686e-01,1.471205e-04,1.716077e-09,3.783509e+01,-1.053509e-01,3.794044e+01,3.968588e+01,1.697809e+02
5.503054e+06,6.369275e+01,1.376139e+05,1.592753e+00,9.534808e-01,9.535687e-01,1.472921e-04,1.716077e-09,3.783445e+01,-1.047148e-01,3.793916e+01,3.968545e+01,1.697909e+02
5.503154e+06,6.369391e+01,1.377139e+05,1.593910e+00,9.534742e-01,9.535689e-01,1.474638e-04,1.716076e-09,3.783386e+01,-1.041890e-01,3.793805e+01,3.968509e+01,1.697991e+02
5.503254e+06,6.369507e+01,1.378139e+05,1.595068e+00,9.534676e-01,9.535691e-01,1.476354e-04,1.716076e-09,3.783386e+01,-1.048251e-01,3.793869e+01,3.968540e+01,1.697891e+02
5.503354e+06,6.369623e+01,1.379139e+05,1.596225e+00,9.534610e-01,9.535692e-01,1.478070e-04,1.716076e-09,3.783386e+01,-1.054613e-01,3.793932e+01,3.968570e+01,1.697791e+02
5.503454e+06,6.369738e+01,1.380139e+05,1.597383e+00,9.534544e-01,9.535694e-01,1.479786e-04,1.716075e-09,3.783386e+01,-1.060974e-01,3.793996e+01,3.968601e+01,1.697691e+02
5.503554e+06,6.369854e+01,1.381139e+05,1.598541e+00,9.534478e-01,9.535696e-01,1.481503e-04,1.716075e-09,3.783386e+01,-1.067336e-01,3.794060e+01,3.968632e+01,1.697591e+02
5.503654e+06,6.369970e+01,1.382139e+05,1.599698e+00,9.534412e-01,9.535697e-01,1.483219e-04,1.716075e-09,3.783386e+01,-1.073697e-01,3.794123e+01,3.968662e+01,1.697492e+02
5.503754e+06,6.370086e+01,1.383139e+05,1.600856e+00,9.534346e-01,9.535699e-01,1.484935e-04,1.716074e-09,3.783386e+01,-1.080059e-01,3.794187e+01,3.968693e+01,1.697392e+02
5.503854e+06,6.370201e+01,1.384139e+05,1.602013e+00,9.534280e-01,9.535701e-01,1.486651e-04,1.716074e-09,3.783386e+01,-1.086420e-01,3.794250e+01,3.968724e+01,1.697292e+02
5.503954e+06,6.370317e+01,1.385139e+05,1.603171e+00,9.534214e-01,9.535702e-01,1.488367e-04,1.716074e-09,3.783386e+01,-1.092782e-01,3.794314e+01,3.968754e+01,1.697192e+02
5.504054e+06,6.370433e+01,1.386140e+05,1.604328e+00,9.534148e-01,9.535704e-01,1.490084e-04,1.716074e-09,3.783386e+01,-1.099143e-01,3.794378e+01,3.968785e+01,1.697092e+02
5.504154e+06,6.370549e+01,1.387140e+05,1.605486e+00,9.534093e-01,9.535705e-01,1.491800e-04,1.716073e-09,3.783397e+01,-1.104979e-01,3.794447e+01,3.968822e+01,1.697000e+02
5.504254e+06,6.370664e+01,1.388140e+05,1.606643e+00,9.534159e-01,9.535707e-01,1.493516e-04,1.716073e-09,3.783525e+01,-1.104979e-01,3.794575e+01,3.968929e+01,1.697000e+02
5.504354e+06,6.370780e+01,1.389140e+05,1.607801e+00,9.534225e-01,9.535709e-01,1.495232e-04,1.716073e-09,3.783653e+01,-1.104979e-01,3.794703e+01,3.969036e+01,1.697000e+02
5.504454e+06,6.370896e+01,1.390140e+05,1.608958e+00,9.534291e-01,9.535710e-01,1.496949e-04,1.716072e-09,3.783781e+01,-1.104979e-01,3.794831e+01,3.969143e+01,1.697000e+02
5.504554e+06,6.371012e+01,1.391140e+05,1.610116e+00,9.534357e-01,9.535712e-01,1.498665e-04,1.716072e-09,3.783910e+01,-1.104979e-01,3.794959e+01,3.969250e+01,1.697000e+02
5.504654e+06,6.371127e+01,1.392140e+05,1.611273e+00,9.534423e-01,9.535714e-01,1.500381e-04,1.716072e-09,3.784038e+01,-1.104979e-01,3.795088e+01,3.969356e+01,1.697000e+02
5.504754e+06,6.371243e+01,1.393140e+05,1.612431e+00,9.534489e-01,9.535715e-01,1.502097e-04,1.716072e-09,3.784166e+01,-1.104979e-01,3.795216e+01,3.969463e+01,1.697000e+02
5.504854e+06,6.371359e+01,1.394140e+05,1.613588e+00,9.534555e-01,9.535717e-01,1.503814e-04,1.716071e-09,3.784294e+01,-1.104979e-01,3.795344e+01,3.969570e+01,1.697000e+02
5.504954e+06,6.371475e+01,1.395140e+05,1.614746e+00,9.534621e-01,9.535719e-01,1.505530e-04,1.716071e-09,3.784423e+01,-1.104979e-01,3.795472e+01,3.969677e+01,1.697000e+02
5.505054e+06,6.371590e+01,1.396141e+05,1.615903e+00,9.534687e-01,9.535720e-01,1.507246e-04,1.716071e-09,3.784551e+01,-1.104979e-01,3.795601e+01,3.969784e+01,1.697000e+02
5.505154e+06,6.371706e+01,1.397141e+05,1.617061e+00,9.534774e-01,9.535722e-01,1.508962e-04,1.716070e-09,3.784676e+01,-1.104979e-01,3.795725e+01,3.969879e+01,1.697016e+02
5.505254e+06,6.371822e+01,1.398141e+05,1.618218e+00,9.535103e-01,9.535723e-01,1.510679e-04,1.716070e-09,3.784761e+01,-1.104979e-01,3.795811e+01,3.969831e+01,1.697216e+02
5.505354e+06,6.371938e+01,1.399141e+05,1.619376e+00,9.535433e-01,9.535725e-01,1.512395e-04,1.716070e-09,3.784847e+01,-1.104979e-01,3.795897e+01,3.969783e+01,1.697416e+02
5.505454e+06,6.372053e+01,1.400141e+05,1.620533e+00,9.535762e-01,9.535727e-01,1.514111e-04,1.716069e-09,3.784933e+01,-1.104979e-01,3.795982e+01,3.969736e+01,1.697617e+02
5.505554e+06,6.372169e+01,1.401141e+05,1.621691e+00,9.536091e-01,9.535728e-01,1.515827e-04,1.716069e-09,3.785018e+01,-1.104979e-01,3.796068e+01,3.969688e+01,1.697817e+02
5.505654e+06,6.372285e+01,1.402141e+05,1.622849e+00,9.536421e-01,9.535730e-01,1.517544e-04,1.716069e-09,3.785104e+01,-1.104979e-01,3.796154e+01,3.969640e+01,1.698017e+02
5.505754e+06,6.372401e+01,1.403141e+05,1.624006e+00,9.536750e-01,9.535732e-01,1.519260e-04,1.716069e-09,3.785189e+01,-1.104979e-01,3.796239e+01,3.969593e+01,1.698217e+02
