Repository: brandonlampe/CS_Data

# Repository for Crushed Salt Data
**Grant No: 456417**

This is a work in progress!

## Repository Content

### Directory Names
A uniform namining structure still in progress, but in general directories are named according to the following:
 - Names contain no spaces, a single underscore "_" will be used as a file name seperator.
 - Files are for the Crushed Salt Project (CSP); therefore, the first three charaters of each file are "CSP".
 - Folders are organized by which frame the test was performed on i.e., A2 or A3.
 - The fifth and sixth charaters of each file name will therefore be "A" followed by the frame number.

File: UNM_WP_HY_175_09/STAGE22/CREEP_FIT/175_09_STAGE22_CREEP_OUT.csv (part 7 of 26)
Analysis by Brandon Lampe, performed on: 2016/07/13 08:46:11
Experimental results below begin at: 2016/06/09 11:50:02
Duration (sec),Duration (day),Elapsed Time (sec),Elapsed Time (day),Interpolated Fractional Density,Fit to Fractional Density,Fit to Volume Strain,Fit to Volume Strain Rate (1/sec),Confining Pressure (MPa),Pore Pressure (MPa),Terzaghi Pressure (MPa),Solid Pressure (MPa),Temperature (C))
5.505854e+06,6.372516e+01,1.404141e+05,1.625164e+00,9.537080e-01,9.535733e-01,1.520976e-04,1.716068e-09,3.785275e+01,-1.104979e-01,3.796325e+01,3.969545e+01,1.698418e+02
5.505954e+06,6.372632e+01,1.405141e+05,1.626321e+00,9.537409e-01,9.535735e-01,1.522692e-04,1.716068e-09,3.785361e+01,-1.104979e-01,3.796411e+01,3.969497e+01,1.698618e+02
5.506054e+06,6.372748e+01,1.406142e+05,1.627479e+00,9.537738e-01,9.535737e-01,1.524409e-04,1.716068e-09,3.785446e+01,-1.104979e-01,3.796496e+01,3.969450e+01,1.698818e+02
5.506154e+06,6.372864e+01,1.407142e+05,1.628636e+00,9.538038e-01,9.535738e-01,1.526125e-04,1.716067e-09,3.785530e+01,-1.104979e-01,3.796580e+01,3.969412e+01,1.699000e+02
5.506254e+06,6.372979e+01,1.408142e+05,1.629794e+00,9.538038e-01,9.535740e-01,1.527841e-04,1.716067e-09,3.785594e+01,-1.104979e-01,3.796644e+01,3.969480e+01,1.699000e+02
5.506354e+06,6.373095e+01,1.409142e+05,1.630951e+00,9.538038e-01,9.535741e-01,1.529557e-04,1.716067e-09,3.785658e+01,-1.104979e-01,3.796708e+01,3.969547e+01,1.699000e+02
5.506454e+06,6.373211e+01,1.410142e+05,1.632109e+00,9.538038e-01,9.535743e-01,1.531274e-04,1.716066e-09,3.785723e+01,-1.104979e-01,3.796772e+01,3.969614e+01,1.699000e+02
5.506554e+06,6.373327e+01,1.411142e+05,1.633266e+00,9.538038e-01,9.535745e-01,1.532990e-04,1.716066e-09,3.785787e+01,-1.104979e-01,3.796836e+01,3.969682e+01,1.699000e+02
5.506654e+06,6.373442e+01,1.412142e+05,1.634424e+00,9.538038e-01,9.535746e-01,1.534706e-04,1.716066e-09,3.785851e+01,-1.104979e-01,3.796901e+01,3.969749e+01,1.699000e+02
5.506754e+06,6.373558e+01,1.413142e+05,1.635581e+00,9.538038e-01,9.535748e-01,1.536422e-04,1.716066e-09,3.785915e+01,-1.104979e-01,3.796965e+01,3.969816e+01,1.699000e+02
5.506854e+06,6.373674e+01,1.414142e+05,1.636739e+00,9.538038e-01,9.535750e-01,1.538139e-04,1.716065e-09,3.785979e+01,-1.104979e-01,3.797029e+01,3.969883e+01,1.699000e+02
5.506954e+06,6.373790e+01,1.415142e+05,1.637896e+00,9.538038e-01,9.535751e-01,1.539855e-04,1.716065e-09,3.786043e+01,-1.104979e-01,3.797093e+01,3.969951e+01,1.699000e+02
5.507054e+06,6.373905e+01,1.416143e+05,1.639054e+00,9.538038e-01,9.535753e-01,1.541571e-04,1.716065e-09,3.786108e+01,-1.104979e-01,3.797157e+01,3.970018e+01,1.699000e+02
5.507154e+06,6.374021e+01,1.417143e+05,1.640211e+00,9.538000e-01,9.535755e-01,1.543287e-04,1.716064e-09,3.786139e+01,-1.104979e-01,3.797189e+01,3.970067e+01,1.698990e+02
5.507254e+06,6.374137e+01,1.418143e+05,1.641369e+00,9.537605e-01,9.535756e-01,1.545003e-04,1.716064e-09,3.785861e+01,-1.104979e-01,3.796911e+01,3.969940e+01,1.698890e+02
5.507354e+06,6.374253e+01,1.419143e+05,1.642526e+00,9.537210e-01,9.535758e-01,1.546720e-04,1.716064e-09,3.785583e+01,-1.104979e-01,3.796633e+01,3.969814e+01,1.698790e+02
5.507454e+06,6.374368e+01,1.420143e+05,1.643684e+00,9.536815e-01,9.535759e-01,1.548436e-04,1.716064e-09,3.785305e+01,-1.104979e-01,3.796355e+01,3.969687e+01,1.698691e+02
5.507554e+06,6.374484e+01,1.421143e+05,1.644841e+00,9.536420e-01,9.535761e-01,1.550152e-04,1.716063e-09,3.785028e+01,-1.104979e-01,3.796077e+01,3.969561e+01,1.698591e+02
5.507654e+06,6.374600e+01,1.422143e+05,1.645999e+00,9.536025e-01,9.535763e-01,1.551868e-04,1.716063e-09,3.784750e+01,-1.104979e-01,3.795799e+01,3.969434e+01,1.698491e+02
5.507754e+06,6.374716e+01,1.423143e+05,1.647157e+00,9.535630e-01,9.535764e-01,1.553585e-04,1.716063e-09,3.784472e+01,-1.104979e-01,3.795522e+01,3.969308e+01,1.698391e+02
5.507854e+06,6.374831e+01,1.424143e+05,1.648314e+00,9.535236e-01,9.535766e-01,1.555301e-04,1.716062e-09,3.784194e+01,-1.104979e-01,3.795244e+01,3.969181e+01,1.698291e+02
5.507954e+06,6.374947e+01,1.425143e+05,1.649472e+00,9.534841e-01,9.535768e-01,1.557017e-04,1.716062e-09,3.783916e+01,-1.104979e-01,3.794966e+01,3.969055e+01,1.698191e+02
5.508054e+06,6.375063e+01,1.426144e+05,1.650629e+00,9.534446e-01,9.535769e-01,1.558733e-04,1.716062e-09,3.783638e+01,-1.104979e-01,3.794688e+01,3.968928e+01,1.698091e+02
5.508154e+06,6.375179e+01,1.427144e+05,1.651787e+00,9.534073e-01,9.535771e-01,1.560450e-04,1.716061e-09,3.783398e+01,-1.104393e-01,3.794442e+01,3.968831e+01,1.697963e+02
5.508254e+06,6.375294e+01,1.428144e+05,1.652944e+00,9.533920e-01,9.535773e-01,1.562166e-04,1.716061e-09,3.783526e+01,-1.098032e-01,3.794507e+01,3.969027e+01,1.697563e+02
5.508354e+06,6.375410e+01,1.429144e+05,1.654102e+00,9.533766e-01,9.535774e-01,1.563882e-04,1.716061e-09,3.783654e+01,-1.091670e-01,3.794571e+01,3.969222e+01,1.697164e+02
5.508454e+06,6.375526e+01,1.430144e+05,1.655259e+00,9.533612e-01,9.535776e-01,1.565598e-04,1.716061e-09,3.783783e+01,-1.085309e-01,3.794636e+01,3.969418e+01,1.696764e+02
5.508554e+06,6.375642e+01,1.431144e+05,1.656417e+00,9.533459e-01,9.535777e-01,1.567315e-04,1.716060e-09,3.783911e+01,-1.078947e-01,3.794700e+01,3.969613e+01,1.696364e+02
5.508654e+06,6.375757e+01,1.432144e+05,1.657574e+00,9.533305e-01,9.535779e-01,1.569031e-04,1.716060e-09,3.784039e+01,-1.072586e-01,3.794765e+01,3.969809e+01,1.695964e+02
5.508754e+06,6.375873e+01,1.433144e+05,1.658732e+00,9.533152e-01,9.535781e-01,1.570747e-04,1.716060e-09,3.784167e+01,-1.066224e-01,3.794830e+01,3.970004e+01,1.695564e+02
5.508854e+06,6.375989e+01,1.434144e+05,1.659889e+00,9.532998e-01,9.535782e-01,1.572463e-04,1.716059e-09,3.784296e+01,-1.059863e-01,3.794894e+01,3.970200e+01,1.695164e+02
5.508954e+06,6.376105e+01,1.435144e+05,1.661047e+00,9.532845e-01,9.535784e-01,1.574179e-04,1.716059e-09,3.784424e+01,-1.053501e-01,3.794959e+01,3.970395e+01,1.694764e+02
5.509054e+06,6.376220e+01,1.436145e+05,1.662204e+00,9.532691e-01,9.535786e-01,1.575896e-04,1.716059e-09,3.784552e+01,-1.047140e-01,3.795023e+01,3.970591e+01,1.694365e+02
5.509154e+06,6.376336e+01,1.437145e+05,1.663362e+00,9.532576e-01,9.535787e-01,1.577612e-04,1.716059e-09,3.784676e+01,-1.041338e-01,3.795090e+01,3.970766e+01,1.694026e+02
5.509254e+06,6.376452e+01,1.438145e+05,1.664519e+00,9.532862e-01,9.535789e-01,1.579328e-04,1.716058e-09,3.784762e+01,-1.041338e-01,3.795175e+01,3.970737e+01,1.694326e+02
5.509354e+06,6.376568e+01,1.439145e+05,1.665677e+00,9.533147e-01,9.535791e-01,1.581044e-04,1.716058e-09,3.784847e+01,-1.041338e-01,3.795261e+01,3.970707e+01,1.694626e+02
5.509454e+06,6.376683e+01,1.440145e+05,1.666834e+00,9.533433e-01,9.535792e-01,1.582761e-04,1.716058e-09,3.784933e+01,-1.041338e-01,3.795346e+01,3.970677e+01,1.694926e+02
5.509555e+06,6.376799e+01,1.441145e+05,1.667992e+00,9.533719e-01,9.535794e-01,1.584477e-04,1.716057e-09,3.785018e+01,-1.041338e-01,3.795432e+01,3.970648e+01,1.695226e+02
5.509655e+06,6.376915e+01,1.442145e+05,1.669149e+00,9.534004e-01,9.535795e-01,1.586193e-04,1.716057e-09,3.785104e+01,-1.041338e-01,3.795517e+01,3.970618e+01,1.695526e+02
5.509755e+06,6.377031e+01,1.443145e+05,1.670307e+00,9.534290e-01,9.535797e-01,1.587909e-04,1.716057e-09,3.785189e+01,-1.041338e-01,3.795603e+01,3.970589e+01,1.695826e+02
5.509855e+06,6.377146e+01,1.444145e+05,1.671465e+00,9.534576e-01,9.535799e-01,1.589626e-04,1.716056e-09,3.785275e+01,-1.041338e-01,3.795688e+01,3.970559e+01,1.696126e+02
5.509955e+06,6.377262e+01,1.445145e+05,1.672622e+00,9.534861e-01,9.535800e-01,1.591342e-04,1.716056e-09,3.785360e+01,-1.041338e-01,3.795774e+01,3.970529e+01,1.696425e+02
5.510055e+06,6.377378e+01,1.446146e+05,1.673780e+00,9.535147e-01,9.535802e-01,1.593058e-04,1.716056e-09,3.785446e+01,-1.041338e-01,3.795859e+01,3.970500e+01,1.696725e+02
5.510155e+06,6.377494e+01,1.447146e+05,1.674937e+00,9.535392e-01,9.535804e-01,1.594774e-04,1.716056e-09,3.785495e+01,-1.041872e-01,3.795914e+01,3.970450e+01,1.697008e+02
5.510255e+06,6.377609e+01,1.448146e+05,1.676095e+00,9.535194e-01,9.535805e-01,1.596490e-04,1.716055e-09,3.785153e+01,-1.048239e-01,3.795636e+01,3.970177e+01,1.697108e+02
5.510355e+06,6.377725e+01,1.449146e+05,1.677252e+00,9.534995e-01,9.535807e-01,1.598207e-04,1.716055e-09,3.784811e+01,-1.054606e-01,3.795357e+01,3.969904e+01,1.697208e+02
5.510455e+06,6.377841e+01,1.450146e+05,1.678410e+00,9.534797e-01,9.535809e-01,1.599923e-04,1.716055e-09,3.784469e+01,-1.060973e-01,3.795078e+01,3.969631e+01,1.697309e+02
5.510555e+06,6.377957e+01,1.451146e+05,1.679567e+00,9.534599e-01,9.535810e-01,1.601639e-04,1.716054e-09,3.784127e+01,-1.067340e-01,3.794800e+01,3.969358e+01,1.697409e+02
5.510655e+06,6.378072e+01,1.452146e+05,1.680725e+00,9.534401e-01,9.535812e-01,1.603355e-04,1.716054e-09,3.783784e+01,-1.073707e-01,3.794521e+01,3.969085e+01,1.697509e+02
5.510755e+06,6.378188e+01,1.453146e+05,1.681882e+00,9.534202e-01,9.535813e-01,1.605072e-04,1.716054e-09,3.783442e+01,-1.080074e-01,3.794243e+01,3.968811e+01,1.697609e+02
5.510855e+06,6.378304e+01,1.454146e+05,1.683040e+00,9.534004e-01,9.535815e-01,1.606788e-04,1.716054e-09,3.783100e+01,-1.086441e-01,3.793964e+01,3.968538e+01,1.697709e+02
5.510955e+06,6.378420e+01,1.455146e+05,1.684197e+00,9.533806e-01,9.535817e-01,1.608504e-04,1.716053e-09,3.782758e+01,-1.092808e-01,3.793686e+01,3.968265e+01,1.697809e+02
5.511055e+06,6.378535e+01,1.456147e+05,1.685355e+00,9.533608e-01,9.535818e-01,1.610220e-04,1.716053e-09,3.782415e+01,-1.099175e-01,3.793407e+01,3.967992e+01,1.697909e+02
5.511155e+06,6.378651e+01,1.457147e+05,1.686512e+00,9.533433e-01,9.535820e-01,1.611936e-04,1.716053e-09,3.782098e+01,-1.104416e-01,3.793142e+01,3.967735e+01,1.698000e+02
5.511255e+06,6.378767e+01,1.458147e+05,1.687670e+00,9.533499e-01,9.535822e-01,1.613653e-04,1.716052e-09,3.782034e+01,-1.098043e-01,3.793014e+01,3.967637e+01,1.698000e+02
5.511355e+06,6.378883e+01,1.459147e+05,1.688827e+00,9.533565e-01,9.535823e-01,1.615369e-04,1.716052e-09,3.781969e+01,-1.091671e-01,3.792886e+01,3.967538e+01,1.698000e+02
5.511455e+06,6.378998e+01,1.460147e+05,1.689985e+00,9.533631e-01,9.535825e-01,1.617085e-04,1.716052e-09,3.781905e+01,-1.085298e-01,3.792758e+01,3.967440e+01,1.698000e+02
5.511555e+06,6.379114e+01,1.461147e+05,1.691142e+00,9.533697e-01,9.535827e-01,1.618801e-04,1.716051e-09,3.781841e+01,-1.078926e-01,3.792630e+01,3.967342e+01,1.698000e+02
5.511655e+06,6.379230e+01,1.462147e+05,1.692300e+00,9.533763e-01,9.535828e-01,1.620518e-04,1.716051e-09,3.781777e+01,-1.072553e-01,3.792502e+01,3.967244e+01,1.698000e+02
5.511755e+06,6.379346e+01,1.463147e+05,1.693457e+00,9.533829e-01,9.535830e-01,1.622234e-04,1.716051e-09,3.781712e+01,-1.066181e-01,3.792374e+01,3.967146e+01,1.698000e+02
5.511855e+06,6.379461e+01,1.464147e+05,1.694615e+00,9.533896e-01,9.535831e-01,1.623950e-04,1.716051e-09,3.781648e+01,-1.059808e-01,3.792246e+01,3.967048e+01,1.698000e+02
5.511955e+06,6.379577e+01,1.465147e+05,1.695773e+00,9.533962e-01,9.535833e-01,1.625666e-04,1.716050e-09,3.781584e+01,-1.053436e-01,3.792118e+01,3.966950e+01,1.698000e+02
5.512055e+06,6.379693e+01,1.466148e+05,1.696930e+00,9.534028e-01,9.535835e-01,1.627382e-04,1.716050e-09,3.781520e+01,-1.047063e-01,3.791990e+01,3.966852e+01,1.698000e+02
5.512155e+06,6.379809e+01,1.467148e+05,1.698088e+00,9.534081e-01,9.535836e-01,1.629099e-04,1.716050e-09,3.781449e+01,-1.041338e-01,3.791862e+01,3.966753e+01,1.698010e+02
5.512255e+06,6.379925e+01,1.468148e+05,1.699245e+00,9.534015e-01,9.535838e-01,1.630815e-04,1.716049e-09,3.781321e+01,-1.041338e-01,3.791734e+01,3.966646e+01,1.698110e+02
5.512355e+06,6.380040e+01,1.469148e+05,1.700403e+00,9.533949e-01,9.535840e-01,1.632531e-04,1.716049e-09,3.781193e+01,-1.041338e-01,3.791606e+01,3.966539e+01,1.698210e+02
5.512455e+06,6.380156e+01,1.470148e+05,1.701560e+00,9.533883e-01,9.535841e-01,1.634247e-04,1.716049e-09,3.781064e+01,-1.041338e-01,3.791478e+01,3.966432e+01,1.698310e+02
5.512555e+06,6.380272e+01,1.471148e+05,1.702718e+00,9.533817e-01,9.535843e-01,1.635964e-04,1.716049e-09,3.780936e+01,-1.041338e-01,3.791350e+01,3.966325e+01,1.698410e+02
5.512655e+06,6.380388e+01,1.472148e+05,1.703875e+00,9.533750e-01,9.535845e-01,1.637680e-04,1.716048e-09,3.780808e+01,-1.041338e-01,3.791221e+01,3.966218e+01,1.698510e+02
5.512755e+06,6.380503e+01,1.473148e+05,1.705033e+00,9.533684e-01,9.535846e-01,1.639396e-04,1.716048e-09,3.780680e+01,-1.041338e-01,3.791093e+01,3.966111e+01,1.698610e+02
5.512855e+06,6.380619e+01,1.474148e+05,1.706190e+00,9.533618e-01,9.535848e-01,1.641112e-04,1.716048e-09,3.780551e+01,-1.041338e-01,3.790965e+01,3.966004e+01,1.698710e+02
5.512955e+06,6.380735e+01,1.475148e+05,1.707348e+00,9.533552e-01,9.535849e-01,1.642828e-04,1.716047e-09,3.780423e+01,-1.041338e-01,3.790837e+01,3.965897e+01,1.698810e+02
5.513055e+06,6.380851e+01,1.476149e+05,1.708505e+00,9.533486e-01,9.535851e-01,1.644545e-04,1.716047e-09,3.780295e+01,-1.041338e-01,3.790708e+01,3.965790e+01,1.698910e+02
5.513155e+06,6.380966e+01,1.477149e+05,1.709663e+00,9.533440e-01,9.535853e-01,1.646261e-04,1.716047e-09,3.780204e+01,-1.041338e-01,3.790618e+01,3.965715e+01,1.699010e+02
5.513255e+06,6.381082e+01,1.478149e+05,1.710820e+00,9.533572e-01,9.535854e-01,1.647977e-04,1.716046e-09,3.780461e+01,-1.041338e-01,3.790874e+01,3.965929e+01,1.699110e+02
5.513355e+06,6.381198e+01,1.479149e+05,1.711978e+00,9.533704e-01,9.535856e-01,1.649693e-04,1.716046e-09,3.780717e+01,-1.041338e-01,3.791131e+01,3.966142e+01,1.699210e+02
5.513455e+06,6.381314e+01,1.480149e+05,1.713135e+00,9.533836e-01,9.535858e-01,1.651410e-04,1.716046e-09,3.780974e+01,-1.041338e-01,3.791387e+01,3.966356e+01,1.699310e+02
5.513555e+06,6.381429e+01,1.481149e+05,1.714293e+00,9.533968e-01,9.535859e-01,1.653126e-04,1.716046e-09,3.781230e+01,-1.041338e-01,3.791643e+01,3.966570e+01,1.699410e+02
5.513655e+06,6.381545e+01,1.482149e+05,1.715450e+00,9.534100e-01,9.535861e-01,1.654842e-04,1.716045e-09,3.781487e+01,-1.041338e-01,3.791900e+01,3.966784e+01,1.699510e+02
5.513755e+06,6.381661e+01,1.483149e+05,1.716608e+00,9.534232e-01,9.535863e-01,1.656558e-04,1.716045e-09,3.781743e+01,-1.041338e-01,3.792156e+01,3.966998e+01,1.699609e+02
5.513855e+06,6.381777e+01,1.484149e+05,1.717765e+00,9.534364e-01,9.535864e-01,1.658274e-04,1.716045e-09,3.781999e+01,-1.041338e-01,3.792413e+01,3.967212e+01,1.699709e+02
5.513955e+06,6.381892e+01,1.485149e+05,1.718923e+00,9.534496e-01,9.535866e-01,1.659991e-04,1.716044e-09,3.782256e+01,-1.041338e-01,3.792669e+01,3.967426e+01,1.699809e+02
5.514055e+06,6.382008e+01,1.486150e+05,1.720081e+00,9.534628e-01,9.535867e-01,1.661707e-04,1.716044e-09,3.782512e+01,-1.041338e-01,3.792926e+01,3.967640e+01,1.699909e+02
5.514155e+06,6.382124e+01,1.487150e+05,1.721238e+00,9.534773e-01,9.535869e-01,1.663423e-04,1.716044e-09,3.782763e+01,-1.041338e-01,3.793176e+01,3.967842e+01,1.699991e+02
5.514255e+06,6.382240e+01,1.488150e+05,1.722396e+00,9.535036e-01,9.535871e-01,1.665139e-04,1.716044e-09,3.782955e+01,-1.041338e-01,3.793368e+01,3.967934e+01,1.699891e+02
5.514355e+06,6.382355e+01,1.489150e+05,1.723553e+00,9.535300e-01,9.535872e-01,1.666856e-04,1.716043e-09,3.783147e+01,-1.041338e-01,3.793561e+01,3.968026e+01,1.699791e+02
5.514455e+06,6.382471e+01,1.490150e+05,1.724711e+00,9.535563e-01,9.535874e-01,1.668572e-04,1.716043e-09,3.783340e+01,-1.041338e-01,3.793753e+01,3.968117e+01,1.699691e+02
5.514555e+06,6.382587e+01,1.491150e+05,1.725868e+00,9.535826e-01,9.535876e-01,1.670288e-04,1.716043e-09,3.783532e+01,-1.041338e-01,3.793945e+01,3.968209e+01,1.699591e+02
5.514655e+06,6.382703e+01,1.492150e+05,1.727026e+00,9.536090e-01,9.535877e-01,1.672004e-04,1.716042e-09,3.783724e+01,-1.041338e-01,3.794138e+01,3.968301e+01,1.699491e+02
5.514755e+06,6.382818e+01,1.493150e+05,1.728183e+00,9.536353e-01,9.535879e-01,1.673720e-04,1.716042e-09,3.783917e+01,-1.041338e-01,3.794330e+01,3.968393e+01,1.699391e+02
5.514855e+06,6.382934e+01,1.494150e+05,1.729341e+00,9.536617e-01,9.535881e-01,1.675437e-04,1.716042e-09,3.784109e+01,-1.041338e-01,3.794523e+01,3.968485e+01,1.699291e+02
5.514955e+06,6.383050e+01,1.495150e+05,1.730498e+00,9.536880e-01,9.535882e-01,1.677153e-04,1.716041e-09,3.784301e+01,-1.041338e-01,3.794715e+01,3.968576e+01,1.699191e+02
5.515055e+06,6.383166e+01,1.496151e+05,1.731656e+00,9.537144e-01,9.535884e-01,1.678869e-04,1.716041e-09,3.784494e+01,-1.041338e-01,3.794907e+01,3.968668e+01,1.699091e+02
5.515155e+06,6.383281e+01,1.497151e+05,1.732813e+00,9.537390e-01,9.535885e-01,1.680585e-04,1.716041e-09,3.784669e+01,-1.041338e-01,3.795082e+01,3.968749e+01,1.699027e+02
5.515255e+06,6.383397e+01,1.498151e+05,1.733971e+00,9.537455e-01,9.535887e-01,1.682301e-04,1.716041e-09,3.784669e+01,-1.041338e-01,3.795082e+01,3.968722e+01,1.699327e+02
5.515355e+06,6.383513e+01,1.499151e+05,1.735128e+00,9.537520e-01,9.535889e-01,1.684018e-04,1.716040e-09,3.784669e+01,-1.041338e-01,3.795082e+01,3.968695e+01,1.699627e+02
5.515455e+06,6.383629e+01,1.500151e+05,1.736286e+00,9.537586e-01,9.535890e-01,1.685734e-04,1.716040e-09,3.784669e+01,-1.041338e-01,3.795082e+01,3.968667e+01,1.699927e+02
5.515555e+06,6.383744e+01,1.501151e+05,1.737443e+00,9.537651e-01,9.535892e-01,1.687450e-04,1.716040e-09,3.784669e+01,-1.041338e-01,3.795082e+01,3.968640e+01,1.700227e+02
5.515655e+06,6.383860e+01,1.502151e+05,1.738601e+00,9.537717e-01,9.535894e-01,1.689166e-04,1.716039e-09,3.784669e+01,-1.041338e-01,3.795082e+01,3.968613e+01,1.700527e+02
5.515755e+06,6.383976e+01,1.503151e+05,1.739758e+00,9.537782e-01,9.535895e-01,1.690883e-04,1.716039e-09,3.784669e+01,-1.041338e-01,3.795082e+01,3.968585e+01,1.700828e+02
5.515855e+06,6.384092e+01,1.504151e+05,1.740916e+00,9.537847e-01,9.535897e-01,1.692599e-04,1.716039e-09,3.784669e+01,-1.041338e-01,3.795082e+01,3.968558e+01,1.701128e+02
5.515955e+06,6.384207e+01,1.505151e+05,1.742073e+00,9.537913e-01,9.535899e-01,1.694315e-04,1.716039e-09,3.784669e+01,-1.041338e-01,3.795082e+01,3.968531e+01,1.701428e+02
5.516055e+06,6.384323e+01,1.506152e+05,1.743231e+00,9.537978e-01,9.535900e-01,1.696031e-04,1.716038e-09,3.784669e+01,-1.041338e-01,3.795082e+01,3.968504e+01,1.701728e+02
5.516155e+06,6.384439e+01,1.507152e+05,1.744389e+00,9.538007e-01,9.535902e-01,1.697747e-04,1.716038e-09,3.784645e+01,-1.041338e-01,3.795058e+01,3.968466e+01,1.701981e+02
5.516255e+06,6.384555e+01,1.508152e+05,1.745546e+00,9.537677e-01,9.535903e-01,1.699464e-04,1.716038e-09,3.784388e+01,-1.041338e-01,3.794801e+01,3.968335e+01,1.701781e+02
5.516355e+06,6.384670e+01,1.509152e+05,1.746704e+00,9.537348e-01,9.535905e-01,1.701180e-04,1.716037e-09,3.784131e+01,-1.041338e-01,3.794544e+01,3.968203e+01,1.701581e+02
5.516455e+06,6.384786e+01,1.510152e+05,1.747861e+00,9.537018e-01,9.535907e-01,1.702896e-04,1.716037e-09,3.783874e+01,-1.041338e-01,3.794288e+01,3.968071e+01,1.701380e+02
5.516555e+06,6.384902e+01,1.511152e+05,1.749019e+00,9.536689e-01,9.535908e-01,1.704612e-04,1.716037e-09,3.783617e+01,-1.041338e-01,3.794031e+01,3.967939e+01,1.701180e+02
5.516655e+06,6.385018e+01,1.512152e+05,1.750176e+00,9.536360e-01,9.535910e-01,1.706328e-04,1.716036e-09,3.783360e+01,-1.041338e-01,3.793774e+01,3.967807e+01,1.700980e+02
5.516755e+06,6.385133e+01,1.513152e+05,1.751334e+00,9.536030e-01,9.535912e-01,1.708045e-04,1.716036e-09,3.783104e+01,-1.041338e-01,3.793517e+01,3.967675e+01,1.700780e+02
5.516855e+06,6.385249e+01,1.514152e+05,1.752491e+00,9.535701e-01,9.535913e-01,1.709761e-04,1.716036e-09,3.782847e+01,-1.041338e-01,3.793260e+01,3.967543e+01,1.700579e+02
5.516955e+06,6.385365e+01,1.515152e+05,1.753649e+00,9.535372e-01,9.535915e-01,1.711477e-04,1.716036e-09,3.782590e+01,-1.041338e-01,3.793003e+01,3.967411e+01,1.700379e+02
5.517055e+06,6.385481e+01,1.516153e+05,1.754806e+00,9.535042e-01,9.535917e-01,1.713193e-04,1.716035e-09,3.782333e+01,-1.041338e-01,3.792746e+01,3.967279e+01,1.700179e+02
5.517155e+06,6.385596e+01,1.517153e+05,1.755964e+00,9.534783e-01,9.535918e-01,1.714909e-04,1.716035e-09,3.782140e+01,-1.041338e-01,3.792553e+01,3.967185e+01,1.700000e+02
5.517255e+06,6.385712e+01,1.518153e+05,1.757121e+00,9.535112e-01,9.535920e-01,1.716626e-04,1.716035e-09,3.782482e+01,-1.041338e-01,3.792895e+01,3.967406e+01,1.700000e+02
5.517355e+06,6.385828e+01,1.519153e+05,1.758279e+00,9.535441e-01,9.535921e-01,1.718342e-04,1.716034e-09,3.782824e+01,-1.041338e-01,3.793237e+01,3.967627e+01,1.700000e+02
5.517455e+06,6.385944e+01,1.520153e+05,1.759436e+00,9.535770e-01,9.535923e-01,1.720058e-04,1.716034e-09,3.783166e+01,-1.041338e-01,3.793579e+01,3.967849e+01,1.700000e+02
5.517555e+06,6.386059e+01,1.521153e+05,1.760594e+00,9.536098e-01,9.535925e-01,1.721774e-04,1.716034e-09,3.783508e+01,-1.041338e-01,3.793921e+01,3.968070e+01,1.700000e+02
5.517655e+06,6.386175e+01,1.522153e+05,1.761751e+00,9.536427e-01,9.535926e-01,1.723491e-04,1.716034e-09,3.783850e+01,-1.041338e-01,3.794263e+01,3.968292e+01,1.700000e+02
5.517755e+06,6.386291e+01,1.523153e+05,1.762909e+00,9.536756e-01,9.535928e-01,1.725207e-04,1.716033e-09,3.784192e+01,-1.041338e-01,3.794605e+01,3.968513e+01,1.700000e+02
5.517855e+06,6.386407e+01,1.524153e+05,1.764066e+00,9.537085e-01,9.535930e-01,1.726923e-04,1.716033e-09,3.784534e+01,-1.041338e-01,3.794947e+01,3.968734e+01,1.700000e+02
5.517955e+06,6.386522e+01,1.525153e+05,1.765224e+00,9.537414e-01,9.535931e-01,1.728639e-04,1.716033e-09,3.784875e+01,-1.041338e-01,3.795289e+01,3.968956e+01,1.700000e+02
5.518055e+06,6.386638e+01,1.526154e+05,1.766381e+00,9.537743e-01,9.535933e-01,1.730355e-04,1.716032e-09,3.785217e+01,-1.041338e-01,3.795631e+01,3.969177e+01,1.700000e+02
5.518155e+06,6.386754e+01,1.527154e+05,1.767539e+00,9.538011e-01,9.535935e-01,1.732072e-04,1.716032e-09,3.785509e+01,-1.041338e-01,3.795922e+01,3.969371e+01,1.699979e+02
5.518255e+06,6.386870e+01,1.528154e+05,1.768697e+00,9.537748e-01,9.535936e-01,1.733788e-04,1.716032e-09,3.785359e+01,-1.041338e-01,3.795773e+01,3.969323e+01,1.699780e+02
5.518355e+06,6.386985e+01,1.529154e+05,1.769854e+00,9.537485e-01,9.535938e-01,1.735504e-04,1.716031e-09,3.785210e+01,-1.041338e-01,3.795623e+01,3.969276e+01,1.699580e+02
5.518455e+06,6.387101e+01,1.530154e+05,1.771012e+00,9.537222e-01,9.535939e-01,1.737220e-04,1.716031e-09,3.785060e+01,-1.041338e-01,3.795473e+01,3.969229e+01,1.699380e+02
5.518555e+06,6.387217e+01,1.531154e+05,1.772169e+00,9.536959e-01,9.535941e-01,1.738936e-04,1.716031e-09,3.784910e+01,-1.041338e-01,3.795324e+01,3.969182e+01,1.699180e+02
5.518655e+06,6.387333e+01,1.532154e+05,1.773327e+00,9.536697e-01,9.535943e-01,1.740653e-04,1.716031e-09,3.784761e+01,-1.041338e-01,3.795174e+01,3.969135e+01,1.698980e+02
5.518755e+06,6.387448e+01,1.533154e+05,1.774484e+00,9.536434e-01,9.535944e-01,1.742369e-04,1.716030e-09,3.784611e+01,-1.041338e-01,3.795025e+01,3.969087e+01,1.698780e+02
5.518855e+06,6.387564e+01,1.534154e+05,1.775642e+00,9.536171e-01,9.535946e-01,1.744085e-04,1.716030e-09,3.784462e+01,-1.041338e-01,3.794875e+01,3.969040e+01,1.698580e+02
5.518955e+06,6.387680e+01,1.535155e+05,1.776799e+00,9.535908e-01,9.535948e-01,1.745801e-04,1.716030e-09,3.784312e+01,-1.041338e-01,3.794725e+01,3.968993e+01,1.698380e+02
5.519055e+06,6.387796e+01,1.536155e+05,1.777957e+00,9.535645e-01,9.535949e-01,1.747517e-04,1.716029e-09,3.784162e+01,-1.041338e-01,3.794576e+01,3.968946e+01,1.698180e+02
5.519155e+06,6.387911e+01,1.537155e+05,1.779114e+00,9.535389e-01,9.535951e-01,1.749234e-04,1.716029e-09,3.783996e+01,-1.041338e-01,3.794409e+01,3.968878e+01,1.698010e+02
5.519255e+06,6.388027e+01,1.538155e+05,1.780272e+00,9.535191e-01,9.535953e-01,1.750950e-04,1.716029e-09,3.783675e+01,-1.041338e-01,3.794089e+01,3.968625e+01,1.698110e+02
5.519355e+06,6.388143e+01,1.539155e+05,1.781429e+00,9.534993e-01,9.535954e-01,1.752666e-04,1.716029e-09,3.783355e+01,-1.041338e-01,3.793768e+01,3.968371e+01,1.698210e+02
5.519456e+06,6.388259e+01,1.540155e+05,1.782587e+00,9.534795e-01,9.535956e-01,1.754382e-04,1.716028e-09,3.783034e+01,-1.041338e-01,3.793448e+01,3.968118e+01,1.698310e+02
5.519556e+06,6.388374e+01,1.541155e+05,1.783744e+00,9.534597e-01,9.535957e-01,1.756098e-04,1.716028e-09,3.782714e+01,-1.041338e-01,3.793127e+01,3.967864e+01,1.698410e+02
5.519656e+06,6.388490e+01,1.542155e+05,1.784902e+00,9.534399e-01,9.535959e-01,1.757815e-04,1.716028e-09,3.782393e+01,-1.041338e-01,3.792807e+01,3.967611e+01,1.698510e+02
5.519756e+06,6.388606e+01,1.543155e+05,1.786059e+00,9.534200e-01,9.535961e-01,1.759531e-04,1.716027e-09,3.782073e+01,-1.041338e-01,3.792486e+01,3.967357e+01,1.698610e+02
5.519856e+06,6.388722e+01,1.544155e+05,1.787217e+00,9.534002e-01,9.535962e-01,1.761247e-04,1.716027e-09,3.781752e+01,-1.041338e-01,3.792165e+01,3.967103e+01,1.698710e+02
5.519956e+06,6.388837e+01,1.545156e+05,1.788374e+00,9.533804e-01,9.535964e-01,1.762963e-04,1.716027e-09,3.781431e+01,-1.041338e-01,3.791845e+01,3.966850e+01,1.698810e+02
5.520056e+06,6.388953e+01,1.546156e+05,1.789532e+00,9.533606e-01,9.535966e-01,1.764679e-04,1.716026e-09,3.781111e+01,-1.041338e-01,3.791524e+01,3.966596e+01,1.698909e+02
5.520156e+06,6.389069e+01,1.547156e+05,1.790689e+00,9.533439e-01,9.535967e-01,1.766396e-04,1.716026e-09,3.780827e+01,-1.041338e-01,3.791240e+01,3.966368e+01,1.699019e+02
5.520256e+06,6.389185e+01,1.548156e+05,1.791847e+00,9.533571e-01,9.535969e-01,1.768112e-04,1.716026e-09,3.780891e+01,-1.041338e-01,3.791304e+01,3.966380e+01,1.699219e+02
5.520356e+06,6.389300e+01,1.549156e+05,1.793005e+00,9.533704e-01,9.535971e-01,1.769828e-04,1.716026e-09,3.780955e+01,-1.041338e-01,3.791368e+01,3.966392e+01,1.699419e+02
5.520456e+06,6.389416e+01,1.550156e+05,1.794162e+00,9.533836e-01,9.535972e-01,1.771544e-04,1.716025e-09,3.781019e+01,-1.041338e-01,3.791433e+01,3.966404e+01,1.699619e+02
5.520556e+06,6.389532e+01,1.551156e+05,1.795320e+00,9.533968e-01,9.535974e-01,1.773260e-04,1.716025e-09,3.781083e+01,-1.041338e-01,3.791497e+01,3.966416e+01,1.699819e+02
5.520656e+06,6.389648e+01,1.552156e+05,1.796477e+00,9.534100e-01,9.535975e-01,1.774977e-04,1.716025e-09,3.781148e+01,-1.041338e-01,3.791561e+01,3.966429e+01,1.700019e+02
5.520756e+06,6.389763e+01,1.553156e+05,1.797635e+00,9.534232e-01,9.535977e-01,1.776693e-04,1.716024e-09,3.781212e+01,-1.041338e-01,3.791625e+01,3.966441e+01,1.700219e+02
5.520856e+06,6.389879e+01,1.554156e+05,1.798792e+00,9.534365e-01,9.535979e-01,1.778409e-04,1.716024e-09,3.781276e+01,-1.041338e-01,3.791689e+01,3.966453e+01,1.700420e+02
5.520956e+06,6.389995e+01,1.555157e+05,1.799950e+00,9.534497e-01,9.535980e-01,1.780125e-04,1.716024e-09,3.781340e+01,-1.041338e-01,3.791753e+01,3.966465e+01,1.700620e+02
5.521056e+06,6.390111e+01,1.556157e+05,1.801107e+00,9.534629e-01,9.535982e-01,1.781841e-04,1.716023e-09,3.781404e+01,-1.041338e-01,3.791818e+01,3.966477e+01,1.700820e+02
5.521156e+06,6.390226e+01,1.557157e+05,1.802265e+00,9.534787e-01,9.535984e-01,1.783558e-04,1.716023e-09,3.781488e+01,-1.041338e-01,3.791901e+01,3.966499e+01,1.700990e+02
5.521256e+06,6.390342e+01,1.558157e+05,1.803422e+00,9.535183e-01,9.535985e-01,1.785274e-04,1.716023e-09,3.781744e+01,-1.041338e-01,3.792158e+01,3.966603e+01,1.700890e+02
5.521356e+06,6.390458e+01,1.559157e+05,1.804580e+00,9.535578e-01,9.535987e-01,1.786990e-04,1.716023e-09,3.782001e+01,-1.041338e-01,3.792415e+01,3.966707e+01,1.700790e+02
5.521456e+06,6.390574e+01,1.560157e+05,1.805737e+00,9.535974e-01,9.535989e-01,1.788706e-04,1.716022e-09,3.782258e+01,-1.041338e-01,3.792672e+01,3.966812e+01,1.700690e+02
5.521556e+06,6.390689e+01,1.561157e+05,1.806895e+00,9.536369e-01,9.535990e-01,1.790422e-04,1.716022e-09,3.782515e+01,-1.041338e-01,3.792928e+01,3.966916e+01,1.700590e+02
5.521656e+06,6.390805e+01,1.562157e+05,1.808052e+00,9.536765e-01,9.535992e-01,1.792139e-04,1.716022e-09,3.782772e+01,-1.041338e-01,3.793185e+01,3.967021e+01,1.700489e+02
5.521756e+06,6.390921e+01,1.563157e+05,1.809210e+00,9.537161e-01,9.535993e-01,1.793855e-04,1.716021e-09,3.783029e+01,-1.041338e-01,3.793442e+01,3.967125e+01,1.700389e+02
5.521856e+06,6.391037e+01,1.564157e+05,1.810367e+00,9.537556e-01,9.535995e-01,1.795571e-04,1.716021e-09,3.783286e+01,-1.041338e-01,3.793699e+01,3.967229e+01,1.700289e+02
5.521956e+06,6.391152e+01,1.565158e+05,1.811525e+00,9.537952e-01,9.535997e-01,1.797287e-04,1.716021e-09,3.783543e+01,-1.041338e-01,3.793956e+01,3.967334e+01,1.700189e+02
5.522056e+06,6.391268e+01,1.566158e+05,1.812682e+00,9.538347e-01,9.535998e-01,1.799003e-04,1.716021e-09,3.783800e+01,-1.041338e-01,3.794213e+01,3.967438e+01,1.700089e+02
5.522156e+06,6.391384e+01,1.567158e+05,1.813840e+00,9.538654e-01,9.536000e-01,1.800719e-04,1.716020e-09,3.784020e+01,-1.041338e-01,3.794434e+01,3.967542e+01,1.699978e+02
5.522256e+06,6.391500e+01,1.568158e+05,1.814997e+00,9.538259e-01,9.536002e-01,1.802436e-04,1.716020e-09,3.783956e+01,-1.041338e-01,3.794370e+01,3.967639e+01,1.699778e+02
5.522356e+06,6.391616e+01,1.569158e+05,1.816155e+00,9.537864e-01,9.536003e-01,1.804152e-04,1.716020e-09,3.783892e+01,-1.041338e-01,3.794306e+01,3.967737e+01,1.699578e+02
5.522456e+06,6.391731e+01,1.570158e+05,1.817313e+00,9.537469e-01,9.536005e-01,1.805868e-04,1.716019e-09,3.783828e+01,-1.041338e-01,3.794241e+01,3.967834e+01,1.699378e+02
5.522556e+06,6.391847e+01,1.571158e+05,1.818470e+00,9.537075e-01,9.536007e-01,1.807584e-04,1.716019e-09,3.783764e+01,-1.041338e-01,3.794177e+01,3.967932e+01,1.699178e+02
5.522656e+06,6.391963e+01,1.572158e+05,1.819628e+00,9.536680e-01,9.536008e-01,1.809300e-04,1.716019e-09,3.783700e+01,-1.041338e-01,3.794113e+01,3.968029e+01,1.698978e+02
5.522756e+06,6.392079e+01,1.573158e+05,1.820785e+00,9.536285e-01,9.536010e-01,1.811017e-04,1.716018e-09,3.783636e+01,-1.041338e-01,3.794049e+01,3.968127e+01,1.698778e+02
5.522856e+06,6.392194e+01,1.574158e+05,1.821943e+00,9.535890e-01,9.536011e-01,1.812733e-04,1.716018e-09,3.783572e+01,-1.041338e-01,3.793985e+01,3.968224e+01,1.698578e+02
5.522956e+06,6.392310e+01,1.575159e+05,1.823100e+00,9.535495e-01,9.536013e-01,1.814449e-04,1.716018e-09,3.783507e+01,-1.041338e-01,3.793921e+01,3.968322e+01,1.698378e+02
5.523056e+06,6.392426e+01,1.576159e+05,1.824258e+00,9.535100e-01,9.536015e-01,1.816165e-04,1.716018e-09,3.783443e+01,-1.041338e-01,3.793857e+01,3.968419e+01,1.698178e+02
5.523156e+06,6.392542e+01,1.577159e+05,1.825415e+00,9.534755e-01,9.536016e-01,1.817881e-04,1.716017e-09,3.783393e+01,-1.041338e-01,3.793807e+01,3.968511e+01,1.698000e+02
5.523256e+06,6.392657e+01,1.578159e+05,1.826573e+00,9.534821e-01,9.536018e-01,1.819598e-04,1.716017e-09,3.783457e+01,-1.041338e-01,3.793871e+01,3.968550e+01,1.698000e+02
5.523356e+06,6.392773e+01,1.579159e+05,1.827730e+00,9.534887e-01,9.536020e-01,1.821314e-04,1.716017e-09,3.783521e+01,-1.041338e-01,3.793935e+01,3.968590e+01,1.698000e+02
5.523456e+06,6.392889e+01,1.580159e+05,1.828888e+00,9.534953e-01,9.536021e-01,1.823030e-04,1.716016e-09,3.783586e+01,-1.041338e-01,3.793999e+01,3.968630e+01,1.698000e+02
5.523556e+06,6.393005e+01,1.581159e+05,1.830045e+00,9.535019e-01,9.536023e-01,1.824746e-04,1.716016e-09,3.783650e+01,-1.041338e-01,3.794063e+01,3.968669e+01,1.698000e+02
5.523656e+06,6.393120e+01,1.582159e+05,1.831203e+00,9.535086e-01,9.536025e-01,1.826462e-04,1.716016e-09,3.783714e+01,-1.041338e-01,3.794127e+01,3.968709e+01,1.698000e+02
5.523756e+06,6.393236e+01,1.583159e+05,1.832360e+00,9.535152e-01,9.536026e-01,1.828179e-04,1.716016e-09,3.783778e+01,-1.041338e-01,3.794192e+01,3.968749e+01,1.698000e+02
5.523856e+06,6.393352e+01,1.584159e+05,1.833518e+00,9.535218e-01,9.536028e-01,1.829895e-04,1.716015e-09,3.783842e+01,-1.041338e-01,3.794256e+01,3.968789e+01,1.698000e+02
5.523956e+06,6.393468e+01,1.585160e+05,1.834675e+00,9.535284e-01,9.536029e-01,1.831611e-04,1.716015e-09,3.783906e+01,-1.041338e-01,3.794320e+01,3.968828e+01,1.698000e+02
5.524056e+06,6.393583e+01,1.586160e+05,1.835833e+00,9.535350e-01,9.536031e-01,1.833327e-04,1.716015e-09,3.783971e+01,-1.041338e-01,3.794384e+01,3.968868e+01,1.698000e+02
5.524156e+06,6.393699e+01,1.587160e+05,1.836990e+00,9.535401e-01,9.536033e-01,1.835043e-04,1.716014e-09,3.784013e+01,-1.041338e-01,3.794427e+01,3.968891e+01,1.698011e+02
5.524256e+06,6.393815e+01,1.588160e+05,1.838148e+00,9.535335e-01,9.536034e-01,1.836759e-04,1.716014e-09,3.783885e+01,-1.041338e-01,3.794298e+01,3.968784e+01,1.698111e+02
5.524356e+06,6.393931e+01,1.589160e+05,1.839305e+00,9.535269e-01,9.536036e-01,1.838476e-04,1.716014e-09,3.783757e+01,-1.041338e-01,3.794170e+01,3.968678e+01,1.698211e+02
5.524456e+06,6.394046e+01,1.590160e+05,1.840463e+00,9.535203e-01,9.536038e-01,1.840192e-04,1.716013e-09,3.783629e+01,-1.041338e-01,3.794042e+01,3.968571e+01,1.698311e+02
5.524556e+06,6.394162e+01,1.591160e+05,1.841621e+00,9.535137e-01,9.536039e-01,1.841908e-04,1.716013e-09,3.783501e+01,-1.041338e-01,3.793914e+01,3.968464e+01,1.698411e+02
5.524656e+06,6.394278e+01,1.592160e+05,1.842778e+00,9.535071e-01,9.536041e-01,1.843624e-04,1.716013e-09,3.783373e+01,-1.041338e-01,3.793786e+01,3.968357e+01,1.698511e+02
5.524756e+06,6.394394e+01,1.593160e+05,1.843936e+00,9.535005e-01,9.536043e-01,1.845340e-04,1.716013e-09,3.783244e+01,-1.041338e-01,3.793658e+01,3.968250e+01,1.698610e+02
5.524856e+06,6.394509e+01,1.594160e+05,1.845093e+00,9.534939e-01,9.536044e-01,1.847057e-04,1.716012e-09,3.783116e+01,-1.041338e-01,3.793530e+01,3.968143e+01,1.698710e+02
5.524956e+06,6.394625e+01,1.595161e+05,1.846251e+00,9.534873e-01,9.536046e-01,1.848773e-04,1.716012e-09,3.782988e+01,-1.041338e-01,3.793402e+01,3.968037e+01,1.698810e+02
5.525056e+06,6.394741e+01,1.596161e+05,1.847408e+00,9.534807e-01,9.536047e-01,1.850489e-04,1.716012e-09,3.782860e+01,-1.041338e-01,3.793274e+01,3.967930e+01,1.698910e+02
5.525156e+06,6.394857e+01,1.597161e+05,1.848566e+00,9.534719e-01,9.536049e-01,1.852205e-04,1.716011e-09,3.782732e+01,-1.041974e-01,3.793152e+01,3.967832e+01,1.698970e+02
5.525256e+06,6.394972e+01,1.598161e+05,1.849723e+00,9.534434e-01,9.536051e-01,1.853921e-04,1.716011e-09,3.782604e+01,-1.048341e-01,3.793087e+01,3.967820e+01,1.698670e+02
5.525356e+06,6.395088e+01,1.599161e+05,1.850881e+00,9.534148e-01,9.536052e-01,1.855638e-04,1.716011e-09,3.782475e+01,-1.054708e-01,3.793022e+01,3.967808e+01,1.698370e+02
5.525456e+06,6.395204e+01,1.600161e+05,1.852038e+00,9.533862e-01,9.536054e-01,1.857354e-04,1.716011e-09,3.782347e+01,-1.061075e-01,3.792958e+01,3.967796e+01,1.698070e+02
5.525556e+06,6.395320e+01,1.601161e+05,1.853196e+00,9.533576e-01,9.536056e-01,1.859070e-04,1.716010e-09,3.782219e+01,-1.067442e-01,3.792893e+01,3.967784e+01,1.697769e+02
5.525656e+06,6.395435e+01,1.602161e+05,1.854353e+00,9.533290e-01,9.536057e-01,1.860786e-04,1.716010e-09,3.782090e+01,-1.073809e-01,3.792828e+01,3.967771e+01,1.697469e+02
5.525756e+06,6.395551e+01,1.603161e+05,1.855511e+00,9.533004e-01,9.536059e-01,1.862502e-04,1.716010e-09,3.781962e+01,-1.080176e-01,3.792764e+01,3.967759e+01,1.697169e+02
5.525856e+06,6.395667e+01,1.604161e+05,1.856668e+00,9.532718e-01,9.536061e-01,1.864218e-04,1.716009e-09,3.781834e+01,-1.086543e-01,3.792699e+01,3.967747e+01,1.696869e+02
5.525956e+06,6.395783e+01,1.605162e+05,1.857826e+00,9.532432e-01,9.536062e-01,1.865935e-04,1.716009e-09,3.781705e+01,-1.092910e-01,3.792634e+01,3.967735e+01,1.696569e+02
5.526056e+06,6.395898e+01,1.606162e+05,1.858983e+00,9.532147e-01,9.536064e-01,1.867651e-04,1.716009e-09,3.781577e+01,-1.099277e-01,3.792570e+01,3.967723e+01,1.696269e+02
5.526156e+06,6.396014e+01,1.607162e+05,1.860141e+00,9.531920e-01,9.536065e-01,1.869367e-04,1.716008e-09,3.781475e+01,-1.104315e-01,3.792519e+01,3.967713e+01,1.696000e+02
5.526256e+06,6.396130e+01,1.608162e+05,1.861298e+00,9.532206e-01,9.536067e-01,1.871083e-04,1.716008e-09,3.781604e+01,-1.097953e-01,3.792583e+01,3.967725e+01,1.696000e+02
5.526356e+06,6.396246e+01,1.609162e+05,1.862456e+00,9.532492e-01,9.536069e-01,1.872799e-04,1.716008e-09,3.781732e+01,-1.091592e-01,3.792648e+01,3.967737e+01,1.696000e+02
5.526456e+06,6.396361e+01,1.610162e+05,1.863613e+00,9.532777e-01,9.536070e-01,1.874516e-04,1.716008e-09,3.781860e+01,-1.085230e-01,3.792712e+01,3.967749e+01,1.696000e+02
5.526556e+06,6.396477e+01,1.611162e+05,1.864771e+00,9.533063e-01,9.536072e-01,1.876232e-04,1.716007e-09,3.781988e+01,-1.078869e-01,3.792777e+01,3.967762e+01,1.696000e+02
5.526656e+06,6.396593e+01,1.612162e+05,1.865929e+00,9.533348e-01,9.536074e-01,1.877948e-04,1.716007e-09,3.782117e+01,-1.072507e-01,3.792842e+01,3.967774e+01,1.696000e+02
5.526756e+06,6.396709e+01,1.613162e+05,1.867086e+00,9.533634e-01,9.536075e-01,1.879664e-04,1.716007e-09,3.782245e+01,-1.066146e-01,3.792906e+01,3.967786e+01,1.696000e+02
5.526856e+06,6.396824e+01,1.614162e+05,1.868244e+00,9.533920e-01,9.536077e-01,1.881380e-04,1.716006e-09,3.782373e+01,-1.059784e-01,3.792971e+01,3.967798e+01,1.696000e+02
5.526956e+06,6.396940e+01,1.615163e+05,1.869401e+00,9.534205e-01,9.536079e-01,1.883096e-04,1.716006e-09,3.782501e+01,-1.053423e-01,3.793035e+01,3.967810e+01,1.696000e+02
5.527056e+06,6.397056e+01,1.616163e+05,1.870559e+00,9.534491e-01,9.536080e-01,1.884813e-04,1.716006e-09,3.782629e+01,-1.047061e-01,3.793100e+01,3.967823e+01,1.696000e+02
5.527156e+06,6.397172e+01,1.617163e+05,1.871716e+00,9.534788e-01,9.536082e-01,1.886529e-04,1.716006e-09,3.782773e+01,-1.041338e-01,3.793186e+01,3.967846e+01,1.696030e+02
5.527256e+06,6.397287e+01,1.618163e+05,1.872874e+00,9.535183e-01,9.536083e-01,1.888245e-04,1.716005e-09,3.783051e+01,-1.041338e-01,3.793464e+01,3.967973e+01,1.696331e+02
5.527356e+06,6.397403e+01,1.619163e+05,1.874031e+00,9.535579e-01,9.536085e-01,1.889961e-04,1.716005e-09,3.783329e+01,-1.041338e-01,3.793743e+01,3.968100e+01,1.696631e+02
5.527456e+06,6.397519e+01,1.620163e+05,1.875189e+00,9.535974e-01,9.536087e-01,1.891677e-04,1.716005e-09,3.783608e+01,-1.041338e-01,3.794021e+01,3.968227e+01,1.696931e+02
5.527556e+06,6.397635e+01,1.621163e+05,1.876346e+00,9.536370e-01,9.536088e-01,1.893393e-04,1.716004e-09,3.783886e+01,-1.041338e-01,3.794299e+01,3.968354e+01,1.697232e+02
5.527656e+06,6.397750e+01,1.622163e+05,1.877504e+00,9.536766e-01,9.536090e-01,1.895110e-04,1.716004e-09,3.784164e+01,-1.041338e-01,3.794578e+01,3.968480e+01,1.697532e+02
5.527756e+06,6.397866e+01,1.623163e+05,1.878661e+00,9.537161e-01,9.536092e-01,1.896826e-04,1.716004e-09,3.784443e+01,-1.041338e-01,3.794856e+01,3.968607e+01,1.697833e+02
5.527856e+06,6.397982e+01,1.624163e+05,1.879819e+00,9.537557e-01,9.536093e-01,1.898542e-04,1.716003e-09,3.784721e+01,-1.041338e-01,3.795134e+01,3.968734e+01,1.698133e+02
5.527956e+06,6.398098e+01,1.625164e+05,1.880976e+00,9.537952e-01,9.536095e-01,1.900258e-04,1.716003e-09,3.784999e+01,-1.041338e-01,3.795413e+01,3.968861e+01,1.698433e+02
5.528056e+06,6.398213e+01,1.626164e+05,1.882134e+00,9.538348e-01,9.536097e-01,1.901974e-04,1.716003e-09,3.785277e+01,-1.041338e-01,3.795691e+01,3.968987e+01,1.698734e+02
5.528156e+06,6.398329e+01,1.627164e+05,1.883291e+00,9.538661e-01,9.536098e-01,1.903691e-04,1.716003e-09,3.785514e+01,-1.042061e-01,3.795935e+01,3.969105e+01,1.698966e+02
5.528256e+06,6.398445e+01,1.628164e+05,1.884449e+00,9.538332e-01,9.536100e-01,1.905407e-04,1.716002e-09,3.785429e+01,-1.048428e-01,3.795913e+01,3.969156e+01,1.698666e+02
5.528356e+06,6.398561e+01,1.629164e+05,1.885606e+00,9.538003e-01,9.536101e-01,1.907123e-04,1.716002e-09,3.785343e+01,-1.054795e-01,3.795891e+01,3.969207e+01,1.698366e+02
5.528456e+06,6.398676e+01,1.630164e+05,1.886764e+00,9.537674e-01,9.536103e-01,1.908839e-04,1.716002e-09,3.785258e+01,-1.061162e-01,3.795869e+01,3.969258e+01,1.698066e+02
5.528556e+06,6.398792e+01,1.631164e+05,1.887921e+00,9.537345e-01,9.536105e-01,1.910555e-04,1.716001e-09,3.785172e+01,-1.067529e-01,3.795847e+01,3.969308e+01,1.697765e+02
5.528656e+06,6.398908e+01,1.632164e+05,1.889079e+00,9.537015e-01,9.536106e-01,1.912271e-04,1.716001e-09,3.785087e+01,-1.073896e-01,3.795826e+01,3.969359e+01,1.697465e+02
5.528756e+06,6.399024e+01,1.633164e+05,1.890237e+00,9.536686e-01,9.536108e-01,1.913988e-04,1.716001e-09,3.785001e+01,-1.080263e-01,3.795804e+01,3.969410e+01,1.697165e+02
5.528856e+06,6.399139e+01,1.634164e+05,1.891394e+00,9.536357e-01,9.536110e-01,1.915704e-04,1.716001e-09,3.784916e+01,-1.086630e-01,3.795782e+01,3.969461e+01,1.696865e+02
5.528956e+06,6.399255e+01,1.635165e+05,1.892552e+00,9.536028e-01,9.536111e-01,1.917420e-04,1.716000e-09,3.784830e+01,-1.092997e-01,3.795760e+01,3.969511e+01,1.696565e+02
5.529056e+06,6.399371e+01,1.636165e+05,1.893709e+00,9.535699e-01,9.536113e-01,1.919136e-04,1.716000e-09,3.784744e+01,-1.099364e-01,3.795738e+01,3.969562e+01,1.696265e+02
5.529156e+06,6.399487e+01,1.637165e+05,1.894867e+00,9.535401e-01,9.536115e-01,1.920852e-04,1.716000e-09,3.784654e+01,-1.104979e-01,3.795704e+01,3.969594e+01,1.696000e+02
5.529256e+06,6.399602e+01,1.638165e+05,1.896024e+00,9.535335e-01,9.536116e-01,1.922568e-04,1.715999e-09,3.784526e+01,-1.104979e-01,3.795576e+01,3.969487e+01,1.696000e+02
