Repository: brandonlampe/CS_Data

# Repository for Crushed Salt Data
**Grant No: 456417**

This is a work in progress!

## Repository Content

### Directory Names
A uniform namining structure still in progress, but in general directories are named according to the following:
 - Names contain no spaces, a single underscore "_" will be used as a file name seperator.
 - Files are for the Crushed Salt Project (CSP); therefore, the first three charaters of each file are "CSP".
 - Folders are organized by which frame the test was performed on i.e., A2 or A3.
 - The fifth and sixth charaters of each file name will therefore be "A" followed by the frame number.

File: UNM_WP_HY_175_09/STAGE22/CREEP_FIT/175_09_STAGE22_CREEP_OUT.csv (part 10 of 26)
Analysis by Brandon Lampe, performed on: 2016/07/13 08:46:11
Experimental results below begin at: 2016/06/09 11:50:02
Duration (sec),Duration (day),Elapsed Time (sec),Elapsed Time (day),Interpolated Fractional Density,Fit to Fractional Density,Fit to Volume Strain,Fit to Volume Strain Rate (1/sec),Confining Pressure (MPa),Pore Pressure (MPa),Terzaghi Pressure (MPa),Solid Pressure (MPa),Temperature (C))
5.576361e+06,6.454122e+01,2.109212e+05,2.441218e+00,9.537997e-01,9.536887e-01,2.730853e-04,1.715861e-09,3.782655e+01,-1.041338e-01,3.793068e+01,3.966384e+01,1.699215e+02
5.576461e+06,6.454238e+01,2.110212e+05,2.442375e+00,9.538283e-01,9.536889e-01,2.732569e-04,1.715860e-09,3.782912e+01,-1.041338e-01,3.793325e+01,3.966534e+01,1.699315e+02
5.576561e+06,6.454353e+01,2.111212e+05,2.443533e+00,9.538568e-01,9.536890e-01,2.734285e-04,1.715860e-09,3.783168e+01,-1.041338e-01,3.793582e+01,3.966685e+01,1.699415e+02
5.576661e+06,6.454469e+01,2.112213e+05,2.444690e+00,9.538853e-01,9.536892e-01,2.736001e-04,1.715860e-09,3.783425e+01,-1.041338e-01,3.793838e+01,3.966835e+01,1.699515e+02
5.576761e+06,6.454585e+01,2.113213e+05,2.445848e+00,9.539139e-01,9.536894e-01,2.737717e-04,1.715859e-09,3.783682e+01,-1.041338e-01,3.794095e+01,3.966985e+01,1.699615e+02
5.576861e+06,6.454701e+01,2.114213e+05,2.447006e+00,9.539424e-01,9.536895e-01,2.739433e-04,1.715859e-09,3.783938e+01,-1.041338e-01,3.794352e+01,3.967135e+01,1.699715e+02
5.576961e+06,6.454816e+01,2.115213e+05,2.448163e+00,9.539709e-01,9.536897e-01,2.741149e-04,1.715859e-09,3.784195e+01,-1.041338e-01,3.794609e+01,3.967285e+01,1.699815e+02
5.577061e+06,6.454932e+01,2.116213e+05,2.449321e+00,9.539995e-01,9.536898e-01,2.742865e-04,1.715859e-09,3.784452e+01,-1.041338e-01,3.794865e+01,3.967435e+01,1.699915e+02
5.577161e+06,6.455048e+01,2.117213e+05,2.450478e+00,9.540162e-01,9.536900e-01,2.744581e-04,1.715858e-09,3.784669e+01,-1.041338e-01,3.795082e+01,3.967593e+01,1.699938e+02
5.577261e+06,6.455164e+01,2.118213e+05,2.451636e+00,9.539679e-01,9.536902e-01,2.746297e-04,1.715858e-09,3.784669e+01,-1.041338e-01,3.795082e+01,3.967794e+01,1.699538e+02
5.577361e+06,6.455279e+01,2.119213e+05,2.452793e+00,9.539196e-01,9.536903e-01,2.748013e-04,1.715858e-09,3.784669e+01,-1.041338e-01,3.795082e+01,3.967996e+01,1.699138e+02
5.577461e+06,6.455395e+01,2.120213e+05,2.453951e+00,9.538713e-01,9.536905e-01,2.749729e-04,1.715857e-09,3.784669e+01,-1.041338e-01,3.795082e+01,3.968197e+01,1.698738e+02
5.577561e+06,6.455511e+01,2.121213e+05,2.455108e+00,9.538230e-01,9.536907e-01,2.751445e-04,1.715857e-09,3.784669e+01,-1.041338e-01,3.795082e+01,3.968399e+01,1.698338e+02
5.577661e+06,6.455627e+01,2.122214e+05,2.456266e+00,9.537747e-01,9.536908e-01,2.753161e-04,1.715857e-09,3.784669e+01,-1.041338e-01,3.795082e+01,3.968600e+01,1.697938e+02
5.577761e+06,6.455742e+01,2.123214e+05,2.457423e+00,9.537264e-01,9.536910e-01,2.754877e-04,1.715857e-09,3.784669e+01,-1.041338e-01,3.795082e+01,3.968802e+01,1.697537e+02
5.577861e+06,6.455858e+01,2.124214e+05,2.458581e+00,9.536781e-01,9.536912e-01,2.756593e-04,1.715856e-09,3.784669e+01,-1.041338e-01,3.795082e+01,3.969003e+01,1.697137e+02
5.577961e+06,6.455974e+01,2.125214e+05,2.459738e+00,9.536298e-01,9.536913e-01,2.758309e-04,1.715856e-09,3.784669e+01,-1.041338e-01,3.795082e+01,3.969205e+01,1.696737e+02
5.578061e+06,6.456090e+01,2.126214e+05,2.460896e+00,9.535815e-01,9.536915e-01,2.760025e-04,1.715856e-09,3.784669e+01,-1.041338e-01,3.795082e+01,3.969406e+01,1.696337e+02
5.578161e+06,6.456205e+01,2.127214e+05,2.462053e+00,9.535429e-01,9.536916e-01,2.761741e-04,1.715855e-09,3.784608e+01,-1.042346e-01,3.795031e+01,3.969504e+01,1.696032e+02
5.578261e+06,6.456321e+01,2.128214e+05,2.463211e+00,9.535561e-01,9.536918e-01,2.763457e-04,1.715855e-09,3.784223e+01,-1.048707e-01,3.794710e+01,3.969049e+01,1.696232e+02
5.578361e+06,6.456437e+01,2.129214e+05,2.464368e+00,9.535692e-01,9.536920e-01,2.765173e-04,1.715855e-09,3.783839e+01,-1.055069e-01,3.794389e+01,3.968593e+01,1.696432e+02
5.578461e+06,6.456553e+01,2.130214e+05,2.465526e+00,9.535824e-01,9.536921e-01,2.766889e-04,1.715854e-09,3.783454e+01,-1.061430e-01,3.794068e+01,3.968138e+01,1.696631e+02
5.578561e+06,6.456668e+01,2.131214e+05,2.466683e+00,9.535955e-01,9.536923e-01,2.768605e-04,1.715854e-09,3.783069e+01,-1.067792e-01,3.793747e+01,3.967683e+01,1.696831e+02
5.578661e+06,6.456784e+01,2.132215e+05,2.467841e+00,9.536086e-01,9.536925e-01,2.770322e-04,1.715854e-09,3.782685e+01,-1.074153e-01,3.793426e+01,3.967228e+01,1.697031e+02
5.578761e+06,6.456900e+01,2.133215e+05,2.468998e+00,9.536218e-01,9.536926e-01,2.772038e-04,1.715854e-09,3.782300e+01,-1.080515e-01,3.793105e+01,3.966773e+01,1.697231e+02
5.578861e+06,6.457016e+01,2.134215e+05,2.470156e+00,9.536349e-01,9.536928e-01,2.773754e-04,1.715853e-09,3.781915e+01,-1.086876e-01,3.792784e+01,3.966318e+01,1.697431e+02
5.578961e+06,6.457131e+01,2.135215e+05,2.471314e+00,9.536480e-01,9.536930e-01,2.775470e-04,1.715853e-09,3.781531e+01,-1.093238e-01,3.792463e+01,3.965863e+01,1.697631e+02
5.579061e+06,6.457247e+01,2.136215e+05,2.472471e+00,9.536612e-01,9.536931e-01,2.777186e-04,1.715853e-09,3.781146e+01,-1.099599e-01,3.792142e+01,3.965408e+01,1.697831e+02
5.579162e+06,6.457363e+01,2.137215e+05,2.473629e+00,9.536723e-01,9.536933e-01,2.778902e-04,1.715852e-09,3.780821e+01,-1.103998e-01,3.791861e+01,3.965023e+01,1.698015e+02
5.579262e+06,6.457479e+01,2.138215e+05,2.474786e+00,9.536723e-01,9.536935e-01,2.780618e-04,1.715852e-09,3.780821e+01,-1.097636e-01,3.791797e+01,3.965019e+01,1.698115e+02
5.579362e+06,6.457594e+01,2.139215e+05,2.475944e+00,9.536723e-01,9.536936e-01,2.782334e-04,1.715852e-09,3.780821e+01,-1.091275e-01,3.791733e+01,3.965016e+01,1.698215e+02
5.579462e+06,6.457710e+01,2.140215e+05,2.477101e+00,9.536723e-01,9.536938e-01,2.784050e-04,1.715852e-09,3.780821e+01,-1.084913e-01,3.791670e+01,3.965013e+01,1.698315e+02
5.579562e+06,6.457826e+01,2.141216e+05,2.478259e+00,9.536723e-01,9.536939e-01,2.785766e-04,1.715851e-09,3.780821e+01,-1.078552e-01,3.791606e+01,3.965010e+01,1.698415e+02
5.579662e+06,6.457942e+01,2.142216e+05,2.479416e+00,9.536723e-01,9.536941e-01,2.787482e-04,1.715851e-09,3.780821e+01,-1.072190e-01,3.791543e+01,3.965007e+01,1.698515e+02
5.579762e+06,6.458057e+01,2.143216e+05,2.480574e+00,9.536723e-01,9.536943e-01,2.789198e-04,1.715851e-09,3.780821e+01,-1.065829e-01,3.791479e+01,3.965004e+01,1.698615e+02
5.579862e+06,6.458173e+01,2.144216e+05,2.481731e+00,9.536723e-01,9.536944e-01,2.790914e-04,1.715850e-09,3.780821e+01,-1.059467e-01,3.791415e+01,3.965001e+01,1.698715e+02
5.579962e+06,6.458289e+01,2.145216e+05,2.482889e+00,9.536723e-01,9.536946e-01,2.792630e-04,1.715850e-09,3.780821e+01,-1.053106e-01,3.791352e+01,3.964998e+01,1.698815e+02
5.580062e+06,6.458405e+01,2.146216e+05,2.484046e+00,9.536723e-01,9.536948e-01,2.794346e-04,1.715850e-09,3.780821e+01,-1.046744e-01,3.791288e+01,3.964995e+01,1.698915e+02
5.580162e+06,6.458520e+01,2.147216e+05,2.485204e+00,9.536703e-01,9.536949e-01,2.796062e-04,1.715849e-09,3.780811e+01,-1.041338e-01,3.791224e+01,3.964990e+01,1.699000e+02
5.580262e+06,6.458636e+01,2.148216e+05,2.486361e+00,9.536572e-01,9.536951e-01,2.797778e-04,1.715849e-09,3.780747e+01,-1.041338e-01,3.791160e+01,3.964978e+01,1.699000e+02
5.580362e+06,6.458752e+01,2.149216e+05,2.487519e+00,9.536440e-01,9.536953e-01,2.799494e-04,1.715849e-09,3.780683e+01,-1.041338e-01,3.791096e+01,3.964965e+01,1.699000e+02
5.580462e+06,6.458868e+01,2.150216e+05,2.488676e+00,9.536309e-01,9.536954e-01,2.801210e-04,1.715849e-09,3.780619e+01,-1.041338e-01,3.791032e+01,3.964953e+01,1.699000e+02
5.580562e+06,6.458983e+01,2.151217e+05,2.489834e+00,9.536177e-01,9.536956e-01,2.802926e-04,1.715848e-09,3.780554e+01,-1.041338e-01,3.790968e+01,3.964940e+01,1.699000e+02
5.580662e+06,6.459099e+01,2.152217e+05,2.490991e+00,9.536046e-01,9.536957e-01,2.804642e-04,1.715848e-09,3.780490e+01,-1.041338e-01,3.790904e+01,3.964928e+01,1.699000e+02
5.580762e+06,6.459215e+01,2.153217e+05,2.492149e+00,9.535914e-01,9.536959e-01,2.806358e-04,1.715848e-09,3.780426e+01,-1.041338e-01,3.790839e+01,3.964915e+01,1.699000e+02
5.580862e+06,6.459331e+01,2.154217e+05,2.493306e+00,9.535783e-01,9.536961e-01,2.808074e-04,1.715847e-09,3.780362e+01,-1.041338e-01,3.790775e+01,3.964903e+01,1.699000e+02
5.580962e+06,6.459446e+01,2.155217e+05,2.494464e+00,9.535651e-01,9.536962e-01,2.809790e-04,1.715847e-09,3.780298e+01,-1.041338e-01,3.790711e+01,3.964890e+01,1.699000e+02
5.581062e+06,6.459562e+01,2.156217e+05,2.495622e+00,9.535520e-01,9.536964e-01,2.811506e-04,1.715847e-09,3.780234e+01,-1.041338e-01,3.790647e+01,3.964878e+01,1.699000e+02
5.581162e+06,6.459678e+01,2.157217e+05,2.496779e+00,9.535419e-01,9.536966e-01,2.813222e-04,1.715847e-09,3.780209e+01,-1.041338e-01,3.790622e+01,3.964894e+01,1.699000e+02
5.581262e+06,6.459794e+01,2.158217e+05,2.497937e+00,9.535484e-01,9.536967e-01,2.814938e-04,1.715846e-09,3.780402e+01,-1.041338e-01,3.790815e+01,3.965069e+01,1.699000e+02
5.581362e+06,6.459909e+01,2.159217e+05,2.499094e+00,9.535550e-01,9.536969e-01,2.816654e-04,1.715846e-09,3.780594e+01,-1.041338e-01,3.791007e+01,3.965244e+01,1.699000e+02
5.581462e+06,6.460025e+01,2.160217e+05,2.500252e+00,9.535615e-01,9.536971e-01,2.818370e-04,1.715846e-09,3.780787e+01,-1.041338e-01,3.791200e+01,3.965418e+01,1.699000e+02
5.581562e+06,6.460141e+01,2.161218e+05,2.501409e+00,9.535680e-01,9.536972e-01,2.820086e-04,1.715845e-09,3.780979e+01,-1.041338e-01,3.791392e+01,3.965593e+01,1.699000e+02
5.581662e+06,6.460257e+01,2.162218e+05,2.502567e+00,9.535746e-01,9.536974e-01,2.821802e-04,1.715845e-09,3.781172e+01,-1.041338e-01,3.791585e+01,3.965768e+01,1.699000e+02
5.581762e+06,6.460372e+01,2.163218e+05,2.503724e+00,9.535811e-01,9.536975e-01,2.823518e-04,1.715845e-09,3.781364e+01,-1.041338e-01,3.791777e+01,3.965942e+01,1.699000e+02
5.581862e+06,6.460488e+01,2.164218e+05,2.504882e+00,9.535876e-01,9.536977e-01,2.825234e-04,1.715844e-09,3.781557e+01,-1.041338e-01,3.791970e+01,3.966117e+01,1.699000e+02
5.581962e+06,6.460604e+01,2.165218e+05,2.506039e+00,9.535942e-01,9.536979e-01,2.826950e-04,1.715844e-09,3.781749e+01,-1.041338e-01,3.792162e+01,3.966291e+01,1.699000e+02
5.582062e+06,6.460720e+01,2.166218e+05,2.507197e+00,9.536007e-01,9.536980e-01,2.828666e-04,1.715844e-09,3.781942e+01,-1.041338e-01,3.792355e+01,3.966466e+01,1.699000e+02
5.582162e+06,6.460835e+01,2.167218e+05,2.508354e+00,9.536118e-01,9.536982e-01,2.830382e-04,1.715844e-09,3.782144e+01,-1.041338e-01,3.792558e+01,3.966632e+01,1.699000e+02
5.582262e+06,6.460951e+01,2.168218e+05,2.509512e+00,9.536470e-01,9.536984e-01,2.832098e-04,1.715843e-09,3.782401e+01,-1.041338e-01,3.792814e+01,3.966755e+01,1.699000e+02
5.582362e+06,6.461067e+01,2.169218e+05,2.510669e+00,9.536821e-01,9.536985e-01,2.833814e-04,1.715843e-09,3.782658e+01,-1.041338e-01,3.793071e+01,3.966877e+01,1.699000e+02
5.582462e+06,6.461183e+01,2.170218e+05,2.511827e+00,9.537172e-01,9.536987e-01,2.835530e-04,1.715843e-09,3.782914e+01,-1.041338e-01,3.793328e+01,3.967000e+01,1.699000e+02
5.582562e+06,6.461298e+01,2.171219e+05,2.512984e+00,9.537524e-01,9.536989e-01,2.837246e-04,1.715842e-09,3.783171e+01,-1.041338e-01,3.793584e+01,3.967122e+01,1.699000e+02
5.582662e+06,6.461414e+01,2.172219e+05,2.514142e+00,9.537875e-01,9.536990e-01,2.838962e-04,1.715842e-09,3.783428e+01,-1.041338e-01,3.793841e+01,3.967245e+01,1.699000e+02
5.582762e+06,6.461530e+01,2.173219e+05,2.515299e+00,9.538227e-01,9.536992e-01,2.840678e-04,1.715842e-09,3.783684e+01,-1.041338e-01,3.794098e+01,3.967368e+01,1.699000e+02
5.582862e+06,6.461646e+01,2.174219e+05,2.516457e+00,9.538578e-01,9.536993e-01,2.842394e-04,1.715842e-09,3.783941e+01,-1.041338e-01,3.794354e+01,3.967490e+01,1.699000e+02
5.582962e+06,6.461761e+01,2.175219e+05,2.517614e+00,9.538930e-01,9.536995e-01,2.844110e-04,1.715841e-09,3.784198e+01,-1.041338e-01,3.794611e+01,3.967613e+01,1.699000e+02
5.583062e+06,6.461877e+01,2.176219e+05,2.518772e+00,9.539281e-01,9.536997e-01,2.845826e-04,1.715841e-09,3.784454e+01,-1.041338e-01,3.794868e+01,3.967735e+01,1.699000e+02
5.583162e+06,6.461993e+01,2.177219e+05,2.519930e+00,9.539575e-01,9.536998e-01,2.847542e-04,1.715841e-09,3.784669e+01,-1.041338e-01,3.795082e+01,3.967838e+01,1.699000e+02
5.583262e+06,6.462109e+01,2.178219e+05,2.521087e+00,9.539575e-01,9.537000e-01,2.849258e-04,1.715840e-09,3.784669e+01,-1.041338e-01,3.795082e+01,3.967838e+01,1.699000e+02
5.583362e+06,6.462224e+01,2.179219e+05,2.522245e+00,9.539575e-01,9.537002e-01,2.850974e-04,1.715840e-09,3.784669e+01,-1.041338e-01,3.795082e+01,3.967838e+01,1.699000e+02
5.583462e+06,6.462340e+01,2.180219e+05,2.523402e+00,9.539575e-01,9.537003e-01,2.852690e-04,1.715840e-09,3.784669e+01,-1.041338e-01,3.795082e+01,3.967838e+01,1.699000e+02
5.583562e+06,6.462456e+01,2.181220e+05,2.524560e+00,9.539575e-01,9.537005e-01,2.854406e-04,1.715839e-09,3.784669e+01,-1.041338e-01,3.795082e+01,3.967838e+01,1.699000e+02
5.583662e+06,6.462572e+01,2.182220e+05,2.525717e+00,9.539575e-01,9.537007e-01,2.856122e-04,1.715839e-09,3.784669e+01,-1.041338e-01,3.795082e+01,3.967838e+01,1.699000e+02
5.583762e+06,6.462687e+01,2.183220e+05,2.526875e+00,9.539575e-01,9.537008e-01,2.857838e-04,1.715839e-09,3.784669e+01,-1.041338e-01,3.795082e+01,3.967838e+01,1.699000e+02
5.583862e+06,6.462803e+01,2.184220e+05,2.528032e+00,9.539575e-01,9.537010e-01,2.859555e-04,1.715839e-09,3.784669e+01,-1.041338e-01,3.795082e+01,3.967838e+01,1.699000e+02
5.583962e+06,6.462919e+01,2.185220e+05,2.529190e+00,9.539575e-01,9.537011e-01,2.861271e-04,1.715838e-09,3.784669e+01,-1.041338e-01,3.795082e+01,3.967838e+01,1.699000e+02
5.584062e+06,6.463035e+01,2.186220e+05,2.530347e+00,9.539575e-01,9.537013e-01,2.862987e-04,1.715838e-09,3.784669e+01,-1.041338e-01,3.795082e+01,3.967838e+01,1.699000e+02
5.584162e+06,6.463150e+01,2.187220e+05,2.531505e+00,9.539561e-01,9.537015e-01,2.864703e-04,1.715838e-09,3.784659e+01,-1.042353e-01,3.795082e+01,3.967833e+01,1.698968e+02
5.584262e+06,6.463266e+01,2.188220e+05,2.532662e+00,9.539473e-01,9.537016e-01,2.866419e-04,1.715837e-09,3.784595e+01,-1.048715e-01,3.795082e+01,3.967806e+01,1.698768e+02
5.584362e+06,6.463382e+01,2.189220e+05,2.533820e+00,9.539386e-01,9.537018e-01,2.868135e-04,1.715837e-09,3.784531e+01,-1.055076e-01,3.795081e+01,3.967778e+01,1.698568e+02
5.584462e+06,6.463498e+01,2.190220e+05,2.534977e+00,9.539298e-01,9.537020e-01,2.869851e-04,1.715837e-09,3.784466e+01,-1.061438e-01,3.795081e+01,3.967750e+01,1.698368e+02
5.584562e+06,6.463613e+01,2.191221e+05,2.536135e+00,9.539211e-01,9.537021e-01,2.871567e-04,1.715837e-09,3.784402e+01,-1.067800e-01,3.795080e+01,3.967723e+01,1.698168e+02
5.584662e+06,6.463729e+01,2.192221e+05,2.537292e+00,9.539123e-01,9.537023e-01,2.873283e-04,1.715836e-09,3.784338e+01,-1.074161e-01,3.795080e+01,3.967695e+01,1.697968e+02
5.584762e+06,6.463845e+01,2.193221e+05,2.538450e+00,9.539035e-01,9.537025e-01,2.874999e-04,1.715836e-09,3.784274e+01,-1.080523e-01,3.795079e+01,3.967668e+01,1.697769e+02
5.584862e+06,6.463961e+01,2.194221e+05,2.539607e+00,9.538948e-01,9.537026e-01,2.876715e-04,1.715836e-09,3.784210e+01,-1.086884e-01,3.795079e+01,3.967640e+01,1.697569e+02
5.584962e+06,6.464076e+01,2.195221e+05,2.540765e+00,9.538860e-01,9.537028e-01,2.878431e-04,1.715835e-09,3.784146e+01,-1.093246e-01,3.795078e+01,3.967612e+01,1.697369e+02
5.585062e+06,6.464192e+01,2.196221e+05,2.541922e+00,9.538773e-01,9.537029e-01,2.880147e-04,1.715835e-09,3.784082e+01,-1.099607e-01,3.795078e+01,3.967585e+01,1.697169e+02
5.585162e+06,6.464308e+01,2.197221e+05,2.543080e+00,9.538647e-01,9.537031e-01,2.881863e-04,1.715835e-09,3.783978e+01,-1.103989e-01,3.795018e+01,3.967530e+01,1.697016e+02
5.585262e+06,6.464424e+01,2.198221e+05,2.544238e+00,9.538318e-01,9.537033e-01,2.883579e-04,1.715834e-09,3.783657e+01,-1.097622e-01,3.794633e+01,3.967328e+01,1.697116e+02
5.585362e+06,6.464540e+01,2.199221e+05,2.545395e+00,9.537989e-01,9.537034e-01,2.885295e-04,1.715834e-09,3.783336e+01,-1.091255e-01,3.794249e+01,3.967126e+01,1.697216e+02
5.585462e+06,6.464655e+01,2.200221e+05,2.546553e+00,9.537660e-01,9.537036e-01,2.887011e-04,1.715834e-09,3.783015e+01,-1.084888e-01,3.793864e+01,3.966924e+01,1.697316e+02
5.585562e+06,6.464771e+01,2.201222e+05,2.547710e+00,9.537331e-01,9.537038e-01,2.888727e-04,1.715834e-09,3.782694e+01,-1.078521e-01,3.793480e+01,3.966721e+01,1.697416e+02
5.585662e+06,6.464887e+01,2.202222e+05,2.548868e+00,9.537002e-01,9.537039e-01,2.890443e-04,1.715833e-09,3.782374e+01,-1.072154e-01,3.793095e+01,3.966519e+01,1.697516e+02
5.585762e+06,6.465003e+01,2.203222e+05,2.550025e+00,9.536672e-01,9.537041e-01,2.892159e-04,1.715833e-09,3.782053e+01,-1.065787e-01,3.792711e+01,3.966317e+01,1.697616e+02
5.585862e+06,6.465118e+01,2.204222e+05,2.551183e+00,9.536343e-01,9.537043e-01,2.893875e-04,1.715833e-09,3.781732e+01,-1.059420e-01,3.792326e+01,3.966115e+01,1.697716e+02
5.585962e+06,6.465234e+01,2.205222e+05,2.552340e+00,9.536014e-01,9.537044e-01,2.895591e-04,1.715832e-09,3.781411e+01,-1.053053e-01,3.791942e+01,3.965912e+01,1.697816e+02
5.586062e+06,6.465350e+01,2.206222e+05,2.553498e+00,9.535685e-01,9.537046e-01,2.897307e-04,1.715832e-09,3.781090e+01,-1.046686e-01,3.791557e+01,3.965710e+01,1.697916e+02
5.586162e+06,6.465466e+01,2.207222e+05,2.554655e+00,9.535451e-01,9.537047e-01,2.899023e-04,1.715832e-09,3.780896e+01,-1.041338e-01,3.791309e+01,3.965601e+01,1.697968e+02
5.586262e+06,6.465581e+01,2.208222e+05,2.555813e+00,9.535714e-01,9.537049e-01,2.900739e-04,1.715832e-09,3.781367e+01,-1.041338e-01,3.791780e+01,3.965985e+01,1.697768e+02
5.586362e+06,6.465697e+01,2.209222e+05,2.556970e+00,9.535977e-01,9.537051e-01,2.902455e-04,1.715831e-09,3.781837e+01,-1.041338e-01,3.792250e+01,3.966369e+01,1.697568e+02
5.586462e+06,6.465813e+01,2.210222e+05,2.558128e+00,9.536240e-01,9.537052e-01,2.904171e-04,1.715831e-09,3.782308e+01,-1.041338e-01,3.792721e+01,3.966753e+01,1.697368e+02
5.586562e+06,6.465929e+01,2.211223e+05,2.559285e+00,9.536503e-01,9.537054e-01,2.905887e-04,1.715831e-09,3.782778e+01,-1.041338e-01,3.793192e+01,3.967137e+01,1.697168e+02
5.586662e+06,6.466044e+01,2.212223e+05,2.560443e+00,9.536766e-01,9.537056e-01,2.907603e-04,1.715830e-09,3.783249e+01,-1.041338e-01,3.793662e+01,3.967520e+01,1.696968e+02
5.586762e+06,6.466160e+01,2.213223e+05,2.561600e+00,9.537029e-01,9.537057e-01,2.909319e-04,1.715830e-09,3.783719e+01,-1.041338e-01,3.794133e+01,3.967904e+01,1.696767e+02
5.586862e+06,6.466276e+01,2.214223e+05,2.562758e+00,9.537292e-01,9.537059e-01,2.911035e-04,1.715830e-09,3.784190e+01,-1.041338e-01,3.794603e+01,3.968288e+01,1.696567e+02
5.586962e+06,6.466392e+01,2.215223e+05,2.563915e+00,9.537555e-01,9.537061e-01,2.912751e-04,1.715829e-09,3.784660e+01,-1.041338e-01,3.795074e+01,3.968671e+01,1.696367e+02
5.587062e+06,6.466507e+01,2.216223e+05,2.565073e+00,9.537818e-01,9.537062e-01,2.914467e-04,1.715829e-09,3.785131e+01,-1.041338e-01,3.795544e+01,3.969055e+01,1.696167e+02
5.587162e+06,6.466623e+01,2.217223e+05,2.566230e+00,9.538048e-01,9.537064e-01,2.916183e-04,1.715829e-09,3.785489e+01,-1.041338e-01,3.795902e+01,3.969334e+01,1.696033e+02
5.587262e+06,6.466739e+01,2.218223e+05,2.567388e+00,9.538115e-01,9.537065e-01,2.917899e-04,1.715829e-09,3.785275e+01,-1.041338e-01,3.795688e+01,3.969082e+01,1.696233e+02
5.587362e+06,6.466855e+01,2.219223e+05,2.568546e+00,9.538181e-01,9.537067e-01,2.919615e-04,1.715828e-09,3.785061e+01,-1.041338e-01,3.795475e+01,3.968830e+01,1.696433e+02
5.587462e+06,6.466970e+01,2.220223e+05,2.569703e+00,9.538247e-01,9.537069e-01,2.921331e-04,1.715828e-09,3.784847e+01,-1.041338e-01,3.795261e+01,3.968578e+01,1.696633e+02
5.587562e+06,6.467086e+01,2.221224e+05,2.570861e+00,9.538313e-01,9.537070e-01,2.923047e-04,1.715828e-09,3.784633e+01,-1.041338e-01,3.795047e+01,3.968327e+01,1.696833e+02
5.587662e+06,6.467202e+01,2.222224e+05,2.572018e+00,9.538379e-01,9.537072e-01,2.924763e-04,1.715827e-09,3.784419e+01,-1.041338e-01,3.794833e+01,3.968075e+01,1.697033e+02
5.587762e+06,6.467318e+01,2.223224e+05,2.573176e+00,9.538445e-01,9.537074e-01,2.926479e-04,1.715827e-09,3.784206e+01,-1.041338e-01,3.794619e+01,3.967823e+01,1.697233e+02
5.587862e+06,6.467433e+01,2.224224e+05,2.574333e+00,9.538511e-01,9.537075e-01,2.928195e-04,1.715827e-09,3.783992e+01,-1.041338e-01,3.794405e+01,3.967571e+01,1.697434e+02
5.587962e+06,6.467549e+01,2.225224e+05,2.575491e+00,9.538577e-01,9.537077e-01,2.929911e-04,1.715826e-09,3.783778e+01,-1.041338e-01,3.794191e+01,3.967319e+01,1.697634e+02
5.588062e+06,6.467665e+01,2.226224e+05,2.576648e+00,9.538644e-01,9.537079e-01,2.931627e-04,1.715826e-09,3.783564e+01,-1.041338e-01,3.793977e+01,3.967068e+01,1.697834e+02
5.588162e+06,6.467781e+01,2.227224e+05,2.577806e+00,9.538654e-01,9.537080e-01,2.933343e-04,1.715826e-09,3.783321e+01,-1.042414e-01,3.793745e+01,3.966809e+01,1.697983e+02
5.588262e+06,6.467896e+01,2.228224e+05,2.578963e+00,9.538390e-01,9.537082e-01,2.935059e-04,1.715826e-09,3.782936e+01,-1.048775e-01,3.793424e+01,3.966519e+01,1.697883e+02
5.588362e+06,6.468012e+01,2.229224e+05,2.580121e+00,9.538127e-01,9.537083e-01,2.936775e-04,1.715825e-09,3.782552e+01,-1.055137e-01,3.793103e+01,3.966229e+01,1.697783e+02
5.588462e+06,6.468128e+01,2.230224e+05,2.581278e+00,9.537863e-01,9.537085e-01,2.938491e-04,1.715825e-09,3.782167e+01,-1.061498e-01,3.792782e+01,3.965938e+01,1.697683e+02
5.588562e+06,6.468244e+01,2.231225e+05,2.582436e+00,9.537600e-01,9.537087e-01,2.940207e-04,1.715825e-09,3.781782e+01,-1.067860e-01,3.792461e+01,3.965648e+01,1.697583e+02
5.588662e+06,6.468359e+01,2.232225e+05,2.583593e+00,9.537336e-01,9.537088e-01,2.941923e-04,1.715824e-09,3.781398e+01,-1.074221e-01,3.792140e+01,3.965358e+01,1.697483e+02
5.588762e+06,6.468475e+01,2.233225e+05,2.584751e+00,9.537073e-01,9.537090e-01,2.943639e-04,1.715824e-09,3.781013e+01,-1.080583e-01,3.791819e+01,3.965067e+01,1.697383e+02
5.588862e+06,6.468591e+01,2.234225e+05,2.585908e+00,9.536809e-01,9.537092e-01,2.945355e-04,1.715824e-09,3.780628e+01,-1.086944e-01,3.791498e+01,3.964777e+01,1.697283e+02
5.588962e+06,6.468707e+01,2.235225e+05,2.587066e+00,9.536546e-01,9.537093e-01,2.947071e-04,1.715824e-09,3.780244e+01,-1.093306e-01,3.791177e+01,3.964486e+01,1.697183e+02
5.589063e+06,6.468822e+01,2.236225e+05,2.588223e+00,9.536282e-01,9.537095e-01,2.948787e-04,1.715823e-09,3.779859e+01,-1.099667e-01,3.790856e+01,3.964196e+01,1.697083e+02
5.589163e+06,6.468938e+01,2.237225e+05,2.589381e+00,9.536084e-01,9.537097e-01,2.950503e-04,1.715823e-09,3.779591e+01,-1.104979e-01,3.790641e+01,3.964000e+01,1.697000e+02
5.589263e+06,6.469054e+01,2.238225e+05,2.590539e+00,9.536216e-01,9.537098e-01,2.952219e-04,1.715823e-09,3.779911e+01,-1.104979e-01,3.790961e+01,3.964281e+01,1.697000e+02
5.589363e+06,6.469170e+01,2.239225e+05,2.591696e+00,9.536348e-01,9.537100e-01,2.953935e-04,1.715822e-09,3.780232e+01,-1.104979e-01,3.791282e+01,3.964562e+01,1.697000e+02
5.589463e+06,6.469285e+01,2.240225e+05,2.592854e+00,9.536480e-01,9.537101e-01,2.955651e-04,1.715822e-09,3.780552e+01,-1.104979e-01,3.791602e+01,3.964843e+01,1.697000e+02
5.589563e+06,6.469401e+01,2.241226e+05,2.594011e+00,9.536612e-01,9.537103e-01,2.957367e-04,1.715822e-09,3.780873e+01,-1.104979e-01,3.791923e+01,3.965124e+01,1.697000e+02
5.589663e+06,6.469517e+01,2.242226e+05,2.595169e+00,9.536745e-01,9.537105e-01,2.959083e-04,1.715821e-09,3.781194e+01,-1.104979e-01,3.792243e+01,3.965405e+01,1.697000e+02
5.589763e+06,6.469633e+01,2.243226e+05,2.596326e+00,9.536877e-01,9.537106e-01,2.960799e-04,1.715821e-09,3.781514e+01,-1.104979e-01,3.792564e+01,3.965686e+01,1.697000e+02
5.589863e+06,6.469748e+01,2.244226e+05,2.597484e+00,9.537009e-01,9.537108e-01,2.962515e-04,1.715821e-09,3.781835e+01,-1.104979e-01,3.792885e+01,3.965967e+01,1.697000e+02
5.589963e+06,6.469864e+01,2.245226e+05,2.598641e+00,9.537141e-01,9.537110e-01,2.964231e-04,1.715821e-09,3.782155e+01,-1.104979e-01,3.793205e+01,3.966248e+01,1.697000e+02
5.590063e+06,6.469980e+01,2.246226e+05,2.599799e+00,9.537273e-01,9.537111e-01,2.965947e-04,1.715820e-09,3.782476e+01,-1.104979e-01,3.793526e+01,3.966529e+01,1.697000e+02
5.590163e+06,6.470096e+01,2.247226e+05,2.600956e+00,9.537341e-01,9.537113e-01,2.967663e-04,1.715820e-09,3.782735e+01,-1.104979e-01,3.793784e+01,3.966772e+01,1.697000e+02
5.590263e+06,6.470211e+01,2.248226e+05,2.602114e+00,9.537078e-01,9.537115e-01,2.969379e-04,1.715820e-09,3.782670e+01,-1.104979e-01,3.793720e+01,3.966815e+01,1.697000e+02
5.590363e+06,6.470327e+01,2.249226e+05,2.603271e+00,9.536814e-01,9.537116e-01,2.971095e-04,1.715819e-09,3.782606e+01,-1.104979e-01,3.793656e+01,3.966857e+01,1.697000e+02
5.590463e+06,6.470443e+01,2.250226e+05,2.604429e+00,9.536550e-01,9.537118e-01,2.972811e-04,1.715819e-09,3.782542e+01,-1.104979e-01,3.793592e+01,3.966900e+01,1.697000e+02
5.590563e+06,6.470559e+01,2.251227e+05,2.605586e+00,9.536287e-01,9.537119e-01,2.974527e-04,1.715819e-09,3.782478e+01,-1.104979e-01,3.793528e+01,3.966943e+01,1.697000e+02
5.590663e+06,6.470674e+01,2.252227e+05,2.606744e+00,9.536023e-01,9.537121e-01,2.976243e-04,1.715819e-09,3.782414e+01,-1.104979e-01,3.793463e+01,3.966985e+01,1.697000e+02
5.590763e+06,6.470790e+01,2.253227e+05,2.607901e+00,9.535759e-01,9.537123e-01,2.977959e-04,1.715818e-09,3.782350e+01,-1.104979e-01,3.793399e+01,3.967028e+01,1.697000e+02
5.590863e+06,6.470906e+01,2.254227e+05,2.609059e+00,9.535495e-01,9.537124e-01,2.979675e-04,1.715818e-09,3.782285e+01,-1.104979e-01,3.793335e+01,3.967071e+01,1.697000e+02
5.590963e+06,6.471022e+01,2.255227e+05,2.610216e+00,9.535232e-01,9.537126e-01,2.981391e-04,1.715818e-09,3.782221e+01,-1.104979e-01,3.793271e+01,3.967114e+01,1.697000e+02
5.591063e+06,6.471137e+01,2.256227e+05,2.611374e+00,9.534968e-01,9.537128e-01,2.983107e-04,1.715817e-09,3.782157e+01,-1.104979e-01,3.793207e+01,3.967156e+01,1.697000e+02
5.591163e+06,6.471253e+01,2.257227e+05,2.612531e+00,9.534759e-01,9.537129e-01,2.984823e-04,1.715817e-09,3.782114e+01,-1.103926e-01,3.793153e+01,3.967198e+01,1.697000e+02
5.591263e+06,6.471369e+01,2.258227e+05,2.613689e+00,9.534825e-01,9.537131e-01,2.986539e-04,1.715817e-09,3.782178e+01,-1.097559e-01,3.793154e+01,3.967235e+01,1.697000e+02
5.591363e+06,6.471485e+01,2.259227e+05,2.614847e+00,9.534891e-01,9.537133e-01,2.988255e-04,1.715816e-09,3.782242e+01,-1.091192e-01,3.793154e+01,3.967271e+01,1.697000e+02
5.591463e+06,6.471600e+01,2.260227e+05,2.616004e+00,9.534957e-01,9.537134e-01,2.989971e-04,1.715816e-09,3.782307e+01,-1.084825e-01,3.793155e+01,3.967308e+01,1.697000e+02
5.591563e+06,6.471716e+01,2.261228e+05,2.617162e+00,9.535023e-01,9.537136e-01,2.991686e-04,1.715816e-09,3.782371e+01,-1.078458e-01,3.793155e+01,3.967344e+01,1.697000e+02
5.591663e+06,6.471832e+01,2.262228e+05,2.618319e+00,9.535089e-01,9.537137e-01,2.993402e-04,1.715816e-09,3.782435e+01,-1.072091e-01,3.793156e+01,3.967381e+01,1.697000e+02
5.591763e+06,6.471948e+01,2.263228e+05,2.619477e+00,9.535155e-01,9.537139e-01,2.995118e-04,1.715815e-09,3.782499e+01,-1.065724e-01,3.793156e+01,3.967418e+01,1.697000e+02
5.591863e+06,6.472063e+01,2.264228e+05,2.620634e+00,9.535222e-01,9.537141e-01,2.996834e-04,1.715815e-09,3.782563e+01,-1.059357e-01,3.793157e+01,3.967454e+01,1.697000e+02
5.591963e+06,6.472179e+01,2.265228e+05,2.621792e+00,9.535288e-01,9.537142e-01,2.998550e-04,1.715815e-09,3.782627e+01,-1.052990e-01,3.793157e+01,3.967491e+01,1.697000e+02
5.592063e+06,6.472295e+01,2.266228e+05,2.622949e+00,9.535354e-01,9.537144e-01,3.000266e-04,1.715814e-09,3.782692e+01,-1.046623e-01,3.793158e+01,3.967528e+01,1.697000e+02
5.592163e+06,6.472411e+01,2.267228e+05,2.624107e+00,9.535453e-01,9.537146e-01,3.001982e-04,1.715814e-09,3.782756e+01,-1.041338e-01,3.793169e+01,3.967551e+01,1.697034e+02
5.592263e+06,6.472526e+01,2.268228e+05,2.625264e+00,9.535716e-01,9.537147e-01,3.003698e-04,1.715814e-09,3.782820e+01,-1.041338e-01,3.793233e+01,3.967508e+01,1.697234e+02
5.592363e+06,6.472642e+01,2.269228e+05,2.626422e+00,9.535979e-01,9.537149e-01,3.005414e-04,1.715814e-09,3.782884e+01,-1.041338e-01,3.793297e+01,3.967466e+01,1.697434e+02
5.592463e+06,6.472758e+01,2.270228e+05,2.627579e+00,9.536242e-01,9.537151e-01,3.007130e-04,1.715813e-09,3.782948e+01,-1.041338e-01,3.793362e+01,3.967423e+01,1.697634e+02
5.592563e+06,6.472874e+01,2.271229e+05,2.628737e+00,9.536505e-01,9.537152e-01,3.008846e-04,1.715813e-09,3.783012e+01,-1.041338e-01,3.793426e+01,3.967381e+01,1.697834e+02
5.592663e+06,6.472989e+01,2.272229e+05,2.629894e+00,9.536768e-01,9.537154e-01,3.010562e-04,1.715813e-09,3.783077e+01,-1.041338e-01,3.793490e+01,3.967339e+01,1.698034e+02
5.592763e+06,6.473105e+01,2.273229e+05,2.631052e+00,9.537031e-01,9.537155e-01,3.012278e-04,1.715812e-09,3.783141e+01,-1.041338e-01,3.793554e+01,3.967296e+01,1.698235e+02
5.592863e+06,6.473221e+01,2.274229e+05,2.632209e+00,9.537294e-01,9.537157e-01,3.013994e-04,1.715812e-09,3.783205e+01,-1.041338e-01,3.793618e+01,3.967254e+01,1.698435e+02
5.592963e+06,6.473337e+01,2.275229e+05,2.633367e+00,9.537557e-01,9.537159e-01,3.015710e-04,1.715812e-09,3.783269e+01,-1.041338e-01,3.793682e+01,3.967211e+01,1.698635e+02
5.593063e+06,6.473452e+01,2.276229e+05,2.634524e+00,9.537820e-01,9.537160e-01,3.017426e-04,1.715811e-09,3.783333e+01,-1.041338e-01,3.793747e+01,3.967169e+01,1.698835e+02
5.593163e+06,6.473568e+01,2.277229e+05,2.635682e+00,9.538038e-01,9.537162e-01,3.019142e-04,1.715811e-09,3.783397e+01,-1.041338e-01,3.793811e+01,3.967146e+01,1.698983e+02
5.593263e+06,6.473684e+01,2.278229e+05,2.636839e+00,9.538038e-01,9.537164e-01,3.020858e-04,1.715811e-09,3.783462e+01,-1.041338e-01,3.793875e+01,3.967213e+01,1.698883e+02
5.593363e+06,6.473800e+01,2.279229e+05,2.637997e+00,9.538038e-01,9.537165e-01,3.022574e-04,1.715811e-09,3.783526e+01,-1.041338e-01,3.793939e+01,3.967280e+01,1.698783e+02
5.593463e+06,6.473915e+01,2.280229e+05,2.639155e+00,9.538038e-01,9.537167e-01,3.024290e-04,1.715810e-09,3.783590e+01,-1.041338e-01,3.794003e+01,3.967347e+01,1.698683e+02
5.593563e+06,6.474031e+01,2.281230e+05,2.640312e+00,9.538038e-01,9.537169e-01,3.026006e-04,1.715810e-09,3.783654e+01,-1.041338e-01,3.794067e+01,3.967415e+01,1.698583e+02
5.593663e+06,6.474147e+01,2.282230e+05,2.641470e+00,9.538038e-01,9.537170e-01,3.027722e-04,1.715810e-09,3.783718e+01,-1.041338e-01,3.794131e+01,3.967482e+01,1.698483e+02
5.593763e+06,6.474263e+01,2.283230e+05,2.642627e+00,9.538038e-01,9.537172e-01,3.029438e-04,1.715809e-09,3.783782e+01,-1.041338e-01,3.794195e+01,3.967549e+01,1.698383e+02
5.593863e+06,6.474378e+01,2.284230e+05,2.643785e+00,9.538038e-01,9.537173e-01,3.031154e-04,1.715809e-09,3.783846e+01,-1.041338e-01,3.794260e+01,3.967616e+01,1.698283e+02
5.593963e+06,6.474494e+01,2.285230e+05,2.644942e+00,9.538038e-01,9.537175e-01,3.032870e-04,1.715809e-09,3.783910e+01,-1.041338e-01,3.794324e+01,3.967683e+01,1.698183e+02
5.594063e+06,6.474610e+01,2.286230e+05,2.646100e+00,9.538038e-01,9.537177e-01,3.034586e-04,1.715809e-09,3.783974e+01,-1.041338e-01,3.794388e+01,3.967751e+01,1.698083e+02
5.594163e+06,6.474726e+01,2.287230e+05,2.647257e+00,9.538015e-01,9.537178e-01,3.036302e-04,1.715808e-09,3.783995e+01,-1.041338e-01,3.794408e+01,3.967781e+01,1.697983e+02
5.594263e+06,6.474841e+01,2.288230e+05,2.648415e+00,9.537884e-01,9.537180e-01,3.038018e-04,1.715808e-09,3.783802e+01,-1.041338e-01,3.794216e+01,3.967635e+01,1.697883e+02
5.594363e+06,6.474957e+01,2.289230e+05,2.649572e+00,9.537752e-01,9.537182e-01,3.039734e-04,1.715808e-09,3.783610e+01,-1.041338e-01,3.794024e+01,3.967488e+01,1.697783e+02
5.594463e+06,6.475073e+01,2.290230e+05,2.650730e+00,9.537621e-01,9.537183e-01,3.041450e-04,1.715807e-09,3.783418e+01,-1.041338e-01,3.793831e+01,3.967341e+01,1.697683e+02
5.594563e+06,6.475189e+01,2.291231e+05,2.651887e+00,9.537490e-01,9.537185e-01,3.043166e-04,1.715807e-09,3.783225e+01,-1.041338e-01,3.793639e+01,3.967194e+01,1.697583e+02
5.594663e+06,6.475304e+01,2.292231e+05,2.653045e+00,9.537358e-01,9.537187e-01,3.044882e-04,1.715807e-09,3.783033e+01,-1.041338e-01,3.793447e+01,3.967047e+01,1.697483e+02
5.594763e+06,6.475420e+01,2.293231e+05,2.654202e+00,9.537227e-01,9.537188e-01,3.046598e-04,1.715806e-09,3.782841e+01,-1.041338e-01,3.793254e+01,3.966900e+01,1.697383e+02
5.594863e+06,6.475536e+01,2.294231e+05,2.655360e+00,9.537095e-01,9.537190e-01,3.048314e-04,1.715806e-09,3.782648e+01,-1.041338e-01,3.793062e+01,3.966753e+01,1.697283e+02
5.594963e+06,6.475652e+01,2.295231e+05,2.656517e+00,9.536964e-01,9.537191e-01,3.050030e-04,1.715806e-09,3.782456e+01,-1.041338e-01,3.792870e+01,3.966607e+01,1.697183e+02
5.595063e+06,6.475767e+01,2.296231e+05,2.657675e+00,9.536833e-01,9.537193e-01,3.051746e-04,1.715806e-09,3.782264e+01,-1.041338e-01,3.792677e+01,3.966460e+01,1.697083e+02
5.595163e+06,6.475883e+01,2.297231e+05,2.658832e+00,9.536690e-01,9.537195e-01,3.053462e-04,1.715805e-09,3.782103e+01,-1.041338e-01,3.792517e+01,3.966351e+01,1.697000e+02
5.595263e+06,6.475999e+01,2.298231e+05,2.659990e+00,9.536493e-01,9.537196e-01,3.055178e-04,1.715805e-09,3.782103e+01,-1.041338e-01,3.792517e+01,3.966433e+01,1.697000e+02
5.595363e+06,6.476115e+01,2.299231e+05,2.661147e+00,9.536295e-01,9.537198e-01,3.056894e-04,1.715805e-09,3.782103e+01,-1.041338e-01,3.792517e+01,3.966516e+01,1.697000e+02
5.595463e+06,6.476230e+01,2.300232e+05,2.662305e+00,9.536097e-01,9.537200e-01,3.058610e-04,1.715804e-09,3.782103e+01,-1.041338e-01,3.792517e+01,3.966598e+01,1.697000e+02
5.595563e+06,6.476346e+01,2.301232e+05,2.663463e+00,9.535900e-01,9.537201e-01,3.060326e-04,1.715804e-09,3.782103e+01,-1.041338e-01,3.792517e+01,3.966680e+01,1.697000e+02
5.595663e+06,6.476462e+01,2.302232e+05,2.664620e+00,9.535702e-01,9.537203e-01,3.062042e-04,1.715804e-09,3.782103e+01,-1.041338e-01,3.792517e+01,3.966763e+01,1.697000e+02
5.595763e+06,6.476578e+01,2.303232e+05,2.665778e+00,9.535505e-01,9.537205e-01,3.063758e-04,1.715804e-09,3.782103e+01,-1.041338e-01,3.792517e+01,3.966845e+01,1.697000e+02
5.595863e+06,6.476694e+01,2.304232e+05,2.666935e+00,9.535307e-01,9.537206e-01,3.065474e-04,1.715803e-09,3.782103e+01,-1.041338e-01,3.792517e+01,3.966928e+01,1.697000e+02
5.595963e+06,6.476809e+01,2.305232e+05,2.668093e+00,9.535109e-01,9.537208e-01,3.067190e-04,1.715803e-09,3.782103e+01,-1.041338e-01,3.792517e+01,3.967010e+01,1.697000e+02
5.596063e+06,6.476925e+01,2.306232e+05,2.669250e+00,9.534912e-01,9.537209e-01,3.068906e-04,1.715803e-09,3.782103e+01,-1.041338e-01,3.792517e+01,3.967093e+01,1.697000e+02
5.596163e+06,6.477041e+01,2.307232e+05,2.670408e+00,9.534748e-01,9.537211e-01,3.070622e-04,1.715802e-09,3.782092e+01,-1.041338e-01,3.792506e+01,3.967149e+01,1.697000e+02
5.596263e+06,6.477157e+01,2.308232e+05,2.671565e+00,9.534748e-01,9.537213e-01,3.072338e-04,1.715802e-09,3.782028e+01,-1.041338e-01,3.792442e+01,3.967082e+01,1.697000e+02
5.596363e+06,6.477272e+01,2.309232e+05,2.672723e+00,9.534748e-01,9.537214e-01,3.074054e-04,1.715802e-09,3.781964e+01,-1.041338e-01,3.792378e+01,3.967015e+01,1.697000e+02
5.596463e+06,6.477388e+01,2.310233e+05,2.673880e+00,9.534748e-01,9.537216e-01,3.075770e-04,1.715801e-09,3.781900e+01,-1.041338e-01,3.792313e+01,3.966948e+01,1.697000e+02
5.596563e+06,6.477504e+01,2.311233e+05,2.675038e+00,9.534748e-01,9.537218e-01,3.077486e-04,1.715801e-09,3.781836e+01,-1.041338e-01,3.792249e+01,3.966880e+01,1.697000e+02
5.596663e+06,6.477620e+01,2.312233e+05,2.676195e+00,9.534748e-01,9.537219e-01,3.079202e-04,1.715801e-09,3.781772e+01,-1.041338e-01,3.792185e+01,3.966813e+01,1.697000e+02
5.596763e+06,6.477735e+01,2.313233e+05,2.677353e+00,9.534748e-01,9.537221e-01,3.080918e-04,1.715801e-09,3.781707e+01,-1.041338e-01,3.792121e+01,3.966746e+01,1.697000e+02
5.596863e+06,6.477851e+01,2.314233e+05,2.678510e+00,9.534748e-01,9.537223e-01,3.082633e-04,1.715800e-09,3.781643e+01,-1.041338e-01,3.792057e+01,3.966678e+01,1.697000e+02
5.596963e+06,6.477967e+01,2.315233e+05,2.679668e+00,9.534748e-01,9.537224e-01,3.084349e-04,1.715800e-09,3.781579e+01,-1.041338e-01,3.791993e+01,3.966611e+01,1.697000e+02
5.597063e+06,6.478083e+01,2.316233e+05,2.680825e+00,9.534748e-01,9.537226e-01,3.086065e-04,1.715800e-09,3.781515e+01,-1.041338e-01,3.791928e+01,3.966544e+01,1.697000e+02
5.597163e+06,6.478198e+01,2.317233e+05,2.681983e+00,9.534806e-01,9.537227e-01,3.087781e-04,1.715799e-09,3.781507e+01,-1.041338e-01,3.791920e+01,3.966511e+01,1.697018e+02
5.597263e+06,6.478314e+01,2.318233e+05,2.683140e+00,9.535134e-01,9.537229e-01,3.089497e-04,1.715799e-09,3.781763e+01,-1.041338e-01,3.792177e+01,3.966643e+01,1.697117e+02
5.597363e+06,6.478430e+01,2.319233e+05,2.684298e+00,9.535463e-01,9.537231e-01,3.091213e-04,1.715799e-09,3.782020e+01,-1.041338e-01,3.792433e+01,3.966775e+01,1.697217e+02
5.597463e+06,6.478546e+01,2.320234e+05,2.685455e+00,9.535792e-01,9.537232e-01,3.092929e-04,1.715799e-09,3.782276e+01,-1.041338e-01,3.792690e+01,3.966907e+01,1.697317e+02
5.597563e+06,6.478661e+01,2.321234e+05,2.686613e+00,9.536121e-01,9.537234e-01,3.094645e-04,1.715798e-09,3.782533e+01,-1.041338e-01,3.792946e+01,3.967038e+01,1.697417e+02
5.597663e+06,6.478777e+01,2.322234e+05,2.687771e+00,9.536450e-01,9.537236e-01,3.096361e-04,1.715798e-09,3.782789e+01,-1.041338e-01,3.793203e+01,3.967170e+01,1.697517e+02
5.597763e+06,6.478893e+01,2.323234e+05,2.688928e+00,9.536779e-01,9.537237e-01,3.098077e-04,1.715798e-09,3.783046e+01,-1.041338e-01,3.793459e+01,3.967302e+01,1.697617e+02
5.597863e+06,6.479009e+01,2.324234e+05,2.690086e+00,9.537107e-01,9.537239e-01,3.099793e-04,1.715797e-09,3.783302e+01,-1.041338e-01,3.793716e+01,3.967434e+01,1.697717e+02
5.597963e+06,6.479124e+01,2.325234e+05,2.691243e+00,9.537436e-01,9.537241e-01,3.101509e-04,1.715797e-09,3.783559e+01,-1.041338e-01,3.793972e+01,3.967566e+01,1.697817e+02
5.598063e+06,6.479240e+01,2.326234e+05,2.692401e+00,9.537765e-01,9.537242e-01,3.103225e-04,1.715797e-09,3.783815e+01,-1.041338e-01,3.794228e+01,3.967697e+01,1.697917e+02
5.598163e+06,6.479356e+01,2.327234e+05,2.693558e+00,9.538015e-01,9.537244e-01,3.104941e-04,1.715796e-09,3.783984e+01,-1.041338e-01,3.794397e+01,3.967770e+01,1.698000e+02
5.598263e+06,6.479472e+01,2.328234e+05,2.694716e+00,9.537884e-01,9.537245e-01,3.106657e-04,1.715796e-09,3.783727e+01,-1.041338e-01,3.794140e+01,3.967555e+01,1.698000e+02
5.598363e+06,6.479587e+01,2.329234e+05,2.695873e+00,9.537752e-01,9.537247e-01,3.108373e-04,1.715796e-09,3.783470e+01,-1.041338e-01,3.793884e+01,3.967341e+01,1.698000e+02
5.598463e+06,6.479703e+01,2.330235e+05,2.697031e+00,9.537620e-01,9.537249e-01,3.110089e-04,1.715796e-09,3.783214e+01,-1.041338e-01,3.793627e+01,3.967127e+01,1.698000e+02
5.598563e+06,6.479819e+01,2.331235e+05,2.698188e+00,9.537489e-01,9.537250e-01,3.111805e-04,1.715795e-09,3.782957e+01,-1.041338e-01,3.793370e+01,3.966913e+01,1.698000e+02
5.598663e+06,6.479935e+01,2.332235e+05,2.699346e+00,9.537357e-01,9.537252e-01,3.113521e-04,1.715795e-09,3.782700e+01,-1.041338e-01,3.793114e+01,3.966698e+01,1.698000e+02
5.598763e+06,6.480050e+01,2.333235e+05,2.700503e+00,9.537226e-01,9.537254e-01,3.115237e-04,1.715795e-09,3.782444e+01,-1.041338e-01,3.792857e+01,3.966484e+01,1.698000e+02
5.598863e+06,6.480166e+01,2.334235e+05,2.701661e+00,9.537094e-01,9.537255e-01,3.116953e-04,1.715794e-09,3.782187e+01,-1.041338e-01,3.792600e+01,3.966270e+01,1.698000e+02
5.598964e+06,6.480282e+01,2.335235e+05,2.702818e+00,9.536963e-01,9.537257e-01,3.118669e-04,1.715794e-09,3.781930e+01,-1.041338e-01,3.792344e+01,3.966056e+01,1.698000e+02
5.599064e+06,6.480398e+01,2.336235e+05,2.703976e+00,9.536831e-01,9.537259e-01,3.120385e-04,1.715794e-09,3.781674e+01,-1.041338e-01,3.792087e+01,3.965841e+01,1.698000e+02
5.599164e+06,6.480513e+01,2.337235e+05,2.705133e+00,9.536700e-01,9.537260e-01,3.122101e-04,1.715794e-09,3.781462e+01,-1.041338e-01,3.791875e+01,3.965674e+01,1.698018e+02
5.599264e+06,6.480629e+01,2.338235e+05,2.706291e+00,9.536569e-01,9.537262e-01,3.123817e-04,1.715793e-09,3.781462e+01,-1.041338e-01,3.791875e+01,3.965729e+01,1.698118e+02
5.599364e+06,6.480745e+01,2.339235e+05,2.707448e+00,9.536437e-01,9.537263e-01,3.125533e-04,1.715793e-09,3.781462e+01,-1.041338e-01,3.791875e+01,3.965784e+01,1.698217e+02
5.599464e+06,6.480861e+01,2.340236e+05,2.708606e+00,9.536306e-01,9.537265e-01,3.127249e-04,1.715793e-09,3.781462e+01,-1.041338e-01,3.791875e+01,3.965839e+01,1.698317e+02
5.599564e+06,6.480976e+01,2.341236e+05,2.709763e+00,9.536174e-01,9.537267e-01,3.128965e-04,1.715792e-09,3.781462e+01,-1.041338e-01,3.791875e+01,3.965893e+01,1.698417e+02
5.599664e+06,6.481092e+01,2.342236e+05,2.710921e+00,9.536043e-01,9.537268e-01,3.130681e-04,1.715792e-09,3.781462e+01,-1.041338e-01,3.791875e+01,3.965948e+01,1.698517e+02
5.599764e+06,6.481208e+01,2.343236e+05,2.712079e+00,9.535912e-01,9.537270e-01,3.132397e-04,1.715792e-09,3.781462e+01,-1.041338e-01,3.791875e+01,3.966003e+01,1.698617e+02
