Repository: brandonlampe/CS_Data

# Repository for Crushed Salt Data
**Grant No: 456417**

This is a work in progress!

## Repository Content

### Directory Names
A uniform namining structure still in progress, but in general directories are named according to the following:
 - Names contain no spaces, a single underscore "_" will be used as a file name seperator.
 - Files are for the Crushed Salt Project (CSP); therefore, the first three charaters of each file are "CSP".
 - Folders are organized by which frame the test was performed on i.e., A2 or A3.
 - The fifth and sixth charaters of each file name will therefore be "A" followed by the frame number.

File: UNM_WP_HY_175_09/STAGE22/CREEP_FIT/175_09_STAGE22_CREEP_OUT.csv (part 11 of 26)
Analysis by Brandon Lampe, performed on: 2016/07/13 08:46:11
Experimental results below begin at: 2016/06/09 11:50:02
Duration (sec),Duration (day),Elapsed Time (sec),Elapsed Time (day),Interpolated Fractional Density,Fit to Fractional Density,Fit to Volume Strain,Fit to Volume Strain Rate (1/sec),Confining Pressure (MPa),Pore Pressure (MPa),Terzaghi Pressure (MPa),Solid Pressure (MPa),Temperature (C))
5.599864e+06,6.481324e+01,2.344236e+05,2.713236e+00,9.535780e-01,9.537272e-01,3.134113e-04,1.715791e-09,3.781462e+01,-1.041338e-01,3.791875e+01,3.966058e+01,1.698717e+02
5.599964e+06,6.481439e+01,2.345236e+05,2.714394e+00,9.535649e-01,9.537273e-01,3.135829e-04,1.715791e-09,3.781462e+01,-1.041338e-01,3.791875e+01,3.966113e+01,1.698817e+02
5.600064e+06,6.481555e+01,2.346236e+05,2.715551e+00,9.535517e-01,9.537275e-01,3.137544e-04,1.715791e-09,3.781462e+01,-1.041338e-01,3.791875e+01,3.966167e+01,1.698917e+02
5.600164e+06,6.481671e+01,2.347236e+05,2.716709e+00,9.535431e-01,9.537277e-01,3.139260e-04,1.715791e-09,3.781495e+01,-1.041338e-01,3.791908e+01,3.966238e+01,1.698966e+02
5.600264e+06,6.481787e+01,2.348236e+05,2.717866e+00,9.535563e-01,9.537278e-01,3.140976e-04,1.715790e-09,3.781687e+01,-1.041338e-01,3.792101e+01,3.966385e+01,1.698766e+02
5.600364e+06,6.481902e+01,2.349236e+05,2.719024e+00,9.535694e-01,9.537280e-01,3.142692e-04,1.715790e-09,3.781880e+01,-1.041338e-01,3.792293e+01,3.966532e+01,1.698566e+02
5.600464e+06,6.482018e+01,2.350237e+05,2.720181e+00,9.535825e-01,9.537281e-01,3.144408e-04,1.715790e-09,3.782072e+01,-1.041338e-01,3.792485e+01,3.966679e+01,1.698366e+02
5.600564e+06,6.482134e+01,2.351237e+05,2.721339e+00,9.535957e-01,9.537283e-01,3.146124e-04,1.715789e-09,3.782264e+01,-1.041338e-01,3.792678e+01,3.966826e+01,1.698166e+02
5.600664e+06,6.482250e+01,2.352237e+05,2.722496e+00,9.536088e-01,9.537285e-01,3.147840e-04,1.715789e-09,3.782457e+01,-1.041338e-01,3.792870e+01,3.966972e+01,1.697966e+02
5.600764e+06,6.482365e+01,2.353237e+05,2.723654e+00,9.536219e-01,9.537286e-01,3.149556e-04,1.715789e-09,3.782649e+01,-1.041338e-01,3.793062e+01,3.967119e+01,1.697766e+02
5.600864e+06,6.482481e+01,2.354237e+05,2.724811e+00,9.536351e-01,9.537288e-01,3.151272e-04,1.715789e-09,3.782841e+01,-1.041338e-01,3.793255e+01,3.967266e+01,1.697566e+02
5.600964e+06,6.482597e+01,2.355237e+05,2.725969e+00,9.536482e-01,9.537290e-01,3.152988e-04,1.715788e-09,3.783034e+01,-1.041338e-01,3.793447e+01,3.967413e+01,1.697366e+02
5.601064e+06,6.482713e+01,2.356237e+05,2.727126e+00,9.536614e-01,9.537291e-01,3.154704e-04,1.715788e-09,3.783226e+01,-1.041338e-01,3.793639e+01,3.967560e+01,1.697166e+02
5.601164e+06,6.482828e+01,2.357237e+05,2.728284e+00,9.536690e-01,9.537293e-01,3.156420e-04,1.715788e-09,3.783332e+01,-1.041338e-01,3.793746e+01,3.967640e+01,1.697034e+02
5.601264e+06,6.482944e+01,2.358237e+05,2.729441e+00,9.536492e-01,9.537295e-01,3.158136e-04,1.715787e-09,3.783011e+01,-1.041338e-01,3.793425e+01,3.967385e+01,1.697234e+02
5.601364e+06,6.483060e+01,2.359237e+05,2.730599e+00,9.536294e-01,9.537296e-01,3.159852e-04,1.715787e-09,3.782690e+01,-1.041338e-01,3.793104e+01,3.967131e+01,1.697434e+02
5.601464e+06,6.483176e+01,2.360238e+05,2.731756e+00,9.536097e-01,9.537298e-01,3.161568e-04,1.715787e-09,3.782369e+01,-1.041338e-01,3.792782e+01,3.966877e+01,1.697634e+02
5.601564e+06,6.483291e+01,2.361238e+05,2.732914e+00,9.535899e-01,9.537299e-01,3.163284e-04,1.715786e-09,3.782048e+01,-1.041338e-01,3.792461e+01,3.966623e+01,1.697835e+02
5.601664e+06,6.483407e+01,2.362238e+05,2.734071e+00,9.535701e-01,9.537301e-01,3.165000e-04,1.715786e-09,3.781727e+01,-1.041338e-01,3.792140e+01,3.966368e+01,1.698035e+02
5.601764e+06,6.483523e+01,2.363238e+05,2.735229e+00,9.535503e-01,9.537303e-01,3.166716e-04,1.715786e-09,3.781406e+01,-1.041338e-01,3.791819e+01,3.966114e+01,1.698235e+02
5.601864e+06,6.483639e+01,2.364238e+05,2.736387e+00,9.535306e-01,9.537304e-01,3.168432e-04,1.715786e-09,3.781085e+01,-1.041338e-01,3.791498e+01,3.965860e+01,1.698435e+02
5.601964e+06,6.483754e+01,2.365238e+05,2.737544e+00,9.535108e-01,9.537306e-01,3.170148e-04,1.715785e-09,3.780764e+01,-1.041338e-01,3.791177e+01,3.965606e+01,1.698636e+02
5.602064e+06,6.483870e+01,2.366238e+05,2.738702e+00,9.534910e-01,9.537308e-01,3.171864e-04,1.715785e-09,3.780442e+01,-1.041338e-01,3.790856e+01,3.965351e+01,1.698836e+02
5.602164e+06,6.483986e+01,2.367238e+05,2.739859e+00,9.534859e-01,9.537309e-01,3.173580e-04,1.715785e-09,3.780237e+01,-1.041338e-01,3.790651e+01,3.965157e+01,1.699018e+02
5.602264e+06,6.484102e+01,2.368238e+05,2.741017e+00,9.535474e-01,9.537311e-01,3.175296e-04,1.715784e-09,3.780558e+01,-1.041338e-01,3.790971e+01,3.965237e+01,1.699118e+02
5.602364e+06,6.484217e+01,2.369238e+05,2.742174e+00,9.536088e-01,9.537313e-01,3.177012e-04,1.715784e-09,3.780878e+01,-1.041338e-01,3.791292e+01,3.965317e+01,1.699218e+02
5.602464e+06,6.484333e+01,2.370239e+05,2.743332e+00,9.536703e-01,9.537314e-01,3.178728e-04,1.715784e-09,3.781199e+01,-1.041338e-01,3.791612e+01,3.965397e+01,1.699318e+02
5.602564e+06,6.484449e+01,2.371239e+05,2.744489e+00,9.537318e-01,9.537316e-01,3.180443e-04,1.715784e-09,3.781519e+01,-1.041338e-01,3.791933e+01,3.965477e+01,1.699418e+02
5.602664e+06,6.484565e+01,2.372239e+05,2.745647e+00,9.537932e-01,9.537317e-01,3.182159e-04,1.715783e-09,3.781840e+01,-1.041338e-01,3.792253e+01,3.965557e+01,1.699518e+02
5.602764e+06,6.484680e+01,2.373239e+05,2.746804e+00,9.538547e-01,9.537319e-01,3.183875e-04,1.715783e-09,3.782161e+01,-1.041338e-01,3.792574e+01,3.965637e+01,1.699618e+02
5.602864e+06,6.484796e+01,2.374239e+05,2.747962e+00,9.539162e-01,9.537321e-01,3.185591e-04,1.715783e-09,3.782481e+01,-1.041338e-01,3.792894e+01,3.965716e+01,1.699718e+02
5.602964e+06,6.484912e+01,2.375239e+05,2.749119e+00,9.539777e-01,9.537322e-01,3.187307e-04,1.715782e-09,3.782802e+01,-1.041338e-01,3.793215e+01,3.965796e+01,1.699818e+02
5.603064e+06,6.485028e+01,2.376239e+05,2.750277e+00,9.540391e-01,9.537324e-01,3.189023e-04,1.715782e-09,3.783122e+01,-1.041338e-01,3.793536e+01,3.965876e+01,1.699918e+02
5.603164e+06,6.485143e+01,2.377239e+05,2.751434e+00,9.540886e-01,9.537326e-01,3.190739e-04,1.715782e-09,3.783409e+01,-1.041338e-01,3.793822e+01,3.965970e+01,1.700000e+02
5.603264e+06,6.485259e+01,2.378239e+05,2.752592e+00,9.540820e-01,9.537327e-01,3.192455e-04,1.715781e-09,3.783537e+01,-1.041338e-01,3.793951e+01,3.966132e+01,1.700000e+02
5.603364e+06,6.485375e+01,2.379239e+05,2.753749e+00,9.540753e-01,9.537329e-01,3.194171e-04,1.715781e-09,3.783666e+01,-1.041338e-01,3.794079e+01,3.966294e+01,1.700000e+02
5.603464e+06,6.485491e+01,2.380240e+05,2.754907e+00,9.540687e-01,9.537331e-01,3.195887e-04,1.715781e-09,3.783794e+01,-1.041338e-01,3.794207e+01,3.966457e+01,1.700000e+02
5.603564e+06,6.485606e+01,2.381240e+05,2.756064e+00,9.540621e-01,9.537332e-01,3.197603e-04,1.715781e-09,3.783922e+01,-1.041338e-01,3.794336e+01,3.966619e+01,1.700000e+02
5.603664e+06,6.485722e+01,2.382240e+05,2.757222e+00,9.540555e-01,9.537334e-01,3.199319e-04,1.715780e-09,3.784051e+01,-1.041338e-01,3.794464e+01,3.966781e+01,1.700000e+02
5.603764e+06,6.485838e+01,2.383240e+05,2.758379e+00,9.540489e-01,9.537335e-01,3.201035e-04,1.715780e-09,3.784179e+01,-1.041338e-01,3.794592e+01,3.966943e+01,1.700000e+02
5.603864e+06,6.485954e+01,2.384240e+05,2.759537e+00,9.540423e-01,9.537337e-01,3.202751e-04,1.715780e-09,3.784307e+01,-1.041338e-01,3.794721e+01,3.967105e+01,1.700000e+02
5.603964e+06,6.486069e+01,2.385240e+05,2.760695e+00,9.540357e-01,9.537339e-01,3.204467e-04,1.715779e-09,3.784436e+01,-1.041338e-01,3.794849e+01,3.967267e+01,1.700000e+02
5.604064e+06,6.486185e+01,2.386240e+05,2.761852e+00,9.540290e-01,9.537340e-01,3.206183e-04,1.715779e-09,3.784564e+01,-1.041338e-01,3.794977e+01,3.967429e+01,1.700000e+02
5.604164e+06,6.486301e+01,2.387240e+05,2.763010e+00,9.540161e-01,9.537342e-01,3.207899e-04,1.715779e-09,3.784611e+01,-1.041338e-01,3.795024e+01,3.967533e+01,1.699982e+02
5.604264e+06,6.486417e+01,2.388240e+05,2.764167e+00,9.539744e-01,9.537344e-01,3.209615e-04,1.715779e-09,3.784291e+01,-1.041338e-01,3.794704e+01,3.967371e+01,1.699882e+02
5.604364e+06,6.486532e+01,2.389240e+05,2.765325e+00,9.539327e-01,9.537345e-01,3.211331e-04,1.715778e-09,3.783970e+01,-1.041338e-01,3.794384e+01,3.967209e+01,1.699782e+02
5.604464e+06,6.486648e+01,2.390241e+05,2.766482e+00,9.538910e-01,9.537347e-01,3.213047e-04,1.715778e-09,3.783650e+01,-1.041338e-01,3.794064e+01,3.967047e+01,1.699682e+02
5.604564e+06,6.486764e+01,2.391241e+05,2.767640e+00,9.538493e-01,9.537349e-01,3.214763e-04,1.715778e-09,3.783330e+01,-1.041338e-01,3.793743e+01,3.966885e+01,1.699582e+02
5.604664e+06,6.486880e+01,2.392241e+05,2.768797e+00,9.538076e-01,9.537350e-01,3.216478e-04,1.715777e-09,3.783010e+01,-1.041338e-01,3.793423e+01,3.966723e+01,1.699483e+02
5.604764e+06,6.486995e+01,2.393241e+05,2.769955e+00,9.537660e-01,9.537352e-01,3.218194e-04,1.715777e-09,3.782689e+01,-1.041338e-01,3.793103e+01,3.966561e+01,1.699383e+02
5.604864e+06,6.487111e+01,2.394241e+05,2.771112e+00,9.537243e-01,9.537353e-01,3.219910e-04,1.715777e-09,3.782369e+01,-1.041338e-01,3.792782e+01,3.966399e+01,1.699283e+02
5.604964e+06,6.487227e+01,2.395241e+05,2.772270e+00,9.536826e-01,9.537355e-01,3.221626e-04,1.715776e-09,3.782049e+01,-1.041338e-01,3.792462e+01,3.966237e+01,1.699183e+02
5.605064e+06,6.487343e+01,2.396241e+05,2.773427e+00,9.536409e-01,9.537357e-01,3.223342e-04,1.715776e-09,3.781728e+01,-1.041338e-01,3.792142e+01,3.966075e+01,1.699083e+02
5.605164e+06,6.487458e+01,2.397241e+05,2.774585e+00,9.536084e-01,9.537358e-01,3.225058e-04,1.715776e-09,3.781494e+01,-1.041338e-01,3.791908e+01,3.965965e+01,1.699017e+02
5.605264e+06,6.487574e+01,2.398241e+05,2.775742e+00,9.536217e-01,9.537360e-01,3.226774e-04,1.715776e-09,3.781687e+01,-1.041338e-01,3.792100e+01,3.966112e+01,1.699117e+02
5.605364e+06,6.487690e+01,2.399241e+05,2.776900e+00,9.536349e-01,9.537362e-01,3.228490e-04,1.715775e-09,3.781879e+01,-1.041338e-01,3.792293e+01,3.966258e+01,1.699217e+02
5.605464e+06,6.487806e+01,2.400242e+05,2.778057e+00,9.536481e-01,9.537363e-01,3.230206e-04,1.715775e-09,3.782072e+01,-1.041338e-01,3.792485e+01,3.966405e+01,1.699317e+02
5.605564e+06,6.487921e+01,2.401242e+05,2.779215e+00,9.536613e-01,9.537365e-01,3.231922e-04,1.715775e-09,3.782264e+01,-1.041338e-01,3.792678e+01,3.966552e+01,1.699417e+02
5.605664e+06,6.488037e+01,2.402242e+05,2.780372e+00,9.536746e-01,9.537367e-01,3.233638e-04,1.715774e-09,3.782457e+01,-1.041338e-01,3.792870e+01,3.966698e+01,1.699517e+02
5.605764e+06,6.488153e+01,2.403242e+05,2.781530e+00,9.536878e-01,9.537368e-01,3.235354e-04,1.715774e-09,3.782649e+01,-1.041338e-01,3.793063e+01,3.966845e+01,1.699617e+02
5.605864e+06,6.488269e+01,2.404242e+05,2.782687e+00,9.537010e-01,9.537370e-01,3.237070e-04,1.715774e-09,3.782842e+01,-1.041338e-01,3.793255e+01,3.966992e+01,1.699717e+02
5.605964e+06,6.488384e+01,2.405242e+05,2.783845e+00,9.537142e-01,9.537371e-01,3.238786e-04,1.715774e-09,3.783034e+01,-1.041338e-01,3.793448e+01,3.967139e+01,1.699817e+02
5.606064e+06,6.488500e+01,2.406242e+05,2.785003e+00,9.537274e-01,9.537373e-01,3.240502e-04,1.715773e-09,3.783227e+01,-1.041338e-01,3.793640e+01,3.967285e+01,1.699917e+02
5.606164e+06,6.488616e+01,2.407242e+05,2.786160e+00,9.537338e-01,9.537375e-01,3.242218e-04,1.715773e-09,3.783305e+01,-1.041338e-01,3.793718e+01,3.967340e+01,1.699983e+02
5.606264e+06,6.488732e+01,2.408242e+05,2.787318e+00,9.537074e-01,9.537376e-01,3.243934e-04,1.715773e-09,3.782835e+01,-1.041338e-01,3.793248e+01,3.966957e+01,1.699883e+02
5.606364e+06,6.488848e+01,2.409242e+05,2.788475e+00,9.536810e-01,9.537378e-01,3.245650e-04,1.715772e-09,3.782364e+01,-1.041338e-01,3.792778e+01,3.966574e+01,1.699782e+02
5.606464e+06,6.488963e+01,2.410243e+05,2.789633e+00,9.536546e-01,9.537380e-01,3.247366e-04,1.715772e-09,3.781894e+01,-1.041338e-01,3.792307e+01,3.966191e+01,1.699682e+02
5.606564e+06,6.489079e+01,2.411243e+05,2.790790e+00,9.536282e-01,9.537381e-01,3.249081e-04,1.715772e-09,3.781424e+01,-1.041338e-01,3.791837e+01,3.965808e+01,1.699582e+02
5.606664e+06,6.489195e+01,2.412243e+05,2.791948e+00,9.536019e-01,9.537383e-01,3.250797e-04,1.715771e-09,3.780954e+01,-1.041338e-01,3.791367e+01,3.965425e+01,1.699482e+02
5.606764e+06,6.489311e+01,2.413243e+05,2.793105e+00,9.535755e-01,9.537385e-01,3.252513e-04,1.715771e-09,3.780483e+01,-1.041338e-01,3.790897e+01,3.965042e+01,1.699382e+02
5.606864e+06,6.489426e+01,2.414243e+05,2.794263e+00,9.535491e-01,9.537386e-01,3.254229e-04,1.715771e-09,3.780013e+01,-1.041338e-01,3.790426e+01,3.964659e+01,1.699282e+02
5.606964e+06,6.489542e+01,2.415243e+05,2.795420e+00,9.535227e-01,9.537388e-01,3.255945e-04,1.715771e-09,3.779543e+01,-1.041338e-01,3.789956e+01,3.964276e+01,1.699182e+02
5.607064e+06,6.489658e+01,2.416243e+05,2.796578e+00,9.534963e-01,9.537389e-01,3.257661e-04,1.715770e-09,3.779072e+01,-1.041338e-01,3.789486e+01,3.963892e+01,1.699082e+02
5.607164e+06,6.489774e+01,2.417243e+05,2.797735e+00,9.534748e-01,9.537391e-01,3.259377e-04,1.715770e-09,3.778729e+01,-1.041338e-01,3.789143e+01,3.963622e+01,1.699000e+02
5.607264e+06,6.489889e+01,2.418243e+05,2.798893e+00,9.534748e-01,9.537393e-01,3.261093e-04,1.715770e-09,3.778942e+01,-1.041338e-01,3.789356e+01,3.963845e+01,1.699000e+02
5.607364e+06,6.490005e+01,2.419243e+05,2.800050e+00,9.534748e-01,9.537394e-01,3.262809e-04,1.715769e-09,3.779155e+01,-1.041338e-01,3.789569e+01,3.964069e+01,1.699000e+02
5.607464e+06,6.490121e+01,2.420244e+05,2.801208e+00,9.534748e-01,9.537396e-01,3.264525e-04,1.715769e-09,3.779368e+01,-1.041338e-01,3.789782e+01,3.964292e+01,1.699000e+02
5.607564e+06,6.490237e+01,2.421244e+05,2.802365e+00,9.534748e-01,9.537398e-01,3.266241e-04,1.715769e-09,3.779581e+01,-1.041338e-01,3.789995e+01,3.964516e+01,1.699000e+02
5.607664e+06,6.490352e+01,2.422244e+05,2.803523e+00,9.534748e-01,9.537399e-01,3.267957e-04,1.715768e-09,3.779794e+01,-1.041338e-01,3.790208e+01,3.964739e+01,1.699000e+02
5.607764e+06,6.490468e+01,2.423244e+05,2.804680e+00,9.534748e-01,9.537401e-01,3.269673e-04,1.715768e-09,3.780007e+01,-1.041338e-01,3.790421e+01,3.964963e+01,1.699000e+02
5.607864e+06,6.490584e+01,2.424244e+05,2.805838e+00,9.534748e-01,9.537403e-01,3.271389e-04,1.715768e-09,3.780220e+01,-1.041338e-01,3.790634e+01,3.965186e+01,1.699000e+02
5.607964e+06,6.490700e+01,2.425244e+05,2.806995e+00,9.534748e-01,9.537404e-01,3.273105e-04,1.715768e-09,3.780433e+01,-1.041338e-01,3.790847e+01,3.965409e+01,1.699000e+02
5.608064e+06,6.490815e+01,2.426244e+05,2.808153e+00,9.534748e-01,9.537406e-01,3.274821e-04,1.715767e-09,3.780646e+01,-1.041338e-01,3.791060e+01,3.965633e+01,1.699000e+02
5.608164e+06,6.490931e+01,2.427244e+05,2.809311e+00,9.534848e-01,9.537407e-01,3.276537e-04,1.715767e-09,3.780879e+01,-1.041338e-01,3.791292e+01,3.965835e+01,1.699018e+02
5.608264e+06,6.491047e+01,2.428244e+05,2.810468e+00,9.535397e-01,9.537409e-01,3.278252e-04,1.715767e-09,3.781200e+01,-1.041338e-01,3.791613e+01,3.965943e+01,1.699118e+02
5.608364e+06,6.491163e+01,2.429244e+05,2.811626e+00,9.535946e-01,9.537411e-01,3.279968e-04,1.715766e-09,3.781521e+01,-1.041338e-01,3.791934e+01,3.966050e+01,1.699218e+02
5.608464e+06,6.491278e+01,2.430245e+05,2.812783e+00,9.536495e-01,9.537412e-01,3.281684e-04,1.715766e-09,3.781842e+01,-1.041338e-01,3.792255e+01,3.966158e+01,1.699318e+02
5.608564e+06,6.491394e+01,2.431245e+05,2.813941e+00,9.537044e-01,9.537414e-01,3.283400e-04,1.715766e-09,3.782162e+01,-1.041338e-01,3.792576e+01,3.966265e+01,1.699418e+02
5.608664e+06,6.491510e+01,2.432245e+05,2.815098e+00,9.537593e-01,9.537416e-01,3.285116e-04,1.715766e-09,3.782483e+01,-1.041338e-01,3.792897e+01,3.966373e+01,1.699518e+02
5.608764e+06,6.491626e+01,2.433245e+05,2.816256e+00,9.538142e-01,9.537417e-01,3.286832e-04,1.715765e-09,3.782804e+01,-1.041338e-01,3.793217e+01,3.966480e+01,1.699618e+02
5.608864e+06,6.491741e+01,2.434245e+05,2.817413e+00,9.538691e-01,9.537419e-01,3.288548e-04,1.715765e-09,3.783125e+01,-1.041338e-01,3.793538e+01,3.966587e+01,1.699719e+02
5.608965e+06,6.491857e+01,2.435245e+05,2.818571e+00,9.539240e-01,9.537421e-01,3.290264e-04,1.715765e-09,3.783446e+01,-1.041338e-01,3.793859e+01,3.966695e+01,1.699819e+02
5.609065e+06,6.491973e+01,2.436245e+05,2.819728e+00,9.539789e-01,9.537422e-01,3.291980e-04,1.715764e-09,3.783767e+01,-1.041338e-01,3.794180e+01,3.966802e+01,1.699919e+02
5.609165e+06,6.492089e+01,2.437245e+05,2.820886e+00,9.540146e-01,9.537424e-01,3.293696e-04,1.715764e-09,3.783980e+01,-1.041338e-01,3.794393e+01,3.966877e+01,1.699981e+02
5.609265e+06,6.492204e+01,2.438245e+05,2.822043e+00,9.539664e-01,9.537425e-01,3.295412e-04,1.715764e-09,3.783724e+01,-1.041338e-01,3.794137e+01,3.966809e+01,1.699882e+02
5.609365e+06,6.492320e+01,2.439245e+05,2.823201e+00,9.539182e-01,9.537427e-01,3.297128e-04,1.715763e-09,3.783467e+01,-1.041338e-01,3.793881e+01,3.966742e+01,1.699782e+02
5.609465e+06,6.492436e+01,2.440246e+05,2.824358e+00,9.538700e-01,9.537429e-01,3.298844e-04,1.715763e-09,3.783211e+01,-1.041338e-01,3.793625e+01,3.966674e+01,1.699682e+02
5.609565e+06,6.492552e+01,2.441246e+05,2.825516e+00,9.538218e-01,9.537430e-01,3.300560e-04,1.715763e-09,3.782955e+01,-1.041338e-01,3.793368e+01,3.966607e+01,1.699582e+02
5.609665e+06,6.492667e+01,2.442246e+05,2.826673e+00,9.537736e-01,9.537432e-01,3.302276e-04,1.715763e-09,3.782699e+01,-1.041338e-01,3.793112e+01,3.966539e+01,1.699482e+02
5.609765e+06,6.492783e+01,2.443246e+05,2.827831e+00,9.537253e-01,9.537434e-01,3.303992e-04,1.715762e-09,3.782442e+01,-1.041338e-01,3.792856e+01,3.966471e+01,1.699382e+02
5.609865e+06,6.492899e+01,2.444246e+05,2.828988e+00,9.536771e-01,9.537435e-01,3.305707e-04,1.715762e-09,3.782186e+01,-1.041338e-01,3.792600e+01,3.966404e+01,1.699282e+02
5.609965e+06,6.493015e+01,2.445246e+05,2.830146e+00,9.536289e-01,9.537437e-01,3.307423e-04,1.715762e-09,3.781930e+01,-1.041338e-01,3.792343e+01,3.966336e+01,1.699182e+02
5.610065e+06,6.493130e+01,2.446246e+05,2.831303e+00,9.535807e-01,9.537439e-01,3.309139e-04,1.715761e-09,3.781674e+01,-1.041338e-01,3.792087e+01,3.966269e+01,1.699083e+02
5.610165e+06,6.493246e+01,2.447246e+05,2.832461e+00,9.535397e-01,9.537440e-01,3.310855e-04,1.715761e-09,3.781440e+01,-1.041338e-01,3.791853e+01,3.966194e+01,1.699000e+02
5.610265e+06,6.493362e+01,2.448246e+05,2.833619e+00,9.535331e-01,9.537442e-01,3.312571e-04,1.715761e-09,3.781311e+01,-1.041338e-01,3.791725e+01,3.966087e+01,1.699000e+02
5.610365e+06,6.493478e+01,2.449247e+05,2.834776e+00,9.535265e-01,9.537443e-01,3.314287e-04,1.715761e-09,3.781183e+01,-1.041338e-01,3.791596e+01,3.965980e+01,1.699000e+02
5.610465e+06,6.493593e+01,2.450247e+05,2.835934e+00,9.535199e-01,9.537445e-01,3.316003e-04,1.715760e-09,3.781055e+01,-1.041338e-01,3.791468e+01,3.965873e+01,1.699000e+02
5.610565e+06,6.493709e+01,2.451247e+05,2.837091e+00,9.535133e-01,9.537447e-01,3.317719e-04,1.715760e-09,3.780926e+01,-1.041338e-01,3.791340e+01,3.965766e+01,1.699000e+02
5.610665e+06,6.493825e+01,2.452247e+05,2.838249e+00,9.535067e-01,9.537448e-01,3.319435e-04,1.715760e-09,3.780798e+01,-1.041338e-01,3.791211e+01,3.965659e+01,1.699000e+02
5.610765e+06,6.493941e+01,2.453247e+05,2.839406e+00,9.535001e-01,9.537450e-01,3.321151e-04,1.715759e-09,3.780670e+01,-1.041338e-01,3.791083e+01,3.965552e+01,1.699000e+02
5.610865e+06,6.494056e+01,2.454247e+05,2.840564e+00,9.534934e-01,9.537452e-01,3.322867e-04,1.715759e-09,3.780541e+01,-1.041338e-01,3.790955e+01,3.965445e+01,1.699000e+02
5.610965e+06,6.494172e+01,2.455247e+05,2.841721e+00,9.534868e-01,9.537453e-01,3.324583e-04,1.715759e-09,3.780413e+01,-1.041338e-01,3.790826e+01,3.965338e+01,1.699000e+02
5.611065e+06,6.494288e+01,2.456247e+05,2.842879e+00,9.534802e-01,9.537455e-01,3.326299e-04,1.715758e-09,3.780285e+01,-1.041338e-01,3.790698e+01,3.965231e+01,1.699000e+02
5.611165e+06,6.494404e+01,2.457247e+05,2.844036e+00,9.534736e-01,9.537457e-01,3.328015e-04,1.715758e-09,3.780214e+01,-1.041338e-01,3.790627e+01,3.965184e+01,1.698964e+02
5.611265e+06,6.494519e+01,2.458247e+05,2.845194e+00,9.534670e-01,9.537458e-01,3.329731e-04,1.715758e-09,3.780406e+01,-1.041338e-01,3.790819e+01,3.965413e+01,1.698764e+02
5.611365e+06,6.494635e+01,2.459248e+05,2.846351e+00,9.534604e-01,9.537460e-01,3.331446e-04,1.715758e-09,3.780599e+01,-1.041338e-01,3.791012e+01,3.965643e+01,1.698564e+02
5.611465e+06,6.494751e+01,2.460248e+05,2.847509e+00,9.534538e-01,9.537461e-01,3.333162e-04,1.715757e-09,3.780791e+01,-1.041338e-01,3.791204e+01,3.965872e+01,1.698364e+02
5.611565e+06,6.494867e+01,2.461248e+05,2.848666e+00,9.534472e-01,9.537463e-01,3.334878e-04,1.715757e-09,3.780984e+01,-1.041338e-01,3.791397e+01,3.966102e+01,1.698164e+02
5.611665e+06,6.494982e+01,2.462248e+05,2.849824e+00,9.534406e-01,9.537465e-01,3.336594e-04,1.715757e-09,3.781176e+01,-1.041338e-01,3.791589e+01,3.966331e+01,1.697964e+02
5.611765e+06,6.495098e+01,2.463248e+05,2.850981e+00,9.534340e-01,9.537466e-01,3.338310e-04,1.715756e-09,3.781369e+01,-1.041338e-01,3.791782e+01,3.966561e+01,1.697764e+02
5.611865e+06,6.495214e+01,2.464248e+05,2.852139e+00,9.534274e-01,9.537468e-01,3.340026e-04,1.715756e-09,3.781561e+01,-1.041338e-01,3.791974e+01,3.966790e+01,1.697564e+02
5.611965e+06,6.495330e+01,2.465248e+05,2.853296e+00,9.534207e-01,9.537470e-01,3.341742e-04,1.715756e-09,3.781754e+01,-1.041338e-01,3.792167e+01,3.967019e+01,1.697364e+02
5.612065e+06,6.495445e+01,2.466248e+05,2.854454e+00,9.534141e-01,9.537471e-01,3.343458e-04,1.715756e-09,3.781946e+01,-1.041338e-01,3.792359e+01,3.967249e+01,1.697164e+02
5.612165e+06,6.495561e+01,2.467248e+05,2.855611e+00,9.534111e-01,9.537473e-01,3.345174e-04,1.715755e-09,3.782127e+01,-1.041338e-01,3.792540e+01,3.967451e+01,1.697000e+02
5.612265e+06,6.495677e+01,2.468248e+05,2.856769e+00,9.534244e-01,9.537475e-01,3.346890e-04,1.715755e-09,3.782255e+01,-1.041338e-01,3.792669e+01,3.967530e+01,1.697000e+02
5.612365e+06,6.495793e+01,2.469249e+05,2.857927e+00,9.534376e-01,9.537476e-01,3.348606e-04,1.715755e-09,3.782384e+01,-1.041338e-01,3.792797e+01,3.967610e+01,1.697000e+02
5.612465e+06,6.495908e+01,2.470249e+05,2.859084e+00,9.534508e-01,9.537478e-01,3.350322e-04,1.715754e-09,3.782512e+01,-1.041338e-01,3.792925e+01,3.967689e+01,1.697000e+02
5.612565e+06,6.496024e+01,2.471249e+05,2.860242e+00,9.534640e-01,9.537479e-01,3.352038e-04,1.715754e-09,3.782640e+01,-1.041338e-01,3.793054e+01,3.967769e+01,1.697000e+02
5.612665e+06,6.496140e+01,2.472249e+05,2.861399e+00,9.534772e-01,9.537481e-01,3.353754e-04,1.715754e-09,3.782769e+01,-1.041338e-01,3.793182e+01,3.967848e+01,1.697000e+02
5.612765e+06,6.496256e+01,2.473249e+05,2.862557e+00,9.534905e-01,9.537483e-01,3.355469e-04,1.715753e-09,3.782897e+01,-1.041338e-01,3.793310e+01,3.967928e+01,1.697000e+02
5.612865e+06,6.496371e+01,2.474249e+05,2.863714e+00,9.535037e-01,9.537484e-01,3.357185e-04,1.715753e-09,3.783025e+01,-1.041338e-01,3.793439e+01,3.968007e+01,1.697000e+02
5.612965e+06,6.496487e+01,2.475249e+05,2.864872e+00,9.535169e-01,9.537486e-01,3.358901e-04,1.715753e-09,3.783154e+01,-1.041338e-01,3.793567e+01,3.968087e+01,1.697000e+02
5.613065e+06,6.496603e+01,2.476249e+05,2.866029e+00,9.535301e-01,9.537488e-01,3.360617e-04,1.715753e-09,3.783282e+01,-1.041338e-01,3.793695e+01,3.968166e+01,1.697000e+02
5.613165e+06,6.496719e+01,2.477249e+05,2.867187e+00,9.535470e-01,9.537489e-01,3.362333e-04,1.715752e-09,3.783410e+01,-1.041338e-01,3.793824e+01,3.968230e+01,1.697000e+02
5.613265e+06,6.496834e+01,2.478249e+05,2.868344e+00,9.535799e-01,9.537491e-01,3.364049e-04,1.715752e-09,3.783539e+01,-1.041338e-01,3.793952e+01,3.968227e+01,1.697000e+02
5.613365e+06,6.496950e+01,2.479250e+05,2.869502e+00,9.536129e-01,9.537493e-01,3.365765e-04,1.715752e-09,3.783667e+01,-1.041338e-01,3.794080e+01,3.968225e+01,1.697000e+02
5.613465e+06,6.497066e+01,2.480250e+05,2.870659e+00,9.536458e-01,9.537494e-01,3.367481e-04,1.715751e-09,3.783795e+01,-1.041338e-01,3.794209e+01,3.968222e+01,1.697000e+02
5.613565e+06,6.497182e+01,2.481250e+05,2.871817e+00,9.536787e-01,9.537496e-01,3.369197e-04,1.715751e-09,3.783924e+01,-1.041338e-01,3.794337e+01,3.968219e+01,1.697000e+02
5.613665e+06,6.497297e+01,2.482250e+05,2.872974e+00,9.537116e-01,9.537497e-01,3.370913e-04,1.715751e-09,3.784052e+01,-1.041338e-01,3.794465e+01,3.968216e+01,1.697000e+02
5.613765e+06,6.497413e+01,2.483250e+05,2.874132e+00,9.537445e-01,9.537499e-01,3.372629e-04,1.715751e-09,3.784180e+01,-1.041338e-01,3.794594e+01,3.968214e+01,1.697000e+02
5.613865e+06,6.497529e+01,2.484250e+05,2.875289e+00,9.537774e-01,9.537501e-01,3.374345e-04,1.715750e-09,3.784309e+01,-1.041338e-01,3.794722e+01,3.968211e+01,1.697000e+02
5.613965e+06,6.497645e+01,2.485250e+05,2.876447e+00,9.538103e-01,9.537502e-01,3.376061e-04,1.715750e-09,3.784437e+01,-1.041338e-01,3.794850e+01,3.968208e+01,1.697000e+02
5.614065e+06,6.497760e+01,2.486250e+05,2.877604e+00,9.538432e-01,9.537504e-01,3.377776e-04,1.715750e-09,3.784565e+01,-1.041338e-01,3.794979e+01,3.968205e+01,1.697000e+02
5.614165e+06,6.497876e+01,2.487250e+05,2.878762e+00,9.538699e-01,9.537506e-01,3.379492e-04,1.715749e-09,3.784657e+01,-1.041338e-01,3.795070e+01,3.968190e+01,1.697019e+02
5.614265e+06,6.497992e+01,2.488250e+05,2.879919e+00,9.538699e-01,9.537507e-01,3.381208e-04,1.715749e-09,3.784593e+01,-1.041338e-01,3.795006e+01,3.968123e+01,1.697119e+02
5.614365e+06,6.498108e+01,2.489251e+05,2.881077e+00,9.538699e-01,9.537509e-01,3.382924e-04,1.715749e-09,3.784529e+01,-1.041338e-01,3.794942e+01,3.968056e+01,1.697219e+02
5.614465e+06,6.498223e+01,2.490251e+05,2.882235e+00,9.538699e-01,9.537511e-01,3.384640e-04,1.715748e-09,3.784465e+01,-1.041338e-01,3.794878e+01,3.967989e+01,1.697319e+02
5.614565e+06,6.498339e+01,2.491251e+05,2.883392e+00,9.538699e-01,9.537512e-01,3.386356e-04,1.715748e-09,3.784400e+01,-1.041338e-01,3.794814e+01,3.967922e+01,1.697419e+02
5.614665e+06,6.498455e+01,2.492251e+05,2.884550e+00,9.538699e-01,9.537514e-01,3.388072e-04,1.715748e-09,3.784336e+01,-1.041338e-01,3.794750e+01,3.967854e+01,1.697519e+02
5.614765e+06,6.498571e+01,2.493251e+05,2.885707e+00,9.538699e-01,9.537515e-01,3.389788e-04,1.715748e-09,3.784272e+01,-1.041338e-01,3.794686e+01,3.967787e+01,1.697618e+02
5.614865e+06,6.498686e+01,2.494251e+05,2.886865e+00,9.538699e-01,9.537517e-01,3.391504e-04,1.715747e-09,3.784208e+01,-1.041338e-01,3.794622e+01,3.967720e+01,1.697718e+02
5.614965e+06,6.498802e+01,2.495251e+05,2.888022e+00,9.538699e-01,9.537519e-01,3.393220e-04,1.715747e-09,3.784144e+01,-1.041338e-01,3.794558e+01,3.967653e+01,1.697818e+02
5.615065e+06,6.498918e+01,2.496251e+05,2.889180e+00,9.538699e-01,9.537520e-01,3.394936e-04,1.715747e-09,3.784080e+01,-1.041338e-01,3.794494e+01,3.967586e+01,1.697918e+02
5.615165e+06,6.499034e+01,2.497251e+05,2.890337e+00,9.538687e-01,9.537522e-01,3.396652e-04,1.715746e-09,3.784039e+01,-1.041338e-01,3.794452e+01,3.967548e+01,1.697982e+02
5.615265e+06,6.499149e+01,2.498251e+05,2.891495e+00,9.538621e-01,9.537524e-01,3.398368e-04,1.715746e-09,3.784103e+01,-1.041338e-01,3.794517e+01,3.967643e+01,1.697882e+02
5.615365e+06,6.499265e+01,2.499252e+05,2.892652e+00,9.538554e-01,9.537525e-01,3.400083e-04,1.715746e-09,3.784167e+01,-1.041338e-01,3.794581e+01,3.967737e+01,1.697782e+02
5.615465e+06,6.499381e+01,2.500252e+05,2.893810e+00,9.538488e-01,9.537527e-01,3.401799e-04,1.715746e-09,3.784232e+01,-1.041338e-01,3.794645e+01,3.967832e+01,1.697682e+02
5.615565e+06,6.499497e+01,2.501252e+05,2.894967e+00,9.538422e-01,9.537529e-01,3.403515e-04,1.715745e-09,3.784296e+01,-1.041338e-01,3.794709e+01,3.967927e+01,1.697582e+02
5.615665e+06,6.499612e+01,2.502252e+05,2.896125e+00,9.538356e-01,9.537530e-01,3.405231e-04,1.715745e-09,3.784360e+01,-1.041338e-01,3.794773e+01,3.968022e+01,1.697482e+02
5.615765e+06,6.499728e+01,2.503252e+05,2.897282e+00,9.538290e-01,9.537532e-01,3.406947e-04,1.715745e-09,3.784424e+01,-1.041338e-01,3.794837e+01,3.968117e+01,1.697382e+02
5.615865e+06,6.499844e+01,2.504252e+05,2.898440e+00,9.538224e-01,9.537533e-01,3.408663e-04,1.715744e-09,3.784488e+01,-1.041338e-01,3.794902e+01,3.968212e+01,1.697282e+02
5.615965e+06,6.499960e+01,2.505252e+05,2.899597e+00,9.538158e-01,9.537535e-01,3.410379e-04,1.715744e-09,3.784552e+01,-1.041338e-01,3.794966e+01,3.968307e+01,1.697182e+02
5.616065e+06,6.500075e+01,2.506252e+05,2.900755e+00,9.538092e-01,9.537537e-01,3.412095e-04,1.715744e-09,3.784617e+01,-1.041338e-01,3.795030e+01,3.968401e+01,1.697082e+02
5.616165e+06,6.500191e+01,2.507252e+05,2.901912e+00,9.537953e-01,9.537538e-01,3.413811e-04,1.715743e-09,3.784598e+01,-1.041338e-01,3.795012e+01,3.968440e+01,1.696963e+02
5.616265e+06,6.500307e+01,2.508252e+05,2.903070e+00,9.537492e-01,9.537540e-01,3.415527e-04,1.715743e-09,3.784213e+01,-1.041338e-01,3.794627e+01,3.968229e+01,1.696763e+02
5.616365e+06,6.500423e+01,2.509253e+05,2.904227e+00,9.537030e-01,9.537542e-01,3.417243e-04,1.715743e-09,3.783828e+01,-1.041338e-01,3.794242e+01,3.968018e+01,1.696563e+02
5.616465e+06,6.500539e+01,2.510253e+05,2.905385e+00,9.536569e-01,9.537543e-01,3.418959e-04,1.715743e-09,3.783443e+01,-1.041338e-01,3.793857e+01,3.967806e+01,1.696363e+02
5.616565e+06,6.500654e+01,2.511253e+05,2.906543e+00,9.536108e-01,9.537545e-01,3.420674e-04,1.715742e-09,3.783058e+01,-1.041338e-01,3.793472e+01,3.967595e+01,1.696163e+02
5.616665e+06,6.500770e+01,2.512253e+05,2.907700e+00,9.535646e-01,9.537547e-01,3.422390e-04,1.715742e-09,3.782673e+01,-1.041338e-01,3.793087e+01,3.967384e+01,1.695963e+02
5.616765e+06,6.500886e+01,2.513253e+05,2.908858e+00,9.535185e-01,9.537548e-01,3.424106e-04,1.715742e-09,3.782288e+01,-1.041338e-01,3.792702e+01,3.967172e+01,1.695763e+02
5.616865e+06,6.501002e+01,2.514253e+05,2.910015e+00,9.534724e-01,9.537550e-01,3.425822e-04,1.715741e-09,3.781903e+01,-1.041338e-01,3.792317e+01,3.966961e+01,1.695563e+02
5.616965e+06,6.501117e+01,2.515253e+05,2.911173e+00,9.534263e-01,9.537551e-01,3.427538e-04,1.715741e-09,3.781518e+01,-1.041338e-01,3.791932e+01,3.966750e+01,1.695363e+02
5.617065e+06,6.501233e+01,2.516253e+05,2.912330e+00,9.533801e-01,9.537553e-01,3.429254e-04,1.715741e-09,3.781133e+01,-1.041338e-01,3.791547e+01,3.966538e+01,1.695162e+02
5.617165e+06,6.501349e+01,2.517253e+05,2.913488e+00,9.533501e-01,9.537555e-01,3.430970e-04,1.715741e-09,3.780881e+01,-1.041338e-01,3.791294e+01,3.966399e+01,1.695019e+02
5.617265e+06,6.501465e+01,2.518253e+05,2.914645e+00,9.533897e-01,9.537556e-01,3.432686e-04,1.715740e-09,3.781202e+01,-1.041338e-01,3.791615e+01,3.966570e+01,1.695119e+02
5.617365e+06,6.501580e+01,2.519254e+05,2.915803e+00,9.534293e-01,9.537558e-01,3.434402e-04,1.715740e-09,3.781523e+01,-1.041338e-01,3.791936e+01,3.966742e+01,1.695219e+02
5.617465e+06,6.501696e+01,2.520254e+05,2.916960e+00,9.534689e-01,9.537560e-01,3.436118e-04,1.715740e-09,3.781844e+01,-1.041338e-01,3.792257e+01,3.966913e+01,1.695319e+02
5.617565e+06,6.501812e+01,2.521254e+05,2.918118e+00,9.535085e-01,9.537561e-01,3.437834e-04,1.715739e-09,3.782164e+01,-1.041338e-01,3.792578e+01,3.967084e+01,1.695419e+02
5.617665e+06,6.501928e+01,2.522254e+05,2.919275e+00,9.535481e-01,9.537563e-01,3.439549e-04,1.715739e-09,3.782485e+01,-1.041338e-01,3.792899e+01,3.967256e+01,1.695519e+02
5.617765e+06,6.502043e+01,2.523254e+05,2.920433e+00,9.535877e-01,9.537565e-01,3.441265e-04,1.715739e-09,3.782806e+01,-1.041338e-01,3.793219e+01,3.967427e+01,1.695619e+02
5.617865e+06,6.502159e+01,2.524254e+05,2.921590e+00,9.536272e-01,9.537566e-01,3.442981e-04,1.715738e-09,3.783127e+01,-1.041338e-01,3.793540e+01,3.967598e+01,1.695719e+02
5.617965e+06,6.502275e+01,2.525254e+05,2.922748e+00,9.536668e-01,9.537568e-01,3.444697e-04,1.715738e-09,3.783448e+01,-1.041338e-01,3.793861e+01,3.967770e+01,1.695819e+02
5.618065e+06,6.502391e+01,2.526254e+05,2.923905e+00,9.537064e-01,9.537569e-01,3.446413e-04,1.715738e-09,3.783769e+01,-1.041338e-01,3.794182e+01,3.967941e+01,1.695919e+02
5.618165e+06,6.502506e+01,2.527254e+05,2.925063e+00,9.537396e-01,9.537571e-01,3.448129e-04,1.715738e-09,3.784028e+01,-1.039704e-01,3.794425e+01,3.968073e+01,1.696000e+02
5.618265e+06,6.502622e+01,2.528254e+05,2.926220e+00,9.537462e-01,9.537573e-01,3.449845e-04,1.715737e-09,3.784028e+01,-1.031222e-01,3.794340e+01,3.968042e+01,1.696000e+02
5.618365e+06,6.502738e+01,2.529255e+05,2.927378e+00,9.537527e-01,9.537574e-01,3.451561e-04,1.715737e-09,3.784028e+01,-1.022739e-01,3.794255e+01,3.968010e+01,1.696000e+02
5.618465e+06,6.502854e+01,2.530255e+05,2.928535e+00,9.537592e-01,9.537576e-01,3.453277e-04,1.715737e-09,3.784028e+01,-1.014256e-01,3.794170e+01,3.967979e+01,1.696000e+02
5.618565e+06,6.502969e+01,2.531255e+05,2.929693e+00,9.537658e-01,9.537578e-01,3.454993e-04,1.715736e-09,3.784028e+01,-1.005774e-01,3.794085e+01,3.967948e+01,1.696000e+02
5.618665e+06,6.503085e+01,2.532255e+05,2.930851e+00,9.537723e-01,9.537579e-01,3.456709e-04,1.715736e-09,3.784028e+01,-9.972908e-02,3.794000e+01,3.967916e+01,1.696000e+02
5.618765e+06,6.503201e+01,2.533255e+05,2.932008e+00,9.537788e-01,9.537581e-01,3.458425e-04,1.715736e-09,3.784028e+01,-9.888081e-02,3.793916e+01,3.967885e+01,1.696000e+02
5.618866e+06,6.503317e+01,2.534255e+05,2.933166e+00,9.537854e-01,9.537583e-01,3.460140e-04,1.715736e-09,3.784028e+01,-9.803254e-02,3.793831e+01,3.967853e+01,1.696000e+02
5.618966e+06,6.503432e+01,2.535255e+05,2.934323e+00,9.537919e-01,9.537584e-01,3.461856e-04,1.715735e-09,3.784028e+01,-9.718426e-02,3.793746e+01,3.967822e+01,1.696000e+02
5.619066e+06,6.503548e+01,2.536255e+05,2.935481e+00,9.537985e-01,9.537586e-01,3.463572e-04,1.715735e-09,3.784028e+01,-9.633599e-02,3.793661e+01,3.967791e+01,1.696000e+02
5.619166e+06,6.503664e+01,2.537255e+05,2.936638e+00,9.538050e-01,9.537587e-01,3.465288e-04,1.715735e-09,3.784016e+01,-9.564759e-02,3.793580e+01,3.967747e+01,1.696038e+02
5.619266e+06,6.503780e+01,2.538255e+05,2.937796e+00,9.538116e-01,9.537589e-01,3.467004e-04,1.715734e-09,3.783951e+01,-9.564759e-02,3.793516e+01,3.967653e+01,1.696238e+02
5.619366e+06,6.503895e+01,2.539256e+05,2.938953e+00,9.538182e-01,9.537591e-01,3.468720e-04,1.715734e-09,3.783887e+01,-9.564759e-02,3.793452e+01,3.967558e+01,1.696438e+02
5.619466e+06,6.504011e+01,2.540256e+05,2.940111e+00,9.538248e-01,9.537592e-01,3.470436e-04,1.715734e-09,3.783823e+01,-9.564759e-02,3.793388e+01,3.967463e+01,1.696637e+02
5.619566e+06,6.504127e+01,2.541256e+05,2.941268e+00,9.538314e-01,9.537594e-01,3.472152e-04,1.715733e-09,3.783759e+01,-9.564759e-02,3.793324e+01,3.967368e+01,1.696837e+02
5.619666e+06,6.504243e+01,2.542256e+05,2.942426e+00,9.538380e-01,9.537596e-01,3.473868e-04,1.715733e-09,3.783695e+01,-9.564759e-02,3.793260e+01,3.967274e+01,1.697037e+02
5.619766e+06,6.504358e+01,2.543256e+05,2.943583e+00,9.538446e-01,9.537597e-01,3.475584e-04,1.715733e-09,3.783631e+01,-9.564759e-02,3.793196e+01,3.967179e+01,1.697237e+02
5.619866e+06,6.504474e+01,2.544256e+05,2.944741e+00,9.538512e-01,9.537599e-01,3.477299e-04,1.715733e-09,3.783567e+01,-9.564759e-02,3.793131e+01,3.967084e+01,1.697437e+02
5.619966e+06,6.504590e+01,2.545256e+05,2.945898e+00,9.538579e-01,9.537601e-01,3.479015e-04,1.715732e-09,3.783503e+01,-9.564759e-02,3.793067e+01,3.966989e+01,1.697637e+02
5.620066e+06,6.504706e+01,2.546256e+05,2.947056e+00,9.538645e-01,9.537602e-01,3.480731e-04,1.715732e-09,3.783438e+01,-9.564759e-02,3.793003e+01,3.966895e+01,1.697837e+02
5.620166e+06,6.504821e+01,2.547256e+05,2.948213e+00,9.538686e-01,9.537604e-01,3.482447e-04,1.715732e-09,3.783410e+01,-9.564759e-02,3.792975e+01,3.966847e+01,1.697963e+02
5.620266e+06,6.504937e+01,2.548256e+05,2.949371e+00,9.538620e-01,9.537605e-01,3.484163e-04,1.715731e-09,3.783538e+01,-9.564759e-02,3.793103e+01,3.967009e+01,1.697763e+02
5.620366e+06,6.505053e+01,2.549257e+05,2.950528e+00,9.538554e-01,9.537607e-01,3.485879e-04,1.715731e-09,3.783667e+01,-9.564759e-02,3.793232e+01,3.967172e+01,1.697563e+02
5.620466e+06,6.505169e+01,2.550257e+05,2.951686e+00,9.538488e-01,9.537609e-01,3.487595e-04,1.715731e-09,3.783795e+01,-9.564759e-02,3.793360e+01,3.967334e+01,1.697362e+02
5.620566e+06,6.505284e+01,2.551257e+05,2.952843e+00,9.538422e-01,9.537610e-01,3.489311e-04,1.715731e-09,3.783924e+01,-9.564759e-02,3.793488e+01,3.967496e+01,1.697162e+02
5.620666e+06,6.505400e+01,2.552257e+05,2.954001e+00,9.538355e-01,9.537612e-01,3.491027e-04,1.715730e-09,3.784052e+01,-9.564759e-02,3.793617e+01,3.967658e+01,1.696962e+02
5.620766e+06,6.505516e+01,2.553257e+05,2.955159e+00,9.538289e-01,9.537614e-01,3.492743e-04,1.715730e-09,3.784181e+01,-9.564759e-02,3.793745e+01,3.967821e+01,1.696761e+02
5.620866e+06,6.505632e+01,2.554257e+05,2.956316e+00,9.538223e-01,9.537615e-01,3.494459e-04,1.715730e-09,3.784309e+01,-9.564759e-02,3.793874e+01,3.967983e+01,1.696561e+02
5.620966e+06,6.505747e+01,2.555257e+05,2.957474e+00,9.538157e-01,9.537617e-01,3.496174e-04,1.715729e-09,3.784437e+01,-9.564759e-02,3.794002e+01,3.968145e+01,1.696361e+02
5.621066e+06,6.505863e+01,2.556257e+05,2.958631e+00,9.538091e-01,9.537619e-01,3.497890e-04,1.715729e-09,3.784566e+01,-9.564759e-02,3.794131e+01,3.968308e+01,1.696161e+02
5.621166e+06,6.505979e+01,2.557257e+05,2.959789e+00,9.538025e-01,9.537620e-01,3.499606e-04,1.715729e-09,3.784606e+01,-9.564759e-02,3.794170e+01,3.968377e+01,1.696020e+02
5.621266e+06,6.506095e+01,2.558257e+05,2.960946e+00,9.537959e-01,9.537622e-01,3.501322e-04,1.715728e-09,3.784285e+01,-9.564759e-02,3.793850e+01,3.968068e+01,1.696120e+02
5.621366e+06,6.506210e+01,2.559258e+05,2.962104e+00,9.537894e-01,9.537623e-01,3.503038e-04,1.715728e-09,3.783964e+01,-9.564759e-02,3.793529e+01,3.967758e+01,1.696220e+02
5.621466e+06,6.506326e+01,2.560258e+05,2.963261e+00,9.537828e-01,9.537625e-01,3.504754e-04,1.715728e-09,3.783643e+01,-9.564759e-02,3.793208e+01,3.967449e+01,1.696320e+02
5.621566e+06,6.506442e+01,2.561258e+05,2.964419e+00,9.537763e-01,9.537627e-01,3.506470e-04,1.715728e-09,3.783322e+01,-9.564759e-02,3.792887e+01,3.967140e+01,1.696420e+02
5.621666e+06,6.506558e+01,2.562258e+05,2.965576e+00,9.537698e-01,9.537628e-01,3.508186e-04,1.715727e-09,3.783001e+01,-9.564759e-02,3.792566e+01,3.966831e+01,1.696520e+02
5.621766e+06,6.506673e+01,2.563258e+05,2.966734e+00,9.537632e-01,9.537630e-01,3.509902e-04,1.715727e-09,3.782681e+01,-9.564759e-02,3.792245e+01,3.966522e+01,1.696620e+02
5.621866e+06,6.506789e+01,2.564258e+05,2.967891e+00,9.537567e-01,9.537632e-01,3.511618e-04,1.715727e-09,3.782360e+01,-9.564759e-02,3.791925e+01,3.966213e+01,1.696720e+02
5.621966e+06,6.506905e+01,2.565258e+05,2.969049e+00,9.537501e-01,9.537633e-01,3.513333e-04,1.715726e-09,3.782039e+01,-9.564759e-02,3.791604e+01,3.965904e+01,1.696820e+02
5.622066e+06,6.507021e+01,2.566258e+05,2.970206e+00,9.537436e-01,9.537635e-01,3.515049e-04,1.715726e-09,3.781718e+01,-9.564759e-02,3.791283e+01,3.965595e+01,1.696920e+02
5.622166e+06,6.507136e+01,2.567258e+05,2.971364e+00,9.537370e-01,9.537637e-01,3.516765e-04,1.715726e-09,3.781475e+01,-9.564759e-02,3.791040e+01,3.965367e+01,1.696939e+02
5.622266e+06,6.507252e+01,2.568258e+05,2.972521e+00,9.537304e-01,9.537638e-01,3.518481e-04,1.715726e-09,3.781539e+01,-9.564759e-02,3.791104e+01,3.965462e+01,1.696640e+02
5.622366e+06,6.507368e+01,2.569259e+05,2.973679e+00,9.537238e-01,9.537640e-01,3.520197e-04,1.715725e-09,3.781603e+01,-9.564759e-02,3.791168e+01,3.965557e+01,1.696340e+02
5.622466e+06,6.507484e+01,2.570259e+05,2.974836e+00,9.537172e-01,9.537641e-01,3.521913e-04,1.715725e-09,3.781667e+01,-9.564759e-02,3.791232e+01,3.965651e+01,1.696040e+02
5.622566e+06,6.507599e+01,2.571259e+05,2.975994e+00,9.537106e-01,9.537643e-01,3.523629e-04,1.715725e-09,3.781731e+01,-9.564759e-02,3.791296e+01,3.965746e+01,1.695740e+02
5.622666e+06,6.507715e+01,2.572259e+05,2.977151e+00,9.537040e-01,9.537645e-01,3.525345e-04,1.715724e-09,3.781796e+01,-9.564759e-02,3.791360e+01,3.965841e+01,1.695440e+02
5.622766e+06,6.507831e+01,2.573259e+05,2.978309e+00,9.536974e-01,9.537646e-01,3.527061e-04,1.715724e-09,3.781860e+01,-9.564759e-02,3.791424e+01,3.965936e+01,1.695140e+02
5.622866e+06,6.507947e+01,2.574259e+05,2.979467e+00,9.536908e-01,9.537648e-01,3.528777e-04,1.715724e-09,3.781924e+01,-9.564759e-02,3.791489e+01,3.966030e+01,1.694840e+02
5.622966e+06,6.508062e+01,2.575259e+05,2.980624e+00,9.536842e-01,9.537650e-01,3.530492e-04,1.715723e-09,3.781988e+01,-9.564759e-02,3.791553e+01,3.966125e+01,1.694540e+02
5.623066e+06,6.508178e+01,2.576259e+05,2.981782e+00,9.536776e-01,9.537651e-01,3.532208e-04,1.715723e-09,3.782052e+01,-9.564759e-02,3.791617e+01,3.966220e+01,1.694241e+02
5.623166e+06,6.508294e+01,2.577259e+05,2.982939e+00,9.536723e-01,9.537653e-01,3.533924e-04,1.715723e-09,3.782091e+01,-9.564759e-02,3.791656e+01,3.966283e+01,1.694059e+02
5.623266e+06,6.508410e+01,2.578259e+05,2.984097e+00,9.536723e-01,9.537655e-01,3.535640e-04,1.715723e-09,3.782027e+01,-9.564759e-02,3.791591e+01,3.966215e+01,1.694359e+02
