Repository: brandonlampe/CS_Data

# Repository for Crushed Salt Data
**Grant No: 456417**

This is a work in progress!

## Repository Content

### Directory Names
A uniform namining structure still in progress, but in general directories are named according to the following:
 - Names contain no spaces, a single underscore "_" will be used as a file name seperator.
 - Files are for the Crushed Salt Project (CSP); therefore, the first three charaters of each file are "CSP".
 - Folders are organized by which frame the test was performed on i.e., A2 or A3.
 - The fifth and sixth charaters of each file name will therefore be "A" followed by the frame number.

File: UNM_WP_HY_175_09/STAGE22/CREEP_FIT/175_09_STAGE22_CREEP_OUT.csv (part 12 of 26)
Analysis by Brandon Lampe, performed on: 2016/07/13 08:46:11
Experimental results below begin at: 2016/06/09 11:50:02
Duration (sec),Duration (day),Elapsed Time (sec),Elapsed Time (day),Interpolated Fractional Density,Fit to Fractional Density,Fit to Volume Strain,Fit to Volume Strain Rate (1/sec),Confining Pressure (MPa),Pore Pressure (MPa),Terzaghi Pressure (MPa),Solid Pressure (MPa),Temperature (C))
5.623366e+06,6.508525e+01,2.579260e+05,2.985254e+00,9.536723e-01,9.537656e-01,3.537356e-04,1.715722e-09,3.781963e+01,-9.564759e-02,3.791527e+01,3.966148e+01,1.694659e+02
5.623466e+06,6.508641e+01,2.580260e+05,2.986412e+00,9.536723e-01,9.537658e-01,3.539072e-04,1.715722e-09,3.781898e+01,-9.564759e-02,3.791463e+01,3.966081e+01,1.694959e+02
5.623566e+06,6.508757e+01,2.581260e+05,2.987569e+00,9.536723e-01,9.537659e-01,3.540788e-04,1.715722e-09,3.781834e+01,-9.564759e-02,3.791399e+01,3.966014e+01,1.695259e+02
5.623666e+06,6.508873e+01,2.582260e+05,2.988727e+00,9.536723e-01,9.537661e-01,3.542504e-04,1.715721e-09,3.781770e+01,-9.564759e-02,3.791335e+01,3.965947e+01,1.695559e+02
5.623766e+06,6.508988e+01,2.583260e+05,2.989884e+00,9.536723e-01,9.537663e-01,3.544220e-04,1.715721e-09,3.781706e+01,-9.564759e-02,3.791271e+01,3.965879e+01,1.695859e+02
5.623866e+06,6.509104e+01,2.584260e+05,2.991042e+00,9.536723e-01,9.537664e-01,3.545935e-04,1.715721e-09,3.781642e+01,-9.564759e-02,3.791207e+01,3.965812e+01,1.696158e+02
5.623966e+06,6.509220e+01,2.585260e+05,2.992199e+00,9.536723e-01,9.537666e-01,3.547651e-04,1.715721e-09,3.781578e+01,-9.564759e-02,3.791143e+01,3.965745e+01,1.696458e+02
5.624066e+06,6.509336e+01,2.586260e+05,2.993357e+00,9.536723e-01,9.537668e-01,3.549367e-04,1.715720e-09,3.781514e+01,-9.564759e-02,3.791079e+01,3.965678e+01,1.696758e+02
5.624166e+06,6.509451e+01,2.587260e+05,2.994514e+00,9.536710e-01,9.537669e-01,3.551083e-04,1.715720e-09,3.781474e+01,-9.564759e-02,3.791039e+01,3.965642e+01,1.697000e+02
5.624266e+06,6.509567e+01,2.588260e+05,2.995672e+00,9.536644e-01,9.537671e-01,3.552799e-04,1.715720e-09,3.781539e+01,-9.564759e-02,3.791103e+01,3.965737e+01,1.697000e+02
5.624366e+06,6.509683e+01,2.589261e+05,2.996829e+00,9.536578e-01,9.537673e-01,3.554515e-04,1.715719e-09,3.781603e+01,-9.564759e-02,3.791167e+01,3.965831e+01,1.697000e+02
5.624466e+06,6.509799e+01,2.590261e+05,2.997987e+00,9.536512e-01,9.537674e-01,3.556231e-04,1.715719e-09,3.781667e+01,-9.564759e-02,3.791232e+01,3.965926e+01,1.697000e+02
5.624566e+06,6.509914e+01,2.591261e+05,2.999144e+00,9.536446e-01,9.537676e-01,3.557947e-04,1.715719e-09,3.781731e+01,-9.564759e-02,3.791296e+01,3.966021e+01,1.697000e+02
5.624666e+06,6.510030e+01,2.592261e+05,3.000302e+00,9.536380e-01,9.537678e-01,3.559663e-04,1.715718e-09,3.781795e+01,-9.564759e-02,3.791360e+01,3.966116e+01,1.697000e+02
5.624766e+06,6.510146e+01,2.593261e+05,3.001459e+00,9.536314e-01,9.537679e-01,3.561378e-04,1.715718e-09,3.781859e+01,-9.564759e-02,3.791424e+01,3.966210e+01,1.697000e+02
5.624866e+06,6.510262e+01,2.594261e+05,3.002617e+00,9.536248e-01,9.537681e-01,3.563094e-04,1.715718e-09,3.781923e+01,-9.564759e-02,3.791488e+01,3.966305e+01,1.697000e+02
5.624966e+06,6.510377e+01,2.595261e+05,3.003775e+00,9.536182e-01,9.537682e-01,3.564810e-04,1.715718e-09,3.781987e+01,-9.564759e-02,3.791552e+01,3.966400e+01,1.697000e+02
5.625066e+06,6.510493e+01,2.596261e+05,3.004932e+00,9.536116e-01,9.537684e-01,3.566526e-04,1.715717e-09,3.782051e+01,-9.564759e-02,3.791616e+01,3.966495e+01,1.697000e+02
5.625166e+06,6.510609e+01,2.597261e+05,3.006090e+00,9.536100e-01,9.537686e-01,3.568242e-04,1.715717e-09,3.782103e+01,-9.564759e-02,3.791668e+01,3.966556e+01,1.696981e+02
5.625266e+06,6.510725e+01,2.598261e+05,3.007247e+00,9.536297e-01,9.537687e-01,3.569958e-04,1.715717e-09,3.782103e+01,-9.564759e-02,3.791668e+01,3.966473e+01,1.696881e+02
5.625366e+06,6.510840e+01,2.599262e+05,3.008405e+00,9.536495e-01,9.537689e-01,3.571674e-04,1.715716e-09,3.782103e+01,-9.564759e-02,3.791668e+01,3.966391e+01,1.696781e+02
5.625466e+06,6.510956e+01,2.600262e+05,3.009562e+00,9.536693e-01,9.537691e-01,3.573390e-04,1.715716e-09,3.782103e+01,-9.564759e-02,3.791668e+01,3.966309e+01,1.696681e+02
5.625566e+06,6.511072e+01,2.601262e+05,3.010720e+00,9.536890e-01,9.537692e-01,3.575106e-04,1.715716e-09,3.782103e+01,-9.564759e-02,3.791668e+01,3.966226e+01,1.696581e+02
5.625666e+06,6.511188e+01,2.602262e+05,3.011877e+00,9.537088e-01,9.537694e-01,3.576821e-04,1.715716e-09,3.782103e+01,-9.564759e-02,3.791668e+01,3.966144e+01,1.696481e+02
5.625766e+06,6.511303e+01,2.603262e+05,3.013035e+00,9.537285e-01,9.537696e-01,3.578537e-04,1.715715e-09,3.782103e+01,-9.564759e-02,3.791668e+01,3.966061e+01,1.696381e+02
5.625866e+06,6.511419e+01,2.604262e+05,3.014192e+00,9.537483e-01,9.537697e-01,3.580253e-04,1.715715e-09,3.782103e+01,-9.564759e-02,3.791668e+01,3.965979e+01,1.696281e+02
5.625966e+06,6.511535e+01,2.605262e+05,3.015350e+00,9.537681e-01,9.537699e-01,3.581969e-04,1.715715e-09,3.782103e+01,-9.564759e-02,3.791668e+01,3.965897e+01,1.696181e+02
5.626066e+06,6.511651e+01,2.606262e+05,3.016507e+00,9.537878e-01,9.537700e-01,3.583685e-04,1.715714e-09,3.782103e+01,-9.564759e-02,3.791668e+01,3.965814e+01,1.696081e+02
5.626166e+06,6.511766e+01,2.607262e+05,3.017665e+00,9.537986e-01,9.537702e-01,3.585401e-04,1.715714e-09,3.782091e+01,-9.564759e-02,3.791656e+01,3.965756e+01,1.695942e+02
5.626266e+06,6.511882e+01,2.608263e+05,3.018822e+00,9.537723e-01,9.537704e-01,3.587117e-04,1.715714e-09,3.782027e+01,-9.564759e-02,3.791592e+01,3.965799e+01,1.695641e+02
5.626366e+06,6.511998e+01,2.609263e+05,3.019980e+00,9.537460e-01,9.537705e-01,3.588833e-04,1.715713e-09,3.781963e+01,-9.564759e-02,3.791527e+01,3.965841e+01,1.695341e+02
5.626466e+06,6.512114e+01,2.610263e+05,3.021137e+00,9.537197e-01,9.537707e-01,3.590549e-04,1.715713e-09,3.781898e+01,-9.564759e-02,3.791463e+01,3.965883e+01,1.695040e+02
5.626566e+06,6.512229e+01,2.611263e+05,3.022295e+00,9.536933e-01,9.537709e-01,3.592264e-04,1.715713e-09,3.781834e+01,-9.564759e-02,3.791399e+01,3.965926e+01,1.694740e+02
5.626666e+06,6.512345e+01,2.612263e+05,3.023452e+00,9.536670e-01,9.537710e-01,3.593980e-04,1.715713e-09,3.781770e+01,-9.564759e-02,3.791335e+01,3.965968e+01,1.694440e+02
5.626766e+06,6.512461e+01,2.613263e+05,3.024610e+00,9.536407e-01,9.537712e-01,3.595696e-04,1.715712e-09,3.781706e+01,-9.564759e-02,3.791270e+01,3.966011e+01,1.694139e+02
5.626866e+06,6.512577e+01,2.614263e+05,3.025767e+00,9.536144e-01,9.537714e-01,3.597412e-04,1.715712e-09,3.781641e+01,-9.564759e-02,3.791206e+01,3.966053e+01,1.693839e+02
5.626966e+06,6.512693e+01,2.615263e+05,3.026925e+00,9.535881e-01,9.537715e-01,3.599128e-04,1.715712e-09,3.781577e+01,-9.564759e-02,3.791142e+01,3.966095e+01,1.693538e+02
5.627066e+06,6.512808e+01,2.616263e+05,3.028083e+00,9.535617e-01,9.537717e-01,3.600844e-04,1.715711e-09,3.781513e+01,-9.564759e-02,3.791078e+01,3.966138e+01,1.693238e+02
5.627166e+06,6.512924e+01,2.617263e+05,3.029240e+00,9.535463e-01,9.537718e-01,3.602560e-04,1.715711e-09,3.781515e+01,-9.564759e-02,3.791080e+01,3.966204e+01,1.693021e+02
5.627266e+06,6.513040e+01,2.618264e+05,3.030398e+00,9.535726e-01,9.537720e-01,3.604276e-04,1.715711e-09,3.781772e+01,-9.564759e-02,3.791336e+01,3.966364e+01,1.693121e+02
5.627366e+06,6.513156e+01,2.619264e+05,3.031555e+00,9.535989e-01,9.537722e-01,3.605992e-04,1.715710e-09,3.782028e+01,-9.564759e-02,3.791593e+01,3.966523e+01,1.693221e+02
5.627466e+06,6.513271e+01,2.620264e+05,3.032713e+00,9.536251e-01,9.537723e-01,3.607707e-04,1.715710e-09,3.782285e+01,-9.564759e-02,3.791849e+01,3.966682e+01,1.693321e+02
5.627566e+06,6.513387e+01,2.621264e+05,3.033870e+00,9.536514e-01,9.537725e-01,3.609423e-04,1.715710e-09,3.782541e+01,-9.564759e-02,3.792106e+01,3.966842e+01,1.693421e+02
5.627666e+06,6.513503e+01,2.622264e+05,3.035028e+00,9.536777e-01,9.537727e-01,3.611139e-04,1.715710e-09,3.782797e+01,-9.564759e-02,3.792362e+01,3.967001e+01,1.693521e+02
5.627766e+06,6.513619e+01,2.623264e+05,3.036185e+00,9.537040e-01,9.537728e-01,3.612855e-04,1.715709e-09,3.783054e+01,-9.564759e-02,3.792619e+01,3.967160e+01,1.693620e+02
5.627866e+06,6.513734e+01,2.624264e+05,3.037343e+00,9.537303e-01,9.537730e-01,3.614571e-04,1.715709e-09,3.783310e+01,-9.564759e-02,3.792875e+01,3.967320e+01,1.693720e+02
5.627966e+06,6.513850e+01,2.625264e+05,3.038500e+00,9.537565e-01,9.537732e-01,3.616287e-04,1.715709e-09,3.783567e+01,-9.564759e-02,3.793132e+01,3.967479e+01,1.693820e+02
5.628066e+06,6.513966e+01,2.626264e+05,3.039658e+00,9.537828e-01,9.537733e-01,3.618003e-04,1.715708e-09,3.783823e+01,-9.564759e-02,3.793388e+01,3.967638e+01,1.693920e+02
5.628166e+06,6.514082e+01,2.627264e+05,3.040815e+00,9.537971e-01,9.537735e-01,3.619719e-04,1.715708e-09,3.784002e+01,-9.564759e-02,3.793566e+01,3.967766e+01,1.693980e+02
5.628266e+06,6.514197e+01,2.628265e+05,3.041973e+00,9.537642e-01,9.537736e-01,3.621434e-04,1.715708e-09,3.783873e+01,-9.564759e-02,3.793438e+01,3.967769e+01,1.693880e+02
5.628366e+06,6.514313e+01,2.629265e+05,3.043130e+00,9.537313e-01,9.537738e-01,3.623150e-04,1.715708e-09,3.783745e+01,-9.564759e-02,3.793310e+01,3.967771e+01,1.693780e+02
5.628466e+06,6.514429e+01,2.630265e+05,3.044288e+00,9.536984e-01,9.537740e-01,3.624866e-04,1.715707e-09,3.783617e+01,-9.564759e-02,3.793182e+01,3.967774e+01,1.693680e+02
5.628566e+06,6.514545e+01,2.631265e+05,3.045445e+00,9.536655e-01,9.537741e-01,3.626582e-04,1.715707e-09,3.783489e+01,-9.564759e-02,3.793053e+01,3.967777e+01,1.693580e+02
5.628666e+06,6.514660e+01,2.632265e+05,3.046603e+00,9.536327e-01,9.537743e-01,3.628298e-04,1.715707e-09,3.783360e+01,-9.564759e-02,3.792925e+01,3.967779e+01,1.693480e+02
5.628767e+06,6.514776e+01,2.633265e+05,3.047760e+00,9.535998e-01,9.537745e-01,3.630014e-04,1.715706e-09,3.783232e+01,-9.564759e-02,3.792797e+01,3.967782e+01,1.693380e+02
5.628867e+06,6.514892e+01,2.634265e+05,3.048918e+00,9.535669e-01,9.537746e-01,3.631730e-04,1.715706e-09,3.783104e+01,-9.564759e-02,3.792669e+01,3.967785e+01,1.693280e+02
5.628967e+06,6.515008e+01,2.635265e+05,3.050075e+00,9.535340e-01,9.537748e-01,3.633446e-04,1.715706e-09,3.782976e+01,-9.564759e-02,3.792540e+01,3.967787e+01,1.693180e+02
5.629067e+06,6.515123e+01,2.636265e+05,3.051233e+00,9.535011e-01,9.537750e-01,3.635162e-04,1.715705e-09,3.782848e+01,-9.564759e-02,3.792412e+01,3.967790e+01,1.693080e+02
5.629167e+06,6.515239e+01,2.637265e+05,3.052391e+00,9.534813e-01,9.537751e-01,3.636877e-04,1.715705e-09,3.782745e+01,-9.564759e-02,3.792310e+01,3.967765e+01,1.693040e+02
5.629267e+06,6.515355e+01,2.638266e+05,3.053548e+00,9.535142e-01,9.537753e-01,3.638593e-04,1.715705e-09,3.782745e+01,-9.564759e-02,3.792310e+01,3.967628e+01,1.693240e+02
5.629367e+06,6.515471e+01,2.639266e+05,3.054706e+00,9.535471e-01,9.537754e-01,3.640309e-04,1.715705e-09,3.782745e+01,-9.564759e-02,3.792310e+01,3.967491e+01,1.693440e+02
5.629467e+06,6.515586e+01,2.640266e+05,3.055863e+00,9.535800e-01,9.537756e-01,3.642025e-04,1.715704e-09,3.782745e+01,-9.564759e-02,3.792310e+01,3.967353e+01,1.693640e+02
5.629567e+06,6.515702e+01,2.641266e+05,3.057021e+00,9.536129e-01,9.537758e-01,3.643741e-04,1.715704e-09,3.782745e+01,-9.564759e-02,3.792310e+01,3.967216e+01,1.693839e+02
5.629667e+06,6.515818e+01,2.642266e+05,3.058178e+00,9.536458e-01,9.537759e-01,3.645457e-04,1.715704e-09,3.782745e+01,-9.564759e-02,3.792310e+01,3.967079e+01,1.694039e+02
5.629767e+06,6.515934e+01,2.643266e+05,3.059336e+00,9.536786e-01,9.537761e-01,3.647173e-04,1.715703e-09,3.782745e+01,-9.564759e-02,3.792310e+01,3.966942e+01,1.694239e+02
5.629867e+06,6.516049e+01,2.644266e+05,3.060493e+00,9.537115e-01,9.537763e-01,3.648889e-04,1.715703e-09,3.782745e+01,-9.564759e-02,3.792310e+01,3.966805e+01,1.694439e+02
5.629967e+06,6.516165e+01,2.645266e+05,3.061651e+00,9.537444e-01,9.537764e-01,3.650604e-04,1.715703e-09,3.782745e+01,-9.564759e-02,3.792310e+01,3.966668e+01,1.694639e+02
5.630067e+06,6.516281e+01,2.646266e+05,3.062808e+00,9.537773e-01,9.537766e-01,3.652320e-04,1.715703e-09,3.782745e+01,-9.564759e-02,3.792310e+01,3.966531e+01,1.694839e+02
5.630167e+06,6.516397e+01,2.647266e+05,3.063966e+00,9.538068e-01,9.537768e-01,3.654036e-04,1.715702e-09,3.782757e+01,-9.564759e-02,3.792322e+01,3.966421e+01,1.695000e+02
5.630267e+06,6.516512e+01,2.648267e+05,3.065123e+00,9.538221e-01,9.537769e-01,3.655752e-04,1.715702e-09,3.782822e+01,-9.564759e-02,3.792386e+01,3.966424e+01,1.695000e+02
5.630367e+06,6.516628e+01,2.649267e+05,3.066281e+00,9.538375e-01,9.537771e-01,3.657468e-04,1.715702e-09,3.782886e+01,-9.564759e-02,3.792450e+01,3.966427e+01,1.695000e+02
5.630467e+06,6.516744e+01,2.650267e+05,3.067438e+00,9.538529e-01,9.537772e-01,3.659184e-04,1.715701e-09,3.782950e+01,-9.564759e-02,3.792515e+01,3.966430e+01,1.695000e+02
5.630567e+06,6.516860e+01,2.651267e+05,3.068596e+00,9.538683e-01,9.537774e-01,3.660900e-04,1.715701e-09,3.783014e+01,-9.564759e-02,3.792579e+01,3.966434e+01,1.695000e+02
5.630667e+06,6.516975e+01,2.652267e+05,3.069753e+00,9.538837e-01,9.537776e-01,3.662616e-04,1.715701e-09,3.783078e+01,-9.564759e-02,3.792643e+01,3.966437e+01,1.695000e+02
5.630767e+06,6.517091e+01,2.653267e+05,3.070911e+00,9.538991e-01,9.537777e-01,3.664331e-04,1.715700e-09,3.783142e+01,-9.564759e-02,3.792707e+01,3.966440e+01,1.695000e+02
5.630867e+06,6.517207e+01,2.654267e+05,3.072068e+00,9.539144e-01,9.537779e-01,3.666047e-04,1.715700e-09,3.783207e+01,-9.564759e-02,3.792771e+01,3.966443e+01,1.695000e+02
5.630967e+06,6.517323e+01,2.655267e+05,3.073226e+00,9.539298e-01,9.537781e-01,3.667763e-04,1.715700e-09,3.783271e+01,-9.564759e-02,3.792835e+01,3.966446e+01,1.695000e+02
5.631067e+06,6.517438e+01,2.656267e+05,3.074383e+00,9.539452e-01,9.537782e-01,3.669479e-04,1.715700e-09,3.783335e+01,-9.564759e-02,3.792900e+01,3.966449e+01,1.695000e+02
5.631167e+06,6.517554e+01,2.657267e+05,3.075541e+00,9.539575e-01,9.537784e-01,3.671195e-04,1.715699e-09,3.783412e+01,-9.581718e-02,3.792994e+01,3.966480e+01,1.695020e+02
5.631267e+06,6.517670e+01,2.658268e+05,3.076699e+00,9.539575e-01,9.537786e-01,3.672911e-04,1.715699e-09,3.783540e+01,-9.666692e-02,3.793207e+01,3.966618e+01,1.695120e+02
5.631367e+06,6.517786e+01,2.659268e+05,3.077856e+00,9.539575e-01,9.537787e-01,3.674627e-04,1.715699e-09,3.783669e+01,-9.751665e-02,3.793420e+01,3.966757e+01,1.695220e+02
5.631467e+06,6.517901e+01,2.660268e+05,3.079014e+00,9.539575e-01,9.537789e-01,3.676343e-04,1.715698e-09,3.783797e+01,-9.836639e-02,3.793634e+01,3.966896e+01,1.695320e+02
5.631567e+06,6.518017e+01,2.661268e+05,3.080171e+00,9.539575e-01,9.537790e-01,3.678058e-04,1.715698e-09,3.783926e+01,-9.921613e-02,3.793847e+01,3.967035e+01,1.695421e+02
5.631667e+06,6.518133e+01,2.662268e+05,3.081329e+00,9.539575e-01,9.537792e-01,3.679774e-04,1.715698e-09,3.784054e+01,-1.000659e-01,3.794061e+01,3.967173e+01,1.695521e+02
5.631767e+06,6.518249e+01,2.663268e+05,3.082486e+00,9.539575e-01,9.537794e-01,3.681490e-04,1.715698e-09,3.784183e+01,-1.009156e-01,3.794274e+01,3.967312e+01,1.695621e+02
5.631867e+06,6.518364e+01,2.664268e+05,3.083644e+00,9.539575e-01,9.537795e-01,3.683206e-04,1.715697e-09,3.784311e+01,-1.017654e-01,3.794487e+01,3.967451e+01,1.695721e+02
5.631967e+06,6.518480e+01,2.665268e+05,3.084801e+00,9.539575e-01,9.537797e-01,3.684922e-04,1.715697e-09,3.784439e+01,-1.026151e-01,3.794701e+01,3.967590e+01,1.695821e+02
5.632067e+06,6.518596e+01,2.666268e+05,3.085959e+00,9.539575e-01,9.537799e-01,3.686638e-04,1.715697e-09,3.784568e+01,-1.034648e-01,3.794914e+01,3.967728e+01,1.695921e+02
5.632167e+06,6.518712e+01,2.667268e+05,3.087116e+00,9.539603e-01,9.537800e-01,3.688354e-04,1.715696e-09,3.784642e+01,-1.039533e-01,3.795037e+01,3.967796e+01,1.696021e+02
5.632267e+06,6.518827e+01,2.668269e+05,3.088274e+00,9.539735e-01,9.537802e-01,3.690069e-04,1.715696e-09,3.784513e+01,-1.031051e-01,3.794824e+01,3.967603e+01,1.696121e+02
5.632367e+06,6.518943e+01,2.669269e+05,3.089431e+00,9.539868e-01,9.537804e-01,3.691785e-04,1.715696e-09,3.784385e+01,-1.022568e-01,3.794611e+01,3.967409e+01,1.696221e+02
5.632467e+06,6.519059e+01,2.670269e+05,3.090589e+00,9.540000e-01,9.537805e-01,3.693501e-04,1.715695e-09,3.784257e+01,-1.014085e-01,3.794398e+01,3.967216e+01,1.696321e+02
5.632567e+06,6.519175e+01,2.671269e+05,3.091746e+00,9.540132e-01,9.537807e-01,3.695217e-04,1.715695e-09,3.784129e+01,-1.005602e-01,3.794185e+01,3.967022e+01,1.696421e+02
5.632667e+06,6.519290e+01,2.672269e+05,3.092904e+00,9.540264e-01,9.537808e-01,3.696933e-04,1.715695e-09,3.784001e+01,-9.971197e-02,3.793972e+01,3.966828e+01,1.696521e+02
5.632767e+06,6.519406e+01,2.673269e+05,3.094061e+00,9.540396e-01,9.537810e-01,3.698649e-04,1.715695e-09,3.783872e+01,-9.886370e-02,3.793759e+01,3.966635e+01,1.696621e+02
5.632867e+06,6.519522e+01,2.674269e+05,3.095219e+00,9.540528e-01,9.537812e-01,3.700365e-04,1.715694e-09,3.783744e+01,-9.801543e-02,3.793546e+01,3.966441e+01,1.696721e+02
5.632967e+06,6.519638e+01,2.675269e+05,3.096376e+00,9.540661e-01,9.537813e-01,3.702081e-04,1.715694e-09,3.783616e+01,-9.716715e-02,3.793333e+01,3.966248e+01,1.696821e+02
5.633067e+06,6.519753e+01,2.676269e+05,3.097534e+00,9.540793e-01,9.537815e-01,3.703796e-04,1.715694e-09,3.783488e+01,-9.631888e-02,3.793120e+01,3.966054e+01,1.696921e+02
5.633167e+06,6.519869e+01,2.677269e+05,3.098691e+00,9.540769e-01,9.537817e-01,3.705512e-04,1.715693e-09,3.783346e+01,-9.564759e-02,3.792911e+01,3.965912e+01,1.696958e+02
5.633267e+06,6.519985e+01,2.678270e+05,3.099849e+00,9.540154e-01,9.537818e-01,3.707228e-04,1.715693e-09,3.783154e+01,-9.564759e-02,3.792719e+01,3.965967e+01,1.696758e+02
5.633367e+06,6.520101e+01,2.679270e+05,3.101007e+00,9.539540e-01,9.537820e-01,3.708944e-04,1.715693e-09,3.782961e+01,-9.564759e-02,3.792526e+01,3.966021e+01,1.696558e+02
5.633467e+06,6.520216e+01,2.680270e+05,3.102164e+00,9.538925e-01,9.537822e-01,3.710660e-04,1.715693e-09,3.782769e+01,-9.564759e-02,3.792334e+01,3.966076e+01,1.696359e+02
5.633567e+06,6.520332e+01,2.681270e+05,3.103322e+00,9.538310e-01,9.537823e-01,3.712376e-04,1.715692e-09,3.782577e+01,-9.564759e-02,3.792141e+01,3.966130e+01,1.696159e+02
5.633667e+06,6.520448e+01,2.682270e+05,3.104479e+00,9.537696e-01,9.537825e-01,3.714092e-04,1.715692e-09,3.782384e+01,-9.564759e-02,3.791949e+01,3.966185e+01,1.695959e+02
5.633767e+06,6.520564e+01,2.683270e+05,3.105637e+00,9.537081e-01,9.537826e-01,3.715807e-04,1.715692e-09,3.782192e+01,-9.564759e-02,3.791757e+01,3.966240e+01,1.695759e+02
5.633867e+06,6.520679e+01,2.684270e+05,3.106794e+00,9.536466e-01,9.537828e-01,3.717523e-04,1.715691e-09,3.782000e+01,-9.564759e-02,3.791564e+01,3.966294e+01,1.695559e+02
5.633967e+06,6.520795e+01,2.685270e+05,3.107952e+00,9.535852e-01,9.537830e-01,3.719239e-04,1.715691e-09,3.781807e+01,-9.564759e-02,3.791372e+01,3.966349e+01,1.695359e+02
5.634067e+06,6.520911e+01,2.686270e+05,3.109109e+00,9.535237e-01,9.537831e-01,3.720955e-04,1.715691e-09,3.781615e+01,-9.564759e-02,3.791180e+01,3.966403e+01,1.695159e+02
5.634167e+06,6.521027e+01,2.687270e+05,3.110267e+00,9.534874e-01,9.537833e-01,3.722671e-04,1.715690e-09,3.781558e+01,-9.564759e-02,3.791123e+01,3.966495e+01,1.695000e+02
5.634267e+06,6.521142e+01,2.688271e+05,3.111424e+00,9.535488e-01,9.537835e-01,3.724387e-04,1.715690e-09,3.782028e+01,-9.564759e-02,3.791593e+01,3.966732e+01,1.695000e+02
5.634367e+06,6.521258e+01,2.689271e+05,3.112582e+00,9.536103e-01,9.537836e-01,3.726103e-04,1.715690e-09,3.782499e+01,-9.564759e-02,3.792063e+01,3.966969e+01,1.695000e+02
5.634467e+06,6.521374e+01,2.690271e+05,3.113739e+00,9.536718e-01,9.537838e-01,3.727819e-04,1.715690e-09,3.782969e+01,-9.564759e-02,3.792533e+01,3.967205e+01,1.695000e+02
5.634567e+06,6.521490e+01,2.691271e+05,3.114897e+00,9.537332e-01,9.537840e-01,3.729534e-04,1.715689e-09,3.783439e+01,-9.564759e-02,3.793004e+01,3.967442e+01,1.695000e+02
5.634667e+06,6.521605e+01,2.692271e+05,3.116054e+00,9.537947e-01,9.537841e-01,3.731250e-04,1.715689e-09,3.783909e+01,-9.564759e-02,3.793474e+01,3.967679e+01,1.695000e+02
5.634767e+06,6.521721e+01,2.693271e+05,3.117212e+00,9.538562e-01,9.537843e-01,3.732966e-04,1.715689e-09,3.784379e+01,-9.564759e-02,3.793944e+01,3.967915e+01,1.695000e+02
5.634867e+06,6.521837e+01,2.694271e+05,3.118369e+00,9.539177e-01,9.537844e-01,3.734682e-04,1.715688e-09,3.784849e+01,-9.564759e-02,3.794414e+01,3.968152e+01,1.695000e+02
5.634967e+06,6.521953e+01,2.695271e+05,3.119527e+00,9.539791e-01,9.537846e-01,3.736398e-04,1.715688e-09,3.785319e+01,-9.564759e-02,3.794884e+01,3.968388e+01,1.695000e+02
5.635067e+06,6.522068e+01,2.696271e+05,3.120684e+00,9.540406e-01,9.537848e-01,3.738114e-04,1.715688e-09,3.785790e+01,-9.564759e-02,3.795354e+01,3.968625e+01,1.695000e+02
5.635167e+06,6.522184e+01,2.697271e+05,3.121842e+00,9.540814e-01,9.537849e-01,3.739830e-04,1.715688e-09,3.786045e+01,-9.564759e-02,3.795610e+01,3.968723e+01,1.694980e+02
5.635267e+06,6.522300e+01,2.698272e+05,3.122999e+00,9.540396e-01,9.537851e-01,3.741545e-04,1.715687e-09,3.785447e+01,-9.564759e-02,3.795011e+01,3.968269e+01,1.694880e+02
5.635367e+06,6.522416e+01,2.699272e+05,3.124157e+00,9.539978e-01,9.537853e-01,3.743261e-04,1.715687e-09,3.784848e+01,-9.564759e-02,3.794412e+01,3.967816e+01,1.694780e+02
5.635467e+06,6.522531e+01,2.700272e+05,3.125315e+00,9.539561e-01,9.537854e-01,3.744977e-04,1.715687e-09,3.784249e+01,-9.564759e-02,3.793814e+01,3.967362e+01,1.694680e+02
5.635567e+06,6.522647e+01,2.701272e+05,3.126472e+00,9.539143e-01,9.537856e-01,3.746693e-04,1.715686e-09,3.783650e+01,-9.564759e-02,3.793215e+01,3.966908e+01,1.694580e+02
5.635667e+06,6.522763e+01,2.702272e+05,3.127630e+00,9.538726e-01,9.537858e-01,3.748409e-04,1.715686e-09,3.783051e+01,-9.564759e-02,3.792616e+01,3.966455e+01,1.694480e+02
5.635767e+06,6.522879e+01,2.703272e+05,3.128787e+00,9.538308e-01,9.537859e-01,3.750125e-04,1.715686e-09,3.782452e+01,-9.564759e-02,3.792017e+01,3.966001e+01,1.694380e+02
5.635867e+06,6.522994e+01,2.704272e+05,3.129945e+00,9.537890e-01,9.537861e-01,3.751841e-04,1.715685e-09,3.781853e+01,-9.564759e-02,3.791418e+01,3.965547e+01,1.694280e+02
5.635967e+06,6.523110e+01,2.705272e+05,3.131102e+00,9.537473e-01,9.537862e-01,3.753556e-04,1.715685e-09,3.781254e+01,-9.564759e-02,3.790819e+01,3.965093e+01,1.694180e+02
5.636067e+06,6.523226e+01,2.706272e+05,3.132260e+00,9.537055e-01,9.537864e-01,3.755272e-04,1.715685e-09,3.780655e+01,-9.564759e-02,3.790220e+01,3.964639e+01,1.694080e+02
5.636167e+06,6.523342e+01,2.707272e+05,3.133417e+00,9.536723e-01,9.537866e-01,3.756988e-04,1.715685e-09,3.780232e+01,-9.564759e-02,3.789797e+01,3.964333e+01,1.694000e+02
5.636267e+06,6.523457e+01,2.708273e+05,3.134575e+00,9.536723e-01,9.537867e-01,3.758704e-04,1.715684e-09,3.780488e+01,-9.564759e-02,3.790053e+01,3.964602e+01,1.694000e+02
5.636367e+06,6.523573e+01,2.709273e+05,3.135732e+00,9.536723e-01,9.537869e-01,3.760420e-04,1.715684e-09,3.780745e+01,-9.564759e-02,3.790310e+01,3.964871e+01,1.694000e+02
5.636467e+06,6.523689e+01,2.710273e+05,3.136890e+00,9.536723e-01,9.537871e-01,3.762136e-04,1.715684e-09,3.781001e+01,-9.564759e-02,3.790566e+01,3.965140e+01,1.694000e+02
5.636567e+06,6.523805e+01,2.711273e+05,3.138047e+00,9.536723e-01,9.537872e-01,3.763852e-04,1.715683e-09,3.781258e+01,-9.564759e-02,3.790822e+01,3.965409e+01,1.694000e+02
5.636667e+06,6.523920e+01,2.712273e+05,3.139205e+00,9.536723e-01,9.537874e-01,3.765567e-04,1.715683e-09,3.781514e+01,-9.564759e-02,3.791079e+01,3.965678e+01,1.694000e+02
5.636767e+06,6.524036e+01,2.713273e+05,3.140362e+00,9.536723e-01,9.537876e-01,3.767283e-04,1.715683e-09,3.781771e+01,-9.564759e-02,3.791335e+01,3.965947e+01,1.694000e+02
5.636867e+06,6.524152e+01,2.714273e+05,3.141520e+00,9.536723e-01,9.537877e-01,3.768999e-04,1.715683e-09,3.782027e+01,-9.564759e-02,3.791592e+01,3.966216e+01,1.694000e+02
5.636967e+06,6.524268e+01,2.715273e+05,3.142677e+00,9.536723e-01,9.537879e-01,3.770715e-04,1.715682e-09,3.782283e+01,-9.564759e-02,3.791848e+01,3.966485e+01,1.694000e+02
5.637067e+06,6.524383e+01,2.716273e+05,3.143835e+00,9.536723e-01,9.537880e-01,3.772431e-04,1.715682e-09,3.782540e+01,-9.564759e-02,3.792105e+01,3.966754e+01,1.694000e+02
5.637167e+06,6.524499e+01,2.717273e+05,3.144992e+00,9.536794e-01,9.537882e-01,3.774147e-04,1.715682e-09,3.782771e+01,-9.564759e-02,3.792335e+01,3.966966e+01,1.694000e+02
5.637267e+06,6.524615e+01,2.718274e+05,3.146150e+00,9.537145e-01,9.537884e-01,3.775863e-04,1.715681e-09,3.782899e+01,-9.564759e-02,3.792464e+01,3.966954e+01,1.694000e+02
5.637367e+06,6.524731e+01,2.719274e+05,3.147307e+00,9.537497e-01,9.537885e-01,3.777578e-04,1.715681e-09,3.783027e+01,-9.564759e-02,3.792592e+01,3.966942e+01,1.694000e+02
5.637467e+06,6.524847e+01,2.720274e+05,3.148465e+00,9.537848e-01,9.537887e-01,3.779294e-04,1.715681e-09,3.783156e+01,-9.564759e-02,3.792720e+01,3.966930e+01,1.694000e+02
5.637567e+06,6.524962e+01,2.721274e+05,3.149623e+00,9.538199e-01,9.537889e-01,3.781010e-04,1.715680e-09,3.783284e+01,-9.564759e-02,3.792849e+01,3.966918e+01,1.694000e+02
5.637667e+06,6.525078e+01,2.722274e+05,3.150780e+00,9.538551e-01,9.537890e-01,3.782726e-04,1.715680e-09,3.783412e+01,-9.564759e-02,3.792977e+01,3.966906e+01,1.694000e+02
5.637767e+06,6.525194e+01,2.723274e+05,3.151938e+00,9.538902e-01,9.537892e-01,3.784442e-04,1.715680e-09,3.783541e+01,-9.564759e-02,3.793105e+01,3.966894e+01,1.694000e+02
5.637867e+06,6.525310e+01,2.724274e+05,3.153095e+00,9.539254e-01,9.537894e-01,3.786158e-04,1.715680e-09,3.783669e+01,-9.564759e-02,3.793234e+01,3.966882e+01,1.694000e+02
5.637967e+06,6.525425e+01,2.725274e+05,3.154253e+00,9.539605e-01,9.537895e-01,3.787874e-04,1.715679e-09,3.783797e+01,-9.564759e-02,3.793362e+01,3.966870e+01,1.694000e+02
5.638067e+06,6.525541e+01,2.726274e+05,3.155410e+00,9.539957e-01,9.537897e-01,3.789589e-04,1.715679e-09,3.783926e+01,-9.564759e-02,3.793490e+01,3.966858e+01,1.694000e+02
5.638167e+06,6.525657e+01,2.727274e+05,3.156568e+00,9.540178e-01,9.537898e-01,3.791305e-04,1.715679e-09,3.783935e+01,-9.564759e-02,3.793500e+01,3.966776e+01,1.694021e+02
5.638267e+06,6.525773e+01,2.728275e+05,3.157725e+00,9.539892e-01,9.537900e-01,3.793021e-04,1.715678e-09,3.783486e+01,-9.564759e-02,3.793051e+01,3.966425e+01,1.694121e+02
5.638367e+06,6.525888e+01,2.729275e+05,3.158883e+00,9.539607e-01,9.537902e-01,3.794737e-04,1.715678e-09,3.783037e+01,-9.564759e-02,3.792602e+01,3.966073e+01,1.694221e+02
5.638467e+06,6.526004e+01,2.730275e+05,3.160040e+00,9.539322e-01,9.537903e-01,3.796453e-04,1.715678e-09,3.782588e+01,-9.564759e-02,3.792153e+01,3.965721e+01,1.694321e+02
5.638567e+06,6.526120e+01,2.731275e+05,3.161198e+00,9.539036e-01,9.537905e-01,3.798169e-04,1.715678e-09,3.782139e+01,-9.564759e-02,3.791703e+01,3.965369e+01,1.694421e+02
5.638667e+06,6.526236e+01,2.732275e+05,3.162355e+00,9.538751e-01,9.537907e-01,3.799884e-04,1.715677e-09,3.781690e+01,-9.564759e-02,3.791254e+01,3.965017e+01,1.694521e+02
5.638768e+06,6.526351e+01,2.733275e+05,3.163513e+00,9.538465e-01,9.537908e-01,3.801600e-04,1.715677e-09,3.781240e+01,-9.564759e-02,3.790805e+01,3.964665e+01,1.694621e+02
5.638868e+06,6.526467e+01,2.734275e+05,3.164670e+00,9.538180e-01,9.537910e-01,3.803316e-04,1.715677e-09,3.780791e+01,-9.564759e-02,3.790356e+01,3.964313e+01,1.694721e+02
5.638968e+06,6.526583e+01,2.735275e+05,3.165828e+00,9.537895e-01,9.537912e-01,3.805032e-04,1.715676e-09,3.780342e+01,-9.564759e-02,3.789907e+01,3.963961e+01,1.694821e+02
5.639068e+06,6.526699e+01,2.736275e+05,3.166985e+00,9.537609e-01,9.537913e-01,3.806748e-04,1.715676e-09,3.779893e+01,-9.564759e-02,3.789458e+01,3.963609e+01,1.694921e+02
5.639168e+06,6.526814e+01,2.737275e+05,3.168143e+00,9.537411e-01,9.537915e-01,3.808464e-04,1.715676e-09,3.779632e+01,-9.564759e-02,3.789197e+01,3.963418e+01,1.695063e+02
5.639268e+06,6.526930e+01,2.738276e+05,3.169300e+00,9.537543e-01,9.537916e-01,3.810180e-04,1.715675e-09,3.780081e+01,-9.564759e-02,3.789646e+01,3.963834e+01,1.695363e+02
5.639368e+06,6.527046e+01,2.739276e+05,3.170458e+00,9.537674e-01,9.537918e-01,3.811895e-04,1.715675e-09,3.780531e+01,-9.564759e-02,3.790095e+01,3.964250e+01,1.695663e+02
5.639468e+06,6.527162e+01,2.740276e+05,3.171616e+00,9.537806e-01,9.537920e-01,3.813611e-04,1.715675e-09,3.780980e+01,-9.564759e-02,3.790544e+01,3.964666e+01,1.695963e+02
5.639568e+06,6.527277e+01,2.741276e+05,3.172773e+00,9.537938e-01,9.537921e-01,3.815327e-04,1.715675e-09,3.781429e+01,-9.564759e-02,3.790994e+01,3.965082e+01,1.696264e+02
5.639668e+06,6.527393e+01,2.742276e+05,3.173931e+00,9.538069e-01,9.537923e-01,3.817043e-04,1.715674e-09,3.781878e+01,-9.564759e-02,3.791443e+01,3.965499e+01,1.696564e+02
5.639768e+06,6.527509e+01,2.743276e+05,3.175088e+00,9.538201e-01,9.537925e-01,3.818759e-04,1.715674e-09,3.782327e+01,-9.564759e-02,3.791892e+01,3.965915e+01,1.696864e+02
5.639868e+06,6.527625e+01,2.744276e+05,3.176246e+00,9.538332e-01,9.537926e-01,3.820475e-04,1.715674e-09,3.782776e+01,-9.564759e-02,3.792341e+01,3.966331e+01,1.697164e+02
5.639968e+06,6.527740e+01,2.745276e+05,3.177403e+00,9.538464e-01,9.537928e-01,3.822190e-04,1.715673e-09,3.783226e+01,-9.564759e-02,3.792790e+01,3.966747e+01,1.697464e+02
5.640068e+06,6.527856e+01,2.746276e+05,3.178561e+00,9.538595e-01,9.537930e-01,3.823906e-04,1.715673e-09,3.783675e+01,-9.564759e-02,3.793239e+01,3.967163e+01,1.697764e+02
5.640168e+06,6.527972e+01,2.747276e+05,3.179718e+00,9.538656e-01,9.537931e-01,3.825622e-04,1.715673e-09,3.783986e+01,-9.582961e-02,3.793569e+01,3.967465e+01,1.698000e+02
5.640268e+06,6.528088e+01,2.748277e+05,3.180876e+00,9.538458e-01,9.537933e-01,3.827338e-04,1.715673e-09,3.783794e+01,-9.667861e-02,3.793462e+01,3.967350e+01,1.698000e+02
5.640368e+06,6.528203e+01,2.749277e+05,3.182033e+00,9.538261e-01,9.537934e-01,3.829054e-04,1.715672e-09,3.783601e+01,-9.752762e-02,3.793354e+01,3.967234e+01,1.698000e+02
5.640468e+06,6.528319e+01,2.750277e+05,3.183191e+00,9.538063e-01,9.537936e-01,3.830770e-04,1.715672e-09,3.783409e+01,-9.837662e-02,3.793246e+01,3.967119e+01,1.698000e+02
5.640568e+06,6.528435e+01,2.751277e+05,3.184348e+00,9.537866e-01,9.537938e-01,3.832486e-04,1.715672e-09,3.783216e+01,-9.922563e-02,3.793139e+01,3.967004e+01,1.698000e+02
5.640668e+06,6.528551e+01,2.752277e+05,3.185506e+00,9.537668e-01,9.537939e-01,3.834201e-04,1.715671e-09,3.783024e+01,-1.000746e-01,3.793031e+01,3.966888e+01,1.698000e+02
5.640768e+06,6.528666e+01,2.753277e+05,3.186663e+00,9.537470e-01,9.537941e-01,3.835917e-04,1.715671e-09,3.782831e+01,-1.009236e-01,3.792924e+01,3.966773e+01,1.698000e+02
5.640868e+06,6.528782e+01,2.754277e+05,3.187821e+00,9.537273e-01,9.537943e-01,3.837633e-04,1.715671e-09,3.782639e+01,-1.017726e-01,3.792816e+01,3.966658e+01,1.698000e+02
5.640968e+06,6.528898e+01,2.755277e+05,3.188978e+00,9.537075e-01,9.537944e-01,3.839349e-04,1.715670e-09,3.782446e+01,-1.026216e-01,3.792708e+01,3.966543e+01,1.698000e+02
5.641068e+06,6.529014e+01,2.756277e+05,3.190136e+00,9.536877e-01,9.537946e-01,3.841065e-04,1.715670e-09,3.782254e+01,-1.034707e-01,3.792601e+01,3.966427e+01,1.698000e+02
5.641168e+06,6.529129e+01,2.757278e+05,3.191293e+00,9.536737e-01,9.537948e-01,3.842781e-04,1.715670e-09,3.782131e+01,-1.039482e-01,3.792526e+01,3.966360e+01,1.697978e+02
5.641268e+06,6.529245e+01,2.758278e+05,3.192451e+00,9.536803e-01,9.537949e-01,3.844496e-04,1.715670e-09,3.782260e+01,-1.031007e-01,3.792570e+01,3.966462e+01,1.697878e+02
5.641368e+06,6.529361e+01,2.759278e+05,3.193608e+00,9.536869e-01,9.537951e-01,3.846212e-04,1.715669e-09,3.782388e+01,-1.022532e-01,3.792613e+01,3.966565e+01,1.697778e+02
5.641468e+06,6.529477e+01,2.760278e+05,3.194766e+00,9.536935e-01,9.537952e-01,3.847928e-04,1.715669e-09,3.782516e+01,-1.014056e-01,3.792656e+01,3.966668e+01,1.697679e+02
5.641568e+06,6.529592e+01,2.761278e+05,3.195924e+00,9.537001e-01,9.537954e-01,3.849644e-04,1.715669e-09,3.782644e+01,-1.005581e-01,3.792700e+01,3.966770e+01,1.697579e+02
5.641668e+06,6.529708e+01,2.762278e+05,3.197081e+00,9.537067e-01,9.537956e-01,3.851360e-04,1.715668e-09,3.782772e+01,-9.971055e-02,3.792743e+01,3.966873e+01,1.697479e+02
5.641768e+06,6.529824e+01,2.763278e+05,3.198239e+00,9.537133e-01,9.537957e-01,3.853076e-04,1.715668e-09,3.782900e+01,-9.886301e-02,3.792786e+01,3.966976e+01,1.697379e+02
5.641868e+06,6.529940e+01,2.764278e+05,3.199396e+00,9.537199e-01,9.537959e-01,3.854792e-04,1.715668e-09,3.783028e+01,-9.801547e-02,3.792830e+01,3.967079e+01,1.697279e+02
5.641968e+06,6.530055e+01,2.765278e+05,3.200554e+00,9.537265e-01,9.537961e-01,3.856507e-04,1.715668e-09,3.783156e+01,-9.716793e-02,3.792873e+01,3.967181e+01,1.697179e+02
5.642068e+06,6.530171e+01,2.766278e+05,3.201711e+00,9.537331e-01,9.537962e-01,3.858223e-04,1.715667e-09,3.783285e+01,-9.632039e-02,3.792917e+01,3.967284e+01,1.697079e+02
5.642168e+06,6.530287e+01,2.767279e+05,3.202869e+00,9.537370e-01,9.537964e-01,3.859939e-04,1.715667e-09,3.783360e+01,-9.564759e-02,3.792925e+01,3.967343e+01,1.697000e+02
5.642268e+06,6.530403e+01,2.768279e+05,3.204026e+00,9.537304e-01,9.537966e-01,3.861655e-04,1.715667e-09,3.783231e+01,-9.564759e-02,3.792796e+01,3.967236e+01,1.697000e+02
5.642368e+06,6.530518e+01,2.769279e+05,3.205184e+00,9.537238e-01,9.537967e-01,3.863371e-04,1.715666e-09,3.783103e+01,-9.564759e-02,3.792668e+01,3.967129e+01,1.697000e+02
5.642468e+06,6.530634e+01,2.770279e+05,3.206341e+00,9.537172e-01,9.537969e-01,3.865087e-04,1.715666e-09,3.782975e+01,-9.564759e-02,3.792540e+01,3.967022e+01,1.697000e+02
5.642568e+06,6.530750e+01,2.771279e+05,3.207499e+00,9.537106e-01,9.537970e-01,3.866802e-04,1.715666e-09,3.782846e+01,-9.564759e-02,3.792411e+01,3.966915e+01,1.697000e+02
5.642668e+06,6.530866e+01,2.772279e+05,3.208656e+00,9.537040e-01,9.537972e-01,3.868518e-04,1.715665e-09,3.782718e+01,-9.564759e-02,3.792283e+01,3.966808e+01,1.697000e+02
5.642768e+06,6.530981e+01,2.773279e+05,3.209814e+00,9.536973e-01,9.537974e-01,3.870234e-04,1.715665e-09,3.782590e+01,-9.564759e-02,3.792155e+01,3.966701e+01,1.697000e+02
5.642868e+06,6.531097e+01,2.774279e+05,3.210971e+00,9.536907e-01,9.537975e-01,3.871950e-04,1.715665e-09,3.782461e+01,-9.564759e-02,3.792026e+01,3.966594e+01,1.697000e+02
5.642968e+06,6.531213e+01,2.775279e+05,3.212129e+00,9.536841e-01,9.537977e-01,3.873666e-04,1.715665e-09,3.782333e+01,-9.564759e-02,3.791898e+01,3.966487e+01,1.697000e+02
5.643068e+06,6.531329e+01,2.776279e+05,3.213286e+00,9.536775e-01,9.537979e-01,3.875382e-04,1.715664e-09,3.782205e+01,-9.564759e-02,3.791770e+01,3.966380e+01,1.697000e+02
5.643168e+06,6.531444e+01,2.777280e+05,3.214444e+00,9.536811e-01,9.537980e-01,3.877097e-04,1.715664e-09,3.782158e+01,-9.582647e-02,3.791740e+01,3.966317e+01,1.697000e+02
5.643268e+06,6.531560e+01,2.778280e+05,3.215601e+00,9.537229e-01,9.537982e-01,3.878813e-04,1.715664e-09,3.782414e+01,-9.667547e-02,3.792082e+01,3.966416e+01,1.697000e+02
5.643368e+06,6.531676e+01,2.779280e+05,3.216759e+00,9.537646e-01,9.537984e-01,3.880529e-04,1.715663e-09,3.782671e+01,-9.752448e-02,3.792423e+01,3.966515e+01,1.697000e+02
5.643468e+06,6.531792e+01,2.780280e+05,3.217916e+00,9.538064e-01,9.537985e-01,3.882245e-04,1.715663e-09,3.782928e+01,-9.837348e-02,3.792765e+01,3.966614e+01,1.697000e+02
5.643568e+06,6.531907e+01,2.781280e+05,3.219074e+00,9.538481e-01,9.537987e-01,3.883961e-04,1.715663e-09,3.783184e+01,-9.922249e-02,3.793106e+01,3.966713e+01,1.697000e+02
5.643668e+06,6.532023e+01,2.782280e+05,3.220232e+00,9.538899e-01,9.537988e-01,3.885677e-04,1.715663e-09,3.783441e+01,-1.000715e-01,3.793448e+01,3.966812e+01,1.697000e+02
5.643768e+06,6.532139e+01,2.783280e+05,3.221389e+00,9.539317e-01,9.537990e-01,3.887392e-04,1.715662e-09,3.783698e+01,-1.009205e-01,3.793790e+01,3.966911e+01,1.697000e+02
5.643868e+06,6.532255e+01,2.784280e+05,3.222547e+00,9.539734e-01,9.537992e-01,3.889108e-04,1.715662e-09,3.783954e+01,-1.017695e-01,3.794131e+01,3.967010e+01,1.697000e+02
5.643968e+06,6.532370e+01,2.785280e+05,3.223704e+00,9.540152e-01,9.537993e-01,3.890824e-04,1.715662e-09,3.784211e+01,-1.026185e-01,3.794473e+01,3.967109e+01,1.697000e+02
5.644068e+06,6.532486e+01,2.786280e+05,3.224862e+00,9.540570e-01,9.537995e-01,3.892540e-04,1.715661e-09,3.784468e+01,-1.034675e-01,3.794814e+01,3.967209e+01,1.697000e+02
5.644168e+06,6.532602e+01,2.787281e+05,3.226019e+00,9.540836e-01,9.537997e-01,3.894256e-04,1.715661e-09,3.784641e+01,-1.041338e-01,3.795055e+01,3.967283e+01,1.697043e+02
5.644268e+06,6.532718e+01,2.788281e+05,3.227177e+00,9.540550e-01,9.537998e-01,3.895972e-04,1.715661e-09,3.784513e+01,-1.041338e-01,3.794927e+01,3.967268e+01,1.697243e+02
5.644368e+06,6.532833e+01,2.789281e+05,3.228334e+00,9.540264e-01,9.538000e-01,3.897687e-04,1.715660e-09,3.784385e+01,-1.041338e-01,3.794798e+01,3.967252e+01,1.697443e+02
5.644468e+06,6.532949e+01,2.790281e+05,3.229492e+00,9.539978e-01,9.538002e-01,3.899403e-04,1.715660e-09,3.784257e+01,-1.041338e-01,3.794670e+01,3.967237e+01,1.697643e+02
5.644568e+06,6.533065e+01,2.791281e+05,3.230649e+00,9.539692e-01,9.538003e-01,3.901119e-04,1.715660e-09,3.784128e+01,-1.041338e-01,3.794542e+01,3.967222e+01,1.697843e+02
5.644668e+06,6.533181e+01,2.792281e+05,3.231807e+00,9.539407e-01,9.538005e-01,3.902835e-04,1.715660e-09,3.784000e+01,-1.041338e-01,3.794414e+01,3.967207e+01,1.698043e+02
5.644768e+06,6.533296e+01,2.793281e+05,3.232964e+00,9.539121e-01,9.538006e-01,3.904551e-04,1.715659e-09,3.783872e+01,-1.041338e-01,3.794285e+01,3.967192e+01,1.698243e+02
5.644868e+06,6.533412e+01,2.794281e+05,3.234122e+00,9.538835e-01,9.538008e-01,3.906267e-04,1.715659e-09,3.783744e+01,-1.041338e-01,3.794157e+01,3.967176e+01,1.698442e+02
5.644968e+06,6.533528e+01,2.795281e+05,3.235279e+00,9.538549e-01,9.538010e-01,3.907982e-04,1.715659e-09,3.783616e+01,-1.041338e-01,3.794029e+01,3.967161e+01,1.698642e+02
5.645068e+06,6.533644e+01,2.796281e+05,3.236437e+00,9.538263e-01,9.538011e-01,3.909698e-04,1.715658e-09,3.783487e+01,-1.041338e-01,3.793901e+01,3.967146e+01,1.698842e+02
5.645168e+06,6.533759e+01,2.797282e+05,3.237594e+00,9.538024e-01,9.538013e-01,3.911414e-04,1.715658e-09,3.783318e+01,-1.041338e-01,3.793732e+01,3.967069e+01,1.699000e+02
5.645268e+06,6.533875e+01,2.798282e+05,3.238752e+00,9.537958e-01,9.538015e-01,3.913130e-04,1.715658e-09,3.782997e+01,-1.041338e-01,3.793411e+01,3.966759e+01,1.699000e+02
5.645368e+06,6.533991e+01,2.799282e+05,3.239909e+00,9.537893e-01,9.538016e-01,3.914846e-04,1.715658e-09,3.782676e+01,-1.041338e-01,3.793090e+01,3.966450e+01,1.699000e+02
5.645468e+06,6.534107e+01,2.800282e+05,3.241067e+00,9.537827e-01,9.538018e-01,3.916562e-04,1.715657e-09,3.782355e+01,-1.041338e-01,3.792768e+01,3.966141e+01,1.699000e+02
5.645568e+06,6.534222e+01,2.801282e+05,3.242224e+00,9.537762e-01,9.538020e-01,3.918277e-04,1.715657e-09,3.782034e+01,-1.041338e-01,3.792447e+01,3.965831e+01,1.699000e+02
5.645668e+06,6.534338e+01,2.802282e+05,3.243382e+00,9.537696e-01,9.538021e-01,3.919993e-04,1.715657e-09,3.781713e+01,-1.041338e-01,3.792126e+01,3.965522e+01,1.699000e+02
5.645768e+06,6.534454e+01,2.803282e+05,3.244540e+00,9.537631e-01,9.538023e-01,3.921709e-04,1.715656e-09,3.781392e+01,-1.041338e-01,3.791805e+01,3.965212e+01,1.699000e+02
5.645868e+06,6.534570e+01,2.804282e+05,3.245697e+00,9.537566e-01,9.538024e-01,3.923425e-04,1.715656e-09,3.781071e+01,-1.041338e-01,3.791484e+01,3.964903e+01,1.699000e+02
5.645968e+06,6.534685e+01,2.805282e+05,3.246855e+00,9.537500e-01,9.538026e-01,3.925141e-04,1.715656e-09,3.780750e+01,-1.041338e-01,3.791163e+01,3.964594e+01,1.699000e+02
5.646068e+06,6.534801e+01,2.806282e+05,3.248012e+00,9.537435e-01,9.538028e-01,3.926857e-04,1.715655e-09,3.780428e+01,-1.041338e-01,3.790842e+01,3.964284e+01,1.699000e+02
5.646168e+06,6.534917e+01,2.807283e+05,3.249170e+00,9.537433e-01,9.538029e-01,3.928572e-04,1.715655e-09,3.780251e+01,-1.039437e-01,3.790646e+01,3.964098e+01,1.698955e+02
5.646268e+06,6.535033e+01,2.808283e+05,3.250327e+00,9.537652e-01,9.538031e-01,3.930288e-04,1.715655e-09,3.780571e+01,-1.030962e-01,3.790881e+01,3.964339e+01,1.698755e+02
5.646368e+06,6.535148e+01,2.809283e+05,3.251485e+00,9.537871e-01,9.538033e-01,3.932004e-04,1.715655e-09,3.780892e+01,-1.022486e-01,3.791117e+01,3.964579e+01,1.698556e+02
5.646468e+06,6.535264e+01,2.810283e+05,3.252642e+00,9.538089e-01,9.538034e-01,3.933720e-04,1.715654e-09,3.781212e+01,-1.014011e-01,3.791352e+01,3.964820e+01,1.698356e+02
5.646568e+06,6.535380e+01,2.811283e+05,3.253800e+00,9.538308e-01,9.538036e-01,3.935436e-04,1.715654e-09,3.781532e+01,-1.005536e-01,3.791588e+01,3.965060e+01,1.698156e+02
5.646668e+06,6.535496e+01,2.812283e+05,3.254957e+00,9.538527e-01,9.538038e-01,3.937152e-04,1.715654e-09,3.781853e+01,-9.970601e-02,3.791823e+01,3.965301e+01,1.697956e+02
5.646768e+06,6.535611e+01,2.813283e+05,3.256115e+00,9.538746e-01,9.538039e-01,3.938867e-04,1.715653e-09,3.782173e+01,-9.885847e-02,3.792059e+01,3.965541e+01,1.697757e+02
