Repository: brandonlampe/CS_Data

# Repository for Crushed Salt Data
**Grant No: 456417**

This is a work in progress!

## Repository Content

### Directory Names
A uniform namining structure still in progress, but in general directories are named according to the following:
 - Names contain no spaces, a single underscore "_" will be used as a file name seperator.
 - Files are for the Crushed Salt Project (CSP); therefore, the first three charaters of each file are "CSP".
 - Folders are organized by which frame the test was performed on i.e., A2 or A3.
 - The fifth and sixth charaters of each file name will therefore be "A" followed by the frame number.

File: UNM_WP_HY_175_09/STAGE22/CREEP_FIT/175_09_STAGE22_CREEP_OUT.csv (part 14 of 26)
Analysis by Brandon Lampe, performed on: 2016/07/13 08:46:11
Experimental results below begin at: 2016/06/09 11:50:02
Duration (sec),Duration (day),Elapsed Time (sec),Elapsed Time (day),Interpolated Fractional Density,Fit to Fractional Density,Fit to Volume Strain,Fit to Volume Strain Rate (1/sec),Confining Pressure (MPa),Pore Pressure (MPa),Terzaghi Pressure (MPa),Solid Pressure (MPa),Temperature (C))
5.670371e+06,6.562929e+01,3.049307e+05,3.529290e+00,9.540088e-01,9.538425e-01,4.343794e-04,1.715584e-09,3.783884e+01,-9.564759e-02,3.793449e+01,3.966760e+01,1.699000e+02
5.670471e+06,6.563045e+01,3.050307e+05,3.530448e+00,9.540022e-01,9.538427e-01,4.345510e-04,1.715584e-09,3.783820e+01,-9.564759e-02,3.793385e+01,3.966720e+01,1.699000e+02
5.670571e+06,6.563161e+01,3.051307e+05,3.531605e+00,9.539956e-01,9.538429e-01,4.347226e-04,1.715583e-09,3.783756e+01,-9.564759e-02,3.793320e+01,3.966680e+01,1.699000e+02
5.670671e+06,6.563276e+01,3.052307e+05,3.532763e+00,9.539890e-01,9.538430e-01,4.348941e-04,1.715583e-09,3.783691e+01,-9.564759e-02,3.793256e+01,3.966641e+01,1.699000e+02
5.670771e+06,6.563392e+01,3.053307e+05,3.533920e+00,9.539824e-01,9.538432e-01,4.350657e-04,1.715583e-09,3.783627e+01,-9.564759e-02,3.793192e+01,3.966601e+01,1.699000e+02
5.670871e+06,6.563508e+01,3.054307e+05,3.535078e+00,9.539758e-01,9.538434e-01,4.352373e-04,1.715582e-09,3.783563e+01,-9.564759e-02,3.793128e+01,3.966561e+01,1.699000e+02
5.670971e+06,6.563624e+01,3.055307e+05,3.536236e+00,9.539691e-01,9.538435e-01,4.354089e-04,1.715582e-09,3.783499e+01,-9.564759e-02,3.793064e+01,3.966522e+01,1.699000e+02
5.671071e+06,6.563739e+01,3.056308e+05,3.537393e+00,9.539625e-01,9.538437e-01,4.355804e-04,1.715582e-09,3.783435e+01,-9.564759e-02,3.793000e+01,3.966482e+01,1.699000e+02
5.671171e+06,6.563855e+01,3.057308e+05,3.538551e+00,9.539506e-01,9.538439e-01,4.357520e-04,1.715582e-09,3.783293e+01,-9.585320e-02,3.792878e+01,3.966384e+01,1.699000e+02
5.671271e+06,6.563971e+01,3.058308e+05,3.539708e+00,9.539221e-01,9.538440e-01,4.359236e-04,1.715581e-09,3.782908e+01,-9.670148e-02,3.792578e+01,3.966104e+01,1.699000e+02
5.671371e+06,6.564087e+01,3.059308e+05,3.540866e+00,9.538936e-01,9.538442e-01,4.360952e-04,1.715581e-09,3.782524e+01,-9.754975e-02,3.792279e+01,3.965823e+01,1.699000e+02
5.671471e+06,6.564202e+01,3.060308e+05,3.542023e+00,9.538651e-01,9.538443e-01,4.362667e-04,1.715581e-09,3.782139e+01,-9.839802e-02,3.791979e+01,3.965543e+01,1.699000e+02
5.671571e+06,6.564318e+01,3.061308e+05,3.543181e+00,9.538366e-01,9.538445e-01,4.364383e-04,1.715580e-09,3.781754e+01,-9.924629e-02,3.791679e+01,3.965263e+01,1.699000e+02
5.671671e+06,6.564434e+01,3.062308e+05,3.544338e+00,9.538081e-01,9.538447e-01,4.366099e-04,1.715580e-09,3.781370e+01,-1.000946e-01,3.791379e+01,3.964982e+01,1.699000e+02
5.671771e+06,6.564550e+01,3.063308e+05,3.545496e+00,9.537795e-01,9.538448e-01,4.367815e-04,1.715580e-09,3.780985e+01,-1.009428e-01,3.791079e+01,3.964702e+01,1.699000e+02
5.671871e+06,6.564665e+01,3.064308e+05,3.546653e+00,9.537510e-01,9.538450e-01,4.369530e-04,1.715580e-09,3.780600e+01,-1.017911e-01,3.790779e+01,3.964421e+01,1.699000e+02
5.671971e+06,6.564781e+01,3.065309e+05,3.547811e+00,9.537225e-01,9.538452e-01,4.371246e-04,1.715579e-09,3.780216e+01,-1.026394e-01,3.790480e+01,3.964141e+01,1.699000e+02
5.672071e+06,6.564897e+01,3.066309e+05,3.548968e+00,9.536940e-01,9.538453e-01,4.372962e-04,1.715579e-09,3.779831e+01,-1.034876e-01,3.790180e+01,3.963861e+01,1.699000e+02
5.672171e+06,6.565013e+01,3.067309e+05,3.550126e+00,9.536692e-01,9.538455e-01,4.374678e-04,1.715579e-09,3.779599e+01,-1.041338e-01,3.790012e+01,3.963724e+01,1.698905e+02
5.672271e+06,6.565128e+01,3.068309e+05,3.551283e+00,9.536560e-01,9.538457e-01,4.376393e-04,1.715578e-09,3.779856e+01,-1.041338e-01,3.790269e+01,3.964048e+01,1.698504e+02
5.672371e+06,6.565244e+01,3.069309e+05,3.552441e+00,9.536429e-01,9.538458e-01,4.378109e-04,1.715578e-09,3.780112e+01,-1.041338e-01,3.790526e+01,3.964372e+01,1.698104e+02
5.672471e+06,6.565360e+01,3.070309e+05,3.553598e+00,9.536297e-01,9.538460e-01,4.379825e-04,1.715578e-09,3.780369e+01,-1.041338e-01,3.790782e+01,3.964696e+01,1.697704e+02
5.672571e+06,6.565476e+01,3.071309e+05,3.554756e+00,9.536166e-01,9.538461e-01,4.381541e-04,1.715577e-09,3.780626e+01,-1.041338e-01,3.791039e+01,3.965020e+01,1.697304e+02
5.672671e+06,6.565591e+01,3.072309e+05,3.555913e+00,9.536034e-01,9.538463e-01,4.383256e-04,1.715577e-09,3.780882e+01,-1.041338e-01,3.791296e+01,3.965344e+01,1.696904e+02
5.672771e+06,6.565707e+01,3.073309e+05,3.557071e+00,9.535903e-01,9.538465e-01,4.384972e-04,1.715577e-09,3.781139e+01,-1.041338e-01,3.791552e+01,3.965668e+01,1.696504e+02
5.672871e+06,6.565823e+01,3.074309e+05,3.558228e+00,9.535771e-01,9.538466e-01,4.386688e-04,1.715577e-09,3.781396e+01,-1.041338e-01,3.791809e+01,3.965992e+01,1.696103e+02
5.672971e+06,6.565939e+01,3.075310e+05,3.559386e+00,9.535640e-01,9.538468e-01,4.388404e-04,1.715576e-09,3.781652e+01,-1.041338e-01,3.792066e+01,3.966316e+01,1.695703e+02
5.673071e+06,6.566054e+01,3.076310e+05,3.560544e+00,9.535508e-01,9.538470e-01,4.390119e-04,1.715576e-09,3.781909e+01,-1.041338e-01,3.792322e+01,3.966640e+01,1.695303e+02
5.673171e+06,6.566170e+01,3.077310e+05,3.561701e+00,9.535542e-01,9.538471e-01,4.391835e-04,1.715576e-09,3.782186e+01,-1.041338e-01,3.792600e+01,3.966917e+01,1.695049e+02
5.673271e+06,6.566286e+01,3.078310e+05,3.562859e+00,9.536090e-01,9.538473e-01,4.393551e-04,1.715575e-09,3.782528e+01,-1.041338e-01,3.792942e+01,3.967047e+01,1.695248e+02
5.673371e+06,6.566402e+01,3.079310e+05,3.564016e+00,9.536639e-01,9.538475e-01,4.395267e-04,1.715575e-09,3.782870e+01,-1.041338e-01,3.793284e+01,3.967176e+01,1.695448e+02
5.673471e+06,6.566517e+01,3.080310e+05,3.565174e+00,9.537188e-01,9.538476e-01,4.396982e-04,1.715575e-09,3.783212e+01,-1.041338e-01,3.793626e+01,3.967306e+01,1.695648e+02
5.673571e+06,6.566633e+01,3.081310e+05,3.566331e+00,9.537736e-01,9.538478e-01,4.398698e-04,1.715574e-09,3.783554e+01,-1.041338e-01,3.793968e+01,3.967436e+01,1.695848e+02
5.673671e+06,6.566749e+01,3.082310e+05,3.567489e+00,9.538285e-01,9.538479e-01,4.400414e-04,1.715574e-09,3.783896e+01,-1.041338e-01,3.794309e+01,3.967565e+01,1.696048e+02
5.673771e+06,6.566865e+01,3.083310e+05,3.568646e+00,9.538834e-01,9.538481e-01,4.402130e-04,1.715574e-09,3.784238e+01,-1.041338e-01,3.794651e+01,3.967695e+01,1.696248e+02
5.673871e+06,6.566980e+01,3.084310e+05,3.569804e+00,9.539382e-01,9.538483e-01,4.403845e-04,1.715574e-09,3.784580e+01,-1.041338e-01,3.794993e+01,3.967825e+01,1.696448e+02
5.673971e+06,6.567096e+01,3.085311e+05,3.570961e+00,9.539931e-01,9.538484e-01,4.405561e-04,1.715573e-09,3.784922e+01,-1.041338e-01,3.795335e+01,3.967954e+01,1.696648e+02
5.674071e+06,6.567212e+01,3.086311e+05,3.572119e+00,9.540480e-01,9.538486e-01,4.407277e-04,1.715573e-09,3.785264e+01,-1.041338e-01,3.795677e+01,3.968084e+01,1.696848e+02
5.674171e+06,6.567328e+01,3.087311e+05,3.573276e+00,9.540929e-01,9.538488e-01,4.408993e-04,1.715573e-09,3.785524e+01,-1.041338e-01,3.795938e+01,3.968169e+01,1.697000e+02
5.674271e+06,6.567443e+01,3.088311e+05,3.574434e+00,9.541060e-01,9.538489e-01,4.410708e-04,1.715572e-09,3.785524e+01,-1.041338e-01,3.795938e+01,3.968115e+01,1.697000e+02
5.674371e+06,6.567559e+01,3.089311e+05,3.575591e+00,9.541192e-01,9.538491e-01,4.412424e-04,1.715572e-09,3.785524e+01,-1.041338e-01,3.795938e+01,3.968060e+01,1.697000e+02
5.674471e+06,6.567675e+01,3.090311e+05,3.576749e+00,9.541324e-01,9.538493e-01,4.414140e-04,1.715572e-09,3.785524e+01,-1.041338e-01,3.795938e+01,3.968005e+01,1.697000e+02
5.674571e+06,6.567791e+01,3.091311e+05,3.577906e+00,9.541455e-01,9.538494e-01,4.415856e-04,1.715572e-09,3.785524e+01,-1.041338e-01,3.795938e+01,3.967950e+01,1.697000e+02
5.674671e+06,6.567906e+01,3.092311e+05,3.579064e+00,9.541587e-01,9.538496e-01,4.417571e-04,1.715571e-09,3.785524e+01,-1.041338e-01,3.795938e+01,3.967895e+01,1.697000e+02
5.674771e+06,6.568022e+01,3.093311e+05,3.580221e+00,9.541718e-01,9.538497e-01,4.419287e-04,1.715571e-09,3.785524e+01,-1.041338e-01,3.795938e+01,3.967840e+01,1.697000e+02
5.674871e+06,6.568138e+01,3.094311e+05,3.581379e+00,9.541850e-01,9.538499e-01,4.421003e-04,1.715571e-09,3.785524e+01,-1.041338e-01,3.795938e+01,3.967785e+01,1.697000e+02
5.674971e+06,6.568254e+01,3.095312e+05,3.582536e+00,9.541982e-01,9.538501e-01,4.422719e-04,1.715570e-09,3.785524e+01,-1.041338e-01,3.795938e+01,3.967730e+01,1.697000e+02
5.675071e+06,6.568369e+01,3.096312e+05,3.583694e+00,9.542113e-01,9.538502e-01,4.424434e-04,1.715570e-09,3.785524e+01,-1.041338e-01,3.795938e+01,3.967676e+01,1.697000e+02
5.675171e+06,6.568485e+01,3.097312e+05,3.584852e+00,9.542181e-01,9.538504e-01,4.426150e-04,1.715570e-09,3.785524e+01,-1.041338e-01,3.795938e+01,3.967647e+01,1.697049e+02
5.675271e+06,6.568601e+01,3.098312e+05,3.586009e+00,9.542049e-01,9.538506e-01,4.427866e-04,1.715569e-09,3.785524e+01,-1.041338e-01,3.795938e+01,3.967702e+01,1.697249e+02
5.675371e+06,6.568717e+01,3.099312e+05,3.587167e+00,9.541918e-01,9.538507e-01,4.429582e-04,1.715569e-09,3.785524e+01,-1.041338e-01,3.795938e+01,3.967757e+01,1.697449e+02
5.675471e+06,6.568832e+01,3.100312e+05,3.588324e+00,9.541786e-01,9.538509e-01,4.431297e-04,1.715569e-09,3.785524e+01,-1.041338e-01,3.795938e+01,3.967812e+01,1.697649e+02
5.675571e+06,6.568948e+01,3.101312e+05,3.589482e+00,9.541654e-01,9.538511e-01,4.433013e-04,1.715569e-09,3.785524e+01,-1.041338e-01,3.795938e+01,3.967867e+01,1.697849e+02
5.675671e+06,6.569064e+01,3.102312e+05,3.590639e+00,9.541523e-01,9.538512e-01,4.434729e-04,1.715568e-09,3.785524e+01,-1.041338e-01,3.795938e+01,3.967922e+01,1.698049e+02
5.675771e+06,6.569180e+01,3.103312e+05,3.591797e+00,9.541391e-01,9.538514e-01,4.436445e-04,1.715568e-09,3.785524e+01,-1.041338e-01,3.795938e+01,3.967977e+01,1.698249e+02
5.675871e+06,6.569295e+01,3.104312e+05,3.592954e+00,9.541260e-01,9.538515e-01,4.438160e-04,1.715568e-09,3.785524e+01,-1.041338e-01,3.795938e+01,3.968031e+01,1.698449e+02
5.675971e+06,6.569411e+01,3.105313e+05,3.594112e+00,9.541128e-01,9.538517e-01,4.439876e-04,1.715567e-09,3.785524e+01,-1.041338e-01,3.795938e+01,3.968086e+01,1.698649e+02
5.676071e+06,6.569527e+01,3.106313e+05,3.595269e+00,9.540996e-01,9.538519e-01,4.441592e-04,1.715567e-09,3.785524e+01,-1.041338e-01,3.795938e+01,3.968141e+01,1.698849e+02
5.676171e+06,6.569643e+01,3.107313e+05,3.596427e+00,9.540794e-01,9.538520e-01,4.443307e-04,1.715567e-09,3.785376e+01,-1.041338e-01,3.795789e+01,3.968070e+01,1.699000e+02
5.676271e+06,6.569758e+01,3.108313e+05,3.597584e+00,9.540377e-01,9.538522e-01,4.445023e-04,1.715567e-09,3.784778e+01,-1.041338e-01,3.795191e+01,3.967617e+01,1.699000e+02
5.676371e+06,6.569874e+01,3.109313e+05,3.598742e+00,9.539959e-01,9.538524e-01,4.446739e-04,1.715566e-09,3.784179e+01,-1.041338e-01,3.794593e+01,3.967164e+01,1.699000e+02
5.676471e+06,6.569990e+01,3.110313e+05,3.599899e+00,9.539542e-01,9.538525e-01,4.448455e-04,1.715566e-09,3.783581e+01,-1.041338e-01,3.793994e+01,3.966711e+01,1.699000e+02
5.676571e+06,6.570106e+01,3.111313e+05,3.601057e+00,9.539125e-01,9.538527e-01,4.450170e-04,1.715566e-09,3.782982e+01,-1.041338e-01,3.793396e+01,3.966257e+01,1.699000e+02
5.676671e+06,6.570221e+01,3.112313e+05,3.602214e+00,9.538708e-01,9.538529e-01,4.451886e-04,1.715565e-09,3.782384e+01,-1.041338e-01,3.792797e+01,3.965804e+01,1.699000e+02
5.676771e+06,6.570337e+01,3.113313e+05,3.603372e+00,9.538290e-01,9.538530e-01,4.453602e-04,1.715565e-09,3.781786e+01,-1.041338e-01,3.792199e+01,3.965350e+01,1.699000e+02
5.676871e+06,6.570453e+01,3.114313e+05,3.604529e+00,9.537873e-01,9.538532e-01,4.455318e-04,1.715565e-09,3.781187e+01,-1.041338e-01,3.791601e+01,3.964897e+01,1.699000e+02
5.676971e+06,6.570569e+01,3.115314e+05,3.605687e+00,9.537456e-01,9.538533e-01,4.457033e-04,1.715564e-09,3.780589e+01,-1.041338e-01,3.791002e+01,3.964444e+01,1.699000e+02
5.677071e+06,6.570684e+01,3.116314e+05,3.606844e+00,9.537039e-01,9.538535e-01,4.458749e-04,1.715564e-09,3.779991e+01,-1.041338e-01,3.790404e+01,3.963990e+01,1.699000e+02
5.677171e+06,6.570800e+01,3.117314e+05,3.608002e+00,9.536771e-01,9.538537e-01,4.460465e-04,1.715564e-09,3.779585e+01,-1.039269e-01,3.789978e+01,3.963675e+01,1.699024e+02
5.677271e+06,6.570916e+01,3.118314e+05,3.609160e+00,9.536969e-01,9.538538e-01,4.462181e-04,1.715564e-09,3.779777e+01,-1.030779e-01,3.790085e+01,3.963790e+01,1.699124e+02
5.677371e+06,6.571032e+01,3.119314e+05,3.610317e+00,9.537166e-01,9.538540e-01,4.463896e-04,1.715563e-09,3.779970e+01,-1.022289e-01,3.790193e+01,3.963906e+01,1.699224e+02
5.677471e+06,6.571147e+01,3.120314e+05,3.611475e+00,9.537364e-01,9.538542e-01,4.465612e-04,1.715563e-09,3.780162e+01,-1.013799e-01,3.790300e+01,3.964021e+01,1.699325e+02
5.677571e+06,6.571263e+01,3.121314e+05,3.612632e+00,9.537562e-01,9.538543e-01,4.467328e-04,1.715563e-09,3.780355e+01,-1.005309e-01,3.790408e+01,3.964137e+01,1.699425e+02
5.677671e+06,6.571379e+01,3.122314e+05,3.613790e+00,9.537759e-01,9.538545e-01,4.469044e-04,1.715562e-09,3.780547e+01,-9.968192e-02,3.790516e+01,3.964252e+01,1.699525e+02
5.677771e+06,6.571495e+01,3.123314e+05,3.614947e+00,9.537957e-01,9.538547e-01,4.470759e-04,1.715562e-09,3.780740e+01,-9.883292e-02,3.790623e+01,3.964367e+01,1.699625e+02
5.677871e+06,6.571610e+01,3.124314e+05,3.616105e+00,9.538155e-01,9.538548e-01,4.472475e-04,1.715562e-09,3.780932e+01,-9.798391e-02,3.790731e+01,3.964483e+01,1.699725e+02
5.677971e+06,6.571726e+01,3.125315e+05,3.617262e+00,9.538352e-01,9.538550e-01,4.474191e-04,1.715562e-09,3.781125e+01,-9.713491e-02,3.790838e+01,3.964598e+01,1.699825e+02
5.678071e+06,6.571842e+01,3.126315e+05,3.618420e+00,9.538550e-01,9.538551e-01,4.475906e-04,1.715561e-09,3.781317e+01,-9.628590e-02,3.790946e+01,3.964713e+01,1.699925e+02
5.678171e+06,6.571958e+01,3.127315e+05,3.619577e+00,9.538720e-01,9.538553e-01,4.477622e-04,1.715561e-09,3.781510e+01,-9.564759e-02,3.791075e+01,3.964841e+01,1.699975e+02
5.678271e+06,6.572073e+01,3.128315e+05,3.620735e+00,9.538808e-01,9.538555e-01,4.479338e-04,1.715561e-09,3.781702e+01,-9.564759e-02,3.791267e+01,3.965006e+01,1.699875e+02
5.678371e+06,6.572189e+01,3.129315e+05,3.621892e+00,9.538896e-01,9.538556e-01,4.481054e-04,1.715560e-09,3.781894e+01,-9.564759e-02,3.791459e+01,3.965171e+01,1.699775e+02
5.678472e+06,6.572305e+01,3.130315e+05,3.623050e+00,9.538983e-01,9.538558e-01,4.482769e-04,1.715560e-09,3.782087e+01,-9.564759e-02,3.791652e+01,3.965336e+01,1.699675e+02
5.678572e+06,6.572421e+01,3.131315e+05,3.624207e+00,9.539071e-01,9.538560e-01,4.484485e-04,1.715560e-09,3.782279e+01,-9.564759e-02,3.791844e+01,3.965502e+01,1.699575e+02
5.678672e+06,6.572536e+01,3.132315e+05,3.625365e+00,9.539158e-01,9.538561e-01,4.486201e-04,1.715559e-09,3.782471e+01,-9.564759e-02,3.792036e+01,3.965667e+01,1.699475e+02
5.678772e+06,6.572652e+01,3.133315e+05,3.626522e+00,9.539246e-01,9.538563e-01,4.487917e-04,1.715559e-09,3.782664e+01,-9.564759e-02,3.792229e+01,3.965832e+01,1.699375e+02
5.678872e+06,6.572768e+01,3.134315e+05,3.627680e+00,9.539334e-01,9.538565e-01,4.489632e-04,1.715559e-09,3.782856e+01,-9.564759e-02,3.792421e+01,3.965997e+01,1.699275e+02
5.678972e+06,6.572884e+01,3.135316e+05,3.628837e+00,9.539421e-01,9.538566e-01,4.491348e-04,1.715559e-09,3.783048e+01,-9.564759e-02,3.792613e+01,3.966162e+01,1.699176e+02
5.679072e+06,6.572999e+01,3.136316e+05,3.629995e+00,9.539509e-01,9.538568e-01,4.493064e-04,1.715558e-09,3.783241e+01,-9.564759e-02,3.792806e+01,3.966327e+01,1.699076e+02
5.679172e+06,6.573115e+01,3.137316e+05,3.631152e+00,9.539575e-01,9.538569e-01,4.494780e-04,1.715558e-09,3.783386e+01,-9.564759e-02,3.792951e+01,3.966452e+01,1.699024e+02
5.679272e+06,6.573231e+01,3.138316e+05,3.632310e+00,9.539575e-01,9.538571e-01,4.496495e-04,1.715558e-09,3.783386e+01,-9.564759e-02,3.792951e+01,3.966452e+01,1.699124e+02
5.679372e+06,6.573347e+01,3.139316e+05,3.633468e+00,9.539575e-01,9.538573e-01,4.498211e-04,1.715557e-09,3.783386e+01,-9.564759e-02,3.792951e+01,3.966452e+01,1.699225e+02
5.679472e+06,6.573463e+01,3.140316e+05,3.634625e+00,9.539575e-01,9.538574e-01,4.499927e-04,1.715557e-09,3.783386e+01,-9.564759e-02,3.792951e+01,3.966452e+01,1.699325e+02
5.679572e+06,6.573578e+01,3.141316e+05,3.635783e+00,9.539575e-01,9.538576e-01,4.501642e-04,1.715557e-09,3.783386e+01,-9.564759e-02,3.792951e+01,3.966452e+01,1.699425e+02
5.679672e+06,6.573694e+01,3.142316e+05,3.636940e+00,9.539575e-01,9.538578e-01,4.503358e-04,1.715557e-09,3.783386e+01,-9.564759e-02,3.792951e+01,3.966452e+01,1.699525e+02
5.679772e+06,6.573810e+01,3.143316e+05,3.638098e+00,9.539575e-01,9.538579e-01,4.505074e-04,1.715556e-09,3.783386e+01,-9.564759e-02,3.792951e+01,3.966452e+01,1.699625e+02
5.679872e+06,6.573926e+01,3.144316e+05,3.639255e+00,9.539575e-01,9.538581e-01,4.506790e-04,1.715556e-09,3.783386e+01,-9.564759e-02,3.792951e+01,3.966452e+01,1.699725e+02
5.679972e+06,6.574041e+01,3.145317e+05,3.640413e+00,9.539575e-01,9.538583e-01,4.508505e-04,1.715556e-09,3.783386e+01,-9.564759e-02,3.792951e+01,3.966452e+01,1.699825e+02
5.680072e+06,6.574157e+01,3.146317e+05,3.641570e+00,9.539575e-01,9.538584e-01,4.510221e-04,1.715555e-09,3.783386e+01,-9.564759e-02,3.792951e+01,3.966452e+01,1.699925e+02
5.680172e+06,6.574273e+01,3.147317e+05,3.642728e+00,9.539537e-01,9.538586e-01,4.511937e-04,1.715555e-09,3.783322e+01,-9.564759e-02,3.792887e+01,3.966401e+01,1.700050e+02
5.680272e+06,6.574389e+01,3.148317e+05,3.643885e+00,9.539383e-01,9.538587e-01,4.513653e-04,1.715555e-09,3.783066e+01,-9.564759e-02,3.792630e+01,3.966196e+01,1.700250e+02
5.680372e+06,6.574504e+01,3.149317e+05,3.645043e+00,9.539229e-01,9.538589e-01,4.515368e-04,1.715554e-09,3.782809e+01,-9.564759e-02,3.792374e+01,3.965991e+01,1.700450e+02
5.680472e+06,6.574620e+01,3.150317e+05,3.646200e+00,9.539075e-01,9.538591e-01,4.517084e-04,1.715554e-09,3.782552e+01,-9.564759e-02,3.792117e+01,3.965786e+01,1.700650e+02
5.680572e+06,6.574736e+01,3.151317e+05,3.647358e+00,9.538922e-01,9.538592e-01,4.518800e-04,1.715554e-09,3.782296e+01,-9.564759e-02,3.791860e+01,3.965581e+01,1.700850e+02
5.680672e+06,6.574852e+01,3.152317e+05,3.648515e+00,9.538768e-01,9.538594e-01,4.520515e-04,1.715554e-09,3.782039e+01,-9.564759e-02,3.791604e+01,3.965376e+01,1.701050e+02
5.680772e+06,6.574967e+01,3.153317e+05,3.649673e+00,9.538614e-01,9.538596e-01,4.522231e-04,1.715553e-09,3.781782e+01,-9.564759e-02,3.791347e+01,3.965171e+01,1.701250e+02
5.680872e+06,6.575083e+01,3.154317e+05,3.650830e+00,9.538460e-01,9.538597e-01,4.523947e-04,1.715553e-09,3.781526e+01,-9.564759e-02,3.791090e+01,3.964966e+01,1.701450e+02
5.680972e+06,6.575199e+01,3.155318e+05,3.651988e+00,9.538306e-01,9.538599e-01,4.525663e-04,1.715553e-09,3.781269e+01,-9.564759e-02,3.790834e+01,3.964761e+01,1.701650e+02
5.681072e+06,6.575315e+01,3.156318e+05,3.653145e+00,9.538152e-01,9.538601e-01,4.527378e-04,1.715552e-09,3.781012e+01,-9.564759e-02,3.790577e+01,3.964556e+01,1.701851e+02
5.681172e+06,6.575430e+01,3.157318e+05,3.654303e+00,9.538127e-01,9.538602e-01,4.529094e-04,1.715552e-09,3.780886e+01,-9.564759e-02,3.790450e+01,3.964434e+01,1.701949e+02
5.681272e+06,6.575546e+01,3.158318e+05,3.655460e+00,9.538479e-01,9.538604e-01,4.530810e-04,1.715552e-09,3.781142e+01,-9.564759e-02,3.790707e+01,3.964556e+01,1.701749e+02
5.681372e+06,6.575662e+01,3.159318e+05,3.656618e+00,9.538831e-01,9.538605e-01,4.532526e-04,1.715552e-09,3.781398e+01,-9.564759e-02,3.790963e+01,3.964678e+01,1.701550e+02
5.681472e+06,6.575778e+01,3.160318e+05,3.657776e+00,9.539183e-01,9.538607e-01,4.534241e-04,1.715551e-09,3.781655e+01,-9.564759e-02,3.791220e+01,3.964801e+01,1.701350e+02
5.681572e+06,6.575893e+01,3.161318e+05,3.658933e+00,9.539534e-01,9.538609e-01,4.535957e-04,1.715551e-09,3.781911e+01,-9.564759e-02,3.791476e+01,3.964923e+01,1.701150e+02
5.681672e+06,6.576009e+01,3.162318e+05,3.660091e+00,9.539886e-01,9.538610e-01,4.537673e-04,1.715551e-09,3.782168e+01,-9.564759e-02,3.791733e+01,3.965045e+01,1.700950e+02
5.681772e+06,6.576125e+01,3.163318e+05,3.661248e+00,9.540238e-01,9.538612e-01,4.539388e-04,1.715550e-09,3.782424e+01,-9.564759e-02,3.791989e+01,3.965167e+01,1.700750e+02
5.681872e+06,6.576241e+01,3.164318e+05,3.662406e+00,9.540590e-01,9.538614e-01,4.541104e-04,1.715550e-09,3.782681e+01,-9.564759e-02,3.792245e+01,3.965289e+01,1.700550e+02
5.681972e+06,6.576356e+01,3.165319e+05,3.663563e+00,9.540942e-01,9.538615e-01,4.542820e-04,1.715550e-09,3.782937e+01,-9.564759e-02,3.792502e+01,3.965412e+01,1.700350e+02
5.682072e+06,6.576472e+01,3.166319e+05,3.664721e+00,9.541294e-01,9.538617e-01,4.544536e-04,1.715549e-09,3.783194e+01,-9.564759e-02,3.792758e+01,3.965534e+01,1.700150e+02
5.682172e+06,6.576588e+01,3.167319e+05,3.665878e+00,9.541526e-01,9.538619e-01,4.546251e-04,1.715549e-09,3.783370e+01,-9.585898e-02,3.792956e+01,3.965623e+01,1.700000e+02
5.682272e+06,6.576704e+01,3.168319e+05,3.667036e+00,9.541393e-01,9.538620e-01,4.547967e-04,1.715549e-09,3.783306e+01,-9.670798e-02,3.792977e+01,3.965615e+01,1.700000e+02
5.682372e+06,6.576819e+01,3.169319e+05,3.668193e+00,9.541261e-01,9.538622e-01,4.549683e-04,1.715549e-09,3.783242e+01,-9.755699e-02,3.792998e+01,3.965607e+01,1.700000e+02
5.682472e+06,6.576935e+01,3.170319e+05,3.669351e+00,9.541129e-01,9.538623e-01,4.551398e-04,1.715548e-09,3.783178e+01,-9.840599e-02,3.793018e+01,3.965599e+01,1.700000e+02
5.682572e+06,6.577051e+01,3.171319e+05,3.670508e+00,9.540996e-01,9.538625e-01,4.553114e-04,1.715548e-09,3.783114e+01,-9.925500e-02,3.793039e+01,3.965591e+01,1.700000e+02
5.682672e+06,6.577167e+01,3.172319e+05,3.671666e+00,9.540864e-01,9.538627e-01,4.554830e-04,1.715548e-09,3.783049e+01,-1.001040e-01,3.793060e+01,3.965583e+01,1.700000e+02
5.682772e+06,6.577282e+01,3.173319e+05,3.672823e+00,9.540732e-01,9.538628e-01,4.556546e-04,1.715547e-09,3.782985e+01,-1.009530e-01,3.793081e+01,3.965575e+01,1.700000e+02
5.682872e+06,6.577398e+01,3.174319e+05,3.673981e+00,9.540600e-01,9.538630e-01,4.558261e-04,1.715547e-09,3.782921e+01,-1.018020e-01,3.793101e+01,3.965567e+01,1.700000e+02
5.682972e+06,6.577514e+01,3.175320e+05,3.675138e+00,9.540467e-01,9.538632e-01,4.559977e-04,1.715547e-09,3.782857e+01,-1.026510e-01,3.793122e+01,3.965559e+01,1.700000e+02
5.683072e+06,6.577630e+01,3.176320e+05,3.676296e+00,9.540335e-01,9.538633e-01,4.561693e-04,1.715547e-09,3.782793e+01,-1.035000e-01,3.793143e+01,3.965551e+01,1.700000e+02
5.683172e+06,6.577745e+01,3.177320e+05,3.677453e+00,9.540253e-01,9.538635e-01,4.563409e-04,1.715546e-09,3.782745e+01,-1.039187e-01,3.793137e+01,3.965537e+01,1.700051e+02
5.683272e+06,6.577861e+01,3.178320e+05,3.678611e+00,9.540319e-01,9.538637e-01,4.565124e-04,1.715546e-09,3.782745e+01,-1.030705e-01,3.793052e+01,3.965505e+01,1.700251e+02
5.683372e+06,6.577977e+01,3.179320e+05,3.679768e+00,9.540385e-01,9.538638e-01,4.566840e-04,1.715546e-09,3.782745e+01,-1.022222e-01,3.792967e+01,3.965474e+01,1.700451e+02
5.683472e+06,6.578093e+01,3.180320e+05,3.680926e+00,9.540451e-01,9.538640e-01,4.568556e-04,1.715545e-09,3.782745e+01,-1.013739e-01,3.792882e+01,3.965442e+01,1.700650e+02
5.683572e+06,6.578208e+01,3.181320e+05,3.682084e+00,9.540517e-01,9.538641e-01,4.570271e-04,1.715545e-09,3.782745e+01,-1.005257e-01,3.792797e+01,3.965410e+01,1.700850e+02
5.683672e+06,6.578324e+01,3.182320e+05,3.683241e+00,9.540583e-01,9.538643e-01,4.571987e-04,1.715545e-09,3.782745e+01,-9.967739e-02,3.792713e+01,3.965379e+01,1.701050e+02
5.683772e+06,6.578440e+01,3.183320e+05,3.684399e+00,9.540650e-01,9.538645e-01,4.573703e-04,1.715544e-09,3.782745e+01,-9.882911e-02,3.792628e+01,3.965347e+01,1.701250e+02
5.683872e+06,6.578556e+01,3.184320e+05,3.685556e+00,9.540716e-01,9.538646e-01,4.575419e-04,1.715544e-09,3.782745e+01,-9.798084e-02,3.792543e+01,3.965316e+01,1.701450e+02
5.683972e+06,6.578671e+01,3.185321e+05,3.686714e+00,9.540782e-01,9.538648e-01,4.577134e-04,1.715544e-09,3.782745e+01,-9.713257e-02,3.792458e+01,3.965284e+01,1.701650e+02
5.684072e+06,6.578787e+01,3.186321e+05,3.687871e+00,9.540848e-01,9.538650e-01,4.578850e-04,1.715544e-09,3.782745e+01,-9.628430e-02,3.792373e+01,3.965252e+01,1.701850e+02
5.684172e+06,6.578903e+01,3.187321e+05,3.689029e+00,9.540810e-01,9.538651e-01,4.580566e-04,1.715543e-09,3.782697e+01,-9.564759e-02,3.792262e+01,3.965215e+01,1.701975e+02
5.684272e+06,6.579019e+01,3.188321e+05,3.690186e+00,9.540458e-01,9.538653e-01,4.582281e-04,1.715543e-09,3.782504e+01,-9.564759e-02,3.792069e+01,3.965160e+01,1.701875e+02
5.684372e+06,6.579134e+01,3.189321e+05,3.691344e+00,9.540107e-01,9.538655e-01,4.583997e-04,1.715543e-09,3.782312e+01,-9.564759e-02,3.791877e+01,3.965104e+01,1.701775e+02
5.684472e+06,6.579250e+01,3.190321e+05,3.692501e+00,9.539755e-01,9.538656e-01,4.585713e-04,1.715542e-09,3.782119e+01,-9.564759e-02,3.791684e+01,3.965049e+01,1.701675e+02
5.684572e+06,6.579366e+01,3.191321e+05,3.693659e+00,9.539404e-01,9.538658e-01,4.587429e-04,1.715542e-09,3.781927e+01,-9.564759e-02,3.791492e+01,3.964994e+01,1.701575e+02
5.684672e+06,6.579482e+01,3.192321e+05,3.694816e+00,9.539052e-01,9.538659e-01,4.589144e-04,1.715542e-09,3.781734e+01,-9.564759e-02,3.791299e+01,3.964938e+01,1.701475e+02
5.684772e+06,6.579597e+01,3.193321e+05,3.695974e+00,9.538701e-01,9.538661e-01,4.590860e-04,1.715542e-09,3.781542e+01,-9.564759e-02,3.791107e+01,3.964883e+01,1.701375e+02
5.684872e+06,6.579713e+01,3.194321e+05,3.697131e+00,9.538349e-01,9.538663e-01,4.592576e-04,1.715541e-09,3.781349e+01,-9.564759e-02,3.790914e+01,3.964827e+01,1.701275e+02
5.684972e+06,6.579829e+01,3.195322e+05,3.698289e+00,9.537998e-01,9.538664e-01,4.594291e-04,1.715541e-09,3.781157e+01,-9.564759e-02,3.790722e+01,3.964772e+01,1.701175e+02
5.685072e+06,6.579945e+01,3.196322e+05,3.699446e+00,9.537646e-01,9.538666e-01,4.596007e-04,1.715541e-09,3.780964e+01,-9.564759e-02,3.790529e+01,3.964717e+01,1.701075e+02
5.685172e+06,6.580060e+01,3.197322e+05,3.700604e+00,9.537473e-01,9.538668e-01,4.597723e-04,1.715540e-09,3.780886e+01,-9.564759e-02,3.790451e+01,3.964707e+01,1.700975e+02
5.685272e+06,6.580176e+01,3.198322e+05,3.701761e+00,9.537824e-01,9.538669e-01,4.599439e-04,1.715540e-09,3.781142e+01,-9.564759e-02,3.790707e+01,3.964829e+01,1.700875e+02
5.685372e+06,6.580292e+01,3.199322e+05,3.702919e+00,9.538175e-01,9.538671e-01,4.601154e-04,1.715540e-09,3.781399e+01,-9.564759e-02,3.790963e+01,3.964952e+01,1.700775e+02
5.685472e+06,6.580408e+01,3.200322e+05,3.704076e+00,9.538527e-01,9.538673e-01,4.602870e-04,1.715539e-09,3.781655e+01,-9.564759e-02,3.791220e+01,3.965074e+01,1.700675e+02
5.685572e+06,6.580523e+01,3.201322e+05,3.705234e+00,9.538878e-01,9.538674e-01,4.604586e-04,1.715539e-09,3.781912e+01,-9.564759e-02,3.791476e+01,3.965197e+01,1.700575e+02
5.685672e+06,6.580639e+01,3.202322e+05,3.706392e+00,9.539229e-01,9.538676e-01,4.606301e-04,1.715539e-09,3.782168e+01,-9.564759e-02,3.791733e+01,3.965319e+01,1.700475e+02
5.685772e+06,6.580755e+01,3.203322e+05,3.707549e+00,9.539580e-01,9.538677e-01,4.608017e-04,1.715539e-09,3.782424e+01,-9.564759e-02,3.791989e+01,3.965442e+01,1.700375e+02
5.685872e+06,6.580871e+01,3.204322e+05,3.708707e+00,9.539931e-01,9.538679e-01,4.609733e-04,1.715538e-09,3.782681e+01,-9.564759e-02,3.792246e+01,3.965564e+01,1.700275e+02
5.685972e+06,6.580986e+01,3.205323e+05,3.709864e+00,9.540283e-01,9.538681e-01,4.611449e-04,1.715538e-09,3.782937e+01,-9.564759e-02,3.792502e+01,3.965687e+01,1.700175e+02
5.686072e+06,6.581102e+01,3.206323e+05,3.711022e+00,9.540634e-01,9.538682e-01,4.613164e-04,1.715538e-09,3.783194e+01,-9.564759e-02,3.792759e+01,3.965809e+01,1.700075e+02
5.686172e+06,6.581218e+01,3.207323e+05,3.712179e+00,9.540826e-01,9.538684e-01,4.614880e-04,1.715537e-09,3.783338e+01,-9.564759e-02,3.792903e+01,3.965880e+01,1.700050e+02
5.686272e+06,6.581334e+01,3.208323e+05,3.713337e+00,9.540540e-01,9.538686e-01,4.616596e-04,1.715537e-09,3.783146e+01,-9.564759e-02,3.792711e+01,3.965798e+01,1.700250e+02
5.686372e+06,6.581449e+01,3.209323e+05,3.714494e+00,9.540254e-01,9.538687e-01,4.618311e-04,1.715537e-09,3.782953e+01,-9.564759e-02,3.792518e+01,3.965715e+01,1.700450e+02
5.686472e+06,6.581565e+01,3.210323e+05,3.715652e+00,9.539968e-01,9.538689e-01,4.620027e-04,1.715537e-09,3.782761e+01,-9.564759e-02,3.792326e+01,3.965633e+01,1.700650e+02
5.686572e+06,6.581681e+01,3.211323e+05,3.716809e+00,9.539683e-01,9.538691e-01,4.621743e-04,1.715536e-09,3.782569e+01,-9.564759e-02,3.792134e+01,3.965550e+01,1.700850e+02
5.686672e+06,6.581797e+01,3.212323e+05,3.717967e+00,9.539397e-01,9.538692e-01,4.623459e-04,1.715536e-09,3.782376e+01,-9.564759e-02,3.791941e+01,3.965468e+01,1.701050e+02
5.686772e+06,6.581912e+01,3.213323e+05,3.719124e+00,9.539111e-01,9.538694e-01,4.625174e-04,1.715536e-09,3.782184e+01,-9.564759e-02,3.791749e+01,3.965385e+01,1.701249e+02
5.686872e+06,6.582028e+01,3.214324e+05,3.720282e+00,9.538825e-01,9.538695e-01,4.626890e-04,1.715535e-09,3.781992e+01,-9.564759e-02,3.791557e+01,3.965303e+01,1.701449e+02
5.686972e+06,6.582144e+01,3.215324e+05,3.721439e+00,9.538539e-01,9.538697e-01,4.628606e-04,1.715535e-09,3.781799e+01,-9.564759e-02,3.791364e+01,3.965220e+01,1.701649e+02
5.687072e+06,6.582260e+01,3.216324e+05,3.722597e+00,9.538253e-01,9.538699e-01,4.630321e-04,1.715535e-09,3.781607e+01,-9.564759e-02,3.791172e+01,3.965138e+01,1.701849e+02
5.687172e+06,6.582375e+01,3.217324e+05,3.723754e+00,9.538021e-01,9.538700e-01,4.632037e-04,1.715534e-09,3.781462e+01,-9.564759e-02,3.791027e+01,3.965082e+01,1.701975e+02
5.687272e+06,6.582491e+01,3.218324e+05,3.724912e+00,9.537956e-01,9.538702e-01,4.633753e-04,1.715534e-09,3.781462e+01,-9.564759e-02,3.791027e+01,3.965110e+01,1.701875e+02
5.687372e+06,6.582607e+01,3.219324e+05,3.726069e+00,9.537891e-01,9.538704e-01,4.635468e-04,1.715534e-09,3.781462e+01,-9.564759e-02,3.791027e+01,3.965137e+01,1.701775e+02
5.687472e+06,6.582723e+01,3.220324e+05,3.727227e+00,9.537825e-01,9.538705e-01,4.637184e-04,1.715534e-09,3.781462e+01,-9.564759e-02,3.791027e+01,3.965164e+01,1.701675e+02
5.687572e+06,6.582838e+01,3.221324e+05,3.728384e+00,9.537760e-01,9.538707e-01,4.638900e-04,1.715533e-09,3.781462e+01,-9.564759e-02,3.791027e+01,3.965191e+01,1.701575e+02
5.687672e+06,6.582954e+01,3.222324e+05,3.729542e+00,9.537694e-01,9.538709e-01,4.640616e-04,1.715533e-09,3.781462e+01,-9.564759e-02,3.791027e+01,3.965219e+01,1.701475e+02
5.687772e+06,6.583070e+01,3.223324e+05,3.730700e+00,9.537629e-01,9.538710e-01,4.642331e-04,1.715533e-09,3.781462e+01,-9.564759e-02,3.791027e+01,3.965246e+01,1.701375e+02
5.687872e+06,6.583186e+01,3.224325e+05,3.731857e+00,9.537563e-01,9.538712e-01,4.644047e-04,1.715532e-09,3.781462e+01,-9.564759e-02,3.791027e+01,3.965273e+01,1.701274e+02
5.687972e+06,6.583301e+01,3.225325e+05,3.733015e+00,9.537498e-01,9.538713e-01,4.645763e-04,1.715532e-09,3.781462e+01,-9.564759e-02,3.791027e+01,3.965300e+01,1.701174e+02
5.688072e+06,6.583417e+01,3.226325e+05,3.734172e+00,9.537432e-01,9.538715e-01,4.647478e-04,1.715532e-09,3.781462e+01,-9.564759e-02,3.791027e+01,3.965328e+01,1.701074e+02
5.688172e+06,6.583533e+01,3.227325e+05,3.735330e+00,9.537401e-01,9.538717e-01,4.649194e-04,1.715532e-09,3.781479e+01,-9.564759e-02,3.791043e+01,3.965358e+01,1.700974e+02
5.688272e+06,6.583649e+01,3.228325e+05,3.736487e+00,9.537466e-01,9.538718e-01,4.650910e-04,1.715531e-09,3.781543e+01,-9.564759e-02,3.791108e+01,3.965398e+01,1.700874e+02
5.688373e+06,6.583764e+01,3.229325e+05,3.737645e+00,9.537531e-01,9.538720e-01,4.652626e-04,1.715531e-09,3.781607e+01,-9.564759e-02,3.791172e+01,3.965438e+01,1.700774e+02
5.688473e+06,6.583880e+01,3.230325e+05,3.738802e+00,9.537597e-01,9.538722e-01,4.654341e-04,1.715531e-09,3.781671e+01,-9.564759e-02,3.791236e+01,3.965478e+01,1.700674e+02
5.688573e+06,6.583996e+01,3.231325e+05,3.739960e+00,9.537662e-01,9.538723e-01,4.656057e-04,1.715530e-09,3.781735e+01,-9.564759e-02,3.791300e+01,3.965518e+01,1.700574e+02
5.688673e+06,6.584112e+01,3.232325e+05,3.741117e+00,9.537727e-01,9.538725e-01,4.657773e-04,1.715530e-09,3.781799e+01,-9.564759e-02,3.791364e+01,3.965558e+01,1.700474e+02
5.688773e+06,6.584227e+01,3.233325e+05,3.742275e+00,9.537793e-01,9.538727e-01,4.659488e-04,1.715530e-09,3.781863e+01,-9.564759e-02,3.791428e+01,3.965598e+01,1.700374e+02
5.688873e+06,6.584343e+01,3.234326e+05,3.743432e+00,9.537858e-01,9.538728e-01,4.661204e-04,1.715529e-09,3.781927e+01,-9.564759e-02,3.791492e+01,3.965638e+01,1.700274e+02
5.688973e+06,6.584459e+01,3.235326e+05,3.744590e+00,9.537923e-01,9.538730e-01,4.662920e-04,1.715529e-09,3.781992e+01,-9.564759e-02,3.791556e+01,3.965678e+01,1.700174e+02
5.689073e+06,6.584575e+01,3.236326e+05,3.745747e+00,9.537989e-01,9.538731e-01,4.664635e-04,1.715529e-09,3.782056e+01,-9.564759e-02,3.791620e+01,3.965718e+01,1.700074e+02
5.689173e+06,6.584690e+01,3.237326e+05,3.746905e+00,9.538110e-01,9.538733e-01,4.666351e-04,1.715529e-09,3.782169e+01,-9.564759e-02,3.791734e+01,3.965786e+01,1.700025e+02
5.689273e+06,6.584806e+01,3.238326e+05,3.748062e+00,9.538397e-01,9.538735e-01,4.668067e-04,1.715528e-09,3.782426e+01,-9.564759e-02,3.791990e+01,3.965936e+01,1.700126e+02
5.689373e+06,6.584922e+01,3.239326e+05,3.749220e+00,9.538683e-01,9.538736e-01,4.669783e-04,1.715528e-09,3.782682e+01,-9.564759e-02,3.792247e+01,3.966086e+01,1.700226e+02
5.689473e+06,6.585038e+01,3.240326e+05,3.750377e+00,9.538969e-01,9.538738e-01,4.671498e-04,1.715528e-09,3.782939e+01,-9.564759e-02,3.792504e+01,3.966236e+01,1.700326e+02
5.689573e+06,6.585153e+01,3.241326e+05,3.751535e+00,9.539255e-01,9.538740e-01,4.673214e-04,1.715527e-09,3.783196e+01,-9.564759e-02,3.792760e+01,3.966385e+01,1.700426e+02
5.689673e+06,6.585269e+01,3.242326e+05,3.752693e+00,9.539541e-01,9.538741e-01,4.674930e-04,1.715527e-09,3.783452e+01,-9.564759e-02,3.793017e+01,3.966535e+01,1.700526e+02
5.689773e+06,6.585385e+01,3.243326e+05,3.753850e+00,9.539827e-01,9.538743e-01,4.676645e-04,1.715527e-09,3.783709e+01,-9.564759e-02,3.793274e+01,3.966685e+01,1.700626e+02
5.689873e+06,6.585501e+01,3.244327e+05,3.755008e+00,9.540113e-01,9.538745e-01,4.678361e-04,1.715527e-09,3.783966e+01,-9.564759e-02,3.793530e+01,3.966835e+01,1.700726e+02
5.689973e+06,6.585617e+01,3.245327e+05,3.756165e+00,9.540399e-01,9.538746e-01,4.680077e-04,1.715526e-09,3.784222e+01,-9.564759e-02,3.793787e+01,3.966985e+01,1.700826e+02
5.690073e+06,6.585732e+01,3.246327e+05,3.757323e+00,9.540685e-01,9.538748e-01,4.681792e-04,1.715526e-09,3.784479e+01,-9.564759e-02,3.794044e+01,3.967134e+01,1.700926e+02
5.690173e+06,6.585848e+01,3.247327e+05,3.758480e+00,9.540789e-01,9.538749e-01,4.683508e-04,1.715526e-09,3.784536e+01,-9.564759e-02,3.794101e+01,3.967151e+01,1.700974e+02
5.690273e+06,6.585964e+01,3.248327e+05,3.759638e+00,9.540372e-01,9.538751e-01,4.685224e-04,1.715525e-09,3.784023e+01,-9.564759e-02,3.793588e+01,3.966787e+01,1.700874e+02
5.690373e+06,6.586080e+01,3.249327e+05,3.760795e+00,9.539955e-01,9.538753e-01,4.686940e-04,1.715525e-09,3.783510e+01,-9.564759e-02,3.793075e+01,3.966424e+01,1.700774e+02
5.690473e+06,6.586195e+01,3.250327e+05,3.761953e+00,9.539537e-01,9.538754e-01,4.688655e-04,1.715525e-09,3.782997e+01,-9.564759e-02,3.792562e+01,3.966060e+01,1.700674e+02
5.690573e+06,6.586311e+01,3.251327e+05,3.763110e+00,9.539120e-01,9.538756e-01,4.690371e-04,1.715524e-09,3.782484e+01,-9.564759e-02,3.792049e+01,3.965696e+01,1.700574e+02
5.690673e+06,6.586427e+01,3.252327e+05,3.764268e+00,9.538703e-01,9.538758e-01,4.692087e-04,1.715524e-09,3.781972e+01,-9.564759e-02,3.791536e+01,3.965332e+01,1.700474e+02
5.690773e+06,6.586543e+01,3.253327e+05,3.765425e+00,9.538286e-01,9.538759e-01,4.693802e-04,1.715524e-09,3.781459e+01,-9.564759e-02,3.791023e+01,3.964969e+01,1.700374e+02
5.690873e+06,6.586658e+01,3.254328e+05,3.766583e+00,9.537868e-01,9.538761e-01,4.695518e-04,1.715524e-09,3.780946e+01,-9.564759e-02,3.790510e+01,3.964605e+01,1.700274e+02
5.690973e+06,6.586774e+01,3.255328e+05,3.767740e+00,9.537451e-01,9.538763e-01,4.697234e-04,1.715523e-09,3.780433e+01,-9.564759e-02,3.789998e+01,3.964241e+01,1.700174e+02
5.691073e+06,6.586890e+01,3.256328e+05,3.768898e+00,9.537034e-01,9.538764e-01,4.698949e-04,1.715523e-09,3.779920e+01,-9.564759e-02,3.789485e+01,3.963877e+01,1.700074e+02
5.691173e+06,6.587006e+01,3.257328e+05,3.770055e+00,9.536773e-01,9.538766e-01,4.700665e-04,1.715523e-09,3.779603e+01,-9.564759e-02,3.789168e+01,3.963653e+01,1.700000e+02
5.691273e+06,6.587121e+01,3.258328e+05,3.771213e+00,9.536971e-01,9.538767e-01,4.702381e-04,1.715522e-09,3.779860e+01,-9.564759e-02,3.789425e+01,3.963840e+01,1.700000e+02
5.691373e+06,6.587237e+01,3.259328e+05,3.772370e+00,9.537168e-01,9.538769e-01,4.704096e-04,1.715522e-09,3.780116e+01,-9.564759e-02,3.789681e+01,3.964027e+01,1.700000e+02
5.691473e+06,6.587353e+01,3.260328e+05,3.773528e+00,9.537366e-01,9.538771e-01,4.705812e-04,1.715522e-09,3.780373e+01,-9.564759e-02,3.789937e+01,3.964213e+01,1.700000e+02
5.691573e+06,6.587469e+01,3.261328e+05,3.774685e+00,9.537563e-01,9.538772e-01,4.707528e-04,1.715522e-09,3.780629e+01,-9.564759e-02,3.790194e+01,3.964400e+01,1.700000e+02
5.691673e+06,6.587584e+01,3.262328e+05,3.775843e+00,9.537761e-01,9.538774e-01,4.709244e-04,1.715521e-09,3.780886e+01,-9.564759e-02,3.790450e+01,3.964586e+01,1.700000e+02
5.691773e+06,6.587700e+01,3.263328e+05,3.777001e+00,9.537958e-01,9.538776e-01,4.710959e-04,1.715521e-09,3.781142e+01,-9.564759e-02,3.790707e+01,3.964773e+01,1.700000e+02
5.691873e+06,6.587816e+01,3.264329e+05,3.778158e+00,9.538156e-01,9.538777e-01,4.712675e-04,1.715521e-09,3.781398e+01,-9.564759e-02,3.790963e+01,3.964960e+01,1.700000e+02
5.691973e+06,6.587932e+01,3.265329e+05,3.779316e+00,9.538353e-01,9.538779e-01,4.714391e-04,1.715520e-09,3.781655e+01,-9.564759e-02,3.791220e+01,3.965146e+01,1.700000e+02
5.692073e+06,6.588047e+01,3.266329e+05,3.780473e+00,9.538551e-01,9.538781e-01,4.716106e-04,1.715520e-09,3.781911e+01,-9.564759e-02,3.791476e+01,3.965333e+01,1.700000e+02
5.692173e+06,6.588163e+01,3.267329e+05,3.781631e+00,9.538737e-01,9.538782e-01,4.717822e-04,1.715520e-09,3.782152e+01,-9.564759e-02,3.791717e+01,3.965507e+01,1.700025e+02
5.692273e+06,6.588279e+01,3.268329e+05,3.782788e+00,9.538891e-01,9.538784e-01,4.719538e-04,1.715519e-09,3.782344e+01,-9.564759e-02,3.791909e+01,3.965645e+01,1.700125e+02
5.692373e+06,6.588395e+01,3.269329e+05,3.783946e+00,9.539045e-01,9.538785e-01,4.721253e-04,1.715519e-09,3.782537e+01,-9.564759e-02,3.792102e+01,3.965783e+01,1.700225e+02
5.692473e+06,6.588510e+01,3.270329e+05,3.785103e+00,9.539199e-01,9.538787e-01,4.722969e-04,1.715519e-09,3.782730e+01,-9.564759e-02,3.792295e+01,3.965921e+01,1.700326e+02
5.692573e+06,6.588626e+01,3.271329e+05,3.786261e+00,9.539353e-01,9.538789e-01,4.724685e-04,1.715519e-09,3.782922e+01,-9.564759e-02,3.792487e+01,3.966058e+01,1.700426e+02
5.692673e+06,6.588742e+01,3.272329e+05,3.787418e+00,9.539507e-01,9.538790e-01,4.726401e-04,1.715518e-09,3.783115e+01,-9.564759e-02,3.792680e+01,3.966196e+01,1.700526e+02
5.692773e+06,6.588858e+01,3.273329e+05,3.788576e+00,9.539661e-01,9.538792e-01,4.728116e-04,1.715518e-09,3.783308e+01,-9.564759e-02,3.792873e+01,3.966334e+01,1.700626e+02
5.692873e+06,6.588973e+01,3.274330e+05,3.789733e+00,9.539815e-01,9.538794e-01,4.729832e-04,1.715518e-09,3.783500e+01,-9.564759e-02,3.793065e+01,3.966472e+01,1.700726e+02
5.692973e+06,6.589089e+01,3.275330e+05,3.790891e+00,9.539969e-01,9.538795e-01,4.731548e-04,1.715517e-09,3.783693e+01,-9.564759e-02,3.793258e+01,3.966610e+01,1.700826e+02
5.693073e+06,6.589205e+01,3.276330e+05,3.792048e+00,9.540123e-01,9.538797e-01,4.733263e-04,1.715517e-09,3.783886e+01,-9.564759e-02,3.793451e+01,3.966747e+01,1.700926e+02
5.693173e+06,6.589321e+01,3.277330e+05,3.793206e+00,9.540219e-01,9.538799e-01,4.734979e-04,1.715517e-09,3.783994e+01,-9.564759e-02,3.793558e+01,3.966820e+01,1.700974e+02
5.693273e+06,6.589436e+01,3.278330e+05,3.794363e+00,9.540153e-01,9.538800e-01,4.736695e-04,1.715517e-09,3.783865e+01,-9.564759e-02,3.793430e+01,3.966714e+01,1.700874e+02
5.693373e+06,6.589552e+01,3.279330e+05,3.795521e+00,9.540087e-01,9.538802e-01,4.738410e-04,1.715516e-09,3.783737e+01,-9.564759e-02,3.793302e+01,3.966607e+01,1.700774e+02
5.693473e+06,6.589668e+01,3.280330e+05,3.796678e+00,9.540021e-01,9.538803e-01,4.740126e-04,1.715516e-09,3.783609e+01,-9.564759e-02,3.793174e+01,3.966500e+01,1.700674e+02
5.693573e+06,6.589784e+01,3.281330e+05,3.797836e+00,9.539954e-01,9.538805e-01,4.741842e-04,1.715516e-09,3.783481e+01,-9.564759e-02,3.793046e+01,3.966393e+01,1.700574e+02
5.693673e+06,6.589899e+01,3.282330e+05,3.798993e+00,9.539888e-01,9.538807e-01,4.743557e-04,1.715515e-09,3.783353e+01,-9.564759e-02,3.792917e+01,3.966286e+01,1.700474e+02
5.693773e+06,6.590015e+01,3.283330e+05,3.800151e+00,9.539822e-01,9.538808e-01,4.745273e-04,1.715515e-09,3.783224e+01,-9.564759e-02,3.792789e+01,3.966179e+01,1.700374e+02
