Repository: brandonlampe/CS_Data

# Repository for Crushed Salt Data
**Grant No: 456417**

This is a work in progress!

## Repository Content

### Directory Names
A uniform namining structure still in progress, but in general directories are named according to the following:
 - Names contain no spaces, a single underscore "_" will be used as a file name seperator.
 - Files are for the Crushed Salt Project (CSP); therefore, the first three charaters of each file are "CSP".
 - Folders are organized by which frame the test was performed on i.e., A2 or A3.
 - The fifth and sixth charaters of each file name will therefore be "A" followed by the frame number.

File: UNM_WP_HY_175_09/STAGE22/CREEP_FIT/175_09_STAGE22_CREEP_OUT.csv (part 15 of 26)
Analysis by Brandon Lampe, performed on: 2016/07/13 08:46:11
Experimental results below begin at: 2016/06/09 11:50:02
Duration (sec),Duration (day),Elapsed Time (sec),Elapsed Time (day),Interpolated Fractional Density,Fit to Fractional Density,Fit to Volume Strain,Fit to Volume Strain Rate (1/sec),Confining Pressure (MPa),Pore Pressure (MPa),Terzaghi Pressure (MPa),Solid Pressure (MPa),Temperature (C))
5.693873e+06,6.590131e+01,3.284331e+05,3.801309e+00,9.539756e-01,9.538810e-01,4.746989e-04,1.715515e-09,3.783096e+01,-9.564759e-02,3.792661e+01,3.966072e+01,1.700274e+02
5.693973e+06,6.590247e+01,3.285331e+05,3.802466e+00,9.539690e-01,9.538812e-01,4.748704e-04,1.715514e-09,3.782968e+01,-9.564759e-02,3.792533e+01,3.965966e+01,1.700174e+02
5.694073e+06,6.590362e+01,3.286331e+05,3.803624e+00,9.539624e-01,9.538813e-01,4.750420e-04,1.715514e-09,3.782840e+01,-9.564759e-02,3.792404e+01,3.965859e+01,1.700074e+02
5.694173e+06,6.590478e+01,3.287331e+05,3.804781e+00,9.539484e-01,9.538815e-01,4.752136e-04,1.715514e-09,3.782728e+01,-9.564759e-02,3.792293e+01,3.965800e+01,1.699922e+02
5.694273e+06,6.590594e+01,3.288331e+05,3.805939e+00,9.539132e-01,9.538817e-01,4.753852e-04,1.715514e-09,3.782664e+01,-9.564759e-02,3.792229e+01,3.965879e+01,1.699622e+02
5.694373e+06,6.590710e+01,3.289331e+05,3.807096e+00,9.538781e-01,9.538818e-01,4.755567e-04,1.715513e-09,3.782600e+01,-9.564759e-02,3.792165e+01,3.965959e+01,1.699322e+02
5.694473e+06,6.590825e+01,3.290331e+05,3.808254e+00,9.538429e-01,9.538820e-01,4.757283e-04,1.715513e-09,3.782536e+01,-9.564759e-02,3.792100e+01,3.966038e+01,1.699022e+02
5.694573e+06,6.590941e+01,3.291331e+05,3.809411e+00,9.538078e-01,9.538821e-01,4.758999e-04,1.715513e-09,3.782471e+01,-9.564759e-02,3.792036e+01,3.966117e+01,1.698721e+02
5.694673e+06,6.591057e+01,3.292331e+05,3.810569e+00,9.537726e-01,9.538823e-01,4.760714e-04,1.715512e-09,3.782407e+01,-9.564759e-02,3.791972e+01,3.966196e+01,1.698421e+02
5.694773e+06,6.591173e+01,3.293331e+05,3.811726e+00,9.537375e-01,9.538825e-01,4.762430e-04,1.715512e-09,3.782343e+01,-9.564759e-02,3.791908e+01,3.966275e+01,1.698121e+02
5.694873e+06,6.591288e+01,3.294332e+05,3.812884e+00,9.537024e-01,9.538826e-01,4.764146e-04,1.715512e-09,3.782279e+01,-9.564759e-02,3.791844e+01,3.966355e+01,1.697821e+02
5.694973e+06,6.591404e+01,3.295332e+05,3.814041e+00,9.536672e-01,9.538828e-01,4.765861e-04,1.715512e-09,3.782215e+01,-9.564759e-02,3.791780e+01,3.966434e+01,1.697521e+02
5.695073e+06,6.591520e+01,3.296332e+05,3.815199e+00,9.536321e-01,9.538830e-01,4.767577e-04,1.715511e-09,3.782151e+01,-9.564759e-02,3.791715e+01,3.966513e+01,1.697221e+02
5.695173e+06,6.591636e+01,3.297332e+05,3.816356e+00,9.536114e-01,9.538831e-01,4.769293e-04,1.715511e-09,3.782086e+01,-9.564759e-02,3.791651e+01,3.966532e+01,1.697079e+02
5.695273e+06,6.591751e+01,3.298332e+05,3.817514e+00,9.536312e-01,9.538833e-01,4.771008e-04,1.715511e-09,3.782022e+01,-9.564759e-02,3.791587e+01,3.966382e+01,1.697379e+02
5.695373e+06,6.591867e+01,3.299332e+05,3.818671e+00,9.536509e-01,9.538835e-01,4.772724e-04,1.715510e-09,3.781958e+01,-9.564759e-02,3.791523e+01,3.966233e+01,1.697679e+02
5.695473e+06,6.591983e+01,3.300332e+05,3.819829e+00,9.536707e-01,9.538836e-01,4.774440e-04,1.715510e-09,3.781894e+01,-9.564759e-02,3.791459e+01,3.966083e+01,1.697979e+02
5.695573e+06,6.592099e+01,3.301332e+05,3.820986e+00,9.536904e-01,9.538838e-01,4.776155e-04,1.715510e-09,3.781830e+01,-9.564759e-02,3.791395e+01,3.965934e+01,1.698279e+02
5.695673e+06,6.592214e+01,3.302332e+05,3.822144e+00,9.537102e-01,9.538839e-01,4.777871e-04,1.715509e-09,3.781766e+01,-9.564759e-02,3.791331e+01,3.965784e+01,1.698579e+02
5.695773e+06,6.592330e+01,3.303332e+05,3.823301e+00,9.537299e-01,9.538841e-01,4.779587e-04,1.715509e-09,3.781702e+01,-9.564759e-02,3.791267e+01,3.965635e+01,1.698879e+02
5.695873e+06,6.592446e+01,3.304333e+05,3.824459e+00,9.537497e-01,9.538843e-01,4.781302e-04,1.715509e-09,3.781638e+01,-9.564759e-02,3.791202e+01,3.965485e+01,1.699178e+02
5.695973e+06,6.592562e+01,3.305333e+05,3.825617e+00,9.537694e-01,9.538844e-01,4.783018e-04,1.715509e-09,3.781574e+01,-9.564759e-02,3.791138e+01,3.965336e+01,1.699478e+02
5.696073e+06,6.592677e+01,3.306333e+05,3.826774e+00,9.537892e-01,9.538846e-01,4.784734e-04,1.715508e-09,3.781509e+01,-9.564759e-02,3.791074e+01,3.965186e+01,1.699778e+02
5.696173e+06,6.592793e+01,3.307333e+05,3.827932e+00,9.538095e-01,9.538848e-01,4.786450e-04,1.715508e-09,3.781568e+01,-9.564759e-02,3.791133e+01,3.965163e+01,1.699974e+02
5.696273e+06,6.592909e+01,3.308333e+05,3.829089e+00,9.538315e-01,9.538849e-01,4.788165e-04,1.715508e-09,3.781974e+01,-9.564759e-02,3.791539e+01,3.965497e+01,1.699874e+02
5.696373e+06,6.593025e+01,3.309333e+05,3.830247e+00,9.538534e-01,9.538851e-01,4.789881e-04,1.715507e-09,3.782380e+01,-9.564759e-02,3.791945e+01,3.965831e+01,1.699774e+02
5.696473e+06,6.593140e+01,3.310333e+05,3.831404e+00,9.538754e-01,9.538853e-01,4.791597e-04,1.715507e-09,3.782786e+01,-9.564759e-02,3.792351e+01,3.966165e+01,1.699674e+02
5.696573e+06,6.593256e+01,3.311333e+05,3.832562e+00,9.538974e-01,9.538854e-01,4.793312e-04,1.715507e-09,3.783192e+01,-9.564759e-02,3.792757e+01,3.966499e+01,1.699574e+02
5.696673e+06,6.593372e+01,3.312333e+05,3.833719e+00,9.539194e-01,9.538856e-01,4.795028e-04,1.715507e-09,3.783598e+01,-9.564759e-02,3.793163e+01,3.966833e+01,1.699474e+02
5.696773e+06,6.593488e+01,3.313333e+05,3.834877e+00,9.539413e-01,9.538857e-01,4.796744e-04,1.715506e-09,3.784004e+01,-9.564759e-02,3.793569e+01,3.967167e+01,1.699374e+02
5.696873e+06,6.593603e+01,3.314334e+05,3.836034e+00,9.539633e-01,9.538859e-01,4.798459e-04,1.715506e-09,3.784410e+01,-9.564759e-02,3.793975e+01,3.967501e+01,1.699274e+02
5.696973e+06,6.593719e+01,3.315334e+05,3.837192e+00,9.539853e-01,9.538861e-01,4.800175e-04,1.715506e-09,3.784816e+01,-9.564759e-02,3.794381e+01,3.967835e+01,1.699174e+02
5.697073e+06,6.593835e+01,3.316334e+05,3.838349e+00,9.540073e-01,9.538862e-01,4.801891e-04,1.715505e-09,3.785222e+01,-9.564759e-02,3.794787e+01,3.968169e+01,1.699074e+02
5.697173e+06,6.593951e+01,3.317334e+05,3.839507e+00,9.540219e-01,9.538864e-01,4.803606e-04,1.715505e-09,3.785453e+01,-9.564759e-02,3.795018e+01,3.968350e+01,1.699026e+02
5.697273e+06,6.594066e+01,3.318334e+05,3.840664e+00,9.540153e-01,9.538866e-01,4.805322e-04,1.715505e-09,3.785174e+01,-9.564759e-02,3.794739e+01,3.968086e+01,1.699126e+02
5.697373e+06,6.594182e+01,3.319334e+05,3.841822e+00,9.540087e-01,9.538867e-01,4.807038e-04,1.715504e-09,3.784896e+01,-9.564759e-02,3.794461e+01,3.967821e+01,1.699226e+02
5.697473e+06,6.594298e+01,3.320334e+05,3.842979e+00,9.540021e-01,9.538869e-01,4.808753e-04,1.715504e-09,3.784618e+01,-9.564759e-02,3.794183e+01,3.967557e+01,1.699326e+02
5.697573e+06,6.594414e+01,3.321334e+05,3.844137e+00,9.539954e-01,9.538871e-01,4.810469e-04,1.715504e-09,3.784340e+01,-9.564759e-02,3.793904e+01,3.967293e+01,1.699426e+02
5.697673e+06,6.594529e+01,3.322334e+05,3.845294e+00,9.539888e-01,9.538872e-01,4.812185e-04,1.715504e-09,3.784061e+01,-9.564759e-02,3.793626e+01,3.967029e+01,1.699526e+02
5.697773e+06,6.594645e+01,3.323334e+05,3.846452e+00,9.539822e-01,9.538874e-01,4.813900e-04,1.715503e-09,3.783783e+01,-9.564759e-02,3.793348e+01,3.966765e+01,1.699626e+02
5.697873e+06,6.594761e+01,3.324335e+05,3.847609e+00,9.539756e-01,9.538875e-01,4.815616e-04,1.715503e-09,3.783505e+01,-9.564759e-02,3.793069e+01,3.966501e+01,1.699727e+02
5.697973e+06,6.594877e+01,3.325335e+05,3.848767e+00,9.539690e-01,9.538877e-01,4.817332e-04,1.715503e-09,3.783226e+01,-9.564759e-02,3.792791e+01,3.966237e+01,1.699827e+02
5.698073e+06,6.594992e+01,3.326335e+05,3.849925e+00,9.539623e-01,9.538879e-01,4.819047e-04,1.715502e-09,3.782948e+01,-9.564759e-02,3.792513e+01,3.965973e+01,1.699927e+02
5.698173e+06,6.595108e+01,3.327335e+05,3.851082e+00,9.539629e-01,9.538880e-01,4.820763e-04,1.715502e-09,3.782797e+01,-9.564759e-02,3.792361e+01,3.965812e+01,1.700054e+02
5.698273e+06,6.595224e+01,3.328335e+05,3.852240e+00,9.539827e-01,9.538882e-01,4.822479e-04,1.715502e-09,3.782989e+01,-9.564759e-02,3.792554e+01,3.965931e+01,1.700254e+02
5.698374e+06,6.595340e+01,3.329335e+05,3.853397e+00,9.540025e-01,9.538884e-01,4.824194e-04,1.715502e-09,3.783181e+01,-9.564759e-02,3.792746e+01,3.966050e+01,1.700454e+02
5.698474e+06,6.595455e+01,3.330335e+05,3.854555e+00,9.540223e-01,9.538885e-01,4.825910e-04,1.715501e-09,3.783374e+01,-9.564759e-02,3.792938e+01,3.966169e+01,1.700654e+02
5.698574e+06,6.595571e+01,3.331335e+05,3.855712e+00,9.540422e-01,9.538887e-01,4.827626e-04,1.715501e-09,3.783566e+01,-9.564759e-02,3.793131e+01,3.966288e+01,1.700854e+02
5.698674e+06,6.595687e+01,3.332335e+05,3.856870e+00,9.540620e-01,9.538889e-01,4.829341e-04,1.715501e-09,3.783758e+01,-9.564759e-02,3.793323e+01,3.966407e+01,1.701053e+02
5.698774e+06,6.595803e+01,3.333335e+05,3.858027e+00,9.540818e-01,9.538890e-01,4.831057e-04,1.715500e-09,3.783951e+01,-9.564759e-02,3.793515e+01,3.966526e+01,1.701253e+02
5.698874e+06,6.595918e+01,3.334336e+05,3.859185e+00,9.541016e-01,9.538892e-01,4.832773e-04,1.715500e-09,3.784143e+01,-9.564759e-02,3.793708e+01,3.966644e+01,1.701453e+02
5.698974e+06,6.596034e+01,3.335336e+05,3.860342e+00,9.541215e-01,9.538893e-01,4.834488e-04,1.715500e-09,3.784335e+01,-9.564759e-02,3.793900e+01,3.966763e+01,1.701653e+02
5.699074e+06,6.596150e+01,3.336336e+05,3.861500e+00,9.541413e-01,9.538895e-01,4.836204e-04,1.715499e-09,3.784528e+01,-9.564759e-02,3.794092e+01,3.966882e+01,1.701853e+02
5.699174e+06,6.596266e+01,3.337336e+05,3.862657e+00,9.541465e-01,9.538897e-01,4.837920e-04,1.715499e-09,3.784550e+01,-9.587296e-02,3.794137e+01,3.966885e+01,1.701947e+02
5.699274e+06,6.596381e+01,3.338336e+05,3.863815e+00,9.541113e-01,9.538898e-01,4.839635e-04,1.715499e-09,3.784101e+01,-9.672197e-02,3.793773e+01,3.966565e+01,1.701747e+02
5.699374e+06,6.596497e+01,3.339336e+05,3.864972e+00,9.540761e-01,9.538900e-01,4.841351e-04,1.715499e-09,3.783651e+01,-9.757097e-02,3.793408e+01,3.966245e+01,1.701547e+02
5.699474e+06,6.596613e+01,3.340336e+05,3.866130e+00,9.540408e-01,9.538902e-01,4.843067e-04,1.715498e-09,3.783202e+01,-9.841997e-02,3.793044e+01,3.965925e+01,1.701347e+02
5.699574e+06,6.596729e+01,3.341336e+05,3.867287e+00,9.540056e-01,9.538903e-01,4.844782e-04,1.715498e-09,3.782753e+01,-9.926898e-02,3.792680e+01,3.965605e+01,1.701147e+02
5.699674e+06,6.596844e+01,3.342336e+05,3.868445e+00,9.539704e-01,9.538905e-01,4.846498e-04,1.715498e-09,3.782304e+01,-1.001180e-01,3.792316e+01,3.965285e+01,1.700946e+02
5.699774e+06,6.596960e+01,3.343336e+05,3.869602e+00,9.539352e-01,9.538907e-01,4.848214e-04,1.715497e-09,3.781855e+01,-1.009670e-01,3.791951e+01,3.964965e+01,1.700746e+02
5.699874e+06,6.597076e+01,3.344337e+05,3.870760e+00,9.538999e-01,9.538908e-01,4.849929e-04,1.715497e-09,3.781406e+01,-1.018160e-01,3.791587e+01,3.964645e+01,1.700546e+02
5.699974e+06,6.597192e+01,3.345337e+05,3.871917e+00,9.538647e-01,9.538910e-01,4.851645e-04,1.715497e-09,3.780956e+01,-1.026650e-01,3.791223e+01,3.964325e+01,1.700346e+02
5.700074e+06,6.597307e+01,3.346337e+05,3.873075e+00,9.538295e-01,9.538911e-01,4.853361e-04,1.715496e-09,3.780507e+01,-1.035140e-01,3.790859e+01,3.964005e+01,1.700146e+02
5.700174e+06,6.597423e+01,3.347337e+05,3.874233e+00,9.538038e-01,9.538913e-01,4.855076e-04,1.715496e-09,3.780231e+01,-1.039048e-01,3.790622e+01,3.963825e+01,1.700000e+02
5.700274e+06,6.597539e+01,3.348337e+05,3.875390e+00,9.538038e-01,9.538915e-01,4.856792e-04,1.715496e-09,3.780424e+01,-1.030565e-01,3.790729e+01,3.964023e+01,1.700000e+02
5.700374e+06,6.597655e+01,3.349337e+05,3.876548e+00,9.538038e-01,9.538916e-01,4.858508e-04,1.715496e-09,3.780616e+01,-1.022082e-01,3.790837e+01,3.964220e+01,1.700000e+02
5.700474e+06,6.597771e+01,3.350337e+05,3.877705e+00,9.538038e-01,9.538918e-01,4.860224e-04,1.715495e-09,3.780808e+01,-1.013600e-01,3.790944e+01,3.964418e+01,1.700000e+02
5.700574e+06,6.597886e+01,3.351337e+05,3.878863e+00,9.538038e-01,9.538920e-01,4.861939e-04,1.715495e-09,3.781001e+01,-1.005117e-01,3.791052e+01,3.964615e+01,1.700000e+02
5.700674e+06,6.598002e+01,3.352337e+05,3.880020e+00,9.538038e-01,9.538921e-01,4.863655e-04,1.715495e-09,3.781193e+01,-9.966342e-02,3.791159e+01,3.964813e+01,1.700000e+02
5.700774e+06,6.598118e+01,3.353337e+05,3.881178e+00,9.538038e-01,9.538923e-01,4.865371e-04,1.715494e-09,3.781385e+01,-9.881514e-02,3.791267e+01,3.965010e+01,1.700000e+02
5.700874e+06,6.598234e+01,3.354338e+05,3.882335e+00,9.538038e-01,9.538925e-01,4.867086e-04,1.715494e-09,3.781578e+01,-9.796687e-02,3.791374e+01,3.965208e+01,1.700000e+02
5.700974e+06,6.598349e+01,3.355338e+05,3.883493e+00,9.538038e-01,9.538926e-01,4.868802e-04,1.715494e-09,3.781770e+01,-9.711860e-02,3.791482e+01,3.965405e+01,1.700000e+02
5.701074e+06,6.598465e+01,3.356338e+05,3.884650e+00,9.538038e-01,9.538928e-01,4.870518e-04,1.715494e-09,3.781962e+01,-9.627033e-02,3.791589e+01,3.965603e+01,1.700000e+02
5.701174e+06,6.598581e+01,3.357338e+05,3.885808e+00,9.538003e-01,9.538929e-01,4.872233e-04,1.715493e-09,3.782086e+01,-9.587312e-02,3.791674e+01,3.965746e+01,1.699973e+02
5.701274e+06,6.598697e+01,3.358338e+05,3.886965e+00,9.537871e-01,9.538931e-01,4.873949e-04,1.715493e-09,3.782022e+01,-9.672139e-02,3.791694e+01,3.965737e+01,1.699873e+02
5.701374e+06,6.598812e+01,3.359338e+05,3.888123e+00,9.537740e-01,9.538933e-01,4.875665e-04,1.715493e-09,3.781958e+01,-9.756966e-02,3.791715e+01,3.965729e+01,1.699774e+02
5.701474e+06,6.598928e+01,3.360338e+05,3.889280e+00,9.537608e-01,9.538934e-01,4.877380e-04,1.715492e-09,3.781894e+01,-9.841793e-02,3.791736e+01,3.965721e+01,1.699674e+02
5.701574e+06,6.599044e+01,3.361338e+05,3.890438e+00,9.537477e-01,9.538936e-01,4.879096e-04,1.715492e-09,3.781830e+01,-9.926620e-02,3.791757e+01,3.965712e+01,1.699574e+02
5.701674e+06,6.599160e+01,3.362338e+05,3.891595e+00,9.537346e-01,9.538938e-01,4.880811e-04,1.715492e-09,3.781766e+01,-1.001145e-01,3.791777e+01,3.965704e+01,1.699474e+02
5.701774e+06,6.599275e+01,3.363339e+05,3.892753e+00,9.537214e-01,9.538939e-01,4.882527e-04,1.715491e-09,3.781702e+01,-1.009627e-01,3.791798e+01,3.965696e+01,1.699374e+02
5.701874e+06,6.599391e+01,3.364339e+05,3.893910e+00,9.537083e-01,9.538941e-01,4.884243e-04,1.715491e-09,3.781638e+01,-1.018110e-01,3.791819e+01,3.965687e+01,1.699274e+02
5.701974e+06,6.599507e+01,3.365339e+05,3.895068e+00,9.536951e-01,9.538943e-01,4.885958e-04,1.715491e-09,3.781574e+01,-1.026593e-01,3.791839e+01,3.965679e+01,1.699174e+02
5.702074e+06,6.599623e+01,3.366339e+05,3.896225e+00,9.536820e-01,9.538944e-01,4.887674e-04,1.715491e-09,3.781509e+01,-1.035076e-01,3.791860e+01,3.965671e+01,1.699074e+02
5.702174e+06,6.599738e+01,3.367339e+05,3.897383e+00,9.536689e-01,9.538946e-01,4.889390e-04,1.715490e-09,3.781428e+01,-1.039114e-01,3.791820e+01,3.965643e+01,1.698948e+02
5.702274e+06,6.599854e+01,3.368339e+05,3.898541e+00,9.536557e-01,9.538947e-01,4.891105e-04,1.715490e-09,3.781300e+01,-1.030616e-01,3.791606e+01,3.965559e+01,1.698747e+02
5.702374e+06,6.599970e+01,3.369339e+05,3.899698e+00,9.536425e-01,9.538949e-01,4.892821e-04,1.715490e-09,3.781172e+01,-1.022119e-01,3.791393e+01,3.965475e+01,1.698547e+02
5.702474e+06,6.600086e+01,3.370339e+05,3.900856e+00,9.536294e-01,9.538951e-01,4.894537e-04,1.715489e-09,3.781043e+01,-1.013622e-01,3.791179e+01,3.965391e+01,1.698347e+02
5.702574e+06,6.600201e+01,3.371339e+05,3.902013e+00,9.536162e-01,9.538952e-01,4.896252e-04,1.715489e-09,3.780915e+01,-1.005124e-01,3.790966e+01,3.965307e+01,1.698147e+02
5.702674e+06,6.600317e+01,3.372339e+05,3.903171e+00,9.536030e-01,9.538954e-01,4.897968e-04,1.715489e-09,3.780786e+01,-9.966267e-02,3.790752e+01,3.965223e+01,1.697946e+02
5.702774e+06,6.600433e+01,3.373340e+05,3.904328e+00,9.535899e-01,9.538956e-01,4.899684e-04,1.715489e-09,3.780658e+01,-9.881293e-02,3.790539e+01,3.965139e+01,1.697746e+02
5.702874e+06,6.600549e+01,3.374340e+05,3.905486e+00,9.535767e-01,9.538957e-01,4.901399e-04,1.715488e-09,3.780529e+01,-9.796319e-02,3.790326e+01,3.965055e+01,1.697546e+02
5.702974e+06,6.600664e+01,3.375340e+05,3.906643e+00,9.535636e-01,9.538959e-01,4.903115e-04,1.715488e-09,3.780401e+01,-9.711345e-02,3.790112e+01,3.964971e+01,1.697345e+02
5.703074e+06,6.600780e+01,3.376340e+05,3.907801e+00,9.535504e-01,9.538961e-01,4.904831e-04,1.715488e-09,3.780272e+01,-9.626371e-02,3.789899e+01,3.964887e+01,1.697145e+02
5.703174e+06,6.600896e+01,3.377340e+05,3.908958e+00,9.535481e-01,9.538962e-01,4.906546e-04,1.715487e-09,3.780197e+01,-9.588079e-02,3.789785e+01,3.964816e+01,1.697027e+02
5.703274e+06,6.601012e+01,3.378340e+05,3.910116e+00,9.535744e-01,9.538964e-01,4.908262e-04,1.715487e-09,3.780261e+01,-9.672907e-02,3.789934e+01,3.964777e+01,1.697127e+02
5.703374e+06,6.601127e+01,3.379340e+05,3.911273e+00,9.536006e-01,9.538965e-01,4.909978e-04,1.715487e-09,3.780325e+01,-9.757734e-02,3.790083e+01,3.964739e+01,1.697227e+02
5.703474e+06,6.601243e+01,3.380340e+05,3.912431e+00,9.536269e-01,9.538967e-01,4.911693e-04,1.715486e-09,3.780389e+01,-9.842561e-02,3.790232e+01,3.964701e+01,1.697327e+02
5.703574e+06,6.601359e+01,3.381340e+05,3.913588e+00,9.536532e-01,9.538969e-01,4.913409e-04,1.715486e-09,3.780453e+01,-9.927388e-02,3.790381e+01,3.964663e+01,1.697427e+02
5.703674e+06,6.601475e+01,3.382340e+05,3.914746e+00,9.536795e-01,9.538970e-01,4.915125e-04,1.715486e-09,3.780517e+01,-1.001222e-01,3.790530e+01,3.964625e+01,1.697527e+02
5.703774e+06,6.601590e+01,3.383341e+05,3.915903e+00,9.537058e-01,9.538972e-01,4.916840e-04,1.715486e-09,3.780582e+01,-1.009704e-01,3.790679e+01,3.964587e+01,1.697627e+02
5.703874e+06,6.601706e+01,3.384341e+05,3.917061e+00,9.537320e-01,9.538974e-01,4.918556e-04,1.715485e-09,3.780646e+01,-1.018187e-01,3.790828e+01,3.964548e+01,1.697727e+02
5.703974e+06,6.601822e+01,3.385341e+05,3.918218e+00,9.537583e-01,9.538975e-01,4.920272e-04,1.715485e-09,3.780710e+01,-1.026670e-01,3.790977e+01,3.964510e+01,1.697827e+02
5.704074e+06,6.601938e+01,3.386341e+05,3.919376e+00,9.537846e-01,9.538977e-01,4.921987e-04,1.715485e-09,3.780774e+01,-1.035152e-01,3.791125e+01,3.964472e+01,1.697927e+02
5.704174e+06,6.602053e+01,3.387341e+05,3.920533e+00,9.538002e-01,9.538979e-01,4.923703e-04,1.715484e-09,3.780855e+01,-1.039039e-01,3.791246e+01,3.964494e+01,1.697973e+02
5.704274e+06,6.602169e+01,3.388341e+05,3.921691e+00,9.537870e-01,9.538980e-01,4.925419e-04,1.715484e-09,3.780984e+01,-1.030549e-01,3.791289e+01,3.964680e+01,1.697873e+02
5.704374e+06,6.602285e+01,3.389341e+05,3.922849e+00,9.537739e-01,9.538982e-01,4.927134e-04,1.715484e-09,3.781112e+01,-1.022059e-01,3.791333e+01,3.964865e+01,1.697773e+02
5.704474e+06,6.602401e+01,3.390341e+05,3.924006e+00,9.537607e-01,9.538983e-01,4.928850e-04,1.715484e-09,3.781240e+01,-1.013569e-01,3.791376e+01,3.965050e+01,1.697673e+02
5.704574e+06,6.602516e+01,3.391341e+05,3.925164e+00,9.537476e-01,9.538985e-01,4.930566e-04,1.715483e-09,3.781369e+01,-1.005079e-01,3.791420e+01,3.965235e+01,1.697573e+02
5.704674e+06,6.602632e+01,3.392341e+05,3.926321e+00,9.537344e-01,9.538987e-01,4.932281e-04,1.715483e-09,3.781497e+01,-9.965885e-02,3.791463e+01,3.965421e+01,1.697473e+02
5.704774e+06,6.602748e+01,3.393342e+05,3.927479e+00,9.537213e-01,9.538988e-01,4.933997e-04,1.715483e-09,3.781625e+01,-9.880985e-02,3.791506e+01,3.965606e+01,1.697373e+02
5.704874e+06,6.602864e+01,3.394342e+05,3.928636e+00,9.537081e-01,9.538990e-01,4.935713e-04,1.715482e-09,3.781754e+01,-9.796084e-02,3.791550e+01,3.965791e+01,1.697273e+02
5.704974e+06,6.602979e+01,3.395342e+05,3.929794e+00,9.536950e-01,9.538992e-01,4.937428e-04,1.715482e-09,3.781882e+01,-9.711184e-02,3.791593e+01,3.965976e+01,1.697173e+02
5.705074e+06,6.603095e+01,3.396342e+05,3.930951e+00,9.536818e-01,9.538993e-01,4.939144e-04,1.715482e-09,3.782010e+01,-9.626283e-02,3.791637e+01,3.966162e+01,1.697072e+02
5.705174e+06,6.603211e+01,3.397342e+05,3.932109e+00,9.536741e-01,9.538995e-01,4.940860e-04,1.715481e-09,3.782050e+01,-9.564759e-02,3.791615e+01,3.966233e+01,1.697028e+02
5.705274e+06,6.603327e+01,3.398342e+05,3.933266e+00,9.536807e-01,9.538997e-01,4.942575e-04,1.715481e-09,3.781858e+01,-9.564759e-02,3.791423e+01,3.966004e+01,1.697127e+02
5.705374e+06,6.603442e+01,3.399342e+05,3.934424e+00,9.536873e-01,9.538998e-01,4.944291e-04,1.715481e-09,3.781666e+01,-9.564759e-02,3.791231e+01,3.965774e+01,1.697227e+02
5.705474e+06,6.603558e+01,3.400342e+05,3.935581e+00,9.536939e-01,9.539000e-01,4.946007e-04,1.715481e-09,3.781473e+01,-9.564759e-02,3.791038e+01,3.965545e+01,1.697327e+02
5.705574e+06,6.603674e+01,3.401342e+05,3.936739e+00,9.537005e-01,9.539001e-01,4.947722e-04,1.715480e-09,3.781281e+01,-9.564759e-02,3.790846e+01,3.965316e+01,1.697427e+02
5.705674e+06,6.603790e+01,3.402342e+05,3.937896e+00,9.537071e-01,9.539003e-01,4.949438e-04,1.715480e-09,3.781089e+01,-9.564759e-02,3.790654e+01,3.965087e+01,1.697527e+02
5.705774e+06,6.603905e+01,3.403343e+05,3.939054e+00,9.537138e-01,9.539005e-01,4.951153e-04,1.715480e-09,3.780896e+01,-9.564759e-02,3.790461e+01,3.964858e+01,1.697627e+02
5.705874e+06,6.604021e+01,3.404343e+05,3.940211e+00,9.537204e-01,9.539006e-01,4.952869e-04,1.715479e-09,3.780704e+01,-9.564759e-02,3.790269e+01,3.964628e+01,1.697727e+02
5.705974e+06,6.604137e+01,3.405343e+05,3.941369e+00,9.537270e-01,9.539008e-01,4.954585e-04,1.715479e-09,3.780512e+01,-9.564759e-02,3.790077e+01,3.964399e+01,1.697827e+02
5.706074e+06,6.604253e+01,3.406343e+05,3.942526e+00,9.537336e-01,9.539010e-01,4.956300e-04,1.715479e-09,3.780319e+01,-9.564759e-02,3.789884e+01,3.964170e+01,1.697927e+02
5.706174e+06,6.604368e+01,3.407343e+05,3.943684e+00,9.537497e-01,9.539011e-01,4.958016e-04,1.715479e-09,3.780301e+01,-9.564759e-02,3.789866e+01,3.964083e+01,1.697973e+02
5.706274e+06,6.604484e+01,3.408343e+05,3.944841e+00,9.537914e-01,9.539013e-01,4.959732e-04,1.715478e-09,3.780750e+01,-9.564759e-02,3.790315e+01,3.964380e+01,1.697873e+02
5.706374e+06,6.604600e+01,3.409343e+05,3.945999e+00,9.538332e-01,9.539015e-01,4.961447e-04,1.715478e-09,3.781199e+01,-9.564759e-02,3.790763e+01,3.964677e+01,1.697773e+02
5.706474e+06,6.604716e+01,3.410343e+05,3.947157e+00,9.538749e-01,9.539016e-01,4.963163e-04,1.715478e-09,3.781647e+01,-9.564759e-02,3.791212e+01,3.964973e+01,1.697673e+02
5.706574e+06,6.604831e+01,3.411343e+05,3.948314e+00,9.539166e-01,9.539018e-01,4.964879e-04,1.715477e-09,3.782096e+01,-9.564759e-02,3.791661e+01,3.965270e+01,1.697573e+02
5.706674e+06,6.604947e+01,3.412343e+05,3.949472e+00,9.539584e-01,9.539019e-01,4.966594e-04,1.715477e-09,3.782545e+01,-9.564759e-02,3.792110e+01,3.965567e+01,1.697473e+02
5.706774e+06,6.605063e+01,3.413344e+05,3.950629e+00,9.540001e-01,9.539021e-01,4.968310e-04,1.715477e-09,3.782994e+01,-9.564759e-02,3.792558e+01,3.965863e+01,1.697373e+02
5.706874e+06,6.605179e+01,3.414344e+05,3.951787e+00,9.540418e-01,9.539023e-01,4.970026e-04,1.715476e-09,3.783442e+01,-9.564759e-02,3.793007e+01,3.966160e+01,1.697273e+02
5.706974e+06,6.605294e+01,3.415344e+05,3.952944e+00,9.540835e-01,9.539024e-01,4.971741e-04,1.715476e-09,3.783891e+01,-9.564759e-02,3.793456e+01,3.966456e+01,1.697173e+02
5.707074e+06,6.605410e+01,3.416344e+05,3.954102e+00,9.541253e-01,9.539026e-01,4.973457e-04,1.715476e-09,3.784340e+01,-9.564759e-02,3.793905e+01,3.966753e+01,1.697073e+02
5.707174e+06,6.605526e+01,3.417344e+05,3.955259e+00,9.541541e-01,9.539028e-01,4.975173e-04,1.715476e-09,3.784709e+01,-9.587456e-02,3.794296e+01,3.967020e+01,1.697000e+02
5.707274e+06,6.605642e+01,3.418344e+05,3.956417e+00,9.541475e-01,9.539029e-01,4.976888e-04,1.715475e-09,3.784859e+01,-9.672430e-02,3.794531e+01,3.967209e+01,1.697000e+02
5.707374e+06,6.605757e+01,3.419344e+05,3.957574e+00,9.541409e-01,9.539031e-01,4.978604e-04,1.715475e-09,3.785009e+01,-9.757404e-02,3.794766e+01,3.967398e+01,1.697000e+02
5.707474e+06,6.605873e+01,3.420344e+05,3.958732e+00,9.541342e-01,9.539033e-01,4.980320e-04,1.715475e-09,3.785159e+01,-9.842378e-02,3.795001e+01,3.967586e+01,1.697000e+02
5.707574e+06,6.605989e+01,3.421344e+05,3.959889e+00,9.541276e-01,9.539034e-01,4.982035e-04,1.715474e-09,3.785308e+01,-9.927352e-02,3.795236e+01,3.967775e+01,1.697000e+02
5.707674e+06,6.606105e+01,3.422344e+05,3.961047e+00,9.541210e-01,9.539036e-01,4.983751e-04,1.715474e-09,3.785458e+01,-1.001233e-01,3.795471e+01,3.967964e+01,1.697000e+02
5.707774e+06,6.606220e+01,3.423345e+05,3.962204e+00,9.541144e-01,9.539037e-01,4.985466e-04,1.715474e-09,3.785608e+01,-1.009730e-01,3.795705e+01,3.968153e+01,1.697000e+02
5.707874e+06,6.606336e+01,3.424345e+05,3.963362e+00,9.541077e-01,9.539039e-01,4.987182e-04,1.715474e-09,3.785758e+01,-1.018227e-01,3.795940e+01,3.968341e+01,1.697000e+02
5.707974e+06,6.606452e+01,3.425345e+05,3.964519e+00,9.541011e-01,9.539041e-01,4.988898e-04,1.715473e-09,3.785908e+01,-1.026725e-01,3.796175e+01,3.968530e+01,1.697000e+02
5.708074e+06,6.606568e+01,3.426345e+05,3.965677e+00,9.540945e-01,9.539042e-01,4.990613e-04,1.715473e-09,3.786058e+01,-1.035222e-01,3.796410e+01,3.968719e+01,1.697000e+02
5.708174e+06,6.606683e+01,3.427345e+05,3.966834e+00,9.540817e-01,9.539044e-01,4.992329e-04,1.715473e-09,3.785998e+01,-1.041338e-01,3.796411e+01,3.968712e+01,1.697000e+02
5.708275e+06,6.606799e+01,3.428345e+05,3.967992e+00,9.540531e-01,9.539046e-01,4.994045e-04,1.715472e-09,3.785399e+01,-1.041338e-01,3.795813e+01,3.968204e+01,1.697000e+02
5.708375e+06,6.606915e+01,3.429345e+05,3.969149e+00,9.540246e-01,9.539047e-01,4.995760e-04,1.715472e-09,3.784801e+01,-1.041338e-01,3.795214e+01,3.967696e+01,1.697000e+02
5.708475e+06,6.607031e+01,3.430345e+05,3.970307e+00,9.539960e-01,9.539049e-01,4.997476e-04,1.715472e-09,3.784203e+01,-1.041338e-01,3.794616e+01,3.967188e+01,1.697000e+02
5.708575e+06,6.607146e+01,3.431345e+05,3.971465e+00,9.539674e-01,9.539051e-01,4.999192e-04,1.715471e-09,3.783604e+01,-1.041338e-01,3.794018e+01,3.966680e+01,1.697000e+02
5.708675e+06,6.607262e+01,3.432345e+05,3.972622e+00,9.539388e-01,9.539052e-01,5.000907e-04,1.715471e-09,3.783006e+01,-1.041338e-01,3.793419e+01,3.966172e+01,1.697000e+02
5.708775e+06,6.607378e+01,3.433346e+05,3.973780e+00,9.539102e-01,9.539054e-01,5.002623e-04,1.715471e-09,3.782408e+01,-1.041338e-01,3.792821e+01,3.965664e+01,1.697000e+02
5.708875e+06,6.607494e+01,3.434346e+05,3.974937e+00,9.538816e-01,9.539055e-01,5.004339e-04,1.715471e-09,3.781809e+01,-1.041338e-01,3.792223e+01,3.965156e+01,1.697000e+02
5.708975e+06,6.607609e+01,3.435346e+05,3.976095e+00,9.538530e-01,9.539057e-01,5.006054e-04,1.715470e-09,3.781211e+01,-1.041338e-01,3.791624e+01,3.964648e+01,1.697000e+02
5.709075e+06,6.607725e+01,3.436346e+05,3.977252e+00,9.538244e-01,9.539059e-01,5.007770e-04,1.715470e-09,3.780612e+01,-1.041338e-01,3.791026e+01,3.964140e+01,1.697000e+02
5.709175e+06,6.607841e+01,3.437346e+05,3.978410e+00,9.538098e-01,9.539060e-01,5.009486e-04,1.715470e-09,3.780327e+01,-1.041338e-01,3.790740e+01,3.963901e+01,1.697000e+02
5.709275e+06,6.607957e+01,3.438346e+05,3.979567e+00,9.538318e-01,9.539062e-01,5.011201e-04,1.715469e-09,3.780862e+01,-1.041338e-01,3.791275e+01,3.964370e+01,1.697000e+02
5.709375e+06,6.608072e+01,3.439346e+05,3.980725e+00,9.538538e-01,9.539064e-01,5.012917e-04,1.715469e-09,3.781396e+01,-1.041338e-01,3.791810e+01,3.964839e+01,1.697000e+02
5.709475e+06,6.608188e+01,3.440346e+05,3.981882e+00,9.538758e-01,9.539065e-01,5.014632e-04,1.715469e-09,3.781931e+01,-1.041338e-01,3.792345e+01,3.965308e+01,1.697000e+02
5.709575e+06,6.608304e+01,3.441346e+05,3.983040e+00,9.538978e-01,9.539067e-01,5.016348e-04,1.715469e-09,3.782466e+01,-1.041338e-01,3.792879e+01,3.965777e+01,1.697000e+02
5.709675e+06,6.608420e+01,3.442346e+05,3.984197e+00,9.539198e-01,9.539069e-01,5.018064e-04,1.715468e-09,3.783001e+01,-1.041338e-01,3.793414e+01,3.966246e+01,1.697000e+02
5.709775e+06,6.608535e+01,3.443347e+05,3.985355e+00,9.539418e-01,9.539070e-01,5.019779e-04,1.715468e-09,3.783535e+01,-1.041338e-01,3.793949e+01,3.966715e+01,1.697000e+02
5.709875e+06,6.608651e+01,3.444347e+05,3.986512e+00,9.539638e-01,9.539072e-01,5.021495e-04,1.715468e-09,3.784070e+01,-1.041338e-01,3.794483e+01,3.967183e+01,1.697000e+02
5.709975e+06,6.608767e+01,3.445347e+05,3.987670e+00,9.539858e-01,9.539073e-01,5.023211e-04,1.715467e-09,3.784605e+01,-1.041338e-01,3.795018e+01,3.967652e+01,1.697000e+02
5.710075e+06,6.608883e+01,3.446347e+05,3.988827e+00,9.540078e-01,9.539075e-01,5.024926e-04,1.715467e-09,3.785140e+01,-1.041338e-01,3.795553e+01,3.968121e+01,1.697000e+02
5.710175e+06,6.608998e+01,3.447347e+05,3.989985e+00,9.540193e-01,9.539077e-01,5.026642e-04,1.715467e-09,3.785482e+01,-1.038957e-01,3.795872e+01,3.968431e+01,1.697000e+02
5.710275e+06,6.609114e+01,3.448347e+05,3.991142e+00,9.540039e-01,9.539078e-01,5.028358e-04,1.715466e-09,3.785333e+01,-1.030474e-01,3.795637e+01,3.968334e+01,1.697000e+02
5.710375e+06,6.609230e+01,3.449347e+05,3.992300e+00,9.539886e-01,9.539080e-01,5.030073e-04,1.715466e-09,3.785183e+01,-1.021992e-01,3.795403e+01,3.968237e+01,1.697000e+02
5.710475e+06,6.609346e+01,3.450347e+05,3.993457e+00,9.539732e-01,9.539082e-01,5.031789e-04,1.715466e-09,3.785033e+01,-1.013509e-01,3.795168e+01,3.968141e+01,1.697000e+02
5.710575e+06,6.609461e+01,3.451347e+05,3.994615e+00,9.539578e-01,9.539083e-01,5.033504e-04,1.715466e-09,3.784884e+01,-1.005026e-01,3.794934e+01,3.968044e+01,1.697000e+02
5.710675e+06,6.609577e+01,3.452347e+05,3.995773e+00,9.539425e-01,9.539085e-01,5.035220e-04,1.715465e-09,3.784734e+01,-9.965434e-02,3.794700e+01,3.967947e+01,1.697000e+02
5.710775e+06,6.609693e+01,3.453348e+05,3.996930e+00,9.539271e-01,9.539087e-01,5.036936e-04,1.715465e-09,3.784585e+01,-9.880606e-02,3.794465e+01,3.967850e+01,1.697000e+02
5.710875e+06,6.609809e+01,3.454348e+05,3.998088e+00,9.539117e-01,9.539088e-01,5.038651e-04,1.715465e-09,3.784435e+01,-9.795779e-02,3.794231e+01,3.967753e+01,1.697000e+02
5.710975e+06,6.609925e+01,3.455348e+05,3.999245e+00,9.538963e-01,9.539090e-01,5.040367e-04,1.715464e-09,3.784285e+01,-9.710952e-02,3.793996e+01,3.967657e+01,1.697000e+02
5.711075e+06,6.610040e+01,3.456348e+05,4.000403e+00,9.538810e-01,9.539091e-01,5.042083e-04,1.715464e-09,3.784136e+01,-9.626125e-02,3.793762e+01,3.967560e+01,1.697000e+02
5.711175e+06,6.610156e+01,3.457348e+05,4.001560e+00,9.538662e-01,9.539093e-01,5.043798e-04,1.715464e-09,3.783992e+01,-9.588220e-02,3.793580e+01,3.967469e+01,1.696972e+02
5.711275e+06,6.610272e+01,3.458348e+05,4.002718e+00,9.538531e-01,9.539095e-01,5.045514e-04,1.715464e-09,3.783864e+01,-9.673047e-02,3.793537e+01,3.967393e+01,1.696872e+02
5.711375e+06,6.610388e+01,3.459348e+05,4.003875e+00,9.538399e-01,9.539096e-01,5.047230e-04,1.715463e-09,3.783736e+01,-9.757874e-02,3.793494e+01,3.967318e+01,1.696772e+02
5.711475e+06,6.610503e+01,3.460348e+05,4.005033e+00,9.538268e-01,9.539098e-01,5.048945e-04,1.715463e-09,3.783607e+01,-9.842701e-02,3.793450e+01,3.967242e+01,1.696672e+02
5.711575e+06,6.610619e+01,3.461348e+05,4.006190e+00,9.538137e-01,9.539100e-01,5.050661e-04,1.715463e-09,3.783479e+01,-9.927528e-02,3.793407e+01,3.967167e+01,1.696573e+02
5.711675e+06,6.610735e+01,3.462348e+05,4.007348e+00,9.538005e-01,9.539101e-01,5.052376e-04,1.715462e-09,3.783351e+01,-1.001236e-01,3.793363e+01,3.967091e+01,1.696473e+02
5.711775e+06,6.610851e+01,3.463349e+05,4.008505e+00,9.537874e-01,9.539103e-01,5.054092e-04,1.715462e-09,3.783223e+01,-1.009718e-01,3.793320e+01,3.967016e+01,1.696373e+02
5.711875e+06,6.610966e+01,3.464349e+05,4.009663e+00,9.537742e-01,9.539105e-01,5.055808e-04,1.715462e-09,3.783095e+01,-1.018201e-01,3.793277e+01,3.966940e+01,1.696273e+02
5.711975e+06,6.611082e+01,3.465349e+05,4.010820e+00,9.537611e-01,9.539106e-01,5.057523e-04,1.715461e-09,3.782966e+01,-1.026684e-01,3.793233e+01,3.966865e+01,1.696173e+02
5.712075e+06,6.611198e+01,3.466349e+05,4.011978e+00,9.537479e-01,9.539108e-01,5.059239e-04,1.715461e-09,3.782838e+01,-1.035166e-01,3.793190e+01,3.966789e+01,1.696073e+02
5.712175e+06,6.611314e+01,3.467349e+05,4.013135e+00,9.537402e-01,9.539109e-01,5.060955e-04,1.715461e-09,3.782745e+01,-1.039027e-01,3.793135e+01,3.966726e+01,1.695973e+02
5.712275e+06,6.611429e+01,3.468349e+05,4.014293e+00,9.537467e-01,9.539111e-01,5.062670e-04,1.715461e-09,3.782745e+01,-1.030544e-01,3.793050e+01,3.966694e+01,1.695873e+02
5.712375e+06,6.611545e+01,3.469349e+05,4.015450e+00,9.537532e-01,9.539113e-01,5.064386e-04,1.715460e-09,3.782745e+01,-1.022061e-01,3.792965e+01,3.966663e+01,1.695773e+02
5.712475e+06,6.611661e+01,3.470349e+05,4.016608e+00,9.537598e-01,9.539114e-01,5.066102e-04,1.715460e-09,3.782745e+01,-1.013579e-01,3.792881e+01,3.966631e+01,1.695673e+02
5.712575e+06,6.611777e+01,3.471349e+05,4.017765e+00,9.537663e-01,9.539116e-01,5.067817e-04,1.715460e-09,3.782745e+01,-1.005096e-01,3.792796e+01,3.966600e+01,1.695573e+02
5.712675e+06,6.611892e+01,3.472349e+05,4.018923e+00,9.537728e-01,9.539118e-01,5.069533e-04,1.715459e-09,3.782745e+01,-9.966131e-02,3.792711e+01,3.966569e+01,1.695473e+02
5.712775e+06,6.612008e+01,3.473350e+05,4.020081e+00,9.537794e-01,9.539119e-01,5.071248e-04,1.715459e-09,3.782745e+01,-9.881304e-02,3.792626e+01,3.966537e+01,1.695373e+02
5.712875e+06,6.612124e+01,3.474350e+05,4.021238e+00,9.537859e-01,9.539121e-01,5.072964e-04,1.715459e-09,3.782745e+01,-9.796477e-02,3.792541e+01,3.966506e+01,1.695273e+02
5.712975e+06,6.612240e+01,3.475350e+05,4.022396e+00,9.537924e-01,9.539123e-01,5.074680e-04,1.715459e-09,3.782745e+01,-9.711650e-02,3.792456e+01,3.966475e+01,1.695173e+02
5.713075e+06,6.612355e+01,3.476350e+05,4.023553e+00,9.537990e-01,9.539124e-01,5.076395e-04,1.715458e-09,3.782745e+01,-9.626823e-02,3.792372e+01,3.966443e+01,1.695073e+02
5.713175e+06,6.612471e+01,3.477350e+05,4.024711e+00,9.538079e-01,9.539126e-01,5.078111e-04,1.715458e-09,3.782745e+01,-9.564759e-02,3.792310e+01,3.966403e+01,1.695107e+02
5.713275e+06,6.612587e+01,3.478350e+05,4.025868e+00,9.538233e-01,9.539127e-01,5.079827e-04,1.715458e-09,3.782745e+01,-9.564759e-02,3.792310e+01,3.966339e+01,1.695508e+02
5.713375e+06,6.612703e+01,3.479350e+05,4.027026e+00,9.538387e-01,9.539129e-01,5.081542e-04,1.715457e-09,3.782745e+01,-9.564759e-02,3.792310e+01,3.966275e+01,1.695909e+02
5.713475e+06,6.612818e+01,3.480350e+05,4.028183e+00,9.538541e-01,9.539131e-01,5.083258e-04,1.715457e-09,3.782745e+01,-9.564759e-02,3.792310e+01,3.966211e+01,1.696309e+02
5.713575e+06,6.612934e+01,3.481350e+05,4.029341e+00,9.538695e-01,9.539132e-01,5.084973e-04,1.715457e-09,3.782745e+01,-9.564759e-02,3.792310e+01,3.966146e+01,1.696710e+02
5.713675e+06,6.613050e+01,3.482350e+05,4.030498e+00,9.538849e-01,9.539134e-01,5.086689e-04,1.715456e-09,3.782745e+01,-9.564759e-02,3.792310e+01,3.966082e+01,1.697110e+02
5.713775e+06,6.613166e+01,3.483351e+05,4.031656e+00,9.539003e-01,9.539136e-01,5.088405e-04,1.715456e-09,3.782745e+01,-9.564759e-02,3.792310e+01,3.966018e+01,1.697511e+02
5.713875e+06,6.613281e+01,3.484351e+05,4.032813e+00,9.539157e-01,9.539137e-01,5.090120e-04,1.715456e-09,3.782745e+01,-9.564759e-02,3.792310e+01,3.965954e+01,1.697911e+02
5.713975e+06,6.613397e+01,3.485351e+05,4.033971e+00,9.539311e-01,9.539139e-01,5.091836e-04,1.715456e-09,3.782745e+01,-9.564759e-02,3.792310e+01,3.965890e+01,1.698312e+02
5.714075e+06,6.613513e+01,3.486351e+05,4.035128e+00,9.539464e-01,9.539141e-01,5.093552e-04,1.715455e-09,3.782745e+01,-9.564759e-02,3.792310e+01,3.965826e+01,1.698712e+02
5.714175e+06,6.613629e+01,3.487351e+05,4.036286e+00,9.539594e-01,9.539142e-01,5.095267e-04,1.715455e-09,3.782727e+01,-9.588659e-02,3.792315e+01,3.965754e+01,1.699056e+02
5.714275e+06,6.613744e+01,3.488351e+05,4.037443e+00,9.539660e-01,9.539144e-01,5.096983e-04,1.715455e-09,3.782663e+01,-9.673560e-02,3.792336e+01,3.965663e+01,1.699256e+02
5.714375e+06,6.613860e+01,3.489351e+05,4.038601e+00,9.539726e-01,9.539145e-01,5.098699e-04,1.715454e-09,3.782598e+01,-9.758460e-02,3.792357e+01,3.965573e+01,1.699457e+02
5.714475e+06,6.613976e+01,3.490351e+05,4.039758e+00,9.539792e-01,9.539147e-01,5.100414e-04,1.715454e-09,3.782534e+01,-9.843361e-02,3.792378e+01,3.965482e+01,1.699657e+02
5.714575e+06,6.614092e+01,3.491351e+05,4.040916e+00,9.539858e-01,9.539149e-01,5.102130e-04,1.715454e-09,3.782470e+01,-9.928261e-02,3.792398e+01,3.965391e+01,1.699857e+02
5.714675e+06,6.614207e+01,3.492351e+05,4.042073e+00,9.539924e-01,9.539150e-01,5.103845e-04,1.715454e-09,3.782406e+01,-1.001316e-01,3.792419e+01,3.965300e+01,1.700057e+02
5.714775e+06,6.614323e+01,3.493352e+05,4.043231e+00,9.539991e-01,9.539152e-01,5.105561e-04,1.715453e-09,3.782342e+01,-1.009806e-01,3.792440e+01,3.965210e+01,1.700257e+02
5.714875e+06,6.614439e+01,3.494352e+05,4.044389e+00,9.540057e-01,9.539154e-01,5.107277e-04,1.715453e-09,3.782278e+01,-1.018296e-01,3.792461e+01,3.965119e+01,1.700457e+02
5.714975e+06,6.614555e+01,3.495352e+05,4.045546e+00,9.540123e-01,9.539155e-01,5.108992e-04,1.715453e-09,3.782213e+01,-1.026786e-01,3.792481e+01,3.965028e+01,1.700657e+02
5.715075e+06,6.614670e+01,3.496352e+05,4.046704e+00,9.540189e-01,9.539157e-01,5.110708e-04,1.715452e-09,3.782149e+01,-1.035276e-01,3.792502e+01,3.964937e+01,1.700857e+02
5.715175e+06,6.614786e+01,3.497352e+05,4.047861e+00,9.540217e-01,9.539159e-01,5.112424e-04,1.715452e-09,3.782103e+01,-1.041338e-01,3.792517e+01,3.964881e+01,1.701000e+02
5.715275e+06,6.614902e+01,3.498352e+05,4.049019e+00,9.540151e-01,9.539160e-01,5.114139e-04,1.715452e-09,3.782103e+01,-1.041338e-01,3.792517e+01,3.964908e+01,1.701000e+02
5.715375e+06,6.615018e+01,3.499352e+05,4.050176e+00,9.540085e-01,9.539162e-01,5.115855e-04,1.715451e-09,3.782103e+01,-1.041338e-01,3.792517e+01,3.964936e+01,1.701000e+02
5.715475e+06,6.615133e+01,3.500352e+05,4.051334e+00,9.540019e-01,9.539163e-01,5.117570e-04,1.715451e-09,3.782103e+01,-1.041338e-01,3.792517e+01,3.964963e+01,1.701000e+02
5.715575e+06,6.615249e+01,3.501352e+05,4.052491e+00,9.539953e-01,9.539165e-01,5.119286e-04,1.715451e-09,3.782103e+01,-1.041338e-01,3.792517e+01,3.964991e+01,1.701000e+02
5.715675e+06,6.615365e+01,3.502352e+05,4.053649e+00,9.539887e-01,9.539167e-01,5.121002e-04,1.715451e-09,3.782103e+01,-1.041338e-01,3.792517e+01,3.965018e+01,1.701000e+02
5.715775e+06,6.615481e+01,3.503353e+05,4.054806e+00,9.539821e-01,9.539168e-01,5.122717e-04,1.715450e-09,3.782103e+01,-1.041338e-01,3.792517e+01,3.965046e+01,1.701000e+02
5.715875e+06,6.615596e+01,3.504353e+05,4.055964e+00,9.539755e-01,9.539170e-01,5.124433e-04,1.715450e-09,3.782103e+01,-1.041338e-01,3.792517e+01,3.965073e+01,1.701000e+02
5.715975e+06,6.615712e+01,3.505353e+05,4.057121e+00,9.539689e-01,9.539172e-01,5.126149e-04,1.715450e-09,3.782103e+01,-1.041338e-01,3.792517e+01,3.965101e+01,1.701000e+02
5.716075e+06,6.615828e+01,3.506353e+05,4.058279e+00,9.539623e-01,9.539173e-01,5.127864e-04,1.715449e-09,3.782103e+01,-1.041338e-01,3.792517e+01,3.965128e+01,1.701000e+02
5.716175e+06,6.615944e+01,3.507353e+05,4.059436e+00,9.539532e-01,9.539175e-01,5.129580e-04,1.715449e-09,3.782031e+01,-1.038946e-01,3.792421e+01,3.965089e+01,1.700944e+02
5.716275e+06,6.616059e+01,3.508353e+05,4.060594e+00,9.539378e-01,9.539177e-01,5.131295e-04,1.715449e-09,3.781775e+01,-1.030464e-01,3.792079e+01,3.964880e+01,1.700744e+02
5.716375e+06,6.616175e+01,3.509353e+05,4.061751e+00,9.539224e-01,9.539178e-01,5.133011e-04,1.715449e-09,3.781518e+01,-1.021981e-01,3.791738e+01,3.964672e+01,1.700544e+02
5.716475e+06,6.616291e+01,3.510353e+05,4.062909e+00,9.539071e-01,9.539180e-01,5.134727e-04,1.715448e-09,3.781262e+01,-1.013498e-01,3.791397e+01,3.964463e+01,1.700344e+02
5.716575e+06,6.616407e+01,3.511353e+05,4.064066e+00,9.538917e-01,9.539182e-01,5.136442e-04,1.715448e-09,3.781005e+01,-1.005016e-01,3.791056e+01,3.964254e+01,1.700144e+02
5.716675e+06,6.616522e+01,3.512353e+05,4.065224e+00,9.538763e-01,9.539183e-01,5.138158e-04,1.715448e-09,3.780749e+01,-9.965328e-02,3.790714e+01,3.964045e+01,1.699944e+02
5.716775e+06,6.616638e+01,3.513354e+05,4.066381e+00,9.538610e-01,9.539185e-01,5.139873e-04,1.715447e-09,3.780492e+01,-9.880501e-02,3.790373e+01,3.963836e+01,1.699744e+02
5.716875e+06,6.616754e+01,3.514354e+05,4.067539e+00,9.538456e-01,9.539186e-01,5.141589e-04,1.715447e-09,3.780236e+01,-9.795674e-02,3.790032e+01,3.963627e+01,1.699544e+02
5.716975e+06,6.616870e+01,3.515354e+05,4.068697e+00,9.538302e-01,9.539188e-01,5.143305e-04,1.715447e-09,3.779980e+01,-9.710847e-02,3.789690e+01,3.963418e+01,1.699344e+02
5.717075e+06,6.616985e+01,3.516354e+05,4.069854e+00,9.538149e-01,9.539190e-01,5.145020e-04,1.715446e-09,3.779723e+01,-9.626020e-02,3.789349e+01,3.963209e+01,1.699144e+02
5.717175e+06,6.617101e+01,3.517354e+05,4.071012e+00,9.538038e-01,9.539191e-01,5.146736e-04,1.715446e-09,3.779556e+01,-9.564759e-02,3.789121e+01,3.963077e+01,1.699000e+02
5.717275e+06,6.617217e+01,3.518354e+05,4.072169e+00,9.538038e-01,9.539193e-01,5.148452e-04,1.715446e-09,3.779620e+01,-9.564759e-02,3.789185e+01,3.963144e+01,1.699000e+02
