Repository: brandonlampe/CS_Data

# Repository for Crushed Salt Data
**Grant No: 456417**

This is a work in progress!

## Repository Content

### Directory Names
A uniform namining structure still in progress, but in general directories are named according to the following:
 - Names contain no spaces, a single underscore "_" will be used as a file name seperator.
 - Files are for the Crushed Salt Project (CSP); therefore, the first three charaters of each file are "CSP".
 - Folders are organized by which frame the test was performed on i.e., A2 or A3.
 - The fifth and sixth charaters of each file name will therefore be "A" followed by the frame number.

File: UNM_WP_HY_175_09/STAGE22/CREEP_FIT/175_09_STAGE22_CREEP_OUT.csv (part 18 of 26)
Analysis by Brandon Lampe, performed on: 2016/07/13 08:46:11
Experimental results below begin at: 2016/06/09 11:50:02
Duration (sec),Duration (day),Elapsed Time (sec),Elapsed Time (day),Interpolated Fractional Density,Fit to Fractional Density,Fit to Volume Strain,Fit to Volume Strain Rate (1/sec),Confining Pressure (MPa),Pore Pressure (MPa),Terzaghi Pressure (MPa),Solid Pressure (MPa),Temperature (C))
5.764380e+06,6.671736e+01,3.989402e+05,4.617363e+00,9.541511e-01,9.539964e-01,5.956475e-04,1.715307e-09,3.782059e+01,-9.564759e-02,3.791623e+01,3.964254e+01,1.698767e+02
5.764480e+06,6.671852e+01,3.990402e+05,4.618520e+00,9.541775e-01,9.539965e-01,5.958191e-04,1.715307e-09,3.782315e+01,-9.564759e-02,3.791880e+01,3.964413e+01,1.698667e+02
5.764580e+06,6.671968e+01,3.991402e+05,4.619678e+00,9.542038e-01,9.539967e-01,5.959906e-04,1.715307e-09,3.782572e+01,-9.564759e-02,3.792136e+01,3.964572e+01,1.698568e+02
5.764680e+06,6.672084e+01,3.992402e+05,4.620835e+00,9.542302e-01,9.539969e-01,5.961622e-04,1.715306e-09,3.782828e+01,-9.564759e-02,3.792393e+01,3.964731e+01,1.698468e+02
5.764780e+06,6.672199e+01,3.993402e+05,4.621993e+00,9.542566e-01,9.539970e-01,5.963337e-04,1.715306e-09,3.783084e+01,-9.564759e-02,3.792649e+01,3.964890e+01,1.698368e+02
5.764880e+06,6.672315e+01,3.994402e+05,4.623150e+00,9.542829e-01,9.539972e-01,5.965053e-04,1.715306e-09,3.783341e+01,-9.564759e-02,3.792906e+01,3.965049e+01,1.698268e+02
5.764980e+06,6.672431e+01,3.995402e+05,4.624308e+00,9.543093e-01,9.539974e-01,5.966768e-04,1.715306e-09,3.783597e+01,-9.564759e-02,3.793162e+01,3.965207e+01,1.698168e+02
5.765080e+06,6.672547e+01,3.996402e+05,4.625466e+00,9.543357e-01,9.539975e-01,5.968484e-04,1.715305e-09,3.783854e+01,-9.564759e-02,3.793419e+01,3.965366e+01,1.698068e+02
5.765180e+06,6.672662e+01,3.997402e+05,4.626623e+00,9.543472e-01,9.539977e-01,5.970199e-04,1.715305e-09,3.784007e+01,-9.564759e-02,3.793572e+01,3.965479e+01,1.698000e+02
5.765280e+06,6.672778e+01,3.998402e+05,4.627781e+00,9.543274e-01,9.539979e-01,5.971915e-04,1.715305e-09,3.783943e+01,-9.564759e-02,3.793507e+01,3.965494e+01,1.698000e+02
5.765380e+06,6.672894e+01,3.999403e+05,4.628938e+00,9.543076e-01,9.539980e-01,5.973630e-04,1.715304e-09,3.783878e+01,-9.564759e-02,3.793443e+01,3.965509e+01,1.698000e+02
5.765480e+06,6.673010e+01,4.000403e+05,4.630096e+00,9.542878e-01,9.539982e-01,5.975346e-04,1.715304e-09,3.783814e+01,-9.564759e-02,3.793379e+01,3.965524e+01,1.698000e+02
5.765580e+06,6.673125e+01,4.001403e+05,4.631253e+00,9.542680e-01,9.539983e-01,5.977061e-04,1.715304e-09,3.783750e+01,-9.564759e-02,3.793315e+01,3.965540e+01,1.698000e+02
5.765680e+06,6.673241e+01,4.002403e+05,4.632411e+00,9.542482e-01,9.539985e-01,5.978776e-04,1.715303e-09,3.783686e+01,-9.564759e-02,3.793251e+01,3.965555e+01,1.698000e+02
5.765780e+06,6.673357e+01,4.003403e+05,4.633568e+00,9.542284e-01,9.539987e-01,5.980492e-04,1.715303e-09,3.783622e+01,-9.564759e-02,3.793186e+01,3.965570e+01,1.698000e+02
5.765880e+06,6.673473e+01,4.004403e+05,4.634726e+00,9.542086e-01,9.539988e-01,5.982207e-04,1.715303e-09,3.783557e+01,-9.564759e-02,3.793122e+01,3.965585e+01,1.698000e+02
5.765980e+06,6.673588e+01,4.005403e+05,4.635883e+00,9.541888e-01,9.539990e-01,5.983923e-04,1.715303e-09,3.783493e+01,-9.564759e-02,3.793058e+01,3.965600e+01,1.698000e+02
5.766080e+06,6.673704e+01,4.006403e+05,4.637041e+00,9.541690e-01,9.539992e-01,5.985638e-04,1.715302e-09,3.783429e+01,-9.564759e-02,3.792994e+01,3.965615e+01,1.698000e+02
5.766180e+06,6.673820e+01,4.007403e+05,4.638198e+00,9.541463e-01,9.539993e-01,5.987354e-04,1.715302e-09,3.783300e+01,-9.564759e-02,3.792865e+01,3.965575e+01,1.698034e+02
5.766280e+06,6.673936e+01,4.008403e+05,4.639356e+00,9.541177e-01,9.539995e-01,5.989069e-04,1.715302e-09,3.783044e+01,-9.564759e-02,3.792609e+01,3.965426e+01,1.698133e+02
5.766380e+06,6.674051e+01,4.009404e+05,4.640513e+00,9.540892e-01,9.539997e-01,5.990785e-04,1.715301e-09,3.782788e+01,-9.564759e-02,3.792353e+01,3.965276e+01,1.698233e+02
5.766480e+06,6.674167e+01,4.010404e+05,4.641671e+00,9.540606e-01,9.539998e-01,5.992500e-04,1.715301e-09,3.782532e+01,-9.564759e-02,3.792096e+01,3.965127e+01,1.698333e+02
5.766580e+06,6.674283e+01,4.011404e+05,4.642828e+00,9.540320e-01,9.540000e-01,5.994216e-04,1.715301e-09,3.782275e+01,-9.564759e-02,3.791840e+01,3.964977e+01,1.698433e+02
5.766680e+06,6.674399e+01,4.012404e+05,4.643986e+00,9.540035e-01,9.540001e-01,5.995931e-04,1.715301e-09,3.782019e+01,-9.564759e-02,3.791584e+01,3.964827e+01,1.698533e+02
5.766780e+06,6.674514e+01,4.013404e+05,4.645143e+00,9.539749e-01,9.540003e-01,5.997647e-04,1.715300e-09,3.781763e+01,-9.564759e-02,3.791328e+01,3.964678e+01,1.698633e+02
5.766880e+06,6.674630e+01,4.014404e+05,4.646301e+00,9.539463e-01,9.540005e-01,5.999362e-04,1.715300e-09,3.781507e+01,-9.564759e-02,3.791071e+01,3.964528e+01,1.698733e+02
5.766980e+06,6.674746e+01,4.015404e+05,4.647458e+00,9.539178e-01,9.540006e-01,6.001078e-04,1.715300e-09,3.781250e+01,-9.564759e-02,3.790815e+01,3.964379e+01,1.698832e+02
5.767080e+06,6.674862e+01,4.016404e+05,4.648616e+00,9.538892e-01,9.540008e-01,6.002793e-04,1.715299e-09,3.780994e+01,-9.564759e-02,3.790559e+01,3.964229e+01,1.698932e+02
5.767180e+06,6.674977e+01,4.017404e+05,4.649774e+00,9.538812e-01,9.540010e-01,6.004509e-04,1.715299e-09,3.780924e+01,-9.564759e-02,3.790489e+01,3.964189e+01,1.699000e+02
5.767280e+06,6.675093e+01,4.018404e+05,4.650931e+00,9.539164e-01,9.540011e-01,6.006224e-04,1.715299e-09,3.781245e+01,-9.564759e-02,3.790810e+01,3.964379e+01,1.699000e+02
5.767380e+06,6.675209e+01,4.019405e+05,4.652089e+00,9.539515e-01,9.540013e-01,6.007940e-04,1.715298e-09,3.781566e+01,-9.564759e-02,3.791131e+01,3.964569e+01,1.699000e+02
5.767480e+06,6.675325e+01,4.020405e+05,4.653246e+00,9.539867e-01,9.540015e-01,6.009655e-04,1.715298e-09,3.781887e+01,-9.564759e-02,3.791451e+01,3.964759e+01,1.699000e+02
5.767580e+06,6.675440e+01,4.021405e+05,4.654404e+00,9.540218e-01,9.540016e-01,6.011370e-04,1.715298e-09,3.782208e+01,-9.564759e-02,3.791772e+01,3.964948e+01,1.699000e+02
5.767680e+06,6.675556e+01,4.022405e+05,4.655561e+00,9.540570e-01,9.540018e-01,6.013086e-04,1.715298e-09,3.782528e+01,-9.564759e-02,3.792093e+01,3.965138e+01,1.699000e+02
5.767780e+06,6.675672e+01,4.023405e+05,4.656719e+00,9.540921e-01,9.540019e-01,6.014801e-04,1.715297e-09,3.782849e+01,-9.564759e-02,3.792414e+01,3.965328e+01,1.699000e+02
5.767881e+06,6.675788e+01,4.024405e+05,4.657876e+00,9.541273e-01,9.540021e-01,6.016517e-04,1.715297e-09,3.783170e+01,-9.564759e-02,3.792735e+01,3.965518e+01,1.699000e+02
5.767981e+06,6.675903e+01,4.025405e+05,4.659034e+00,9.541625e-01,9.540023e-01,6.018232e-04,1.715297e-09,3.783491e+01,-9.564759e-02,3.793056e+01,3.965708e+01,1.699000e+02
5.768081e+06,6.676019e+01,4.026405e+05,4.660191e+00,9.541976e-01,9.540024e-01,6.019948e-04,1.715296e-09,3.783812e+01,-9.564759e-02,3.793376e+01,3.965897e+01,1.699000e+02
5.768181e+06,6.676135e+01,4.027405e+05,4.661349e+00,9.542148e-01,9.540026e-01,6.021663e-04,1.715296e-09,3.783902e+01,-9.564759e-02,3.793466e+01,3.965920e+01,1.699000e+02
5.768281e+06,6.676251e+01,4.028405e+05,4.662506e+00,9.541951e-01,9.540028e-01,6.023379e-04,1.715296e-09,3.783517e+01,-9.564759e-02,3.793082e+01,3.965599e+01,1.699000e+02
5.768381e+06,6.676366e+01,4.029406e+05,4.663664e+00,9.541753e-01,9.540029e-01,6.025094e-04,1.715296e-09,3.783132e+01,-9.564759e-02,3.792697e+01,3.965278e+01,1.699000e+02
5.768481e+06,6.676482e+01,4.030406e+05,4.664821e+00,9.541555e-01,9.540031e-01,6.026810e-04,1.715295e-09,3.782748e+01,-9.564759e-02,3.792312e+01,3.964958e+01,1.699000e+02
5.768581e+06,6.676598e+01,4.031406e+05,4.665979e+00,9.541358e-01,9.540033e-01,6.028525e-04,1.715295e-09,3.782363e+01,-9.564759e-02,3.791928e+01,3.964637e+01,1.699000e+02
5.768681e+06,6.676714e+01,4.032406e+05,4.667136e+00,9.541160e-01,9.540034e-01,6.030241e-04,1.715295e-09,3.781978e+01,-9.564759e-02,3.791543e+01,3.964316e+01,1.699000e+02
5.768781e+06,6.676829e+01,4.033406e+05,4.668294e+00,9.540963e-01,9.540036e-01,6.031956e-04,1.715294e-09,3.781594e+01,-9.564759e-02,3.791158e+01,3.963995e+01,1.699000e+02
5.768881e+06,6.676945e+01,4.034406e+05,4.669451e+00,9.540765e-01,9.540037e-01,6.033672e-04,1.715294e-09,3.781209e+01,-9.564759e-02,3.790774e+01,3.963674e+01,1.699000e+02
5.768981e+06,6.677061e+01,4.035406e+05,4.670609e+00,9.540568e-01,9.540039e-01,6.035387e-04,1.715294e-09,3.780824e+01,-9.564759e-02,3.790389e+01,3.963353e+01,1.699000e+02
5.769081e+06,6.677177e+01,4.036406e+05,4.671766e+00,9.540370e-01,9.540041e-01,6.037102e-04,1.715293e-09,3.780440e+01,-9.564759e-02,3.790004e+01,3.963032e+01,1.699000e+02
5.769181e+06,6.677292e+01,4.037406e+05,4.672924e+00,9.540236e-01,9.540042e-01,6.038818e-04,1.715293e-09,3.780221e+01,-9.564759e-02,3.789786e+01,3.962858e+01,1.699000e+02
5.769281e+06,6.677408e+01,4.038406e+05,4.674082e+00,9.540236e-01,9.540044e-01,6.040533e-04,1.715293e-09,3.780349e+01,-9.564759e-02,3.789914e+01,3.962993e+01,1.699000e+02
5.769381e+06,6.677524e+01,4.039407e+05,4.675239e+00,9.540236e-01,9.540046e-01,6.042249e-04,1.715293e-09,3.780477e+01,-9.564759e-02,3.790042e+01,3.963127e+01,1.699000e+02
5.769481e+06,6.677640e+01,4.040407e+05,4.676397e+00,9.540236e-01,9.540047e-01,6.043964e-04,1.715292e-09,3.780606e+01,-9.564759e-02,3.790171e+01,3.963262e+01,1.699000e+02
5.769581e+06,6.677755e+01,4.041407e+05,4.677554e+00,9.540236e-01,9.540049e-01,6.045680e-04,1.715292e-09,3.780734e+01,-9.564759e-02,3.790299e+01,3.963396e+01,1.699000e+02
5.769681e+06,6.677871e+01,4.042407e+05,4.678712e+00,9.540236e-01,9.540051e-01,6.047395e-04,1.715292e-09,3.780862e+01,-9.564759e-02,3.790427e+01,3.963531e+01,1.699000e+02
5.769781e+06,6.677987e+01,4.043407e+05,4.679869e+00,9.540236e-01,9.540052e-01,6.049111e-04,1.715291e-09,3.780991e+01,-9.564759e-02,3.790556e+01,3.963666e+01,1.699000e+02
5.769881e+06,6.678103e+01,4.044407e+05,4.681027e+00,9.540236e-01,9.540054e-01,6.050826e-04,1.715291e-09,3.781119e+01,-9.564759e-02,3.790684e+01,3.963800e+01,1.699000e+02
5.769981e+06,6.678218e+01,4.045407e+05,4.682184e+00,9.540236e-01,9.540055e-01,6.052542e-04,1.715291e-09,3.781247e+01,-9.564759e-02,3.790812e+01,3.963935e+01,1.699000e+02
5.770081e+06,6.678334e+01,4.046407e+05,4.683342e+00,9.540236e-01,9.540057e-01,6.054257e-04,1.715290e-09,3.781376e+01,-9.564759e-02,3.790941e+01,3.964069e+01,1.699000e+02
5.770181e+06,6.678450e+01,4.047407e+05,4.684499e+00,9.540143e-01,9.540059e-01,6.055973e-04,1.715290e-09,3.781371e+01,-9.564759e-02,3.790936e+01,3.964103e+01,1.699033e+02
5.770281e+06,6.678566e+01,4.048407e+05,4.685657e+00,9.539857e-01,9.540060e-01,6.057688e-04,1.715290e-09,3.781094e+01,-9.564759e-02,3.790658e+01,3.963931e+01,1.699133e+02
5.770381e+06,6.678681e+01,4.049408e+05,4.686814e+00,9.539571e-01,9.540062e-01,6.059404e-04,1.715290e-09,3.780816e+01,-9.564759e-02,3.790381e+01,3.963759e+01,1.699233e+02
5.770481e+06,6.678797e+01,4.050408e+05,4.687972e+00,9.539286e-01,9.540064e-01,6.061119e-04,1.715289e-09,3.780538e+01,-9.564759e-02,3.790103e+01,3.963587e+01,1.699333e+02
5.770581e+06,6.678913e+01,4.051408e+05,4.689129e+00,9.539000e-01,9.540065e-01,6.062834e-04,1.715289e-09,3.780261e+01,-9.564759e-02,3.789825e+01,3.963415e+01,1.699433e+02
5.770681e+06,6.679029e+01,4.052408e+05,4.690287e+00,9.538715e-01,9.540067e-01,6.064550e-04,1.715289e-09,3.779983e+01,-9.564759e-02,3.789548e+01,3.963243e+01,1.699533e+02
5.770781e+06,6.679144e+01,4.053408e+05,4.691444e+00,9.538429e-01,9.540069e-01,6.066265e-04,1.715288e-09,3.779705e+01,-9.564759e-02,3.789270e+01,3.963071e+01,1.699634e+02
5.770881e+06,6.679260e+01,4.054408e+05,4.692602e+00,9.538143e-01,9.540070e-01,6.067981e-04,1.715288e-09,3.779428e+01,-9.564759e-02,3.788993e+01,3.962899e+01,1.699734e+02
5.770981e+06,6.679376e+01,4.055408e+05,4.693759e+00,9.537858e-01,9.540072e-01,6.069696e-04,1.715288e-09,3.779150e+01,-9.564759e-02,3.788715e+01,3.962727e+01,1.699834e+02
5.771081e+06,6.679492e+01,4.056408e+05,4.694917e+00,9.537572e-01,9.540073e-01,6.071412e-04,1.715288e-09,3.778873e+01,-9.564759e-02,3.788437e+01,3.962555e+01,1.699934e+02
5.771181e+06,6.679607e+01,4.057408e+05,4.696074e+00,9.537429e-01,9.540075e-01,6.073127e-04,1.715287e-09,3.778690e+01,-9.564759e-02,3.788254e+01,3.962422e+01,1.700000e+02
5.771281e+06,6.679723e+01,4.058408e+05,4.697232e+00,9.537560e-01,9.540077e-01,6.074843e-04,1.715287e-09,3.778690e+01,-9.564759e-02,3.788254e+01,3.962368e+01,1.700000e+02
5.771381e+06,6.679839e+01,4.059409e+05,4.698390e+00,9.537691e-01,9.540078e-01,6.076558e-04,1.715287e-09,3.778690e+01,-9.564759e-02,3.788254e+01,3.962313e+01,1.700000e+02
5.771481e+06,6.679955e+01,4.060409e+05,4.699547e+00,9.537822e-01,9.540080e-01,6.078274e-04,1.715286e-09,3.778690e+01,-9.564759e-02,3.788254e+01,3.962258e+01,1.700000e+02
5.771581e+06,6.680070e+01,4.061409e+05,4.700705e+00,9.537954e-01,9.540082e-01,6.079989e-04,1.715286e-09,3.778690e+01,-9.564759e-02,3.788254e+01,3.962204e+01,1.700000e+02
5.771681e+06,6.680186e+01,4.062409e+05,4.701862e+00,9.538085e-01,9.540083e-01,6.081705e-04,1.715286e-09,3.778690e+01,-9.564759e-02,3.788254e+01,3.962149e+01,1.700000e+02
5.771781e+06,6.680302e+01,4.063409e+05,4.703020e+00,9.538216e-01,9.540085e-01,6.083420e-04,1.715285e-09,3.778690e+01,-9.564759e-02,3.788254e+01,3.962094e+01,1.700000e+02
5.771881e+06,6.680418e+01,4.064409e+05,4.704177e+00,9.538348e-01,9.540087e-01,6.085135e-04,1.715285e-09,3.778690e+01,-9.564759e-02,3.788254e+01,3.962040e+01,1.700000e+02
5.771981e+06,6.680533e+01,4.065409e+05,4.705335e+00,9.538479e-01,9.540088e-01,6.086851e-04,1.715285e-09,3.778690e+01,-9.564759e-02,3.788254e+01,3.961985e+01,1.700000e+02
5.772081e+06,6.680649e+01,4.066409e+05,4.706492e+00,9.538610e-01,9.540090e-01,6.088566e-04,1.715285e-09,3.778690e+01,-9.564759e-02,3.788254e+01,3.961930e+01,1.700000e+02
5.772181e+06,6.680765e+01,4.067409e+05,4.707650e+00,9.538699e-01,9.540091e-01,6.090282e-04,1.715284e-09,3.778781e+01,-9.564759e-02,3.788345e+01,3.961989e+01,1.700000e+02
5.772281e+06,6.680881e+01,4.068409e+05,4.708807e+00,9.538699e-01,9.540093e-01,6.091997e-04,1.715284e-09,3.779058e+01,-9.564759e-02,3.788623e+01,3.962280e+01,1.700000e+02
5.772381e+06,6.680996e+01,4.069410e+05,4.709965e+00,9.538699e-01,9.540095e-01,6.093713e-04,1.715284e-09,3.779335e+01,-9.564759e-02,3.788900e+01,3.962571e+01,1.700000e+02
5.772481e+06,6.681112e+01,4.070410e+05,4.711122e+00,9.538699e-01,9.540096e-01,6.095428e-04,1.715283e-09,3.779613e+01,-9.564759e-02,3.789178e+01,3.962861e+01,1.700000e+02
5.772581e+06,6.681228e+01,4.071410e+05,4.712280e+00,9.538699e-01,9.540098e-01,6.097144e-04,1.715283e-09,3.779890e+01,-9.564759e-02,3.789455e+01,3.963152e+01,1.700000e+02
5.772681e+06,6.681344e+01,4.072410e+05,4.713437e+00,9.538699e-01,9.540100e-01,6.098859e-04,1.715283e-09,3.780167e+01,-9.564759e-02,3.789732e+01,3.963443e+01,1.700000e+02
5.772781e+06,6.681459e+01,4.073410e+05,4.714595e+00,9.538699e-01,9.540101e-01,6.100575e-04,1.715283e-09,3.780445e+01,-9.564759e-02,3.790010e+01,3.963734e+01,1.700000e+02
5.772881e+06,6.681575e+01,4.074410e+05,4.715752e+00,9.538699e-01,9.540103e-01,6.102290e-04,1.715282e-09,3.780722e+01,-9.564759e-02,3.790287e+01,3.964024e+01,1.700000e+02
5.772981e+06,6.681691e+01,4.075410e+05,4.716910e+00,9.538699e-01,9.540105e-01,6.104005e-04,1.715282e-09,3.781000e+01,-9.564759e-02,3.790564e+01,3.964315e+01,1.700000e+02
5.773081e+06,6.681807e+01,4.076410e+05,4.718067e+00,9.538699e-01,9.540106e-01,6.105721e-04,1.715282e-09,3.781277e+01,-9.564759e-02,3.790842e+01,3.964606e+01,1.700000e+02
5.773181e+06,6.681922e+01,4.077410e+05,4.719225e+00,9.538750e-01,9.540108e-01,6.107436e-04,1.715281e-09,3.781483e+01,-9.592970e-02,3.791076e+01,3.964803e+01,1.700000e+02
5.773281e+06,6.682038e+01,4.078410e+05,4.720382e+00,9.538903e-01,9.540109e-01,6.109152e-04,1.715281e-09,3.781548e+01,-9.677797e-02,3.791225e+01,3.964810e+01,1.700000e+02
5.773381e+06,6.682154e+01,4.079411e+05,4.721540e+00,9.539057e-01,9.540111e-01,6.110867e-04,1.715281e-09,3.781612e+01,-9.762624e-02,3.791374e+01,3.964817e+01,1.700000e+02
5.773481e+06,6.682270e+01,4.080411e+05,4.722698e+00,9.539211e-01,9.540113e-01,6.112583e-04,1.715280e-09,3.781676e+01,-9.847451e-02,3.791523e+01,3.964824e+01,1.700000e+02
5.773581e+06,6.682386e+01,4.081411e+05,4.723855e+00,9.539364e-01,9.540114e-01,6.114298e-04,1.715280e-09,3.781740e+01,-9.932279e-02,3.791672e+01,3.964832e+01,1.700000e+02
5.773681e+06,6.682501e+01,4.082411e+05,4.725013e+00,9.539518e-01,9.540116e-01,6.116014e-04,1.715280e-09,3.781804e+01,-1.001711e-01,3.791821e+01,3.964839e+01,1.700000e+02
5.773781e+06,6.682617e+01,4.083411e+05,4.726170e+00,9.539672e-01,9.540118e-01,6.117729e-04,1.715280e-09,3.781868e+01,-1.010193e-01,3.791970e+01,3.964846e+01,1.700000e+02
5.773881e+06,6.682733e+01,4.084411e+05,4.727328e+00,9.539826e-01,9.540119e-01,6.119445e-04,1.715279e-09,3.781932e+01,-1.018676e-01,3.792119e+01,3.964853e+01,1.700000e+02
5.773981e+06,6.682849e+01,4.085411e+05,4.728485e+00,9.539979e-01,9.540121e-01,6.121160e-04,1.715279e-09,3.781996e+01,-1.027159e-01,3.792268e+01,3.964861e+01,1.700000e+02
5.774081e+06,6.682964e+01,4.086411e+05,4.729643e+00,9.540133e-01,9.540123e-01,6.122875e-04,1.715279e-09,3.782060e+01,-1.035641e-01,3.792417e+01,3.964868e+01,1.700000e+02
5.774181e+06,6.683080e+01,4.087411e+05,4.730800e+00,9.540236e-01,9.540124e-01,6.124591e-04,1.715278e-09,3.782019e+01,-1.038549e-01,3.792405e+01,3.964783e+01,1.700066e+02
5.774281e+06,6.683196e+01,4.088411e+05,4.731958e+00,9.540236e-01,9.540126e-01,6.126306e-04,1.715278e-09,3.781762e+01,-1.030059e-01,3.792063e+01,3.964510e+01,1.700266e+02
5.774381e+06,6.683312e+01,4.089412e+05,4.733115e+00,9.540236e-01,9.540127e-01,6.128022e-04,1.715278e-09,3.781506e+01,-1.021569e-01,3.791721e+01,3.964237e+01,1.700466e+02
5.774481e+06,6.683427e+01,4.090412e+05,4.734273e+00,9.540236e-01,9.540129e-01,6.129737e-04,1.715278e-09,3.781249e+01,-1.013079e-01,3.791380e+01,3.963964e+01,1.700666e+02
5.774581e+06,6.683543e+01,4.091412e+05,4.735430e+00,9.540236e-01,9.540131e-01,6.131453e-04,1.715277e-09,3.780992e+01,-1.004589e-01,3.791038e+01,3.963690e+01,1.700866e+02
5.774681e+06,6.683659e+01,4.092412e+05,4.736588e+00,9.540236e-01,9.540132e-01,6.133168e-04,1.715277e-09,3.780736e+01,-9.960990e-02,3.790697e+01,3.963417e+01,1.701066e+02
5.774781e+06,6.683775e+01,4.093412e+05,4.737745e+00,9.540236e-01,9.540134e-01,6.134884e-04,1.715277e-09,3.780479e+01,-9.876090e-02,3.790355e+01,3.963144e+01,1.701266e+02
5.774881e+06,6.683890e+01,4.094412e+05,4.738903e+00,9.540236e-01,9.540136e-01,6.136599e-04,1.715276e-09,3.780222e+01,-9.791189e-02,3.790014e+01,3.962871e+01,1.701466e+02
5.774981e+06,6.684006e+01,4.095412e+05,4.740060e+00,9.540236e-01,9.540137e-01,6.138314e-04,1.715276e-09,3.779966e+01,-9.706289e-02,3.789672e+01,3.962598e+01,1.701666e+02
5.775081e+06,6.684122e+01,4.096412e+05,4.741218e+00,9.540236e-01,9.540139e-01,6.140030e-04,1.715276e-09,3.779709e+01,-9.621388e-02,3.789331e+01,3.962325e+01,1.701867e+02
5.775181e+06,6.684238e+01,4.097412e+05,4.742375e+00,9.540214e-01,9.540141e-01,6.141745e-04,1.715275e-09,3.779602e+01,-9.564759e-02,3.789167e+01,3.962219e+01,1.702000e+02
5.775281e+06,6.684353e+01,4.098412e+05,4.743533e+00,9.540148e-01,9.540142e-01,6.143461e-04,1.715275e-09,3.779795e+01,-9.564759e-02,3.789360e+01,3.962449e+01,1.702000e+02
5.775381e+06,6.684469e+01,4.099413e+05,4.744690e+00,9.540082e-01,9.540144e-01,6.145176e-04,1.715275e-09,3.779987e+01,-9.564759e-02,3.789552e+01,3.962678e+01,1.702000e+02
5.775481e+06,6.684585e+01,4.100413e+05,4.745848e+00,9.540016e-01,9.540145e-01,6.146892e-04,1.715275e-09,3.780180e+01,-9.564759e-02,3.789745e+01,3.962908e+01,1.702000e+02
5.775581e+06,6.684701e+01,4.101413e+05,4.747006e+00,9.539949e-01,9.540147e-01,6.148607e-04,1.715274e-09,3.780373e+01,-9.564759e-02,3.789938e+01,3.963137e+01,1.702000e+02
5.775681e+06,6.684816e+01,4.102413e+05,4.748163e+00,9.539883e-01,9.540149e-01,6.150323e-04,1.715274e-09,3.780565e+01,-9.564759e-02,3.790130e+01,3.963367e+01,1.702000e+02
5.775781e+06,6.684932e+01,4.103413e+05,4.749321e+00,9.539817e-01,9.540150e-01,6.152038e-04,1.715274e-09,3.780758e+01,-9.564759e-02,3.790323e+01,3.963596e+01,1.702000e+02
5.775881e+06,6.685048e+01,4.104413e+05,4.750478e+00,9.539751e-01,9.540152e-01,6.153754e-04,1.715273e-09,3.780951e+01,-9.564759e-02,3.790516e+01,3.963826e+01,1.702000e+02
5.775981e+06,6.685164e+01,4.105413e+05,4.751636e+00,9.539685e-01,9.540154e-01,6.155469e-04,1.715273e-09,3.781143e+01,-9.564759e-02,3.790708e+01,3.964055e+01,1.702000e+02
5.776081e+06,6.685279e+01,4.106413e+05,4.752793e+00,9.539618e-01,9.540155e-01,6.157184e-04,1.715273e-09,3.781336e+01,-9.564759e-02,3.790901e+01,3.964285e+01,1.702000e+02
5.776181e+06,6.685395e+01,4.107413e+05,4.753951e+00,9.539689e-01,9.540157e-01,6.158900e-04,1.715273e-09,3.781529e+01,-9.564759e-02,3.791093e+01,3.964457e+01,1.701965e+02
5.776281e+06,6.685511e+01,4.108413e+05,4.755108e+00,9.540019e-01,9.540159e-01,6.160615e-04,1.715272e-09,3.781721e+01,-9.564759e-02,3.791286e+01,3.964521e+01,1.701866e+02
5.776381e+06,6.685627e+01,4.109414e+05,4.756266e+00,9.540348e-01,9.540160e-01,6.162331e-04,1.715272e-09,3.781913e+01,-9.564759e-02,3.791478e+01,3.964585e+01,1.701766e+02
5.776481e+06,6.685742e+01,4.110414e+05,4.757423e+00,9.540678e-01,9.540162e-01,6.164046e-04,1.715272e-09,3.782105e+01,-9.564759e-02,3.791670e+01,3.964650e+01,1.701666e+02
5.776581e+06,6.685858e+01,4.111414e+05,4.758581e+00,9.541007e-01,9.540163e-01,6.165762e-04,1.715271e-09,3.782297e+01,-9.564759e-02,3.791862e+01,3.964714e+01,1.701566e+02
5.776681e+06,6.685974e+01,4.112414e+05,4.759738e+00,9.541337e-01,9.540165e-01,6.167477e-04,1.715271e-09,3.782489e+01,-9.564759e-02,3.792054e+01,3.964778e+01,1.701466e+02
5.776781e+06,6.686090e+01,4.113414e+05,4.760896e+00,9.541666e-01,9.540167e-01,6.169193e-04,1.715271e-09,3.782682e+01,-9.564759e-02,3.792246e+01,3.964842e+01,1.701366e+02
5.776881e+06,6.686205e+01,4.114414e+05,4.762053e+00,9.541995e-01,9.540168e-01,6.170908e-04,1.715270e-09,3.782874e+01,-9.564759e-02,3.792439e+01,3.964906e+01,1.701266e+02
5.776981e+06,6.686321e+01,4.115414e+05,4.763211e+00,9.542325e-01,9.540170e-01,6.172623e-04,1.715270e-09,3.783066e+01,-9.564759e-02,3.792631e+01,3.964970e+01,1.701166e+02
5.777081e+06,6.686437e+01,4.116414e+05,4.764368e+00,9.542654e-01,9.540172e-01,6.174339e-04,1.715270e-09,3.783258e+01,-9.564759e-02,3.792823e+01,3.965035e+01,1.701067e+02
5.777181e+06,6.686553e+01,4.117414e+05,4.765526e+00,9.542735e-01,9.540173e-01,6.176054e-04,1.715270e-09,3.783365e+01,-9.564759e-02,3.792930e+01,3.965113e+01,1.700933e+02
5.777281e+06,6.686668e+01,4.118414e+05,4.766683e+00,9.542317e-01,9.540175e-01,6.177770e-04,1.715269e-09,3.783301e+01,-9.564759e-02,3.792865e+01,3.965220e+01,1.700733e+02
5.777381e+06,6.686784e+01,4.119415e+05,4.767841e+00,9.541899e-01,9.540177e-01,6.179485e-04,1.715269e-09,3.783236e+01,-9.564759e-02,3.792801e+01,3.965327e+01,1.700533e+02
5.777481e+06,6.686900e+01,4.120415e+05,4.768998e+00,9.541482e-01,9.540178e-01,6.181201e-04,1.715269e-09,3.783172e+01,-9.564759e-02,3.792737e+01,3.965433e+01,1.700333e+02
5.777581e+06,6.687016e+01,4.121415e+05,4.770156e+00,9.541064e-01,9.540180e-01,6.182916e-04,1.715268e-09,3.783108e+01,-9.564759e-02,3.792673e+01,3.965540e+01,1.700133e+02
5.777681e+06,6.687131e+01,4.122415e+05,4.771314e+00,9.540646e-01,9.540181e-01,6.184631e-04,1.715268e-09,3.783044e+01,-9.564759e-02,3.792609e+01,3.965647e+01,1.699933e+02
5.777781e+06,6.687247e+01,4.123415e+05,4.772471e+00,9.540228e-01,9.540183e-01,6.186347e-04,1.715268e-09,3.782980e+01,-9.564759e-02,3.792545e+01,3.965754e+01,1.699733e+02
5.777882e+06,6.687363e+01,4.124415e+05,4.773629e+00,9.539811e-01,9.540185e-01,6.188062e-04,1.715268e-09,3.782916e+01,-9.564759e-02,3.792480e+01,3.965861e+01,1.699533e+02
5.777982e+06,6.687479e+01,4.125415e+05,4.774786e+00,9.539393e-01,9.540186e-01,6.189778e-04,1.715267e-09,3.782851e+01,-9.564759e-02,3.792416e+01,3.965967e+01,1.699333e+02
5.778082e+06,6.687594e+01,4.126415e+05,4.775944e+00,9.538975e-01,9.540188e-01,6.191493e-04,1.715267e-09,3.782787e+01,-9.564759e-02,3.792352e+01,3.966074e+01,1.699132e+02
5.778182e+06,6.687710e+01,4.127415e+05,4.777101e+00,9.538750e-01,9.540190e-01,6.193209e-04,1.715267e-09,3.782745e+01,-9.564759e-02,3.792310e+01,3.966123e+01,1.699068e+02
5.778282e+06,6.687826e+01,4.128416e+05,4.778259e+00,9.538904e-01,9.540191e-01,6.194924e-04,1.715266e-09,3.782745e+01,-9.564759e-02,3.792310e+01,3.966059e+01,1.699267e+02
5.778382e+06,6.687942e+01,4.129416e+05,4.779416e+00,9.539058e-01,9.540193e-01,6.196640e-04,1.715266e-09,3.782745e+01,-9.564759e-02,3.792310e+01,3.965995e+01,1.699467e+02
5.778482e+06,6.688057e+01,4.130416e+05,4.780574e+00,9.539212e-01,9.540195e-01,6.198355e-04,1.715266e-09,3.782745e+01,-9.564759e-02,3.792310e+01,3.965931e+01,1.699667e+02
5.778582e+06,6.688173e+01,4.131416e+05,4.781731e+00,9.539365e-01,9.540196e-01,6.200070e-04,1.715265e-09,3.782745e+01,-9.564759e-02,3.792310e+01,3.965867e+01,1.699867e+02
5.778682e+06,6.688289e+01,4.132416e+05,4.782889e+00,9.539519e-01,9.540198e-01,6.201786e-04,1.715265e-09,3.782745e+01,-9.564759e-02,3.792310e+01,3.965803e+01,1.700067e+02
5.778782e+06,6.688405e+01,4.133416e+05,4.784046e+00,9.539673e-01,9.540199e-01,6.203501e-04,1.715265e-09,3.782745e+01,-9.564759e-02,3.792310e+01,3.965739e+01,1.700267e+02
5.778882e+06,6.688520e+01,4.134416e+05,4.785204e+00,9.539826e-01,9.540201e-01,6.205217e-04,1.715265e-09,3.782745e+01,-9.564759e-02,3.792310e+01,3.965675e+01,1.700467e+02
5.778982e+06,6.688636e+01,4.135416e+05,4.786361e+00,9.539980e-01,9.540203e-01,6.206932e-04,1.715264e-09,3.782745e+01,-9.564759e-02,3.792310e+01,3.965611e+01,1.700667e+02
5.779082e+06,6.688752e+01,4.136416e+05,4.787519e+00,9.540134e-01,9.540204e-01,6.208648e-04,1.715264e-09,3.782745e+01,-9.564759e-02,3.792310e+01,3.965547e+01,1.700867e+02
5.779182e+06,6.688868e+01,4.137416e+05,4.788676e+00,9.540346e-01,9.540206e-01,6.210363e-04,1.715264e-09,3.782788e+01,-9.564759e-02,3.792352e+01,3.965503e+01,1.701033e+02
5.779282e+06,6.688983e+01,4.138417e+05,4.789834e+00,9.540676e-01,9.540208e-01,6.212079e-04,1.715263e-09,3.782916e+01,-9.564759e-02,3.792481e+01,3.965500e+01,1.701133e+02
5.779382e+06,6.689099e+01,4.139417e+05,4.790991e+00,9.541007e-01,9.540209e-01,6.213794e-04,1.715263e-09,3.783044e+01,-9.564759e-02,3.792609e+01,3.965497e+01,1.701233e+02
5.779482e+06,6.689215e+01,4.140417e+05,4.792149e+00,9.541337e-01,9.540211e-01,6.215509e-04,1.715263e-09,3.783173e+01,-9.564759e-02,3.792737e+01,3.965494e+01,1.701334e+02
5.779582e+06,6.689331e+01,4.141417e+05,4.793306e+00,9.541667e-01,9.540213e-01,6.217225e-04,1.715263e-09,3.783301e+01,-9.564759e-02,3.792866e+01,3.965491e+01,1.701434e+02
5.779682e+06,6.689446e+01,4.142417e+05,4.794464e+00,9.541997e-01,9.540214e-01,6.218940e-04,1.715262e-09,3.783429e+01,-9.564759e-02,3.792994e+01,3.965488e+01,1.701534e+02
5.779782e+06,6.689562e+01,4.143417e+05,4.795622e+00,9.542327e-01,9.540216e-01,6.220656e-04,1.715262e-09,3.783558e+01,-9.564759e-02,3.793122e+01,3.965485e+01,1.701634e+02
5.779882e+06,6.689678e+01,4.144417e+05,4.796779e+00,9.542657e-01,9.540217e-01,6.222371e-04,1.715262e-09,3.783686e+01,-9.564759e-02,3.793251e+01,3.965482e+01,1.701734e+02
5.779982e+06,6.689794e+01,4.145417e+05,4.797937e+00,9.542987e-01,9.540219e-01,6.224087e-04,1.715261e-09,3.783814e+01,-9.564759e-02,3.793379e+01,3.965479e+01,1.701834e+02
5.780082e+06,6.689909e+01,4.146417e+05,4.799094e+00,9.543317e-01,9.540221e-01,6.225802e-04,1.715261e-09,3.783943e+01,-9.564759e-02,3.793507e+01,3.965476e+01,1.701934e+02
5.780182e+06,6.690025e+01,4.147417e+05,4.800252e+00,9.543535e-01,9.540222e-01,6.227517e-04,1.715261e-09,3.784028e+01,-9.564759e-02,3.793592e+01,3.965474e+01,1.701966e+02
5.780282e+06,6.690141e+01,4.148418e+05,4.801409e+00,9.543535e-01,9.540224e-01,6.229233e-04,1.715260e-09,3.784028e+01,-9.564759e-02,3.793592e+01,3.965474e+01,1.701866e+02
5.780382e+06,6.690257e+01,4.149418e+05,4.802567e+00,9.543535e-01,9.540226e-01,6.230948e-04,1.715260e-09,3.784028e+01,-9.564759e-02,3.793592e+01,3.965474e+01,1.701766e+02
5.780482e+06,6.690372e+01,4.150418e+05,4.803724e+00,9.543535e-01,9.540227e-01,6.232664e-04,1.715260e-09,3.784028e+01,-9.564759e-02,3.793592e+01,3.965474e+01,1.701666e+02
5.780582e+06,6.690488e+01,4.151418e+05,4.804882e+00,9.543535e-01,9.540229e-01,6.234379e-04,1.715260e-09,3.784028e+01,-9.564759e-02,3.793592e+01,3.965474e+01,1.701566e+02
5.780682e+06,6.690604e+01,4.152418e+05,4.806039e+00,9.543535e-01,9.540231e-01,6.236095e-04,1.715259e-09,3.784028e+01,-9.564759e-02,3.793592e+01,3.965474e+01,1.701466e+02
5.780782e+06,6.690720e+01,4.153418e+05,4.807197e+00,9.543535e-01,9.540232e-01,6.237810e-04,1.715259e-09,3.784028e+01,-9.564759e-02,3.793592e+01,3.965474e+01,1.701366e+02
5.780882e+06,6.690835e+01,4.154418e+05,4.808354e+00,9.543535e-01,9.540234e-01,6.239525e-04,1.715259e-09,3.784028e+01,-9.564759e-02,3.793592e+01,3.965474e+01,1.701266e+02
5.780982e+06,6.690951e+01,4.155418e+05,4.809512e+00,9.543535e-01,9.540235e-01,6.241241e-04,1.715258e-09,3.784028e+01,-9.564759e-02,3.793592e+01,3.965474e+01,1.701166e+02
5.781082e+06,6.691067e+01,4.156418e+05,4.810669e+00,9.543535e-01,9.540237e-01,6.242956e-04,1.715258e-09,3.784028e+01,-9.564759e-02,3.793592e+01,3.965474e+01,1.701066e+02
5.781182e+06,6.691183e+01,4.157418e+05,4.811827e+00,9.543490e-01,9.540239e-01,6.244672e-04,1.715258e-09,3.783962e+01,-9.564759e-02,3.793526e+01,3.965424e+01,1.701034e+02
5.781282e+06,6.691298e+01,4.158419e+05,4.812984e+00,9.543358e-01,9.540240e-01,6.246387e-04,1.715258e-09,3.783769e+01,-9.564759e-02,3.793334e+01,3.965277e+01,1.701134e+02
5.781382e+06,6.691414e+01,4.159419e+05,4.814142e+00,9.543226e-01,9.540242e-01,6.248103e-04,1.715257e-09,3.783577e+01,-9.564759e-02,3.793142e+01,3.965131e+01,1.701234e+02
5.781482e+06,6.691530e+01,4.160419e+05,4.815299e+00,9.543093e-01,9.540244e-01,6.249818e-04,1.715257e-09,3.783385e+01,-9.564759e-02,3.792949e+01,3.964984e+01,1.701334e+02
5.781582e+06,6.691646e+01,4.161419e+05,4.816457e+00,9.542961e-01,9.540245e-01,6.251533e-04,1.715257e-09,3.783192e+01,-9.564759e-02,3.792757e+01,3.964838e+01,1.701434e+02
5.781682e+06,6.691761e+01,4.162419e+05,4.817614e+00,9.542829e-01,9.540247e-01,6.253249e-04,1.715256e-09,3.783000e+01,-9.564759e-02,3.792565e+01,3.964691e+01,1.701534e+02
5.781782e+06,6.691877e+01,4.163419e+05,4.818772e+00,9.542697e-01,9.540249e-01,6.254964e-04,1.715256e-09,3.782808e+01,-9.564759e-02,3.792372e+01,3.964545e+01,1.701634e+02
5.781882e+06,6.691993e+01,4.164419e+05,4.819930e+00,9.542565e-01,9.540250e-01,6.256680e-04,1.715256e-09,3.782615e+01,-9.564759e-02,3.792180e+01,3.964398e+01,1.701734e+02
5.781982e+06,6.692109e+01,4.165419e+05,4.821087e+00,9.542432e-01,9.540252e-01,6.258395e-04,1.715255e-09,3.782423e+01,-9.564759e-02,3.791988e+01,3.964252e+01,1.701834e+02
5.782082e+06,6.692224e+01,4.166419e+05,4.822245e+00,9.542300e-01,9.540253e-01,6.260111e-04,1.715255e-09,3.782231e+01,-9.564759e-02,3.791795e+01,3.964105e+01,1.701934e+02
5.782182e+06,6.692340e+01,4.167419e+05,4.823402e+00,9.542094e-01,9.540255e-01,6.261826e-04,1.715255e-09,3.782082e+01,-9.564759e-02,3.791646e+01,3.964035e+01,1.701932e+02
5.782282e+06,6.692456e+01,4.168420e+05,4.824560e+00,9.541742e-01,9.540257e-01,6.263541e-04,1.715255e-09,3.782018e+01,-9.564759e-02,3.791582e+01,3.964115e+01,1.701732e+02
5.782382e+06,6.692572e+01,4.169420e+05,4.825717e+00,9.541390e-01,9.540258e-01,6.265257e-04,1.715254e-09,3.781953e+01,-9.564759e-02,3.791518e+01,3.964194e+01,1.701532e+02
5.782482e+06,6.692687e+01,4.170420e+05,4.826875e+00,9.541039e-01,9.540260e-01,6.266972e-04,1.715254e-09,3.781889e+01,-9.564759e-02,3.791454e+01,3.964273e+01,1.701332e+02
5.782582e+06,6.692803e+01,4.171420e+05,4.828032e+00,9.540687e-01,9.540262e-01,6.268688e-04,1.715254e-09,3.781825e+01,-9.564759e-02,3.791390e+01,3.964352e+01,1.701132e+02
5.782682e+06,6.692919e+01,4.172420e+05,4.829190e+00,9.540336e-01,9.540263e-01,6.270403e-04,1.715253e-09,3.781761e+01,-9.564759e-02,3.791326e+01,3.964431e+01,1.700932e+02
5.782782e+06,6.693035e+01,4.173420e+05,4.830347e+00,9.539984e-01,9.540265e-01,6.272119e-04,1.715253e-09,3.781697e+01,-9.564759e-02,3.791261e+01,3.964510e+01,1.700732e+02
5.782882e+06,6.693150e+01,4.174420e+05,4.831505e+00,9.539633e-01,9.540267e-01,6.273834e-04,1.715253e-09,3.781633e+01,-9.564759e-02,3.791197e+01,3.964590e+01,1.700532e+02
5.782982e+06,6.693266e+01,4.175420e+05,4.832662e+00,9.539281e-01,9.540268e-01,6.275549e-04,1.715253e-09,3.781568e+01,-9.564759e-02,3.791133e+01,3.964669e+01,1.700331e+02
5.783082e+06,6.693382e+01,4.176420e+05,4.833820e+00,9.538929e-01,9.540270e-01,6.277265e-04,1.715252e-09,3.781504e+01,-9.564759e-02,3.791069e+01,3.964748e+01,1.700131e+02
5.783182e+06,6.693498e+01,4.177420e+05,4.834977e+00,9.538751e-01,9.540271e-01,6.278980e-04,1.715252e-09,3.781440e+01,-9.564759e-02,3.791005e+01,3.964755e+01,1.699931e+02
5.783282e+06,6.693613e+01,4.178421e+05,4.836135e+00,9.538905e-01,9.540273e-01,6.280696e-04,1.715252e-09,3.781376e+01,-9.564759e-02,3.790941e+01,3.964624e+01,1.699731e+02
5.783382e+06,6.693729e+01,4.179421e+05,4.837292e+00,9.539059e-01,9.540275e-01,6.282411e-04,1.715251e-09,3.781312e+01,-9.564759e-02,3.790877e+01,3.964493e+01,1.699532e+02
5.783482e+06,6.693845e+01,4.180421e+05,4.838450e+00,9.539212e-01,9.540276e-01,6.284127e-04,1.715251e-09,3.781248e+01,-9.564759e-02,3.790812e+01,3.964361e+01,1.699332e+02
5.783582e+06,6.693961e+01,4.181421e+05,4.839607e+00,9.539366e-01,9.540278e-01,6.285842e-04,1.715251e-09,3.781184e+01,-9.564759e-02,3.790748e+01,3.964230e+01,1.699132e+02
5.783682e+06,6.694076e+01,4.182421e+05,4.840765e+00,9.539520e-01,9.540280e-01,6.287557e-04,1.715250e-09,3.781120e+01,-9.564759e-02,3.790684e+01,3.964099e+01,1.698932e+02
5.783782e+06,6.694192e+01,4.183421e+05,4.841922e+00,9.539674e-01,9.540281e-01,6.289273e-04,1.715250e-09,3.781055e+01,-9.564759e-02,3.790620e+01,3.963968e+01,1.698732e+02
5.783882e+06,6.694308e+01,4.184421e+05,4.843080e+00,9.539827e-01,9.540283e-01,6.290988e-04,1.715250e-09,3.780991e+01,-9.564759e-02,3.790556e+01,3.963836e+01,1.698532e+02
5.783982e+06,6.694424e+01,4.185421e+05,4.844238e+00,9.539981e-01,9.540285e-01,6.292704e-04,1.715250e-09,3.780927e+01,-9.564759e-02,3.790492e+01,3.963705e+01,1.698332e+02
5.784082e+06,6.694540e+01,4.186421e+05,4.845395e+00,9.540135e-01,9.540286e-01,6.294419e-04,1.715249e-09,3.780863e+01,-9.564759e-02,3.790428e+01,3.963574e+01,1.698132e+02
5.784182e+06,6.694655e+01,4.187421e+05,4.846553e+00,9.540214e-01,9.540288e-01,6.296135e-04,1.715249e-09,3.780821e+01,-9.564759e-02,3.790385e+01,3.963497e+01,1.698068e+02
5.784282e+06,6.694771e+01,4.188422e+05,4.847710e+00,9.540148e-01,9.540289e-01,6.297850e-04,1.715249e-09,3.780821e+01,-9.564759e-02,3.790385e+01,3.963524e+01,1.698268e+02
5.784382e+06,6.694887e+01,4.189422e+05,4.848868e+00,9.540082e-01,9.540291e-01,6.299565e-04,1.715248e-09,3.780821e+01,-9.564759e-02,3.790385e+01,3.963552e+01,1.698468e+02
5.784482e+06,6.695003e+01,4.190422e+05,4.850025e+00,9.540015e-01,9.540293e-01,6.301281e-04,1.715248e-09,3.780821e+01,-9.564759e-02,3.790385e+01,3.963579e+01,1.698668e+02
5.784582e+06,6.695118e+01,4.191422e+05,4.851183e+00,9.539949e-01,9.540294e-01,6.302996e-04,1.715248e-09,3.780821e+01,-9.564759e-02,3.790385e+01,3.963607e+01,1.698868e+02
5.784682e+06,6.695234e+01,4.192422e+05,4.852340e+00,9.539883e-01,9.540296e-01,6.304712e-04,1.715248e-09,3.780821e+01,-9.564759e-02,3.790385e+01,3.963634e+01,1.699068e+02
5.784782e+06,6.695350e+01,4.193422e+05,4.853498e+00,9.539817e-01,9.540298e-01,6.306427e-04,1.715247e-09,3.780821e+01,-9.564759e-02,3.790385e+01,3.963662e+01,1.699268e+02
5.784882e+06,6.695466e+01,4.194422e+05,4.854655e+00,9.539751e-01,9.540299e-01,6.308142e-04,1.715247e-09,3.780821e+01,-9.564759e-02,3.790385e+01,3.963689e+01,1.699468e+02
5.784982e+06,6.695581e+01,4.195422e+05,4.855813e+00,9.539685e-01,9.540301e-01,6.309858e-04,1.715247e-09,3.780821e+01,-9.564759e-02,3.790385e+01,3.963717e+01,1.699669e+02
5.785082e+06,6.695697e+01,4.196422e+05,4.856970e+00,9.539619e-01,9.540303e-01,6.311573e-04,1.715246e-09,3.780821e+01,-9.564759e-02,3.790385e+01,3.963744e+01,1.699869e+02
5.785182e+06,6.695813e+01,4.197422e+05,4.858128e+00,9.539545e-01,9.540304e-01,6.313289e-04,1.715246e-09,3.780799e+01,-9.564759e-02,3.790363e+01,3.963752e+01,1.700034e+02
5.785282e+06,6.695929e+01,4.198423e+05,4.859285e+00,9.539457e-01,9.540306e-01,6.315004e-04,1.715246e-09,3.780734e+01,-9.564759e-02,3.790299e+01,3.963721e+01,1.700134e+02
5.785382e+06,6.696044e+01,4.199423e+05,4.860443e+00,9.539370e-01,9.540307e-01,6.316720e-04,1.715245e-09,3.780670e+01,-9.564759e-02,3.790235e+01,3.963691e+01,1.700234e+02
5.785482e+06,6.696160e+01,4.200423e+05,4.861600e+00,9.539282e-01,9.540309e-01,6.318435e-04,1.715245e-09,3.780606e+01,-9.564759e-02,3.790171e+01,3.963660e+01,1.700335e+02
5.785582e+06,6.696276e+01,4.201423e+05,4.862758e+00,9.539194e-01,9.540311e-01,6.320150e-04,1.715245e-09,3.780542e+01,-9.564759e-02,3.790107e+01,3.963629e+01,1.700435e+02
5.785682e+06,6.696392e+01,4.202423e+05,4.863915e+00,9.539106e-01,9.540312e-01,6.321866e-04,1.715245e-09,3.780478e+01,-9.564759e-02,3.790043e+01,3.963598e+01,1.700535e+02
5.785782e+06,6.696507e+01,4.203423e+05,4.865073e+00,9.539019e-01,9.540314e-01,6.323581e-04,1.715244e-09,3.780414e+01,-9.564759e-02,3.789978e+01,3.963568e+01,1.700635e+02
5.785882e+06,6.696623e+01,4.204423e+05,4.866230e+00,9.538931e-01,9.540316e-01,6.325297e-04,1.715244e-09,3.780349e+01,-9.564759e-02,3.789914e+01,3.963537e+01,1.700735e+02
5.785982e+06,6.696739e+01,4.205423e+05,4.867388e+00,9.538843e-01,9.540317e-01,6.327012e-04,1.715244e-09,3.780285e+01,-9.564759e-02,3.789850e+01,3.963506e+01,1.700835e+02
5.786082e+06,6.696855e+01,4.206423e+05,4.868546e+00,9.538756e-01,9.540319e-01,6.328727e-04,1.715243e-09,3.780221e+01,-9.564759e-02,3.789786e+01,3.963475e+01,1.700935e+02
5.786182e+06,6.696970e+01,4.207423e+05,4.869703e+00,9.538798e-01,9.540321e-01,6.330443e-04,1.715243e-09,3.780291e+01,-9.564759e-02,3.789856e+01,3.963531e+01,1.700965e+02
5.786282e+06,6.697086e+01,4.208424e+05,4.870861e+00,9.539084e-01,9.540322e-01,6.332158e-04,1.715243e-09,3.780611e+01,-9.564759e-02,3.790176e+01,3.963748e+01,1.700865e+02
5.786382e+06,6.697202e+01,4.209424e+05,4.872018e+00,9.539370e-01,9.540324e-01,6.333874e-04,1.715243e-09,3.780932e+01,-9.564759e-02,3.790497e+01,3.963965e+01,1.700765e+02
5.786482e+06,6.697318e+01,4.210424e+05,4.873176e+00,9.539656e-01,9.540325e-01,6.335589e-04,1.715242e-09,3.781253e+01,-9.564759e-02,3.790817e+01,3.964182e+01,1.700665e+02
5.786582e+06,6.697433e+01,4.211424e+05,4.874333e+00,9.539942e-01,9.540327e-01,6.337305e-04,1.715242e-09,3.781573e+01,-9.564759e-02,3.791138e+01,3.964399e+01,1.700565e+02
5.786682e+06,6.697549e+01,4.212424e+05,4.875491e+00,9.540228e-01,9.540329e-01,6.339020e-04,1.715242e-09,3.781894e+01,-9.564759e-02,3.791458e+01,3.964616e+01,1.700465e+02
5.786782e+06,6.697665e+01,4.213424e+05,4.876648e+00,9.540513e-01,9.540330e-01,6.340735e-04,1.715241e-09,3.782214e+01,-9.564759e-02,3.791779e+01,3.964832e+01,1.700365e+02
5.786882e+06,6.697781e+01,4.214424e+05,4.877806e+00,9.540799e-01,9.540332e-01,6.342451e-04,1.715241e-09,3.782535e+01,-9.564759e-02,3.792100e+01,3.965049e+01,1.700265e+02
5.786982e+06,6.697896e+01,4.215424e+05,4.878963e+00,9.541085e-01,9.540334e-01,6.344166e-04,1.715241e-09,3.782855e+01,-9.564759e-02,3.792420e+01,3.965266e+01,1.700166e+02
5.787082e+06,6.698012e+01,4.216424e+05,4.880121e+00,9.541371e-01,9.540335e-01,6.345882e-04,1.715240e-09,3.783176e+01,-9.564759e-02,3.792741e+01,3.965483e+01,1.700066e+02
5.787182e+06,6.698128e+01,4.217424e+05,4.881278e+00,9.541536e-01,9.540337e-01,6.347597e-04,1.715240e-09,3.783364e+01,-9.564759e-02,3.792929e+01,3.965612e+01,1.700034e+02
5.787282e+06,6.698244e+01,4.218425e+05,4.882436e+00,9.541470e-01,9.540339e-01,6.349312e-04,1.715240e-09,3.783300e+01,-9.564759e-02,3.792865e+01,3.965572e+01,1.700134e+02
5.787382e+06,6.698359e+01,4.219425e+05,4.883593e+00,9.541404e-01,9.540340e-01,6.351028e-04,1.715240e-09,3.783236e+01,-9.564759e-02,3.792801e+01,3.965532e+01,1.700235e+02
5.787482e+06,6.698475e+01,4.220425e+05,4.884751e+00,9.541337e-01,9.540342e-01,6.352743e-04,1.715239e-09,3.783172e+01,-9.564759e-02,3.792736e+01,3.965493e+01,1.700335e+02
5.787582e+06,6.698591e+01,4.221425e+05,4.885908e+00,9.541271e-01,9.540343e-01,6.354459e-04,1.715239e-09,3.783107e+01,-9.564759e-02,3.792672e+01,3.965453e+01,1.700435e+02
5.787682e+06,6.698707e+01,4.222425e+05,4.887066e+00,9.541205e-01,9.540345e-01,6.356174e-04,1.715239e-09,3.783043e+01,-9.564759e-02,3.792608e+01,3.965413e+01,1.700535e+02
5.787783e+06,6.698822e+01,4.223425e+05,4.888223e+00,9.541139e-01,9.540347e-01,6.357890e-04,1.715238e-09,3.782979e+01,-9.564759e-02,3.792544e+01,3.965374e+01,1.700635e+02
