Repository: brandonlampe/CS_Data

# Repository for Crushed Salt Data
**Grant No: 456417**

This is a work in progress!

## Repository Content

### Directory Names
A uniform namining structure still in progress, but in general directories are named according to the following:
 - Names contain no spaces, a single underscore "_" will be used as a file name seperator.
 - Files are for the Crushed Salt Project (CSP); therefore, the first three charaters of each file are "CSP".
 - Folders are organized by which frame the test was performed on i.e., A2 or A3.
 - The fifth and sixth charaters of each file name will therefore be "A" followed by the frame number.

File: UNM_WP_HY_175_09/STAGE22/CREEP_FIT/175_09_STAGE22_CREEP_OUT.csv (part 19 of 26)
Analysis by Brandon Lampe, performed on: 2016/07/13 08:46:11
Experimental results below begin at: 2016/06/09 11:50:02
Duration (sec),Duration (day),Elapsed Time (sec),Elapsed Time (day),Interpolated Fractional Density,Fit to Fractional Density,Fit to Volume Strain,Fit to Volume Strain Rate (1/sec),Confining Pressure (MPa),Pore Pressure (MPa),Terzaghi Pressure (MPa),Solid Pressure (MPa),Temperature (C))
5.787883e+06,6.698938e+01,4.224425e+05,4.889381e+00,9.541073e-01,9.540348e-01,6.359605e-04,1.715238e-09,3.782915e+01,-9.564759e-02,3.792480e+01,3.965334e+01,1.700735e+02
5.787983e+06,6.699054e+01,4.225425e+05,4.890539e+00,9.541007e-01,9.540350e-01,6.361320e-04,1.715238e-09,3.782851e+01,-9.564759e-02,3.792416e+01,3.965294e+01,1.700835e+02
5.788083e+06,6.699170e+01,4.226425e+05,4.891696e+00,9.540940e-01,9.540352e-01,6.363036e-04,1.715238e-09,3.782787e+01,-9.564759e-02,3.792351e+01,3.965254e+01,1.700935e+02
5.788183e+06,6.699285e+01,4.227425e+05,4.892854e+00,9.540874e-01,9.540353e-01,6.364751e-04,1.715237e-09,3.782700e+01,-9.594332e-02,3.792294e+01,3.965193e+01,1.700965e+02
5.788283e+06,6.699401e+01,4.228426e+05,4.894011e+00,9.540808e-01,9.540355e-01,6.366467e-04,1.715237e-09,3.782572e+01,-9.679159e-02,3.792251e+01,3.965090e+01,1.700865e+02
5.788383e+06,6.699517e+01,4.229426e+05,4.895169e+00,9.540742e-01,9.540357e-01,6.368182e-04,1.715237e-09,3.782444e+01,-9.763986e-02,3.792208e+01,3.964987e+01,1.700765e+02
5.788483e+06,6.699633e+01,4.230426e+05,4.896326e+00,9.540676e-01,9.540358e-01,6.369897e-04,1.715236e-09,3.782315e+01,-9.848813e-02,3.792164e+01,3.964884e+01,1.700665e+02
5.788583e+06,6.699748e+01,4.231426e+05,4.897484e+00,9.540610e-01,9.540360e-01,6.371613e-04,1.715236e-09,3.782187e+01,-9.933641e-02,3.792121e+01,3.964782e+01,1.700565e+02
5.788683e+06,6.699864e+01,4.232426e+05,4.898641e+00,9.540544e-01,9.540361e-01,6.373328e-04,1.715236e-09,3.782059e+01,-1.001847e-01,3.792077e+01,3.964679e+01,1.700465e+02
5.788783e+06,6.699980e+01,4.233426e+05,4.899799e+00,9.540478e-01,9.540363e-01,6.375044e-04,1.715235e-09,3.781931e+01,-1.010330e-01,3.792034e+01,3.964576e+01,1.700365e+02
5.788883e+06,6.700096e+01,4.234426e+05,4.900956e+00,9.540412e-01,9.540365e-01,6.376759e-04,1.715235e-09,3.781803e+01,-1.018812e-01,3.791991e+01,3.964473e+01,1.700265e+02
5.788983e+06,6.700211e+01,4.235426e+05,4.902114e+00,9.540346e-01,9.540366e-01,6.378474e-04,1.715235e-09,3.781674e+01,-1.027295e-01,3.791947e+01,3.964371e+01,1.700165e+02
5.789083e+06,6.700327e+01,4.236426e+05,4.903271e+00,9.540280e-01,9.540368e-01,6.380190e-04,1.715235e-09,3.781546e+01,-1.035778e-01,3.791904e+01,3.964268e+01,1.700066e+02
5.789183e+06,6.700443e+01,4.237426e+05,4.904429e+00,9.540282e-01,9.540370e-01,6.381905e-04,1.715234e-09,3.781418e+01,-1.038413e-01,3.791802e+01,3.964134e+01,1.700000e+02
5.789283e+06,6.700559e+01,4.238427e+05,4.905586e+00,9.540414e-01,9.540371e-01,6.383621e-04,1.715234e-09,3.781290e+01,-1.029923e-01,3.791589e+01,3.963940e+01,1.700000e+02
5.789383e+06,6.700674e+01,4.239427e+05,4.906744e+00,9.540546e-01,9.540373e-01,6.385336e-04,1.715234e-09,3.781161e+01,-1.021433e-01,3.791376e+01,3.963746e+01,1.700000e+02
5.789483e+06,6.700790e+01,4.240427e+05,4.907901e+00,9.540679e-01,9.540375e-01,6.387051e-04,1.715233e-09,3.781033e+01,-1.012943e-01,3.791162e+01,3.963553e+01,1.700000e+02
5.789583e+06,6.700906e+01,4.241427e+05,4.909059e+00,9.540811e-01,9.540376e-01,6.388767e-04,1.715233e-09,3.780905e+01,-1.004453e-01,3.790949e+01,3.963359e+01,1.700000e+02
5.789683e+06,6.701022e+01,4.242427e+05,4.910216e+00,9.540943e-01,9.540378e-01,6.390482e-04,1.715233e-09,3.780776e+01,-9.959627e-02,3.790736e+01,3.963165e+01,1.700000e+02
5.789783e+06,6.701137e+01,4.243427e+05,4.911374e+00,9.541076e-01,9.540379e-01,6.392198e-04,1.715233e-09,3.780648e+01,-9.874727e-02,3.790523e+01,3.962971e+01,1.700000e+02
5.789883e+06,6.701253e+01,4.244427e+05,4.912531e+00,9.541208e-01,9.540381e-01,6.393913e-04,1.715232e-09,3.780520e+01,-9.789826e-02,3.790309e+01,3.962778e+01,1.700000e+02
5.789983e+06,6.701369e+01,4.245427e+05,4.913689e+00,9.541340e-01,9.540383e-01,6.395628e-04,1.715232e-09,3.780391e+01,-9.704926e-02,3.790096e+01,3.962584e+01,1.700000e+02
5.790083e+06,6.701485e+01,4.246427e+05,4.914847e+00,9.541472e-01,9.540384e-01,6.397344e-04,1.715232e-09,3.780263e+01,-9.620025e-02,3.789883e+01,3.962390e+01,1.700000e+02
5.790183e+06,6.701600e+01,4.247427e+05,4.916004e+00,9.541413e-01,9.540386e-01,6.399059e-04,1.715231e-09,3.780127e+01,-9.564759e-02,3.789692e+01,3.962271e+01,1.699930e+02
5.790283e+06,6.701716e+01,4.248428e+05,4.917162e+00,9.540995e-01,9.540388e-01,6.400775e-04,1.715231e-09,3.779978e+01,-9.564759e-02,3.789543e+01,3.962288e+01,1.699730e+02
5.790383e+06,6.701832e+01,4.249428e+05,4.918319e+00,9.540577e-01,9.540389e-01,6.402490e-04,1.715231e-09,3.779829e+01,-9.564759e-02,3.789394e+01,3.962306e+01,1.699530e+02
5.790483e+06,6.701948e+01,4.250428e+05,4.919477e+00,9.540160e-01,9.540391e-01,6.404205e-04,1.715230e-09,3.779680e+01,-9.564759e-02,3.789245e+01,3.962324e+01,1.699330e+02
5.790583e+06,6.702063e+01,4.251428e+05,4.920634e+00,9.539742e-01,9.540393e-01,6.405921e-04,1.715230e-09,3.779531e+01,-9.564759e-02,3.789096e+01,3.962341e+01,1.699130e+02
5.790683e+06,6.702179e+01,4.252428e+05,4.921792e+00,9.539324e-01,9.540394e-01,6.407636e-04,1.715230e-09,3.779382e+01,-9.564759e-02,3.788947e+01,3.962359e+01,1.698930e+02
5.790783e+06,6.702295e+01,4.253428e+05,4.922949e+00,9.538907e-01,9.540396e-01,6.409352e-04,1.715230e-09,3.779233e+01,-9.564759e-02,3.788798e+01,3.962377e+01,1.698730e+02
5.790883e+06,6.702411e+01,4.254428e+05,4.924107e+00,9.538489e-01,9.540397e-01,6.411067e-04,1.715229e-09,3.779084e+01,-9.564759e-02,3.788649e+01,3.962394e+01,1.698530e+02
5.790983e+06,6.702526e+01,4.255428e+05,4.925264e+00,9.538071e-01,9.540399e-01,6.412783e-04,1.715229e-09,3.778935e+01,-9.564759e-02,3.788500e+01,3.962412e+01,1.698329e+02
5.791083e+06,6.702642e+01,4.256428e+05,4.926422e+00,9.537654e-01,9.540401e-01,6.414498e-04,1.715229e-09,3.778786e+01,-9.564759e-02,3.788351e+01,3.962430e+01,1.698129e+02
5.791183e+06,6.702758e+01,4.257428e+05,4.927579e+00,9.537430e-01,9.540402e-01,6.416213e-04,1.715228e-09,3.778788e+01,-9.564759e-02,3.788352e+01,3.962524e+01,1.698035e+02
5.791283e+06,6.702874e+01,4.258429e+05,4.928737e+00,9.537562e-01,9.540404e-01,6.417929e-04,1.715228e-09,3.779065e+01,-9.564759e-02,3.788630e+01,3.962760e+01,1.698135e+02
5.791383e+06,6.702989e+01,4.259429e+05,4.929894e+00,9.537693e-01,9.540406e-01,6.419644e-04,1.715228e-09,3.779342e+01,-9.564759e-02,3.788907e+01,3.962996e+01,1.698235e+02
5.791483e+06,6.703105e+01,4.260429e+05,4.931052e+00,9.537825e-01,9.540407e-01,6.421360e-04,1.715228e-09,3.779619e+01,-9.564759e-02,3.789184e+01,3.963232e+01,1.698335e+02
5.791583e+06,6.703221e+01,4.261429e+05,4.932209e+00,9.537956e-01,9.540409e-01,6.423075e-04,1.715227e-09,3.779896e+01,-9.564759e-02,3.789461e+01,3.963468e+01,1.698435e+02
5.791683e+06,6.703337e+01,4.262429e+05,4.933367e+00,9.538087e-01,9.540411e-01,6.424790e-04,1.715227e-09,3.780173e+01,-9.564759e-02,3.789738e+01,3.963704e+01,1.698535e+02
5.791783e+06,6.703452e+01,4.263429e+05,4.934524e+00,9.538219e-01,9.540412e-01,6.426506e-04,1.715227e-09,3.780450e+01,-9.564759e-02,3.790015e+01,3.963939e+01,1.698635e+02
5.791883e+06,6.703568e+01,4.264429e+05,4.935682e+00,9.538350e-01,9.540414e-01,6.428221e-04,1.715226e-09,3.780728e+01,-9.564759e-02,3.790292e+01,3.964175e+01,1.698735e+02
5.791983e+06,6.703684e+01,4.265429e+05,4.936839e+00,9.538482e-01,9.540415e-01,6.429937e-04,1.715226e-09,3.781005e+01,-9.564759e-02,3.790569e+01,3.964411e+01,1.698835e+02
5.792083e+06,6.703800e+01,4.266429e+05,4.937997e+00,9.538613e-01,9.540417e-01,6.431652e-04,1.715226e-09,3.781282e+01,-9.564759e-02,3.790847e+01,3.964647e+01,1.698935e+02
5.792183e+06,6.703915e+01,4.267429e+05,4.939155e+00,9.538868e-01,9.540419e-01,6.433367e-04,1.715225e-09,3.781604e+01,-9.594428e-02,3.791199e+01,3.964880e+01,1.698930e+02
5.792283e+06,6.704031e+01,4.268430e+05,4.940312e+00,9.539352e-01,9.540420e-01,6.435083e-04,1.715225e-09,3.782010e+01,-9.679328e-02,3.791690e+01,3.965108e+01,1.698730e+02
5.792383e+06,6.704147e+01,4.269430e+05,4.941470e+00,9.539835e-01,9.540422e-01,6.436798e-04,1.715225e-09,3.782417e+01,-9.764229e-02,3.792181e+01,3.965337e+01,1.698530e+02
5.792483e+06,6.704263e+01,4.270430e+05,4.942627e+00,9.540319e-01,9.540424e-01,6.438514e-04,1.715225e-09,3.782823e+01,-9.849129e-02,3.792672e+01,3.965565e+01,1.698330e+02
5.792583e+06,6.704378e+01,4.271430e+05,4.943785e+00,9.540803e-01,9.540425e-01,6.440229e-04,1.715224e-09,3.783230e+01,-9.934030e-02,3.793164e+01,3.965794e+01,1.698130e+02
5.792683e+06,6.704494e+01,4.272430e+05,4.944942e+00,9.541287e-01,9.540427e-01,6.441944e-04,1.715224e-09,3.783636e+01,-1.001893e-01,3.793655e+01,3.966022e+01,1.697930e+02
5.792783e+06,6.704610e+01,4.273430e+05,4.946100e+00,9.541771e-01,9.540429e-01,6.443660e-04,1.715224e-09,3.784042e+01,-1.010383e-01,3.794146e+01,3.966250e+01,1.697730e+02
5.792883e+06,6.704726e+01,4.274430e+05,4.947257e+00,9.542255e-01,9.540430e-01,6.445375e-04,1.715223e-09,3.784449e+01,-1.018873e-01,3.794638e+01,3.966479e+01,1.697529e+02
5.792983e+06,6.704841e+01,4.275430e+05,4.948415e+00,9.542739e-01,9.540432e-01,6.447090e-04,1.715223e-09,3.784855e+01,-1.027363e-01,3.795129e+01,3.966707e+01,1.697329e+02
5.793083e+06,6.704957e+01,4.276430e+05,4.949572e+00,9.543223e-01,9.540433e-01,6.448806e-04,1.715223e-09,3.785262e+01,-1.035853e-01,3.795620e+01,3.966935e+01,1.697129e+02
5.793183e+06,6.705073e+01,4.277430e+05,4.950730e+00,9.543442e-01,9.540435e-01,6.450521e-04,1.715223e-09,3.785380e+01,-1.041338e-01,3.795794e+01,3.966971e+01,1.697071e+02
5.793283e+06,6.705189e+01,4.278431e+05,4.951887e+00,9.543178e-01,9.540437e-01,6.452237e-04,1.715222e-09,3.784974e+01,-1.041338e-01,3.795388e+01,3.966655e+01,1.697271e+02
5.793383e+06,6.705304e+01,4.279431e+05,4.953045e+00,9.542915e-01,9.540438e-01,6.453952e-04,1.715222e-09,3.784568e+01,-1.041338e-01,3.794982e+01,3.966340e+01,1.697471e+02
5.793483e+06,6.705420e+01,4.280431e+05,4.954202e+00,9.542651e-01,9.540440e-01,6.455667e-04,1.715222e-09,3.784162e+01,-1.041338e-01,3.794576e+01,3.966024e+01,1.697671e+02
5.793583e+06,6.705536e+01,4.281431e+05,4.955360e+00,9.542387e-01,9.540442e-01,6.457383e-04,1.715221e-09,3.783756e+01,-1.041338e-01,3.794170e+01,3.965709e+01,1.697870e+02
5.793683e+06,6.705652e+01,4.282431e+05,4.956517e+00,9.542124e-01,9.540443e-01,6.459098e-04,1.715221e-09,3.783350e+01,-1.041338e-01,3.793764e+01,3.965393e+01,1.698070e+02
5.793783e+06,6.705767e+01,4.283431e+05,4.957675e+00,9.541860e-01,9.540445e-01,6.460814e-04,1.715221e-09,3.782944e+01,-1.041338e-01,3.793358e+01,3.965077e+01,1.698270e+02
5.793883e+06,6.705883e+01,4.284431e+05,4.958832e+00,9.541596e-01,9.540447e-01,6.462529e-04,1.715220e-09,3.782538e+01,-1.041338e-01,3.792952e+01,3.964762e+01,1.698470e+02
5.793983e+06,6.705999e+01,4.285431e+05,4.959990e+00,9.541333e-01,9.540448e-01,6.464244e-04,1.715220e-09,3.782132e+01,-1.041338e-01,3.792545e+01,3.964446e+01,1.698670e+02
5.794083e+06,6.706115e+01,4.286431e+05,4.961147e+00,9.541069e-01,9.540450e-01,6.465960e-04,1.715220e-09,3.781726e+01,-1.041338e-01,3.792139e+01,3.964130e+01,1.698870e+02
5.794183e+06,6.706230e+01,4.287432e+05,4.962305e+00,9.540851e-01,9.540451e-01,6.467675e-04,1.715220e-09,3.781462e+01,-1.038368e-01,3.791846e+01,3.963943e+01,1.698895e+02
5.794283e+06,6.706346e+01,4.288432e+05,4.963463e+00,9.540719e-01,9.540453e-01,6.469391e-04,1.715219e-09,3.781462e+01,-1.029877e-01,3.791761e+01,3.963994e+01,1.698595e+02
5.794383e+06,6.706462e+01,4.289432e+05,4.964620e+00,9.540587e-01,9.540455e-01,6.471106e-04,1.715219e-09,3.781462e+01,-1.021387e-01,3.791676e+01,3.964045e+01,1.698295e+02
5.794483e+06,6.706578e+01,4.290432e+05,4.965778e+00,9.540454e-01,9.540456e-01,6.472821e-04,1.715219e-09,3.781462e+01,-1.012897e-01,3.791591e+01,3.964096e+01,1.697995e+02
5.794583e+06,6.706694e+01,4.291432e+05,4.966935e+00,9.540322e-01,9.540458e-01,6.474537e-04,1.715218e-09,3.781462e+01,-1.004407e-01,3.791506e+01,3.964147e+01,1.697694e+02
5.794683e+06,6.706809e+01,4.292432e+05,4.968093e+00,9.540190e-01,9.540460e-01,6.476252e-04,1.715218e-09,3.781462e+01,-9.959173e-02,3.791421e+01,3.964198e+01,1.697394e+02
5.794783e+06,6.706925e+01,4.293432e+05,4.969250e+00,9.540057e-01,9.540461e-01,6.477968e-04,1.715218e-09,3.781462e+01,-9.874272e-02,3.791336e+01,3.964249e+01,1.697094e+02
5.794883e+06,6.707041e+01,4.294432e+05,4.970408e+00,9.539925e-01,9.540463e-01,6.479683e-04,1.715218e-09,3.781462e+01,-9.789372e-02,3.791251e+01,3.964300e+01,1.696794e+02
5.794983e+06,6.707157e+01,4.295432e+05,4.971565e+00,9.539793e-01,9.540465e-01,6.481398e-04,1.715217e-09,3.781462e+01,-9.704471e-02,3.791167e+01,3.964351e+01,1.696494e+02
5.795083e+06,6.707272e+01,4.296432e+05,4.972723e+00,9.539661e-01,9.540466e-01,6.483114e-04,1.715217e-09,3.781462e+01,-9.619571e-02,3.791082e+01,3.964402e+01,1.696194e+02
5.795183e+06,6.707388e+01,4.297433e+05,4.973880e+00,9.539474e-01,9.540468e-01,6.484829e-04,1.715217e-09,3.781462e+01,-9.564759e-02,3.791027e+01,3.964477e+01,1.696000e+02
5.795283e+06,6.707504e+01,4.298433e+05,4.975038e+00,9.539189e-01,9.540469e-01,6.486545e-04,1.715216e-09,3.781462e+01,-9.564759e-02,3.791027e+01,3.964596e+01,1.696000e+02
5.795383e+06,6.707620e+01,4.299433e+05,4.976195e+00,9.538904e-01,9.540471e-01,6.488260e-04,1.715216e-09,3.781462e+01,-9.564759e-02,3.791027e+01,3.964715e+01,1.696000e+02
5.795483e+06,6.707735e+01,4.300433e+05,4.977353e+00,9.538619e-01,9.540473e-01,6.489975e-04,1.715216e-09,3.781462e+01,-9.564759e-02,3.791027e+01,3.964833e+01,1.696000e+02
5.795583e+06,6.707851e+01,4.301433e+05,4.978510e+00,9.538334e-01,9.540474e-01,6.491691e-04,1.715215e-09,3.781462e+01,-9.564759e-02,3.791027e+01,3.964952e+01,1.696000e+02
5.795683e+06,6.707967e+01,4.302433e+05,4.979668e+00,9.538049e-01,9.540476e-01,6.493406e-04,1.715215e-09,3.781462e+01,-9.564759e-02,3.791027e+01,3.965071e+01,1.696000e+02
5.795783e+06,6.708083e+01,4.303433e+05,4.980825e+00,9.537763e-01,9.540478e-01,6.495121e-04,1.715215e-09,3.781462e+01,-9.564759e-02,3.791027e+01,3.965190e+01,1.696000e+02
5.795883e+06,6.708198e+01,4.304433e+05,4.981983e+00,9.537478e-01,9.540479e-01,6.496837e-04,1.715215e-09,3.781462e+01,-9.564759e-02,3.791027e+01,3.965309e+01,1.696000e+02
5.795983e+06,6.708314e+01,4.305433e+05,4.983140e+00,9.537193e-01,9.540481e-01,6.498552e-04,1.715214e-09,3.781462e+01,-9.564759e-02,3.791027e+01,3.965427e+01,1.696000e+02
5.796083e+06,6.708430e+01,4.306433e+05,4.984298e+00,9.536908e-01,9.540483e-01,6.500268e-04,1.715214e-09,3.781462e+01,-9.564759e-02,3.791027e+01,3.965546e+01,1.696000e+02
5.796183e+06,6.708546e+01,4.307434e+05,4.985455e+00,9.536792e-01,9.540484e-01,6.501983e-04,1.715214e-09,3.781485e+01,-9.594498e-02,3.791079e+01,3.965620e+01,1.696000e+02
5.796283e+06,6.708661e+01,4.308434e+05,4.986613e+00,9.536990e-01,9.540486e-01,6.503698e-04,1.715213e-09,3.781549e+01,-9.679398e-02,3.791228e+01,3.965609e+01,1.696000e+02
5.796383e+06,6.708777e+01,4.309434e+05,4.987771e+00,9.537187e-01,9.540487e-01,6.505414e-04,1.715213e-09,3.781613e+01,-9.764299e-02,3.791377e+01,3.965598e+01,1.696000e+02
5.796483e+06,6.708893e+01,4.310434e+05,4.988928e+00,9.537385e-01,9.540489e-01,6.507129e-04,1.715213e-09,3.781677e+01,-9.849199e-02,3.791526e+01,3.965587e+01,1.696000e+02
5.796583e+06,6.709009e+01,4.311434e+05,4.990086e+00,9.537583e-01,9.540491e-01,6.508845e-04,1.715213e-09,3.781741e+01,-9.934100e-02,3.791675e+01,3.965576e+01,1.696000e+02
5.796683e+06,6.709124e+01,4.312434e+05,4.991243e+00,9.537780e-01,9.540492e-01,6.510560e-04,1.715212e-09,3.781805e+01,-1.001900e-01,3.791824e+01,3.965565e+01,1.696000e+02
5.796783e+06,6.709240e+01,4.313434e+05,4.992401e+00,9.537978e-01,9.540494e-01,6.512275e-04,1.715212e-09,3.781870e+01,-1.010390e-01,3.791973e+01,3.965554e+01,1.696000e+02
5.796883e+06,6.709356e+01,4.314434e+05,4.993558e+00,9.538176e-01,9.540496e-01,6.513991e-04,1.715212e-09,3.781934e+01,-1.018880e-01,3.792123e+01,3.965543e+01,1.696000e+02
5.796983e+06,6.709472e+01,4.315434e+05,4.994716e+00,9.538373e-01,9.540497e-01,6.515706e-04,1.715211e-09,3.781998e+01,-1.027370e-01,3.792272e+01,3.965532e+01,1.696000e+02
5.797083e+06,6.709587e+01,4.316434e+05,4.995873e+00,9.538571e-01,9.540499e-01,6.517421e-04,1.715211e-09,3.782062e+01,-1.035860e-01,3.792421e+01,3.965521e+01,1.696000e+02
5.797183e+06,6.709703e+01,4.317435e+05,4.997031e+00,9.538847e-01,9.540501e-01,6.519137e-04,1.715211e-09,3.782172e+01,-1.038326e-01,3.792555e+01,3.965522e+01,1.696106e+02
5.797283e+06,6.709819e+01,4.318435e+05,4.998188e+00,9.539264e-01,9.540502e-01,6.520852e-04,1.715210e-09,3.782364e+01,-1.029836e-01,3.792663e+01,3.965546e+01,1.696407e+02
5.797383e+06,6.709935e+01,4.319435e+05,4.999346e+00,9.539682e-01,9.540504e-01,6.522568e-04,1.715210e-09,3.782557e+01,-1.021345e-01,3.792770e+01,3.965569e+01,1.696707e+02
5.797483e+06,6.710050e+01,4.320435e+05,5.000503e+00,9.540100e-01,9.540505e-01,6.524283e-04,1.715210e-09,3.782749e+01,-1.012855e-01,3.792878e+01,3.965593e+01,1.697007e+02
5.797583e+06,6.710166e+01,4.321435e+05,5.001661e+00,9.540518e-01,9.540507e-01,6.525998e-04,1.715210e-09,3.782942e+01,-1.004365e-01,3.792985e+01,3.965616e+01,1.697307e+02
5.797684e+06,6.710282e+01,4.322435e+05,5.002818e+00,9.540935e-01,9.540509e-01,6.527714e-04,1.715209e-09,3.783134e+01,-9.958753e-02,3.793093e+01,3.965640e+01,1.697607e+02
5.797784e+06,6.710398e+01,4.323435e+05,5.003976e+00,9.541353e-01,9.540510e-01,6.529429e-04,1.715209e-09,3.783327e+01,-9.873853e-02,3.793201e+01,3.965664e+01,1.697907e+02
5.797884e+06,6.710513e+01,4.324435e+05,5.005133e+00,9.541771e-01,9.540512e-01,6.531145e-04,1.715209e-09,3.783519e+01,-9.788952e-02,3.793308e+01,3.965687e+01,1.698207e+02
5.797984e+06,6.710629e+01,4.325435e+05,5.006291e+00,9.542189e-01,9.540514e-01,6.532860e-04,1.715208e-09,3.783712e+01,-9.704052e-02,3.793416e+01,3.965711e+01,1.698508e+02
5.798084e+06,6.710745e+01,4.326435e+05,5.007448e+00,9.542606e-01,9.540515e-01,6.534575e-04,1.715208e-09,3.783904e+01,-9.619151e-02,3.793523e+01,3.965734e+01,1.698808e+02
5.798184e+06,6.710861e+01,4.327436e+05,5.008606e+00,9.542756e-01,9.540517e-01,6.536291e-04,1.715208e-09,3.783866e+01,-9.564759e-02,3.793431e+01,3.965630e+01,1.698892e+02
5.798284e+06,6.710976e+01,4.328436e+05,5.009763e+00,9.542426e-01,9.540519e-01,6.538006e-04,1.715208e-09,3.783418e+01,-9.564759e-02,3.792982e+01,3.965297e+01,1.698592e+02
5.798384e+06,6.711092e+01,4.329436e+05,5.010921e+00,9.542096e-01,9.540520e-01,6.539721e-04,1.715207e-09,3.782969e+01,-9.564759e-02,3.792534e+01,3.964964e+01,1.698292e+02
5.798484e+06,6.711208e+01,4.330436e+05,5.012079e+00,9.541766e-01,9.540522e-01,6.541437e-04,1.715207e-09,3.782520e+01,-9.564759e-02,3.792085e+01,3.964631e+01,1.697993e+02
5.798584e+06,6.711324e+01,4.331436e+05,5.013236e+00,9.541437e-01,9.540523e-01,6.543152e-04,1.715207e-09,3.782071e+01,-9.564759e-02,3.791636e+01,3.964298e+01,1.697693e+02
5.798684e+06,6.711439e+01,4.332436e+05,5.014394e+00,9.541107e-01,9.540525e-01,6.544868e-04,1.715206e-09,3.781622e+01,-9.564759e-02,3.791187e+01,3.963965e+01,1.697393e+02
5.798784e+06,6.711555e+01,4.333436e+05,5.015551e+00,9.540777e-01,9.540527e-01,6.546583e-04,1.715206e-09,3.781174e+01,-9.564759e-02,3.790738e+01,3.963632e+01,1.697093e+02
5.798884e+06,6.711671e+01,4.334436e+05,5.016709e+00,9.540447e-01,9.540528e-01,6.548298e-04,1.715206e-09,3.780725e+01,-9.564759e-02,3.790290e+01,3.963299e+01,1.696793e+02
5.798984e+06,6.711787e+01,4.335436e+05,5.017866e+00,9.540117e-01,9.540530e-01,6.550014e-04,1.715205e-09,3.780276e+01,-9.564759e-02,3.789841e+01,3.962966e+01,1.696493e+02
5.799084e+06,6.711902e+01,4.336436e+05,5.019024e+00,9.539788e-01,9.540532e-01,6.551729e-04,1.715205e-09,3.779827e+01,-9.564759e-02,3.789392e+01,3.962633e+01,1.696193e+02
5.799184e+06,6.712018e+01,4.337437e+05,5.020181e+00,9.539520e-01,9.540533e-01,6.553444e-04,1.715205e-09,3.779508e+01,-9.594917e-02,3.789103e+01,3.962411e+01,1.696000e+02
5.799284e+06,6.712134e+01,4.338437e+05,5.021339e+00,9.539367e-01,9.540535e-01,6.555160e-04,1.715205e-09,3.779423e+01,-9.679818e-02,3.789103e+01,3.962390e+01,1.696000e+02
5.799384e+06,6.712250e+01,4.339437e+05,5.022496e+00,9.539213e-01,9.540537e-01,6.556875e-04,1.715204e-09,3.779338e+01,-9.764718e-02,3.789103e+01,3.962369e+01,1.696000e+02
5.799484e+06,6.712365e+01,4.340437e+05,5.023654e+00,9.539059e-01,9.540538e-01,6.558591e-04,1.715204e-09,3.779253e+01,-9.849619e-02,3.789103e+01,3.962348e+01,1.696000e+02
5.799584e+06,6.712481e+01,4.341437e+05,5.024811e+00,9.538905e-01,9.540540e-01,6.560306e-04,1.715204e-09,3.779168e+01,-9.934519e-02,3.789103e+01,3.962327e+01,1.696000e+02
5.799684e+06,6.712597e+01,4.342437e+05,5.025969e+00,9.538751e-01,9.540541e-01,6.562021e-04,1.715203e-09,3.779083e+01,-1.001942e-01,3.789103e+01,3.962306e+01,1.696000e+02
5.799784e+06,6.712713e+01,4.343437e+05,5.027126e+00,9.538598e-01,9.540543e-01,6.563737e-04,1.715203e-09,3.778999e+01,-1.010432e-01,3.789103e+01,3.962286e+01,1.696000e+02
5.799884e+06,6.712828e+01,4.344437e+05,5.028284e+00,9.538444e-01,9.540545e-01,6.565452e-04,1.715203e-09,3.778914e+01,-1.018922e-01,3.789103e+01,3.962265e+01,1.696000e+02
5.799984e+06,6.712944e+01,4.345437e+05,5.029441e+00,9.538290e-01,9.540546e-01,6.567167e-04,1.715203e-09,3.778829e+01,-1.027412e-01,3.789103e+01,3.962244e+01,1.696000e+02
5.800084e+06,6.713060e+01,4.346437e+05,5.030599e+00,9.538136e-01,9.540548e-01,6.568883e-04,1.715202e-09,3.778744e+01,-1.035902e-01,3.789103e+01,3.962223e+01,1.696000e+02
5.800184e+06,6.713176e+01,4.347438e+05,5.031756e+00,9.538188e-01,9.540550e-01,6.570598e-04,1.715202e-09,3.778835e+01,-1.038286e-01,3.789218e+01,3.962299e+01,1.696036e+02
5.800284e+06,6.713291e+01,4.348438e+05,5.032914e+00,9.538605e-01,9.540551e-01,6.572314e-04,1.715202e-09,3.779241e+01,-1.029804e-01,3.789539e+01,3.962546e+01,1.696136e+02
5.800384e+06,6.713407e+01,4.349438e+05,5.034071e+00,9.539022e-01,9.540553e-01,6.574029e-04,1.715201e-09,3.779646e+01,-1.021321e-01,3.789859e+01,3.962793e+01,1.696236e+02
5.800484e+06,6.713523e+01,4.350438e+05,5.035229e+00,9.539440e-01,9.540555e-01,6.575744e-04,1.715201e-09,3.780052e+01,-1.012838e-01,3.790180e+01,3.963040e+01,1.696336e+02
5.800584e+06,6.713639e+01,4.351438e+05,5.036387e+00,9.539857e-01,9.540556e-01,6.577460e-04,1.715201e-09,3.780457e+01,-1.004355e-01,3.790500e+01,3.963287e+01,1.696436e+02
5.800684e+06,6.713754e+01,4.352438e+05,5.037544e+00,9.540274e-01,9.540558e-01,6.579175e-04,1.715200e-09,3.780862e+01,-9.958727e-02,3.790821e+01,3.963534e+01,1.696536e+02
5.800784e+06,6.713870e+01,4.353438e+05,5.038702e+00,9.540692e-01,9.540559e-01,6.580890e-04,1.715200e-09,3.781268e+01,-9.873900e-02,3.791141e+01,3.963781e+01,1.696636e+02
5.800884e+06,6.713986e+01,4.354438e+05,5.039859e+00,9.541109e-01,9.540561e-01,6.582606e-04,1.715200e-09,3.781673e+01,-9.789073e-02,3.791462e+01,3.964028e+01,1.696736e+02
5.800984e+06,6.714102e+01,4.355438e+05,5.041017e+00,9.541526e-01,9.540563e-01,6.584321e-04,1.715200e-09,3.782078e+01,-9.704245e-02,3.791783e+01,3.964275e+01,1.696836e+02
5.801084e+06,6.714217e+01,4.356438e+05,5.042174e+00,9.541944e-01,9.540564e-01,6.586037e-04,1.715199e-09,3.782484e+01,-9.619418e-02,3.792103e+01,3.964522e+01,1.696936e+02
5.801184e+06,6.714333e+01,4.357439e+05,5.043332e+00,9.542166e-01,9.540566e-01,6.587752e-04,1.715199e-09,3.782768e+01,-9.564759e-02,3.792332e+01,3.964724e+01,1.697000e+02
5.801284e+06,6.714449e+01,4.358439e+05,5.044489e+00,9.542034e-01,9.540568e-01,6.589467e-04,1.715199e-09,3.782832e+01,-9.564759e-02,3.792396e+01,3.964846e+01,1.697000e+02
5.801384e+06,6.714565e+01,4.359439e+05,5.045647e+00,9.541903e-01,9.540569e-01,6.591183e-04,1.715198e-09,3.782896e+01,-9.564759e-02,3.792461e+01,3.964968e+01,1.697000e+02
5.801484e+06,6.714680e+01,4.360439e+05,5.046804e+00,9.541772e-01,9.540571e-01,6.592898e-04,1.715198e-09,3.782960e+01,-9.564759e-02,3.792525e+01,3.965090e+01,1.697000e+02
5.801584e+06,6.714796e+01,4.361439e+05,5.047962e+00,9.541640e-01,9.540573e-01,6.594613e-04,1.715198e-09,3.783024e+01,-9.564759e-02,3.792589e+01,3.965212e+01,1.697000e+02
5.801684e+06,6.714912e+01,4.362439e+05,5.049119e+00,9.541509e-01,9.540574e-01,6.596329e-04,1.715198e-09,3.783088e+01,-9.564759e-02,3.792653e+01,3.965334e+01,1.697000e+02
5.801784e+06,6.715028e+01,4.363439e+05,5.050277e+00,9.541377e-01,9.540576e-01,6.598044e-04,1.715197e-09,3.783152e+01,-9.564759e-02,3.792717e+01,3.965456e+01,1.697000e+02
5.801884e+06,6.715143e+01,4.364439e+05,5.051434e+00,9.541246e-01,9.540577e-01,6.599760e-04,1.715197e-09,3.783216e+01,-9.564759e-02,3.792781e+01,3.965578e+01,1.697000e+02
5.801984e+06,6.715259e+01,4.365439e+05,5.052592e+00,9.541114e-01,9.540579e-01,6.601475e-04,1.715197e-09,3.783281e+01,-9.564759e-02,3.792845e+01,3.965700e+01,1.697000e+02
5.802084e+06,6.715375e+01,4.366439e+05,5.053749e+00,9.540983e-01,9.540581e-01,6.603190e-04,1.715196e-09,3.783345e+01,-9.564759e-02,3.792909e+01,3.965822e+01,1.697000e+02
5.802184e+06,6.715491e+01,4.367440e+05,5.054907e+00,9.540990e-01,9.540582e-01,6.604906e-04,1.715196e-09,3.783386e+01,-9.564759e-02,3.792951e+01,3.965862e+01,1.697035e+02
5.802284e+06,6.715606e+01,4.368440e+05,5.056064e+00,9.541254e-01,9.540584e-01,6.606621e-04,1.715196e-09,3.783386e+01,-9.564759e-02,3.792951e+01,3.965752e+01,1.697135e+02
5.802384e+06,6.715722e+01,4.369440e+05,5.057222e+00,9.541519e-01,9.540586e-01,6.608336e-04,1.715195e-09,3.783386e+01,-9.564759e-02,3.792951e+01,3.965642e+01,1.697235e+02
5.802484e+06,6.715838e+01,4.370440e+05,5.058379e+00,9.541783e-01,9.540587e-01,6.610052e-04,1.715195e-09,3.783386e+01,-9.564759e-02,3.792951e+01,3.965532e+01,1.697336e+02
5.802584e+06,6.715954e+01,4.371440e+05,5.059537e+00,9.542047e-01,9.540589e-01,6.611767e-04,1.715195e-09,3.783386e+01,-9.564759e-02,3.792951e+01,3.965422e+01,1.697436e+02
5.802684e+06,6.716069e+01,4.372440e+05,5.060695e+00,9.542311e-01,9.540591e-01,6.613482e-04,1.715195e-09,3.783386e+01,-9.564759e-02,3.792951e+01,3.965312e+01,1.697536e+02
5.802784e+06,6.716185e+01,4.373440e+05,5.061852e+00,9.542575e-01,9.540592e-01,6.615198e-04,1.715194e-09,3.783386e+01,-9.564759e-02,3.792951e+01,3.965202e+01,1.697636e+02
5.802884e+06,6.716301e+01,4.374440e+05,5.063010e+00,9.542839e-01,9.540594e-01,6.616913e-04,1.715194e-09,3.783386e+01,-9.564759e-02,3.792951e+01,3.965092e+01,1.697736e+02
5.802984e+06,6.716417e+01,4.375440e+05,5.064167e+00,9.543103e-01,9.540595e-01,6.618629e-04,1.715194e-09,3.783386e+01,-9.564759e-02,3.792951e+01,3.964982e+01,1.697836e+02
5.803084e+06,6.716532e+01,4.376440e+05,5.065325e+00,9.543368e-01,9.540597e-01,6.620344e-04,1.715193e-09,3.783386e+01,-9.564759e-02,3.792951e+01,3.964872e+01,1.697936e+02
5.803184e+06,6.716648e+01,4.377441e+05,5.066482e+00,9.543391e-01,9.540599e-01,6.622059e-04,1.715193e-09,3.783269e+01,-9.595694e-02,3.792865e+01,3.964741e+01,1.697964e+02
5.803284e+06,6.716764e+01,4.378441e+05,5.067640e+00,9.542995e-01,9.540600e-01,6.623775e-04,1.715193e-09,3.782949e+01,-9.680521e-02,3.792629e+01,3.964574e+01,1.697864e+02
5.803384e+06,6.716880e+01,4.379441e+05,5.068797e+00,9.542599e-01,9.540602e-01,6.625490e-04,1.715193e-09,3.782628e+01,-9.765348e-02,3.792394e+01,3.964407e+01,1.697764e+02
5.803484e+06,6.716995e+01,4.380441e+05,5.069955e+00,9.542203e-01,9.540604e-01,6.627205e-04,1.715192e-09,3.782308e+01,-9.850176e-02,3.792158e+01,3.964240e+01,1.697664e+02
5.803584e+06,6.717111e+01,4.381441e+05,5.071112e+00,9.541808e-01,9.540605e-01,6.628921e-04,1.715192e-09,3.781987e+01,-9.935003e-02,3.791922e+01,3.964073e+01,1.697564e+02
5.803684e+06,6.717227e+01,4.382441e+05,5.072270e+00,9.541412e-01,9.540607e-01,6.630636e-04,1.715192e-09,3.781667e+01,-1.001983e-01,3.791686e+01,3.963906e+01,1.697464e+02
5.803784e+06,6.717343e+01,4.383441e+05,5.073427e+00,9.541016e-01,9.540609e-01,6.632352e-04,1.715191e-09,3.781346e+01,-1.010466e-01,3.791451e+01,3.963739e+01,1.697364e+02
5.803884e+06,6.717458e+01,4.384441e+05,5.074585e+00,9.540620e-01,9.540610e-01,6.634067e-04,1.715191e-09,3.781025e+01,-1.018948e-01,3.791215e+01,3.963572e+01,1.697264e+02
5.803984e+06,6.717574e+01,4.385441e+05,5.075742e+00,9.540224e-01,9.540612e-01,6.635782e-04,1.715191e-09,3.780705e+01,-1.027431e-01,3.790979e+01,3.963405e+01,1.697164e+02
5.804084e+06,6.717690e+01,4.386441e+05,5.076900e+00,9.539828e-01,9.540613e-01,6.637498e-04,1.715190e-09,3.780384e+01,-1.035914e-01,3.790743e+01,3.963238e+01,1.697064e+02
5.804184e+06,6.717806e+01,4.387442e+05,5.078057e+00,9.539599e-01,9.540615e-01,6.639213e-04,1.715190e-09,3.780272e+01,-1.038277e-01,3.790655e+01,3.963217e+01,1.697000e+02
5.804284e+06,6.717921e+01,4.388442e+05,5.079215e+00,9.539665e-01,9.540617e-01,6.640928e-04,1.715190e-09,3.780529e+01,-1.029787e-01,3.790826e+01,3.963454e+01,1.697000e+02
5.804384e+06,6.718037e+01,4.389442e+05,5.080372e+00,9.539731e-01,9.540618e-01,6.642644e-04,1.715190e-09,3.780785e+01,-1.021297e-01,3.790998e+01,3.963692e+01,1.697000e+02
5.804484e+06,6.718153e+01,4.390442e+05,5.081530e+00,9.539797e-01,9.540620e-01,6.644359e-04,1.715189e-09,3.781042e+01,-1.012806e-01,3.791170e+01,3.963929e+01,1.697000e+02
5.804584e+06,6.718269e+01,4.391442e+05,5.082687e+00,9.539864e-01,9.540622e-01,6.646074e-04,1.715189e-09,3.781299e+01,-1.004316e-01,3.791342e+01,3.964166e+01,1.697000e+02
5.804684e+06,6.718384e+01,4.392442e+05,5.083845e+00,9.539930e-01,9.540623e-01,6.647790e-04,1.715189e-09,3.781555e+01,-9.958264e-02,3.791513e+01,3.964404e+01,1.697000e+02
5.804784e+06,6.718500e+01,4.393442e+05,5.085003e+00,9.539996e-01,9.540625e-01,6.649505e-04,1.715188e-09,3.781812e+01,-9.873363e-02,3.791685e+01,3.964641e+01,1.697000e+02
5.804884e+06,6.718616e+01,4.394442e+05,5.086160e+00,9.540062e-01,9.540627e-01,6.651220e-04,1.715188e-09,3.782069e+01,-9.788463e-02,3.791857e+01,3.964879e+01,1.697000e+02
5.804984e+06,6.718732e+01,4.395442e+05,5.087318e+00,9.540128e-01,9.540628e-01,6.652936e-04,1.715188e-09,3.782325e+01,-9.703562e-02,3.792029e+01,3.965116e+01,1.697000e+02
5.805084e+06,6.718848e+01,4.396442e+05,5.088475e+00,9.540194e-01,9.540630e-01,6.654651e-04,1.715188e-09,3.782582e+01,-9.618662e-02,3.792201e+01,3.965353e+01,1.697000e+02
5.805184e+06,6.718963e+01,4.397443e+05,5.089633e+00,9.540332e-01,9.540631e-01,6.656367e-04,1.715187e-09,3.782792e+01,-9.595729e-02,3.792387e+01,3.965515e+01,1.697036e+02
5.805284e+06,6.719079e+01,4.398443e+05,5.090790e+00,9.540596e-01,9.540633e-01,6.658082e-04,1.715187e-09,3.782920e+01,-9.680556e-02,3.792600e+01,3.965543e+01,1.697136e+02
5.805384e+06,6.719195e+01,4.399443e+05,5.091948e+00,9.540860e-01,9.540635e-01,6.659797e-04,1.715187e-09,3.783048e+01,-9.765383e-02,3.792813e+01,3.965572e+01,1.697236e+02
5.805484e+06,6.719311e+01,4.400443e+05,5.093105e+00,9.541124e-01,9.540636e-01,6.661513e-04,1.715186e-09,3.783176e+01,-9.850211e-02,3.793027e+01,3.965600e+01,1.697336e+02
5.805584e+06,6.719426e+01,4.401443e+05,5.094263e+00,9.541387e-01,9.540638e-01,6.663228e-04,1.715186e-09,3.783305e+01,-9.935038e-02,3.793240e+01,3.965629e+01,1.697436e+02
5.805684e+06,6.719542e+01,4.402443e+05,5.095420e+00,9.541651e-01,9.540640e-01,6.664943e-04,1.715186e-09,3.783433e+01,-1.001986e-01,3.793453e+01,3.965658e+01,1.697536e+02
5.805784e+06,6.719658e+01,4.403443e+05,5.096578e+00,9.541915e-01,9.540641e-01,6.666659e-04,1.715185e-09,3.783561e+01,-1.010469e-01,3.793666e+01,3.965686e+01,1.697636e+02
5.805884e+06,6.719774e+01,4.404443e+05,5.097735e+00,9.542178e-01,9.540643e-01,6.668374e-04,1.715185e-09,3.783689e+01,-1.018952e-01,3.793879e+01,3.965715e+01,1.697736e+02
5.805984e+06,6.719889e+01,4.405443e+05,5.098893e+00,9.542442e-01,9.540645e-01,6.670089e-04,1.715185e-09,3.783817e+01,-1.027435e-01,3.794092e+01,3.965743e+01,1.697836e+02
5.806084e+06,6.720005e+01,4.406443e+05,5.100050e+00,9.542706e-01,9.540646e-01,6.671805e-04,1.715185e-09,3.783946e+01,-1.035917e-01,3.794305e+01,3.965772e+01,1.697936e+02
5.806184e+06,6.720121e+01,4.407444e+05,5.101208e+00,9.542700e-01,9.540648e-01,6.673520e-04,1.715184e-09,3.783812e+01,-1.038276e-01,3.794195e+01,3.965635e+01,1.697892e+02
5.806284e+06,6.720237e+01,4.408444e+05,5.102365e+00,9.542216e-01,9.540649e-01,6.675236e-04,1.715184e-09,3.783214e+01,-1.029793e-01,3.793512e+01,3.965206e+01,1.697592e+02
5.806384e+06,6.720352e+01,4.409444e+05,5.103523e+00,9.541733e-01,9.540651e-01,6.676951e-04,1.715184e-09,3.782616e+01,-1.021310e-01,3.792830e+01,3.964777e+01,1.697292e+02
5.806484e+06,6.720468e+01,4.410444e+05,5.104680e+00,9.541249e-01,9.540653e-01,6.678666e-04,1.715183e-09,3.782019e+01,-1.012828e-01,3.792147e+01,3.964348e+01,1.696992e+02
5.806584e+06,6.720584e+01,4.411444e+05,5.105838e+00,9.540766e-01,9.540654e-01,6.680382e-04,1.715183e-09,3.781421e+01,-1.004345e-01,3.791465e+01,3.963919e+01,1.696692e+02
5.806684e+06,6.720700e+01,4.412444e+05,5.106995e+00,9.540282e-01,9.540656e-01,6.682097e-04,1.715183e-09,3.780823e+01,-9.958622e-02,3.790782e+01,3.963490e+01,1.696392e+02
5.806784e+06,6.720815e+01,4.413444e+05,5.108153e+00,9.539799e-01,9.540658e-01,6.683812e-04,1.715183e-09,3.780226e+01,-9.873795e-02,3.790100e+01,3.963061e+01,1.696092e+02
5.806884e+06,6.720931e+01,4.414444e+05,5.109311e+00,9.539315e-01,9.540659e-01,6.685528e-04,1.715182e-09,3.779628e+01,-9.788968e-02,3.789417e+01,3.962631e+01,1.695793e+02
5.806984e+06,6.721047e+01,4.415444e+05,5.110468e+00,9.538832e-01,9.540661e-01,6.687243e-04,1.715182e-09,3.779030e+01,-9.704140e-02,3.788734e+01,3.962202e+01,1.695493e+02
5.807084e+06,6.721163e+01,4.416444e+05,5.111626e+00,9.538348e-01,9.540663e-01,6.688958e-04,1.715182e-09,3.778433e+01,-9.619313e-02,3.788052e+01,3.961773e+01,1.695193e+02
5.807184e+06,6.721278e+01,4.417445e+05,5.112783e+00,9.538187e-01,9.540664e-01,6.690674e-04,1.715181e-09,3.778216e+01,-9.564759e-02,3.787781e+01,3.961610e+01,1.695143e+02
5.807284e+06,6.721394e+01,4.418445e+05,5.113941e+00,9.538605e-01,9.540666e-01,6.692389e-04,1.715181e-09,3.778686e+01,-9.564759e-02,3.788251e+01,3.961929e+01,1.695543e+02
5.807384e+06,6.721510e+01,4.419445e+05,5.115098e+00,9.539023e-01,9.540667e-01,6.694104e-04,1.715181e-09,3.779157e+01,-9.564759e-02,3.788721e+01,3.962248e+01,1.695944e+02
5.807484e+06,6.721626e+01,4.420445e+05,5.116256e+00,9.539441e-01,9.540669e-01,6.695820e-04,1.715180e-09,3.779627e+01,-9.564759e-02,3.789192e+01,3.962567e+01,1.696345e+02
5.807584e+06,6.721741e+01,4.421445e+05,5.117413e+00,9.539859e-01,9.540671e-01,6.697535e-04,1.715180e-09,3.780097e+01,-9.564759e-02,3.789662e+01,3.962886e+01,1.696745e+02
5.807685e+06,6.721857e+01,4.422445e+05,5.118571e+00,9.540277e-01,9.540672e-01,6.699250e-04,1.715180e-09,3.780567e+01,-9.564759e-02,3.790132e+01,3.963205e+01,1.697146e+02
5.807785e+06,6.721973e+01,4.423445e+05,5.119728e+00,9.540695e-01,9.540674e-01,6.700966e-04,1.715180e-09,3.781038e+01,-9.564759e-02,3.790603e+01,3.963524e+01,1.697546e+02
5.807885e+06,6.722089e+01,4.424445e+05,5.120886e+00,9.541113e-01,9.540676e-01,6.702681e-04,1.715179e-09,3.781508e+01,-9.564759e-02,3.791073e+01,3.963842e+01,1.697947e+02
5.807985e+06,6.722204e+01,4.425445e+05,5.122043e+00,9.541531e-01,9.540677e-01,6.704397e-04,1.715179e-09,3.781978e+01,-9.564759e-02,3.791543e+01,3.964161e+01,1.698347e+02
5.808085e+06,6.722320e+01,4.426445e+05,5.123201e+00,9.541949e-01,9.540679e-01,6.706112e-04,1.715179e-09,3.782449e+01,-9.564759e-02,3.792013e+01,3.964480e+01,1.698748e+02
5.808185e+06,6.722436e+01,4.427446e+05,5.124358e+00,9.542140e-01,9.540681e-01,6.707827e-04,1.715178e-09,3.782697e+01,-9.564759e-02,3.792262e+01,3.964661e+01,1.698926e+02
5.808285e+06,6.722552e+01,4.428446e+05,5.125516e+00,9.541942e-01,9.540682e-01,6.709543e-04,1.715178e-09,3.782569e+01,-9.564759e-02,3.792134e+01,3.964609e+01,1.698726e+02
5.808385e+06,6.722667e+01,4.429446e+05,5.126673e+00,9.541744e-01,9.540684e-01,6.711258e-04,1.715178e-09,3.782441e+01,-9.564759e-02,3.792006e+01,3.964557e+01,1.698526e+02
5.808485e+06,6.722783e+01,4.430446e+05,5.127831e+00,9.541547e-01,9.540686e-01,6.712973e-04,1.715178e-09,3.782313e+01,-9.564759e-02,3.791877e+01,3.964505e+01,1.698326e+02
5.808585e+06,6.722899e+01,4.431446e+05,5.128988e+00,9.541349e-01,9.540687e-01,6.714689e-04,1.715177e-09,3.782184e+01,-9.564759e-02,3.791749e+01,3.964453e+01,1.698126e+02
5.808685e+06,6.723015e+01,4.432446e+05,5.130146e+00,9.541152e-01,9.540689e-01,6.716404e-04,1.715177e-09,3.782056e+01,-9.564759e-02,3.791621e+01,3.964401e+01,1.697926e+02
5.808785e+06,6.723130e+01,4.433446e+05,5.131303e+00,9.540954e-01,9.540690e-01,6.718119e-04,1.715177e-09,3.781928e+01,-9.564759e-02,3.791493e+01,3.964349e+01,1.697727e+02
5.808885e+06,6.723246e+01,4.434446e+05,5.132461e+00,9.540757e-01,9.540692e-01,6.719835e-04,1.715176e-09,3.781800e+01,-9.564759e-02,3.791365e+01,3.964297e+01,1.697527e+02
5.808985e+06,6.723362e+01,4.435446e+05,5.133619e+00,9.540559e-01,9.540694e-01,6.721550e-04,1.715176e-09,3.781672e+01,-9.564759e-02,3.791236e+01,3.964245e+01,1.697327e+02
5.809085e+06,6.723478e+01,4.436447e+05,5.134776e+00,9.540361e-01,9.540695e-01,6.723265e-04,1.715176e-09,3.781543e+01,-9.564759e-02,3.791108e+01,3.964193e+01,1.697127e+02
5.809185e+06,6.723593e+01,4.437447e+05,5.135934e+00,9.540260e-01,9.540697e-01,6.724981e-04,1.715175e-09,3.781486e+01,-9.564759e-02,3.791050e+01,3.964174e+01,1.697000e+02
5.809285e+06,6.723709e+01,4.438447e+05,5.137091e+00,9.540327e-01,9.540699e-01,6.726696e-04,1.715175e-09,3.781550e+01,-9.564759e-02,3.791114e+01,3.964214e+01,1.697000e+02
5.809385e+06,6.723825e+01,4.439447e+05,5.138249e+00,9.540393e-01,9.540700e-01,6.728411e-04,1.715175e-09,3.781614e+01,-9.564759e-02,3.791179e+01,3.964253e+01,1.697000e+02
5.809485e+06,6.723941e+01,4.440447e+05,5.139406e+00,9.540459e-01,9.540702e-01,6.730127e-04,1.715175e-09,3.781678e+01,-9.564759e-02,3.791243e+01,3.964293e+01,1.697000e+02
5.809585e+06,6.724056e+01,4.441447e+05,5.140564e+00,9.540525e-01,9.540704e-01,6.731842e-04,1.715174e-09,3.781742e+01,-9.564759e-02,3.791307e+01,3.964333e+01,1.697000e+02
5.809685e+06,6.724172e+01,4.442447e+05,5.141721e+00,9.540591e-01,9.540705e-01,6.733557e-04,1.715174e-09,3.781806e+01,-9.564759e-02,3.791371e+01,3.964373e+01,1.697000e+02
5.809785e+06,6.724288e+01,4.443447e+05,5.142879e+00,9.540657e-01,9.540707e-01,6.735273e-04,1.715174e-09,3.781871e+01,-9.564759e-02,3.791435e+01,3.964412e+01,1.697000e+02
5.809885e+06,6.724404e+01,4.444447e+05,5.144036e+00,9.540723e-01,9.540708e-01,6.736988e-04,1.715173e-09,3.781935e+01,-9.564759e-02,3.791499e+01,3.964452e+01,1.697000e+02
5.809985e+06,6.724519e+01,4.445447e+05,5.145194e+00,9.540790e-01,9.540710e-01,6.738704e-04,1.715173e-09,3.781999e+01,-9.564759e-02,3.791564e+01,3.964492e+01,1.697000e+02
5.810085e+06,6.724635e+01,4.446448e+05,5.146351e+00,9.540856e-01,9.540712e-01,6.740419e-04,1.715173e-09,3.782063e+01,-9.564759e-02,3.791628e+01,3.964531e+01,1.697000e+02
5.810185e+06,6.724751e+01,4.447448e+05,5.147509e+00,9.540873e-01,9.540713e-01,6.742134e-04,1.715173e-09,3.782008e+01,-9.596183e-02,3.791605e+01,3.964469e+01,1.697000e+02
5.810285e+06,6.724867e+01,4.448448e+05,5.148666e+00,9.540807e-01,9.540715e-01,6.743850e-04,1.715172e-09,3.781752e+01,-9.681010e-02,3.791433e+01,3.964231e+01,1.697000e+02
5.810385e+06,6.724982e+01,4.449448e+05,5.149824e+00,9.540741e-01,9.540717e-01,6.745565e-04,1.715172e-09,3.781496e+01,-9.765837e-02,3.791261e+01,3.963994e+01,1.697000e+02
5.810485e+06,6.725098e+01,4.450448e+05,5.150981e+00,9.540675e-01,9.540718e-01,6.747280e-04,1.715172e-09,3.781239e+01,-9.850665e-02,3.791090e+01,3.963757e+01,1.697000e+02
5.810585e+06,6.725214e+01,4.451448e+05,5.152139e+00,9.540609e-01,9.540720e-01,6.748996e-04,1.715171e-09,3.780983e+01,-9.935492e-02,3.790918e+01,3.963520e+01,1.697000e+02
5.810685e+06,6.725330e+01,4.452448e+05,5.153296e+00,9.540542e-01,9.540722e-01,6.750711e-04,1.715171e-09,3.780726e+01,-1.002032e-01,3.790747e+01,3.963283e+01,1.697000e+02
5.810785e+06,6.725445e+01,4.453448e+05,5.154454e+00,9.540476e-01,9.540723e-01,6.752426e-04,1.715171e-09,3.780470e+01,-1.010515e-01,3.790575e+01,3.963045e+01,1.697000e+02
5.810885e+06,6.725561e+01,4.454448e+05,5.155611e+00,9.540410e-01,9.540725e-01,6.754142e-04,1.715170e-09,3.780213e+01,-1.018997e-01,3.790403e+01,3.962808e+01,1.697000e+02
5.810985e+06,6.725677e+01,4.455448e+05,5.156769e+00,9.540344e-01,9.540726e-01,6.755857e-04,1.715170e-09,3.779957e+01,-1.027480e-01,3.790232e+01,3.962571e+01,1.697000e+02
5.811085e+06,6.725793e+01,4.456449e+05,5.157927e+00,9.540278e-01,9.540728e-01,6.757572e-04,1.715170e-09,3.779700e+01,-1.035963e-01,3.790060e+01,3.962334e+01,1.697000e+02
5.811185e+06,6.725908e+01,4.457449e+05,5.159084e+00,9.540260e-01,9.540730e-01,6.759288e-04,1.715170e-09,3.779655e+01,-1.038230e-01,3.790038e+01,3.962295e+01,1.697000e+02
5.811285e+06,6.726024e+01,4.458449e+05,5.160242e+00,9.540327e-01,9.540731e-01,6.761003e-04,1.715169e-09,3.779976e+01,-1.029748e-01,3.790273e+01,3.962599e+01,1.697000e+02
