Repository: brandonlampe/CS_Data

# Repository for Crushed Salt Data
**Grant No: 456417**

This is a work in progress!

## Repository Content

### Directory Names
A uniform namining structure still in progress, but in general directories are named according to the following:
 - Names contain no spaces, a single underscore "_" will be used as a file name seperator.
 - Files are for the Crushed Salt Project (CSP); therefore, the first three charaters of each file are "CSP".
 - Folders are organized by which frame the test was performed on i.e., A2 or A3.
 - The fifth and sixth charaters of each file name will therefore be "A" followed by the frame number.

File: UNM_WP_HY_175_09/STAGE22/CREEP_FIT/175_09_STAGE22_CREEP_OUT.csv (part 21 of 26)
Analysis by Brandon Lampe, performed on: 2016/07/13 08:46:11
Experimental results below begin at: 2016/06/09 11:50:02
Duration (sec),Duration (day),Elapsed Time (sec),Elapsed Time (day),Interpolated Fractional Density,Fit to Fractional Density,Fit to Volume Strain,Fit to Volume Strain Rate (1/sec),Confining Pressure (MPa),Pore Pressure (MPa),Terzaghi Pressure (MPa),Solid Pressure (MPa),Temperature (C))
5.834887e+06,6.753342e+01,4.694472e+05,5.433417e+00,9.540553e-01,9.541118e-01,7.165815e-04,1.715100e-09,3.779872e+01,-9.564759e-02,3.789437e+01,3.962361e+01,1.697740e+02
5.834987e+06,6.753457e+01,4.695473e+05,5.434575e+00,9.540685e-01,9.541119e-01,7.167531e-04,1.715100e-09,3.779744e+01,-9.564759e-02,3.789308e+01,3.962171e+01,1.697840e+02
5.835087e+06,6.753573e+01,4.696473e+05,5.435732e+00,9.540818e-01,9.541121e-01,7.169246e-04,1.715099e-09,3.779615e+01,-9.564759e-02,3.789180e+01,3.961982e+01,1.697940e+02
5.835187e+06,6.753689e+01,4.697473e+05,5.436890e+00,9.540871e-01,9.541122e-01,7.170961e-04,1.715099e-09,3.779614e+01,-9.564759e-02,3.789179e+01,3.961958e+01,1.697960e+02
5.835287e+06,6.753805e+01,4.698473e+05,5.438047e+00,9.540805e-01,9.541124e-01,7.172677e-04,1.715099e-09,3.779807e+01,-9.564759e-02,3.789371e+01,3.962188e+01,1.697860e+02
5.835387e+06,6.753920e+01,4.699473e+05,5.439205e+00,9.540739e-01,9.541126e-01,7.174392e-04,1.715098e-09,3.779999e+01,-9.564759e-02,3.789564e+01,3.962417e+01,1.697760e+02
5.835487e+06,6.754036e+01,4.700473e+05,5.440362e+00,9.540673e-01,9.541127e-01,7.176107e-04,1.715098e-09,3.780191e+01,-9.564759e-02,3.789756e+01,3.962646e+01,1.697660e+02
5.835587e+06,6.754152e+01,4.701473e+05,5.441520e+00,9.540607e-01,9.541129e-01,7.177822e-04,1.715098e-09,3.780384e+01,-9.564759e-02,3.789948e+01,3.962875e+01,1.697560e+02
5.835687e+06,6.754268e+01,4.702473e+05,5.442677e+00,9.540541e-01,9.541131e-01,7.179538e-04,1.715097e-09,3.780576e+01,-9.564759e-02,3.790141e+01,3.963104e+01,1.697461e+02
5.835787e+06,6.754383e+01,4.703473e+05,5.443835e+00,9.540475e-01,9.541132e-01,7.181253e-04,1.715097e-09,3.780768e+01,-9.564759e-02,3.790333e+01,3.963333e+01,1.697361e+02
5.835887e+06,6.754499e+01,4.704473e+05,5.444992e+00,9.540409e-01,9.541134e-01,7.182968e-04,1.715097e-09,3.780961e+01,-9.564759e-02,3.790525e+01,3.963562e+01,1.697261e+02
5.835987e+06,6.754615e+01,4.705474e+05,5.446150e+00,9.540342e-01,9.541136e-01,7.184683e-04,1.715097e-09,3.781153e+01,-9.564759e-02,3.790718e+01,3.963791e+01,1.697161e+02
5.836087e+06,6.754731e+01,4.706474e+05,5.447307e+00,9.540276e-01,9.541137e-01,7.186399e-04,1.715096e-09,3.781345e+01,-9.564759e-02,3.790910e+01,3.964020e+01,1.697061e+02
5.836187e+06,6.754847e+01,4.707474e+05,5.448465e+00,9.540340e-01,9.541139e-01,7.188114e-04,1.715096e-09,3.781512e+01,-9.564759e-02,3.791077e+01,3.964169e+01,1.697039e+02
5.836287e+06,6.754962e+01,4.708474e+05,5.449623e+00,9.540604e-01,9.541140e-01,7.189829e-04,1.715096e-09,3.781641e+01,-9.564759e-02,3.791205e+01,3.964194e+01,1.697139e+02
5.836387e+06,6.755078e+01,4.709474e+05,5.450780e+00,9.540867e-01,9.541142e-01,7.191545e-04,1.715095e-09,3.781769e+01,-9.564759e-02,3.791334e+01,3.964218e+01,1.697239e+02
5.836487e+06,6.755194e+01,4.710474e+05,5.451938e+00,9.541131e-01,9.541144e-01,7.193260e-04,1.715095e-09,3.781897e+01,-9.564759e-02,3.791462e+01,3.964243e+01,1.697339e+02
5.836587e+06,6.755310e+01,4.711474e+05,5.453095e+00,9.541395e-01,9.541145e-01,7.194975e-04,1.715095e-09,3.782025e+01,-9.564759e-02,3.791590e+01,3.964267e+01,1.697439e+02
5.836687e+06,6.755425e+01,4.712474e+05,5.454253e+00,9.541658e-01,9.541147e-01,7.196690e-04,1.715095e-09,3.782154e+01,-9.564759e-02,3.791718e+01,3.964292e+01,1.697539e+02
5.836787e+06,6.755541e+01,4.713474e+05,5.455410e+00,9.541922e-01,9.541149e-01,7.198406e-04,1.715094e-09,3.782282e+01,-9.564759e-02,3.791847e+01,3.964317e+01,1.697639e+02
5.836887e+06,6.755657e+01,4.714474e+05,5.456568e+00,9.542186e-01,9.541150e-01,7.200121e-04,1.715094e-09,3.782410e+01,-9.564759e-02,3.791975e+01,3.964341e+01,1.697739e+02
5.836987e+06,6.755773e+01,4.715475e+05,5.457725e+00,9.542449e-01,9.541152e-01,7.201836e-04,1.715094e-09,3.782538e+01,-9.564759e-02,3.792103e+01,3.964366e+01,1.697839e+02
5.837087e+06,6.755888e+01,4.716475e+05,5.458883e+00,9.542713e-01,9.541154e-01,7.203551e-04,1.715093e-09,3.782666e+01,-9.564759e-02,3.792231e+01,3.964390e+01,1.697939e+02
5.837187e+06,6.756004e+01,4.717475e+05,5.460040e+00,9.542797e-01,9.541155e-01,7.205267e-04,1.715093e-09,3.782745e+01,-9.564759e-02,3.792310e+01,3.964437e+01,1.698000e+02
5.837287e+06,6.756120e+01,4.718475e+05,5.461198e+00,9.542600e-01,9.541157e-01,7.206982e-04,1.715093e-09,3.782745e+01,-9.564759e-02,3.792310e+01,3.964520e+01,1.698000e+02
5.837387e+06,6.756236e+01,4.719475e+05,5.462355e+00,9.542402e-01,9.541158e-01,7.208697e-04,1.715092e-09,3.782745e+01,-9.564759e-02,3.792310e+01,3.964602e+01,1.698000e+02
5.837488e+06,6.756351e+01,4.720475e+05,5.463513e+00,9.542204e-01,9.541160e-01,7.210412e-04,1.715092e-09,3.782745e+01,-9.564759e-02,3.792310e+01,3.964684e+01,1.698000e+02
5.837588e+06,6.756467e+01,4.721475e+05,5.464670e+00,9.542007e-01,9.541162e-01,7.212128e-04,1.715092e-09,3.782745e+01,-9.564759e-02,3.792310e+01,3.964766e+01,1.698000e+02
5.837688e+06,6.756583e+01,4.722475e+05,5.465828e+00,9.541809e-01,9.541163e-01,7.213843e-04,1.715092e-09,3.782745e+01,-9.564759e-02,3.792310e+01,3.964849e+01,1.698000e+02
5.837788e+06,6.756699e+01,4.723475e+05,5.466985e+00,9.541612e-01,9.541165e-01,7.215558e-04,1.715091e-09,3.782745e+01,-9.564759e-02,3.792310e+01,3.964931e+01,1.698000e+02
5.837888e+06,6.756814e+01,4.724475e+05,5.468143e+00,9.541414e-01,9.541167e-01,7.217274e-04,1.715091e-09,3.782745e+01,-9.564759e-02,3.792310e+01,3.965013e+01,1.698000e+02
5.837988e+06,6.756930e+01,4.725476e+05,5.469300e+00,9.541217e-01,9.541168e-01,7.218989e-04,1.715091e-09,3.782745e+01,-9.564759e-02,3.792310e+01,3.965096e+01,1.698000e+02
5.838088e+06,6.757046e+01,4.726476e+05,5.470458e+00,9.541019e-01,9.541170e-01,7.220704e-04,1.715090e-09,3.782745e+01,-9.564759e-02,3.792310e+01,3.965178e+01,1.698000e+02
5.838188e+06,6.757162e+01,4.727476e+05,5.471616e+00,9.540897e-01,9.541172e-01,7.222419e-04,1.715090e-09,3.782745e+01,-9.564759e-02,3.792310e+01,3.965229e+01,1.698039e+02
5.838288e+06,6.757277e+01,4.728476e+05,5.472773e+00,9.540897e-01,9.541173e-01,7.224135e-04,1.715090e-09,3.782745e+01,-9.564759e-02,3.792310e+01,3.965229e+01,1.698139e+02
5.838388e+06,6.757393e+01,4.729476e+05,5.473931e+00,9.540897e-01,9.541175e-01,7.225850e-04,1.715090e-09,3.782745e+01,-9.564759e-02,3.792310e+01,3.965229e+01,1.698239e+02
5.838488e+06,6.757509e+01,4.730476e+05,5.475088e+00,9.540897e-01,9.541176e-01,7.227565e-04,1.715089e-09,3.782745e+01,-9.564759e-02,3.792310e+01,3.965229e+01,1.698339e+02
5.838588e+06,6.757625e+01,4.731476e+05,5.476246e+00,9.540897e-01,9.541178e-01,7.229280e-04,1.715089e-09,3.782745e+01,-9.564759e-02,3.792310e+01,3.965229e+01,1.698439e+02
5.838688e+06,6.757740e+01,4.732476e+05,5.477403e+00,9.540897e-01,9.541180e-01,7.230996e-04,1.715089e-09,3.782745e+01,-9.564759e-02,3.792310e+01,3.965229e+01,1.698539e+02
5.838788e+06,6.757856e+01,4.733476e+05,5.478561e+00,9.540897e-01,9.541181e-01,7.232711e-04,1.715088e-09,3.782745e+01,-9.564759e-02,3.792310e+01,3.965229e+01,1.698639e+02
5.838888e+06,6.757972e+01,4.734476e+05,5.479718e+00,9.540897e-01,9.541183e-01,7.234426e-04,1.715088e-09,3.782745e+01,-9.564759e-02,3.792310e+01,3.965229e+01,1.698739e+02
5.838988e+06,6.758088e+01,4.735477e+05,5.480876e+00,9.540897e-01,9.541185e-01,7.236141e-04,1.715088e-09,3.782745e+01,-9.564759e-02,3.792310e+01,3.965229e+01,1.698840e+02
5.839088e+06,6.758203e+01,4.736477e+05,5.482033e+00,9.540897e-01,9.541186e-01,7.237857e-04,1.715087e-09,3.782745e+01,-9.564759e-02,3.792310e+01,3.965229e+01,1.698940e+02
5.839188e+06,6.758319e+01,4.737477e+05,5.483191e+00,9.540845e-01,9.541188e-01,7.239572e-04,1.715087e-09,3.782617e+01,-9.564759e-02,3.792182e+01,3.965117e+01,1.698960e+02
5.839288e+06,6.758435e+01,4.738477e+05,5.484348e+00,9.540712e-01,9.541190e-01,7.241287e-04,1.715087e-09,3.782296e+01,-9.564759e-02,3.791861e+01,3.964836e+01,1.698860e+02
5.839388e+06,6.758551e+01,4.739477e+05,5.485506e+00,9.540580e-01,9.541191e-01,7.243002e-04,1.715087e-09,3.781975e+01,-9.564759e-02,3.791540e+01,3.964554e+01,1.698760e+02
5.839488e+06,6.758666e+01,4.740477e+05,5.486663e+00,9.540448e-01,9.541193e-01,7.244718e-04,1.715086e-09,3.781655e+01,-9.564759e-02,3.791219e+01,3.964273e+01,1.698660e+02
5.839588e+06,6.758782e+01,4.741477e+05,5.487821e+00,9.540316e-01,9.541194e-01,7.246433e-04,1.715086e-09,3.781334e+01,-9.564759e-02,3.790899e+01,3.963992e+01,1.698560e+02
5.839688e+06,6.758898e+01,4.742477e+05,5.488978e+00,9.540183e-01,9.541196e-01,7.248148e-04,1.715086e-09,3.781013e+01,-9.564759e-02,3.790578e+01,3.963711e+01,1.698460e+02
5.839788e+06,6.759014e+01,4.743477e+05,5.490136e+00,9.540051e-01,9.541198e-01,7.249863e-04,1.715085e-09,3.780692e+01,-9.564759e-02,3.790257e+01,3.963430e+01,1.698360e+02
5.839888e+06,6.759129e+01,4.744478e+05,5.491293e+00,9.539919e-01,9.541199e-01,7.251579e-04,1.715085e-09,3.780371e+01,-9.564759e-02,3.789936e+01,3.963148e+01,1.698260e+02
5.839988e+06,6.759245e+01,4.745478e+05,5.492451e+00,9.539786e-01,9.541201e-01,7.253294e-04,1.715085e-09,3.780050e+01,-9.564759e-02,3.789615e+01,3.962867e+01,1.698160e+02
5.840088e+06,6.759361e+01,4.746478e+05,5.493608e+00,9.539654e-01,9.541203e-01,7.255009e-04,1.715085e-09,3.779730e+01,-9.564759e-02,3.789294e+01,3.962586e+01,1.698060e+02
5.840188e+06,6.759477e+01,4.747478e+05,5.494766e+00,9.539628e-01,9.541204e-01,7.256725e-04,1.715084e-09,3.779590e+01,-9.564759e-02,3.789154e+01,3.962450e+01,1.698040e+02
5.840288e+06,6.759592e+01,4.748478e+05,5.495924e+00,9.539760e-01,9.541206e-01,7.258440e-04,1.715084e-09,3.779718e+01,-9.564759e-02,3.789283e+01,3.962529e+01,1.698140e+02
5.840388e+06,6.759708e+01,4.749478e+05,5.497081e+00,9.539893e-01,9.541208e-01,7.260155e-04,1.715084e-09,3.779846e+01,-9.564759e-02,3.789411e+01,3.962609e+01,1.698240e+02
5.840488e+06,6.759824e+01,4.750478e+05,5.498239e+00,9.540025e-01,9.541209e-01,7.261870e-04,1.715083e-09,3.779974e+01,-9.564759e-02,3.789539e+01,3.962688e+01,1.698340e+02
5.840588e+06,6.759940e+01,4.751478e+05,5.499396e+00,9.540157e-01,9.541211e-01,7.263586e-04,1.715083e-09,3.780102e+01,-9.564759e-02,3.789667e+01,3.962767e+01,1.698440e+02
5.840688e+06,6.760055e+01,4.752478e+05,5.500554e+00,9.540289e-01,9.541212e-01,7.265301e-04,1.715083e-09,3.780231e+01,-9.564759e-02,3.789795e+01,3.962847e+01,1.698540e+02
5.840788e+06,6.760171e+01,4.753478e+05,5.501711e+00,9.540421e-01,9.541214e-01,7.267016e-04,1.715082e-09,3.780359e+01,-9.564759e-02,3.789924e+01,3.962926e+01,1.698640e+02
5.840888e+06,6.760287e+01,4.754479e+05,5.502869e+00,9.540554e-01,9.541216e-01,7.268731e-04,1.715082e-09,3.780487e+01,-9.564759e-02,3.790052e+01,3.963005e+01,1.698740e+02
5.840988e+06,6.760403e+01,4.755479e+05,5.504026e+00,9.540686e-01,9.541217e-01,7.270447e-04,1.715082e-09,3.780615e+01,-9.564759e-02,3.790180e+01,3.963085e+01,1.698840e+02
5.841088e+06,6.760518e+01,4.756479e+05,5.505184e+00,9.540818e-01,9.541219e-01,7.272162e-04,1.715082e-09,3.780744e+01,-9.564759e-02,3.790308e+01,3.963164e+01,1.698940e+02
5.841188e+06,6.760634e+01,4.757479e+05,5.506341e+00,9.540976e-01,9.541221e-01,7.273877e-04,1.715081e-09,3.780872e+01,-9.598558e-02,3.790470e+01,3.963234e+01,1.699000e+02
5.841288e+06,6.760750e+01,4.758479e+05,5.507499e+00,9.541174e-01,9.541222e-01,7.275592e-04,1.715081e-09,3.781000e+01,-9.683385e-02,3.790683e+01,3.963290e+01,1.699000e+02
5.841388e+06,6.760866e+01,4.759479e+05,5.508656e+00,9.541371e-01,9.541224e-01,7.277308e-04,1.715081e-09,3.781128e+01,-9.768213e-02,3.790896e+01,3.963347e+01,1.699000e+02
5.841488e+06,6.760981e+01,4.760479e+05,5.509814e+00,9.541569e-01,9.541226e-01,7.279023e-04,1.715080e-09,3.781256e+01,-9.853040e-02,3.791109e+01,3.963403e+01,1.699000e+02
5.841588e+06,6.761097e+01,4.761479e+05,5.510971e+00,9.541766e-01,9.541227e-01,7.280738e-04,1.715080e-09,3.781385e+01,-9.937867e-02,3.791323e+01,3.963459e+01,1.699000e+02
5.841688e+06,6.761213e+01,4.762479e+05,5.512129e+00,9.541964e-01,9.541229e-01,7.282453e-04,1.715080e-09,3.781513e+01,-1.002269e-01,3.791536e+01,3.963515e+01,1.699000e+02
5.841788e+06,6.761329e+01,4.763479e+05,5.513286e+00,9.542162e-01,9.541230e-01,7.284169e-04,1.715080e-09,3.781641e+01,-1.010752e-01,3.791749e+01,3.963571e+01,1.699000e+02
5.841888e+06,6.761444e+01,4.764480e+05,5.514444e+00,9.542359e-01,9.541232e-01,7.285884e-04,1.715079e-09,3.781769e+01,-1.019235e-01,3.791962e+01,3.963628e+01,1.699000e+02
5.841988e+06,6.761560e+01,4.765480e+05,5.515601e+00,9.542557e-01,9.541234e-01,7.287599e-04,1.715079e-09,3.781898e+01,-1.027718e-01,3.792175e+01,3.963684e+01,1.699000e+02
5.842088e+06,6.761676e+01,4.766480e+05,5.516759e+00,9.542754e-01,9.541235e-01,7.289314e-04,1.715079e-09,3.782026e+01,-1.036200e-01,3.792388e+01,3.963740e+01,1.699000e+02
5.842188e+06,6.761792e+01,4.767480e+05,5.517916e+00,9.542770e-01,9.541237e-01,7.291030e-04,1.715078e-09,3.782103e+01,-1.041338e-01,3.792517e+01,3.963817e+01,1.698921e+02
5.842288e+06,6.761907e+01,4.768480e+05,5.519074e+00,9.542506e-01,9.541239e-01,7.292745e-04,1.715078e-09,3.782103e+01,-1.041338e-01,3.792517e+01,3.963927e+01,1.698721e+02
5.842388e+06,6.762023e+01,4.769480e+05,5.520232e+00,9.542243e-01,9.541240e-01,7.294460e-04,1.715078e-09,3.782103e+01,-1.041338e-01,3.792517e+01,3.964037e+01,1.698521e+02
5.842488e+06,6.762139e+01,4.770480e+05,5.521389e+00,9.541979e-01,9.541242e-01,7.296175e-04,1.715077e-09,3.782103e+01,-1.041338e-01,3.792517e+01,3.964147e+01,1.698321e+02
5.842588e+06,6.762255e+01,4.771480e+05,5.522547e+00,9.541715e-01,9.541244e-01,7.297891e-04,1.715077e-09,3.782103e+01,-1.041338e-01,3.792517e+01,3.964256e+01,1.698121e+02
5.842688e+06,6.762370e+01,4.772480e+05,5.523704e+00,9.541452e-01,9.541245e-01,7.299606e-04,1.715077e-09,3.782103e+01,-1.041338e-01,3.792517e+01,3.964366e+01,1.697922e+02
5.842788e+06,6.762486e+01,4.773480e+05,5.524862e+00,9.541188e-01,9.541247e-01,7.301321e-04,1.715077e-09,3.782103e+01,-1.041338e-01,3.792517e+01,3.964476e+01,1.697722e+02
5.842888e+06,6.762602e+01,4.774481e+05,5.526019e+00,9.540924e-01,9.541248e-01,7.303036e-04,1.715076e-09,3.782103e+01,-1.041338e-01,3.792517e+01,3.964586e+01,1.697522e+02
5.842988e+06,6.762718e+01,4.775481e+05,5.527177e+00,9.540661e-01,9.541250e-01,7.304752e-04,1.715076e-09,3.782103e+01,-1.041338e-01,3.792517e+01,3.964696e+01,1.697322e+02
5.843088e+06,6.762833e+01,4.776481e+05,5.528334e+00,9.540397e-01,9.541252e-01,7.306467e-04,1.715076e-09,3.782103e+01,-1.041338e-01,3.792517e+01,3.964806e+01,1.697122e+02
5.843188e+06,6.762949e+01,4.777481e+05,5.529492e+00,9.540339e-01,9.541253e-01,7.308182e-04,1.715075e-09,3.782179e+01,-1.038022e-01,3.792559e+01,3.964907e+01,1.697078e+02
5.843288e+06,6.763065e+01,4.778481e+05,5.530649e+00,9.540603e-01,9.541255e-01,7.309897e-04,1.715075e-09,3.782371e+01,-1.029525e-01,3.792667e+01,3.964995e+01,1.697278e+02
5.843388e+06,6.763181e+01,4.779481e+05,5.531807e+00,9.540868e-01,9.541257e-01,7.311613e-04,1.715075e-09,3.782564e+01,-1.021027e-01,3.792774e+01,3.965083e+01,1.697479e+02
5.843488e+06,6.763296e+01,4.780481e+05,5.532964e+00,9.541132e-01,9.541258e-01,7.313328e-04,1.715075e-09,3.782757e+01,-1.012530e-01,3.792882e+01,3.965170e+01,1.697679e+02
5.843588e+06,6.763412e+01,4.781481e+05,5.534122e+00,9.541396e-01,9.541260e-01,7.315043e-04,1.715074e-09,3.782949e+01,-1.004032e-01,3.792990e+01,3.965258e+01,1.697879e+02
5.843688e+06,6.763528e+01,4.782481e+05,5.535279e+00,9.541660e-01,9.541262e-01,7.316758e-04,1.715074e-09,3.783142e+01,-9.955351e-02,3.793097e+01,3.965346e+01,1.698079e+02
5.843788e+06,6.763644e+01,4.783481e+05,5.536437e+00,9.541924e-01,9.541263e-01,7.318474e-04,1.715074e-09,3.783335e+01,-9.870377e-02,3.793205e+01,3.965434e+01,1.698280e+02
5.843888e+06,6.763759e+01,4.784482e+05,5.537594e+00,9.542188e-01,9.541265e-01,7.320189e-04,1.715073e-09,3.783527e+01,-9.785403e-02,3.793313e+01,3.965522e+01,1.698480e+02
5.843988e+06,6.763875e+01,4.785482e+05,5.538752e+00,9.542452e-01,9.541266e-01,7.321904e-04,1.715073e-09,3.783720e+01,-9.700429e-02,3.793420e+01,3.965609e+01,1.698680e+02
5.844088e+06,6.763991e+01,4.786482e+05,5.539909e+00,9.542716e-01,9.541268e-01,7.323619e-04,1.715073e-09,3.783913e+01,-9.615455e-02,3.793528e+01,3.965697e+01,1.698881e+02
5.844188e+06,6.764107e+01,4.787482e+05,5.541067e+00,9.542874e-01,9.541270e-01,7.325335e-04,1.715072e-09,3.783976e+01,-9.564759e-02,3.793541e+01,3.965695e+01,1.699000e+02
5.844288e+06,6.764222e+01,4.788482e+05,5.542224e+00,9.542874e-01,9.541271e-01,7.327050e-04,1.715072e-09,3.783847e+01,-9.564759e-02,3.793412e+01,3.965561e+01,1.699000e+02
5.844388e+06,6.764338e+01,4.789482e+05,5.543382e+00,9.542874e-01,9.541273e-01,7.328765e-04,1.715072e-09,3.783719e+01,-9.564759e-02,3.793284e+01,3.965426e+01,1.699000e+02
5.844488e+06,6.764454e+01,4.790482e+05,5.544540e+00,9.542874e-01,9.541275e-01,7.330480e-04,1.715072e-09,3.783591e+01,-9.564759e-02,3.793156e+01,3.965292e+01,1.699000e+02
5.844588e+06,6.764570e+01,4.791482e+05,5.545697e+00,9.542874e-01,9.541276e-01,7.332196e-04,1.715071e-09,3.783462e+01,-9.564759e-02,3.793027e+01,3.965157e+01,1.699000e+02
5.844688e+06,6.764685e+01,4.792482e+05,5.546855e+00,9.542874e-01,9.541278e-01,7.333911e-04,1.715071e-09,3.783334e+01,-9.564759e-02,3.792899e+01,3.965023e+01,1.699000e+02
5.844788e+06,6.764801e+01,4.793482e+05,5.548012e+00,9.542874e-01,9.541280e-01,7.335626e-04,1.715071e-09,3.783206e+01,-9.564759e-02,3.792771e+01,3.964888e+01,1.699000e+02
5.844888e+06,6.764917e+01,4.794483e+05,5.549170e+00,9.542874e-01,9.541281e-01,7.337341e-04,1.715070e-09,3.783077e+01,-9.564759e-02,3.792642e+01,3.964754e+01,1.699000e+02
5.844988e+06,6.765033e+01,4.795483e+05,5.550327e+00,9.542874e-01,9.541283e-01,7.339057e-04,1.715070e-09,3.782949e+01,-9.564759e-02,3.792514e+01,3.964619e+01,1.699000e+02
5.845088e+06,6.765148e+01,4.796483e+05,5.551485e+00,9.542874e-01,9.541284e-01,7.340772e-04,1.715070e-09,3.782821e+01,-9.564759e-02,3.792386e+01,3.964485e+01,1.699000e+02
5.845188e+06,6.765264e+01,4.797483e+05,5.552642e+00,9.542928e-01,9.541286e-01,7.342487e-04,1.715070e-09,3.782823e+01,-9.564759e-02,3.792388e+01,3.964465e+01,1.699000e+02
5.845288e+06,6.765380e+01,4.798483e+05,5.553800e+00,9.543059e-01,9.541288e-01,7.344202e-04,1.715069e-09,3.783016e+01,-9.564759e-02,3.792580e+01,3.964612e+01,1.699000e+02
5.845388e+06,6.765496e+01,4.799483e+05,5.554957e+00,9.543191e-01,9.541289e-01,7.345917e-04,1.715069e-09,3.783208e+01,-9.564759e-02,3.792773e+01,3.964759e+01,1.699000e+02
5.845488e+06,6.765611e+01,4.800483e+05,5.556115e+00,9.543322e-01,9.541291e-01,7.347633e-04,1.715069e-09,3.783400e+01,-9.564759e-02,3.792965e+01,3.964905e+01,1.699000e+02
5.845588e+06,6.765727e+01,4.801483e+05,5.557272e+00,9.543454e-01,9.541293e-01,7.349348e-04,1.715068e-09,3.783593e+01,-9.564759e-02,3.793157e+01,3.965052e+01,1.699000e+02
5.845688e+06,6.765843e+01,4.802483e+05,5.558430e+00,9.543585e-01,9.541294e-01,7.351063e-04,1.715068e-09,3.783785e+01,-9.564759e-02,3.793350e+01,3.965199e+01,1.699000e+02
5.845788e+06,6.765959e+01,4.803483e+05,5.559587e+00,9.543717e-01,9.541296e-01,7.352778e-04,1.715068e-09,3.783977e+01,-9.564759e-02,3.793542e+01,3.965346e+01,1.699000e+02
5.845888e+06,6.766074e+01,4.804484e+05,5.560745e+00,9.543848e-01,9.541298e-01,7.354494e-04,1.715067e-09,3.784170e+01,-9.564759e-02,3.793734e+01,3.965493e+01,1.699000e+02
5.845988e+06,6.766190e+01,4.805484e+05,5.561902e+00,9.543980e-01,9.541299e-01,7.356209e-04,1.715067e-09,3.784362e+01,-9.564759e-02,3.793927e+01,3.965639e+01,1.699000e+02
5.846088e+06,6.766306e+01,4.806484e+05,5.563060e+00,9.544111e-01,9.541301e-01,7.357924e-04,1.715067e-09,3.784554e+01,-9.564759e-02,3.794119e+01,3.965786e+01,1.699000e+02
5.846188e+06,6.766422e+01,4.807484e+05,5.564217e+00,9.544003e-01,9.541302e-01,7.359639e-04,1.715067e-09,3.784565e+01,-9.564759e-02,3.794130e+01,3.965843e+01,1.698879e+02
5.846288e+06,6.766537e+01,4.808484e+05,5.565375e+00,9.543542e-01,9.541304e-01,7.361355e-04,1.715066e-09,3.784309e+01,-9.564759e-02,3.793874e+01,3.965766e+01,1.698579e+02
5.846388e+06,6.766653e+01,4.809484e+05,5.566532e+00,9.543081e-01,9.541306e-01,7.363070e-04,1.715066e-09,3.784053e+01,-9.564759e-02,3.793617e+01,3.965689e+01,1.698279e+02
5.846488e+06,6.766769e+01,4.810484e+05,5.567690e+00,9.542620e-01,9.541307e-01,7.364785e-04,1.715066e-09,3.783796e+01,-9.564759e-02,3.793361e+01,3.965613e+01,1.697979e+02
5.846588e+06,6.766885e+01,4.811484e+05,5.568848e+00,9.542158e-01,9.541309e-01,7.366500e-04,1.715065e-09,3.783540e+01,-9.564759e-02,3.793104e+01,3.965536e+01,1.697679e+02
5.846688e+06,6.767001e+01,4.812484e+05,5.570005e+00,9.541697e-01,9.541311e-01,7.368216e-04,1.715065e-09,3.783283e+01,-9.564759e-02,3.792848e+01,3.965460e+01,1.697380e+02
5.846788e+06,6.767116e+01,4.813484e+05,5.571163e+00,9.541236e-01,9.541312e-01,7.369931e-04,1.715065e-09,3.783027e+01,-9.564759e-02,3.792591e+01,3.965383e+01,1.697080e+02
5.846888e+06,6.767232e+01,4.814485e+05,5.572320e+00,9.540775e-01,9.541314e-01,7.371646e-04,1.715065e-09,3.782770e+01,-9.564759e-02,3.792335e+01,3.965306e+01,1.696780e+02
5.846988e+06,6.767348e+01,4.815485e+05,5.573478e+00,9.540313e-01,9.541316e-01,7.373361e-04,1.715064e-09,3.782514e+01,-9.564759e-02,3.792079e+01,3.965230e+01,1.696480e+02
5.847088e+06,6.767464e+01,4.816485e+05,5.574635e+00,9.539852e-01,9.541317e-01,7.375077e-04,1.715064e-09,3.782257e+01,-9.564759e-02,3.791822e+01,3.965153e+01,1.696180e+02
5.847188e+06,6.767579e+01,4.817485e+05,5.575793e+00,9.539628e-01,9.541319e-01,7.376792e-04,1.715064e-09,3.782103e+01,-9.564759e-02,3.791668e+01,3.965085e+01,1.696120e+02
5.847288e+06,6.767695e+01,4.818485e+05,5.576950e+00,9.539760e-01,9.541320e-01,7.378507e-04,1.715063e-09,3.782103e+01,-9.564759e-02,3.791668e+01,3.965030e+01,1.696420e+02
5.847389e+06,6.767811e+01,4.819485e+05,5.578108e+00,9.539892e-01,9.541322e-01,7.380222e-04,1.715063e-09,3.782103e+01,-9.564759e-02,3.791668e+01,3.964975e+01,1.696720e+02
5.847489e+06,6.767927e+01,4.820485e+05,5.579265e+00,9.540024e-01,9.541324e-01,7.381937e-04,1.715063e-09,3.782103e+01,-9.564759e-02,3.791668e+01,3.964920e+01,1.697019e+02
5.847589e+06,6.768042e+01,4.821485e+05,5.580423e+00,9.540157e-01,9.541325e-01,7.383653e-04,1.715062e-09,3.782103e+01,-9.564759e-02,3.791668e+01,3.964865e+01,1.697319e+02
5.847689e+06,6.768158e+01,4.822485e+05,5.581580e+00,9.540289e-01,9.541327e-01,7.385368e-04,1.715062e-09,3.782103e+01,-9.564759e-02,3.791668e+01,3.964810e+01,1.697619e+02
5.847789e+06,6.768274e+01,4.823485e+05,5.582738e+00,9.540421e-01,9.541329e-01,7.387083e-04,1.715062e-09,3.782103e+01,-9.564759e-02,3.791668e+01,3.964755e+01,1.697919e+02
5.847889e+06,6.768390e+01,4.824486e+05,5.583895e+00,9.540553e-01,9.541330e-01,7.388798e-04,1.715062e-09,3.782103e+01,-9.564759e-02,3.791668e+01,3.964700e+01,1.698219e+02
5.847989e+06,6.768505e+01,4.825486e+05,5.585053e+00,9.540685e-01,9.541332e-01,7.390514e-04,1.715061e-09,3.782103e+01,-9.564759e-02,3.791668e+01,3.964645e+01,1.698519e+02
5.848089e+06,6.768621e+01,4.826486e+05,5.586210e+00,9.540818e-01,9.541334e-01,7.392229e-04,1.715061e-09,3.782103e+01,-9.564759e-02,3.791668e+01,3.964590e+01,1.698819e+02
5.848189e+06,6.768737e+01,4.827486e+05,5.587368e+00,9.540976e-01,9.541335e-01,7.393944e-04,1.715061e-09,3.782205e+01,-9.564759e-02,3.791770e+01,3.964630e+01,1.699000e+02
5.848289e+06,6.768853e+01,4.828486e+05,5.588525e+00,9.541173e-01,9.541337e-01,7.395659e-04,1.715060e-09,3.782462e+01,-9.564759e-02,3.792026e+01,3.964817e+01,1.699000e+02
5.848389e+06,6.768968e+01,4.829486e+05,5.589683e+00,9.541371e-01,9.541338e-01,7.397375e-04,1.715060e-09,3.782718e+01,-9.564759e-02,3.792283e+01,3.965003e+01,1.699000e+02
5.848489e+06,6.769084e+01,4.830486e+05,5.590840e+00,9.541569e-01,9.541340e-01,7.399090e-04,1.715060e-09,3.782975e+01,-9.564759e-02,3.792540e+01,3.965190e+01,1.699000e+02
5.848589e+06,6.769200e+01,4.831486e+05,5.591998e+00,9.541767e-01,9.541342e-01,7.400805e-04,1.715060e-09,3.783232e+01,-9.564759e-02,3.792796e+01,3.965377e+01,1.699000e+02
5.848689e+06,6.769316e+01,4.832486e+05,5.593156e+00,9.541964e-01,9.541343e-01,7.402520e-04,1.715059e-09,3.783488e+01,-9.564759e-02,3.793053e+01,3.965563e+01,1.699000e+02
5.848789e+06,6.769431e+01,4.833486e+05,5.594313e+00,9.542162e-01,9.541345e-01,7.404236e-04,1.715059e-09,3.783745e+01,-9.564759e-02,3.793310e+01,3.965750e+01,1.699000e+02
5.848889e+06,6.769547e+01,4.834487e+05,5.595471e+00,9.542360e-01,9.541347e-01,7.405951e-04,1.715059e-09,3.784002e+01,-9.564759e-02,3.793566e+01,3.965937e+01,1.699000e+02
5.848989e+06,6.769663e+01,4.835487e+05,5.596628e+00,9.542558e-01,9.541348e-01,7.407666e-04,1.715058e-09,3.784258e+01,-9.564759e-02,3.793823e+01,3.966123e+01,1.699000e+02
5.849089e+06,6.769779e+01,4.836487e+05,5.597786e+00,9.542755e-01,9.541350e-01,7.409381e-04,1.715058e-09,3.784515e+01,-9.564759e-02,3.794080e+01,3.966310e+01,1.699000e+02
5.849189e+06,6.769894e+01,4.837487e+05,5.598943e+00,9.542707e-01,9.541352e-01,7.411096e-04,1.715058e-09,3.784541e+01,-9.564759e-02,3.794105e+01,3.966357e+01,1.699000e+02
5.849289e+06,6.770010e+01,4.838487e+05,5.600101e+00,9.542289e-01,9.541353e-01,7.412812e-04,1.715057e-09,3.784220e+01,-9.564759e-02,3.793785e+01,3.966195e+01,1.699000e+02
5.849389e+06,6.770126e+01,4.839487e+05,5.601258e+00,9.541871e-01,9.541355e-01,7.414527e-04,1.715057e-09,3.783899e+01,-9.564759e-02,3.793464e+01,3.966032e+01,1.699000e+02
5.849489e+06,6.770242e+01,4.840487e+05,5.602416e+00,9.541454e-01,9.541356e-01,7.416242e-04,1.715057e-09,3.783578e+01,-9.564759e-02,3.793143e+01,3.965870e+01,1.699000e+02
5.849589e+06,6.770357e+01,4.841487e+05,5.603573e+00,9.541036e-01,9.541358e-01,7.417957e-04,1.715057e-09,3.783257e+01,-9.564759e-02,3.792822e+01,3.965708e+01,1.699000e+02
5.849689e+06,6.770473e+01,4.842487e+05,5.604731e+00,9.540618e-01,9.541360e-01,7.419673e-04,1.715056e-09,3.782936e+01,-9.564759e-02,3.792501e+01,3.965546e+01,1.699000e+02
5.849789e+06,6.770589e+01,4.843487e+05,5.605888e+00,9.540200e-01,9.541361e-01,7.421388e-04,1.715056e-09,3.782616e+01,-9.564759e-02,3.792180e+01,3.965384e+01,1.699000e+02
5.849889e+06,6.770705e+01,4.844488e+05,5.607046e+00,9.539783e-01,9.541363e-01,7.423103e-04,1.715056e-09,3.782295e+01,-9.564759e-02,3.791860e+01,3.965221e+01,1.699000e+02
5.849989e+06,6.770820e+01,4.845488e+05,5.608203e+00,9.539365e-01,9.541365e-01,7.424818e-04,1.715055e-09,3.781974e+01,-9.564759e-02,3.791539e+01,3.965059e+01,1.699000e+02
5.850089e+06,6.770936e+01,4.846488e+05,5.609361e+00,9.538947e-01,9.541366e-01,7.426533e-04,1.715055e-09,3.781653e+01,-9.564759e-02,3.791218e+01,3.964897e+01,1.699000e+02
5.850189e+06,6.771052e+01,4.847488e+05,5.610518e+00,9.538841e-01,9.541368e-01,7.428249e-04,1.715055e-09,3.781540e+01,-9.564759e-02,3.791105e+01,3.964822e+01,1.699040e+02
5.850289e+06,6.771168e+01,4.848488e+05,5.611676e+00,9.539192e-01,9.541370e-01,7.429964e-04,1.715055e-09,3.781732e+01,-9.564759e-02,3.791297e+01,3.964878e+01,1.699141e+02
5.850389e+06,6.771283e+01,4.849488e+05,5.612833e+00,9.539544e-01,9.541371e-01,7.431679e-04,1.715054e-09,3.781925e+01,-9.564759e-02,3.791490e+01,3.964933e+01,1.699241e+02
5.850489e+06,6.771399e+01,4.850488e+05,5.613991e+00,9.539896e-01,9.541373e-01,7.433394e-04,1.715054e-09,3.782117e+01,-9.564759e-02,3.791682e+01,3.964988e+01,1.699341e+02
5.850589e+06,6.771515e+01,4.851488e+05,5.615148e+00,9.540247e-01,9.541374e-01,7.435110e-04,1.715054e-09,3.782310e+01,-9.564759e-02,3.791875e+01,3.965044e+01,1.699441e+02
5.850689e+06,6.771631e+01,4.852488e+05,5.616306e+00,9.540599e-01,9.541376e-01,7.436825e-04,1.715053e-09,3.782502e+01,-9.564759e-02,3.792067e+01,3.965099e+01,1.699541e+02
5.850789e+06,6.771746e+01,4.853488e+05,5.617464e+00,9.540950e-01,9.541378e-01,7.438540e-04,1.715053e-09,3.782695e+01,-9.564759e-02,3.792260e+01,3.965154e+01,1.699641e+02
5.850889e+06,6.771862e+01,4.854489e+05,5.618621e+00,9.541302e-01,9.541379e-01,7.440255e-04,1.715053e-09,3.782887e+01,-9.564759e-02,3.792452e+01,3.965210e+01,1.699741e+02
5.850989e+06,6.771978e+01,4.855489e+05,5.619779e+00,9.541653e-01,9.541381e-01,7.441971e-04,1.715052e-09,3.783080e+01,-9.564759e-02,3.792645e+01,3.965265e+01,1.699841e+02
5.851089e+06,6.772094e+01,4.856489e+05,5.620936e+00,9.542005e-01,9.541383e-01,7.443686e-04,1.715052e-09,3.783272e+01,-9.564759e-02,3.792837e+01,3.965320e+01,1.699941e+02
5.851189e+06,6.772209e+01,4.857489e+05,5.622094e+00,9.542213e-01,9.541384e-01,7.445401e-04,1.715052e-09,3.783334e+01,-9.564759e-02,3.792899e+01,3.965298e+01,1.700000e+02
5.851289e+06,6.772325e+01,4.858489e+05,5.623251e+00,9.542213e-01,9.541386e-01,7.447116e-04,1.715052e-09,3.783206e+01,-9.564759e-02,3.792770e+01,3.965164e+01,1.700000e+02
5.851389e+06,6.772441e+01,4.859489e+05,5.624409e+00,9.542213e-01,9.541388e-01,7.448831e-04,1.715051e-09,3.783077e+01,-9.564759e-02,3.792642e+01,3.965029e+01,1.700000e+02
5.851489e+06,6.772557e+01,4.860489e+05,5.625566e+00,9.542213e-01,9.541389e-01,7.450547e-04,1.715051e-09,3.782949e+01,-9.564759e-02,3.792514e+01,3.964895e+01,1.700000e+02
5.851589e+06,6.772672e+01,4.861489e+05,5.626724e+00,9.542213e-01,9.541391e-01,7.452262e-04,1.715051e-09,3.782821e+01,-9.564759e-02,3.792386e+01,3.964760e+01,1.700000e+02
5.851689e+06,6.772788e+01,4.862489e+05,5.627881e+00,9.542213e-01,9.541392e-01,7.453977e-04,1.715050e-09,3.782693e+01,-9.564759e-02,3.792257e+01,3.964626e+01,1.700000e+02
5.851789e+06,6.772904e+01,4.863489e+05,5.629039e+00,9.542213e-01,9.541394e-01,7.455692e-04,1.715050e-09,3.782564e+01,-9.564759e-02,3.792129e+01,3.964492e+01,1.700000e+02
5.851889e+06,6.773020e+01,4.864490e+05,5.630196e+00,9.542213e-01,9.541396e-01,7.457408e-04,1.715050e-09,3.782436e+01,-9.564759e-02,3.792001e+01,3.964357e+01,1.700000e+02
5.851989e+06,6.773135e+01,4.865490e+05,5.631354e+00,9.542213e-01,9.541397e-01,7.459123e-04,1.715050e-09,3.782308e+01,-9.564759e-02,3.791873e+01,3.964223e+01,1.700000e+02
5.852089e+06,6.773251e+01,4.866490e+05,5.632511e+00,9.542213e-01,9.541399e-01,7.460838e-04,1.715049e-09,3.782180e+01,-9.564759e-02,3.791744e+01,3.964089e+01,1.700000e+02
5.852189e+06,6.773367e+01,4.867490e+05,5.633669e+00,9.542106e-01,9.541401e-01,7.462553e-04,1.715049e-09,3.782000e+01,-9.564759e-02,3.791564e+01,3.963944e+01,1.699960e+02
5.852289e+06,6.773483e+01,4.868490e+05,5.634826e+00,9.541842e-01,9.541402e-01,7.464268e-04,1.715049e-09,3.781743e+01,-9.564759e-02,3.791308e+01,3.963785e+01,1.699860e+02
5.852389e+06,6.773598e+01,4.869490e+05,5.635984e+00,9.541579e-01,9.541404e-01,7.465984e-04,1.715048e-09,3.781487e+01,-9.564759e-02,3.791051e+01,3.963626e+01,1.699760e+02
5.852489e+06,6.773714e+01,4.870490e+05,5.637141e+00,9.541315e-01,9.541406e-01,7.467699e-04,1.715048e-09,3.781230e+01,-9.564759e-02,3.790795e+01,3.963467e+01,1.699660e+02
5.852589e+06,6.773830e+01,4.871490e+05,5.638299e+00,9.541051e-01,9.541407e-01,7.469414e-04,1.715048e-09,3.780974e+01,-9.564759e-02,3.790539e+01,3.963308e+01,1.699560e+02
5.852689e+06,6.773946e+01,4.872490e+05,5.639456e+00,9.540788e-01,9.541409e-01,7.471129e-04,1.715047e-09,3.780717e+01,-9.564759e-02,3.790282e+01,3.963149e+01,1.699460e+02
5.852789e+06,6.774061e+01,4.873490e+05,5.640614e+00,9.540524e-01,9.541410e-01,7.472845e-04,1.715047e-09,3.780461e+01,-9.564759e-02,3.790026e+01,3.962990e+01,1.699360e+02
5.852889e+06,6.774177e+01,4.874491e+05,5.641772e+00,9.540260e-01,9.541412e-01,7.474560e-04,1.715047e-09,3.780204e+01,-9.564759e-02,3.789769e+01,3.962831e+01,1.699260e+02
5.852989e+06,6.774293e+01,4.875491e+05,5.642929e+00,9.539997e-01,9.541414e-01,7.476275e-04,1.715047e-09,3.779948e+01,-9.564759e-02,3.789513e+01,3.962672e+01,1.699160e+02
5.853089e+06,6.774409e+01,4.876491e+05,5.644087e+00,9.539733e-01,9.541415e-01,7.477990e-04,1.715046e-09,3.779692e+01,-9.564759e-02,3.789256e+01,3.962513e+01,1.699060e+02
5.853189e+06,6.774524e+01,4.877491e+05,5.645244e+00,9.539681e-01,9.541417e-01,7.479705e-04,1.715046e-09,3.779667e+01,-9.564759e-02,3.789231e+01,3.962509e+01,1.699000e+02
5.853289e+06,6.774640e+01,4.878491e+05,5.646402e+00,9.539945e-01,9.541419e-01,7.481421e-04,1.715046e-09,3.779987e+01,-9.564759e-02,3.789552e+01,3.962735e+01,1.699000e+02
5.853389e+06,6.774756e+01,4.879491e+05,5.647559e+00,9.540209e-01,9.541420e-01,7.483136e-04,1.715045e-09,3.780308e+01,-9.564759e-02,3.789873e+01,3.962962e+01,1.699000e+02
5.853489e+06,6.774872e+01,4.880491e+05,5.648717e+00,9.540473e-01,9.541422e-01,7.484851e-04,1.715045e-09,3.780629e+01,-9.564759e-02,3.790194e+01,3.963188e+01,1.699000e+02
5.853589e+06,6.774987e+01,4.881491e+05,5.649874e+00,9.540736e-01,9.541424e-01,7.486566e-04,1.715045e-09,3.780950e+01,-9.564759e-02,3.790515e+01,3.963414e+01,1.699000e+02
5.853689e+06,6.775103e+01,4.882491e+05,5.651032e+00,9.541000e-01,9.541425e-01,7.488282e-04,1.715045e-09,3.781271e+01,-9.564759e-02,3.790835e+01,3.963641e+01,1.699000e+02
5.853789e+06,6.775219e+01,4.883491e+05,5.652189e+00,9.541264e-01,9.541427e-01,7.489997e-04,1.715044e-09,3.781592e+01,-9.564759e-02,3.791156e+01,3.963867e+01,1.699000e+02
5.853889e+06,6.775335e+01,4.884492e+05,5.653347e+00,9.541528e-01,9.541428e-01,7.491712e-04,1.715044e-09,3.781912e+01,-9.564759e-02,3.791477e+01,3.964093e+01,1.699000e+02
5.853989e+06,6.775450e+01,4.885492e+05,5.654504e+00,9.541792e-01,9.541430e-01,7.493427e-04,1.715044e-09,3.782233e+01,-9.564759e-02,3.791798e+01,3.964320e+01,1.699000e+02
5.854089e+06,6.775566e+01,4.886492e+05,5.655662e+00,9.542056e-01,9.541432e-01,7.495142e-04,1.715043e-09,3.782554e+01,-9.564759e-02,3.792119e+01,3.964546e+01,1.699000e+02
5.854189e+06,6.775682e+01,4.887492e+05,5.656819e+00,9.542266e-01,9.541433e-01,7.496858e-04,1.715043e-09,3.782771e+01,-9.564759e-02,3.792336e+01,3.964686e+01,1.699041e+02
5.854289e+06,6.775798e+01,4.888492e+05,5.657977e+00,9.542399e-01,9.541435e-01,7.498573e-04,1.715043e-09,3.782835e+01,-9.564759e-02,3.792400e+01,3.964698e+01,1.699141e+02
5.854389e+06,6.775913e+01,4.889492e+05,5.659134e+00,9.542531e-01,9.541437e-01,7.500288e-04,1.715042e-09,3.782899e+01,-9.564759e-02,3.792464e+01,3.964710e+01,1.699241e+02
5.854489e+06,6.776029e+01,4.890492e+05,5.660292e+00,9.542663e-01,9.541438e-01,7.502003e-04,1.715042e-09,3.782963e+01,-9.564759e-02,3.792528e+01,3.964722e+01,1.699341e+02
5.854589e+06,6.776145e+01,4.891492e+05,5.661449e+00,9.542796e-01,9.541440e-01,7.503718e-04,1.715042e-09,3.783028e+01,-9.564759e-02,3.792592e+01,3.964734e+01,1.699441e+02
5.854689e+06,6.776261e+01,4.892492e+05,5.662607e+00,9.542928e-01,9.541442e-01,7.505434e-04,1.715042e-09,3.783092e+01,-9.564759e-02,3.792656e+01,3.964746e+01,1.699541e+02
5.854789e+06,6.776376e+01,4.893493e+05,5.663764e+00,9.543060e-01,9.541443e-01,7.507149e-04,1.715041e-09,3.783156e+01,-9.564759e-02,3.792721e+01,3.964758e+01,1.699641e+02
5.854889e+06,6.776492e+01,4.894493e+05,5.664922e+00,9.543193e-01,9.541445e-01,7.508864e-04,1.715041e-09,3.783220e+01,-9.564759e-02,3.792785e+01,3.964771e+01,1.699741e+02
5.854989e+06,6.776608e+01,4.895493e+05,5.666080e+00,9.543325e-01,9.541447e-01,7.510579e-04,1.715041e-09,3.783284e+01,-9.564759e-02,3.792849e+01,3.964783e+01,1.699841e+02
5.855089e+06,6.776724e+01,4.896493e+05,5.667237e+00,9.543457e-01,9.541448e-01,7.512295e-04,1.715040e-09,3.783348e+01,-9.564759e-02,3.792913e+01,3.964795e+01,1.699941e+02
5.855189e+06,6.776839e+01,4.897493e+05,5.668395e+00,9.543535e-01,9.541450e-01,7.514010e-04,1.715040e-09,3.783281e+01,-9.564759e-02,3.792846e+01,3.964692e+01,1.700082e+02
5.855289e+06,6.776955e+01,4.898493e+05,5.669552e+00,9.543535e-01,9.541451e-01,7.515725e-04,1.715040e-09,3.783024e+01,-9.564759e-02,3.792589e+01,3.964423e+01,1.700282e+02
5.855389e+06,6.777071e+01,4.899493e+05,5.670710e+00,9.543535e-01,9.541453e-01,7.517440e-04,1.715040e-09,3.782768e+01,-9.564759e-02,3.792332e+01,3.964154e+01,1.700482e+02
5.855489e+06,6.777187e+01,4.900493e+05,5.671867e+00,9.543535e-01,9.541455e-01,7.519155e-04,1.715039e-09,3.782511e+01,-9.564759e-02,3.792076e+01,3.963885e+01,1.700682e+02
5.855589e+06,6.777302e+01,4.901493e+05,5.673025e+00,9.543535e-01,9.541456e-01,7.520871e-04,1.715039e-09,3.782254e+01,-9.564759e-02,3.791819e+01,3.963616e+01,1.700882e+02
5.855689e+06,6.777418e+01,4.902493e+05,5.674182e+00,9.543535e-01,9.541458e-01,7.522586e-04,1.715039e-09,3.781998e+01,-9.564759e-02,3.791562e+01,3.963347e+01,1.701082e+02
5.855789e+06,6.777534e+01,4.903494e+05,5.675340e+00,9.543535e-01,9.541460e-01,7.524301e-04,1.715038e-09,3.781741e+01,-9.564759e-02,3.791306e+01,3.963078e+01,1.701283e+02
5.855889e+06,6.777650e+01,4.904494e+05,5.676497e+00,9.543535e-01,9.541461e-01,7.526016e-04,1.715038e-09,3.781484e+01,-9.564759e-02,3.791049e+01,3.962809e+01,1.701483e+02
5.855989e+06,6.777765e+01,4.905494e+05,5.677655e+00,9.543535e-01,9.541463e-01,7.527731e-04,1.715038e-09,3.781228e+01,-9.564759e-02,3.790792e+01,3.962540e+01,1.701683e+02
5.856089e+06,6.777881e+01,4.906494e+05,5.678812e+00,9.543535e-01,9.541465e-01,7.529447e-04,1.715037e-09,3.780971e+01,-9.564759e-02,3.790536e+01,3.962271e+01,1.701883e+02
5.856189e+06,6.777997e+01,4.907494e+05,5.679970e+00,9.543426e-01,9.541466e-01,7.531162e-04,1.715037e-09,3.780847e+01,-9.564759e-02,3.790412e+01,3.962187e+01,1.702000e+02
5.856289e+06,6.778113e+01,4.908494e+05,5.681127e+00,9.543163e-01,9.541468e-01,7.532877e-04,1.715037e-09,3.780911e+01,-9.564759e-02,3.790476e+01,3.962364e+01,1.702000e+02
5.856389e+06,6.778228e+01,4.909494e+05,5.682285e+00,9.542899e-01,9.541469e-01,7.534592e-04,1.715037e-09,3.780975e+01,-9.564759e-02,3.790540e+01,3.962541e+01,1.702000e+02
5.856489e+06,6.778344e+01,4.910494e+05,5.683442e+00,9.542636e-01,9.541471e-01,7.536307e-04,1.715036e-09,3.781039e+01,-9.564759e-02,3.790604e+01,3.962717e+01,1.702000e+02
5.856589e+06,6.778460e+01,4.911494e+05,5.684600e+00,9.542372e-01,9.541473e-01,7.538023e-04,1.715036e-09,3.781103e+01,-9.564759e-02,3.790668e+01,3.962894e+01,1.702000e+02
5.856689e+06,6.778576e+01,4.912494e+05,5.685757e+00,9.542109e-01,9.541474e-01,7.539738e-04,1.715036e-09,3.781168e+01,-9.564759e-02,3.790732e+01,3.963071e+01,1.702000e+02
5.856789e+06,6.778691e+01,4.913495e+05,5.686915e+00,9.541845e-01,9.541476e-01,7.541453e-04,1.715035e-09,3.781232e+01,-9.564759e-02,3.790796e+01,3.963248e+01,1.702000e+02
5.856889e+06,6.778807e+01,4.914495e+05,5.688072e+00,9.541582e-01,9.541478e-01,7.543168e-04,1.715035e-09,3.781296e+01,-9.564759e-02,3.790860e+01,3.963425e+01,1.702000e+02
5.856989e+06,6.778923e+01,4.915495e+05,5.689230e+00,9.541318e-01,9.541479e-01,7.544884e-04,1.715035e-09,3.781360e+01,-9.564759e-02,3.790924e+01,3.963601e+01,1.702000e+02
5.857089e+06,6.779039e+01,4.916495e+05,5.690388e+00,9.541055e-01,9.541481e-01,7.546599e-04,1.715035e-09,3.781424e+01,-9.564759e-02,3.790989e+01,3.963778e+01,1.702000e+02
5.857189e+06,6.779155e+01,4.917495e+05,5.691545e+00,9.540977e-01,9.541483e-01,7.548314e-04,1.715034e-09,3.781462e+01,-9.564759e-02,3.791027e+01,3.963851e+01,1.702000e+02
5.857290e+06,6.779270e+01,4.918495e+05,5.692703e+00,9.541175e-01,9.541484e-01,7.550029e-04,1.715034e-09,3.781462e+01,-9.564759e-02,3.791027e+01,3.963769e+01,1.702000e+02
5.857390e+06,6.779386e+01,4.919495e+05,5.693860e+00,9.541372e-01,9.541486e-01,7.551744e-04,1.715034e-09,3.781462e+01,-9.564759e-02,3.791027e+01,3.963686e+01,1.702000e+02
5.857490e+06,6.779502e+01,4.920495e+05,5.695018e+00,9.541570e-01,9.541487e-01,7.553460e-04,1.715033e-09,3.781462e+01,-9.564759e-02,3.791027e+01,3.963604e+01,1.702000e+02
5.857590e+06,6.779618e+01,4.921495e+05,5.696175e+00,9.541768e-01,9.541489e-01,7.555175e-04,1.715033e-09,3.781462e+01,-9.564759e-02,3.791027e+01,3.963522e+01,1.702000e+02
5.857690e+06,6.779733e+01,4.922495e+05,5.697333e+00,9.541966e-01,9.541491e-01,7.556890e-04,1.715033e-09,3.781462e+01,-9.564759e-02,3.791027e+01,3.963439e+01,1.702000e+02
5.857790e+06,6.779849e+01,4.923496e+05,5.698490e+00,9.542163e-01,9.541492e-01,7.558605e-04,1.715032e-09,3.781462e+01,-9.564759e-02,3.791027e+01,3.963357e+01,1.702000e+02
5.857890e+06,6.779965e+01,4.924496e+05,5.699648e+00,9.542361e-01,9.541494e-01,7.560320e-04,1.715032e-09,3.781462e+01,-9.564759e-02,3.791027e+01,3.963275e+01,1.702000e+02
5.857990e+06,6.780081e+01,4.925496e+05,5.700805e+00,9.542559e-01,9.541496e-01,7.562036e-04,1.715032e-09,3.781462e+01,-9.564759e-02,3.791027e+01,3.963192e+01,1.702000e+02
5.858090e+06,6.780196e+01,4.926496e+05,5.701963e+00,9.542757e-01,9.541497e-01,7.563751e-04,1.715032e-09,3.781462e+01,-9.564759e-02,3.791027e+01,3.963110e+01,1.702000e+02
5.858190e+06,6.780312e+01,4.927496e+05,5.703120e+00,9.542821e-01,9.541499e-01,7.565466e-04,1.715031e-09,3.781436e+01,-9.564759e-02,3.791001e+01,3.963056e+01,1.702000e+02
5.858290e+06,6.780428e+01,4.928496e+05,5.704278e+00,9.542689e-01,9.541501e-01,7.567181e-04,1.715031e-09,3.781372e+01,-9.564759e-02,3.790937e+01,3.963044e+01,1.702000e+02
