Repository: brandonlampe/CS_Data

# Repository for Crushed Salt Data
**Grant No: 456417**

This is a work in progress!

## Repository Content

### Directory Names
A uniform namining structure still in progress, but in general directories are named according to the following:
 - Names contain no spaces, a single underscore "_" will be used as a file name seperator.
 - Files are for the Crushed Salt Project (CSP); therefore, the first three charaters of each file are "CSP".
 - Folders are organized by which frame the test was performed on i.e., A2 or A3.
 - The fifth and sixth charaters of each file name will therefore be "A" followed by the frame number.

File: UNM_WP_HY_175_09/STAGE22/CREEP_FIT/175_09_STAGE22_CREEP_OUT.csv (part 22 of 26)
Analysis by Brandon Lampe, performed on: 2016/07/13 08:46:11
Experimental results below begin at: 2016/06/09 11:50:02
Duration (sec),Duration (day),Elapsed Time (sec),Elapsed Time (day),Interpolated Fractional Density,Fit to Fractional Density,Fit to Volume Strain,Fit to Volume Strain Rate (1/sec),Confining Pressure (MPa),Pore Pressure (MPa),Terzaghi Pressure (MPa),Solid Pressure (MPa),Temperature (C))
5.858390e+06,6.780544e+01,4.929496e+05,5.705435e+00,9.542557e-01,9.541502e-01,7.568896e-04,1.715031e-09,3.781308e+01,-9.564759e-02,3.790872e+01,3.963031e+01,1.702000e+02
5.858490e+06,6.780659e+01,4.930496e+05,5.706593e+00,9.542426e-01,9.541504e-01,7.570612e-04,1.715030e-09,3.781243e+01,-9.564759e-02,3.790808e+01,3.963019e+01,1.702000e+02
5.858590e+06,6.780775e+01,4.931496e+05,5.707750e+00,9.542294e-01,9.541505e-01,7.572327e-04,1.715030e-09,3.781179e+01,-9.564759e-02,3.790744e+01,3.963006e+01,1.702000e+02
5.858690e+06,6.780891e+01,4.932496e+05,5.708908e+00,9.542163e-01,9.541507e-01,7.574042e-04,1.715030e-09,3.781115e+01,-9.564759e-02,3.790680e+01,3.962994e+01,1.702000e+02
5.858790e+06,6.781007e+01,4.933497e+05,5.710065e+00,9.542031e-01,9.541509e-01,7.575757e-04,1.715030e-09,3.781051e+01,-9.564759e-02,3.790616e+01,3.962981e+01,1.702000e+02
5.858890e+06,6.781122e+01,4.934497e+05,5.711223e+00,9.541899e-01,9.541510e-01,7.577472e-04,1.715029e-09,3.780987e+01,-9.564759e-02,3.790552e+01,3.962969e+01,1.702000e+02
5.858990e+06,6.781238e+01,4.935497e+05,5.712380e+00,9.541768e-01,9.541512e-01,7.579188e-04,1.715029e-09,3.780923e+01,-9.564759e-02,3.790487e+01,3.962956e+01,1.702000e+02
5.859090e+06,6.781354e+01,4.936497e+05,5.713538e+00,9.541636e-01,9.541514e-01,7.580903e-04,1.715029e-09,3.780858e+01,-9.564759e-02,3.790423e+01,3.962944e+01,1.702000e+02
5.859190e+06,6.781470e+01,4.937497e+05,5.714696e+00,9.541504e-01,9.541515e-01,7.582618e-04,1.715028e-09,3.780768e+01,-9.564759e-02,3.790333e+01,3.962904e+01,1.702000e+02
5.859290e+06,6.781585e+01,4.938497e+05,5.715853e+00,9.541372e-01,9.541517e-01,7.584333e-04,1.715028e-09,3.780640e+01,-9.564759e-02,3.790204e+01,3.962825e+01,1.702000e+02
5.859390e+06,6.781701e+01,4.939497e+05,5.717011e+00,9.541240e-01,9.541519e-01,7.586048e-04,1.715028e-09,3.780511e+01,-9.564759e-02,3.790076e+01,3.962745e+01,1.702000e+02
5.859490e+06,6.781817e+01,4.940497e+05,5.718168e+00,9.541107e-01,9.541520e-01,7.587764e-04,1.715027e-09,3.780383e+01,-9.564759e-02,3.789948e+01,3.962666e+01,1.702000e+02
5.859590e+06,6.781933e+01,4.941497e+05,5.719326e+00,9.540975e-01,9.541522e-01,7.589479e-04,1.715027e-09,3.780255e+01,-9.564759e-02,3.789819e+01,3.962586e+01,1.702000e+02
5.859690e+06,6.782048e+01,4.942497e+05,5.720483e+00,9.540843e-01,9.541523e-01,7.591194e-04,1.715027e-09,3.780126e+01,-9.564759e-02,3.789691e+01,3.962507e+01,1.702000e+02
5.859790e+06,6.782164e+01,4.943498e+05,5.721641e+00,9.540710e-01,9.541525e-01,7.592909e-04,1.715027e-09,3.779998e+01,-9.564759e-02,3.789563e+01,3.962427e+01,1.702000e+02
5.859890e+06,6.782280e+01,4.944498e+05,5.722798e+00,9.540578e-01,9.541527e-01,7.594624e-04,1.715026e-09,3.779870e+01,-9.564759e-02,3.789434e+01,3.962348e+01,1.702000e+02
5.859990e+06,6.782396e+01,4.945498e+05,5.723956e+00,9.540446e-01,9.541528e-01,7.596340e-04,1.715026e-09,3.779741e+01,-9.564759e-02,3.789306e+01,3.962269e+01,1.702000e+02
5.860090e+06,6.782511e+01,4.946498e+05,5.725113e+00,9.540314e-01,9.541530e-01,7.598055e-04,1.715026e-09,3.779613e+01,-9.564759e-02,3.789178e+01,3.962189e+01,1.702000e+02
5.860190e+06,6.782627e+01,4.947498e+05,5.726271e+00,9.540236e-01,9.541532e-01,7.599770e-04,1.715025e-09,3.779565e+01,-9.564759e-02,3.789129e+01,3.962171e+01,1.702000e+02
5.860290e+06,6.782743e+01,4.948498e+05,5.727428e+00,9.540236e-01,9.541533e-01,7.601485e-04,1.715025e-09,3.779629e+01,-9.564759e-02,3.789194e+01,3.962238e+01,1.702000e+02
5.860390e+06,6.782859e+01,4.949498e+05,5.728586e+00,9.540236e-01,9.541535e-01,7.603200e-04,1.715025e-09,3.779693e+01,-9.564759e-02,3.789258e+01,3.962305e+01,1.702000e+02
5.860490e+06,6.782974e+01,4.950498e+05,5.729743e+00,9.540236e-01,9.541537e-01,7.604916e-04,1.715025e-09,3.779757e+01,-9.564759e-02,3.789322e+01,3.962372e+01,1.702000e+02
5.860590e+06,6.783090e+01,4.951498e+05,5.730901e+00,9.540236e-01,9.541538e-01,7.606631e-04,1.715024e-09,3.779821e+01,-9.564759e-02,3.789386e+01,3.962440e+01,1.702000e+02
5.860690e+06,6.783206e+01,4.952498e+05,5.732058e+00,9.540236e-01,9.541540e-01,7.608346e-04,1.715024e-09,3.779885e+01,-9.564759e-02,3.789450e+01,3.962507e+01,1.702000e+02
5.860790e+06,6.783322e+01,4.953499e+05,5.733216e+00,9.540236e-01,9.541541e-01,7.610061e-04,1.715024e-09,3.779950e+01,-9.564759e-02,3.789514e+01,3.962574e+01,1.702000e+02
5.860890e+06,6.783437e+01,4.954499e+05,5.734373e+00,9.540236e-01,9.541543e-01,7.611776e-04,1.715023e-09,3.780014e+01,-9.564759e-02,3.789579e+01,3.962641e+01,1.702000e+02
5.860990e+06,6.783553e+01,4.955499e+05,5.735531e+00,9.540236e-01,9.541545e-01,7.613492e-04,1.715023e-09,3.780078e+01,-9.564759e-02,3.789643e+01,3.962709e+01,1.702000e+02
5.861090e+06,6.783669e+01,4.956499e+05,5.736688e+00,9.540236e-01,9.541546e-01,7.615207e-04,1.715023e-09,3.780142e+01,-9.564759e-02,3.789707e+01,3.962776e+01,1.702000e+02
5.861190e+06,6.783785e+01,4.957499e+05,5.737846e+00,9.540264e-01,9.541548e-01,7.616922e-04,1.715022e-09,3.780179e+01,-9.564759e-02,3.789744e+01,3.962803e+01,1.701916e+02
5.861290e+06,6.783900e+01,4.958499e+05,5.739004e+00,9.540330e-01,9.541550e-01,7.618637e-04,1.715022e-09,3.780179e+01,-9.564759e-02,3.789744e+01,3.962776e+01,1.701716e+02
5.861390e+06,6.784016e+01,4.959499e+05,5.740161e+00,9.540396e-01,9.541551e-01,7.620352e-04,1.715022e-09,3.780179e+01,-9.564759e-02,3.789744e+01,3.962748e+01,1.701517e+02
5.861490e+06,6.784132e+01,4.960499e+05,5.741319e+00,9.540462e-01,9.541553e-01,7.622068e-04,1.715022e-09,3.780179e+01,-9.564759e-02,3.789744e+01,3.962721e+01,1.701317e+02
5.861590e+06,6.784248e+01,4.961499e+05,5.742476e+00,9.540528e-01,9.541555e-01,7.623783e-04,1.715021e-09,3.780179e+01,-9.564759e-02,3.789744e+01,3.962693e+01,1.701117e+02
5.861690e+06,6.784363e+01,4.962499e+05,5.743634e+00,9.540594e-01,9.541556e-01,7.625498e-04,1.715021e-09,3.780179e+01,-9.564759e-02,3.789744e+01,3.962666e+01,1.700917e+02
5.861790e+06,6.784479e+01,4.963500e+05,5.744791e+00,9.540660e-01,9.541558e-01,7.627213e-04,1.715021e-09,3.780179e+01,-9.564759e-02,3.789744e+01,3.962638e+01,1.700718e+02
5.861890e+06,6.784595e+01,4.964500e+05,5.745949e+00,9.540726e-01,9.541559e-01,7.628928e-04,1.715020e-09,3.780179e+01,-9.564759e-02,3.789744e+01,3.962611e+01,1.700518e+02
5.861990e+06,6.784711e+01,4.965500e+05,5.747106e+00,9.540792e-01,9.541561e-01,7.630644e-04,1.715020e-09,3.780179e+01,-9.564759e-02,3.789744e+01,3.962583e+01,1.700318e+02
5.862090e+06,6.784826e+01,4.966500e+05,5.748264e+00,9.540858e-01,9.541563e-01,7.632359e-04,1.715020e-09,3.780179e+01,-9.564759e-02,3.789744e+01,3.962556e+01,1.700118e+02
5.862190e+06,6.784942e+01,4.967500e+05,5.749421e+00,9.540870e-01,9.541564e-01,7.634074e-04,1.715020e-09,3.780258e+01,-9.564759e-02,3.789822e+01,3.962633e+01,1.700000e+02
5.862290e+06,6.785058e+01,4.968500e+05,5.750579e+00,9.540804e-01,9.541566e-01,7.635789e-04,1.715019e-09,3.780450e+01,-9.564759e-02,3.790015e+01,3.962862e+01,1.700000e+02
5.862390e+06,6.785174e+01,4.969500e+05,5.751736e+00,9.540738e-01,9.541568e-01,7.637504e-04,1.715019e-09,3.780643e+01,-9.564759e-02,3.790207e+01,3.963092e+01,1.700000e+02
5.862490e+06,6.785289e+01,4.970500e+05,5.752894e+00,9.540672e-01,9.541569e-01,7.639219e-04,1.715019e-09,3.780835e+01,-9.564759e-02,3.790400e+01,3.963321e+01,1.700000e+02
5.862590e+06,6.785405e+01,4.971500e+05,5.754051e+00,9.540606e-01,9.541571e-01,7.640935e-04,1.715018e-09,3.781028e+01,-9.564759e-02,3.790592e+01,3.963550e+01,1.700000e+02
5.862690e+06,6.785521e+01,4.972500e+05,5.755209e+00,9.540540e-01,9.541573e-01,7.642650e-04,1.715018e-09,3.781220e+01,-9.564759e-02,3.790785e+01,3.963780e+01,1.700000e+02
5.862790e+06,6.785637e+01,4.973501e+05,5.756366e+00,9.540474e-01,9.541574e-01,7.644365e-04,1.715018e-09,3.781413e+01,-9.564759e-02,3.790977e+01,3.964009e+01,1.700000e+02
5.862890e+06,6.785752e+01,4.974501e+05,5.757524e+00,9.540407e-01,9.541576e-01,7.646080e-04,1.715017e-09,3.781605e+01,-9.564759e-02,3.791170e+01,3.964238e+01,1.700000e+02
5.862990e+06,6.785868e+01,4.975501e+05,5.758681e+00,9.540341e-01,9.541577e-01,7.647795e-04,1.715017e-09,3.781798e+01,-9.564759e-02,3.791362e+01,3.964468e+01,1.700000e+02
5.863090e+06,6.785984e+01,4.976501e+05,5.759839e+00,9.540275e-01,9.541579e-01,7.649511e-04,1.715017e-09,3.781990e+01,-9.564759e-02,3.791555e+01,3.964697e+01,1.700000e+02
5.863190e+06,6.786100e+01,4.977501e+05,5.760996e+00,9.540263e-01,9.541581e-01,7.651226e-04,1.715017e-09,3.782024e+01,-9.564759e-02,3.791589e+01,3.964737e+01,1.700000e+02
5.863290e+06,6.786215e+01,4.978501e+05,5.762154e+00,9.540330e-01,9.541582e-01,7.652941e-04,1.715016e-09,3.781832e+01,-9.564759e-02,3.791396e+01,3.964508e+01,1.700000e+02
5.863390e+06,6.786331e+01,4.979501e+05,5.763312e+00,9.540396e-01,9.541584e-01,7.654656e-04,1.715016e-09,3.781639e+01,-9.564759e-02,3.791204e+01,3.964279e+01,1.700000e+02
5.863490e+06,6.786447e+01,4.980501e+05,5.764469e+00,9.540462e-01,9.541586e-01,7.656371e-04,1.715016e-09,3.781447e+01,-9.564759e-02,3.791011e+01,3.964049e+01,1.700000e+02
5.863590e+06,6.786563e+01,4.981501e+05,5.765627e+00,9.540528e-01,9.541587e-01,7.658087e-04,1.715015e-09,3.781254e+01,-9.564759e-02,3.790819e+01,3.963820e+01,1.700000e+02
5.863690e+06,6.786678e+01,4.982501e+05,5.766784e+00,9.540594e-01,9.541589e-01,7.659802e-04,1.715015e-09,3.781062e+01,-9.564759e-02,3.790626e+01,3.963591e+01,1.700000e+02
5.863790e+06,6.786794e+01,4.983502e+05,5.767942e+00,9.540660e-01,9.541591e-01,7.661517e-04,1.715015e-09,3.780869e+01,-9.564759e-02,3.790434e+01,3.963361e+01,1.700000e+02
5.863890e+06,6.786910e+01,4.984502e+05,5.769099e+00,9.540726e-01,9.541592e-01,7.663232e-04,1.715015e-09,3.780677e+01,-9.564759e-02,3.790241e+01,3.963132e+01,1.700000e+02
5.863990e+06,6.787026e+01,4.985502e+05,5.770257e+00,9.540793e-01,9.541594e-01,7.664947e-04,1.715014e-09,3.780484e+01,-9.564759e-02,3.790049e+01,3.962903e+01,1.700000e+02
5.864090e+06,6.787141e+01,4.986502e+05,5.771414e+00,9.540859e-01,9.541595e-01,7.666663e-04,1.715014e-09,3.780292e+01,-9.564759e-02,3.789856e+01,3.962674e+01,1.700000e+02
5.864190e+06,6.787257e+01,4.987502e+05,5.772572e+00,9.540897e-01,9.541597e-01,7.668378e-04,1.715014e-09,3.780179e+01,-9.564759e-02,3.789744e+01,3.962540e+01,1.700083e+02
5.864290e+06,6.787373e+01,4.988502e+05,5.773729e+00,9.540897e-01,9.541599e-01,7.670093e-04,1.715013e-09,3.780179e+01,-9.564759e-02,3.789744e+01,3.962540e+01,1.700283e+02
5.864390e+06,6.787489e+01,4.989502e+05,5.774887e+00,9.540897e-01,9.541600e-01,7.671808e-04,1.715013e-09,3.780179e+01,-9.564759e-02,3.789744e+01,3.962540e+01,1.700483e+02
5.864490e+06,6.787604e+01,4.990502e+05,5.776044e+00,9.540897e-01,9.541602e-01,7.673523e-04,1.715013e-09,3.780179e+01,-9.564759e-02,3.789744e+01,3.962540e+01,1.700684e+02
5.864590e+06,6.787720e+01,4.991502e+05,5.777202e+00,9.540897e-01,9.541604e-01,7.675238e-04,1.715012e-09,3.780179e+01,-9.564759e-02,3.789744e+01,3.962540e+01,1.700884e+02
5.864690e+06,6.787836e+01,4.992502e+05,5.778359e+00,9.540897e-01,9.541605e-01,7.676954e-04,1.715012e-09,3.780179e+01,-9.564759e-02,3.789744e+01,3.962540e+01,1.701084e+02
5.864790e+06,6.787952e+01,4.993503e+05,5.779517e+00,9.540897e-01,9.541607e-01,7.678669e-04,1.715012e-09,3.780179e+01,-9.564759e-02,3.789744e+01,3.962540e+01,1.701284e+02
5.864890e+06,6.788067e+01,4.994503e+05,5.780674e+00,9.540897e-01,9.541609e-01,7.680384e-04,1.715012e-09,3.780179e+01,-9.564759e-02,3.789744e+01,3.962540e+01,1.701484e+02
5.864990e+06,6.788183e+01,4.995503e+05,5.781832e+00,9.540897e-01,9.541610e-01,7.682099e-04,1.715011e-09,3.780179e+01,-9.564759e-02,3.789744e+01,3.962540e+01,1.701684e+02
5.865090e+06,6.788299e+01,4.996503e+05,5.782989e+00,9.540897e-01,9.541612e-01,7.683814e-04,1.715011e-09,3.780179e+01,-9.564759e-02,3.789744e+01,3.962540e+01,1.701884e+02
5.865190e+06,6.788415e+01,4.997503e+05,5.784147e+00,9.540805e-01,9.541613e-01,7.685530e-04,1.715011e-09,3.780152e+01,-9.564759e-02,3.789717e+01,3.962550e+01,1.701874e+02
5.865290e+06,6.788530e+01,4.998503e+05,5.785304e+00,9.540585e-01,9.541615e-01,7.687245e-04,1.715010e-09,3.780088e+01,-9.564759e-02,3.789653e+01,3.962574e+01,1.701574e+02
5.865390e+06,6.788646e+01,4.999503e+05,5.786462e+00,9.540365e-01,9.541617e-01,7.688960e-04,1.715010e-09,3.780024e+01,-9.564759e-02,3.789589e+01,3.962599e+01,1.701273e+02
5.865490e+06,6.788762e+01,5.000503e+05,5.787620e+00,9.540145e-01,9.541618e-01,7.690675e-04,1.715010e-09,3.779960e+01,-9.564759e-02,3.789525e+01,3.962623e+01,1.700973e+02
5.865590e+06,6.788878e+01,5.001503e+05,5.788777e+00,9.539925e-01,9.541620e-01,7.692390e-04,1.715010e-09,3.779896e+01,-9.564759e-02,3.789460e+01,3.962647e+01,1.700673e+02
5.865690e+06,6.788993e+01,5.002503e+05,5.789935e+00,9.539705e-01,9.541622e-01,7.694105e-04,1.715009e-09,3.779831e+01,-9.564759e-02,3.789396e+01,3.962672e+01,1.700373e+02
5.865790e+06,6.789109e+01,5.003504e+05,5.791092e+00,9.539485e-01,9.541623e-01,7.695821e-04,1.715009e-09,3.779767e+01,-9.564759e-02,3.789332e+01,3.962696e+01,1.700073e+02
5.865890e+06,6.789225e+01,5.004504e+05,5.792250e+00,9.539265e-01,9.541625e-01,7.697536e-04,1.715009e-09,3.779703e+01,-9.564759e-02,3.789268e+01,3.962720e+01,1.699773e+02
5.865990e+06,6.789341e+01,5.005504e+05,5.793407e+00,9.539045e-01,9.541627e-01,7.699251e-04,1.715008e-09,3.779639e+01,-9.564759e-02,3.789204e+01,3.962745e+01,1.699473e+02
5.866090e+06,6.789456e+01,5.006504e+05,5.794565e+00,9.538825e-01,9.541628e-01,7.700966e-04,1.715008e-09,3.779575e+01,-9.564759e-02,3.789140e+01,3.962769e+01,1.699173e+02
5.866190e+06,6.789572e+01,5.007504e+05,5.795722e+00,9.538643e-01,9.541630e-01,7.702681e-04,1.715008e-09,3.779620e+01,-9.564759e-02,3.789184e+01,3.962892e+01,1.698915e+02
5.866290e+06,6.789688e+01,5.008504e+05,5.796880e+00,9.538511e-01,9.541631e-01,7.704397e-04,1.715007e-09,3.779812e+01,-9.564759e-02,3.789377e+01,3.963148e+01,1.698715e+02
5.866390e+06,6.789804e+01,5.009504e+05,5.798037e+00,9.538380e-01,9.541633e-01,7.706112e-04,1.715007e-09,3.780004e+01,-9.564759e-02,3.789569e+01,3.963404e+01,1.698516e+02
5.866490e+06,6.789919e+01,5.010504e+05,5.799195e+00,9.538249e-01,9.541635e-01,7.707827e-04,1.715007e-09,3.780196e+01,-9.564759e-02,3.789761e+01,3.963660e+01,1.698316e+02
5.866590e+06,6.790035e+01,5.011504e+05,5.800352e+00,9.538117e-01,9.541636e-01,7.709542e-04,1.715007e-09,3.780388e+01,-9.564759e-02,3.789953e+01,3.963916e+01,1.698116e+02
5.866690e+06,6.790151e+01,5.012504e+05,5.801510e+00,9.537986e-01,9.541638e-01,7.711257e-04,1.715006e-09,3.780580e+01,-9.564759e-02,3.790145e+01,3.964173e+01,1.697916e+02
5.866790e+06,6.790267e+01,5.013505e+05,5.802667e+00,9.537855e-01,9.541640e-01,7.712972e-04,1.715006e-09,3.780773e+01,-9.564759e-02,3.790337e+01,3.964429e+01,1.697717e+02
5.866890e+06,6.790382e+01,5.014505e+05,5.803825e+00,9.537724e-01,9.541641e-01,7.714688e-04,1.715006e-09,3.780965e+01,-9.564759e-02,3.790530e+01,3.964685e+01,1.697517e+02
5.866990e+06,6.790498e+01,5.015505e+05,5.804982e+00,9.537592e-01,9.541643e-01,7.716403e-04,1.715005e-09,3.781157e+01,-9.564759e-02,3.790722e+01,3.964941e+01,1.697317e+02
5.867090e+06,6.790614e+01,5.016505e+05,5.806140e+00,9.537461e-01,9.541645e-01,7.718118e-04,1.715005e-09,3.781349e+01,-9.564759e-02,3.790914e+01,3.965197e+01,1.697117e+02
5.867190e+06,6.790730e+01,5.017505e+05,5.807297e+00,9.537610e-01,9.541646e-01,7.719833e-04,1.715005e-09,3.781594e+01,-9.564759e-02,3.791159e+01,3.965392e+01,1.697124e+02
5.867291e+06,6.790845e+01,5.018505e+05,5.808455e+00,9.538160e-01,9.541648e-01,7.721548e-04,1.715005e-09,3.781915e+01,-9.564759e-02,3.791480e+01,3.965500e+01,1.697424e+02
5.867391e+06,6.790961e+01,5.019505e+05,5.809612e+00,9.538709e-01,9.541649e-01,7.723263e-04,1.715004e-09,3.782236e+01,-9.564759e-02,3.791801e+01,3.965607e+01,1.697724e+02
5.867491e+06,6.791077e+01,5.020505e+05,5.810770e+00,9.539258e-01,9.541651e-01,7.724979e-04,1.715004e-09,3.782557e+01,-9.564759e-02,3.792122e+01,3.965715e+01,1.698024e+02
5.867591e+06,6.791193e+01,5.021505e+05,5.811928e+00,9.539807e-01,9.541653e-01,7.726694e-04,1.715004e-09,3.782878e+01,-9.564759e-02,3.792442e+01,3.965822e+01,1.698324e+02
5.867691e+06,6.791309e+01,5.022505e+05,5.813085e+00,9.540357e-01,9.541654e-01,7.728409e-04,1.715003e-09,3.783199e+01,-9.564759e-02,3.792763e+01,3.965929e+01,1.698624e+02
5.867791e+06,6.791424e+01,5.023506e+05,5.814243e+00,9.540906e-01,9.541656e-01,7.730124e-04,1.715003e-09,3.783519e+01,-9.564759e-02,3.793084e+01,3.966037e+01,1.698925e+02
5.867891e+06,6.791540e+01,5.024506e+05,5.815400e+00,9.541455e-01,9.541658e-01,7.731839e-04,1.715003e-09,3.783840e+01,-9.564759e-02,3.793405e+01,3.966144e+01,1.699225e+02
5.867991e+06,6.791656e+01,5.025506e+05,5.816558e+00,9.542005e-01,9.541659e-01,7.733555e-04,1.715002e-09,3.784161e+01,-9.564759e-02,3.793726e+01,3.966252e+01,1.699525e+02
5.868091e+06,6.791772e+01,5.026506e+05,5.817715e+00,9.542554e-01,9.541661e-01,7.735270e-04,1.715002e-09,3.784482e+01,-9.564759e-02,3.794047e+01,3.966359e+01,1.699825e+02
5.868191e+06,6.791887e+01,5.027506e+05,5.818873e+00,9.542736e-01,9.541663e-01,7.736985e-04,1.715002e-09,3.784508e+01,-9.564759e-02,3.794073e+01,3.966311e+01,1.699958e+02
5.868291e+06,6.792003e+01,5.028506e+05,5.820030e+00,9.542406e-01,9.541664e-01,7.738700e-04,1.715002e-09,3.784123e+01,-9.564759e-02,3.793688e+01,3.966045e+01,1.699858e+02
5.868391e+06,6.792119e+01,5.029506e+05,5.821188e+00,9.542076e-01,9.541666e-01,7.740415e-04,1.715001e-09,3.783738e+01,-9.564759e-02,3.793303e+01,3.965779e+01,1.699758e+02
5.868491e+06,6.792235e+01,5.030506e+05,5.822345e+00,9.541746e-01,9.541667e-01,7.742130e-04,1.715001e-09,3.783353e+01,-9.564759e-02,3.792918e+01,3.965513e+01,1.699658e+02
5.868591e+06,6.792350e+01,5.031506e+05,5.823503e+00,9.541416e-01,9.541669e-01,7.743846e-04,1.715001e-09,3.782968e+01,-9.564759e-02,3.792533e+01,3.965247e+01,1.699558e+02
5.868691e+06,6.792466e+01,5.032506e+05,5.824660e+00,9.541086e-01,9.541671e-01,7.745561e-04,1.715000e-09,3.782583e+01,-9.564759e-02,3.792148e+01,3.964981e+01,1.699458e+02
5.868791e+06,6.792582e+01,5.033507e+05,5.825818e+00,9.540756e-01,9.541672e-01,7.747276e-04,1.715000e-09,3.782198e+01,-9.564759e-02,3.791763e+01,3.964715e+01,1.699358e+02
5.868891e+06,6.792698e+01,5.034507e+05,5.826975e+00,9.540426e-01,9.541674e-01,7.748991e-04,1.715000e-09,3.781813e+01,-9.564759e-02,3.791378e+01,3.964449e+01,1.699258e+02
5.868991e+06,6.792813e+01,5.035507e+05,5.828133e+00,9.540096e-01,9.541676e-01,7.750706e-04,1.715000e-09,3.781428e+01,-9.564759e-02,3.790993e+01,3.964183e+01,1.699158e+02
5.869091e+06,6.792929e+01,5.036507e+05,5.829290e+00,9.539766e-01,9.541677e-01,7.752421e-04,1.714999e-09,3.781043e+01,-9.564759e-02,3.790608e+01,3.963917e+01,1.699058e+02
5.869191e+06,6.793045e+01,5.037507e+05,5.830448e+00,9.539659e-01,9.541679e-01,7.754137e-04,1.714999e-09,3.780902e+01,-9.564759e-02,3.790467e+01,3.963813e+01,1.699000e+02
5.869291e+06,6.793161e+01,5.038507e+05,5.831605e+00,9.539857e-01,9.541681e-01,7.755852e-04,1.714999e-09,3.781094e+01,-9.564759e-02,3.790659e+01,3.963932e+01,1.699000e+02
5.869391e+06,6.793276e+01,5.039507e+05,5.832763e+00,9.540056e-01,9.541682e-01,7.757567e-04,1.714998e-09,3.781287e+01,-9.564759e-02,3.790852e+01,3.964051e+01,1.699000e+02
5.869491e+06,6.793392e+01,5.040507e+05,5.833920e+00,9.540254e-01,9.541684e-01,7.759282e-04,1.714998e-09,3.781479e+01,-9.564759e-02,3.791044e+01,3.964170e+01,1.699000e+02
5.869591e+06,6.793508e+01,5.041507e+05,5.835078e+00,9.540453e-01,9.541685e-01,7.760997e-04,1.714998e-09,3.781672e+01,-9.564759e-02,3.791237e+01,3.964289e+01,1.699000e+02
5.869691e+06,6.793624e+01,5.042507e+05,5.836236e+00,9.540651e-01,9.541687e-01,7.762712e-04,1.714997e-09,3.781864e+01,-9.564759e-02,3.791429e+01,3.964408e+01,1.699000e+02
5.869791e+06,6.793739e+01,5.043508e+05,5.837393e+00,9.540849e-01,9.541689e-01,7.764428e-04,1.714997e-09,3.782057e+01,-9.564759e-02,3.791622e+01,3.964528e+01,1.699000e+02
5.869891e+06,6.793855e+01,5.044508e+05,5.838551e+00,9.541048e-01,9.541690e-01,7.766143e-04,1.714997e-09,3.782249e+01,-9.564759e-02,3.791814e+01,3.964647e+01,1.699000e+02
5.869991e+06,6.793971e+01,5.045508e+05,5.839708e+00,9.541246e-01,9.541692e-01,7.767858e-04,1.714997e-09,3.782442e+01,-9.564759e-02,3.792007e+01,3.964766e+01,1.699000e+02
5.870091e+06,6.794087e+01,5.046508e+05,5.840866e+00,9.541445e-01,9.541694e-01,7.769573e-04,1.714996e-09,3.782634e+01,-9.564759e-02,3.792199e+01,3.964885e+01,1.699000e+02
5.870191e+06,6.794202e+01,5.047508e+05,5.842023e+00,9.541474e-01,9.541695e-01,7.771288e-04,1.714996e-09,3.782717e+01,-9.564759e-02,3.792282e+01,3.964960e+01,1.699043e+02
5.870291e+06,6.794318e+01,5.048508e+05,5.843181e+00,9.541276e-01,9.541697e-01,7.773004e-04,1.714996e-09,3.782653e+01,-9.564759e-02,3.792218e+01,3.964975e+01,1.699143e+02
5.870391e+06,6.794434e+01,5.049508e+05,5.844338e+00,9.541077e-01,9.541699e-01,7.774719e-04,1.714995e-09,3.782589e+01,-9.564759e-02,3.792154e+01,3.964991e+01,1.699243e+02
5.870491e+06,6.794550e+01,5.050508e+05,5.845496e+00,9.540879e-01,9.541700e-01,7.776434e-04,1.714995e-09,3.782525e+01,-9.564759e-02,3.792090e+01,3.965006e+01,1.699343e+02
5.870591e+06,6.794665e+01,5.051508e+05,5.846653e+00,9.540680e-01,9.541702e-01,7.778149e-04,1.714995e-09,3.782461e+01,-9.564759e-02,3.792026e+01,3.965021e+01,1.699443e+02
5.870691e+06,6.794781e+01,5.052509e+05,5.847811e+00,9.540482e-01,9.541703e-01,7.779864e-04,1.714995e-09,3.782397e+01,-9.564759e-02,3.791961e+01,3.965037e+01,1.699543e+02
5.870791e+06,6.794897e+01,5.053509e+05,5.848968e+00,9.540283e-01,9.541705e-01,7.781579e-04,1.714994e-09,3.782332e+01,-9.564759e-02,3.791897e+01,3.965052e+01,1.699643e+02
5.870891e+06,6.795013e+01,5.054509e+05,5.850126e+00,9.540085e-01,9.541707e-01,7.783295e-04,1.714994e-09,3.782268e+01,-9.564759e-02,3.791833e+01,3.965068e+01,1.699743e+02
5.870991e+06,6.795128e+01,5.055509e+05,5.851283e+00,9.539887e-01,9.541708e-01,7.785010e-04,1.714994e-09,3.782204e+01,-9.564759e-02,3.791769e+01,3.965083e+01,1.699843e+02
5.871091e+06,6.795244e+01,5.056509e+05,5.852441e+00,9.539688e-01,9.541710e-01,7.786725e-04,1.714993e-09,3.782140e+01,-9.564759e-02,3.791705e+01,3.965098e+01,1.699943e+02
5.871191e+06,6.795360e+01,5.057509e+05,5.853598e+00,9.539481e-01,9.541712e-01,7.788440e-04,1.714993e-09,3.782048e+01,-9.564759e-02,3.791613e+01,3.965089e+01,1.699957e+02
5.871291e+06,6.795476e+01,5.058509e+05,5.854756e+00,9.539262e-01,9.541713e-01,7.790155e-04,1.714993e-09,3.781920e+01,-9.564759e-02,3.791485e+01,3.965046e+01,1.699857e+02
5.871391e+06,6.795591e+01,5.059509e+05,5.855913e+00,9.539043e-01,9.541715e-01,7.791870e-04,1.714992e-09,3.781792e+01,-9.564759e-02,3.791357e+01,3.965002e+01,1.699757e+02
5.871491e+06,6.795707e+01,5.060509e+05,5.857071e+00,9.538824e-01,9.541717e-01,7.793586e-04,1.714992e-09,3.781664e+01,-9.564759e-02,3.791229e+01,3.964959e+01,1.699657e+02
5.871591e+06,6.795823e+01,5.061509e+05,5.858228e+00,9.538605e-01,9.541718e-01,7.795301e-04,1.714992e-09,3.781536e+01,-9.564759e-02,3.791101e+01,3.964916e+01,1.699558e+02
5.871691e+06,6.795939e+01,5.062510e+05,5.859386e+00,9.538387e-01,9.541720e-01,7.797016e-04,1.714992e-09,3.781408e+01,-9.564759e-02,3.790972e+01,3.964873e+01,1.699458e+02
5.871791e+06,6.796054e+01,5.063510e+05,5.860544e+00,9.538168e-01,9.541721e-01,7.798731e-04,1.714991e-09,3.781280e+01,-9.564759e-02,3.790844e+01,3.964830e+01,1.699358e+02
5.871891e+06,6.796170e+01,5.064510e+05,5.861701e+00,9.537949e-01,9.541723e-01,7.800446e-04,1.714991e-09,3.781152e+01,-9.564759e-02,3.790716e+01,3.964787e+01,1.699258e+02
5.871991e+06,6.796286e+01,5.065510e+05,5.862859e+00,9.537730e-01,9.541725e-01,7.802161e-04,1.714991e-09,3.781023e+01,-9.564759e-02,3.790588e+01,3.964744e+01,1.699158e+02
5.872091e+06,6.796402e+01,5.066510e+05,5.864016e+00,9.537511e-01,9.541726e-01,7.803876e-04,1.714990e-09,3.780895e+01,-9.564759e-02,3.790460e+01,3.964701e+01,1.699058e+02
5.872191e+06,6.796517e+01,5.067510e+05,5.865174e+00,9.537439e-01,9.541728e-01,7.805592e-04,1.714990e-09,3.780767e+01,-9.564759e-02,3.790332e+01,3.964596e+01,1.699042e+02
5.872291e+06,6.796633e+01,5.068510e+05,5.866331e+00,9.537570e-01,9.541730e-01,7.807307e-04,1.714990e-09,3.780639e+01,-9.564759e-02,3.790203e+01,3.964407e+01,1.699142e+02
5.872391e+06,6.796749e+01,5.069510e+05,5.867489e+00,9.537702e-01,9.541731e-01,7.809022e-04,1.714990e-09,3.780510e+01,-9.564759e-02,3.790075e+01,3.964218e+01,1.699242e+02
5.872491e+06,6.796865e+01,5.070510e+05,5.868646e+00,9.537833e-01,9.541733e-01,7.810737e-04,1.714989e-09,3.780382e+01,-9.564759e-02,3.789947e+01,3.964028e+01,1.699342e+02
5.872591e+06,6.796980e+01,5.071510e+05,5.869804e+00,9.537965e-01,9.541735e-01,7.812452e-04,1.714989e-09,3.780254e+01,-9.564759e-02,3.789818e+01,3.963839e+01,1.699442e+02
5.872691e+06,6.797096e+01,5.072511e+05,5.870961e+00,9.538096e-01,9.541736e-01,7.814167e-04,1.714989e-09,3.780125e+01,-9.564759e-02,3.789690e+01,3.963650e+01,1.699542e+02
5.872791e+06,6.797212e+01,5.073511e+05,5.872119e+00,9.538228e-01,9.541738e-01,7.815883e-04,1.714988e-09,3.779997e+01,-9.564759e-02,3.789562e+01,3.963460e+01,1.699642e+02
5.872891e+06,6.797328e+01,5.074511e+05,5.873276e+00,9.538359e-01,9.541739e-01,7.817598e-04,1.714988e-09,3.779869e+01,-9.564759e-02,3.789433e+01,3.963271e+01,1.699742e+02
5.872991e+06,6.797443e+01,5.075511e+05,5.874434e+00,9.538491e-01,9.541741e-01,7.819313e-04,1.714988e-09,3.779740e+01,-9.564759e-02,3.789305e+01,3.963082e+01,1.699842e+02
5.873091e+06,6.797559e+01,5.076511e+05,5.875591e+00,9.538623e-01,9.541743e-01,7.821028e-04,1.714987e-09,3.779612e+01,-9.564759e-02,3.789177e+01,3.962892e+01,1.699942e+02
5.873191e+06,6.797675e+01,5.077511e+05,5.876749e+00,9.538763e-01,9.541744e-01,7.822743e-04,1.714987e-09,3.779592e+01,-9.537865e-02,3.789130e+01,3.962811e+01,1.700085e+02
5.873291e+06,6.797791e+01,5.078511e+05,5.877906e+00,9.538917e-01,9.541746e-01,7.824458e-04,1.714987e-09,3.779720e+01,-9.474188e-02,3.789195e+01,3.962879e+01,1.700285e+02
5.873391e+06,6.797906e+01,5.079511e+05,5.879064e+00,9.539071e-01,9.541748e-01,7.826174e-04,1.714987e-09,3.779849e+01,-9.410511e-02,3.789259e+01,3.962946e+01,1.700485e+02
5.873491e+06,6.798022e+01,5.080511e+05,5.880221e+00,9.539225e-01,9.541749e-01,7.827889e-04,1.714986e-09,3.779977e+01,-9.346834e-02,3.789324e+01,3.963014e+01,1.700685e+02
5.873591e+06,6.798138e+01,5.081511e+05,5.881379e+00,9.539379e-01,9.541751e-01,7.829604e-04,1.714986e-09,3.780105e+01,-9.283157e-02,3.789389e+01,3.963081e+01,1.700885e+02
5.873691e+06,6.798254e+01,5.082512e+05,5.882536e+00,9.539533e-01,9.541753e-01,7.831319e-04,1.714986e-09,3.780234e+01,-9.219480e-02,3.789453e+01,3.963148e+01,1.701085e+02
5.873791e+06,6.798369e+01,5.083512e+05,5.883694e+00,9.539687e-01,9.541754e-01,7.833034e-04,1.714985e-09,3.780362e+01,-9.155803e-02,3.789518e+01,3.963216e+01,1.701285e+02
5.873891e+06,6.798485e+01,5.084512e+05,5.884852e+00,9.539840e-01,9.541756e-01,7.834749e-04,1.714985e-09,3.780490e+01,-9.092126e-02,3.789583e+01,3.963283e+01,1.701485e+02
5.873991e+06,6.798601e+01,5.085512e+05,5.886009e+00,9.539994e-01,9.541757e-01,7.836465e-04,1.714985e-09,3.780619e+01,-9.028449e-02,3.789647e+01,3.963351e+01,1.701685e+02
5.874091e+06,6.798717e+01,5.086512e+05,5.887167e+00,9.540148e-01,9.541759e-01,7.838180e-04,1.714985e-09,3.780747e+01,-8.964771e-02,3.789712e+01,3.963418e+01,1.701885e+02
5.874191e+06,6.798832e+01,5.087512e+05,5.888324e+00,9.540293e-01,9.541761e-01,7.839895e-04,1.714984e-09,3.780875e+01,-8.955434e-02,3.789831e+01,3.963492e+01,1.701915e+02
5.874291e+06,6.798948e+01,5.088512e+05,5.889482e+00,9.540425e-01,9.541762e-01,7.841610e-04,1.714984e-09,3.781004e+01,-9.019056e-02,3.790023e+01,3.963574e+01,1.701715e+02
5.874391e+06,6.799064e+01,5.089512e+05,5.890639e+00,9.540557e-01,9.541764e-01,7.843325e-04,1.714984e-09,3.781132e+01,-9.082678e-02,3.790215e+01,3.963657e+01,1.701515e+02
5.874491e+06,6.799180e+01,5.090512e+05,5.891797e+00,9.540689e-01,9.541766e-01,7.845040e-04,1.714983e-09,3.781260e+01,-9.146300e-02,3.790406e+01,3.963739e+01,1.701315e+02
5.874591e+06,6.799295e+01,5.091512e+05,5.892954e+00,9.540821e-01,9.541767e-01,7.846755e-04,1.714983e-09,3.781388e+01,-9.209922e-02,3.790598e+01,3.963821e+01,1.701115e+02
5.874691e+06,6.799411e+01,5.092513e+05,5.894112e+00,9.540954e-01,9.541769e-01,7.848471e-04,1.714983e-09,3.781517e+01,-9.273544e-02,3.790790e+01,3.963904e+01,1.700915e+02
5.874791e+06,6.799527e+01,5.093513e+05,5.895269e+00,9.541086e-01,9.541771e-01,7.850186e-04,1.714982e-09,3.781645e+01,-9.337167e-02,3.790982e+01,3.963986e+01,1.700715e+02
5.874891e+06,6.799643e+01,5.094513e+05,5.896427e+00,9.541218e-01,9.541772e-01,7.851901e-04,1.714982e-09,3.781773e+01,-9.400789e-02,3.791174e+01,3.964069e+01,1.700515e+02
5.874991e+06,6.799758e+01,5.095513e+05,5.897584e+00,9.541350e-01,9.541774e-01,7.853616e-04,1.714982e-09,3.781901e+01,-9.464411e-02,3.791366e+01,3.964151e+01,1.700315e+02
5.875091e+06,6.799874e+01,5.096513e+05,5.898742e+00,9.541482e-01,9.541775e-01,7.855331e-04,1.714982e-09,3.782029e+01,-9.528033e-02,3.791557e+01,3.964233e+01,1.700115e+02
5.875191e+06,6.799990e+01,5.097513e+05,5.899899e+00,9.541614e-01,9.541777e-01,7.857046e-04,1.714981e-09,3.782103e+01,-9.564759e-02,3.791668e+01,3.964258e+01,1.700085e+02
5.875291e+06,6.800106e+01,5.098513e+05,5.901057e+00,9.541746e-01,9.541779e-01,7.858762e-04,1.714981e-09,3.782103e+01,-9.564759e-02,3.791668e+01,3.964203e+01,1.700285e+02
5.875391e+06,6.800221e+01,5.099513e+05,5.902214e+00,9.541878e-01,9.541780e-01,7.860477e-04,1.714981e-09,3.782103e+01,-9.564759e-02,3.791668e+01,3.964148e+01,1.700485e+02
5.875491e+06,6.800337e+01,5.100513e+05,5.903372e+00,9.542009e-01,9.541782e-01,7.862192e-04,1.714980e-09,3.782103e+01,-9.564759e-02,3.791668e+01,3.964093e+01,1.700685e+02
5.875591e+06,6.800453e+01,5.101513e+05,5.904529e+00,9.542141e-01,9.541784e-01,7.863907e-04,1.714980e-09,3.782103e+01,-9.564759e-02,3.791668e+01,3.964038e+01,1.700886e+02
5.875691e+06,6.800569e+01,5.102514e+05,5.905687e+00,9.542273e-01,9.541785e-01,7.865622e-04,1.714980e-09,3.782103e+01,-9.564759e-02,3.791668e+01,3.963984e+01,1.701086e+02
5.875791e+06,6.800684e+01,5.103514e+05,5.906844e+00,9.542405e-01,9.541787e-01,7.867337e-04,1.714980e-09,3.782103e+01,-9.564759e-02,3.791668e+01,3.963929e+01,1.701286e+02
5.875891e+06,6.800800e+01,5.104514e+05,5.908002e+00,9.542536e-01,9.541789e-01,7.869052e-04,1.714979e-09,3.782103e+01,-9.564759e-02,3.791668e+01,3.963874e+01,1.701487e+02
5.875991e+06,6.800916e+01,5.105514e+05,5.909160e+00,9.542668e-01,9.541790e-01,7.870768e-04,1.714979e-09,3.782103e+01,-9.564759e-02,3.791668e+01,3.963819e+01,1.701687e+02
5.876091e+06,6.801032e+01,5.106514e+05,5.910317e+00,9.542800e-01,9.541792e-01,7.872483e-04,1.714979e-09,3.782103e+01,-9.564759e-02,3.791668e+01,3.963764e+01,1.701887e+02
5.876191e+06,6.801147e+01,5.107514e+05,5.911475e+00,9.542817e-01,9.541793e-01,7.874198e-04,1.714978e-09,3.782131e+01,-9.564759e-02,3.791696e+01,3.963786e+01,1.701869e+02
5.876291e+06,6.801263e+01,5.108514e+05,5.912632e+00,9.542685e-01,9.541795e-01,7.875913e-04,1.714978e-09,3.782195e+01,-9.564759e-02,3.791760e+01,3.963908e+01,1.701570e+02
5.876391e+06,6.801379e+01,5.109514e+05,5.913790e+00,9.542554e-01,9.541797e-01,7.877628e-04,1.714978e-09,3.782259e+01,-9.564759e-02,3.791824e+01,3.964030e+01,1.701270e+02
5.876491e+06,6.801495e+01,5.110514e+05,5.914947e+00,9.542423e-01,9.541798e-01,7.879343e-04,1.714977e-09,3.782324e+01,-9.564759e-02,3.791888e+01,3.964152e+01,1.700971e+02
5.876591e+06,6.801610e+01,5.111514e+05,5.916105e+00,9.542291e-01,9.541800e-01,7.881059e-04,1.714977e-09,3.782388e+01,-9.564759e-02,3.791952e+01,3.964274e+01,1.700671e+02
5.876691e+06,6.801726e+01,5.112515e+05,5.917262e+00,9.542160e-01,9.541802e-01,7.882774e-04,1.714977e-09,3.782452e+01,-9.564759e-02,3.792016e+01,3.964395e+01,1.700371e+02
5.876791e+06,6.801842e+01,5.113515e+05,5.918420e+00,9.542029e-01,9.541803e-01,7.884489e-04,1.714977e-09,3.782516e+01,-9.564759e-02,3.792080e+01,3.964517e+01,1.700072e+02
5.876891e+06,6.801958e+01,5.114515e+05,5.919577e+00,9.541897e-01,9.541805e-01,7.886204e-04,1.714976e-09,3.782580e+01,-9.564759e-02,3.792145e+01,3.964639e+01,1.699772e+02
5.876991e+06,6.802073e+01,5.115515e+05,5.920735e+00,9.541766e-01,9.541807e-01,7.887919e-04,1.714976e-09,3.782644e+01,-9.564759e-02,3.792209e+01,3.964761e+01,1.699472e+02
5.877091e+06,6.802189e+01,5.116515e+05,5.921892e+00,9.541634e-01,9.541808e-01,7.889634e-04,1.714976e-09,3.782708e+01,-9.564759e-02,3.792273e+01,3.964883e+01,1.699173e+02
5.877192e+06,6.802305e+01,5.117515e+05,5.923050e+00,9.541670e-01,9.541810e-01,7.891349e-04,1.714975e-09,3.782799e+01,-9.564759e-02,3.792364e+01,3.964964e+01,1.699042e+02
5.877292e+06,6.802421e+01,5.118515e+05,5.924207e+00,9.541933e-01,9.541811e-01,7.893065e-04,1.714975e-09,3.782927e+01,-9.564759e-02,3.792492e+01,3.964989e+01,1.699142e+02
5.877392e+06,6.802536e+01,5.119515e+05,5.925365e+00,9.542196e-01,9.541813e-01,7.894780e-04,1.714975e-09,3.783056e+01,-9.564759e-02,3.792621e+01,3.965013e+01,1.699242e+02
5.877492e+06,6.802652e+01,5.120515e+05,5.926522e+00,9.542460e-01,9.541815e-01,7.896495e-04,1.714975e-09,3.783184e+01,-9.564759e-02,3.792749e+01,3.965038e+01,1.699342e+02
5.877592e+06,6.802768e+01,5.121515e+05,5.927680e+00,9.542723e-01,9.541816e-01,7.898210e-04,1.714974e-09,3.783312e+01,-9.564759e-02,3.792877e+01,3.965063e+01,1.699443e+02
5.877692e+06,6.802884e+01,5.122516e+05,5.928837e+00,9.542986e-01,9.541818e-01,7.899925e-04,1.714974e-09,3.783441e+01,-9.564759e-02,3.793006e+01,3.965088e+01,1.699543e+02
5.877792e+06,6.802999e+01,5.123516e+05,5.929995e+00,9.543249e-01,9.541820e-01,7.901640e-04,1.714974e-09,3.783569e+01,-9.564759e-02,3.793134e+01,3.965113e+01,1.699643e+02
5.877892e+06,6.803115e+01,5.124516e+05,5.931152e+00,9.543513e-01,9.541821e-01,7.903355e-04,1.714973e-09,3.783697e+01,-9.564759e-02,3.793262e+01,3.965138e+01,1.699743e+02
5.877992e+06,6.803231e+01,5.125516e+05,5.932310e+00,9.543776e-01,9.541823e-01,7.905071e-04,1.714973e-09,3.783826e+01,-9.564759e-02,3.793391e+01,3.965162e+01,1.699843e+02
5.878092e+06,6.803347e+01,5.126516e+05,5.933468e+00,9.544039e-01,9.541825e-01,7.906786e-04,1.714973e-09,3.783954e+01,-9.564759e-02,3.793519e+01,3.965187e+01,1.699943e+02
5.878192e+06,6.803463e+01,5.127516e+05,5.934625e+00,9.544049e-01,9.541826e-01,7.908501e-04,1.714972e-09,3.783945e+01,-9.564759e-02,3.793510e+01,3.965174e+01,1.700043e+02
5.878292e+06,6.803578e+01,5.128516e+05,5.935783e+00,9.543719e-01,9.541828e-01,7.910216e-04,1.714972e-09,3.783753e+01,-9.564759e-02,3.793318e+01,3.965109e+01,1.700143e+02
5.878392e+06,6.803694e+01,5.129516e+05,5.936940e+00,9.543390e-01,9.541829e-01,7.911931e-04,1.714972e-09,3.783560e+01,-9.564759e-02,3.793125e+01,3.965045e+01,1.700243e+02
5.878492e+06,6.803810e+01,5.130516e+05,5.938098e+00,9.543061e-01,9.541831e-01,7.913646e-04,1.714972e-09,3.783368e+01,-9.564759e-02,3.792933e+01,3.964980e+01,1.700343e+02
5.878592e+06,6.803926e+01,5.131516e+05,5.939255e+00,9.542731e-01,9.541833e-01,7.915361e-04,1.714971e-09,3.783175e+01,-9.564759e-02,3.792740e+01,3.964916e+01,1.700443e+02
5.878692e+06,6.804041e+01,5.132517e+05,5.940413e+00,9.542402e-01,9.541834e-01,7.917077e-04,1.714971e-09,3.782983e+01,-9.564759e-02,3.792548e+01,3.964851e+01,1.700543e+02
5.878792e+06,6.804157e+01,5.133517e+05,5.941570e+00,9.542073e-01,9.541836e-01,7.918792e-04,1.714971e-09,3.782790e+01,-9.564759e-02,3.792355e+01,3.964787e+01,1.700643e+02
5.878892e+06,6.804273e+01,5.134517e+05,5.942728e+00,9.541743e-01,9.541838e-01,7.920507e-04,1.714970e-09,3.782598e+01,-9.564759e-02,3.792163e+01,3.964722e+01,1.700743e+02
5.878992e+06,6.804389e+01,5.135517e+05,5.943885e+00,9.541414e-01,9.541839e-01,7.922222e-04,1.714970e-09,3.782405e+01,-9.564759e-02,3.791970e+01,3.964658e+01,1.700843e+02
5.879092e+06,6.804504e+01,5.136517e+05,5.945043e+00,9.541084e-01,9.541841e-01,7.923937e-04,1.714970e-09,3.782213e+01,-9.564759e-02,3.791778e+01,3.964593e+01,1.700943e+02
5.879192e+06,6.804620e+01,5.137517e+05,5.946200e+00,9.540926e-01,9.541843e-01,7.925652e-04,1.714970e-09,3.782048e+01,-9.564759e-02,3.791613e+01,3.964486e+01,1.700914e+02
5.879292e+06,6.804736e+01,5.138517e+05,5.947358e+00,9.540992e-01,9.541844e-01,7.927367e-04,1.714969e-09,3.781920e+01,-9.564759e-02,3.791485e+01,3.964324e+01,1.700714e+02
5.879392e+06,6.804852e+01,5.139517e+05,5.948515e+00,9.541058e-01,9.541846e-01,7.929083e-04,1.714969e-09,3.781792e+01,-9.564759e-02,3.791356e+01,3.964163e+01,1.700514e+02
5.879492e+06,6.804967e+01,5.140517e+05,5.949673e+00,9.541124e-01,9.541847e-01,7.930798e-04,1.714969e-09,3.781663e+01,-9.564759e-02,3.791228e+01,3.964001e+01,1.700314e+02
5.879592e+06,6.805083e+01,5.141517e+05,5.950830e+00,9.541190e-01,9.541849e-01,7.932513e-04,1.714968e-09,3.781535e+01,-9.564759e-02,3.791100e+01,3.963839e+01,1.700114e+02
5.879692e+06,6.805199e+01,5.142518e+05,5.951988e+00,9.541256e-01,9.541851e-01,7.934228e-04,1.714968e-09,3.781407e+01,-9.564759e-02,3.790972e+01,3.963677e+01,1.699914e+02
5.879792e+06,6.805315e+01,5.143518e+05,5.953145e+00,9.541323e-01,9.541852e-01,7.935943e-04,1.714968e-09,3.781279e+01,-9.564759e-02,3.790843e+01,3.963515e+01,1.699714e+02
5.879892e+06,6.805430e+01,5.144518e+05,5.954303e+00,9.541389e-01,9.541854e-01,7.937658e-04,1.714967e-09,3.781150e+01,-9.564759e-02,3.790715e+01,3.963353e+01,1.699514e+02
5.879992e+06,6.805546e+01,5.145518e+05,5.955460e+00,9.541455e-01,9.541856e-01,7.939373e-04,1.714967e-09,3.781022e+01,-9.564759e-02,3.790587e+01,3.963191e+01,1.699314e+02
5.880092e+06,6.805662e+01,5.146518e+05,5.956618e+00,9.541521e-01,9.541857e-01,7.941089e-04,1.714967e-09,3.780894e+01,-9.564759e-02,3.790459e+01,3.963029e+01,1.699114e+02
5.880192e+06,6.805778e+01,5.147518e+05,5.957776e+00,9.541709e-01,9.541859e-01,7.942804e-04,1.714967e-09,3.780986e+01,-9.564759e-02,3.790550e+01,3.963047e+01,1.699000e+02
5.880292e+06,6.805893e+01,5.148518e+05,5.958933e+00,9.542061e-01,9.541861e-01,7.944519e-04,1.714966e-09,3.781371e+01,-9.564759e-02,3.790936e+01,3.963304e+01,1.699000e+02
5.880392e+06,6.806009e+01,5.149518e+05,5.960091e+00,9.542413e-01,9.541862e-01,7.946234e-04,1.714966e-09,3.781756e+01,-9.564759e-02,3.791321e+01,3.963561e+01,1.699000e+02
5.880492e+06,6.806125e+01,5.150518e+05,5.961248e+00,9.542765e-01,9.541864e-01,7.947949e-04,1.714966e-09,3.782142e+01,-9.564759e-02,3.791706e+01,3.963818e+01,1.699000e+02
5.880592e+06,6.806241e+01,5.151518e+05,5.962406e+00,9.543117e-01,9.541865e-01,7.949664e-04,1.714965e-09,3.782527e+01,-9.564759e-02,3.792092e+01,3.964076e+01,1.699000e+02
5.880692e+06,6.806356e+01,5.152519e+05,5.963563e+00,9.543469e-01,9.541867e-01,7.951379e-04,1.714965e-09,3.782912e+01,-9.564759e-02,3.792477e+01,3.964333e+01,1.699000e+02
5.880792e+06,6.806472e+01,5.153519e+05,5.964721e+00,9.543821e-01,9.541869e-01,7.953095e-04,1.714965e-09,3.783298e+01,-9.564759e-02,3.792862e+01,3.964590e+01,1.699000e+02
5.880892e+06,6.806588e+01,5.154519e+05,5.965878e+00,9.544173e-01,9.541870e-01,7.954810e-04,1.714965e-09,3.783683e+01,-9.564759e-02,3.793248e+01,3.964847e+01,1.699000e+02
5.880992e+06,6.806704e+01,5.155519e+05,5.967036e+00,9.544525e-01,9.541872e-01,7.956525e-04,1.714964e-09,3.784068e+01,-9.564759e-02,3.793633e+01,3.965104e+01,1.699000e+02
5.881092e+06,6.806819e+01,5.156519e+05,5.968193e+00,9.544878e-01,9.541874e-01,7.958240e-04,1.714964e-09,3.784454e+01,-9.564759e-02,3.794018e+01,3.965361e+01,1.699000e+02
5.881192e+06,6.806935e+01,5.157519e+05,5.969351e+00,9.544948e-01,9.541875e-01,7.959955e-04,1.714964e-09,3.784584e+01,-9.564759e-02,3.794149e+01,3.965469e+01,1.699000e+02
5.881292e+06,6.807051e+01,5.158519e+05,5.970508e+00,9.544662e-01,9.541877e-01,7.961670e-04,1.714963e-09,3.784392e+01,-9.564759e-02,3.793957e+01,3.965387e+01,1.699000e+02
5.881392e+06,6.807167e+01,5.159519e+05,5.971666e+00,9.544377e-01,9.541879e-01,7.963385e-04,1.714963e-09,3.784200e+01,-9.564759e-02,3.793765e+01,3.965304e+01,1.699000e+02
5.881492e+06,6.807282e+01,5.160519e+05,5.972823e+00,9.544091e-01,9.541880e-01,7.965101e-04,1.714963e-09,3.784008e+01,-9.564759e-02,3.793572e+01,3.965222e+01,1.699000e+02
5.881592e+06,6.807398e+01,5.161519e+05,5.973981e+00,9.543805e-01,9.541882e-01,7.966816e-04,1.714962e-09,3.783815e+01,-9.564759e-02,3.793380e+01,3.965140e+01,1.699000e+02
5.881692e+06,6.807514e+01,5.162520e+05,5.975138e+00,9.543519e-01,9.541883e-01,7.968531e-04,1.714962e-09,3.783623e+01,-9.564759e-02,3.793188e+01,3.965057e+01,1.699000e+02
5.881792e+06,6.807630e+01,5.163520e+05,5.976296e+00,9.543233e-01,9.541885e-01,7.970246e-04,1.714962e-09,3.783431e+01,-9.564759e-02,3.792996e+01,3.964975e+01,1.699000e+02
