Repository: brandonlampe/CS_Data

# Repository for Crushed Salt Data
**Grant No: 456417**

This is a work in progress!

## Repository Content

### Directory Names
A uniform namining structure still in progress, but in general directories are named according to the following:
 - Names contain no spaces, a single underscore "_" will be used as a file name seperator.
 - Files are for the Crushed Salt Project (CSP); therefore, the first three charaters of each file are "CSP".
 - Folders are organized by which frame the test was performed on i.e., A2 or A3.
 - The fifth and sixth charaters of each file name will therefore be "A" followed by the frame number.

File: UNM_WP_HY_175_09/STAGE22/CREEP_FIT/175_09_STAGE22_CREEP_OUT.csv (part 23 of 26)
Analysis by Brandon Lampe, performed on: 2016/07/13 08:46:11
Experimental results below begin at: 2016/06/09 11:50:02
Duration (sec),Duration (day),Elapsed Time (sec),Elapsed Time (day),Interpolated Fractional Density,Fit to Fractional Density,Fit to Volume Strain,Fit to Volume Strain Rate (1/sec),Confining Pressure (MPa),Pore Pressure (MPa),Terzaghi Pressure (MPa),Solid Pressure (MPa),Temperature (C))
5.881892e+06,6.807745e+01,5.164520e+05,5.977453e+00,9.542948e-01,9.541887e-01,7.971961e-04,1.714962e-09,3.783239e+01,-9.564759e-02,3.792804e+01,3.964893e+01,1.699000e+02
5.881992e+06,6.807861e+01,5.165520e+05,5.978611e+00,9.542662e-01,9.541888e-01,7.973676e-04,1.714961e-09,3.783047e+01,-9.564759e-02,3.792612e+01,3.964810e+01,1.699000e+02
5.882092e+06,6.807977e+01,5.166520e+05,5.979768e+00,9.542376e-01,9.541890e-01,7.975391e-04,1.714961e-09,3.782855e+01,-9.564759e-02,3.792419e+01,3.964728e+01,1.699000e+02
5.882192e+06,6.808093e+01,5.167520e+05,5.980926e+00,9.542185e-01,9.541892e-01,7.977106e-04,1.714961e-09,3.782772e+01,-9.564759e-02,3.792337e+01,3.964721e+01,1.698957e+02
5.882292e+06,6.808208e+01,5.168520e+05,5.982084e+00,9.542119e-01,9.541893e-01,7.978822e-04,1.714960e-09,3.782836e+01,-9.564759e-02,3.792401e+01,3.964816e+01,1.698857e+02
5.882392e+06,6.808324e+01,5.169520e+05,5.983241e+00,9.542054e-01,9.541895e-01,7.980537e-04,1.714960e-09,3.782901e+01,-9.564759e-02,3.792465e+01,3.964910e+01,1.698757e+02
5.882492e+06,6.808440e+01,5.170520e+05,5.984399e+00,9.541988e-01,9.541897e-01,7.982252e-04,1.714960e-09,3.782965e+01,-9.564759e-02,3.792530e+01,3.965005e+01,1.698657e+02
5.882592e+06,6.808556e+01,5.171520e+05,5.985556e+00,9.541923e-01,9.541898e-01,7.983967e-04,1.714960e-09,3.783029e+01,-9.564759e-02,3.792594e+01,3.965099e+01,1.698557e+02
5.882692e+06,6.808671e+01,5.172521e+05,5.986714e+00,9.541857e-01,9.541900e-01,7.985682e-04,1.714959e-09,3.783093e+01,-9.564759e-02,3.792658e+01,3.965194e+01,1.698457e+02
5.882792e+06,6.808787e+01,5.173521e+05,5.987871e+00,9.541792e-01,9.541901e-01,7.987397e-04,1.714959e-09,3.783157e+01,-9.564759e-02,3.792722e+01,3.965288e+01,1.698357e+02
5.882892e+06,6.808903e+01,5.174521e+05,5.989029e+00,9.541727e-01,9.541903e-01,7.989112e-04,1.714959e-09,3.783221e+01,-9.564759e-02,3.792786e+01,3.965383e+01,1.698257e+02
5.882992e+06,6.809019e+01,5.175521e+05,5.990186e+00,9.541661e-01,9.541905e-01,7.990828e-04,1.714958e-09,3.783286e+01,-9.564759e-02,3.792850e+01,3.965477e+01,1.698157e+02
5.883092e+06,6.809134e+01,5.176521e+05,5.991344e+00,9.541596e-01,9.541906e-01,7.992543e-04,1.714958e-09,3.783350e+01,-9.564759e-02,3.792915e+01,3.965572e+01,1.698057e+02
5.883192e+06,6.809250e+01,5.177521e+05,5.992501e+00,9.541644e-01,9.541908e-01,7.994258e-04,1.714958e-09,3.783358e+01,-9.564759e-02,3.792923e+01,3.965561e+01,1.698087e+02
5.883292e+06,6.809366e+01,5.178521e+05,5.993659e+00,9.541842e-01,9.541910e-01,7.995973e-04,1.714957e-09,3.783294e+01,-9.564759e-02,3.792859e+01,3.965411e+01,1.698286e+02
5.883392e+06,6.809482e+01,5.179521e+05,5.994816e+00,9.542039e-01,9.541911e-01,7.997688e-04,1.714957e-09,3.783230e+01,-9.564759e-02,3.792795e+01,3.965262e+01,1.698486e+02
5.883492e+06,6.809597e+01,5.180521e+05,5.995974e+00,9.542237e-01,9.541913e-01,7.999403e-04,1.714957e-09,3.783166e+01,-9.564759e-02,3.792731e+01,3.965112e+01,1.698686e+02
5.883592e+06,6.809713e+01,5.181521e+05,5.997131e+00,9.542435e-01,9.541915e-01,8.001118e-04,1.714957e-09,3.783102e+01,-9.564759e-02,3.792667e+01,3.964963e+01,1.698886e+02
5.883692e+06,6.809829e+01,5.182522e+05,5.998289e+00,9.542632e-01,9.541916e-01,8.002833e-04,1.714956e-09,3.783038e+01,-9.564759e-02,3.792603e+01,3.964813e+01,1.699086e+02
5.883792e+06,6.809945e+01,5.183522e+05,5.999446e+00,9.542830e-01,9.541918e-01,8.004549e-04,1.714956e-09,3.782974e+01,-9.564759e-02,3.792539e+01,3.964664e+01,1.699286e+02
5.883892e+06,6.810060e+01,5.184522e+05,6.000604e+00,9.543027e-01,9.541919e-01,8.006264e-04,1.714956e-09,3.782910e+01,-9.564759e-02,3.792474e+01,3.964514e+01,1.699486e+02
5.883992e+06,6.810176e+01,5.185522e+05,6.001761e+00,9.543225e-01,9.541921e-01,8.007979e-04,1.714955e-09,3.782846e+01,-9.564759e-02,3.792410e+01,3.964365e+01,1.699686e+02
5.884092e+06,6.810292e+01,5.186522e+05,6.002919e+00,9.543423e-01,9.541923e-01,8.009694e-04,1.714955e-09,3.782781e+01,-9.564759e-02,3.792346e+01,3.964215e+01,1.699886e+02
5.884192e+06,6.810408e+01,5.187522e+05,6.004076e+00,9.543451e-01,9.541924e-01,8.011409e-04,1.714955e-09,3.782772e+01,-9.564759e-02,3.792337e+01,3.964194e+01,1.699957e+02
5.884292e+06,6.810523e+01,5.188522e+05,6.005234e+00,9.543253e-01,9.541926e-01,8.013124e-04,1.714955e-09,3.782837e+01,-9.564759e-02,3.792401e+01,3.964344e+01,1.699857e+02
5.884392e+06,6.810639e+01,5.189522e+05,6.006392e+00,9.543055e-01,9.541928e-01,8.014839e-04,1.714954e-09,3.782901e+01,-9.564759e-02,3.792465e+01,3.964493e+01,1.699757e+02
5.884492e+06,6.810755e+01,5.190522e+05,6.007549e+00,9.542857e-01,9.541929e-01,8.016554e-04,1.714954e-09,3.782965e+01,-9.564759e-02,3.792530e+01,3.964643e+01,1.699657e+02
5.884592e+06,6.810871e+01,5.191522e+05,6.008707e+00,9.542660e-01,9.541931e-01,8.018270e-04,1.714954e-09,3.783029e+01,-9.564759e-02,3.792594e+01,3.964792e+01,1.699557e+02
5.884692e+06,6.810986e+01,5.192523e+05,6.009864e+00,9.542462e-01,9.541933e-01,8.019985e-04,1.714953e-09,3.783093e+01,-9.564759e-02,3.792658e+01,3.964942e+01,1.699457e+02
5.884792e+06,6.811102e+01,5.193523e+05,6.011022e+00,9.542264e-01,9.541934e-01,8.021700e-04,1.714953e-09,3.783157e+01,-9.564759e-02,3.792722e+01,3.965092e+01,1.699357e+02
5.884892e+06,6.811218e+01,5.194523e+05,6.012179e+00,9.542066e-01,9.541936e-01,8.023415e-04,1.714953e-09,3.783222e+01,-9.564759e-02,3.792786e+01,3.965241e+01,1.699257e+02
5.884992e+06,6.811334e+01,5.195523e+05,6.013337e+00,9.541868e-01,9.541937e-01,8.025130e-04,1.714952e-09,3.783286e+01,-9.564759e-02,3.792850e+01,3.965391e+01,1.699157e+02
5.885092e+06,6.811449e+01,5.196523e+05,6.014494e+00,9.541671e-01,9.541939e-01,8.026845e-04,1.714952e-09,3.783350e+01,-9.564759e-02,3.792915e+01,3.965541e+01,1.699057e+02
5.885192e+06,6.811565e+01,5.197523e+05,6.015652e+00,9.541673e-01,9.541941e-01,8.028560e-04,1.714952e-09,3.783386e+01,-9.564759e-02,3.792951e+01,3.965578e+01,1.699043e+02
5.885292e+06,6.811681e+01,5.198523e+05,6.016809e+00,9.541936e-01,9.541942e-01,8.030275e-04,1.714952e-09,3.783386e+01,-9.564759e-02,3.792951e+01,3.965468e+01,1.699144e+02
5.885392e+06,6.811797e+01,5.199523e+05,6.017967e+00,9.542200e-01,9.541944e-01,8.031991e-04,1.714951e-09,3.783386e+01,-9.564759e-02,3.792951e+01,3.965358e+01,1.699244e+02
5.885492e+06,6.811912e+01,5.200523e+05,6.019124e+00,9.542463e-01,9.541946e-01,8.033706e-04,1.714951e-09,3.783386e+01,-9.564759e-02,3.792951e+01,3.965249e+01,1.699344e+02
5.885592e+06,6.812028e+01,5.201524e+05,6.020282e+00,9.542727e-01,9.541947e-01,8.035421e-04,1.714951e-09,3.783386e+01,-9.564759e-02,3.792951e+01,3.965139e+01,1.699444e+02
5.885692e+06,6.812144e+01,5.202524e+05,6.021439e+00,9.542990e-01,9.541949e-01,8.037136e-04,1.714950e-09,3.783386e+01,-9.564759e-02,3.792951e+01,3.965029e+01,1.699544e+02
5.885792e+06,6.812260e+01,5.203524e+05,6.022597e+00,9.543254e-01,9.541951e-01,8.038851e-04,1.714950e-09,3.783386e+01,-9.564759e-02,3.792951e+01,3.964919e+01,1.699644e+02
5.885892e+06,6.812375e+01,5.204524e+05,6.023754e+00,9.543517e-01,9.541952e-01,8.040566e-04,1.714950e-09,3.783386e+01,-9.564759e-02,3.792951e+01,3.964810e+01,1.699744e+02
5.885992e+06,6.812491e+01,5.205524e+05,6.024912e+00,9.543780e-01,9.541954e-01,8.042281e-04,1.714950e-09,3.783386e+01,-9.564759e-02,3.792951e+01,3.964700e+01,1.699844e+02
5.886092e+06,6.812607e+01,5.206524e+05,6.026069e+00,9.544044e-01,9.541955e-01,8.043996e-04,1.714949e-09,3.783386e+01,-9.564759e-02,3.792951e+01,3.964590e+01,1.699945e+02
5.886192e+06,6.812723e+01,5.207524e+05,6.027227e+00,9.544102e-01,9.541957e-01,8.045712e-04,1.714949e-09,3.783300e+01,-9.564759e-02,3.792865e+01,3.964476e+01,1.699866e+02
5.886292e+06,6.812838e+01,5.208524e+05,6.028384e+00,9.543904e-01,9.541959e-01,8.047427e-04,1.714949e-09,3.783108e+01,-9.564759e-02,3.792673e+01,3.964357e+01,1.699567e+02
5.886392e+06,6.812954e+01,5.209524e+05,6.029542e+00,9.543707e-01,9.541960e-01,8.049142e-04,1.714948e-09,3.782916e+01,-9.564759e-02,3.792481e+01,3.964238e+01,1.699267e+02
5.886492e+06,6.813070e+01,5.210524e+05,6.030700e+00,9.543509e-01,9.541962e-01,8.050857e-04,1.714948e-09,3.782724e+01,-9.564759e-02,3.792289e+01,3.964119e+01,1.698967e+02
5.886592e+06,6.813186e+01,5.211525e+05,6.031857e+00,9.543312e-01,9.541964e-01,8.052572e-04,1.714948e-09,3.782532e+01,-9.564759e-02,3.792096e+01,3.964000e+01,1.698668e+02
5.886692e+06,6.813301e+01,5.212525e+05,6.033015e+00,9.543114e-01,9.541965e-01,8.054287e-04,1.714947e-09,3.782340e+01,-9.564759e-02,3.791904e+01,3.963881e+01,1.698368e+02
5.886792e+06,6.813417e+01,5.213525e+05,6.034172e+00,9.542917e-01,9.541967e-01,8.056002e-04,1.714947e-09,3.782147e+01,-9.564759e-02,3.791712e+01,3.963761e+01,1.698068e+02
5.886892e+06,6.813533e+01,5.214525e+05,6.035330e+00,9.542719e-01,9.541969e-01,8.057717e-04,1.714947e-09,3.781955e+01,-9.564759e-02,3.791520e+01,3.963642e+01,1.697769e+02
5.886992e+06,6.813649e+01,5.215525e+05,6.036487e+00,9.542522e-01,9.541970e-01,8.059433e-04,1.714947e-09,3.781763e+01,-9.564759e-02,3.791328e+01,3.963523e+01,1.697469e+02
5.887093e+06,6.813764e+01,5.216525e+05,6.037645e+00,9.542325e-01,9.541972e-01,8.061148e-04,1.714946e-09,3.781571e+01,-9.564759e-02,3.791136e+01,3.963404e+01,1.697170e+02
5.887193e+06,6.813880e+01,5.217525e+05,6.038802e+00,9.542270e-01,9.541973e-01,8.062863e-04,1.714946e-09,3.781546e+01,-9.564759e-02,3.791110e+01,3.963400e+01,1.697130e+02
5.887293e+06,6.813996e+01,5.218525e+05,6.039960e+00,9.542402e-01,9.541975e-01,8.064578e-04,1.714946e-09,3.781738e+01,-9.564759e-02,3.791303e+01,3.963547e+01,1.697430e+02
5.887393e+06,6.814112e+01,5.219525e+05,6.041117e+00,9.542535e-01,9.541977e-01,8.066293e-04,1.714945e-09,3.781931e+01,-9.564759e-02,3.791495e+01,3.963693e+01,1.697730e+02
5.887493e+06,6.814227e+01,5.220525e+05,6.042275e+00,9.542667e-01,9.541978e-01,8.068008e-04,1.714945e-09,3.782123e+01,-9.564759e-02,3.791688e+01,3.963840e+01,1.698031e+02
5.887593e+06,6.814343e+01,5.221526e+05,6.043432e+00,9.542799e-01,9.541980e-01,8.069723e-04,1.714945e-09,3.782316e+01,-9.564759e-02,3.791880e+01,3.963987e+01,1.698331e+02
5.887693e+06,6.814459e+01,5.222526e+05,6.044590e+00,9.542932e-01,9.541982e-01,8.071438e-04,1.714945e-09,3.782508e+01,-9.564759e-02,3.792073e+01,3.964133e+01,1.698631e+02
5.887793e+06,6.814575e+01,5.223526e+05,6.045747e+00,9.543064e-01,9.541983e-01,8.073153e-04,1.714944e-09,3.782701e+01,-9.564759e-02,3.792265e+01,3.964280e+01,1.698931e+02
5.887893e+06,6.814690e+01,5.224526e+05,6.046905e+00,9.543196e-01,9.541985e-01,8.074869e-04,1.714944e-09,3.782893e+01,-9.564759e-02,3.792458e+01,3.964426e+01,1.699231e+02
5.887993e+06,6.814806e+01,5.225526e+05,6.048062e+00,9.543329e-01,9.541987e-01,8.076584e-04,1.714944e-09,3.783086e+01,-9.564759e-02,3.792650e+01,3.964573e+01,1.699531e+02
5.888093e+06,6.814922e+01,5.226526e+05,6.049220e+00,9.543461e-01,9.541988e-01,8.078299e-04,1.714943e-09,3.783278e+01,-9.564759e-02,3.792843e+01,3.964720e+01,1.699831e+02
5.888193e+06,6.815038e+01,5.227526e+05,6.050377e+00,9.543420e-01,9.541990e-01,8.080014e-04,1.714943e-09,3.783386e+01,-9.564759e-02,3.792951e+01,3.964850e+01,1.699912e+02
5.888293e+06,6.815153e+01,5.228526e+05,6.051535e+00,9.543156e-01,9.541991e-01,8.081729e-04,1.714943e-09,3.783386e+01,-9.564759e-02,3.792951e+01,3.964960e+01,1.699712e+02
5.888393e+06,6.815269e+01,5.229526e+05,6.052693e+00,9.542892e-01,9.541993e-01,8.083444e-04,1.714942e-09,3.783386e+01,-9.564759e-02,3.792951e+01,3.965070e+01,1.699513e+02
5.888493e+06,6.815385e+01,5.230526e+05,6.053850e+00,9.542629e-01,9.541995e-01,8.085159e-04,1.714942e-09,3.783386e+01,-9.564759e-02,3.792951e+01,3.965180e+01,1.699313e+02
5.888593e+06,6.815501e+01,5.231527e+05,6.055008e+00,9.542365e-01,9.541996e-01,8.086874e-04,1.714942e-09,3.783386e+01,-9.564759e-02,3.792951e+01,3.965289e+01,1.699113e+02
5.888693e+06,6.815617e+01,5.232527e+05,6.056165e+00,9.542101e-01,9.541998e-01,8.088589e-04,1.714942e-09,3.783386e+01,-9.564759e-02,3.792951e+01,3.965399e+01,1.698913e+02
5.888793e+06,6.815732e+01,5.233527e+05,6.057323e+00,9.541838e-01,9.542000e-01,8.090305e-04,1.714941e-09,3.783386e+01,-9.564759e-02,3.792951e+01,3.965509e+01,1.698713e+02
5.888893e+06,6.815848e+01,5.234527e+05,6.058480e+00,9.541574e-01,9.542001e-01,8.092020e-04,1.714941e-09,3.783386e+01,-9.564759e-02,3.792951e+01,3.965619e+01,1.698513e+02
5.888993e+06,6.815964e+01,5.235527e+05,6.059638e+00,9.541310e-01,9.542003e-01,8.093735e-04,1.714941e-09,3.783386e+01,-9.564759e-02,3.792951e+01,3.965729e+01,1.698313e+02
5.889093e+06,6.816080e+01,5.236527e+05,6.060795e+00,9.541047e-01,9.542005e-01,8.095450e-04,1.714940e-09,3.783386e+01,-9.564759e-02,3.792951e+01,3.965839e+01,1.698113e+02
5.889193e+06,6.816195e+01,5.237527e+05,6.061953e+00,9.540955e-01,9.542006e-01,8.097165e-04,1.714940e-09,3.783275e+01,-9.564759e-02,3.792839e+01,3.965760e+01,1.698043e+02
5.889293e+06,6.816311e+01,5.238527e+05,6.063110e+00,9.541086e-01,9.542008e-01,8.098880e-04,1.714940e-09,3.783018e+01,-9.564759e-02,3.792583e+01,3.965436e+01,1.698143e+02
5.889393e+06,6.816427e+01,5.239527e+05,6.064268e+00,9.541218e-01,9.542009e-01,8.100595e-04,1.714940e-09,3.782761e+01,-9.564759e-02,3.792326e+01,3.965113e+01,1.698244e+02
5.889493e+06,6.816543e+01,5.240527e+05,6.065425e+00,9.541349e-01,9.542011e-01,8.102310e-04,1.714939e-09,3.782505e+01,-9.564759e-02,3.792069e+01,3.964789e+01,1.698344e+02
5.889593e+06,6.816658e+01,5.241528e+05,6.066583e+00,9.541481e-01,9.542013e-01,8.104026e-04,1.714939e-09,3.782248e+01,-9.564759e-02,3.791813e+01,3.964465e+01,1.698444e+02
5.889693e+06,6.816774e+01,5.242528e+05,6.067740e+00,9.541613e-01,9.542014e-01,8.105741e-04,1.714939e-09,3.781991e+01,-9.564759e-02,3.791556e+01,3.964141e+01,1.698544e+02
5.889793e+06,6.816890e+01,5.243528e+05,6.068898e+00,9.541744e-01,9.542016e-01,8.107456e-04,1.714938e-09,3.781735e+01,-9.564759e-02,3.791299e+01,3.963817e+01,1.698644e+02
5.889893e+06,6.817006e+01,5.244528e+05,6.070055e+00,9.541876e-01,9.542018e-01,8.109171e-04,1.714938e-09,3.781478e+01,-9.564759e-02,3.791043e+01,3.963494e+01,1.698744e+02
5.889993e+06,6.817121e+01,5.245528e+05,6.071213e+00,9.542007e-01,9.542019e-01,8.110886e-04,1.714938e-09,3.781221e+01,-9.564759e-02,3.790786e+01,3.963170e+01,1.698844e+02
5.890093e+06,6.817237e+01,5.246528e+05,6.072370e+00,9.542139e-01,9.542021e-01,8.112601e-04,1.714937e-09,3.780965e+01,-9.564759e-02,3.790529e+01,3.962846e+01,1.698944e+02
5.890193e+06,6.817353e+01,5.247528e+05,6.073528e+00,9.542271e-01,9.542023e-01,8.114316e-04,1.714937e-09,3.780877e+01,-9.564759e-02,3.790442e+01,3.962699e+01,1.698912e+02
5.890293e+06,6.817469e+01,5.248528e+05,6.074685e+00,9.542403e-01,9.542024e-01,8.116031e-04,1.714937e-09,3.781005e+01,-9.564759e-02,3.790570e+01,3.962779e+01,1.698712e+02
5.890393e+06,6.817584e+01,5.249528e+05,6.075843e+00,9.542536e-01,9.542026e-01,8.117746e-04,1.714937e-09,3.781134e+01,-9.564759e-02,3.790699e+01,3.962858e+01,1.698512e+02
5.890493e+06,6.817700e+01,5.250528e+05,6.077001e+00,9.542668e-01,9.542027e-01,8.119462e-04,1.714936e-09,3.781262e+01,-9.564759e-02,3.790827e+01,3.962938e+01,1.698311e+02
5.890593e+06,6.817816e+01,5.251529e+05,6.078158e+00,9.542801e-01,9.542029e-01,8.121177e-04,1.714936e-09,3.781391e+01,-9.564759e-02,3.790956e+01,3.963017e+01,1.698111e+02
5.890693e+06,6.817932e+01,5.252529e+05,6.079316e+00,9.542933e-01,9.542031e-01,8.122892e-04,1.714936e-09,3.781519e+01,-9.564759e-02,3.791084e+01,3.963096e+01,1.697911e+02
5.890793e+06,6.818047e+01,5.253529e+05,6.080473e+00,9.543066e-01,9.542032e-01,8.124607e-04,1.714935e-09,3.781648e+01,-9.564759e-02,3.791212e+01,3.963176e+01,1.697711e+02
5.890893e+06,6.818163e+01,5.254529e+05,6.081631e+00,9.543198e-01,9.542034e-01,8.126322e-04,1.714935e-09,3.781776e+01,-9.564759e-02,3.791341e+01,3.963255e+01,1.697510e+02
5.890993e+06,6.818279e+01,5.255529e+05,6.082788e+00,9.543330e-01,9.542036e-01,8.128037e-04,1.714935e-09,3.781905e+01,-9.564759e-02,3.791469e+01,3.963335e+01,1.697310e+02
5.891093e+06,6.818395e+01,5.256529e+05,6.083946e+00,9.543463e-01,9.542037e-01,8.129752e-04,1.714935e-09,3.782033e+01,-9.564759e-02,3.791598e+01,3.963414e+01,1.697110e+02
5.891193e+06,6.818510e+01,5.257529e+05,6.085103e+00,9.543387e-01,9.542039e-01,8.131467e-04,1.714934e-09,3.782074e+01,-9.564759e-02,3.791639e+01,3.963490e+01,1.696955e+02
5.891293e+06,6.818626e+01,5.258529e+05,6.086261e+00,9.543057e-01,9.542041e-01,8.133182e-04,1.714934e-09,3.782010e+01,-9.564759e-02,3.791575e+01,3.963560e+01,1.696855e+02
5.891393e+06,6.818742e+01,5.259529e+05,6.087418e+00,9.542728e-01,9.542042e-01,8.134897e-04,1.714934e-09,3.781946e+01,-9.564759e-02,3.791511e+01,3.963630e+01,1.696755e+02
5.891493e+06,6.818858e+01,5.260529e+05,6.088576e+00,9.542398e-01,9.542044e-01,8.136613e-04,1.714933e-09,3.781882e+01,-9.564759e-02,3.791447e+01,3.963700e+01,1.696655e+02
5.891593e+06,6.818973e+01,5.261530e+05,6.089733e+00,9.542069e-01,9.542045e-01,8.138328e-04,1.714933e-09,3.781818e+01,-9.564759e-02,3.791383e+01,3.963770e+01,1.696555e+02
5.891693e+06,6.819089e+01,5.262530e+05,6.090891e+00,9.541739e-01,9.542047e-01,8.140043e-04,1.714933e-09,3.781754e+01,-9.564759e-02,3.791319e+01,3.963840e+01,1.696455e+02
5.891793e+06,6.819205e+01,5.263530e+05,6.092048e+00,9.541410e-01,9.542049e-01,8.141758e-04,1.714932e-09,3.781690e+01,-9.564759e-02,3.791255e+01,3.963910e+01,1.696356e+02
5.891893e+06,6.819321e+01,5.264530e+05,6.093206e+00,9.541080e-01,9.542050e-01,8.143473e-04,1.714932e-09,3.781626e+01,-9.564759e-02,3.791191e+01,3.963980e+01,1.696256e+02
5.891993e+06,6.819436e+01,5.265530e+05,6.094363e+00,9.540751e-01,9.542052e-01,8.145188e-04,1.714932e-09,3.781562e+01,-9.564759e-02,3.791127e+01,3.964050e+01,1.696156e+02
5.892093e+06,6.819552e+01,5.266530e+05,6.095521e+00,9.540421e-01,9.542054e-01,8.146903e-04,1.714932e-09,3.781498e+01,-9.564759e-02,3.791063e+01,3.964120e+01,1.696056e+02
5.892193e+06,6.819668e+01,5.267530e+05,6.096678e+00,9.540352e-01,9.542055e-01,8.148618e-04,1.714931e-09,3.781603e+01,-9.564759e-02,3.791168e+01,3.964259e+01,1.695912e+02
5.892293e+06,6.819784e+01,5.268530e+05,6.097836e+00,9.540616e-01,9.542057e-01,8.150333e-04,1.714931e-09,3.781924e+01,-9.564759e-02,3.791489e+01,3.964485e+01,1.695712e+02
5.892393e+06,6.819899e+01,5.269530e+05,6.098993e+00,9.540880e-01,9.542059e-01,8.152049e-04,1.714931e-09,3.782245e+01,-9.564759e-02,3.791809e+01,3.964712e+01,1.695512e+02
5.892493e+06,6.820015e+01,5.270530e+05,6.100151e+00,9.541144e-01,9.542060e-01,8.153764e-04,1.714930e-09,3.782565e+01,-9.564759e-02,3.792130e+01,3.964938e+01,1.695312e+02
5.892593e+06,6.820131e+01,5.271531e+05,6.101309e+00,9.541408e-01,9.542062e-01,8.155479e-04,1.714930e-09,3.782886e+01,-9.564759e-02,3.792451e+01,3.965164e+01,1.695112e+02
5.892693e+06,6.820247e+01,5.272531e+05,6.102466e+00,9.541672e-01,9.542063e-01,8.157194e-04,1.714930e-09,3.783207e+01,-9.564759e-02,3.792772e+01,3.965391e+01,1.694912e+02
5.892793e+06,6.820362e+01,5.273531e+05,6.103624e+00,9.541936e-01,9.542065e-01,8.158909e-04,1.714930e-09,3.783528e+01,-9.564759e-02,3.793093e+01,3.965617e+01,1.694712e+02
5.892893e+06,6.820478e+01,5.274531e+05,6.104781e+00,9.542199e-01,9.542067e-01,8.160624e-04,1.714929e-09,3.783849e+01,-9.564759e-02,3.793414e+01,3.965843e+01,1.694511e+02
5.892993e+06,6.820594e+01,5.275531e+05,6.105939e+00,9.542463e-01,9.542068e-01,8.162339e-04,1.714929e-09,3.784170e+01,-9.564759e-02,3.793734e+01,3.966069e+01,1.694311e+02
5.893093e+06,6.820710e+01,5.276531e+05,6.107096e+00,9.542727e-01,9.542070e-01,8.164054e-04,1.714929e-09,3.784491e+01,-9.564759e-02,3.794055e+01,3.966296e+01,1.694111e+02
5.893193e+06,6.820825e+01,5.277531e+05,6.108254e+00,9.542757e-01,9.542072e-01,8.165769e-04,1.714928e-09,3.784555e+01,-9.564759e-02,3.794120e+01,3.966351e+01,1.694044e+02
5.893293e+06,6.820941e+01,5.278531e+05,6.109411e+00,9.542493e-01,9.542073e-01,8.167484e-04,1.714928e-09,3.784299e+01,-9.564759e-02,3.793863e+01,3.966192e+01,1.694144e+02
5.893393e+06,6.821057e+01,5.279531e+05,6.110569e+00,9.542230e-01,9.542075e-01,8.169200e-04,1.714928e-09,3.784042e+01,-9.564759e-02,3.793607e+01,3.966033e+01,1.694244e+02
5.893493e+06,6.821173e+01,5.280531e+05,6.111726e+00,9.541966e-01,9.542077e-01,8.170915e-04,1.714927e-09,3.783786e+01,-9.564759e-02,3.793351e+01,3.965874e+01,1.694344e+02
5.893593e+06,6.821288e+01,5.281532e+05,6.112884e+00,9.541702e-01,9.542078e-01,8.172630e-04,1.714927e-09,3.783529e+01,-9.564759e-02,3.793094e+01,3.965716e+01,1.694444e+02
5.893693e+06,6.821404e+01,5.282532e+05,6.114041e+00,9.541439e-01,9.542080e-01,8.174345e-04,1.714927e-09,3.783273e+01,-9.564759e-02,3.792838e+01,3.965557e+01,1.694544e+02
5.893793e+06,6.821520e+01,5.283532e+05,6.115199e+00,9.541175e-01,9.542081e-01,8.176060e-04,1.714927e-09,3.783016e+01,-9.564759e-02,3.792581e+01,3.965398e+01,1.694644e+02
5.893893e+06,6.821636e+01,5.284532e+05,6.116356e+00,9.540911e-01,9.542083e-01,8.177775e-04,1.714926e-09,3.782760e+01,-9.564759e-02,3.792325e+01,3.965239e+01,1.694744e+02
5.893993e+06,6.821751e+01,5.285532e+05,6.117514e+00,9.540648e-01,9.542085e-01,8.179490e-04,1.714926e-09,3.782504e+01,-9.564759e-02,3.792068e+01,3.965080e+01,1.694844e+02
5.894093e+06,6.821867e+01,5.286532e+05,6.118671e+00,9.540384e-01,9.542086e-01,8.181205e-04,1.714926e-09,3.782247e+01,-9.564759e-02,3.791812e+01,3.964921e+01,1.694944e+02
5.894193e+06,6.821983e+01,5.287532e+05,6.119829e+00,9.540236e-01,9.542088e-01,8.182920e-04,1.714925e-09,3.782132e+01,-9.564759e-02,3.791696e+01,3.964861e+01,1.695044e+02
5.894293e+06,6.822099e+01,5.288532e+05,6.120986e+00,9.540236e-01,9.542090e-01,8.184635e-04,1.714925e-09,3.782196e+01,-9.564759e-02,3.791761e+01,3.964929e+01,1.695144e+02
5.894393e+06,6.822214e+01,5.289532e+05,6.122144e+00,9.540236e-01,9.542091e-01,8.186351e-04,1.714925e-09,3.782260e+01,-9.564759e-02,3.791825e+01,3.964996e+01,1.695244e+02
5.894493e+06,6.822330e+01,5.290532e+05,6.123301e+00,9.540236e-01,9.542093e-01,8.188066e-04,1.714925e-09,3.782324e+01,-9.564759e-02,3.791889e+01,3.965063e+01,1.695344e+02
5.894593e+06,6.822446e+01,5.291533e+05,6.124459e+00,9.540236e-01,9.542095e-01,8.189781e-04,1.714924e-09,3.782388e+01,-9.564759e-02,3.791953e+01,3.965130e+01,1.695444e+02
5.894693e+06,6.822562e+01,5.292533e+05,6.125617e+00,9.540236e-01,9.542096e-01,8.191496e-04,1.714924e-09,3.782452e+01,-9.564759e-02,3.792017e+01,3.965198e+01,1.695544e+02
5.894793e+06,6.822677e+01,5.293533e+05,6.126774e+00,9.540236e-01,9.542098e-01,8.193211e-04,1.714924e-09,3.782517e+01,-9.564759e-02,3.792081e+01,3.965265e+01,1.695644e+02
5.894893e+06,6.822793e+01,5.294533e+05,6.127932e+00,9.540236e-01,9.542099e-01,8.194926e-04,1.714923e-09,3.782581e+01,-9.564759e-02,3.792146e+01,3.965332e+01,1.695744e+02
5.894993e+06,6.822909e+01,5.295533e+05,6.129089e+00,9.540236e-01,9.542101e-01,8.196641e-04,1.714923e-09,3.782645e+01,-9.564759e-02,3.792210e+01,3.965399e+01,1.695844e+02
5.895093e+06,6.823025e+01,5.296533e+05,6.130247e+00,9.540236e-01,9.542103e-01,8.198356e-04,1.714923e-09,3.782709e+01,-9.564759e-02,3.792274e+01,3.965467e+01,1.695944e+02
5.895193e+06,6.823140e+01,5.297533e+05,6.131404e+00,9.540295e-01,9.542104e-01,8.200071e-04,1.714922e-09,3.782688e+01,-9.564759e-02,3.792253e+01,3.965420e+01,1.696000e+02
5.895293e+06,6.823256e+01,5.298533e+05,6.132562e+00,9.540427e-01,9.542106e-01,8.201786e-04,1.714922e-09,3.782559e+01,-9.564759e-02,3.792124e+01,3.965230e+01,1.696000e+02
5.895393e+06,6.823372e+01,5.299533e+05,6.133719e+00,9.540560e-01,9.542108e-01,8.203501e-04,1.714922e-09,3.782431e+01,-9.564759e-02,3.791996e+01,3.965041e+01,1.696000e+02
5.895493e+06,6.823488e+01,5.300533e+05,6.134877e+00,9.540692e-01,9.542109e-01,8.205217e-04,1.714922e-09,3.782303e+01,-9.564759e-02,3.791868e+01,3.964851e+01,1.696000e+02
5.895593e+06,6.823603e+01,5.301534e+05,6.136034e+00,9.540824e-01,9.542111e-01,8.206932e-04,1.714921e-09,3.782174e+01,-9.564759e-02,3.791739e+01,3.964661e+01,1.696000e+02
5.895693e+06,6.823719e+01,5.302534e+05,6.137192e+00,9.540956e-01,9.542113e-01,8.208647e-04,1.714921e-09,3.782046e+01,-9.564759e-02,3.791611e+01,3.964472e+01,1.696000e+02
5.895793e+06,6.823835e+01,5.303534e+05,6.138349e+00,9.541089e-01,9.542114e-01,8.210362e-04,1.714921e-09,3.781918e+01,-9.564759e-02,3.791483e+01,3.964282e+01,1.696000e+02
5.895893e+06,6.823951e+01,5.304534e+05,6.139507e+00,9.541221e-01,9.542116e-01,8.212077e-04,1.714920e-09,3.781789e+01,-9.564759e-02,3.791354e+01,3.964093e+01,1.696000e+02
5.895993e+06,6.824066e+01,5.305534e+05,6.140664e+00,9.541353e-01,9.542117e-01,8.213792e-04,1.714920e-09,3.781661e+01,-9.564759e-02,3.791226e+01,3.963903e+01,1.696000e+02
5.896093e+06,6.824182e+01,5.306534e+05,6.141822e+00,9.541486e-01,9.542119e-01,8.215507e-04,1.714920e-09,3.781533e+01,-9.564759e-02,3.791098e+01,3.963713e+01,1.696000e+02
5.896193e+06,6.824298e+01,5.307534e+05,6.142979e+00,9.541470e-01,9.542121e-01,8.217222e-04,1.714920e-09,3.781491e+01,-9.564759e-02,3.791056e+01,3.963676e+01,1.696000e+02
5.896293e+06,6.824414e+01,5.308534e+05,6.144137e+00,9.541271e-01,9.542122e-01,8.218937e-04,1.714919e-09,3.781555e+01,-9.564759e-02,3.791120e+01,3.963826e+01,1.696000e+02
5.896393e+06,6.824529e+01,5.309534e+05,6.145294e+00,9.541073e-01,9.542124e-01,8.220652e-04,1.714919e-09,3.781619e+01,-9.564759e-02,3.791184e+01,3.963976e+01,1.696000e+02
5.896493e+06,6.824645e+01,5.310534e+05,6.146452e+00,9.540875e-01,9.542126e-01,8.222368e-04,1.714919e-09,3.781683e+01,-9.564759e-02,3.791248e+01,3.964125e+01,1.696000e+02
5.896593e+06,6.824761e+01,5.311535e+05,6.147609e+00,9.540677e-01,9.542127e-01,8.224083e-04,1.714918e-09,3.781747e+01,-9.564759e-02,3.791312e+01,3.964275e+01,1.696000e+02
5.896693e+06,6.824877e+01,5.312535e+05,6.148767e+00,9.540478e-01,9.542129e-01,8.225798e-04,1.714918e-09,3.781811e+01,-9.564759e-02,3.791376e+01,3.964425e+01,1.696000e+02
5.896793e+06,6.824992e+01,5.313535e+05,6.149925e+00,9.540280e-01,9.542131e-01,8.227513e-04,1.714918e-09,3.781876e+01,-9.564759e-02,3.791440e+01,3.964575e+01,1.696000e+02
5.896893e+06,6.825108e+01,5.314535e+05,6.151082e+00,9.540082e-01,9.542132e-01,8.229228e-04,1.714917e-09,3.781940e+01,-9.564759e-02,3.791504e+01,3.964724e+01,1.696000e+02
5.896993e+06,6.825224e+01,5.315535e+05,6.152240e+00,9.539884e-01,9.542134e-01,8.230943e-04,1.714917e-09,3.782004e+01,-9.564759e-02,3.791568e+01,3.964874e+01,1.696000e+02
5.897094e+06,6.825340e+01,5.316535e+05,6.153397e+00,9.539685e-01,9.542135e-01,8.232658e-04,1.714917e-09,3.782068e+01,-9.564759e-02,3.791633e+01,3.965024e+01,1.696000e+02
5.897194e+06,6.825455e+01,5.317535e+05,6.154555e+00,9.539751e-01,9.542137e-01,8.234373e-04,1.714917e-09,3.782189e+01,-9.564759e-02,3.791754e+01,3.965124e+01,1.696044e+02
5.897294e+06,6.825571e+01,5.318535e+05,6.155712e+00,9.540147e-01,9.542139e-01,8.236088e-04,1.714916e-09,3.782382e+01,-9.564759e-02,3.791946e+01,3.965160e+01,1.696145e+02
5.897394e+06,6.825687e+01,5.319535e+05,6.156870e+00,9.540544e-01,9.542140e-01,8.237803e-04,1.714916e-09,3.782574e+01,-9.564759e-02,3.792139e+01,3.965197e+01,1.696245e+02
5.897494e+06,6.825803e+01,5.320535e+05,6.158027e+00,9.540940e-01,9.542142e-01,8.239518e-04,1.714916e-09,3.782767e+01,-9.564759e-02,3.792331e+01,3.965234e+01,1.696345e+02
5.897594e+06,6.825918e+01,5.321536e+05,6.159185e+00,9.541336e-01,9.542144e-01,8.241233e-04,1.714915e-09,3.782959e+01,-9.564759e-02,3.792524e+01,3.965270e+01,1.696445e+02
5.897694e+06,6.826034e+01,5.322536e+05,6.160342e+00,9.541732e-01,9.542145e-01,8.242949e-04,1.714915e-09,3.783152e+01,-9.564759e-02,3.792716e+01,3.965307e+01,1.696545e+02
5.897794e+06,6.826150e+01,5.323536e+05,6.161500e+00,9.542129e-01,9.542147e-01,8.244664e-04,1.714915e-09,3.783344e+01,-9.564759e-02,3.792909e+01,3.965344e+01,1.696645e+02
5.897894e+06,6.826266e+01,5.324536e+05,6.162657e+00,9.542525e-01,9.542149e-01,8.246379e-04,1.714915e-09,3.783537e+01,-9.564759e-02,3.793101e+01,3.965380e+01,1.696745e+02
5.897994e+06,6.826381e+01,5.325536e+05,6.163815e+00,9.542921e-01,9.542150e-01,8.248094e-04,1.714914e-09,3.783729e+01,-9.564759e-02,3.793294e+01,3.965417e+01,1.696845e+02
5.898094e+06,6.826497e+01,5.326536e+05,6.164972e+00,9.543317e-01,9.542152e-01,8.249809e-04,1.714914e-09,3.783922e+01,-9.564759e-02,3.793486e+01,3.965454e+01,1.696945e+02
5.898194e+06,6.826613e+01,5.327536e+05,6.166130e+00,9.543565e-01,9.542153e-01,8.251524e-04,1.714914e-09,3.783999e+01,-9.564759e-02,3.793564e+01,3.965432e+01,1.697000e+02
5.898294e+06,6.826729e+01,5.328536e+05,6.167287e+00,9.543630e-01,9.542155e-01,8.253239e-04,1.714913e-09,3.783935e+01,-9.564759e-02,3.793499e+01,3.965337e+01,1.697000e+02
5.898394e+06,6.826844e+01,5.329536e+05,6.168445e+00,9.543696e-01,9.542157e-01,8.254954e-04,1.714913e-09,3.783871e+01,-9.564759e-02,3.793435e+01,3.965243e+01,1.697000e+02
5.898494e+06,6.826960e+01,5.330536e+05,6.169602e+00,9.543761e-01,9.542158e-01,8.256669e-04,1.714913e-09,3.783806e+01,-9.564759e-02,3.793371e+01,3.965148e+01,1.697000e+02
5.898594e+06,6.827076e+01,5.331537e+05,6.170760e+00,9.543826e-01,9.542160e-01,8.258384e-04,1.714912e-09,3.783742e+01,-9.564759e-02,3.793307e+01,3.965054e+01,1.697000e+02
5.898694e+06,6.827192e+01,5.332537e+05,6.171917e+00,9.543892e-01,9.542162e-01,8.260099e-04,1.714912e-09,3.783678e+01,-9.564759e-02,3.793243e+01,3.964960e+01,1.697000e+02
5.898794e+06,6.827307e+01,5.333537e+05,6.173075e+00,9.543957e-01,9.542163e-01,8.261815e-04,1.714912e-09,3.783614e+01,-9.564759e-02,3.793179e+01,3.964865e+01,1.697000e+02
5.898894e+06,6.827423e+01,5.334537e+05,6.174233e+00,9.544023e-01,9.542165e-01,8.263530e-04,1.714912e-09,3.783550e+01,-9.564759e-02,3.793115e+01,3.964771e+01,1.697000e+02
5.898994e+06,6.827539e+01,5.335537e+05,6.175390e+00,9.544088e-01,9.542167e-01,8.265245e-04,1.714911e-09,3.783486e+01,-9.564759e-02,3.793051e+01,3.964676e+01,1.697000e+02
5.899094e+06,6.827655e+01,5.336537e+05,6.176548e+00,9.544153e-01,9.542168e-01,8.266960e-04,1.714911e-09,3.783422e+01,-9.564759e-02,3.792987e+01,3.964582e+01,1.697000e+02
5.899194e+06,6.827771e+01,5.337537e+05,6.177705e+00,9.544073e-01,9.542170e-01,8.268675e-04,1.714911e-09,3.783329e+01,-9.564759e-02,3.792894e+01,3.964518e+01,1.696955e+02
5.899294e+06,6.827886e+01,5.338537e+05,6.178863e+00,9.543809e-01,9.542171e-01,8.270390e-04,1.714910e-09,3.783201e+01,-9.564759e-02,3.792766e+01,3.964494e+01,1.696855e+02
5.899394e+06,6.828002e+01,5.339537e+05,6.180020e+00,9.543546e-01,9.542173e-01,8.272105e-04,1.714910e-09,3.783072e+01,-9.564759e-02,3.792637e+01,3.964469e+01,1.696755e+02
5.899494e+06,6.828118e+01,5.340537e+05,6.181178e+00,9.543283e-01,9.542175e-01,8.273820e-04,1.714910e-09,3.782944e+01,-9.564759e-02,3.792509e+01,3.964444e+01,1.696655e+02
5.899594e+06,6.828234e+01,5.341538e+05,6.182335e+00,9.543020e-01,9.542176e-01,8.275535e-04,1.714910e-09,3.782816e+01,-9.564759e-02,3.792381e+01,3.964419e+01,1.696555e+02
5.899694e+06,6.828349e+01,5.342538e+05,6.183493e+00,9.542756e-01,9.542178e-01,8.277250e-04,1.714909e-09,3.782687e+01,-9.564759e-02,3.792252e+01,3.964394e+01,1.696455e+02
5.899794e+06,6.828465e+01,5.343538e+05,6.184650e+00,9.542493e-01,9.542180e-01,8.278965e-04,1.714909e-09,3.782559e+01,-9.564759e-02,3.792124e+01,3.964369e+01,1.696355e+02
5.899894e+06,6.828581e+01,5.344538e+05,6.185808e+00,9.542230e-01,9.542181e-01,8.280680e-04,1.714909e-09,3.782431e+01,-9.564759e-02,3.791996e+01,3.964344e+01,1.696255e+02
5.899994e+06,6.828697e+01,5.345538e+05,6.186965e+00,9.541967e-01,9.542183e-01,8.282396e-04,1.714908e-09,3.782302e+01,-9.564759e-02,3.791867e+01,3.964320e+01,1.696155e+02
5.900094e+06,6.828812e+01,5.346538e+05,6.188123e+00,9.541704e-01,9.542185e-01,8.284111e-04,1.714908e-09,3.782174e+01,-9.564759e-02,3.791739e+01,3.964295e+01,1.696055e+02
5.900194e+06,6.828928e+01,5.347538e+05,6.189280e+00,9.541677e-01,9.542186e-01,8.285826e-04,1.714908e-09,3.782161e+01,-9.564759e-02,3.791726e+01,3.964292e+01,1.696045e+02
5.900294e+06,6.829044e+01,5.348538e+05,6.190438e+00,9.541940e-01,9.542188e-01,8.287541e-04,1.714907e-09,3.782289e+01,-9.564759e-02,3.791854e+01,3.964317e+01,1.696145e+02
5.900394e+06,6.829160e+01,5.349538e+05,6.191595e+00,9.542203e-01,9.542190e-01,8.289256e-04,1.714907e-09,3.782418e+01,-9.564759e-02,3.791983e+01,3.964342e+01,1.696245e+02
5.900494e+06,6.829275e+01,5.350539e+05,6.192753e+00,9.542467e-01,9.542191e-01,8.290971e-04,1.714907e-09,3.782546e+01,-9.564759e-02,3.792111e+01,3.964367e+01,1.696345e+02
5.900594e+06,6.829391e+01,5.351539e+05,6.193910e+00,9.542730e-01,9.542193e-01,8.292686e-04,1.714907e-09,3.782674e+01,-9.564759e-02,3.792239e+01,3.964392e+01,1.696445e+02
5.900694e+06,6.829507e+01,5.352539e+05,6.195068e+00,9.542993e-01,9.542194e-01,8.294401e-04,1.714906e-09,3.782803e+01,-9.564759e-02,3.792368e+01,3.964416e+01,1.696545e+02
5.900794e+06,6.829623e+01,5.353539e+05,6.196225e+00,9.543256e-01,9.542196e-01,8.296116e-04,1.714906e-09,3.782931e+01,-9.564759e-02,3.792496e+01,3.964441e+01,1.696645e+02
5.900894e+06,6.829738e+01,5.354539e+05,6.197383e+00,9.543520e-01,9.542198e-01,8.297831e-04,1.714906e-09,3.783059e+01,-9.564759e-02,3.792624e+01,3.964466e+01,1.696745e+02
5.900994e+06,6.829854e+01,5.355539e+05,6.198541e+00,9.543783e-01,9.542199e-01,8.299546e-04,1.714905e-09,3.783188e+01,-9.564759e-02,3.792753e+01,3.964491e+01,1.696845e+02
5.901094e+06,6.829970e+01,5.356539e+05,6.199698e+00,9.544046e-01,9.542201e-01,8.301261e-04,1.714905e-09,3.783316e+01,-9.564759e-02,3.792881e+01,3.964516e+01,1.696945e+02
5.901194e+06,6.830086e+01,5.357539e+05,6.200856e+00,9.544100e-01,9.542203e-01,8.302976e-04,1.714905e-09,3.783270e+01,-9.564759e-02,3.792835e+01,3.964445e+01,1.697045e+02
5.901294e+06,6.830201e+01,5.358539e+05,6.202013e+00,9.543902e-01,9.542204e-01,8.304692e-04,1.714905e-09,3.783013e+01,-9.564759e-02,3.792578e+01,3.964258e+01,1.697145e+02
5.901394e+06,6.830317e+01,5.359539e+05,6.203171e+00,9.543705e-01,9.542206e-01,8.306407e-04,1.714904e-09,3.782757e+01,-9.564759e-02,3.792322e+01,3.964072e+01,1.697245e+02
5.901494e+06,6.830433e+01,5.360540e+05,6.204328e+00,9.543507e-01,9.542208e-01,8.308122e-04,1.714904e-09,3.782500e+01,-9.564759e-02,3.792065e+01,3.963886e+01,1.697345e+02
5.901594e+06,6.830549e+01,5.361540e+05,6.205486e+00,9.543310e-01,9.542209e-01,8.309837e-04,1.714904e-09,3.782244e+01,-9.564759e-02,3.791809e+01,3.963699e+01,1.697445e+02
5.901694e+06,6.830664e+01,5.362540e+05,6.206643e+00,9.543112e-01,9.542211e-01,8.311552e-04,1.714903e-09,3.781988e+01,-9.564759e-02,3.791552e+01,3.963513e+01,1.697545e+02
5.901794e+06,6.830780e+01,5.363540e+05,6.207801e+00,9.542914e-01,9.542212e-01,8.313267e-04,1.714903e-09,3.781731e+01,-9.564759e-02,3.791296e+01,3.963326e+01,1.697645e+02
5.901894e+06,6.830896e+01,5.364540e+05,6.208958e+00,9.542717e-01,9.542214e-01,8.314982e-04,1.714903e-09,3.781475e+01,-9.564759e-02,3.791039e+01,3.963140e+01,1.697745e+02
5.901994e+06,6.831012e+01,5.365540e+05,6.210116e+00,9.542519e-01,9.542216e-01,8.316697e-04,1.714902e-09,3.781218e+01,-9.564759e-02,3.790783e+01,3.962953e+01,1.697845e+02
5.902094e+06,6.831127e+01,5.366540e+05,6.211273e+00,9.542321e-01,9.542217e-01,8.318412e-04,1.714902e-09,3.780962e+01,-9.564759e-02,3.790527e+01,3.962767e+01,1.697945e+02
5.902194e+06,6.831243e+01,5.367540e+05,6.212431e+00,9.542342e-01,9.542219e-01,8.320127e-04,1.714902e-09,3.780580e+01,-9.564759e-02,3.790145e+01,3.962359e+01,1.698090e+02
5.902294e+06,6.831359e+01,5.368540e+05,6.213588e+00,9.542628e-01,9.542221e-01,8.321842e-04,1.714902e-09,3.780046e+01,-9.564759e-02,3.789611e+01,3.961680e+01,1.698290e+02
5.902394e+06,6.831475e+01,5.369540e+05,6.214746e+00,9.542914e-01,9.542222e-01,8.323557e-04,1.714901e-09,3.779512e+01,-9.564759e-02,3.789077e+01,3.961001e+01,1.698490e+02
5.902494e+06,6.831590e+01,5.370541e+05,6.215903e+00,9.543200e-01,9.542224e-01,8.325272e-04,1.714901e-09,3.778978e+01,-9.564759e-02,3.788543e+01,3.960323e+01,1.698690e+02
5.902594e+06,6.831706e+01,5.371541e+05,6.217061e+00,9.543487e-01,9.542226e-01,8.326988e-04,1.714901e-09,3.778444e+01,-9.564759e-02,3.788009e+01,3.959644e+01,1.698890e+02
5.902694e+06,6.831822e+01,5.372541e+05,6.218218e+00,9.543773e-01,9.542227e-01,8.328703e-04,1.714900e-09,3.777910e+01,-9.564759e-02,3.787475e+01,3.958965e+01,1.699090e+02
5.902794e+06,6.831938e+01,5.373541e+05,6.219376e+00,9.544059e-01,9.542229e-01,8.330418e-04,1.714900e-09,3.777376e+01,-9.564759e-02,3.786941e+01,3.958287e+01,1.699291e+02
5.902894e+06,6.832053e+01,5.374541e+05,6.220533e+00,9.544345e-01,9.542230e-01,8.332133e-04,1.714900e-09,3.776842e+01,-9.564759e-02,3.786407e+01,3.957608e+01,1.699491e+02
5.902994e+06,6.832169e+01,5.375541e+05,6.221691e+00,9.544632e-01,9.542232e-01,8.333848e-04,1.714900e-09,3.776308e+01,-9.564759e-02,3.785873e+01,3.956930e+01,1.699691e+02
5.903094e+06,6.832285e+01,5.376541e+05,6.222849e+00,9.544918e-01,9.542234e-01,8.335563e-04,1.714899e-09,3.775774e+01,-9.564759e-02,3.785339e+01,3.956251e+01,1.699891e+02
5.903194e+06,6.832401e+01,5.377541e+05,6.224006e+00,9.544914e-01,9.542235e-01,8.337278e-04,1.714899e-09,3.775784e+01,-9.564759e-02,3.785348e+01,3.956263e+01,1.699864e+02
5.903294e+06,6.832516e+01,5.378541e+05,6.225164e+00,9.544563e-01,9.542237e-01,8.338993e-04,1.714899e-09,3.776445e+01,-9.564759e-02,3.786010e+01,3.957102e+01,1.699564e+02
5.903394e+06,6.832632e+01,5.379541e+05,6.226321e+00,9.544212e-01,9.542239e-01,8.340708e-04,1.714898e-09,3.777107e+01,-9.564759e-02,3.786672e+01,3.957941e+01,1.699264e+02
5.903494e+06,6.832748e+01,5.380542e+05,6.227479e+00,9.543860e-01,9.542240e-01,8.342423e-04,1.714898e-09,3.777769e+01,-9.564759e-02,3.787334e+01,3.958781e+01,1.698964e+02
5.903594e+06,6.832864e+01,5.381542e+05,6.228636e+00,9.543509e-01,9.542242e-01,8.344138e-04,1.714898e-09,3.778431e+01,-9.564759e-02,3.787995e+01,3.959620e+01,1.698664e+02
5.903694e+06,6.832979e+01,5.382542e+05,6.229794e+00,9.543157e-01,9.542244e-01,8.345853e-04,1.714897e-09,3.779092e+01,-9.564759e-02,3.788657e+01,3.960460e+01,1.698364e+02
5.903794e+06,6.833095e+01,5.383542e+05,6.230951e+00,9.542806e-01,9.542245e-01,8.347568e-04,1.714897e-09,3.779754e+01,-9.564759e-02,3.789319e+01,3.961300e+01,1.698064e+02
5.903894e+06,6.833211e+01,5.384542e+05,6.232109e+00,9.542455e-01,9.542247e-01,8.349283e-04,1.714897e-09,3.780416e+01,-9.564759e-02,3.789981e+01,3.962140e+01,1.697765e+02
5.903994e+06,6.833327e+01,5.385542e+05,6.233266e+00,9.542103e-01,9.542248e-01,8.350999e-04,1.714897e-09,3.781078e+01,-9.564759e-02,3.790643e+01,3.962979e+01,1.697465e+02
5.904094e+06,6.833442e+01,5.386542e+05,6.234424e+00,9.541752e-01,9.542250e-01,8.352714e-04,1.714896e-09,3.781740e+01,-9.564759e-02,3.791304e+01,3.963819e+01,1.697165e+02
5.904194e+06,6.833558e+01,5.387542e+05,6.235581e+00,9.541559e-01,9.542252e-01,8.354429e-04,1.714896e-09,3.781950e+01,-9.564759e-02,3.791514e+01,3.964120e+01,1.697090e+02
5.904294e+06,6.833674e+01,5.388542e+05,6.236739e+00,9.541559e-01,9.542253e-01,8.356144e-04,1.714896e-09,3.781608e+01,-9.564759e-02,3.791173e+01,3.963762e+01,1.697290e+02
5.904394e+06,6.833790e+01,5.389542e+05,6.237896e+00,9.541559e-01,9.542255e-01,8.357859e-04,1.714895e-09,3.781267e+01,-9.564759e-02,3.790831e+01,3.963404e+01,1.697490e+02
5.904494e+06,6.833905e+01,5.390543e+05,6.239054e+00,9.541559e-01,9.542257e-01,8.359574e-04,1.714895e-09,3.780925e+01,-9.564759e-02,3.790490e+01,3.963046e+01,1.697690e+02
5.904594e+06,6.834021e+01,5.391543e+05,6.240211e+00,9.541559e-01,9.542258e-01,8.361289e-04,1.714895e-09,3.780584e+01,-9.564759e-02,3.790148e+01,3.962688e+01,1.697890e+02
5.904694e+06,6.834137e+01,5.392543e+05,6.241369e+00,9.541559e-01,9.542260e-01,8.363004e-04,1.714895e-09,3.780242e+01,-9.564759e-02,3.789807e+01,3.962330e+01,1.698091e+02
5.904794e+06,6.834253e+01,5.393543e+05,6.242526e+00,9.541559e-01,9.542262e-01,8.364719e-04,1.714894e-09,3.779900e+01,-9.564759e-02,3.789465e+01,3.961972e+01,1.698291e+02
5.904894e+06,6.834368e+01,5.394543e+05,6.243684e+00,9.541559e-01,9.542263e-01,8.366434e-04,1.714894e-09,3.779559e+01,-9.564759e-02,3.789124e+01,3.961614e+01,1.698491e+02
5.904994e+06,6.834484e+01,5.395543e+05,6.244841e+00,9.541559e-01,9.542265e-01,8.368149e-04,1.714894e-09,3.779217e+01,-9.564759e-02,3.788782e+01,3.961256e+01,1.698691e+02
5.905094e+06,6.834600e+01,5.396543e+05,6.245999e+00,9.541559e-01,9.542266e-01,8.369864e-04,1.714893e-09,3.778876e+01,-9.564759e-02,3.788441e+01,3.960898e+01,1.698891e+02
5.905194e+06,6.834716e+01,5.397543e+05,6.247157e+00,9.541498e-01,9.542268e-01,8.371579e-04,1.714893e-09,3.778845e+01,-9.564759e-02,3.788410e+01,3.960891e+01,1.698909e+02
5.905294e+06,6.834831e+01,5.398543e+05,6.248314e+00,9.541366e-01,9.542270e-01,8.373294e-04,1.714893e-09,3.779187e+01,-9.564759e-02,3.788751e+01,3.961304e+01,1.698709e+02
