Repository: brandonlampe/CS_Data

# Repository for Crushed Salt Data
**Grant No: 456417**

This is a work in progress!

## Repository Content

### Directory Names
A uniform namining structure still in progress, but in general directories are named according to the following:
 - Names contain no spaces, a single underscore "_" will be used as a file name seperator.
 - Files are for the Crushed Salt Project (CSP); therefore, the first three charaters of each file are "CSP".
 - Folders are organized by which frame the test was performed on i.e., A2 or A3.
 - The fifth and sixth charaters of each file name will therefore be "A" followed by the frame number.

File: UNM_WP_HY_175_09/STAGE22/CREEP_FIT/175_09_STAGE22_CREEP_OUT.csv (part 25 of 26)
Analysis by Brandon Lampe, performed on: 2016/07/13 08:46:11
Experimental results below begin at: 2016/06/09 11:50:02
Duration (sec),Duration (day),Elapsed Time (sec),Elapsed Time (day),Interpolated Fractional Density,Fit to Fractional Density,Fit to Volume Strain,Fit to Volume Strain Rate (1/sec),Confining Pressure (MPa),Pore Pressure (MPa),Terzaghi Pressure (MPa),Solid Pressure (MPa),Temperature (C))
5.928897e+06,6.862149e+01,5.634567e+05,6.521490e+00,9.543535e-01,9.542656e-01,8.778042e-04,1.714823e-09,3.783704e+01,-9.564759e-02,3.793269e+01,3.965135e+01,1.702748e+02
5.928997e+06,6.862265e+01,5.635567e+05,6.522647e+00,9.543535e-01,9.542658e-01,8.779757e-04,1.714823e-09,3.783832e+01,-9.564759e-02,3.793397e+01,3.965269e+01,1.702848e+02
5.929097e+06,6.862380e+01,5.636567e+05,6.523805e+00,9.543535e-01,9.542659e-01,8.781472e-04,1.714823e-09,3.783961e+01,-9.564759e-02,3.793525e+01,3.965404e+01,1.702948e+02
5.929197e+06,6.862496e+01,5.637567e+05,6.524962e+00,9.543535e-01,9.542661e-01,8.783187e-04,1.714822e-09,3.783813e+01,-9.564759e-02,3.793378e+01,3.965249e+01,1.703095e+02
5.929297e+06,6.862612e+01,5.638567e+05,6.526120e+00,9.543535e-01,9.542662e-01,8.784902e-04,1.714822e-09,3.783364e+01,-9.564759e-02,3.792929e+01,3.964779e+01,1.703296e+02
5.929397e+06,6.862728e+01,5.639568e+05,6.527277e+00,9.543535e-01,9.542664e-01,8.786617e-04,1.714822e-09,3.782915e+01,-9.564759e-02,3.792480e+01,3.964308e+01,1.703496e+02
5.929497e+06,6.862843e+01,5.640568e+05,6.528435e+00,9.543535e-01,9.542666e-01,8.788332e-04,1.714822e-09,3.782466e+01,-9.564759e-02,3.792031e+01,3.963838e+01,1.703696e+02
5.929597e+06,6.862959e+01,5.641568e+05,6.529592e+00,9.543535e-01,9.542667e-01,8.790047e-04,1.714821e-09,3.782017e+01,-9.564759e-02,3.791581e+01,3.963367e+01,1.703896e+02
5.929697e+06,6.863075e+01,5.642568e+05,6.530750e+00,9.543535e-01,9.542669e-01,8.791762e-04,1.714821e-09,3.781567e+01,-9.564759e-02,3.791132e+01,3.962896e+01,1.704096e+02
5.929797e+06,6.863191e+01,5.643568e+05,6.531907e+00,9.543535e-01,9.542671e-01,8.793477e-04,1.714821e-09,3.781118e+01,-9.564759e-02,3.790683e+01,3.962426e+01,1.704296e+02
5.929897e+06,6.863306e+01,5.644568e+05,6.533065e+00,9.543535e-01,9.542672e-01,8.795192e-04,1.714820e-09,3.780669e+01,-9.564759e-02,3.790234e+01,3.961955e+01,1.704496e+02
5.929997e+06,6.863422e+01,5.645568e+05,6.534222e+00,9.543535e-01,9.542674e-01,8.796907e-04,1.714820e-09,3.780220e+01,-9.564759e-02,3.789785e+01,3.961484e+01,1.704696e+02
5.930097e+06,6.863538e+01,5.646568e+05,6.535380e+00,9.543535e-01,9.542676e-01,8.798622e-04,1.714820e-09,3.779771e+01,-9.564759e-02,3.789336e+01,3.961014e+01,1.704896e+02
5.930197e+06,6.863654e+01,5.647568e+05,6.536537e+00,9.543641e-01,9.542677e-01,8.800337e-04,1.714820e-09,3.779754e+01,-9.564759e-02,3.789319e+01,3.960952e+01,1.705000e+02
5.930297e+06,6.863770e+01,5.648568e+05,6.537695e+00,9.543860e-01,9.542679e-01,8.802052e-04,1.714819e-09,3.780203e+01,-9.564759e-02,3.789768e+01,3.961331e+01,1.705000e+02
5.930397e+06,6.863885e+01,5.649569e+05,6.538853e+00,9.544080e-01,9.542680e-01,8.803767e-04,1.714819e-09,3.780652e+01,-9.564759e-02,3.790216e+01,3.961710e+01,1.705000e+02
5.930497e+06,6.864001e+01,5.650569e+05,6.540010e+00,9.544299e-01,9.542682e-01,8.805482e-04,1.714819e-09,3.781100e+01,-9.564759e-02,3.790665e+01,3.962089e+01,1.705000e+02
5.930597e+06,6.864117e+01,5.651569e+05,6.541168e+00,9.544518e-01,9.542684e-01,8.807197e-04,1.714818e-09,3.781549e+01,-9.564759e-02,3.791114e+01,3.962468e+01,1.705000e+02
5.930697e+06,6.864233e+01,5.652569e+05,6.542325e+00,9.544737e-01,9.542685e-01,8.808912e-04,1.714818e-09,3.781998e+01,-9.564759e-02,3.791563e+01,3.962847e+01,1.705000e+02
5.930797e+06,6.864348e+01,5.653569e+05,6.543483e+00,9.544956e-01,9.542687e-01,8.810627e-04,1.714818e-09,3.782447e+01,-9.564759e-02,3.792012e+01,3.963226e+01,1.705000e+02
5.930897e+06,6.864464e+01,5.654569e+05,6.544640e+00,9.545176e-01,9.542689e-01,8.812341e-04,1.714817e-09,3.782896e+01,-9.564759e-02,3.792460e+01,3.963605e+01,1.705000e+02
5.930997e+06,6.864580e+01,5.655569e+05,6.545798e+00,9.545395e-01,9.542690e-01,8.814056e-04,1.714817e-09,3.783344e+01,-9.564759e-02,3.792909e+01,3.963984e+01,1.705000e+02
5.931097e+06,6.864696e+01,5.656569e+05,6.546955e+00,9.545614e-01,9.542692e-01,8.815771e-04,1.714817e-09,3.783793e+01,-9.564759e-02,3.793358e+01,3.964363e+01,1.705000e+02
5.931197e+06,6.864811e+01,5.657569e+05,6.548113e+00,9.545530e-01,9.542694e-01,8.817486e-04,1.714817e-09,3.783966e+01,-9.564759e-02,3.793531e+01,3.964579e+01,1.705000e+02
5.931297e+06,6.864927e+01,5.658570e+05,6.549270e+00,9.545113e-01,9.542695e-01,8.819201e-04,1.714816e-09,3.783838e+01,-9.564759e-02,3.793403e+01,3.964619e+01,1.705000e+02
5.931397e+06,6.865043e+01,5.659570e+05,6.550428e+00,9.544696e-01,9.542697e-01,8.820916e-04,1.714816e-09,3.783710e+01,-9.564759e-02,3.793275e+01,3.964658e+01,1.705000e+02
5.931497e+06,6.865159e+01,5.660570e+05,6.551585e+00,9.544279e-01,9.542698e-01,8.822631e-04,1.714816e-09,3.783582e+01,-9.564759e-02,3.793146e+01,3.964697e+01,1.705000e+02
5.931597e+06,6.865274e+01,5.661570e+05,6.552743e+00,9.543862e-01,9.542700e-01,8.824346e-04,1.714815e-09,3.783453e+01,-9.564759e-02,3.793018e+01,3.964736e+01,1.705000e+02
5.931697e+06,6.865390e+01,5.662570e+05,6.553900e+00,9.543445e-01,9.542702e-01,8.826061e-04,1.714815e-09,3.783325e+01,-9.564759e-02,3.792890e+01,3.964776e+01,1.705000e+02
5.931797e+06,6.865506e+01,5.663570e+05,6.555058e+00,9.543029e-01,9.542703e-01,8.827776e-04,1.714815e-09,3.783197e+01,-9.564759e-02,3.792762e+01,3.964815e+01,1.705000e+02
5.931897e+06,6.865622e+01,5.664570e+05,6.556215e+00,9.542612e-01,9.542705e-01,8.829491e-04,1.714815e-09,3.783069e+01,-9.564759e-02,3.792634e+01,3.964854e+01,1.705000e+02
5.931997e+06,6.865737e+01,5.665570e+05,6.557373e+00,9.542195e-01,9.542707e-01,8.831206e-04,1.714814e-09,3.782941e+01,-9.564759e-02,3.792505e+01,3.964893e+01,1.705000e+02
5.932097e+06,6.865853e+01,5.666570e+05,6.558530e+00,9.541778e-01,9.542708e-01,8.832921e-04,1.714814e-09,3.782812e+01,-9.564759e-02,3.792377e+01,3.964933e+01,1.705000e+02
5.932197e+06,6.865969e+01,5.667570e+05,6.559688e+00,9.541559e-01,9.542710e-01,8.834636e-04,1.714814e-09,3.782684e+01,-9.564759e-02,3.792249e+01,3.964889e+01,1.705047e+02
5.932297e+06,6.866085e+01,5.668571e+05,6.560845e+00,9.541559e-01,9.542712e-01,8.836351e-04,1.714813e-09,3.782556e+01,-9.564759e-02,3.792120e+01,3.964755e+01,1.705148e+02
5.932397e+06,6.866200e+01,5.669571e+05,6.562003e+00,9.541559e-01,9.542713e-01,8.838066e-04,1.714813e-09,3.782427e+01,-9.564759e-02,3.791992e+01,3.964620e+01,1.705248e+02
5.932497e+06,6.866316e+01,5.670571e+05,6.563161e+00,9.541559e-01,9.542715e-01,8.839781e-04,1.714813e-09,3.782299e+01,-9.564759e-02,3.791863e+01,3.964486e+01,1.705348e+02
5.932597e+06,6.866432e+01,5.671571e+05,6.564318e+00,9.541559e-01,9.542716e-01,8.841496e-04,1.714812e-09,3.782170e+01,-9.564759e-02,3.791735e+01,3.964351e+01,1.705448e+02
5.932697e+06,6.866548e+01,5.672571e+05,6.565476e+00,9.541559e-01,9.542718e-01,8.843211e-04,1.714812e-09,3.782042e+01,-9.564759e-02,3.791607e+01,3.964216e+01,1.705548e+02
5.932797e+06,6.866663e+01,5.673571e+05,6.566633e+00,9.541559e-01,9.542720e-01,8.844926e-04,1.714812e-09,3.781913e+01,-9.564759e-02,3.791478e+01,3.964082e+01,1.705648e+02
5.932897e+06,6.866779e+01,5.674571e+05,6.567791e+00,9.541559e-01,9.542721e-01,8.846641e-04,1.714812e-09,3.781785e+01,-9.564759e-02,3.791350e+01,3.963947e+01,1.705748e+02
5.932997e+06,6.866895e+01,5.675571e+05,6.568948e+00,9.541559e-01,9.542723e-01,8.848356e-04,1.714811e-09,3.781656e+01,-9.564759e-02,3.791221e+01,3.963813e+01,1.705848e+02
5.933097e+06,6.867011e+01,5.676571e+05,6.570106e+00,9.541559e-01,9.542725e-01,8.850071e-04,1.714811e-09,3.781528e+01,-9.564759e-02,3.791093e+01,3.963678e+01,1.705949e+02
5.933197e+06,6.867126e+01,5.677571e+05,6.571263e+00,9.541559e-01,9.542726e-01,8.851786e-04,1.714811e-09,3.781327e+01,-9.533802e-02,3.790861e+01,3.963466e+01,1.705951e+02
5.933297e+06,6.867242e+01,5.678572e+05,6.572421e+00,9.541559e-01,9.542728e-01,8.853501e-04,1.714810e-09,3.781050e+01,-9.470180e-02,3.790520e+01,3.963172e+01,1.705851e+02
5.933397e+06,6.867358e+01,5.679572e+05,6.573578e+00,9.541559e-01,9.542730e-01,8.855216e-04,1.714810e-09,3.780773e+01,-9.406558e-02,3.790180e+01,3.962879e+01,1.705751e+02
5.933497e+06,6.867474e+01,5.680572e+05,6.574736e+00,9.541559e-01,9.542731e-01,8.856931e-04,1.714810e-09,3.780496e+01,-9.342936e-02,3.789839e+01,3.962585e+01,1.705651e+02
5.933597e+06,6.867589e+01,5.681572e+05,6.575893e+00,9.541559e-01,9.542733e-01,8.858646e-04,1.714810e-09,3.780219e+01,-9.279314e-02,3.789498e+01,3.962292e+01,1.705552e+02
5.933697e+06,6.867705e+01,5.682572e+05,6.577051e+00,9.541559e-01,9.542734e-01,8.860361e-04,1.714809e-09,3.779942e+01,-9.215692e-02,3.789157e+01,3.961998e+01,1.705452e+02
5.933797e+06,6.867821e+01,5.683572e+05,6.578208e+00,9.541559e-01,9.542736e-01,8.862076e-04,1.714809e-09,3.779664e+01,-9.152070e-02,3.788817e+01,3.961705e+01,1.705352e+02
5.933897e+06,6.867937e+01,5.684572e+05,6.579366e+00,9.541559e-01,9.542738e-01,8.863791e-04,1.714809e-09,3.779387e+01,-9.088448e-02,3.788476e+01,3.961411e+01,1.705252e+02
5.933997e+06,6.868052e+01,5.685572e+05,6.580523e+00,9.541559e-01,9.542739e-01,8.865506e-04,1.714808e-09,3.779110e+01,-9.024825e-02,3.788135e+01,3.961118e+01,1.705152e+02
5.934097e+06,6.868168e+01,5.686572e+05,6.581681e+00,9.541559e-01,9.542741e-01,8.867221e-04,1.714808e-09,3.778833e+01,-8.961203e-02,3.787794e+01,3.960824e+01,1.705052e+02
5.934197e+06,6.868284e+01,5.687572e+05,6.582838e+00,9.541622e-01,9.542743e-01,8.868936e-04,1.714808e-09,3.778978e+01,-8.958997e-02,3.787937e+01,3.960950e+01,1.704855e+02
5.934297e+06,6.868400e+01,5.688573e+05,6.583996e+00,9.541754e-01,9.542744e-01,8.870651e-04,1.714807e-09,3.779576e+01,-9.022674e-02,3.788599e+01,3.961525e+01,1.704555e+02
5.934397e+06,6.868515e+01,5.689573e+05,6.585153e+00,9.541885e-01,9.542746e-01,8.872366e-04,1.714807e-09,3.780175e+01,-9.086351e-02,3.789261e+01,3.962101e+01,1.704255e+02
5.934497e+06,6.868631e+01,5.690573e+05,6.586311e+00,9.542017e-01,9.542748e-01,8.874081e-04,1.714807e-09,3.780773e+01,-9.150028e-02,3.789923e+01,3.962676e+01,1.703955e+02
5.934597e+06,6.868747e+01,5.691573e+05,6.587469e+00,9.542149e-01,9.542749e-01,8.875796e-04,1.714807e-09,3.781371e+01,-9.213705e-02,3.790585e+01,3.963251e+01,1.703655e+02
5.934697e+06,6.868863e+01,5.692573e+05,6.588626e+00,9.542280e-01,9.542751e-01,8.877511e-04,1.714806e-09,3.781969e+01,-9.277382e-02,3.791247e+01,3.963826e+01,1.703355e+02
5.934797e+06,6.868978e+01,5.693573e+05,6.589784e+00,9.542412e-01,9.542752e-01,8.879226e-04,1.714806e-09,3.782567e+01,-9.341060e-02,3.791909e+01,3.964401e+01,1.703054e+02
5.934897e+06,6.869094e+01,5.694573e+05,6.590941e+00,9.542543e-01,9.542754e-01,8.880941e-04,1.714806e-09,3.783166e+01,-9.404737e-02,3.792570e+01,3.964976e+01,1.702754e+02
5.934997e+06,6.869210e+01,5.695573e+05,6.592099e+00,9.542675e-01,9.542756e-01,8.882656e-04,1.714805e-09,3.783764e+01,-9.468414e-02,3.793232e+01,3.965551e+01,1.702454e+02
5.935097e+06,6.869326e+01,5.696573e+05,6.593256e+00,9.542807e-01,9.542757e-01,8.884371e-04,1.714805e-09,3.784362e+01,-9.532091e-02,3.793894e+01,3.966127e+01,1.702154e+02
5.935197e+06,6.869441e+01,5.697573e+05,6.594414e+00,9.542778e-01,9.542759e-01,8.886086e-04,1.714805e-09,3.784513e+01,-9.564759e-02,3.794078e+01,3.966298e+01,1.702097e+02
5.935297e+06,6.869557e+01,5.698574e+05,6.595571e+00,9.542580e-01,9.542761e-01,8.887801e-04,1.714805e-09,3.784192e+01,-9.564759e-02,3.793757e+01,3.966045e+01,1.702297e+02
5.935397e+06,6.869673e+01,5.699574e+05,6.596729e+00,9.542383e-01,9.542762e-01,8.889516e-04,1.714804e-09,3.783872e+01,-9.564759e-02,3.793437e+01,3.965791e+01,1.702497e+02
5.935497e+06,6.869789e+01,5.700574e+05,6.597886e+00,9.542185e-01,9.542764e-01,8.891231e-04,1.714804e-09,3.783551e+01,-9.564759e-02,3.793116e+01,3.965537e+01,1.702697e+02
5.935597e+06,6.869904e+01,5.701574e+05,6.599044e+00,9.541988e-01,9.542766e-01,8.892946e-04,1.714804e-09,3.783231e+01,-9.564759e-02,3.792795e+01,3.965284e+01,1.702897e+02
5.935697e+06,6.870020e+01,5.702574e+05,6.600201e+00,9.541790e-01,9.542767e-01,8.894661e-04,1.714803e-09,3.782910e+01,-9.564759e-02,3.792475e+01,3.965030e+01,1.703097e+02
5.935797e+06,6.870136e+01,5.703574e+05,6.601359e+00,9.541592e-01,9.542769e-01,8.896376e-04,1.714803e-09,3.782590e+01,-9.564759e-02,3.792154e+01,3.964776e+01,1.703297e+02
5.935897e+06,6.870252e+01,5.704574e+05,6.602516e+00,9.541395e-01,9.542770e-01,8.898091e-04,1.714803e-09,3.782269e+01,-9.564759e-02,3.791834e+01,3.964523e+01,1.703497e+02
5.935997e+06,6.870367e+01,5.705574e+05,6.603674e+00,9.541197e-01,9.542772e-01,8.899806e-04,1.714802e-09,3.781948e+01,-9.564759e-02,3.791513e+01,3.964269e+01,1.703697e+02
5.936097e+06,6.870483e+01,5.706574e+05,6.604831e+00,9.541000e-01,9.542774e-01,8.901521e-04,1.714802e-09,3.781628e+01,-9.564759e-02,3.791193e+01,3.964015e+01,1.703897e+02
5.936197e+06,6.870599e+01,5.707574e+05,6.605989e+00,9.540865e-01,9.542775e-01,8.903236e-04,1.714802e-09,3.781431e+01,-9.564759e-02,3.790996e+01,3.963865e+01,1.704048e+02
5.936297e+06,6.870715e+01,5.708575e+05,6.607146e+00,9.540799e-01,9.542777e-01,8.904951e-04,1.714802e-09,3.781367e+01,-9.564759e-02,3.790932e+01,3.963825e+01,1.704148e+02
5.936397e+06,6.870830e+01,5.709575e+05,6.608304e+00,9.540733e-01,9.542779e-01,8.906666e-04,1.714801e-09,3.781303e+01,-9.564759e-02,3.790868e+01,3.963786e+01,1.704248e+02
5.936497e+06,6.870946e+01,5.710575e+05,6.609461e+00,9.540667e-01,9.542780e-01,8.908380e-04,1.714801e-09,3.781239e+01,-9.564759e-02,3.790804e+01,3.963746e+01,1.704348e+02
5.936597e+06,6.871062e+01,5.711575e+05,6.610619e+00,9.540601e-01,9.542782e-01,8.910095e-04,1.714801e-09,3.781175e+01,-9.564759e-02,3.790739e+01,3.963706e+01,1.704448e+02
5.936697e+06,6.871178e+01,5.712575e+05,6.611777e+00,9.540535e-01,9.542784e-01,8.911810e-04,1.714800e-09,3.781111e+01,-9.564759e-02,3.790675e+01,3.963667e+01,1.704548e+02
5.936798e+06,6.871293e+01,5.713575e+05,6.612934e+00,9.540469e-01,9.542785e-01,8.913525e-04,1.714800e-09,3.781046e+01,-9.564759e-02,3.790611e+01,3.963627e+01,1.704648e+02
5.936898e+06,6.871409e+01,5.714575e+05,6.614092e+00,9.540403e-01,9.542787e-01,8.915240e-04,1.714800e-09,3.780982e+01,-9.564759e-02,3.790547e+01,3.963587e+01,1.704748e+02
5.936998e+06,6.871525e+01,5.715575e+05,6.615249e+00,9.540337e-01,9.542788e-01,8.916955e-04,1.714800e-09,3.780918e+01,-9.564759e-02,3.790483e+01,3.963548e+01,1.704848e+02
5.937098e+06,6.871641e+01,5.716575e+05,6.616407e+00,9.540271e-01,9.542790e-01,8.918670e-04,1.714799e-09,3.780854e+01,-9.564759e-02,3.790419e+01,3.963508e+01,1.704948e+02
5.937198e+06,6.871756e+01,5.717575e+05,6.617564e+00,9.540331e-01,9.542792e-01,8.920385e-04,1.714799e-09,3.780851e+01,-9.564759e-02,3.790416e+01,3.963480e+01,1.705000e+02
5.937298e+06,6.871872e+01,5.718576e+05,6.618722e+00,9.540529e-01,9.542793e-01,8.922100e-04,1.714799e-09,3.780916e+01,-9.564759e-02,3.790480e+01,3.963465e+01,1.705000e+02
5.937398e+06,6.871988e+01,5.719576e+05,6.619879e+00,9.540726e-01,9.542795e-01,8.923815e-04,1.714798e-09,3.780980e+01,-9.564759e-02,3.790545e+01,3.963450e+01,1.705000e+02
5.937498e+06,6.872104e+01,5.720576e+05,6.621037e+00,9.540924e-01,9.542797e-01,8.925530e-04,1.714798e-09,3.781044e+01,-9.564759e-02,3.790609e+01,3.963435e+01,1.705000e+02
5.937598e+06,6.872219e+01,5.721576e+05,6.622194e+00,9.541122e-01,9.542798e-01,8.927245e-04,1.714798e-09,3.781108e+01,-9.564759e-02,3.790673e+01,3.963420e+01,1.705000e+02
5.937698e+06,6.872335e+01,5.722576e+05,6.623352e+00,9.541320e-01,9.542800e-01,8.928960e-04,1.714797e-09,3.781172e+01,-9.564759e-02,3.790737e+01,3.963405e+01,1.705000e+02
5.937798e+06,6.872451e+01,5.723576e+05,6.624509e+00,9.541517e-01,9.542802e-01,8.930675e-04,1.714797e-09,3.781236e+01,-9.564759e-02,3.790801e+01,3.963389e+01,1.705000e+02
5.937898e+06,6.872567e+01,5.724576e+05,6.625667e+00,9.541715e-01,9.542803e-01,8.932390e-04,1.714797e-09,3.781301e+01,-9.564759e-02,3.790865e+01,3.963374e+01,1.705000e+02
5.937998e+06,6.872682e+01,5.725576e+05,6.626824e+00,9.541913e-01,9.542805e-01,8.934105e-04,1.714797e-09,3.781365e+01,-9.564759e-02,3.790930e+01,3.963359e+01,1.705000e+02
5.938098e+06,6.872798e+01,5.726576e+05,6.627982e+00,9.542111e-01,9.542806e-01,8.935820e-04,1.714796e-09,3.781429e+01,-9.564759e-02,3.790994e+01,3.963344e+01,1.705000e+02
5.938198e+06,6.872914e+01,5.727576e+05,6.629139e+00,9.542213e-01,9.542808e-01,8.937535e-04,1.714796e-09,3.781462e+01,-9.564759e-02,3.791027e+01,3.963336e+01,1.705000e+02
5.938298e+06,6.873030e+01,5.728577e+05,6.630297e+00,9.542213e-01,9.542810e-01,8.939250e-04,1.714796e-09,3.781462e+01,-9.564759e-02,3.791027e+01,3.963336e+01,1.705000e+02
5.938398e+06,6.873145e+01,5.729577e+05,6.631454e+00,9.542213e-01,9.542811e-01,8.940965e-04,1.714795e-09,3.781462e+01,-9.564759e-02,3.791027e+01,3.963336e+01,1.705000e+02
5.938498e+06,6.873261e+01,5.730577e+05,6.632612e+00,9.542213e-01,9.542813e-01,8.942680e-04,1.714795e-09,3.781462e+01,-9.564759e-02,3.791027e+01,3.963336e+01,1.705000e+02
5.938598e+06,6.873377e+01,5.731577e+05,6.633770e+00,9.542213e-01,9.542815e-01,8.944395e-04,1.714795e-09,3.781462e+01,-9.564759e-02,3.791027e+01,3.963336e+01,1.705000e+02
5.938698e+06,6.873493e+01,5.732577e+05,6.634927e+00,9.542213e-01,9.542816e-01,8.946110e-04,1.714795e-09,3.781462e+01,-9.564759e-02,3.791027e+01,3.963336e+01,1.705000e+02
5.938798e+06,6.873608e+01,5.733577e+05,6.636085e+00,9.542213e-01,9.542818e-01,8.947825e-04,1.714794e-09,3.781462e+01,-9.564759e-02,3.791027e+01,3.963336e+01,1.705000e+02
5.938898e+06,6.873724e+01,5.734577e+05,6.637242e+00,9.542213e-01,9.542820e-01,8.949540e-04,1.714794e-09,3.781462e+01,-9.564759e-02,3.791027e+01,3.963336e+01,1.705000e+02
5.938998e+06,6.873840e+01,5.735577e+05,6.638400e+00,9.542213e-01,9.542821e-01,8.951255e-04,1.714794e-09,3.781462e+01,-9.564759e-02,3.791027e+01,3.963336e+01,1.705000e+02
5.939098e+06,6.873956e+01,5.736577e+05,6.639557e+00,9.542213e-01,9.542823e-01,8.952970e-04,1.714793e-09,3.781462e+01,-9.564759e-02,3.791027e+01,3.963336e+01,1.705000e+02
5.939198e+06,6.874071e+01,5.737577e+05,6.640715e+00,9.542417e-01,9.542824e-01,8.954685e-04,1.714793e-09,3.781660e+01,-9.564759e-02,3.791225e+01,3.963459e+01,1.704902e+02
5.939298e+06,6.874187e+01,5.738578e+05,6.641872e+00,9.542835e-01,9.542826e-01,8.956400e-04,1.714793e-09,3.782067e+01,-9.564759e-02,3.791631e+01,3.963711e+01,1.704702e+02
5.939398e+06,6.874303e+01,5.739578e+05,6.643030e+00,9.543252e-01,9.542828e-01,8.958115e-04,1.714792e-09,3.782473e+01,-9.564759e-02,3.792038e+01,3.963963e+01,1.704502e+02
5.939498e+06,6.874419e+01,5.740578e+05,6.644187e+00,9.543670e-01,9.542829e-01,8.959830e-04,1.714792e-09,3.782879e+01,-9.564759e-02,3.792444e+01,3.964215e+01,1.704302e+02
5.939598e+06,6.874534e+01,5.741578e+05,6.645345e+00,9.544088e-01,9.542831e-01,8.961545e-04,1.714792e-09,3.783286e+01,-9.564759e-02,3.792851e+01,3.964467e+01,1.704102e+02
5.939698e+06,6.874650e+01,5.742578e+05,6.646502e+00,9.544506e-01,9.542833e-01,8.963259e-04,1.714792e-09,3.783692e+01,-9.564759e-02,3.793257e+01,3.964718e+01,1.703902e+02
5.939798e+06,6.874766e+01,5.743578e+05,6.647660e+00,9.544924e-01,9.542834e-01,8.964974e-04,1.714791e-09,3.784099e+01,-9.564759e-02,3.793663e+01,3.964970e+01,1.703702e+02
5.939898e+06,6.874882e+01,5.744578e+05,6.648817e+00,9.545342e-01,9.542836e-01,8.966689e-04,1.714791e-09,3.784505e+01,-9.564759e-02,3.794070e+01,3.965222e+01,1.703502e+02
5.939998e+06,6.874997e+01,5.745578e+05,6.649975e+00,9.545760e-01,9.542838e-01,8.968404e-04,1.714791e-09,3.784911e+01,-9.564759e-02,3.794476e+01,3.965474e+01,1.703302e+02
5.940098e+06,6.875113e+01,5.746578e+05,6.651132e+00,9.546178e-01,9.542839e-01,8.970119e-04,1.714790e-09,3.785318e+01,-9.564759e-02,3.794883e+01,3.965725e+01,1.703102e+02
5.940198e+06,6.875229e+01,5.747578e+05,6.652290e+00,9.546250e-01,9.542841e-01,8.971834e-04,1.714790e-09,3.785356e+01,-9.564759e-02,3.794921e+01,3.965735e+01,1.703148e+02
5.940298e+06,6.875345e+01,5.748579e+05,6.653447e+00,9.545964e-01,9.542842e-01,8.973549e-04,1.714790e-09,3.785014e+01,-9.564759e-02,3.794579e+01,3.965496e+01,1.703448e+02
5.940398e+06,6.875460e+01,5.749579e+05,6.654605e+00,9.545679e-01,9.542844e-01,8.975264e-04,1.714790e-09,3.784672e+01,-9.564759e-02,3.794237e+01,3.965256e+01,1.703747e+02
5.940498e+06,6.875576e+01,5.750579e+05,6.655762e+00,9.545394e-01,9.542846e-01,8.976979e-04,1.714789e-09,3.784330e+01,-9.564759e-02,3.793895e+01,3.965017e+01,1.704047e+02
5.940598e+06,6.875692e+01,5.751579e+05,6.656920e+00,9.545108e-01,9.542847e-01,8.978694e-04,1.714789e-09,3.783988e+01,-9.564759e-02,3.793553e+01,3.964778e+01,1.704347e+02
5.940698e+06,6.875808e+01,5.752579e+05,6.658078e+00,9.544823e-01,9.542849e-01,8.980409e-04,1.714789e-09,3.783646e+01,-9.564759e-02,3.793211e+01,3.964538e+01,1.704647e+02
5.940798e+06,6.875924e+01,5.753579e+05,6.659235e+00,9.544538e-01,9.542851e-01,8.982124e-04,1.714788e-09,3.783304e+01,-9.564759e-02,3.792869e+01,3.964299e+01,1.704947e+02
5.940898e+06,6.876039e+01,5.754579e+05,6.660393e+00,9.544252e-01,9.542852e-01,8.983839e-04,1.714788e-09,3.782962e+01,-9.564759e-02,3.792527e+01,3.964059e+01,1.705247e+02
5.940998e+06,6.876155e+01,5.755579e+05,6.661550e+00,9.543967e-01,9.542854e-01,8.985554e-04,1.714788e-09,3.782620e+01,-9.564759e-02,3.792185e+01,3.963820e+01,1.705547e+02
5.941098e+06,6.876271e+01,5.756579e+05,6.662708e+00,9.543682e-01,9.542856e-01,8.987269e-04,1.714787e-09,3.782278e+01,-9.564759e-02,3.791843e+01,3.963580e+01,1.705847e+02
5.941198e+06,6.876387e+01,5.757579e+05,6.663865e+00,9.543535e-01,9.542857e-01,8.988984e-04,1.714787e-09,3.782135e+01,-9.533697e-02,3.791668e+01,3.963489e+01,1.706049e+02
5.941298e+06,6.876502e+01,5.758580e+05,6.665023e+00,9.543535e-01,9.542859e-01,8.990699e-04,1.714787e-09,3.782199e+01,-9.470075e-02,3.791669e+01,3.963553e+01,1.706149e+02
5.941398e+06,6.876618e+01,5.759580e+05,6.666180e+00,9.543535e-01,9.542860e-01,8.992414e-04,1.714787e-09,3.782263e+01,-9.406453e-02,3.791669e+01,3.963617e+01,1.706249e+02
5.941498e+06,6.876734e+01,5.760580e+05,6.667338e+00,9.543535e-01,9.542862e-01,8.994129e-04,1.714786e-09,3.782327e+01,-9.342831e-02,3.791670e+01,3.963682e+01,1.706349e+02
5.941598e+06,6.876850e+01,5.761580e+05,6.668495e+00,9.543535e-01,9.542864e-01,8.995844e-04,1.714786e-09,3.782391e+01,-9.279209e-02,3.791670e+01,3.963746e+01,1.706449e+02
5.941698e+06,6.876965e+01,5.762580e+05,6.669653e+00,9.543535e-01,9.542865e-01,8.997559e-04,1.714786e-09,3.782455e+01,-9.215587e-02,3.791671e+01,3.963810e+01,1.706549e+02
5.941798e+06,6.877081e+01,5.763580e+05,6.670810e+00,9.543535e-01,9.542867e-01,8.999274e-04,1.714785e-09,3.782519e+01,-9.151965e-02,3.791671e+01,3.963874e+01,1.706649e+02
5.941898e+06,6.877197e+01,5.764580e+05,6.671968e+00,9.543535e-01,9.542869e-01,9.000989e-04,1.714785e-09,3.782584e+01,-9.088342e-02,3.791672e+01,3.963938e+01,1.706749e+02
5.941998e+06,6.877313e+01,5.765580e+05,6.673125e+00,9.543535e-01,9.542870e-01,9.002704e-04,1.714785e-09,3.782648e+01,-9.024720e-02,3.791672e+01,3.964002e+01,1.706848e+02
5.942098e+06,6.877428e+01,5.766580e+05,6.674283e+00,9.543535e-01,9.542872e-01,9.004419e-04,1.714785e-09,3.782712e+01,-8.961098e-02,3.791673e+01,3.964066e+01,1.706948e+02
5.942198e+06,6.877544e+01,5.767580e+05,6.675440e+00,9.543471e-01,9.542874e-01,9.006133e-04,1.714784e-09,3.782652e+01,-8.959076e-02,3.791611e+01,3.964030e+01,1.706952e+02
5.942298e+06,6.877660e+01,5.768581e+05,6.676598e+00,9.543339e-01,9.542875e-01,9.007848e-04,1.714784e-09,3.782459e+01,-9.022698e-02,3.791482e+01,3.963887e+01,1.706852e+02
5.942398e+06,6.877776e+01,5.769581e+05,6.677755e+00,9.543207e-01,9.542877e-01,9.009563e-04,1.714784e-09,3.782267e+01,-9.086320e-02,3.791353e+01,3.963743e+01,1.706752e+02
5.942498e+06,6.877891e+01,5.770581e+05,6.678913e+00,9.543075e-01,9.542878e-01,9.011278e-04,1.714783e-09,3.782075e+01,-9.149942e-02,3.791225e+01,3.963600e+01,1.706652e+02
5.942598e+06,6.878007e+01,5.771581e+05,6.680070e+00,9.542943e-01,9.542880e-01,9.012993e-04,1.714783e-09,3.781882e+01,-9.213564e-02,3.791096e+01,3.963456e+01,1.706552e+02
5.942698e+06,6.878123e+01,5.772581e+05,6.681228e+00,9.542810e-01,9.542882e-01,9.014708e-04,1.714783e-09,3.781690e+01,-9.277186e-02,3.790967e+01,3.963313e+01,1.706452e+02
5.942798e+06,6.878239e+01,5.773581e+05,6.682386e+00,9.542678e-01,9.542883e-01,9.016423e-04,1.714782e-09,3.781498e+01,-9.340808e-02,3.790839e+01,3.963169e+01,1.706352e+02
5.942898e+06,6.878354e+01,5.774581e+05,6.683543e+00,9.542546e-01,9.542885e-01,9.018138e-04,1.714782e-09,3.781305e+01,-9.404430e-02,3.790710e+01,3.963026e+01,1.706252e+02
5.942998e+06,6.878470e+01,5.775581e+05,6.684701e+00,9.542414e-01,9.542887e-01,9.019853e-04,1.714782e-09,3.781113e+01,-9.468052e-02,3.790581e+01,3.962882e+01,1.706152e+02
5.943098e+06,6.878586e+01,5.776581e+05,6.685858e+00,9.542281e-01,9.542888e-01,9.021568e-04,1.714782e-09,3.780921e+01,-9.531675e-02,3.790452e+01,3.962739e+01,1.706052e+02
5.943198e+06,6.878702e+01,5.777581e+05,6.687016e+00,9.542150e-01,9.542890e-01,9.023283e-04,1.714781e-09,3.780882e+01,-9.534168e-02,3.790417e+01,3.962754e+01,1.706000e+02
5.943298e+06,6.878817e+01,5.778582e+05,6.688173e+00,9.542018e-01,9.542892e-01,9.024998e-04,1.714781e-09,3.781011e+01,-9.470436e-02,3.790481e+01,3.962940e+01,1.706000e+02
5.943398e+06,6.878933e+01,5.779582e+05,6.689331e+00,9.541886e-01,9.542893e-01,9.026713e-04,1.714781e-09,3.781139e+01,-9.406703e-02,3.790546e+01,3.963127e+01,1.706000e+02
5.943498e+06,6.879049e+01,5.780582e+05,6.690488e+00,9.541754e-01,9.542895e-01,9.028428e-04,1.714780e-09,3.781268e+01,-9.342971e-02,3.790611e+01,3.963313e+01,1.706000e+02
5.943598e+06,6.879165e+01,5.781582e+05,6.691646e+00,9.541623e-01,9.542896e-01,9.030143e-04,1.714780e-09,3.781396e+01,-9.279239e-02,3.790675e+01,3.963499e+01,1.706000e+02
5.943698e+06,6.879280e+01,5.782582e+05,6.692803e+00,9.541491e-01,9.542898e-01,9.031858e-04,1.714780e-09,3.781525e+01,-9.215507e-02,3.790740e+01,3.963686e+01,1.706000e+02
5.943798e+06,6.879396e+01,5.783582e+05,6.693961e+00,9.541359e-01,9.542900e-01,9.033573e-04,1.714780e-09,3.781653e+01,-9.151775e-02,3.790805e+01,3.963872e+01,1.706000e+02
5.943898e+06,6.879512e+01,5.784582e+05,6.695118e+00,9.541228e-01,9.542901e-01,9.035288e-04,1.714779e-09,3.781781e+01,-9.088042e-02,3.790869e+01,3.964058e+01,1.706000e+02
5.943998e+06,6.879628e+01,5.785582e+05,6.696276e+00,9.541096e-01,9.542903e-01,9.037003e-04,1.714779e-09,3.781910e+01,-9.024310e-02,3.790934e+01,3.964245e+01,1.706000e+02
5.944098e+06,6.879743e+01,5.786582e+05,6.697433e+00,9.540964e-01,9.542905e-01,9.038718e-04,1.714779e-09,3.782038e+01,-8.960578e-02,3.790999e+01,3.964431e+01,1.706000e+02
5.944198e+06,6.879859e+01,5.787582e+05,6.698591e+00,9.540865e-01,9.542906e-01,9.040433e-04,1.714778e-09,3.781935e+01,-8.959679e-02,3.790895e+01,3.964364e+01,1.705951e+02
5.944298e+06,6.879975e+01,5.788583e+05,6.699748e+00,9.540799e-01,9.542908e-01,9.042148e-04,1.714778e-09,3.781593e+01,-9.023356e-02,3.790617e+01,3.964037e+01,1.705851e+02
5.944398e+06,6.880091e+01,5.789583e+05,6.700906e+00,9.540732e-01,9.542910e-01,9.043862e-04,1.714778e-09,3.781252e+01,-9.087033e-02,3.790339e+01,3.963710e+01,1.705751e+02
5.944498e+06,6.880206e+01,5.790583e+05,6.702063e+00,9.540666e-01,9.542911e-01,9.045577e-04,1.714777e-09,3.780910e+01,-9.150710e-02,3.790061e+01,3.963382e+01,1.705651e+02
5.944598e+06,6.880322e+01,5.791583e+05,6.703221e+00,9.540600e-01,9.542913e-01,9.047292e-04,1.714777e-09,3.780569e+01,-9.214387e-02,3.789783e+01,3.963055e+01,1.705550e+02
5.944698e+06,6.880438e+01,5.792583e+05,6.704378e+00,9.540534e-01,9.542914e-01,9.049007e-04,1.714777e-09,3.780227e+01,-9.278064e-02,3.789505e+01,3.962727e+01,1.705450e+02
5.944798e+06,6.880554e+01,5.793583e+05,6.705536e+00,9.540468e-01,9.542916e-01,9.050722e-04,1.714777e-09,3.779886e+01,-9.341741e-02,3.789228e+01,3.962400e+01,1.705350e+02
5.944898e+06,6.880669e+01,5.794583e+05,6.706694e+00,9.540402e-01,9.542918e-01,9.052437e-04,1.714776e-09,3.779544e+01,-9.405418e-02,3.788950e+01,3.962073e+01,1.705250e+02
5.944998e+06,6.880785e+01,5.795583e+05,6.707851e+00,9.540336e-01,9.542919e-01,9.054152e-04,1.714776e-09,3.779203e+01,-9.469095e-02,3.788672e+01,3.961745e+01,1.705150e+02
5.945098e+06,6.880901e+01,5.796583e+05,6.709009e+00,9.540269e-01,9.542921e-01,9.055867e-04,1.714776e-09,3.778861e+01,-9.532773e-02,3.788394e+01,3.961418e+01,1.705050e+02
5.945198e+06,6.881017e+01,5.797583e+05,6.710166e+00,9.540367e-01,9.542923e-01,9.057582e-04,1.714775e-09,3.778764e+01,-9.564759e-02,3.788329e+01,3.961277e+01,1.705149e+02
5.945298e+06,6.881132e+01,5.798584e+05,6.711324e+00,9.540631e-01,9.542924e-01,9.059297e-04,1.714775e-09,3.778913e+01,-9.564759e-02,3.788477e+01,3.961323e+01,1.705449e+02
5.945398e+06,6.881248e+01,5.799584e+05,6.712481e+00,9.540895e-01,9.542926e-01,9.061012e-04,1.714775e-09,3.779062e+01,-9.564759e-02,3.788626e+01,3.961369e+01,1.705749e+02
5.945498e+06,6.881364e+01,5.800584e+05,6.713639e+00,9.541158e-01,9.542928e-01,9.062727e-04,1.714775e-09,3.779210e+01,-9.564759e-02,3.788775e+01,3.961416e+01,1.706049e+02
5.945598e+06,6.881480e+01,5.801584e+05,6.714796e+00,9.541422e-01,9.542929e-01,9.064442e-04,1.714774e-09,3.779359e+01,-9.564759e-02,3.788924e+01,3.961462e+01,1.706349e+02
5.945698e+06,6.881595e+01,5.802584e+05,6.715954e+00,9.541686e-01,9.542931e-01,9.066157e-04,1.714774e-09,3.779508e+01,-9.564759e-02,3.789073e+01,3.961508e+01,1.706649e+02
5.945798e+06,6.881711e+01,5.803584e+05,6.717111e+00,9.541950e-01,9.542932e-01,9.067872e-04,1.714774e-09,3.779657e+01,-9.564759e-02,3.789222e+01,3.961555e+01,1.706949e+02
5.945898e+06,6.881827e+01,5.804584e+05,6.718269e+00,9.542213e-01,9.542934e-01,9.069587e-04,1.714773e-09,3.779806e+01,-9.564759e-02,3.789371e+01,3.961601e+01,1.707248e+02
5.945998e+06,6.881943e+01,5.805584e+05,6.719426e+00,9.542477e-01,9.542936e-01,9.071302e-04,1.714773e-09,3.779955e+01,-9.564759e-02,3.789520e+01,3.961647e+01,1.707548e+02
5.946098e+06,6.882058e+01,5.806584e+05,6.720584e+00,9.542741e-01,9.542937e-01,9.073017e-04,1.714773e-09,3.780104e+01,-9.564759e-02,3.789669e+01,3.961693e+01,1.707848e+02
5.946198e+06,6.882174e+01,5.807584e+05,6.721741e+00,9.542841e-01,9.542939e-01,9.074732e-04,1.714772e-09,3.780106e+01,-9.533357e-02,3.789639e+01,3.961652e+01,1.707951e+02
5.946298e+06,6.882290e+01,5.808585e+05,6.722899e+00,9.542775e-01,9.542941e-01,9.076446e-04,1.714772e-09,3.779957e+01,-9.469735e-02,3.789427e+01,3.961520e+01,1.707851e+02
5.946398e+06,6.882406e+01,5.809585e+05,6.724056e+00,9.542709e-01,9.542942e-01,9.078161e-04,1.714772e-09,3.779808e+01,-9.406112e-02,3.789214e+01,3.961389e+01,1.707751e+02
5.946498e+06,6.882521e+01,5.810585e+05,6.725214e+00,9.542643e-01,9.542944e-01,9.079876e-04,1.714772e-09,3.779659e+01,-9.342490e-02,3.789002e+01,3.961257e+01,1.707651e+02
5.946598e+06,6.882637e+01,5.811585e+05,6.726371e+00,9.542577e-01,9.542946e-01,9.081591e-04,1.714771e-09,3.779510e+01,-9.278868e-02,3.788789e+01,3.961126e+01,1.707551e+02
5.946699e+06,6.882753e+01,5.812585e+05,6.727529e+00,9.542511e-01,9.542947e-01,9.083306e-04,1.714771e-09,3.779361e+01,-9.215246e-02,3.788577e+01,3.960994e+01,1.707451e+02
5.946799e+06,6.882869e+01,5.813585e+05,6.728686e+00,9.542445e-01,9.542949e-01,9.085021e-04,1.714771e-09,3.779212e+01,-9.151624e-02,3.788364e+01,3.960862e+01,1.707351e+02
5.946899e+06,6.882984e+01,5.814585e+05,6.729844e+00,9.542379e-01,9.542951e-01,9.086736e-04,1.714770e-09,3.779063e+01,-9.088002e-02,3.788151e+01,3.960731e+01,1.707251e+02
5.946999e+06,6.883100e+01,5.815585e+05,6.731002e+00,9.542313e-01,9.542952e-01,9.088451e-04,1.714770e-09,3.778915e+01,-9.024380e-02,3.787939e+01,3.960599e+01,1.707151e+02
5.947099e+06,6.883216e+01,5.816585e+05,6.732159e+00,9.542246e-01,9.542954e-01,9.090166e-04,1.714770e-09,3.778766e+01,-8.960758e-02,3.787726e+01,3.960468e+01,1.707051e+02
5.947199e+06,6.883332e+01,5.817586e+05,6.733317e+00,9.542245e-01,9.542955e-01,9.091881e-04,1.714770e-09,3.778857e+01,-8.928276e-02,3.787785e+01,3.960562e+01,1.706951e+02
5.947299e+06,6.883447e+01,5.818586e+05,6.734474e+00,9.542311e-01,9.542957e-01,9.093596e-04,1.714769e-09,3.779198e+01,-8.928276e-02,3.788126e+01,3.960892e+01,1.706851e+02
5.947399e+06,6.883563e+01,5.819586e+05,6.735632e+00,9.542377e-01,9.542959e-01,9.095311e-04,1.714769e-09,3.779539e+01,-8.928276e-02,3.788467e+01,3.961222e+01,1.706751e+02
5.947499e+06,6.883679e+01,5.820586e+05,6.736789e+00,9.542443e-01,9.542960e-01,9.097026e-04,1.714769e-09,3.779880e+01,-8.928276e-02,3.788809e+01,3.961552e+01,1.706651e+02
5.947599e+06,6.883795e+01,5.821586e+05,6.737947e+00,9.542510e-01,9.542962e-01,9.098741e-04,1.714768e-09,3.780222e+01,-8.928276e-02,3.789150e+01,3.961882e+01,1.706551e+02
5.947699e+06,6.883910e+01,5.822586e+05,6.739104e+00,9.542576e-01,9.542964e-01,9.100456e-04,1.714768e-09,3.780563e+01,-8.928276e-02,3.789491e+01,3.962213e+01,1.706451e+02
5.947799e+06,6.884026e+01,5.823586e+05,6.740262e+00,9.542642e-01,9.542965e-01,9.102171e-04,1.714768e-09,3.780904e+01,-8.928276e-02,3.789832e+01,3.962543e+01,1.706351e+02
5.947899e+06,6.884142e+01,5.824586e+05,6.741419e+00,9.542708e-01,9.542967e-01,9.103886e-04,1.714767e-09,3.781245e+01,-8.928276e-02,3.790174e+01,3.962873e+01,1.706251e+02
5.947999e+06,6.884258e+01,5.825586e+05,6.742577e+00,9.542774e-01,9.542969e-01,9.105601e-04,1.714767e-09,3.781587e+01,-8.928276e-02,3.790515e+01,3.963203e+01,1.706151e+02
5.948099e+06,6.884373e+01,5.826586e+05,6.743734e+00,9.542840e-01,9.542970e-01,9.107315e-04,1.714767e-09,3.781928e+01,-8.928276e-02,3.790856e+01,3.963533e+01,1.706051e+02
5.948199e+06,6.884489e+01,5.827587e+05,6.744892e+00,9.542874e-01,9.542972e-01,9.109030e-04,1.714767e-09,3.782010e+01,-8.959208e-02,3.790969e+01,3.963606e+01,1.705951e+02
5.948299e+06,6.884605e+01,5.828587e+05,6.746049e+00,9.542874e-01,9.542973e-01,9.110745e-04,1.714766e-09,3.781817e+01,-9.022940e-02,3.790840e+01,3.963407e+01,1.705851e+02
5.948399e+06,6.884721e+01,5.829587e+05,6.747207e+00,9.542874e-01,9.542975e-01,9.112460e-04,1.714766e-09,3.781625e+01,-9.086672e-02,3.790711e+01,3.963209e+01,1.705751e+02
5.948499e+06,6.884836e+01,5.830587e+05,6.748364e+00,9.542874e-01,9.542977e-01,9.114175e-04,1.714766e-09,3.781432e+01,-9.150404e-02,3.790582e+01,3.963010e+01,1.705651e+02
5.948599e+06,6.884952e+01,5.831587e+05,6.749522e+00,9.542874e-01,9.542978e-01,9.115890e-04,1.714765e-09,3.781239e+01,-9.214137e-02,3.790453e+01,3.962811e+01,1.705551e+02
5.948699e+06,6.885068e+01,5.832587e+05,6.750679e+00,9.542874e-01,9.542980e-01,9.117605e-04,1.714765e-09,3.781047e+01,-9.277869e-02,3.790324e+01,3.962612e+01,1.705451e+02
5.948799e+06,6.885184e+01,5.833587e+05,6.751837e+00,9.542874e-01,9.542982e-01,9.119320e-04,1.714765e-09,3.780854e+01,-9.341601e-02,3.790196e+01,3.962413e+01,1.705351e+02
5.948899e+06,6.885299e+01,5.834587e+05,6.752994e+00,9.542874e-01,9.542983e-01,9.121035e-04,1.714765e-09,3.780661e+01,-9.405333e-02,3.790067e+01,3.962214e+01,1.705250e+02
5.948999e+06,6.885415e+01,5.835587e+05,6.754152e+00,9.542874e-01,9.542985e-01,9.122750e-04,1.714764e-09,3.780469e+01,-9.469065e-02,3.789938e+01,3.962015e+01,1.705150e+02
5.949099e+06,6.885531e+01,5.836587e+05,6.755310e+00,9.542874e-01,9.542987e-01,9.124465e-04,1.714764e-09,3.780276e+01,-9.532797e-02,3.789809e+01,3.961817e+01,1.705050e+02
5.949199e+06,6.885647e+01,5.837588e+05,6.756467e+00,9.542874e-01,9.542988e-01,9.126180e-04,1.714764e-09,3.780339e+01,-9.564759e-02,3.789904e+01,3.961884e+01,1.705000e+02
5.949299e+06,6.885762e+01,5.838588e+05,6.757625e+00,9.542874e-01,9.542990e-01,9.127895e-04,1.714763e-09,3.780660e+01,-9.564759e-02,3.790225e+01,3.962221e+01,1.705000e+02
5.949399e+06,6.885878e+01,5.839588e+05,6.758782e+00,9.542874e-01,9.542991e-01,9.129610e-04,1.714763e-09,3.780981e+01,-9.564759e-02,3.790546e+01,3.962557e+01,1.705000e+02
5.949499e+06,6.885994e+01,5.840588e+05,6.759940e+00,9.542874e-01,9.542993e-01,9.131325e-04,1.714763e-09,3.781302e+01,-9.564759e-02,3.790867e+01,3.962893e+01,1.705000e+02
5.949599e+06,6.886110e+01,5.841588e+05,6.761097e+00,9.542874e-01,9.542995e-01,9.133039e-04,1.714762e-09,3.781623e+01,-9.564759e-02,3.791187e+01,3.963229e+01,1.705000e+02
5.949699e+06,6.886225e+01,5.842588e+05,6.762255e+00,9.542874e-01,9.542996e-01,9.134754e-04,1.714762e-09,3.781943e+01,-9.564759e-02,3.791508e+01,3.963566e+01,1.705000e+02
5.949799e+06,6.886341e+01,5.843588e+05,6.763412e+00,9.542874e-01,9.542998e-01,9.136469e-04,1.714762e-09,3.782264e+01,-9.564759e-02,3.791829e+01,3.963902e+01,1.705000e+02
5.949899e+06,6.886457e+01,5.844588e+05,6.764570e+00,9.542874e-01,9.543000e-01,9.138184e-04,1.714762e-09,3.782585e+01,-9.564759e-02,3.792150e+01,3.964238e+01,1.705000e+02
5.949999e+06,6.886573e+01,5.845588e+05,6.765727e+00,9.542874e-01,9.543001e-01,9.139899e-04,1.714761e-09,3.782906e+01,-9.564759e-02,3.792471e+01,3.964574e+01,1.705000e+02
5.950099e+06,6.886688e+01,5.846588e+05,6.766885e+00,9.542874e-01,9.543003e-01,9.141614e-04,1.714761e-09,3.783227e+01,-9.564759e-02,3.792792e+01,3.964910e+01,1.705000e+02
5.950199e+06,6.886804e+01,5.847589e+05,6.768042e+00,9.542940e-01,9.543005e-01,9.143329e-04,1.714761e-09,3.783418e+01,-9.564759e-02,3.792983e+01,3.965084e+01,1.705000e+02
5.950299e+06,6.886920e+01,5.848589e+05,6.769200e+00,9.543072e-01,9.543006e-01,9.145044e-04,1.714760e-09,3.783483e+01,-9.564759e-02,3.793047e+01,3.965096e+01,1.705000e+02
5.950399e+06,6.887036e+01,5.849589e+05,6.770357e+00,9.543203e-01,9.543008e-01,9.146759e-04,1.714760e-09,3.783547e+01,-9.564759e-02,3.793111e+01,3.965108e+01,1.705000e+02
5.950499e+06,6.887151e+01,5.850589e+05,6.771515e+00,9.543335e-01,9.543009e-01,9.148474e-04,1.714760e-09,3.783611e+01,-9.564759e-02,3.793176e+01,3.965121e+01,1.705000e+02
5.950599e+06,6.887267e+01,5.851589e+05,6.772672e+00,9.543466e-01,9.543011e-01,9.150189e-04,1.714760e-09,3.783675e+01,-9.564759e-02,3.793240e+01,3.965133e+01,1.705000e+02
5.950699e+06,6.887383e+01,5.852589e+05,6.773830e+00,9.543598e-01,9.543013e-01,9.151904e-04,1.714759e-09,3.783739e+01,-9.564759e-02,3.793304e+01,3.965146e+01,1.705000e+02
5.950799e+06,6.887499e+01,5.853589e+05,6.774987e+00,9.543729e-01,9.543014e-01,9.153619e-04,1.714759e-09,3.783803e+01,-9.564759e-02,3.793368e+01,3.965158e+01,1.705000e+02
5.950899e+06,6.887614e+01,5.854589e+05,6.776145e+00,9.543861e-01,9.543016e-01,9.155334e-04,1.714759e-09,3.783867e+01,-9.564759e-02,3.793432e+01,3.965170e+01,1.705000e+02
5.950999e+06,6.887730e+01,5.855589e+05,6.777302e+00,9.543992e-01,9.543018e-01,9.157049e-04,1.714758e-09,3.783931e+01,-9.564759e-02,3.793496e+01,3.965183e+01,1.705000e+02
5.951099e+06,6.887846e+01,5.856589e+05,6.778460e+00,9.544124e-01,9.543019e-01,9.158763e-04,1.714758e-09,3.783995e+01,-9.564759e-02,3.793560e+01,3.965195e+01,1.705000e+02
5.951199e+06,6.887962e+01,5.857590e+05,6.779618e+00,9.543993e-01,9.543021e-01,9.160478e-04,1.714758e-09,3.783836e+01,-9.533016e-02,3.793369e+01,3.965081e+01,1.704950e+02
5.951299e+06,6.888078e+01,5.858590e+05,6.780775e+00,9.543597e-01,9.543023e-01,9.162193e-04,1.714757e-09,3.783451e+01,-9.469394e-02,3.792920e+01,3.964839e+01,1.704850e+02
5.951399e+06,6.888193e+01,5.859590e+05,6.781933e+00,9.543202e-01,9.543024e-01,9.163908e-04,1.714757e-09,3.783066e+01,-9.405772e-02,3.792472e+01,3.964598e+01,1.704750e+02
5.951499e+06,6.888309e+01,5.860590e+05,6.783090e+00,9.542807e-01,9.543026e-01,9.165623e-04,1.714757e-09,3.782682e+01,-9.342150e-02,3.792024e+01,3.964356e+01,1.704650e+02
5.951599e+06,6.888425e+01,5.861590e+05,6.784248e+00,9.542412e-01,9.543027e-01,9.167338e-04,1.714757e-09,3.782297e+01,-9.278528e-02,3.791576e+01,3.964115e+01,1.704550e+02
5.951699e+06,6.888541e+01,5.862590e+05,6.785405e+00,9.542017e-01,9.543029e-01,9.169053e-04,1.714756e-09,3.781912e+01,-9.214906e-02,3.791127e+01,3.963873e+01,1.704450e+02
5.951799e+06,6.888656e+01,5.863590e+05,6.786563e+00,9.541621e-01,9.543031e-01,9.170768e-04,1.714756e-09,3.781528e+01,-9.151284e-02,3.790679e+01,3.963631e+01,1.704350e+02
5.951899e+06,6.888772e+01,5.864590e+05,6.787720e+00,9.541226e-01,9.543032e-01,9.172483e-04,1.714756e-09,3.781143e+01,-9.087661e-02,3.790231e+01,3.963390e+01,1.704250e+02
5.951999e+06,6.888888e+01,5.865590e+05,6.788878e+00,9.540831e-01,9.543034e-01,9.174198e-04,1.714755e-09,3.780758e+01,-9.024039e-02,3.789782e+01,3.963148e+01,1.704150e+02
5.952099e+06,6.889004e+01,5.866590e+05,6.790035e+00,9.540436e-01,9.543036e-01,9.175913e-04,1.714755e-09,3.780374e+01,-8.960417e-02,3.789334e+01,3.962906e+01,1.704050e+02
5.952199e+06,6.889119e+01,5.867591e+05,6.791193e+00,9.540399e-01,9.543037e-01,9.177628e-04,1.714755e-09,3.780444e+01,-8.959757e-02,3.789403e+01,3.962995e+01,1.703951e+02
5.952299e+06,6.889235e+01,5.868591e+05,6.792350e+00,9.540729e-01,9.543039e-01,9.179343e-04,1.714755e-09,3.780978e+01,-9.023379e-02,3.790001e+01,3.963421e+01,1.703851e+02
