Repository: brandonlampe/CS_Data

# Repository for Crushed Salt Data
**Grant No: 456417**

This is a work in progress!

## Repository Content

### Directory Names
A uniform namining structure still in progress, but in general directories are named according to the following:
 - Names contain no spaces, a single underscore "_" will be used as a file name seperator.
 - Files are for the Crushed Salt Project (CSP); therefore, the first three charaters of each file are "CSP".
 - Folders are organized by which frame the test was performed on i.e., A2 or A3.
 - The fifth and sixth charaters of each file name will therefore be "A" followed by the frame number.

File: UNM_WP_HY_175_09/STAGE22/CREEP_FIT/175_09_STAGE22_CREEP_OUT.csv (part 26 of 26)
Analysis by Brandon Lampe, performed on: 2016/07/13 08:46:11
Experimental results below begin at: 2016/06/09 11:50:02
Duration (sec),Duration (day),Elapsed Time (sec),Elapsed Time (day),Interpolated Fractional Density,Fit to Fractional Density,Fit to Volume Strain,Fit to Volume Strain Rate (1/sec),Confining Pressure (MPa),Pore Pressure (MPa),Terzaghi Pressure (MPa),Solid Pressure (MPa),Temperature (C))
5.952399e+06,6.889351e+01,5.869591e+05,6.793508e+00,9.541059e-01,9.543041e-01,9.181058e-04,1.714754e-09,3.781512e+01,-9.087001e-02,3.790599e+01,3.963846e+01,1.703751e+02
5.952499e+06,6.889467e+01,5.870591e+05,6.794665e+00,9.541389e-01,9.543042e-01,9.182772e-04,1.714754e-09,3.782046e+01,-9.150623e-02,3.791197e+01,3.964272e+01,1.703651e+02
5.952599e+06,6.889582e+01,5.871591e+05,6.795823e+00,9.541719e-01,9.543044e-01,9.184487e-04,1.714754e-09,3.782581e+01,-9.214245e-02,3.791795e+01,3.964698e+01,1.703551e+02
5.952699e+06,6.889698e+01,5.872591e+05,6.796980e+00,9.542048e-01,9.543045e-01,9.186202e-04,1.714753e-09,3.783115e+01,-9.277867e-02,3.792393e+01,3.965123e+01,1.703451e+02
5.952799e+06,6.889814e+01,5.873591e+05,6.798138e+00,9.542378e-01,9.543047e-01,9.187917e-04,1.714753e-09,3.783649e+01,-9.341489e-02,3.792991e+01,3.965549e+01,1.703351e+02
5.952899e+06,6.889930e+01,5.874591e+05,6.799295e+00,9.542708e-01,9.543049e-01,9.189632e-04,1.714753e-09,3.784184e+01,-9.405111e-02,3.793589e+01,3.965974e+01,1.703251e+02
5.952999e+06,6.890045e+01,5.875591e+05,6.800453e+00,9.543038e-01,9.543050e-01,9.191347e-04,1.714752e-09,3.784718e+01,-9.468733e-02,3.794187e+01,3.966400e+01,1.703151e+02
5.953099e+06,6.890161e+01,5.876591e+05,6.801610e+00,9.543368e-01,9.543052e-01,9.193062e-04,1.714752e-09,3.785252e+01,-9.532356e-02,3.794784e+01,3.966825e+01,1.703051e+02
5.953199e+06,6.890277e+01,5.877592e+05,6.802768e+00,9.543503e-01,9.543054e-01,9.194777e-04,1.714752e-09,3.785419e+01,-9.564759e-02,3.794984e+01,3.966946e+01,1.703049e+02
5.953299e+06,6.890393e+01,5.878592e+05,6.803926e+00,9.543437e-01,9.543055e-01,9.196492e-04,1.714752e-09,3.785205e+01,-9.564759e-02,3.794770e+01,3.966749e+01,1.703149e+02
5.953399e+06,6.890508e+01,5.879592e+05,6.805083e+00,9.543371e-01,9.543057e-01,9.198207e-04,1.714751e-09,3.784991e+01,-9.564759e-02,3.794556e+01,3.966552e+01,1.703249e+02
5.953499e+06,6.890624e+01,5.880592e+05,6.806241e+00,9.543304e-01,9.543059e-01,9.199922e-04,1.714751e-09,3.784777e+01,-9.564759e-02,3.794342e+01,3.966355e+01,1.703350e+02
5.953599e+06,6.890740e+01,5.881592e+05,6.807398e+00,9.543238e-01,9.543060e-01,9.201637e-04,1.714751e-09,3.784563e+01,-9.564759e-02,3.794128e+01,3.966159e+01,1.703450e+02
5.953699e+06,6.890856e+01,5.882592e+05,6.808556e+00,9.543172e-01,9.543062e-01,9.203352e-04,1.714750e-09,3.784349e+01,-9.564759e-02,3.793913e+01,3.965962e+01,1.703550e+02
5.953799e+06,6.890971e+01,5.883592e+05,6.809713e+00,9.543106e-01,9.543063e-01,9.205067e-04,1.714750e-09,3.784135e+01,-9.564759e-02,3.793699e+01,3.965765e+01,1.703650e+02
5.953899e+06,6.891087e+01,5.884592e+05,6.810871e+00,9.543039e-01,9.543065e-01,9.206781e-04,1.714750e-09,3.783921e+01,-9.564759e-02,3.793485e+01,3.965569e+01,1.703750e+02
5.953999e+06,6.891203e+01,5.885592e+05,6.812028e+00,9.542973e-01,9.543067e-01,9.208496e-04,1.714750e-09,3.783706e+01,-9.564759e-02,3.793271e+01,3.965372e+01,1.703850e+02
5.954099e+06,6.891319e+01,5.886592e+05,6.813186e+00,9.542907e-01,9.543068e-01,9.210211e-04,1.714749e-09,3.783492e+01,-9.564759e-02,3.793057e+01,3.965175e+01,1.703950e+02
5.954199e+06,6.891434e+01,5.887593e+05,6.814343e+00,9.542808e-01,9.543070e-01,9.211926e-04,1.714749e-09,3.783225e+01,-9.564759e-02,3.792789e+01,3.964936e+01,1.704000e+02
5.954299e+06,6.891550e+01,5.888593e+05,6.815501e+00,9.542676e-01,9.543072e-01,9.213641e-04,1.714749e-09,3.782904e+01,-9.564759e-02,3.792468e+01,3.964654e+01,1.704000e+02
5.954399e+06,6.891666e+01,5.889593e+05,6.816658e+00,9.542545e-01,9.543073e-01,9.215356e-04,1.714748e-09,3.782583e+01,-9.564759e-02,3.792148e+01,3.964373e+01,1.704000e+02
5.954499e+06,6.891782e+01,5.890593e+05,6.817816e+00,9.542413e-01,9.543075e-01,9.217071e-04,1.714748e-09,3.782262e+01,-9.564759e-02,3.791827e+01,3.964091e+01,1.704000e+02
5.954599e+06,6.891897e+01,5.891593e+05,6.818973e+00,9.542281e-01,9.543077e-01,9.218786e-04,1.714748e-09,3.781941e+01,-9.564759e-02,3.791506e+01,3.963810e+01,1.704000e+02
5.954699e+06,6.892013e+01,5.892593e+05,6.820131e+00,9.542150e-01,9.543078e-01,9.220501e-04,1.714747e-09,3.781620e+01,-9.564759e-02,3.791185e+01,3.963529e+01,1.704000e+02
5.954799e+06,6.892129e+01,5.893593e+05,6.821288e+00,9.542018e-01,9.543080e-01,9.222216e-04,1.714747e-09,3.781300e+01,-9.564759e-02,3.790864e+01,3.963247e+01,1.704000e+02
5.954899e+06,6.892245e+01,5.894593e+05,6.822446e+00,9.541887e-01,9.543081e-01,9.223931e-04,1.714747e-09,3.780979e+01,-9.564759e-02,3.790543e+01,3.962966e+01,1.704000e+02
5.954999e+06,6.892360e+01,5.895593e+05,6.823603e+00,9.541755e-01,9.543083e-01,9.225646e-04,1.714747e-09,3.780658e+01,-9.564759e-02,3.790223e+01,3.962684e+01,1.704000e+02
5.955099e+06,6.892476e+01,5.896593e+05,6.824761e+00,9.541623e-01,9.543085e-01,9.227360e-04,1.714746e-09,3.780337e+01,-9.564759e-02,3.789902e+01,3.962403e+01,1.704000e+02
5.955199e+06,6.892592e+01,5.897594e+05,6.825918e+00,9.541692e-01,9.543086e-01,9.229075e-04,1.714746e-09,3.780407e+01,-9.564759e-02,3.789972e+01,3.962448e+01,1.703949e+02
5.955299e+06,6.892708e+01,5.898594e+05,6.827076e+00,9.541955e-01,9.543088e-01,9.230790e-04,1.714746e-09,3.780856e+01,-9.564759e-02,3.790421e+01,3.962809e+01,1.703849e+02
5.955399e+06,6.892823e+01,5.899594e+05,6.828234e+00,9.542218e-01,9.543090e-01,9.232505e-04,1.714745e-09,3.781305e+01,-9.564759e-02,3.790870e+01,3.963170e+01,1.703749e+02
5.955499e+06,6.892939e+01,5.900594e+05,6.829391e+00,9.542481e-01,9.543091e-01,9.234220e-04,1.714745e-09,3.781754e+01,-9.564759e-02,3.791319e+01,3.963530e+01,1.703649e+02
5.955599e+06,6.893055e+01,5.901594e+05,6.830549e+00,9.542744e-01,9.543093e-01,9.235935e-04,1.714745e-09,3.782203e+01,-9.564759e-02,3.791767e+01,3.963891e+01,1.703549e+02
5.955699e+06,6.893171e+01,5.902594e+05,6.831706e+00,9.543007e-01,9.543095e-01,9.237650e-04,1.714745e-09,3.782651e+01,-9.564759e-02,3.792216e+01,3.964252e+01,1.703449e+02
5.955799e+06,6.893286e+01,5.903594e+05,6.832864e+00,9.543270e-01,9.543096e-01,9.239365e-04,1.714744e-09,3.783100e+01,-9.564759e-02,3.792665e+01,3.964613e+01,1.703349e+02
5.955899e+06,6.893402e+01,5.904594e+05,6.834021e+00,9.543533e-01,9.543098e-01,9.241080e-04,1.714744e-09,3.783549e+01,-9.564759e-02,3.793114e+01,3.964973e+01,1.703249e+02
5.955999e+06,6.893518e+01,5.905594e+05,6.835179e+00,9.543796e-01,9.543099e-01,9.242795e-04,1.714744e-09,3.783998e+01,-9.564759e-02,3.793562e+01,3.965334e+01,1.703150e+02
5.956099e+06,6.893634e+01,5.906594e+05,6.836336e+00,9.544059e-01,9.543101e-01,9.244510e-04,1.714743e-09,3.784446e+01,-9.564759e-02,3.794011e+01,3.965695e+01,1.703050e+02
5.956199e+06,6.893749e+01,5.907595e+05,6.837494e+00,9.544057e-01,9.543103e-01,9.246225e-04,1.714743e-09,3.784443e+01,-9.564759e-02,3.794007e+01,3.965692e+01,1.703000e+02
5.956299e+06,6.893865e+01,5.908595e+05,6.838651e+00,9.543794e-01,9.543104e-01,9.247939e-04,1.714743e-09,3.783994e+01,-9.564759e-02,3.793559e+01,3.965331e+01,1.703000e+02
5.956399e+06,6.893981e+01,5.909595e+05,6.839809e+00,9.543531e-01,9.543106e-01,9.249654e-04,1.714742e-09,3.783545e+01,-9.564759e-02,3.793110e+01,3.964970e+01,1.703000e+02
5.956499e+06,6.894097e+01,5.910595e+05,6.840966e+00,9.543268e-01,9.543108e-01,9.251369e-04,1.714742e-09,3.783096e+01,-9.564759e-02,3.792661e+01,3.964610e+01,1.703000e+02
5.956599e+06,6.894212e+01,5.911595e+05,6.842124e+00,9.543005e-01,9.543109e-01,9.253084e-04,1.714742e-09,3.782648e+01,-9.564759e-02,3.792212e+01,3.964249e+01,1.703000e+02
5.956700e+06,6.894328e+01,5.912595e+05,6.843281e+00,9.542742e-01,9.543111e-01,9.254799e-04,1.714742e-09,3.782199e+01,-9.564759e-02,3.791764e+01,3.963888e+01,1.703000e+02
5.956800e+06,6.894444e+01,5.913595e+05,6.844439e+00,9.542479e-01,9.543113e-01,9.256514e-04,1.714741e-09,3.781750e+01,-9.564759e-02,3.791315e+01,3.963527e+01,1.703000e+02
5.956900e+06,6.894560e+01,5.914595e+05,6.845596e+00,9.542216e-01,9.543114e-01,9.258229e-04,1.714741e-09,3.781301e+01,-9.564759e-02,3.790866e+01,3.963166e+01,1.703000e+02
5.957000e+06,6.894675e+01,5.915595e+05,6.846754e+00,9.541953e-01,9.543116e-01,9.259944e-04,1.714741e-09,3.780852e+01,-9.564759e-02,3.790417e+01,3.962806e+01,1.703000e+02
5.957100e+06,6.894791e+01,5.916595e+05,6.847911e+00,9.541690e-01,9.543117e-01,9.261659e-04,1.714740e-09,3.780404e+01,-9.564759e-02,3.789968e+01,3.962445e+01,1.703000e+02
5.957200e+06,6.894907e+01,5.917596e+05,6.849069e+00,9.541591e-01,9.543119e-01,9.263374e-04,1.714740e-09,3.780179e+01,-9.564759e-02,3.789744e+01,3.962251e+01,1.703050e+02
5.957300e+06,6.895023e+01,5.918596e+05,6.850226e+00,9.541657e-01,9.543121e-01,9.265089e-04,1.714740e-09,3.780179e+01,-9.564759e-02,3.789744e+01,3.962224e+01,1.703150e+02
5.957400e+06,6.895138e+01,5.919596e+05,6.851384e+00,9.541722e-01,9.543122e-01,9.266804e-04,1.714740e-09,3.780179e+01,-9.564759e-02,3.789744e+01,3.962196e+01,1.703250e+02
5.957500e+06,6.895254e+01,5.920596e+05,6.852542e+00,9.541787e-01,9.543124e-01,9.268518e-04,1.714739e-09,3.780179e+01,-9.564759e-02,3.789744e+01,3.962169e+01,1.703350e+02
5.957600e+06,6.895370e+01,5.921596e+05,6.853699e+00,9.541853e-01,9.543126e-01,9.270233e-04,1.714739e-09,3.780179e+01,-9.564759e-02,3.789744e+01,3.962142e+01,1.703450e+02
5.957700e+06,6.895486e+01,5.922596e+05,6.854857e+00,9.541918e-01,9.543127e-01,9.271948e-04,1.714739e-09,3.780179e+01,-9.564759e-02,3.789744e+01,3.962115e+01,1.703550e+02
5.957800e+06,6.895601e+01,5.923596e+05,6.856014e+00,9.541984e-01,9.543129e-01,9.273663e-04,1.714738e-09,3.780179e+01,-9.564759e-02,3.789744e+01,3.962087e+01,1.703650e+02
5.957900e+06,6.895717e+01,5.924596e+05,6.857172e+00,9.542049e-01,9.543131e-01,9.275378e-04,1.714738e-09,3.780179e+01,-9.564759e-02,3.789744e+01,3.962060e+01,1.703750e+02
5.958000e+06,6.895833e+01,5.925596e+05,6.858329e+00,9.542114e-01,9.543132e-01,9.277093e-04,1.714738e-09,3.780179e+01,-9.564759e-02,3.789744e+01,3.962033e+01,1.703850e+02
5.958100e+06,6.895949e+01,5.926596e+05,6.859487e+00,9.542180e-01,9.543134e-01,9.278808e-04,1.714737e-09,3.780179e+01,-9.564759e-02,3.789744e+01,3.962006e+01,1.703950e+02
5.958200e+06,6.896064e+01,5.927597e+05,6.860644e+00,9.542180e-01,9.543135e-01,9.280523e-04,1.714737e-09,3.780243e+01,-9.564759e-02,3.789808e+01,3.962072e+01,1.703950e+02
5.958300e+06,6.896180e+01,5.928597e+05,6.861802e+00,9.542115e-01,9.543137e-01,9.282238e-04,1.714737e-09,3.780371e+01,-9.564759e-02,3.789936e+01,3.962234e+01,1.703850e+02
5.958400e+06,6.896296e+01,5.929597e+05,6.862959e+00,9.542049e-01,9.543139e-01,9.283953e-04,1.714737e-09,3.780500e+01,-9.564759e-02,3.790065e+01,3.962396e+01,1.703750e+02
5.958500e+06,6.896412e+01,5.930597e+05,6.864117e+00,9.541984e-01,9.543140e-01,9.285668e-04,1.714736e-09,3.780628e+01,-9.564759e-02,3.790193e+01,3.962558e+01,1.703650e+02
5.958600e+06,6.896527e+01,5.931597e+05,6.865274e+00,9.541918e-01,9.543142e-01,9.287382e-04,1.714736e-09,3.780757e+01,-9.564759e-02,3.790322e+01,3.962720e+01,1.703550e+02
5.958700e+06,6.896643e+01,5.932597e+05,6.866432e+00,9.541853e-01,9.543144e-01,9.289097e-04,1.714736e-09,3.780885e+01,-9.564759e-02,3.790450e+01,3.962882e+01,1.703450e+02
5.958800e+06,6.896759e+01,5.933597e+05,6.867589e+00,9.541787e-01,9.543145e-01,9.290812e-04,1.714735e-09,3.781014e+01,-9.564759e-02,3.790578e+01,3.963044e+01,1.703350e+02
5.958900e+06,6.896875e+01,5.934597e+05,6.868747e+00,9.541722e-01,9.543147e-01,9.292527e-04,1.714735e-09,3.781142e+01,-9.564759e-02,3.790707e+01,3.963206e+01,1.703249e+02
5.959000e+06,6.896990e+01,5.935597e+05,6.869904e+00,9.541656e-01,9.543149e-01,9.294242e-04,1.714735e-09,3.781271e+01,-9.564759e-02,3.790835e+01,3.963367e+01,1.703149e+02
5.959100e+06,6.897106e+01,5.936597e+05,6.871062e+00,9.541591e-01,9.543150e-01,9.295957e-04,1.714735e-09,3.781399e+01,-9.564759e-02,3.790964e+01,3.963529e+01,1.703049e+02
5.959200e+06,6.897222e+01,5.937598e+05,6.872219e+00,9.541491e-01,9.543152e-01,9.297672e-04,1.714734e-09,3.781364e+01,-9.564759e-02,3.790929e+01,3.963534e+01,1.703000e+02
5.959300e+06,6.897338e+01,5.938598e+05,6.873377e+00,9.541359e-01,9.543153e-01,9.299387e-04,1.714734e-09,3.781172e+01,-9.564759e-02,3.790736e+01,3.963387e+01,1.703000e+02
5.959400e+06,6.897453e+01,5.939598e+05,6.874534e+00,9.541227e-01,9.543155e-01,9.301102e-04,1.714734e-09,3.780979e+01,-9.564759e-02,3.790544e+01,3.963241e+01,1.703000e+02
5.959500e+06,6.897569e+01,5.940598e+05,6.875692e+00,9.541094e-01,9.543157e-01,9.302817e-04,1.714733e-09,3.780787e+01,-9.564759e-02,3.790351e+01,3.963094e+01,1.703000e+02
5.959600e+06,6.897685e+01,5.941598e+05,6.876850e+00,9.540962e-01,9.543158e-01,9.304532e-04,1.714733e-09,3.780594e+01,-9.564759e-02,3.790159e+01,3.962947e+01,1.703000e+02
5.959700e+06,6.897801e+01,5.942598e+05,6.878007e+00,9.540830e-01,9.543160e-01,9.306246e-04,1.714733e-09,3.780402e+01,-9.564759e-02,3.789966e+01,3.962801e+01,1.703000e+02
5.959800e+06,6.897916e+01,5.943598e+05,6.879165e+00,9.540697e-01,9.543162e-01,9.307961e-04,1.714732e-09,3.780209e+01,-9.564759e-02,3.789774e+01,3.962654e+01,1.703000e+02
5.959900e+06,6.898032e+01,5.944598e+05,6.880322e+00,9.540565e-01,9.543163e-01,9.309676e-04,1.714732e-09,3.780017e+01,-9.564759e-02,3.789581e+01,3.962507e+01,1.703000e+02
5.960000e+06,6.898148e+01,5.945598e+05,6.881480e+00,9.540433e-01,9.543165e-01,9.311391e-04,1.714732e-09,3.779824e+01,-9.564759e-02,3.789389e+01,3.962361e+01,1.703000e+02
5.960100e+06,6.898264e+01,5.946598e+05,6.882637e+00,9.540301e-01,9.543167e-01,9.313106e-04,1.714732e-09,3.779632e+01,-9.564759e-02,3.789196e+01,3.962214e+01,1.703000e+02
5.960200e+06,6.898379e+01,5.947599e+05,6.883795e+00,9.540372e-01,9.543168e-01,9.314821e-04,1.714731e-09,3.779703e+01,-9.532073e-02,3.789235e+01,3.962257e+01,1.702949e+02
5.960300e+06,6.898495e+01,5.948599e+05,6.884952e+00,9.540635e-01,9.543170e-01,9.316536e-04,1.714731e-09,3.780023e+01,-9.468451e-02,3.789492e+01,3.962480e+01,1.702849e+02
5.960400e+06,6.898611e+01,5.949599e+05,6.886110e+00,9.540899e-01,9.543171e-01,9.318251e-04,1.714731e-09,3.780344e+01,-9.404829e-02,3.789749e+01,3.962704e+01,1.702749e+02
5.960500e+06,6.898727e+01,5.950599e+05,6.887267e+00,9.541163e-01,9.543173e-01,9.319966e-04,1.714730e-09,3.780664e+01,-9.341207e-02,3.790005e+01,3.962927e+01,1.702649e+02
5.960600e+06,6.898842e+01,5.951599e+05,6.888425e+00,9.541426e-01,9.543175e-01,9.321681e-04,1.714730e-09,3.780985e+01,-9.277585e-02,3.790262e+01,3.963150e+01,1.702549e+02
5.960700e+06,6.898958e+01,5.952599e+05,6.889582e+00,9.541690e-01,9.543176e-01,9.323395e-04,1.714730e-09,3.781305e+01,-9.213963e-02,3.790519e+01,3.963373e+01,1.702449e+02
5.960800e+06,6.899074e+01,5.953599e+05,6.890740e+00,9.541954e-01,9.543178e-01,9.325110e-04,1.714730e-09,3.781626e+01,-9.150341e-02,3.790776e+01,3.963596e+01,1.702349e+02
5.960900e+06,6.899190e+01,5.954599e+05,6.891897e+00,9.542217e-01,9.543180e-01,9.326825e-04,1.714729e-09,3.781947e+01,-9.086719e-02,3.791033e+01,3.963819e+01,1.702249e+02
5.961000e+06,6.899305e+01,5.955599e+05,6.893055e+00,9.542481e-01,9.543181e-01,9.328540e-04,1.714729e-09,3.782267e+01,-9.023097e-02,3.791290e+01,3.964042e+01,1.702149e+02
5.961100e+06,6.899421e+01,5.956599e+05,6.894212e+00,9.542745e-01,9.543183e-01,9.330255e-04,1.714729e-09,3.782588e+01,-8.959474e-02,3.791547e+01,3.964265e+01,1.702049e+02
5.961200e+06,6.899537e+01,5.957600e+05,6.895370e+00,9.542677e-01,9.543185e-01,9.331970e-04,1.714728e-09,3.782553e+01,-8.966317e-02,3.791519e+01,3.964258e+01,1.701880e+02
5.961300e+06,6.899653e+01,5.958600e+05,6.896527e+00,9.542290e-01,9.543186e-01,9.333685e-04,1.714728e-09,3.782177e+01,-9.040962e-02,3.791218e+01,3.964028e+01,1.701646e+02
5.961400e+06,6.899768e+01,5.959600e+05,6.897685e+00,9.541903e-01,9.543188e-01,9.335400e-04,1.714728e-09,3.781801e+01,-9.115606e-02,3.790917e+01,3.963799e+01,1.701411e+02
5.961500e+06,6.899884e+01,5.960600e+05,6.898842e+00,9.541516e-01,9.543189e-01,9.337115e-04,1.714727e-09,3.781425e+01,-9.190251e-02,3.790615e+01,3.963569e+01,1.701177e+02
5.961600e+06,6.900000e+01,5.961600e+05,6.900000e+00,9.541129e-01,9.543191e-01,9.338830e-04,1.714727e-09,3.781049e+01,-9.264896e-02,3.790314e+01,3.963340e+01,1.700942e+02
