Repository: brandonlampe/CS_Data

# Repository for Crushed Salt Data
**Grant No: 456417**

This is a work in progress!

## Repository Content

### Directory Names
A uniform namining structure still in progress, but in general directories are named according to the following:
 - Names contain no spaces, a single underscore "_" will be used as a file name seperator.
 - Files are for the Crushed Salt Project (CSP); therefore, the first three charaters of each file are "CSP".
 - Folders are organized by which frame the test was performed on i.e., A2 or A3.
 - The fifth and sixth charaters of each file name will therefore be "A" followed by the frame number.

File: UNM_WP_HY_175_09/175_09_Stage01_OUT.csv (part 2 of 30)
Seconds, Days, Fractional Density, Fit to Fractional Density,Fit to Volume Strain,Fit to Volume Strain Rate (1/sec),Confining Pressure (MPa), Pore Pressure (MPa),Terzaghi Pressure (MPa), Solid Pressure (MPa),Temperature (C))
2.760133e+03,3.194599e-02,8.516268e-01,8.525103e-01,1.498060e-01,3.483961e-06,1.388869e+01,-7.509642e-02,1.396379e+01,1.632151e+01,1.710000e+02
2.770134e+03,3.206173e-02,8.516639e-01,8.525400e-01,1.498408e-01,3.470981e-06,1.388869e+01,-7.446133e-02,1.396315e+01,1.632068e+01,1.710000e+02
2.780134e+03,3.217748e-02,8.517011e-01,8.525695e-01,1.498754e-01,3.458121e-06,1.388869e+01,-7.382624e-02,1.396252e+01,1.631986e+01,1.710000e+02
2.790135e+03,3.229322e-02,8.517382e-01,8.525989e-01,1.499099e-01,3.445378e-06,1.388869e+01,-7.319115e-02,1.396188e+01,1.631903e+01,1.710000e+02
2.800135e+03,3.240897e-02,8.517753e-01,8.526283e-01,1.499443e-01,3.432752e-06,1.388869e+01,-7.255606e-02,1.396125e+01,1.631820e+01,1.710000e+02
2.810136e+03,3.252472e-02,8.518124e-01,8.526575e-01,1.499786e-01,3.420240e-06,1.388869e+01,-7.192097e-02,1.396061e+01,1.631738e+01,1.710000e+02
2.820136e+03,3.264046e-02,8.518496e-01,8.526866e-01,1.500127e-01,3.407840e-06,1.388869e+01,-7.128588e-02,1.395998e+01,1.631656e+01,1.710000e+02
2.830136e+03,3.275621e-02,8.518867e-01,8.527156e-01,1.500468e-01,3.395552e-06,1.388869e+01,-7.065079e-02,1.395934e+01,1.631573e+01,1.710000e+02
2.840137e+03,3.287196e-02,8.519218e-01,8.527445e-01,1.500806e-01,3.383372e-06,1.388869e+01,-7.036487e-02,1.395905e+01,1.631501e+01,1.710027e+02
2.850137e+03,3.298770e-02,8.519517e-01,8.527733e-01,1.501144e-01,3.371300e-06,1.388869e+01,-7.099454e-02,1.395968e+01,1.631454e+01,1.710126e+02
2.860138e+03,3.310345e-02,8.519815e-01,8.528020e-01,1.501481e-01,3.359334e-06,1.388869e+01,-7.162420e-02,1.396031e+01,1.631408e+01,1.710225e+02
2.870138e+03,3.321919e-02,8.520114e-01,8.528306e-01,1.501816e-01,3.347472e-06,1.388869e+01,-7.225386e-02,1.396094e+01,1.631361e+01,1.710324e+02
2.880139e+03,3.333494e-02,8.520412e-01,8.528591e-01,1.502150e-01,3.335714e-06,1.388869e+01,-7.288352e-02,1.396157e+01,1.631315e+01,1.710423e+02
2.890139e+03,3.345069e-02,8.520711e-01,8.528875e-01,1.502483e-01,3.324056e-06,1.388869e+01,-7.351319e-02,1.396220e+01,1.631268e+01,1.710522e+02
2.900140e+03,3.356643e-02,8.521009e-01,8.529158e-01,1.502815e-01,3.312498e-06,1.388869e+01,-7.414285e-02,1.396283e+01,1.631222e+01,1.710621e+02
2.910140e+03,3.368218e-02,8.521308e-01,8.529440e-01,1.503146e-01,3.301039e-06,1.388869e+01,-7.477251e-02,1.396346e+01,1.631175e+01,1.710720e+02
2.920141e+03,3.379793e-02,8.521606e-01,8.529721e-01,1.503475e-01,3.289677e-06,1.388869e+01,-7.540218e-02,1.396409e+01,1.631129e+01,1.710819e+02
2.930141e+03,3.391367e-02,8.521905e-01,8.530001e-01,1.503804e-01,3.278410e-06,1.388869e+01,-7.603184e-02,1.396472e+01,1.631082e+01,1.710918e+02
2.940142e+03,3.402942e-02,8.522215e-01,8.530281e-01,1.504131e-01,3.267238e-06,1.388858e+01,-7.644744e-02,1.396503e+01,1.631017e+01,1.711000e+02
2.950142e+03,3.414517e-02,8.522584e-01,8.530559e-01,1.504457e-01,3.256158e-06,1.388793e+01,-7.580121e-02,1.396373e+01,1.630858e+01,1.711000e+02
2.960143e+03,3.426091e-02,8.522952e-01,8.530836e-01,1.504782e-01,3.245170e-06,1.388728e+01,-7.515498e-02,1.396243e+01,1.630700e+01,1.711000e+02
2.970143e+03,3.437666e-02,8.523321e-01,8.531113e-01,1.505106e-01,3.234273e-06,1.388663e+01,-7.450874e-02,1.396114e+01,1.630542e+01,1.711000e+02
2.980144e+03,3.449240e-02,8.523689e-01,8.531388e-01,1.505429e-01,3.223464e-06,1.388598e+01,-7.386251e-02,1.395984e+01,1.630383e+01,1.711000e+02
2.990144e+03,3.460815e-02,8.524058e-01,8.531663e-01,1.505751e-01,3.212744e-06,1.388532e+01,-7.321628e-02,1.395854e+01,1.630225e+01,1.711000e+02
3.000145e+03,3.472390e-02,8.524426e-01,8.531936e-01,1.506072e-01,3.202109e-06,1.388467e+01,-7.257005e-02,1.395724e+01,1.630066e+01,1.711000e+02
3.010145e+03,3.483964e-02,8.524795e-01,8.532209e-01,1.506392e-01,3.191561e-06,1.388402e+01,-7.192381e-02,1.395595e+01,1.629908e+01,1.711000e+02
3.020146e+03,3.495539e-02,8.525163e-01,8.532481e-01,1.506710e-01,3.181096e-06,1.388337e+01,-7.127758e-02,1.395465e+01,1.629750e+01,1.711000e+02
3.030146e+03,3.507114e-02,8.525532e-01,8.532752e-01,1.507028e-01,3.170715e-06,1.388272e+01,-7.063135e-02,1.395335e+01,1.629591e+01,1.711000e+02
3.040147e+03,3.518688e-02,8.525882e-01,8.533022e-01,1.507344e-01,3.160416e-06,1.388268e+01,-7.019103e-02,1.395287e+01,1.629512e+01,1.710968e+02
3.050147e+03,3.530263e-02,8.526191e-01,8.533291e-01,1.507660e-01,3.150198e-06,1.388395e+01,-7.019103e-02,1.395414e+01,1.629602e+01,1.710870e+02
3.060148e+03,3.541837e-02,8.526501e-01,8.533560e-01,1.507974e-01,3.140059e-06,1.388522e+01,-7.019103e-02,1.395541e+01,1.629691e+01,1.710771e+02
3.070148e+03,3.553412e-02,8.526810e-01,8.533827e-01,1.508288e-01,3.129999e-06,1.388649e+01,-7.019103e-02,1.395668e+01,1.629780e+01,1.710672e+02
3.080149e+03,3.564987e-02,8.527120e-01,8.534094e-01,1.508600e-01,3.120017e-06,1.388776e+01,-7.019103e-02,1.395795e+01,1.629870e+01,1.710573e+02
3.090149e+03,3.576561e-02,8.527429e-01,8.534360e-01,1.508912e-01,3.110112e-06,1.388903e+01,-7.019103e-02,1.395922e+01,1.629959e+01,1.710474e+02
3.100150e+03,3.588136e-02,8.527739e-01,8.534625e-01,1.509222e-01,3.100282e-06,1.389029e+01,-7.019103e-02,1.396049e+01,1.630049e+01,1.710375e+02
3.110150e+03,3.599711e-02,8.528048e-01,8.534889e-01,1.509532e-01,3.090528e-06,1.389156e+01,-7.019103e-02,1.396175e+01,1.630138e+01,1.710276e+02
3.120150e+03,3.611285e-02,8.528358e-01,8.535152e-01,1.509841e-01,3.080847e-06,1.389283e+01,-7.019103e-02,1.396302e+01,1.630227e+01,1.710177e+02
3.130151e+03,3.622860e-02,8.528667e-01,8.535415e-01,1.510148e-01,3.071238e-06,1.389410e+01,-7.019103e-02,1.396429e+01,1.630317e+01,1.710078e+02
3.140151e+03,3.634435e-02,8.528955e-01,8.535677e-01,1.510455e-01,3.061702e-06,1.389497e+01,-7.019103e-02,1.396516e+01,1.630363e+01,1.710000e+02
3.150152e+03,3.646009e-02,8.529160e-01,8.535938e-01,1.510761e-01,3.052237e-06,1.389433e+01,-7.019103e-02,1.396452e+01,1.630249e+01,1.710000e+02
3.160152e+03,3.657584e-02,8.529365e-01,8.536198e-01,1.511065e-01,3.042841e-06,1.389369e+01,-7.019103e-02,1.396388e+01,1.630134e+01,1.710000e+02
3.170153e+03,3.669158e-02,8.529570e-01,8.536457e-01,1.511369e-01,3.033515e-06,1.389305e+01,-7.019103e-02,1.396324e+01,1.630020e+01,1.710000e+02
3.180153e+03,3.680733e-02,8.529775e-01,8.536716e-01,1.511672e-01,3.024258e-06,1.389241e+01,-7.019103e-02,1.396260e+01,1.629906e+01,1.710000e+02
3.190154e+03,3.692308e-02,8.529980e-01,8.536973e-01,1.511974e-01,3.015067e-06,1.389177e+01,-7.019103e-02,1.396196e+01,1.629791e+01,1.710000e+02
3.200154e+03,3.703882e-02,8.530185e-01,8.537231e-01,1.512275e-01,3.005944e-06,1.389113e+01,-7.019103e-02,1.396132e+01,1.629677e+01,1.710000e+02
3.210155e+03,3.715457e-02,8.530390e-01,8.537487e-01,1.512575e-01,2.996886e-06,1.389049e+01,-7.019103e-02,1.396068e+01,1.629563e+01,1.710000e+02
3.220155e+03,3.727032e-02,8.530595e-01,8.537742e-01,1.512875e-01,2.987894e-06,1.388985e+01,-7.019103e-02,1.396004e+01,1.629448e+01,1.710000e+02
3.230156e+03,3.738606e-02,8.530800e-01,8.537997e-01,1.513173e-01,2.978965e-06,1.388921e+01,-7.019103e-02,1.395940e+01,1.629334e+01,1.710000e+02
3.240156e+03,3.750181e-02,8.531019e-01,8.538251e-01,1.513470e-01,2.970100e-06,1.388893e+01,-7.031174e-02,1.395924e+01,1.629262e+01,1.710019e+02
3.250157e+03,3.761755e-02,8.531294e-01,8.538504e-01,1.513767e-01,2.961298e-06,1.389022e+01,-7.095235e-02,1.396118e+01,1.629371e+01,1.710120e+02
3.260157e+03,3.773330e-02,8.531570e-01,8.538757e-01,1.514063e-01,2.952558e-06,1.389152e+01,-7.159296e-02,1.396311e+01,1.629481e+01,1.710220e+02
3.270158e+03,3.784905e-02,8.531845e-01,8.539008e-01,1.514358e-01,2.943879e-06,1.389281e+01,-7.223358e-02,1.396504e+01,1.629590e+01,1.710321e+02
3.280158e+03,3.796479e-02,8.532121e-01,8.539259e-01,1.514651e-01,2.935260e-06,1.389410e+01,-7.287419e-02,1.396697e+01,1.629700e+01,1.710422e+02
3.290159e+03,3.808054e-02,8.532396e-01,8.539510e-01,1.514945e-01,2.926701e-06,1.389539e+01,-7.351480e-02,1.396890e+01,1.629809e+01,1.710522e+02
3.300159e+03,3.819629e-02,8.532671e-01,8.539759e-01,1.515237e-01,2.918202e-06,1.389668e+01,-7.415542e-02,1.397083e+01,1.629919e+01,1.710623e+02
3.310160e+03,3.831203e-02,8.532947e-01,8.540008e-01,1.515528e-01,2.909760e-06,1.389797e+01,-7.479603e-02,1.397277e+01,1.630028e+01,1.710724e+02
3.320160e+03,3.842778e-02,8.533222e-01,8.540256e-01,1.515819e-01,2.901376e-06,1.389926e+01,-7.543664e-02,1.397470e+01,1.630138e+01,1.710824e+02
3.330161e+03,3.854353e-02,8.533498e-01,8.540504e-01,1.516109e-01,2.893050e-06,1.390055e+01,-7.607726e-02,1.397663e+01,1.630247e+01,1.710925e+02
3.340161e+03,3.865927e-02,8.533775e-01,8.540751e-01,1.516397e-01,2.884780e-06,1.390152e+01,-7.655586e-02,1.397807e+01,1.630315e+01,1.711000e+02
3.350162e+03,3.877502e-02,8.534059e-01,8.540997e-01,1.516686e-01,2.876565e-06,1.390152e+01,-7.655586e-02,1.397807e+01,1.630261e+01,1.711000e+02
3.360162e+03,3.889076e-02,8.534342e-01,8.541242e-01,1.516973e-01,2.868406e-06,1.390152e+01,-7.655586e-02,1.397807e+01,1.630206e+01,1.711000e+02
3.370163e+03,3.900651e-02,8.534625e-01,8.541487e-01,1.517259e-01,2.860301e-06,1.390152e+01,-7.655586e-02,1.397807e+01,1.630152e+01,1.711000e+02
3.380163e+03,3.912226e-02,8.534909e-01,8.541731e-01,1.517545e-01,2.852249e-06,1.390152e+01,-7.655586e-02,1.397807e+01,1.630097e+01,1.711000e+02
3.390163e+03,3.923800e-02,8.535192e-01,8.541974e-01,1.517830e-01,2.844252e-06,1.390152e+01,-7.655586e-02,1.397807e+01,1.630043e+01,1.711000e+02
3.400164e+03,3.935375e-02,8.535475e-01,8.542217e-01,1.518114e-01,2.836306e-06,1.390152e+01,-7.655586e-02,1.397807e+01,1.629989e+01,1.711000e+02
3.410164e+03,3.946950e-02,8.535759e-01,8.542458e-01,1.518397e-01,2.828413e-06,1.390152e+01,-7.655586e-02,1.397807e+01,1.629934e+01,1.711000e+02
3.420165e+03,3.958524e-02,8.536042e-01,8.542700e-01,1.518679e-01,2.820572e-06,1.390152e+01,-7.655586e-02,1.397807e+01,1.629880e+01,1.711000e+02
3.430165e+03,3.970099e-02,8.536326e-01,8.542940e-01,1.518961e-01,2.812781e-06,1.390152e+01,-7.655586e-02,1.397807e+01,1.629826e+01,1.711000e+02
3.440166e+03,3.981673e-02,8.536621e-01,8.543180e-01,1.519242e-01,2.805040e-06,1.390122e+01,-7.655586e-02,1.397777e+01,1.629734e+01,1.711046e+02
3.450166e+03,3.993248e-02,8.536956e-01,8.543420e-01,1.519522e-01,2.797350e-06,1.389993e+01,-7.655586e-02,1.397648e+01,1.629519e+01,1.711248e+02
3.460167e+03,4.004823e-02,8.537291e-01,8.543658e-01,1.519802e-01,2.789708e-06,1.389864e+01,-7.655586e-02,1.397519e+01,1.629303e+01,1.711449e+02
3.470167e+03,4.016397e-02,8.537626e-01,8.543896e-01,1.520080e-01,2.782116e-06,1.389735e+01,-7.655586e-02,1.397390e+01,1.629088e+01,1.711650e+02
3.480168e+03,4.027972e-02,8.537961e-01,8.544134e-01,1.520358e-01,2.774572e-06,1.389605e+01,-7.655586e-02,1.397261e+01,1.628872e+01,1.711852e+02
3.490168e+03,4.039547e-02,8.538296e-01,8.544371e-01,1.520635e-01,2.767075e-06,1.389476e+01,-7.655586e-02,1.397132e+01,1.628657e+01,1.712053e+02
3.500169e+03,4.051121e-02,8.538631e-01,8.544607e-01,1.520911e-01,2.759625e-06,1.389347e+01,-7.655586e-02,1.397003e+01,1.628441e+01,1.712254e+02
3.510169e+03,4.062696e-02,8.538966e-01,8.544842e-01,1.521187e-01,2.752223e-06,1.389218e+01,-7.655586e-02,1.396874e+01,1.628226e+01,1.712456e+02
3.520170e+03,4.074271e-02,8.539301e-01,8.545077e-01,1.521462e-01,2.744866e-06,1.389089e+01,-7.655586e-02,1.396745e+01,1.628011e+01,1.712657e+02
3.530170e+03,4.085845e-02,8.539636e-01,8.545311e-01,1.521736e-01,2.737555e-06,1.388960e+01,-7.655586e-02,1.396616e+01,1.627795e+01,1.712858e+02
3.540171e+03,4.097420e-02,8.539892e-01,8.545545e-01,1.522009e-01,2.730289e-06,1.388850e+01,-7.655586e-02,1.396506e+01,1.627618e+01,1.713000e+02
3.550171e+03,4.108994e-02,8.539960e-01,8.545778e-01,1.522282e-01,2.723068e-06,1.388787e+01,-7.655586e-02,1.396442e+01,1.627530e+01,1.713000e+02
3.560172e+03,4.120569e-02,8.540028e-01,8.546010e-01,1.522554e-01,2.715892e-06,1.388723e+01,-7.655586e-02,1.396379e+01,1.627443e+01,1.713000e+02
3.570172e+03,4.132144e-02,8.540096e-01,8.546242e-01,1.522825e-01,2.708759e-06,1.388660e+01,-7.655586e-02,1.396315e+01,1.627356e+01,1.713000e+02
3.580173e+03,4.143718e-02,8.540165e-01,8.546473e-01,1.523096e-01,2.701669e-06,1.388596e+01,-7.655586e-02,1.396252e+01,1.627268e+01,1.713000e+02
3.590173e+03,4.155293e-02,8.540233e-01,8.546704e-01,1.523366e-01,2.694623e-06,1.388533e+01,-7.655586e-02,1.396189e+01,1.627181e+01,1.713000e+02
3.600174e+03,4.166868e-02,8.540301e-01,8.546934e-01,1.523635e-01,2.687619e-06,1.388470e+01,-7.655586e-02,1.396125e+01,1.627094e+01,1.713000e+02
3.610174e+03,4.178442e-02,8.540369e-01,8.547163e-01,1.523903e-01,2.680657e-06,1.388406e+01,-7.655586e-02,1.396062e+01,1.627006e+01,1.713000e+02
3.620175e+03,4.190017e-02,8.540437e-01,8.547392e-01,1.524171e-01,2.673737e-06,1.388343e+01,-7.655586e-02,1.395998e+01,1.626919e+01,1.713000e+02
3.630175e+03,4.201592e-02,8.540505e-01,8.547621e-01,1.524438e-01,2.666857e-06,1.388279e+01,-7.655586e-02,1.395935e+01,1.626832e+01,1.713000e+02
3.640176e+03,4.213166e-02,8.540604e-01,8.547848e-01,1.524704e-01,2.660019e-06,1.388228e+01,-7.655586e-02,1.395883e+01,1.626752e+01,1.712981e+02
3.650176e+03,4.224741e-02,8.540839e-01,8.548075e-01,1.524970e-01,2.653221e-06,1.388228e+01,-7.655586e-02,1.395883e+01,1.626707e+01,1.712882e+02
3.660177e+03,4.236315e-02,8.541074e-01,8.548302e-01,1.525235e-01,2.646463e-06,1.388228e+01,-7.655586e-02,1.395883e+01,1.626663e+01,1.712782e+02
3.670177e+03,4.247890e-02,8.541308e-01,8.548528e-01,1.525499e-01,2.639745e-06,1.388228e+01,-7.655586e-02,1.395883e+01,1.626618e+01,1.712682e+02
3.680177e+03,4.259465e-02,8.541543e-01,8.548753e-01,1.525763e-01,2.633066e-06,1.388228e+01,-7.655586e-02,1.395883e+01,1.626573e+01,1.712582e+02
3.690178e+03,4.271039e-02,8.541778e-01,8.548978e-01,1.526026e-01,2.626426e-06,1.388228e+01,-7.655586e-02,1.395883e+01,1.626528e+01,1.712482e+02
3.700178e+03,4.282614e-02,8.542012e-01,8.549202e-01,1.526288e-01,2.619824e-06,1.388228e+01,-7.655586e-02,1.395883e+01,1.626483e+01,1.712383e+02
3.710179e+03,4.294189e-02,8.542247e-01,8.549426e-01,1.526550e-01,2.613260e-06,1.388228e+01,-7.655586e-02,1.395883e+01,1.626438e+01,1.712283e+02
3.720179e+03,4.305763e-02,8.542482e-01,8.549649e-01,1.526811e-01,2.606734e-06,1.388228e+01,-7.655586e-02,1.395883e+01,1.626393e+01,1.712183e+02
3.730180e+03,4.317338e-02,8.542716e-01,8.549872e-01,1.527071e-01,2.600245e-06,1.388228e+01,-7.655586e-02,1.395883e+01,1.626348e+01,1.712083e+02
3.740180e+03,4.328912e-02,8.542963e-01,8.550094e-01,1.527331e-01,2.593794e-06,1.388228e+01,-7.655586e-02,1.395883e+01,1.626301e+01,1.711983e+02
3.750181e+03,4.340487e-02,8.543271e-01,8.550315e-01,1.527590e-01,2.587379e-06,1.388228e+01,-7.655586e-02,1.395883e+01,1.626242e+01,1.711882e+02
3.760181e+03,4.352062e-02,8.543580e-01,8.550536e-01,1.527849e-01,2.581000e-06,1.388228e+01,-7.655586e-02,1.395883e+01,1.626183e+01,1.711780e+02
3.770182e+03,4.363636e-02,8.543888e-01,8.550757e-01,1.528106e-01,2.574657e-06,1.388228e+01,-7.655586e-02,1.395883e+01,1.626124e+01,1.711679e+02
3.780182e+03,4.375211e-02,8.544196e-01,8.550977e-01,1.528364e-01,2.568350e-06,1.388228e+01,-7.655586e-02,1.395883e+01,1.626065e+01,1.711577e+02
3.790183e+03,4.386786e-02,8.544504e-01,8.551196e-01,1.528620e-01,2.562078e-06,1.388228e+01,-7.655586e-02,1.395883e+01,1.626006e+01,1.711476e+02
3.800183e+03,4.398360e-02,8.544812e-01,8.551415e-01,1.528876e-01,2.555841e-06,1.388228e+01,-7.655586e-02,1.395883e+01,1.625947e+01,1.711374e+02
3.810184e+03,4.409935e-02,8.545120e-01,8.551633e-01,1.529131e-01,2.549638e-06,1.388228e+01,-7.655586e-02,1.395883e+01,1.625889e+01,1.711273e+02
3.820184e+03,4.421510e-02,8.545429e-01,8.551851e-01,1.529386e-01,2.543470e-06,1.388228e+01,-7.655586e-02,1.395883e+01,1.625830e+01,1.711171e+02
3.830185e+03,4.433084e-02,8.545737e-01,8.552068e-01,1.529640e-01,2.537336e-06,1.388228e+01,-7.655586e-02,1.395883e+01,1.625771e+01,1.711069e+02
3.840185e+03,4.444659e-02,8.546025e-01,8.552285e-01,1.529893e-01,2.531235e-06,1.388228e+01,-7.655586e-02,1.395883e+01,1.625716e+01,1.711031e+02
3.850186e+03,4.456233e-02,8.546268e-01,8.552501e-01,1.530146e-01,2.525168e-06,1.388228e+01,-7.655586e-02,1.395883e+01,1.625669e+01,1.711130e+02
3.860186e+03,4.467808e-02,8.546512e-01,8.552717e-01,1.530398e-01,2.519134e-06,1.388228e+01,-7.655586e-02,1.395883e+01,1.625623e+01,1.711229e+02
3.870187e+03,4.479383e-02,8.546755e-01,8.552932e-01,1.530650e-01,2.513132e-06,1.388228e+01,-7.655586e-02,1.395883e+01,1.625576e+01,1.711328e+02
3.880187e+03,4.490957e-02,8.546999e-01,8.553147e-01,1.530901e-01,2.507163e-06,1.388228e+01,-7.655586e-02,1.395883e+01,1.625530e+01,1.711427e+02
3.890188e+03,4.502532e-02,8.547243e-01,8.553361e-01,1.531152e-01,2.501227e-06,1.388228e+01,-7.655586e-02,1.395883e+01,1.625483e+01,1.711526e+02
3.900188e+03,4.514107e-02,8.547486e-01,8.553575e-01,1.531401e-01,2.495322e-06,1.388228e+01,-7.655586e-02,1.395883e+01,1.625436e+01,1.711625e+02
3.910189e+03,4.525681e-02,8.547730e-01,8.553788e-01,1.531651e-01,2.489448e-06,1.388228e+01,-7.655586e-02,1.395883e+01,1.625390e+01,1.711724e+02
3.920189e+03,4.537256e-02,8.547973e-01,8.554001e-01,1.531899e-01,2.483606e-06,1.388228e+01,-7.655586e-02,1.395883e+01,1.625343e+01,1.711823e+02
3.930190e+03,4.548830e-02,8.548217e-01,8.554213e-01,1.532147e-01,2.477795e-06,1.388228e+01,-7.655586e-02,1.395883e+01,1.625297e+01,1.711922e+02
3.940190e+03,4.560405e-02,8.548449e-01,8.554424e-01,1.532395e-01,2.472015e-06,1.388228e+01,-7.642390e-02,1.395870e+01,1.625250e+01,1.712021e+02
3.950190e+03,4.571980e-02,8.548635e-01,8.554636e-01,1.532642e-01,2.466265e-06,1.388228e+01,-7.578880e-02,1.395806e+01,1.625204e+01,1.712121e+02
3.960191e+03,4.583554e-02,8.548822e-01,8.554846e-01,1.532888e-01,2.460545e-06,1.388228e+01,-7.515371e-02,1.395743e+01,1.625157e+01,1.712220e+02
3.970191e+03,4.595129e-02,8.549009e-01,8.555057e-01,1.533134e-01,2.454856e-06,1.388228e+01,-7.451862e-02,1.395679e+01,1.625111e+01,1.712320e+02
3.980192e+03,4.606704e-02,8.549195e-01,8.555267e-01,1.533379e-01,2.449196e-06,1.388228e+01,-7.388353e-02,1.395616e+01,1.625065e+01,1.712420e+02
3.990192e+03,4.618278e-02,8.549382e-01,8.555476e-01,1.533624e-01,2.443565e-06,1.388228e+01,-7.324844e-02,1.395552e+01,1.625018e+01,1.712520e+02
4.000193e+03,4.629853e-02,8.549568e-01,8.555685e-01,1.533868e-01,2.437963e-06,1.388228e+01,-7.261335e-02,1.395489e+01,1.624972e+01,1.712619e+02
4.010193e+03,4.641428e-02,8.549755e-01,8.555893e-01,1.534111e-01,2.432391e-06,1.388228e+01,-7.197826e-02,1.395425e+01,1.624925e+01,1.712719e+02
4.020194e+03,4.653002e-02,8.549941e-01,8.556101e-01,1.534354e-01,2.426847e-06,1.388228e+01,-7.134317e-02,1.395362e+01,1.624879e+01,1.712819e+02
4.030194e+03,4.664577e-02,8.550128e-01,8.556308e-01,1.534597e-01,2.421332e-06,1.388228e+01,-7.070808e-02,1.395298e+01,1.624833e+01,1.712919e+02
4.040195e+03,4.676151e-02,8.550312e-01,8.556515e-01,1.534839e-01,2.415844e-06,1.388275e+01,-7.030908e-02,1.395306e+01,1.624846e+01,1.713000e+02
4.050195e+03,4.687726e-02,8.550488e-01,8.556722e-01,1.535080e-01,2.410385e-06,1.388531e+01,-7.094417e-02,1.395626e+01,1.625123e+01,1.713000e+02
4.060196e+03,4.699301e-02,8.550663e-01,8.556928e-01,1.535321e-01,2.404953e-06,1.388787e+01,-7.157926e-02,1.395945e+01,1.625400e+01,1.713000e+02
4.070196e+03,4.710875e-02,8.550838e-01,8.557133e-01,1.535561e-01,2.399549e-06,1.389043e+01,-7.221435e-02,1.396265e+01,1.625677e+01,1.713000e+02
4.080197e+03,4.722450e-02,8.551013e-01,8.557338e-01,1.535801e-01,2.394172e-06,1.389299e+01,-7.284945e-02,1.396584e+01,1.625953e+01,1.713000e+02
4.090197e+03,4.734025e-02,8.551188e-01,8.557543e-01,1.536040e-01,2.388822e-06,1.389555e+01,-7.348454e-02,1.396904e+01,1.626230e+01,1.713000e+02
4.100198e+03,4.745599e-02,8.551363e-01,8.557747e-01,1.536279e-01,2.383499e-06,1.389811e+01,-7.411963e-02,1.397223e+01,1.626507e+01,1.713000e+02
4.110198e+03,4.757174e-02,8.551539e-01,8.557951e-01,1.536517e-01,2.378203e-06,1.390067e+01,-7.475472e-02,1.397543e+01,1.626783e+01,1.713000e+02
4.120199e+03,4.768748e-02,8.551714e-01,8.558154e-01,1.536754e-01,2.372932e-06,1.390323e+01,-7.538981e-02,1.397862e+01,1.627060e+01,1.713000e+02
4.130199e+03,4.780323e-02,8.551889e-01,8.558357e-01,1.536991e-01,2.367688e-06,1.390579e+01,-7.602490e-02,1.398182e+01,1.627336e+01,1.713000e+02
4.140200e+03,4.791898e-02,8.552118e-01,8.558560e-01,1.537228e-01,2.362470e-06,1.390772e+01,-7.645083e-02,1.398417e+01,1.627525e+01,1.713000e+02
4.150200e+03,4.803472e-02,8.552625e-01,8.558762e-01,1.537464e-01,2.357277e-06,1.390643e+01,-7.581021e-02,1.398224e+01,1.627267e+01,1.713000e+02
4.160201e+03,4.815047e-02,8.553131e-01,8.558963e-01,1.537699e-01,2.352110e-06,1.390514e+01,-7.516960e-02,1.398031e+01,1.627008e+01,1.713000e+02
4.170201e+03,4.826622e-02,8.553637e-01,8.559164e-01,1.537934e-01,2.346969e-06,1.390385e+01,-7.452899e-02,1.397838e+01,1.626750e+01,1.713000e+02
4.180202e+03,4.838196e-02,8.554143e-01,8.559365e-01,1.538169e-01,2.341852e-06,1.390256e+01,-7.388837e-02,1.397644e+01,1.626491e+01,1.713000e+02
4.190202e+03,4.849771e-02,8.554649e-01,8.559565e-01,1.538403e-01,2.336760e-06,1.390126e+01,-7.324776e-02,1.397451e+01,1.626233e+01,1.713000e+02
4.200203e+03,4.861346e-02,8.555156e-01,8.559765e-01,1.538636e-01,2.331693e-06,1.389997e+01,-7.260715e-02,1.397258e+01,1.625974e+01,1.713000e+02
4.210203e+03,4.872920e-02,8.555662e-01,8.559964e-01,1.538869e-01,2.326651e-06,1.389868e+01,-7.196653e-02,1.397065e+01,1.625716e+01,1.713000e+02
4.220204e+03,4.884495e-02,8.556168e-01,8.560163e-01,1.539101e-01,2.321632e-06,1.389739e+01,-7.132592e-02,1.396872e+01,1.625458e+01,1.713000e+02
4.230204e+03,4.896069e-02,8.556674e-01,8.560362e-01,1.539333e-01,2.316638e-06,1.389610e+01,-7.068531e-02,1.396678e+01,1.625199e+01,1.713000e+02
4.240204e+03,4.907644e-02,8.557071e-01,8.560560e-01,1.539565e-01,2.311668e-06,1.389525e+01,-7.033737e-02,1.396559e+01,1.625019e+01,1.713000e+02
4.250205e+03,4.919219e-02,8.557100e-01,8.560758e-01,1.539796e-01,2.306721e-06,1.389590e+01,-7.097799e-02,1.396687e+01,1.625099e+01,1.713000e+02
4.260205e+03,4.930793e-02,8.557129e-01,8.560955e-01,1.540026e-01,2.301798e-06,1.389654e+01,-7.161860e-02,1.396816e+01,1.625180e+01,1.713000e+02
4.270206e+03,4.942368e-02,8.557157e-01,8.561152e-01,1.540256e-01,2.296898e-06,1.389719e+01,-7.225921e-02,1.396945e+01,1.625261e+01,1.713000e+02
4.280206e+03,4.953943e-02,8.557186e-01,8.561348e-01,1.540485e-01,2.292021e-06,1.389783e+01,-7.289983e-02,1.397073e+01,1.625342e+01,1.713000e+02
4.290207e+03,4.965517e-02,8.557214e-01,8.561544e-01,1.540714e-01,2.287168e-06,1.389848e+01,-7.354044e-02,1.397202e+01,1.625422e+01,1.713000e+02
4.300207e+03,4.977092e-02,8.557243e-01,8.561740e-01,1.540943e-01,2.282337e-06,1.389912e+01,-7.418105e-02,1.397331e+01,1.625503e+01,1.713000e+02
4.310208e+03,4.988667e-02,8.557272e-01,8.561935e-01,1.541171e-01,2.277529e-06,1.389977e+01,-7.482167e-02,1.397459e+01,1.625584e+01,1.713000e+02
4.320208e+03,5.000241e-02,8.557300e-01,8.562130e-01,1.541398e-01,2.272743e-06,1.390042e+01,-7.546228e-02,1.397588e+01,1.625665e+01,1.713000e+02
4.330209e+03,5.011816e-02,8.557329e-01,8.562324e-01,1.541626e-01,2.267979e-06,1.390106e+01,-7.610289e-02,1.397716e+01,1.625746e+01,1.713000e+02
4.340209e+03,5.023390e-02,8.557446e-01,8.562518e-01,1.541852e-01,2.263238e-06,1.390170e+01,-7.655586e-02,1.397826e+01,1.625806e+01,1.713029e+02
4.350210e+03,5.034965e-02,8.557778e-01,8.562712e-01,1.542078e-01,2.258518e-06,1.390234e+01,-7.655586e-02,1.397889e+01,1.625817e+01,1.713128e+02
4.360210e+03,5.046540e-02,8.558109e-01,8.562905e-01,1.542304e-01,2.253821e-06,1.390297e+01,-7.655586e-02,1.397953e+01,1.625828e+01,1.713227e+02
4.370211e+03,5.058114e-02,8.558440e-01,8.563098e-01,1.542529e-01,2.249144e-06,1.390361e+01,-7.655586e-02,1.398016e+01,1.625839e+01,1.713326e+02
4.380211e+03,5.069689e-02,8.558771e-01,8.563290e-01,1.542754e-01,2.244490e-06,1.390424e+01,-7.655586e-02,1.398080e+01,1.625850e+01,1.713425e+02
4.390212e+03,5.081264e-02,8.559103e-01,8.563482e-01,1.542978e-01,2.239856e-06,1.390488e+01,-7.655586e-02,1.398143e+01,1.625860e+01,1.713524e+02
4.400212e+03,5.092838e-02,8.559434e-01,8.563674e-01,1.543202e-01,2.235244e-06,1.390551e+01,-7.655586e-02,1.398207e+01,1.625871e+01,1.713623e+02
4.410213e+03,5.104413e-02,8.559765e-01,8.563865e-01,1.543425e-01,2.230653e-06,1.390614e+01,-7.655586e-02,1.398270e+01,1.625882e+01,1.713721e+02
4.420213e+03,5.115987e-02,8.560097e-01,8.564056e-01,1.543648e-01,2.226082e-06,1.390678e+01,-7.655586e-02,1.398334e+01,1.625893e+01,1.713820e+02
4.430214e+03,5.127562e-02,8.560428e-01,8.564247e-01,1.543870e-01,2.221532e-06,1.390741e+01,-7.655586e-02,1.398397e+01,1.625904e+01,1.713919e+02
4.440214e+03,5.139137e-02,8.560720e-01,8.564437e-01,1.544092e-01,2.217003e-06,1.390758e+01,-7.655586e-02,1.398413e+01,1.625867e+01,1.714000e+02
4.450215e+03,5.150711e-02,8.560837e-01,8.564626e-01,1.544314e-01,2.212494e-06,1.390566e+01,-7.655586e-02,1.398221e+01,1.625621e+01,1.714000e+02
4.460215e+03,5.162286e-02,8.560955e-01,8.564816e-01,1.544535e-01,2.208005e-06,1.390374e+01,-7.655586e-02,1.398029e+01,1.625374e+01,1.714000e+02
4.470216e+03,5.173861e-02,8.561072e-01,8.565005e-01,1.544755e-01,2.203536e-06,1.390182e+01,-7.655586e-02,1.397837e+01,1.625127e+01,1.714000e+02
4.480216e+03,5.185435e-02,8.561189e-01,8.565193e-01,1.544975e-01,2.199087e-06,1.389990e+01,-7.655586e-02,1.397645e+01,1.624881e+01,1.714000e+02
4.490217e+03,5.197010e-02,8.561307e-01,8.565381e-01,1.545195e-01,2.194658e-06,1.389798e+01,-7.655586e-02,1.397453e+01,1.624634e+01,1.714000e+02
4.500217e+03,5.208585e-02,8.561424e-01,8.565569e-01,1.545414e-01,2.190248e-06,1.389606e+01,-7.655586e-02,1.397261e+01,1.624387e+01,1.714000e+02
4.510218e+03,5.220159e-02,8.561542e-01,8.565757e-01,1.545633e-01,2.185858e-06,1.389414e+01,-7.655586e-02,1.397069e+01,1.624141e+01,1.714000e+02
4.520218e+03,5.231734e-02,8.561659e-01,8.565944e-01,1.545852e-01,2.181487e-06,1.389222e+01,-7.655586e-02,1.396877e+01,1.623894e+01,1.714000e+02
4.530218e+03,5.243308e-02,8.561776e-01,8.566130e-01,1.546069e-01,2.177135e-06,1.389030e+01,-7.655586e-02,1.396685e+01,1.623648e+01,1.714000e+02
4.540219e+03,5.254883e-02,8.561926e-01,8.566317e-01,1.546287e-01,2.172803e-06,1.388890e+01,-7.655586e-02,1.396546e+01,1.623456e+01,1.714000e+02
4.550219e+03,5.266458e-02,8.562245e-01,8.566503e-01,1.546504e-01,2.168489e-06,1.389020e+01,-7.655586e-02,1.396676e+01,1.623547e+01,1.714000e+02
4.560220e+03,5.278032e-02,8.562564e-01,8.566688e-01,1.546721e-01,2.164194e-06,1.389151e+01,-7.655586e-02,1.396806e+01,1.623639e+01,1.714000e+02
4.570220e+03,5.289607e-02,8.562883e-01,8.566873e-01,1.546937e-01,2.159918e-06,1.389281e+01,-7.655586e-02,1.396936e+01,1.623730e+01,1.714000e+02
4.580221e+03,5.301182e-02,8.563202e-01,8.567058e-01,1.547153e-01,2.155660e-06,1.389411e+01,-7.655586e-02,1.397067e+01,1.623821e+01,1.714000e+02
4.590221e+03,5.312756e-02,8.563521e-01,8.567243e-01,1.547368e-01,2.151421e-06,1.389541e+01,-7.655586e-02,1.397197e+01,1.623913e+01,1.714000e+02
4.600222e+03,5.324331e-02,8.563839e-01,8.567427e-01,1.547583e-01,2.147200e-06,1.389672e+01,-7.655586e-02,1.397327e+01,1.624004e+01,1.714000e+02
4.610222e+03,5.335905e-02,8.564158e-01,8.567611e-01,1.547798e-01,2.142997e-06,1.389802e+01,-7.655586e-02,1.397457e+01,1.624095e+01,1.714000e+02
4.620223e+03,5.347480e-02,8.564477e-01,8.567794e-01,1.548012e-01,2.138812e-06,1.389932e+01,-7.655586e-02,1.397588e+01,1.624187e+01,1.714000e+02
4.630223e+03,5.359055e-02,8.564796e-01,8.567977e-01,1.548225e-01,2.134645e-06,1.390062e+01,-7.655586e-02,1.397718e+01,1.624278e+01,1.714000e+02
4.640224e+03,5.370629e-02,8.565024e-01,8.568160e-01,1.548439e-01,2.130495e-06,1.390132e+01,-7.655586e-02,1.397787e+01,1.624316e+01,1.714000e+02
4.650224e+03,5.382204e-02,8.565053e-01,8.568342e-01,1.548651e-01,2.126363e-06,1.390068e+01,-7.655586e-02,1.397724e+01,1.624236e+01,1.714000e+02
4.660225e+03,5.393779e-02,8.565081e-01,8.568524e-01,1.548864e-01,2.122249e-06,1.390005e+01,-7.655586e-02,1.397661e+01,1.624157e+01,1.714000e+02
4.670225e+03,5.405353e-02,8.565110e-01,8.568706e-01,1.549076e-01,2.118152e-06,1.389941e+01,-7.655586e-02,1.397597e+01,1.624077e+01,1.714000e+02
4.680226e+03,5.416928e-02,8.565139e-01,8.568887e-01,1.549288e-01,2.114072e-06,1.389878e+01,-7.655586e-02,1.397534e+01,1.623998e+01,1.714000e+02
4.690226e+03,5.428503e-02,8.565168e-01,8.569068e-01,1.549499e-01,2.110010e-06,1.389815e+01,-7.655586e-02,1.397470e+01,1.623918e+01,1.714000e+02
4.700227e+03,5.440077e-02,8.565197e-01,8.569249e-01,1.549710e-01,2.105964e-06,1.389751e+01,-7.655586e-02,1.397407e+01,1.623838e+01,1.714000e+02
4.710227e+03,5.451652e-02,8.565225e-01,8.569429e-01,1.549920e-01,2.101936e-06,1.389688e+01,-7.655586e-02,1.397343e+01,1.623759e+01,1.714000e+02
4.720228e+03,5.463226e-02,8.565254e-01,8.569609e-01,1.550130e-01,2.097924e-06,1.389624e+01,-7.655586e-02,1.397280e+01,1.623679e+01,1.714000e+02
4.730228e+03,5.474801e-02,8.565283e-01,8.569789e-01,1.550340e-01,2.093929e-06,1.389561e+01,-7.655586e-02,1.397216e+01,1.623600e+01,1.714000e+02
4.740229e+03,5.486376e-02,8.565375e-01,8.569968e-01,1.550549e-01,2.089950e-06,1.389497e+01,-7.655586e-02,1.397153e+01,1.623508e+01,1.714021e+02
4.750229e+03,5.497950e-02,8.565713e-01,8.570147e-01,1.550758e-01,2.085988e-06,1.389433e+01,-7.655586e-02,1.397088e+01,1.623368e+01,1.714121e+02
4.760230e+03,5.509525e-02,8.566050e-01,8.570326e-01,1.550966e-01,2.082042e-06,1.389368e+01,-7.655586e-02,1.397024e+01,1.623229e+01,1.714222e+02
4.770230e+03,5.521100e-02,8.566388e-01,8.570504e-01,1.551174e-01,2.078113e-06,1.389303e+01,-7.655586e-02,1.396959e+01,1.623089e+01,1.714323e+02
4.780231e+03,5.532674e-02,8.566725e-01,8.570682e-01,1.551382e-01,2.074199e-06,1.389239e+01,-7.655586e-02,1.396894e+01,1.622949e+01,1.714423e+02
4.790231e+03,5.544249e-02,8.567063e-01,8.570860e-01,1.551589e-01,2.070302e-06,1.389174e+01,-7.655586e-02,1.396830e+01,1.622810e+01,1.714524e+02
4.800231e+03,5.555823e-02,8.567400e-01,8.571037e-01,1.551796e-01,2.066420e-06,1.389110e+01,-7.655586e-02,1.396765e+01,1.622670e+01,1.714625e+02
4.810232e+03,5.567398e-02,8.567738e-01,8.571214e-01,1.552002e-01,2.062555e-06,1.389045e+01,-7.655586e-02,1.396701e+01,1.622531e+01,1.714725e+02
4.820232e+03,5.578973e-02,8.568075e-01,8.571390e-01,1.552208e-01,2.058705e-06,1.388981e+01,-7.655586e-02,1.396636e+01,1.622391e+01,1.714826e+02
4.830233e+03,5.590547e-02,8.568413e-01,8.571567e-01,1.552414e-01,2.054870e-06,1.388916e+01,-7.655586e-02,1.396572e+01,1.622252e+01,1.714926e+02
4.840233e+03,5.602122e-02,8.568659e-01,8.571743e-01,1.552619e-01,2.051051e-06,1.388886e+01,-7.655586e-02,1.396542e+01,1.622170e+01,1.715000e+02
4.850234e+03,5.613697e-02,8.568657e-01,8.571918e-01,1.552824e-01,2.047248e-06,1.388950e+01,-7.655586e-02,1.396605e+01,1.622244e+01,1.715000e+02
4.860234e+03,5.625271e-02,8.568656e-01,8.572094e-01,1.553029e-01,2.043459e-06,1.389013e+01,-7.655586e-02,1.396669e+01,1.622318e+01,1.715000e+02
4.870235e+03,5.636846e-02,8.568655e-01,8.572269e-01,1.553233e-01,2.039686e-06,1.389076e+01,-7.655586e-02,1.396732e+01,1.622393e+01,1.715000e+02
4.880235e+03,5.648421e-02,8.568654e-01,8.572443e-01,1.553437e-01,2.035928e-06,1.389140e+01,-7.655586e-02,1.396795e+01,1.622467e+01,1.715000e+02
4.890236e+03,5.659995e-02,8.568652e-01,8.572618e-01,1.553640e-01,2.032185e-06,1.389203e+01,-7.655586e-02,1.396859e+01,1.622541e+01,1.715000e+02
4.900236e+03,5.671570e-02,8.568651e-01,8.572792e-01,1.553843e-01,2.028457e-06,1.389267e+01,-7.655586e-02,1.396922e+01,1.622615e+01,1.715000e+02
4.910237e+03,5.683144e-02,8.568650e-01,8.572966e-01,1.554046e-01,2.024744e-06,1.389330e+01,-7.655586e-02,1.396986e+01,1.622690e+01,1.715000e+02
4.920237e+03,5.694719e-02,8.568649e-01,8.573139e-01,1.554248e-01,2.021045e-06,1.389394e+01,-7.655586e-02,1.397049e+01,1.622764e+01,1.715000e+02
4.930238e+03,5.706294e-02,8.568647e-01,8.573312e-01,1.554450e-01,2.017361e-06,1.389457e+01,-7.655586e-02,1.397113e+01,1.622838e+01,1.715000e+02
4.940238e+03,5.717868e-02,8.568682e-01,8.573485e-01,1.554652e-01,2.013692e-06,1.389500e+01,-7.655586e-02,1.397156e+01,1.622882e+01,1.714984e+02
4.950239e+03,5.729443e-02,8.568900e-01,8.573657e-01,1.554853e-01,2.010037e-06,1.389435e+01,-7.655586e-02,1.397091e+01,1.622765e+01,1.714883e+02
4.960239e+03,5.741018e-02,8.569119e-01,8.573830e-01,1.555054e-01,2.006396e-06,1.389371e+01,-7.655586e-02,1.397026e+01,1.622648e+01,1.714782e+02
4.970240e+03,5.752592e-02,8.569338e-01,8.574002e-01,1.555254e-01,2.002770e-06,1.389306e+01,-7.655586e-02,1.396962e+01,1.622531e+01,1.714682e+02
4.980240e+03,5.764167e-02,8.569557e-01,8.574173e-01,1.555454e-01,1.999157e-06,1.389242e+01,-7.655586e-02,1.396897e+01,1.622414e+01,1.714581e+02
4.990241e+03,5.775741e-02,8.569775e-01,8.574344e-01,1.555654e-01,1.995559e-06,1.389177e+01,-7.655586e-02,1.396833e+01,1.622297e+01,1.714481e+02
5.000241e+03,5.787316e-02,8.569994e-01,8.574515e-01,1.555853e-01,1.991975e-06,1.389113e+01,-7.655586e-02,1.396768e+01,1.622180e+01,1.714380e+02
5.010242e+03,5.798891e-02,8.570213e-01,8.574686e-01,1.556052e-01,1.988404e-06,1.389048e+01,-7.655586e-02,1.396704e+01,1.622063e+01,1.714279e+02
5.020242e+03,5.810465e-02,8.570432e-01,8.574856e-01,1.556251e-01,1.984848e-06,1.388983e+01,-7.655586e-02,1.396639e+01,1.621946e+01,1.714179e+02
5.030243e+03,5.822040e-02,8.570650e-01,8.575026e-01,1.556449e-01,1.981305e-06,1.388919e+01,-7.655586e-02,1.396575e+01,1.621829e+01,1.714078e+02
5.040243e+03,5.833615e-02,8.570849e-01,8.575196e-01,1.556647e-01,1.977776e-06,1.388869e+01,-7.655586e-02,1.396525e+01,1.621733e+01,1.714000e+02
5.050244e+03,5.845189e-02,8.570978e-01,8.575366e-01,1.556845e-01,1.974260e-06,1.388869e+01,-7.655586e-02,1.396525e+01,1.621709e+01,1.714000e+02
5.060244e+03,5.856764e-02,8.571107e-01,8.575535e-01,1.557042e-01,1.970758e-06,1.388869e+01,-7.655586e-02,1.396525e+01,1.621684e+01,1.714000e+02
5.070245e+03,5.868339e-02,8.571236e-01,8.575704e-01,1.557239e-01,1.967269e-06,1.388869e+01,-7.655586e-02,1.396525e+01,1.621660e+01,1.714000e+02
5.080245e+03,5.879913e-02,8.571364e-01,8.575872e-01,1.557436e-01,1.963793e-06,1.388869e+01,-7.655586e-02,1.396525e+01,1.621635e+01,1.714000e+02
5.090245e+03,5.891488e-02,8.571493e-01,8.576040e-01,1.557632e-01,1.960331e-06,1.388869e+01,-7.655586e-02,1.396525e+01,1.621611e+01,1.714000e+02
5.100246e+03,5.903062e-02,8.571622e-01,8.576208e-01,1.557828e-01,1.956881e-06,1.388869e+01,-7.655586e-02,1.396525e+01,1.621586e+01,1.714000e+02
5.110246e+03,5.914637e-02,8.571751e-01,8.576376e-01,1.558023e-01,1.953445e-06,1.388869e+01,-7.655586e-02,1.396525e+01,1.621562e+01,1.714000e+02
5.120247e+03,5.926212e-02,8.571880e-01,8.576544e-01,1.558218e-01,1.950022e-06,1.388869e+01,-7.655586e-02,1.396525e+01,1.621537e+01,1.714000e+02
5.130247e+03,5.937786e-02,8.572009e-01,8.576711e-01,1.558413e-01,1.946611e-06,1.388869e+01,-7.655586e-02,1.396525e+01,1.621513e+01,1.714000e+02
5.140248e+03,5.949361e-02,8.572180e-01,8.576877e-01,1.558608e-01,1.943214e-06,1.388697e+01,-7.655586e-02,1.396353e+01,1.621280e+01,1.713971e+02
5.150248e+03,5.960936e-02,8.572454e-01,8.577044e-01,1.558802e-01,1.939829e-06,1.388106e+01,-7.655586e-02,1.395761e+01,1.620538e+01,1.713872e+02
5.160249e+03,5.972510e-02,8.572728e-01,8.577210e-01,1.558996e-01,1.936457e-06,1.387514e+01,-7.655586e-02,1.395170e+01,1.619796e+01,1.713773e+02
5.170249e+03,5.984085e-02,8.573002e-01,8.577376e-01,1.559189e-01,1.933097e-06,1.386923e+01,-7.655586e-02,1.394578e+01,1.619054e+01,1.713674e+02
5.180250e+03,5.995660e-02,8.573276e-01,8.577542e-01,1.559382e-01,1.929750e-06,1.386331e+01,-7.655586e-02,1.393987e+01,1.618312e+01,1.713576e+02
5.190250e+03,6.007234e-02,8.573550e-01,8.577707e-01,1.559575e-01,1.926415e-06,1.385740e+01,-7.655586e-02,1.393395e+01,1.617570e+01,1.713477e+02
5.200251e+03,6.018809e-02,8.573825e-01,8.577872e-01,1.559768e-01,1.923093e-06,1.385148e+01,-7.655586e-02,1.392804e+01,1.616828e+01,1.713378e+02
5.210251e+03,6.030383e-02,8.574099e-01,8.578037e-01,1.559960e-01,1.919783e-06,1.384557e+01,-7.655586e-02,1.392212e+01,1.616086e+01,1.713279e+02
5.220252e+03,6.041958e-02,8.574373e-01,8.578202e-01,1.560152e-01,1.916485e-06,1.383965e+01,-7.655586e-02,1.391621e+01,1.615344e+01,1.713180e+02
5.230252e+03,6.053533e-02,8.574647e-01,8.578366e-01,1.560343e-01,1.913200e-06,1.383373e+01,-7.655586e-02,1.391029e+01,1.614603e+01,1.713081e+02
5.240253e+03,6.065107e-02,8.574905e-01,8.578530e-01,1.560534e-01,1.909926e-06,1.382936e+01,-7.655586e-02,1.390592e+01,1.614044e+01,1.713018e+02
5.250253e+03,6.076682e-02,8.575091e-01,8.578694e-01,1.560725e-01,1.906664e-06,1.383192e+01,-7.655586e-02,1.390848e+01,1.614307e+01,1.713118e+02
5.260254e+03,6.088257e-02,8.575277e-01,8.578857e-01,1.560916e-01,1.903415e-06,1.383448e+01,-7.655586e-02,1.391104e+01,1.614571e+01,1.713218e+02
5.270254e+03,6.099831e-02,8.575463e-01,8.579020e-01,1.561106e-01,1.900177e-06,1.383704e+01,-7.655586e-02,1.391360e+01,1.614834e+01,1.713318e+02
5.280255e+03,6.111406e-02,8.575649e-01,8.579183e-01,1.561296e-01,1.896951e-06,1.383960e+01,-7.655586e-02,1.391616e+01,1.615097e+01,1.713417e+02
5.290255e+03,6.122980e-02,8.575835e-01,8.579346e-01,1.561485e-01,1.893736e-06,1.384216e+01,-7.655586e-02,1.391872e+01,1.615360e+01,1.713517e+02
5.300256e+03,6.134555e-02,8.576021e-01,8.579508e-01,1.561674e-01,1.890534e-06,1.384472e+01,-7.655586e-02,1.392128e+01,1.615624e+01,1.713617e+02
5.310256e+03,6.146130e-02,8.576207e-01,8.579670e-01,1.561863e-01,1.887342e-06,1.384728e+01,-7.655586e-02,1.392384e+01,1.615887e+01,1.713717e+02
5.320257e+03,6.157704e-02,8.576393e-01,8.579832e-01,1.562052e-01,1.884163e-06,1.384984e+01,-7.655586e-02,1.392640e+01,1.616150e+01,1.713816e+02
5.330257e+03,6.169279e-02,8.576579e-01,8.579994e-01,1.562240e-01,1.880995e-06,1.385240e+01,-7.655586e-02,1.392896e+01,1.616414e+01,1.713916e+02
5.340258e+03,6.180854e-02,8.576755e-01,8.580155e-01,1.562428e-01,1.877838e-06,1.385424e+01,-7.655586e-02,1.393080e+01,1.616595e+01,1.714000e+02
5.350258e+03,6.192428e-02,8.576874e-01,8.580316e-01,1.562616e-01,1.874692e-06,1.385230e+01,-7.655586e-02,1.392886e+01,1.616346e+01,1.714000e+02
5.360259e+03,6.204003e-02,8.576993e-01,8.580477e-01,1.562803e-01,1.871558e-06,1.385037e+01,-7.655586e-02,1.392692e+01,1.616098e+01,1.714000e+02
5.370259e+03,6.215578e-02,8.577112e-01,8.580637e-01,1.562990e-01,1.868435e-06,1.384843e+01,-7.655586e-02,1.392499e+01,1.615850e+01,1.714000e+02
5.380259e+03,6.227152e-02,8.577231e-01,8.580797e-01,1.563177e-01,1.865323e-06,1.384650e+01,-7.655586e-02,1.392305e+01,1.615602e+01,1.714000e+02
5.390260e+03,6.238727e-02,8.577350e-01,8.580957e-01,1.563363e-01,1.862222e-06,1.384456e+01,-7.655586e-02,1.392111e+01,1.615353e+01,1.714000e+02
5.400260e+03,6.250301e-02,8.577469e-01,8.581117e-01,1.563549e-01,1.859132e-06,1.384262e+01,-7.655586e-02,1.391918e+01,1.615105e+01,1.714000e+02
5.410261e+03,6.261876e-02,8.577588e-01,8.581276e-01,1.563735e-01,1.856053e-06,1.384069e+01,-7.655586e-02,1.391724e+01,1.614857e+01,1.714000e+02
5.420261e+03,6.273451e-02,8.577707e-01,8.581435e-01,1.563921e-01,1.852985e-06,1.383875e+01,-7.655586e-02,1.391530e+01,1.614608e+01,1.714000e+02
5.430262e+03,6.285025e-02,8.577826e-01,8.581594e-01,1.564106e-01,1.849928e-06,1.383681e+01,-7.655586e-02,1.391337e+01,1.614360e+01,1.714000e+02
5.440262e+03,6.296600e-02,8.577965e-01,8.581753e-01,1.564291e-01,1.846881e-06,1.383440e+01,-7.669847e-02,1.391110e+01,1.614055e+01,1.714000e+02
5.450263e+03,6.308175e-02,8.578172e-01,8.581911e-01,1.564475e-01,1.843845e-06,1.383035e+01,-7.733336e-02,1.390768e+01,1.613554e+01,1.714000e+02
5.460263e+03,6.319749e-02,8.578380e-01,8.582069e-01,1.564659e-01,1.840820e-06,1.382629e+01,-7.796824e-02,1.390426e+01,1.613053e+01,1.714000e+02
5.470264e+03,6.331324e-02,8.578588e-01,8.582227e-01,1.564843e-01,1.837805e-06,1.382224e+01,-7.860313e-02,1.390084e+01,1.612551e+01,1.714000e+02
5.480264e+03,6.342898e-02,8.578795e-01,8.582385e-01,1.565027e-01,1.834801e-06,1.381819e+01,-7.923801e-02,1.389743e+01,1.612050e+01,1.714000e+02
5.490265e+03,6.354473e-02,8.579003e-01,8.582542e-01,1.565210e-01,1.831807e-06,1.381413e+01,-7.987289e-02,1.389401e+01,1.611549e+01,1.714000e+02
5.500265e+03,6.366048e-02,8.579210e-01,8.582699e-01,1.565393e-01,1.828824e-06,1.381008e+01,-8.050778e-02,1.389059e+01,1.611048e+01,1.714000e+02
5.510266e+03,6.377622e-02,8.579418e-01,8.582856e-01,1.565576e-01,1.825851e-06,1.380603e+01,-8.114266e-02,1.388717e+01,1.610547e+01,1.714000e+02
5.520266e+03,6.389197e-02,8.579625e-01,8.583013e-01,1.565758e-01,1.822888e-06,1.380197e+01,-8.177755e-02,1.388375e+01,1.610046e+01,1.714000e+02
