Repository: brandonlampe/CS_Data

# Repository for Crushed Salt Data
**Grant No: 456417**

This is a work in progress!

## Repository Content

### Directory Names
A uniform namining structure still in progress, but in general directories are named according to the following:
 - Names contain no spaces, a single underscore "_" will be used as a file name seperator.
 - Files are for the Crushed Salt Project (CSP); therefore, the first three charaters of each file are "CSP".
 - Folders are organized by which frame the test was performed on i.e., A2 or A3.
 - The fifth and sixth charaters of each file name will therefore be "A" followed by the frame number.

File: UNM_WP_HY_175_09/175_09_Stage01_OUT.csv (part 4 of 30)
Seconds, Days, Fractional Density, Fit to Fractional Density,Fit to Volume Strain,Fit to Volume Strain Rate (1/sec),Confining Pressure (MPa), Pore Pressure (MPa),Terzaghi Pressure (MPa), Solid Pressure (MPa),Temperature (C))
8.300400e+03,9.606945e-02,8.621035e-01,8.619065e-01,1.607675e-01,1.263218e-06,1.388503e+01,-7.655586e-02,1.396159e+01,1.611824e+01,1.715000e+02
8.310401e+03,9.618519e-02,8.621222e-01,8.619174e-01,1.607801e-01,1.261839e-06,1.388478e+01,-7.655586e-02,1.396133e+01,1.611759e+01,1.715000e+02
8.320401e+03,9.630094e-02,8.621408e-01,8.619283e-01,1.607928e-01,1.260462e-06,1.388452e+01,-7.655586e-02,1.396108e+01,1.611695e+01,1.715000e+02
8.330402e+03,9.641669e-02,8.621594e-01,8.619392e-01,1.608054e-01,1.259089e-06,1.388427e+01,-7.655586e-02,1.396082e+01,1.611630e+01,1.715000e+02
8.340402e+03,9.653243e-02,8.621780e-01,8.619500e-01,1.608179e-01,1.257719e-06,1.388401e+01,-7.655586e-02,1.396057e+01,1.611565e+01,1.715000e+02
8.350403e+03,9.664818e-02,8.621966e-01,8.619608e-01,1.608305e-01,1.256352e-06,1.388376e+01,-7.655586e-02,1.396031e+01,1.611501e+01,1.715000e+02
8.360403e+03,9.676393e-02,8.622152e-01,8.619717e-01,1.608431e-01,1.254987e-06,1.388350e+01,-7.655586e-02,1.396006e+01,1.611436e+01,1.715000e+02
8.370404e+03,9.687967e-02,8.622338e-01,8.619825e-01,1.608556e-01,1.253626e-06,1.388325e+01,-7.655586e-02,1.395980e+01,1.611372e+01,1.715000e+02
8.380404e+03,9.699542e-02,8.622524e-01,8.619933e-01,1.608681e-01,1.252268e-06,1.388299e+01,-7.655586e-02,1.395955e+01,1.611307e+01,1.715000e+02
8.390405e+03,9.711116e-02,8.622710e-01,8.620041e-01,1.608807e-01,1.250913e-06,1.388274e+01,-7.655586e-02,1.395929e+01,1.611243e+01,1.715000e+02
8.400405e+03,9.722691e-02,8.622896e-01,8.620148e-01,1.608932e-01,1.249561e-06,1.388248e+01,-7.655586e-02,1.395904e+01,1.611178e+01,1.715000e+02
8.410406e+03,9.734266e-02,8.623045e-01,8.620256e-01,1.609056e-01,1.248211e-06,1.388228e+01,-7.655586e-02,1.395883e+01,1.611127e+01,1.715008e+02
8.420406e+03,9.745840e-02,8.623040e-01,8.620364e-01,1.609181e-01,1.246865e-06,1.388228e+01,-7.655586e-02,1.395883e+01,1.611127e+01,1.715048e+02
8.430407e+03,9.757415e-02,8.623036e-01,8.620471e-01,1.609306e-01,1.245521e-06,1.388228e+01,-7.655586e-02,1.395883e+01,1.611128e+01,1.715088e+02
8.440407e+03,9.768990e-02,8.623031e-01,8.620578e-01,1.609430e-01,1.244181e-06,1.388228e+01,-7.655586e-02,1.395883e+01,1.611129e+01,1.715128e+02
8.450408e+03,9.780564e-02,8.623026e-01,8.620686e-01,1.609555e-01,1.242843e-06,1.388228e+01,-7.655586e-02,1.395883e+01,1.611130e+01,1.715168e+02
8.460408e+03,9.792139e-02,8.623022e-01,8.620793e-01,1.609679e-01,1.241509e-06,1.388228e+01,-7.655586e-02,1.395883e+01,1.611131e+01,1.715208e+02
8.470408e+03,9.803714e-02,8.623017e-01,8.620900e-01,1.609803e-01,1.240177e-06,1.388228e+01,-7.655586e-02,1.395883e+01,1.611132e+01,1.715248e+02
8.480409e+03,9.815288e-02,8.623012e-01,8.621007e-01,1.609927e-01,1.238848e-06,1.388228e+01,-7.655586e-02,1.395883e+01,1.611133e+01,1.715288e+02
8.490409e+03,9.826863e-02,8.623008e-01,8.621113e-01,1.610051e-01,1.237522e-06,1.388228e+01,-7.655586e-02,1.395883e+01,1.611134e+01,1.715328e+02
8.500410e+03,9.838437e-02,8.623003e-01,8.621220e-01,1.610175e-01,1.236199e-06,1.388228e+01,-7.655586e-02,1.395883e+01,1.611134e+01,1.715368e+02
8.510410e+03,9.850012e-02,8.622999e-01,8.621326e-01,1.610298e-01,1.234879e-06,1.388228e+01,-7.655586e-02,1.395883e+01,1.611135e+01,1.715408e+02
8.520411e+03,9.861587e-02,8.622994e-01,8.621433e-01,1.610422e-01,1.233562e-06,1.388228e+01,-7.655586e-02,1.395883e+01,1.611136e+01,1.715448e+02
8.530411e+03,9.873161e-02,8.622989e-01,8.621539e-01,1.610545e-01,1.232247e-06,1.388228e+01,-7.655586e-02,1.395883e+01,1.611137e+01,1.715488e+02
8.540412e+03,9.884736e-02,8.622985e-01,8.621645e-01,1.610668e-01,1.230935e-06,1.388228e+01,-7.655586e-02,1.395883e+01,1.611138e+01,1.715528e+02
8.550412e+03,9.896311e-02,8.622980e-01,8.621751e-01,1.610791e-01,1.229626e-06,1.388228e+01,-7.655586e-02,1.395883e+01,1.611139e+01,1.715569e+02
8.560413e+03,9.907885e-02,8.622975e-01,8.621857e-01,1.610914e-01,1.228320e-06,1.388228e+01,-7.655586e-02,1.395883e+01,1.611140e+01,1.715609e+02
8.570413e+03,9.919460e-02,8.622971e-01,8.621963e-01,1.611037e-01,1.227017e-06,1.388228e+01,-7.655586e-02,1.395883e+01,1.611141e+01,1.715649e+02
8.580414e+03,9.931034e-02,8.622966e-01,8.622069e-01,1.611159e-01,1.225717e-06,1.388228e+01,-7.655586e-02,1.395883e+01,1.611141e+01,1.715689e+02
8.590414e+03,9.942609e-02,8.622961e-01,8.622175e-01,1.611282e-01,1.224419e-06,1.388228e+01,-7.655586e-02,1.395883e+01,1.611142e+01,1.715729e+02
8.600415e+03,9.954184e-02,8.622957e-01,8.622280e-01,1.611404e-01,1.223124e-06,1.388228e+01,-7.655586e-02,1.395883e+01,1.611143e+01,1.715769e+02
8.610415e+03,9.965758e-02,8.622952e-01,8.622386e-01,1.611526e-01,1.221832e-06,1.388228e+01,-7.655586e-02,1.395883e+01,1.611144e+01,1.715809e+02
8.620416e+03,9.977333e-02,8.622947e-01,8.622491e-01,1.611649e-01,1.220543e-06,1.388228e+01,-7.655586e-02,1.395883e+01,1.611145e+01,1.715849e+02
8.630416e+03,9.988908e-02,8.622943e-01,8.622596e-01,1.611771e-01,1.219256e-06,1.388228e+01,-7.655586e-02,1.395883e+01,1.611146e+01,1.715889e+02
8.640417e+03,1.000048e-01,8.622938e-01,8.622701e-01,1.611892e-01,1.217972e-06,1.388228e+01,-7.655586e-02,1.395883e+01,1.611147e+01,1.715929e+02
8.650417e+03,1.001206e-01,8.622933e-01,8.622806e-01,1.612014e-01,1.216691e-06,1.388228e+01,-7.655586e-02,1.395883e+01,1.611148e+01,1.715969e+02
8.660418e+03,1.002363e-01,8.622981e-01,8.622911e-01,1.612136e-01,1.215412e-06,1.388239e+01,-7.655586e-02,1.395895e+01,1.611152e+01,1.716009e+02
8.670418e+03,1.003521e-01,8.623205e-01,8.623016e-01,1.612257e-01,1.214137e-06,1.388291e+01,-7.655586e-02,1.395946e+01,1.611170e+01,1.716049e+02
8.680419e+03,1.004678e-01,8.623429e-01,8.623120e-01,1.612379e-01,1.212864e-06,1.388342e+01,-7.655586e-02,1.395998e+01,1.611188e+01,1.716090e+02
8.690419e+03,1.005836e-01,8.623653e-01,8.623225e-01,1.612500e-01,1.211593e-06,1.388394e+01,-7.655586e-02,1.396050e+01,1.611205e+01,1.716130e+02
8.700420e+03,1.006993e-01,8.623877e-01,8.623329e-01,1.612621e-01,1.210326e-06,1.388446e+01,-7.655586e-02,1.396101e+01,1.611223e+01,1.716170e+02
8.710420e+03,1.008150e-01,8.624101e-01,8.623434e-01,1.612742e-01,1.209061e-06,1.388497e+01,-7.655586e-02,1.396153e+01,1.611241e+01,1.716210e+02
8.720421e+03,1.009308e-01,8.624325e-01,8.623538e-01,1.612863e-01,1.207799e-06,1.388549e+01,-7.655586e-02,1.396204e+01,1.611259e+01,1.716250e+02
8.730421e+03,1.010465e-01,8.624549e-01,8.623642e-01,1.612984e-01,1.206539e-06,1.388600e+01,-7.655586e-02,1.396256e+01,1.611276e+01,1.716290e+02
8.740422e+03,1.011623e-01,8.624773e-01,8.623746e-01,1.613104e-01,1.205282e-06,1.388652e+01,-7.655586e-02,1.396307e+01,1.611294e+01,1.716331e+02
8.750422e+03,1.012780e-01,8.624997e-01,8.623850e-01,1.613225e-01,1.204028e-06,1.388703e+01,-7.655586e-02,1.396359e+01,1.611312e+01,1.716371e+02
8.760422e+03,1.013938e-01,8.625221e-01,8.623954e-01,1.613345e-01,1.202776e-06,1.388755e+01,-7.655586e-02,1.396410e+01,1.611330e+01,1.716411e+02
8.770423e+03,1.015095e-01,8.625444e-01,8.624057e-01,1.613465e-01,1.201527e-06,1.388806e+01,-7.655586e-02,1.396462e+01,1.611347e+01,1.716451e+02
8.780423e+03,1.016253e-01,8.625668e-01,8.624161e-01,1.613585e-01,1.200280e-06,1.388858e+01,-7.655586e-02,1.396514e+01,1.611365e+01,1.716491e+02
8.790424e+03,1.017410e-01,8.625892e-01,8.624264e-01,1.613705e-01,1.199036e-06,1.388910e+01,-7.655586e-02,1.396565e+01,1.611383e+01,1.716532e+02
8.800424e+03,1.018568e-01,8.626116e-01,8.624368e-01,1.613825e-01,1.197795e-06,1.388961e+01,-7.655586e-02,1.396617e+01,1.611401e+01,1.716572e+02
8.810425e+03,1.019725e-01,8.626340e-01,8.624471e-01,1.613945e-01,1.196557e-06,1.389013e+01,-7.655586e-02,1.396668e+01,1.611418e+01,1.716612e+02
8.820425e+03,1.020883e-01,8.626564e-01,8.624574e-01,1.614064e-01,1.195320e-06,1.389064e+01,-7.655586e-02,1.396720e+01,1.611436e+01,1.716652e+02
8.830426e+03,1.022040e-01,8.626788e-01,8.624677e-01,1.614184e-01,1.194087e-06,1.389116e+01,-7.655586e-02,1.396771e+01,1.611454e+01,1.716692e+02
8.840426e+03,1.023197e-01,8.627012e-01,8.624780e-01,1.614303e-01,1.192856e-06,1.389167e+01,-7.655586e-02,1.396823e+01,1.611471e+01,1.716733e+02
8.850427e+03,1.024355e-01,8.627236e-01,8.624883e-01,1.614422e-01,1.191628e-06,1.389219e+01,-7.655586e-02,1.396874e+01,1.611489e+01,1.716773e+02
8.860427e+03,1.025512e-01,8.627460e-01,8.624986e-01,1.614542e-01,1.190402e-06,1.389270e+01,-7.655586e-02,1.396926e+01,1.611507e+01,1.716813e+02
8.870428e+03,1.026670e-01,8.627684e-01,8.625088e-01,1.614661e-01,1.189179e-06,1.389322e+01,-7.655586e-02,1.396978e+01,1.611525e+01,1.716853e+02
8.880428e+03,1.027827e-01,8.627908e-01,8.625191e-01,1.614779e-01,1.187958e-06,1.389373e+01,-7.655586e-02,1.397029e+01,1.611542e+01,1.716893e+02
8.890429e+03,1.028985e-01,8.628132e-01,8.625293e-01,1.614898e-01,1.186740e-06,1.389425e+01,-7.655586e-02,1.397081e+01,1.611560e+01,1.716934e+02
8.900429e+03,1.030142e-01,8.628356e-01,8.625396e-01,1.615017e-01,1.185524e-06,1.389477e+01,-7.655586e-02,1.397132e+01,1.611578e+01,1.716974e+02
8.910430e+03,1.031300e-01,8.628558e-01,8.625498e-01,1.615135e-01,1.184311e-06,1.389510e+01,-7.655586e-02,1.397166e+01,1.611579e+01,1.716986e+02
8.920430e+03,1.032457e-01,8.628717e-01,8.625600e-01,1.615254e-01,1.183100e-06,1.389510e+01,-7.655586e-02,1.397166e+01,1.611549e+01,1.716946e+02
8.930431e+03,1.033615e-01,8.628876e-01,8.625702e-01,1.615372e-01,1.181892e-06,1.389510e+01,-7.655586e-02,1.397166e+01,1.611519e+01,1.716907e+02
8.940431e+03,1.034772e-01,8.629034e-01,8.625804e-01,1.615490e-01,1.180686e-06,1.389510e+01,-7.655586e-02,1.397166e+01,1.611490e+01,1.716867e+02
8.950432e+03,1.035930e-01,8.629193e-01,8.625906e-01,1.615608e-01,1.179483e-06,1.389510e+01,-7.655586e-02,1.397166e+01,1.611460e+01,1.716827e+02
8.960432e+03,1.037087e-01,8.629352e-01,8.626007e-01,1.615726e-01,1.178282e-06,1.389510e+01,-7.655586e-02,1.397166e+01,1.611430e+01,1.716787e+02
8.970433e+03,1.038245e-01,8.629511e-01,8.626109e-01,1.615844e-01,1.177084e-06,1.389510e+01,-7.655586e-02,1.397166e+01,1.611400e+01,1.716748e+02
8.980433e+03,1.039402e-01,8.629670e-01,8.626210e-01,1.615961e-01,1.175888e-06,1.389510e+01,-7.655586e-02,1.397166e+01,1.611370e+01,1.716708e+02
8.990434e+03,1.040559e-01,8.629829e-01,8.626312e-01,1.616079e-01,1.174694e-06,1.389510e+01,-7.655586e-02,1.397166e+01,1.611341e+01,1.716668e+02
9.000434e+03,1.041717e-01,8.629988e-01,8.626413e-01,1.616196e-01,1.173503e-06,1.389510e+01,-7.655586e-02,1.397166e+01,1.611311e+01,1.716628e+02
9.010435e+03,1.042874e-01,8.630147e-01,8.626514e-01,1.616314e-01,1.172315e-06,1.389510e+01,-7.655586e-02,1.397166e+01,1.611281e+01,1.716589e+02
9.020435e+03,1.044032e-01,8.630306e-01,8.626615e-01,1.616431e-01,1.171129e-06,1.389510e+01,-7.655586e-02,1.397166e+01,1.611251e+01,1.716549e+02
9.030435e+03,1.045189e-01,8.630464e-01,8.626716e-01,1.616548e-01,1.169945e-06,1.389510e+01,-7.655586e-02,1.397166e+01,1.611221e+01,1.716509e+02
9.040436e+03,1.046347e-01,8.630623e-01,8.626817e-01,1.616665e-01,1.168764e-06,1.389510e+01,-7.655586e-02,1.397166e+01,1.611191e+01,1.716469e+02
9.050436e+03,1.047504e-01,8.630782e-01,8.626918e-01,1.616782e-01,1.167585e-06,1.389510e+01,-7.655586e-02,1.397166e+01,1.611162e+01,1.716429e+02
9.060437e+03,1.048662e-01,8.630941e-01,8.627019e-01,1.616898e-01,1.166408e-06,1.389510e+01,-7.655586e-02,1.397166e+01,1.611132e+01,1.716390e+02
9.070437e+03,1.049819e-01,8.631100e-01,8.627119e-01,1.617015e-01,1.165234e-06,1.389510e+01,-7.655586e-02,1.397166e+01,1.611102e+01,1.716350e+02
9.080438e+03,1.050977e-01,8.631259e-01,8.627220e-01,1.617131e-01,1.164062e-06,1.389510e+01,-7.655586e-02,1.397166e+01,1.611072e+01,1.716310e+02
9.090438e+03,1.052134e-01,8.631418e-01,8.627320e-01,1.617248e-01,1.162893e-06,1.389510e+01,-7.655586e-02,1.397166e+01,1.611042e+01,1.716270e+02
9.100439e+03,1.053292e-01,8.631577e-01,8.627420e-01,1.617364e-01,1.161726e-06,1.389510e+01,-7.655586e-02,1.397166e+01,1.611013e+01,1.716231e+02
9.110439e+03,1.054449e-01,8.631736e-01,8.627520e-01,1.617480e-01,1.160561e-06,1.389510e+01,-7.655586e-02,1.397166e+01,1.610983e+01,1.716191e+02
9.120440e+03,1.055606e-01,8.631894e-01,8.627621e-01,1.617596e-01,1.159399e-06,1.389510e+01,-7.655586e-02,1.397166e+01,1.610953e+01,1.716151e+02
9.130440e+03,1.056764e-01,8.632053e-01,8.627721e-01,1.617712e-01,1.158239e-06,1.389510e+01,-7.655586e-02,1.397166e+01,1.610923e+01,1.716111e+02
9.140441e+03,1.057921e-01,8.632212e-01,8.627820e-01,1.617828e-01,1.157081e-06,1.389510e+01,-7.655586e-02,1.397166e+01,1.610894e+01,1.716071e+02
9.150441e+03,1.059079e-01,8.632371e-01,8.627920e-01,1.617943e-01,1.155926e-06,1.389510e+01,-7.655586e-02,1.397166e+01,1.610864e+01,1.716032e+02
9.160442e+03,1.060236e-01,8.632540e-01,8.628020e-01,1.618059e-01,1.154773e-06,1.389495e+01,-7.655586e-02,1.397150e+01,1.610814e+01,1.715984e+02
9.170442e+03,1.061394e-01,8.632746e-01,8.628120e-01,1.618174e-01,1.153622e-06,1.389417e+01,-7.655586e-02,1.397073e+01,1.610686e+01,1.715903e+02
9.180443e+03,1.062551e-01,8.632953e-01,8.628219e-01,1.618290e-01,1.152473e-06,1.389340e+01,-7.655586e-02,1.396995e+01,1.610557e+01,1.715823e+02
9.190443e+03,1.063709e-01,8.633159e-01,8.628318e-01,1.618405e-01,1.151327e-06,1.389263e+01,-7.655586e-02,1.396918e+01,1.610429e+01,1.715742e+02
9.200444e+03,1.064866e-01,8.633365e-01,8.628418e-01,1.618520e-01,1.150183e-06,1.389185e+01,-7.655586e-02,1.396841e+01,1.610301e+01,1.715662e+02
9.210444e+03,1.066024e-01,8.633572e-01,8.628517e-01,1.618635e-01,1.149042e-06,1.389108e+01,-7.655586e-02,1.396763e+01,1.610173e+01,1.715582e+02
9.220445e+03,1.067181e-01,8.633778e-01,8.628616e-01,1.618750e-01,1.147903e-06,1.389031e+01,-7.655586e-02,1.396686e+01,1.610044e+01,1.715501e+02
9.230445e+03,1.068339e-01,8.633985e-01,8.628715e-01,1.618865e-01,1.146766e-06,1.388953e+01,-7.655586e-02,1.396609e+01,1.609916e+01,1.715421e+02
9.240446e+03,1.069496e-01,8.634191e-01,8.628814e-01,1.618979e-01,1.145631e-06,1.388876e+01,-7.655586e-02,1.396531e+01,1.609788e+01,1.715341e+02
9.250446e+03,1.070653e-01,8.634397e-01,8.628913e-01,1.619094e-01,1.144498e-06,1.388799e+01,-7.655586e-02,1.396454e+01,1.609660e+01,1.715260e+02
9.260447e+03,1.071811e-01,8.634604e-01,8.629011e-01,1.619208e-01,1.143368e-06,1.388721e+01,-7.655586e-02,1.396377e+01,1.609531e+01,1.715180e+02
9.270447e+03,1.072968e-01,8.634810e-01,8.629110e-01,1.619322e-01,1.142240e-06,1.388644e+01,-7.655586e-02,1.396300e+01,1.609403e+01,1.715099e+02
9.280448e+03,1.074126e-01,8.635017e-01,8.629209e-01,1.619437e-01,1.141114e-06,1.388567e+01,-7.655586e-02,1.396222e+01,1.609275e+01,1.715019e+02
9.290448e+03,1.075283e-01,8.635223e-01,8.629307e-01,1.619551e-01,1.139991e-06,1.388489e+01,-7.655586e-02,1.396145e+01,1.609147e+01,1.714939e+02
9.300449e+03,1.076441e-01,8.635429e-01,8.629405e-01,1.619665e-01,1.138869e-06,1.388412e+01,-7.655586e-02,1.396068e+01,1.609019e+01,1.714858e+02
9.310449e+03,1.077598e-01,8.635636e-01,8.629504e-01,1.619778e-01,1.137750e-06,1.388335e+01,-7.655586e-02,1.395990e+01,1.608890e+01,1.714778e+02
9.320449e+03,1.078756e-01,8.635842e-01,8.629602e-01,1.619892e-01,1.136633e-06,1.388257e+01,-7.655586e-02,1.395913e+01,1.608762e+01,1.714698e+02
9.330450e+03,1.079913e-01,8.636049e-01,8.629700e-01,1.620006e-01,1.135518e-06,1.388180e+01,-7.655586e-02,1.395836e+01,1.608634e+01,1.714617e+02
9.340450e+03,1.081071e-01,8.636255e-01,8.629798e-01,1.620119e-01,1.134406e-06,1.388103e+01,-7.655586e-02,1.395758e+01,1.608506e+01,1.714537e+02
9.350451e+03,1.082228e-01,8.636461e-01,8.629896e-01,1.620233e-01,1.133296e-06,1.388025e+01,-7.655586e-02,1.395681e+01,1.608378e+01,1.714456e+02
9.360451e+03,1.083386e-01,8.636668e-01,8.629993e-01,1.620346e-01,1.132187e-06,1.387948e+01,-7.655586e-02,1.395604e+01,1.608250e+01,1.714376e+02
9.370452e+03,1.084543e-01,8.636874e-01,8.630091e-01,1.620459e-01,1.131081e-06,1.387871e+01,-7.655586e-02,1.395526e+01,1.608121e+01,1.714296e+02
9.380452e+03,1.085701e-01,8.637081e-01,8.630189e-01,1.620572e-01,1.129978e-06,1.387793e+01,-7.655586e-02,1.395449e+01,1.607993e+01,1.714215e+02
9.390453e+03,1.086858e-01,8.637287e-01,8.630286e-01,1.620685e-01,1.128876e-06,1.387716e+01,-7.655586e-02,1.395372e+01,1.607865e+01,1.714135e+02
9.400453e+03,1.088015e-01,8.637493e-01,8.630383e-01,1.620798e-01,1.127776e-06,1.387639e+01,-7.655586e-02,1.395294e+01,1.607737e+01,1.714054e+02
9.410454e+03,1.089173e-01,8.637664e-01,8.630481e-01,1.620911e-01,1.126679e-06,1.387611e+01,-7.655586e-02,1.395266e+01,1.607673e+01,1.714000e+02
9.420454e+03,1.090330e-01,8.637759e-01,8.630578e-01,1.621023e-01,1.125584e-06,1.387687e+01,-7.655586e-02,1.395343e+01,1.607744e+01,1.714000e+02
9.430455e+03,1.091488e-01,8.637855e-01,8.630675e-01,1.621136e-01,1.124491e-06,1.387764e+01,-7.655586e-02,1.395420e+01,1.607814e+01,1.714000e+02
9.440455e+03,1.092645e-01,8.637950e-01,8.630772e-01,1.621248e-01,1.123400e-06,1.387840e+01,-7.655586e-02,1.395496e+01,1.607885e+01,1.714000e+02
9.450456e+03,1.093803e-01,8.638046e-01,8.630869e-01,1.621360e-01,1.122311e-06,1.387917e+01,-7.655586e-02,1.395573e+01,1.607956e+01,1.714000e+02
9.460456e+03,1.094960e-01,8.638141e-01,8.630966e-01,1.621473e-01,1.121224e-06,1.387994e+01,-7.655586e-02,1.395649e+01,1.608027e+01,1.714000e+02
9.470457e+03,1.096118e-01,8.638237e-01,8.631062e-01,1.621585e-01,1.120139e-06,1.388070e+01,-7.655586e-02,1.395726e+01,1.608097e+01,1.714000e+02
9.480457e+03,1.097275e-01,8.638332e-01,8.631159e-01,1.621697e-01,1.119057e-06,1.388147e+01,-7.655586e-02,1.395802e+01,1.608168e+01,1.714000e+02
9.490458e+03,1.098433e-01,8.638427e-01,8.631256e-01,1.621809e-01,1.117976e-06,1.388223e+01,-7.655586e-02,1.395879e+01,1.608239e+01,1.714000e+02
9.500458e+03,1.099590e-01,8.638523e-01,8.631352e-01,1.621920e-01,1.116898e-06,1.388300e+01,-7.655586e-02,1.395955e+01,1.608310e+01,1.714000e+02
9.510459e+03,1.100748e-01,8.638618e-01,8.631448e-01,1.622032e-01,1.115822e-06,1.388376e+01,-7.655586e-02,1.396032e+01,1.608380e+01,1.714000e+02
9.520459e+03,1.101905e-01,8.638714e-01,8.631545e-01,1.622143e-01,1.114747e-06,1.388453e+01,-7.655586e-02,1.396108e+01,1.608451e+01,1.714000e+02
9.530460e+03,1.103062e-01,8.638809e-01,8.631641e-01,1.622255e-01,1.113675e-06,1.388529e+01,-7.655586e-02,1.396185e+01,1.608522e+01,1.714000e+02
9.540460e+03,1.104220e-01,8.638905e-01,8.631737e-01,1.622366e-01,1.112605e-06,1.388606e+01,-7.655586e-02,1.396261e+01,1.608593e+01,1.714000e+02
9.550461e+03,1.105377e-01,8.639000e-01,8.631833e-01,1.622477e-01,1.111537e-06,1.388682e+01,-7.655586e-02,1.396338e+01,1.608663e+01,1.714000e+02
9.560461e+03,1.106535e-01,8.639096e-01,8.631929e-01,1.622588e-01,1.110471e-06,1.388759e+01,-7.655586e-02,1.396414e+01,1.608734e+01,1.714000e+02
9.570462e+03,1.107692e-01,8.639191e-01,8.632025e-01,1.622699e-01,1.109407e-06,1.388835e+01,-7.655586e-02,1.396491e+01,1.608805e+01,1.714000e+02
9.580462e+03,1.108850e-01,8.639286e-01,8.632120e-01,1.622810e-01,1.108345e-06,1.388912e+01,-7.655586e-02,1.396568e+01,1.608876e+01,1.714000e+02
9.590463e+03,1.110007e-01,8.639382e-01,8.632216e-01,1.622921e-01,1.107285e-06,1.388988e+01,-7.655586e-02,1.396644e+01,1.608946e+01,1.714000e+02
9.600463e+03,1.111165e-01,8.639477e-01,8.632312e-01,1.623032e-01,1.106227e-06,1.389065e+01,-7.655586e-02,1.396721e+01,1.609017e+01,1.714000e+02
9.610463e+03,1.112322e-01,8.639573e-01,8.632407e-01,1.623142e-01,1.105172e-06,1.389142e+01,-7.655586e-02,1.396797e+01,1.609088e+01,1.714000e+02
9.620464e+03,1.113480e-01,8.639668e-01,8.632502e-01,1.623253e-01,1.104118e-06,1.389218e+01,-7.655586e-02,1.396874e+01,1.609158e+01,1.714000e+02
9.630464e+03,1.114637e-01,8.639764e-01,8.632598e-01,1.623363e-01,1.103066e-06,1.389295e+01,-7.655586e-02,1.396950e+01,1.609229e+01,1.714000e+02
9.640465e+03,1.115795e-01,8.639859e-01,8.632693e-01,1.623474e-01,1.102016e-06,1.389371e+01,-7.655586e-02,1.397027e+01,1.609300e+01,1.714000e+02
9.650465e+03,1.116952e-01,8.639954e-01,8.632788e-01,1.623584e-01,1.100968e-06,1.389448e+01,-7.655586e-02,1.397103e+01,1.609371e+01,1.714000e+02
9.660466e+03,1.118109e-01,8.640054e-01,8.632883e-01,1.623694e-01,1.099923e-06,1.389510e+01,-7.655586e-02,1.397166e+01,1.609425e+01,1.714007e+02
9.670466e+03,1.119267e-01,8.640170e-01,8.632978e-01,1.623804e-01,1.098879e-06,1.389510e+01,-7.655586e-02,1.397166e+01,1.609403e+01,1.714047e+02
9.680467e+03,1.120424e-01,8.640286e-01,8.633073e-01,1.623914e-01,1.097837e-06,1.389510e+01,-7.655586e-02,1.397166e+01,1.609381e+01,1.714088e+02
9.690467e+03,1.121582e-01,8.640402e-01,8.633167e-01,1.624023e-01,1.096797e-06,1.389510e+01,-7.655586e-02,1.397166e+01,1.609359e+01,1.714128e+02
9.700468e+03,1.122739e-01,8.640518e-01,8.633262e-01,1.624133e-01,1.095759e-06,1.389510e+01,-7.655586e-02,1.397166e+01,1.609338e+01,1.714168e+02
9.710468e+03,1.123897e-01,8.640634e-01,8.633357e-01,1.624242e-01,1.094723e-06,1.389510e+01,-7.655586e-02,1.397166e+01,1.609316e+01,1.714208e+02
9.720469e+03,1.125054e-01,8.640750e-01,8.633451e-01,1.624352e-01,1.093689e-06,1.389510e+01,-7.655586e-02,1.397166e+01,1.609294e+01,1.714248e+02
9.730469e+03,1.126212e-01,8.640866e-01,8.633546e-01,1.624461e-01,1.092657e-06,1.389510e+01,-7.655586e-02,1.397166e+01,1.609273e+01,1.714289e+02
9.740470e+03,1.127369e-01,8.640982e-01,8.633640e-01,1.624570e-01,1.091627e-06,1.389510e+01,-7.655586e-02,1.397166e+01,1.609251e+01,1.714329e+02
9.750470e+03,1.128527e-01,8.641098e-01,8.633734e-01,1.624679e-01,1.090599e-06,1.389510e+01,-7.655586e-02,1.397166e+01,1.609229e+01,1.714369e+02
9.760471e+03,1.129684e-01,8.641214e-01,8.633828e-01,1.624789e-01,1.089572e-06,1.389510e+01,-7.655586e-02,1.397166e+01,1.609207e+01,1.714409e+02
9.770471e+03,1.130842e-01,8.641330e-01,8.633922e-01,1.624897e-01,1.088548e-06,1.389510e+01,-7.655586e-02,1.397166e+01,1.609186e+01,1.714449e+02
9.780472e+03,1.131999e-01,8.641446e-01,8.634016e-01,1.625006e-01,1.087526e-06,1.389510e+01,-7.655586e-02,1.397166e+01,1.609164e+01,1.714490e+02
9.790472e+03,1.133156e-01,8.641562e-01,8.634110e-01,1.625115e-01,1.086505e-06,1.389510e+01,-7.655586e-02,1.397166e+01,1.609142e+01,1.714530e+02
9.800473e+03,1.134314e-01,8.641678e-01,8.634204e-01,1.625224e-01,1.085487e-06,1.389510e+01,-7.655586e-02,1.397166e+01,1.609121e+01,1.714570e+02
9.810473e+03,1.135471e-01,8.641794e-01,8.634297e-01,1.625332e-01,1.084470e-06,1.389510e+01,-7.655586e-02,1.397166e+01,1.609099e+01,1.714610e+02
9.820474e+03,1.136629e-01,8.641910e-01,8.634391e-01,1.625440e-01,1.083455e-06,1.389510e+01,-7.655586e-02,1.397166e+01,1.609077e+01,1.714650e+02
9.830474e+03,1.137786e-01,8.642026e-01,8.634485e-01,1.625549e-01,1.082442e-06,1.389510e+01,-7.655586e-02,1.397166e+01,1.609055e+01,1.714690e+02
9.840475e+03,1.138944e-01,8.642142e-01,8.634578e-01,1.625657e-01,1.081431e-06,1.389510e+01,-7.655586e-02,1.397166e+01,1.609034e+01,1.714731e+02
9.850475e+03,1.140101e-01,8.642258e-01,8.634671e-01,1.625765e-01,1.080422e-06,1.389510e+01,-7.655586e-02,1.397166e+01,1.609012e+01,1.714771e+02
9.860476e+03,1.141259e-01,8.642374e-01,8.634765e-01,1.625873e-01,1.079415e-06,1.389510e+01,-7.655586e-02,1.397166e+01,1.608990e+01,1.714811e+02
9.870476e+03,1.142416e-01,8.642490e-01,8.634858e-01,1.625981e-01,1.078410e-06,1.389510e+01,-7.655586e-02,1.397166e+01,1.608969e+01,1.714851e+02
9.880476e+03,1.143574e-01,8.642606e-01,8.634951e-01,1.626089e-01,1.077406e-06,1.389510e+01,-7.655586e-02,1.397166e+01,1.608947e+01,1.714891e+02
9.890477e+03,1.144731e-01,8.642722e-01,8.635044e-01,1.626196e-01,1.076405e-06,1.389510e+01,-7.655586e-02,1.397166e+01,1.608925e+01,1.714932e+02
9.900477e+03,1.145889e-01,8.642839e-01,8.635137e-01,1.626304e-01,1.075405e-06,1.389510e+01,-7.655586e-02,1.397166e+01,1.608904e+01,1.714972e+02
9.910478e+03,1.147046e-01,8.642914e-01,8.635230e-01,1.626412e-01,1.074407e-06,1.389495e+01,-7.655586e-02,1.397151e+01,1.608872e+01,1.715012e+02
9.920478e+03,1.148204e-01,8.642895e-01,8.635322e-01,1.626519e-01,1.073411e-06,1.389444e+01,-7.655586e-02,1.397099e+01,1.608816e+01,1.715052e+02
9.930479e+03,1.149361e-01,8.642876e-01,8.635415e-01,1.626626e-01,1.072417e-06,1.389393e+01,-7.655586e-02,1.397048e+01,1.608760e+01,1.715092e+02
9.940479e+03,1.150518e-01,8.642857e-01,8.635508e-01,1.626733e-01,1.071424e-06,1.389341e+01,-7.655586e-02,1.396997e+01,1.608705e+01,1.715132e+02
9.950480e+03,1.151676e-01,8.642838e-01,8.635600e-01,1.626841e-01,1.070434e-06,1.389290e+01,-7.655586e-02,1.396946e+01,1.608649e+01,1.715172e+02
9.960480e+03,1.152833e-01,8.642819e-01,8.635692e-01,1.626948e-01,1.069445e-06,1.389239e+01,-7.655586e-02,1.396895e+01,1.608593e+01,1.715211e+02
9.970481e+03,1.153991e-01,8.642800e-01,8.635785e-01,1.627054e-01,1.068458e-06,1.389188e+01,-7.655586e-02,1.396843e+01,1.608538e+01,1.715251e+02
9.980481e+03,1.155148e-01,8.642781e-01,8.635877e-01,1.627161e-01,1.067473e-06,1.389137e+01,-7.655586e-02,1.396792e+01,1.608482e+01,1.715291e+02
9.990482e+03,1.156306e-01,8.642762e-01,8.635969e-01,1.627268e-01,1.066489e-06,1.389085e+01,-7.655586e-02,1.396741e+01,1.608426e+01,1.715331e+02
1.000048e+04,1.157463e-01,8.642743e-01,8.636061e-01,1.627375e-01,1.065508e-06,1.389034e+01,-7.655586e-02,1.396690e+01,1.608371e+01,1.715371e+02
1.001048e+04,1.158621e-01,8.642724e-01,8.636153e-01,1.627481e-01,1.064528e-06,1.388983e+01,-7.655586e-02,1.396639e+01,1.608315e+01,1.715411e+02
1.002048e+04,1.159778e-01,8.642705e-01,8.636245e-01,1.627587e-01,1.063550e-06,1.388932e+01,-7.655586e-02,1.396587e+01,1.608259e+01,1.715451e+02
1.003048e+04,1.160936e-01,8.642686e-01,8.636337e-01,1.627694e-01,1.062574e-06,1.388881e+01,-7.655586e-02,1.396536e+01,1.608203e+01,1.715491e+02
1.004048e+04,1.162093e-01,8.642667e-01,8.636429e-01,1.627800e-01,1.061600e-06,1.388829e+01,-7.655586e-02,1.396485e+01,1.608148e+01,1.715531e+02
1.005048e+04,1.163251e-01,8.642648e-01,8.636520e-01,1.627906e-01,1.060627e-06,1.388778e+01,-7.655586e-02,1.396434e+01,1.608092e+01,1.715571e+02
1.006049e+04,1.164408e-01,8.642629e-01,8.636612e-01,1.628012e-01,1.059656e-06,1.388727e+01,-7.655586e-02,1.396383e+01,1.608036e+01,1.715611e+02
1.007049e+04,1.165565e-01,8.642610e-01,8.636703e-01,1.628118e-01,1.058687e-06,1.388676e+01,-7.655586e-02,1.396331e+01,1.607981e+01,1.715651e+02
1.008049e+04,1.166723e-01,8.642591e-01,8.636795e-01,1.628224e-01,1.057720e-06,1.388625e+01,-7.655586e-02,1.396280e+01,1.607925e+01,1.715690e+02
1.009049e+04,1.167880e-01,8.642572e-01,8.636886e-01,1.628330e-01,1.056754e-06,1.388573e+01,-7.655586e-02,1.396229e+01,1.607869e+01,1.715730e+02
1.010049e+04,1.169038e-01,8.642553e-01,8.636977e-01,1.628435e-01,1.055791e-06,1.388522e+01,-7.655586e-02,1.396178e+01,1.607814e+01,1.715770e+02
1.011049e+04,1.170195e-01,8.642534e-01,8.637068e-01,1.628541e-01,1.054829e-06,1.388471e+01,-7.655586e-02,1.396127e+01,1.607758e+01,1.715810e+02
1.012049e+04,1.171353e-01,8.642515e-01,8.637159e-01,1.628646e-01,1.053868e-06,1.388420e+01,-7.655586e-02,1.396075e+01,1.607702e+01,1.715850e+02
1.013049e+04,1.172510e-01,8.642496e-01,8.637250e-01,1.628752e-01,1.052910e-06,1.388369e+01,-7.655586e-02,1.396024e+01,1.607647e+01,1.715890e+02
1.014049e+04,1.173668e-01,8.642477e-01,8.637341e-01,1.628857e-01,1.051953e-06,1.388317e+01,-7.655586e-02,1.395973e+01,1.607591e+01,1.715930e+02
1.015049e+04,1.174825e-01,8.642458e-01,8.637432e-01,1.628962e-01,1.050998e-06,1.388266e+01,-7.655586e-02,1.395922e+01,1.607535e+01,1.715970e+02
1.016049e+04,1.175983e-01,8.642448e-01,8.637523e-01,1.629067e-01,1.050045e-06,1.388234e+01,-7.655586e-02,1.395889e+01,1.607500e+01,1.716000e+02
1.017049e+04,1.177140e-01,8.642468e-01,8.637614e-01,1.629172e-01,1.049093e-06,1.388260e+01,-7.655586e-02,1.395915e+01,1.607526e+01,1.716000e+02
1.018049e+04,1.178298e-01,8.642487e-01,8.637704e-01,1.629277e-01,1.048143e-06,1.388285e+01,-7.655586e-02,1.395941e+01,1.607552e+01,1.716000e+02
1.019049e+04,1.179455e-01,8.642506e-01,8.637795e-01,1.629382e-01,1.047195e-06,1.388311e+01,-7.655586e-02,1.395967e+01,1.607578e+01,1.716000e+02
1.020049e+04,1.180612e-01,8.642525e-01,8.637885e-01,1.629486e-01,1.046248e-06,1.388337e+01,-7.655586e-02,1.395993e+01,1.607605e+01,1.716000e+02
1.021049e+04,1.181770e-01,8.642544e-01,8.637975e-01,1.629591e-01,1.045303e-06,1.388363e+01,-7.655586e-02,1.396018e+01,1.607631e+01,1.716000e+02
1.022049e+04,1.182927e-01,8.642563e-01,8.638066e-01,1.629695e-01,1.044360e-06,1.388389e+01,-7.655586e-02,1.396044e+01,1.607657e+01,1.716000e+02
1.023049e+04,1.184085e-01,8.642582e-01,8.638156e-01,1.629800e-01,1.043419e-06,1.388414e+01,-7.655586e-02,1.396070e+01,1.607683e+01,1.716000e+02
1.024049e+04,1.185242e-01,8.642601e-01,8.638246e-01,1.629904e-01,1.042479e-06,1.388440e+01,-7.655586e-02,1.396096e+01,1.607710e+01,1.716000e+02
1.025049e+04,1.186400e-01,8.642621e-01,8.638336e-01,1.630008e-01,1.041541e-06,1.388466e+01,-7.655586e-02,1.396121e+01,1.607736e+01,1.716000e+02
1.026049e+04,1.187557e-01,8.642640e-01,8.638426e-01,1.630112e-01,1.040605e-06,1.388492e+01,-7.655586e-02,1.396147e+01,1.607762e+01,1.716000e+02
1.027050e+04,1.188715e-01,8.642659e-01,8.638516e-01,1.630216e-01,1.039670e-06,1.388517e+01,-7.655586e-02,1.396173e+01,1.607788e+01,1.716000e+02
1.028050e+04,1.189872e-01,8.642678e-01,8.638606e-01,1.630320e-01,1.038737e-06,1.388543e+01,-7.655586e-02,1.396199e+01,1.607815e+01,1.716000e+02
1.029050e+04,1.191030e-01,8.642697e-01,8.638695e-01,1.630424e-01,1.037805e-06,1.388569e+01,-7.655586e-02,1.396225e+01,1.607841e+01,1.716000e+02
1.030050e+04,1.192187e-01,8.642716e-01,8.638785e-01,1.630528e-01,1.036876e-06,1.388595e+01,-7.655586e-02,1.396250e+01,1.607867e+01,1.716000e+02
1.031050e+04,1.193345e-01,8.642735e-01,8.638874e-01,1.630632e-01,1.035948e-06,1.388621e+01,-7.655586e-02,1.396276e+01,1.607893e+01,1.716000e+02
1.032050e+04,1.194502e-01,8.642755e-01,8.638964e-01,1.630735e-01,1.035021e-06,1.388646e+01,-7.655586e-02,1.396302e+01,1.607919e+01,1.716000e+02
1.033050e+04,1.195660e-01,8.642774e-01,8.639053e-01,1.630839e-01,1.034096e-06,1.388672e+01,-7.655586e-02,1.396328e+01,1.607946e+01,1.716000e+02
1.034050e+04,1.196817e-01,8.642793e-01,8.639143e-01,1.630942e-01,1.033173e-06,1.388698e+01,-7.655586e-02,1.396353e+01,1.607972e+01,1.716000e+02
1.035050e+04,1.197974e-01,8.642812e-01,8.639232e-01,1.631045e-01,1.032252e-06,1.388724e+01,-7.655586e-02,1.396379e+01,1.607998e+01,1.716000e+02
1.036050e+04,1.199132e-01,8.642831e-01,8.639321e-01,1.631148e-01,1.031332e-06,1.388749e+01,-7.655586e-02,1.396405e+01,1.608024e+01,1.716000e+02
1.037050e+04,1.200289e-01,8.642850e-01,8.639410e-01,1.631251e-01,1.030413e-06,1.388775e+01,-7.655586e-02,1.396431e+01,1.608051e+01,1.716000e+02
1.038050e+04,1.201447e-01,8.642869e-01,8.639499e-01,1.631354e-01,1.029497e-06,1.388801e+01,-7.655586e-02,1.396457e+01,1.608077e+01,1.716000e+02
1.039050e+04,1.202604e-01,8.642889e-01,8.639588e-01,1.631457e-01,1.028582e-06,1.388827e+01,-7.655586e-02,1.396482e+01,1.608103e+01,1.716000e+02
1.040050e+04,1.203762e-01,8.642908e-01,8.639677e-01,1.631560e-01,1.027668e-06,1.388853e+01,-7.655586e-02,1.396508e+01,1.608129e+01,1.716000e+02
1.041050e+04,1.204919e-01,8.642955e-01,8.639765e-01,1.631663e-01,1.026756e-06,1.388878e+01,-7.655586e-02,1.396534e+01,1.608150e+01,1.716014e+02
1.042050e+04,1.206077e-01,8.643051e-01,8.639854e-01,1.631766e-01,1.025846e-06,1.388904e+01,-7.655586e-02,1.396559e+01,1.608162e+01,1.716054e+02
1.043050e+04,1.207234e-01,8.643147e-01,8.639943e-01,1.631868e-01,1.024938e-06,1.388929e+01,-7.655586e-02,1.396585e+01,1.608174e+01,1.716094e+02
1.044050e+04,1.208392e-01,8.643243e-01,8.640031e-01,1.631971e-01,1.024031e-06,1.388955e+01,-7.655586e-02,1.396610e+01,1.608185e+01,1.716134e+02
1.045050e+04,1.209549e-01,8.643339e-01,8.640120e-01,1.632073e-01,1.023125e-06,1.388980e+01,-7.655586e-02,1.396636e+01,1.608197e+01,1.716174e+02
1.046050e+04,1.210707e-01,8.643434e-01,8.640208e-01,1.632175e-01,1.022221e-06,1.389006e+01,-7.655586e-02,1.396661e+01,1.608208e+01,1.716213e+02
1.047050e+04,1.211864e-01,8.643530e-01,8.640296e-01,1.632277e-01,1.021319e-06,1.389031e+01,-7.655586e-02,1.396687e+01,1.608220e+01,1.716253e+02
1.048051e+04,1.213021e-01,8.643626e-01,8.640385e-01,1.632379e-01,1.020418e-06,1.389057e+01,-7.655586e-02,1.396712e+01,1.608231e+01,1.716293e+02
1.049051e+04,1.214179e-01,8.643722e-01,8.640473e-01,1.632481e-01,1.019519e-06,1.389082e+01,-7.655586e-02,1.396738e+01,1.608243e+01,1.716333e+02
1.050051e+04,1.215336e-01,8.643818e-01,8.640561e-01,1.632583e-01,1.018622e-06,1.389108e+01,-7.655586e-02,1.396763e+01,1.608255e+01,1.716372e+02
1.051051e+04,1.216494e-01,8.643914e-01,8.640649e-01,1.632685e-01,1.017726e-06,1.389133e+01,-7.655586e-02,1.396789e+01,1.608266e+01,1.716412e+02
1.052051e+04,1.217651e-01,8.644010e-01,8.640737e-01,1.632787e-01,1.016831e-06,1.389159e+01,-7.655586e-02,1.396814e+01,1.608278e+01,1.716452e+02
1.053051e+04,1.218809e-01,8.644106e-01,8.640824e-01,1.632889e-01,1.015938e-06,1.389184e+01,-7.655586e-02,1.396840e+01,1.608289e+01,1.716492e+02
1.054051e+04,1.219966e-01,8.644202e-01,8.640912e-01,1.632990e-01,1.015047e-06,1.389210e+01,-7.655586e-02,1.396865e+01,1.608301e+01,1.716531e+02
1.055051e+04,1.221124e-01,8.644298e-01,8.641000e-01,1.633092e-01,1.014157e-06,1.389235e+01,-7.655586e-02,1.396891e+01,1.608312e+01,1.716571e+02
1.056051e+04,1.222281e-01,8.644394e-01,8.641087e-01,1.633193e-01,1.013269e-06,1.389261e+01,-7.655586e-02,1.396916e+01,1.608324e+01,1.716611e+02
1.057051e+04,1.223439e-01,8.644490e-01,8.641175e-01,1.633294e-01,1.012382e-06,1.389286e+01,-7.655586e-02,1.396942e+01,1.608336e+01,1.716651e+02
1.058051e+04,1.224596e-01,8.644586e-01,8.641262e-01,1.633395e-01,1.011497e-06,1.389312e+01,-7.655586e-02,1.396967e+01,1.608347e+01,1.716691e+02
1.059051e+04,1.225754e-01,8.644682e-01,8.641350e-01,1.633497e-01,1.010613e-06,1.389337e+01,-7.655586e-02,1.396993e+01,1.608359e+01,1.716730e+02
1.060051e+04,1.226911e-01,8.644778e-01,8.641437e-01,1.633598e-01,1.009731e-06,1.389363e+01,-7.655586e-02,1.397019e+01,1.608370e+01,1.716770e+02
1.061051e+04,1.228068e-01,8.644874e-01,8.641524e-01,1.633698e-01,1.008851e-06,1.389388e+01,-7.655586e-02,1.397044e+01,1.608382e+01,1.716810e+02
1.062051e+04,1.229226e-01,8.644970e-01,8.641611e-01,1.633799e-01,1.007972e-06,1.389414e+01,-7.655586e-02,1.397070e+01,1.608393e+01,1.716850e+02
1.063051e+04,1.230383e-01,8.645066e-01,8.641699e-01,1.633900e-01,1.007094e-06,1.389439e+01,-7.655586e-02,1.397095e+01,1.608405e+01,1.716889e+02
1.064051e+04,1.231541e-01,8.645162e-01,8.641786e-01,1.634001e-01,1.006218e-06,1.389465e+01,-7.655586e-02,1.397121e+01,1.608417e+01,1.716929e+02
1.065051e+04,1.232698e-01,8.645258e-01,8.641872e-01,1.634101e-01,1.005344e-06,1.389490e+01,-7.655586e-02,1.397146e+01,1.608428e+01,1.716969e+02
1.066051e+04,1.233856e-01,8.645364e-01,8.641959e-01,1.634202e-01,1.004471e-06,1.389499e+01,-7.655586e-02,1.397155e+01,1.608418e+01,1.716991e+02
1.067051e+04,1.235013e-01,8.645505e-01,8.642046e-01,1.634302e-01,1.003599e-06,1.389448e+01,-7.655586e-02,1.397103e+01,1.608332e+01,1.716951e+02
1.068052e+04,1.236171e-01,8.645647e-01,8.642133e-01,1.634403e-01,1.002729e-06,1.389396e+01,-7.655586e-02,1.397052e+01,1.608246e+01,1.716911e+02
1.069052e+04,1.237328e-01,8.645788e-01,8.642219e-01,1.634503e-01,1.001860e-06,1.389345e+01,-7.655586e-02,1.397000e+01,1.608161e+01,1.716871e+02
1.070052e+04,1.238486e-01,8.645930e-01,8.642306e-01,1.634603e-01,1.000993e-06,1.389293e+01,-7.655586e-02,1.396949e+01,1.608075e+01,1.716831e+02
1.071052e+04,1.239643e-01,8.646071e-01,8.642392e-01,1.634703e-01,1.000128e-06,1.389242e+01,-7.655586e-02,1.396898e+01,1.607989e+01,1.716791e+02
1.072052e+04,1.240801e-01,8.646213e-01,8.642479e-01,1.634803e-01,9.992637e-07,1.389191e+01,-7.655586e-02,1.396846e+01,1.607903e+01,1.716751e+02
1.073052e+04,1.241958e-01,8.646354e-01,8.642565e-01,1.634903e-01,9.984010e-07,1.389139e+01,-7.655586e-02,1.396795e+01,1.607817e+01,1.716711e+02
1.074052e+04,1.243116e-01,8.646496e-01,8.642651e-01,1.635003e-01,9.975399e-07,1.389088e+01,-7.655586e-02,1.396744e+01,1.607731e+01,1.716671e+02
1.075052e+04,1.244273e-01,8.646638e-01,8.642738e-01,1.635102e-01,9.966802e-07,1.389037e+01,-7.655586e-02,1.396692e+01,1.607645e+01,1.716631e+02
1.076052e+04,1.245430e-01,8.646779e-01,8.642824e-01,1.635202e-01,9.958220e-07,1.388985e+01,-7.655586e-02,1.396641e+01,1.607560e+01,1.716591e+02
1.077052e+04,1.246588e-01,8.646921e-01,8.642910e-01,1.635302e-01,9.949652e-07,1.388934e+01,-7.655586e-02,1.396589e+01,1.607474e+01,1.716551e+02
1.078052e+04,1.247745e-01,8.647062e-01,8.642996e-01,1.635401e-01,9.941099e-07,1.388882e+01,-7.655586e-02,1.396538e+01,1.607388e+01,1.716511e+02
1.079052e+04,1.248903e-01,8.647204e-01,8.643082e-01,1.635500e-01,9.932560e-07,1.388831e+01,-7.655586e-02,1.396487e+01,1.607302e+01,1.716470e+02
1.080052e+04,1.250060e-01,8.647345e-01,8.643167e-01,1.635600e-01,9.924036e-07,1.388780e+01,-7.655586e-02,1.396435e+01,1.607216e+01,1.716430e+02
1.081052e+04,1.251218e-01,8.647487e-01,8.643253e-01,1.635699e-01,9.915526e-07,1.388728e+01,-7.655586e-02,1.396384e+01,1.607130e+01,1.716390e+02
1.082052e+04,1.252375e-01,8.647628e-01,8.643339e-01,1.635798e-01,9.907031e-07,1.388677e+01,-7.655586e-02,1.396333e+01,1.607044e+01,1.716350e+02
1.083052e+04,1.253533e-01,8.647770e-01,8.643424e-01,1.635897e-01,9.898550e-07,1.388626e+01,-7.655586e-02,1.396281e+01,1.606959e+01,1.716310e+02
1.084052e+04,1.254690e-01,8.647911e-01,8.643510e-01,1.635996e-01,9.890083e-07,1.388574e+01,-7.655586e-02,1.396230e+01,1.606873e+01,1.716270e+02
1.085052e+04,1.255848e-01,8.648053e-01,8.643595e-01,1.636095e-01,9.881631e-07,1.388523e+01,-7.655586e-02,1.396178e+01,1.606787e+01,1.716230e+02
1.086052e+04,1.257005e-01,8.648194e-01,8.643681e-01,1.636194e-01,9.873193e-07,1.388471e+01,-7.655586e-02,1.396127e+01,1.606701e+01,1.716190e+02
1.087052e+04,1.258163e-01,8.648336e-01,8.643766e-01,1.636292e-01,9.864769e-07,1.388420e+01,-7.655586e-02,1.396076e+01,1.606615e+01,1.716150e+02
1.088052e+04,1.259320e-01,8.648477e-01,8.643851e-01,1.636391e-01,9.856359e-07,1.388369e+01,-7.655586e-02,1.396024e+01,1.606530e+01,1.716110e+02
1.089053e+04,1.260477e-01,8.648619e-01,8.643936e-01,1.636489e-01,9.847963e-07,1.388317e+01,-7.655586e-02,1.395973e+01,1.606444e+01,1.716070e+02
1.090053e+04,1.261635e-01,8.648760e-01,8.644022e-01,1.636588e-01,9.839582e-07,1.388266e+01,-7.655586e-02,1.395922e+01,1.606358e+01,1.716030e+02
1.091053e+04,1.262792e-01,8.648959e-01,8.644107e-01,1.636686e-01,9.831215e-07,1.388228e+01,-7.655586e-02,1.395883e+01,1.606276e+01,1.715970e+02
1.092053e+04,1.263950e-01,8.649328e-01,8.644192e-01,1.636785e-01,9.822861e-07,1.388228e+01,-7.655586e-02,1.395883e+01,1.606208e+01,1.715849e+02
1.093053e+04,1.265107e-01,8.649697e-01,8.644276e-01,1.636883e-01,9.814522e-07,1.388228e+01,-7.655586e-02,1.395883e+01,1.606139e+01,1.715728e+02
1.094053e+04,1.266265e-01,8.650065e-01,8.644361e-01,1.636981e-01,9.806196e-07,1.388228e+01,-7.655586e-02,1.395883e+01,1.606070e+01,1.715608e+02
1.095053e+04,1.267422e-01,8.650434e-01,8.644446e-01,1.637079e-01,9.797885e-07,1.388228e+01,-7.655586e-02,1.395883e+01,1.606001e+01,1.715487e+02
1.096053e+04,1.268580e-01,8.650803e-01,8.644531e-01,1.637177e-01,9.789587e-07,1.388228e+01,-7.655586e-02,1.395883e+01,1.605932e+01,1.715367e+02
1.097053e+04,1.269737e-01,8.651171e-01,8.644615e-01,1.637275e-01,9.781303e-07,1.388228e+01,-7.655586e-02,1.395883e+01,1.605864e+01,1.715246e+02
1.098053e+04,1.270895e-01,8.651540e-01,8.644700e-01,1.637372e-01,9.773033e-07,1.388228e+01,-7.655586e-02,1.395883e+01,1.605795e+01,1.715126e+02
1.099053e+04,1.272052e-01,8.651909e-01,8.644784e-01,1.637470e-01,9.764777e-07,1.388228e+01,-7.655586e-02,1.395883e+01,1.605726e+01,1.715005e+02
1.100053e+04,1.273210e-01,8.652277e-01,8.644869e-01,1.637568e-01,9.756534e-07,1.388228e+01,-7.655586e-02,1.395883e+01,1.605657e+01,1.714884e+02
1.101053e+04,1.274367e-01,8.652646e-01,8.644953e-01,1.637665e-01,9.748305e-07,1.388228e+01,-7.655586e-02,1.395883e+01,1.605589e+01,1.714764e+02
1.102053e+04,1.275524e-01,8.653015e-01,8.645037e-01,1.637763e-01,9.740090e-07,1.388228e+01,-7.655586e-02,1.395883e+01,1.605520e+01,1.714643e+02
1.103053e+04,1.276682e-01,8.653383e-01,8.645121e-01,1.637860e-01,9.731889e-07,1.388228e+01,-7.655586e-02,1.395883e+01,1.605451e+01,1.714523e+02
1.104053e+04,1.277839e-01,8.653752e-01,8.645205e-01,1.637957e-01,9.723701e-07,1.388228e+01,-7.655586e-02,1.395883e+01,1.605383e+01,1.714402e+02
1.105053e+04,1.278997e-01,8.654121e-01,8.645289e-01,1.638055e-01,9.715526e-07,1.388228e+01,-7.655586e-02,1.395883e+01,1.605314e+01,1.714282e+02
1.106053e+04,1.280154e-01,8.654489e-01,8.645373e-01,1.638152e-01,9.707365e-07,1.388228e+01,-7.655586e-02,1.395883e+01,1.605245e+01,1.714161e+02
