Repository: brandonlampe/CS_Data

# Repository for Crushed Salt Data
**Grant No: 456417**

This is a work in progress!

## Repository Content

### Directory Names
A uniform namining structure still in progress, but in general directories are named according to the following:
 - Names contain no spaces, a single underscore "_" will be used as a file name seperator.
 - Files are for the Crushed Salt Project (CSP); therefore, the first three charaters of each file are "CSP".
 - Folders are organized by which frame the test was performed on i.e., A2 or A3.
 - The fifth and sixth charaters of each file name will therefore be "A" followed by the frame number.

File: UNM_WP_HY_175_09/175_09_Stage01_OUT.csv (part 7 of 30)
Seconds, Days, Fractional Density, Fit to Fractional Density,Fit to Volume Strain,Fit to Volume Strain Rate (1/sec),Confining Pressure (MPa), Pore Pressure (MPa),Terzaghi Pressure (MPa), Solid Pressure (MPa),Temperature (C))
1.661080e+04,1.922546e-01,8.687394e-01,8.683645e-01,1.682323e-01,6.593177e-07,1.389227e+01,-7.655586e-02,1.396882e+01,1.600286e+01,1.717814e+02
1.662080e+04,1.923704e-01,8.687511e-01,8.683703e-01,1.682389e-01,6.589300e-07,1.389149e+01,-7.655586e-02,1.396805e+01,1.600175e+01,1.717854e+02
1.663080e+04,1.924861e-01,8.687628e-01,8.683760e-01,1.682455e-01,6.585427e-07,1.389072e+01,-7.655586e-02,1.396728e+01,1.600065e+01,1.717894e+02
1.664080e+04,1.926019e-01,8.687746e-01,8.683817e-01,1.682520e-01,6.581558e-07,1.388995e+01,-7.655586e-02,1.396650e+01,1.599954e+01,1.717935e+02
1.665080e+04,1.927176e-01,8.687863e-01,8.683874e-01,1.682586e-01,6.577694e-07,1.388917e+01,-7.655586e-02,1.396573e+01,1.599843e+01,1.717975e+02
1.666080e+04,1.928334e-01,8.687917e-01,8.683931e-01,1.682652e-01,6.573834e-07,1.388888e+01,-7.655586e-02,1.396544e+01,1.599800e+01,1.718015e+02
1.667080e+04,1.929491e-01,8.687865e-01,8.683988e-01,1.682718e-01,6.569978e-07,1.388939e+01,-7.655586e-02,1.396595e+01,1.599868e+01,1.718055e+02
1.668080e+04,1.930649e-01,8.687814e-01,8.684045e-01,1.682783e-01,6.566126e-07,1.388990e+01,-7.655586e-02,1.396646e+01,1.599936e+01,1.718094e+02
1.669080e+04,1.931806e-01,8.687762e-01,8.684102e-01,1.682849e-01,6.562278e-07,1.389041e+01,-7.655586e-02,1.396697e+01,1.600004e+01,1.718134e+02
1.670081e+04,1.932964e-01,8.687710e-01,8.684159e-01,1.682915e-01,6.558435e-07,1.389092e+01,-7.655586e-02,1.396748e+01,1.600073e+01,1.718174e+02
1.671081e+04,1.934121e-01,8.687659e-01,8.684216e-01,1.682980e-01,6.554596e-07,1.389143e+01,-7.655586e-02,1.396799e+01,1.600141e+01,1.718214e+02
1.672081e+04,1.935279e-01,8.687607e-01,8.684273e-01,1.683046e-01,6.550761e-07,1.389194e+01,-7.655586e-02,1.396850e+01,1.600209e+01,1.718254e+02
1.673081e+04,1.936436e-01,8.687556e-01,8.684330e-01,1.683111e-01,6.546930e-07,1.389245e+01,-7.655586e-02,1.396901e+01,1.600278e+01,1.718293e+02
1.674081e+04,1.937593e-01,8.687504e-01,8.684387e-01,1.683177e-01,6.543104e-07,1.389296e+01,-7.655586e-02,1.396952e+01,1.600346e+01,1.718333e+02
1.675081e+04,1.938751e-01,8.687452e-01,8.684444e-01,1.683242e-01,6.539281e-07,1.389347e+01,-7.655586e-02,1.397003e+01,1.600414e+01,1.718373e+02
1.676081e+04,1.939908e-01,8.687401e-01,8.684501e-01,1.683308e-01,6.535463e-07,1.389398e+01,-7.655586e-02,1.397054e+01,1.600482e+01,1.718413e+02
1.677081e+04,1.941066e-01,8.687349e-01,8.684557e-01,1.683373e-01,6.531649e-07,1.389449e+01,-7.655586e-02,1.397105e+01,1.600551e+01,1.718452e+02
1.678081e+04,1.942223e-01,8.687298e-01,8.684614e-01,1.683438e-01,6.527839e-07,1.389500e+01,-7.655586e-02,1.397156e+01,1.600619e+01,1.718492e+02
1.679081e+04,1.943381e-01,8.687246e-01,8.684671e-01,1.683503e-01,6.524033e-07,1.389551e+01,-7.655586e-02,1.397207e+01,1.600687e+01,1.718532e+02
1.680081e+04,1.944538e-01,8.687195e-01,8.684727e-01,1.683569e-01,6.520231e-07,1.389602e+01,-7.655586e-02,1.397258e+01,1.600755e+01,1.718572e+02
1.681081e+04,1.945696e-01,8.687143e-01,8.684784e-01,1.683634e-01,6.516434e-07,1.389653e+01,-7.655586e-02,1.397309e+01,1.600824e+01,1.718612e+02
1.682081e+04,1.946853e-01,8.687091e-01,8.684841e-01,1.683699e-01,6.512640e-07,1.389704e+01,-7.655586e-02,1.397360e+01,1.600892e+01,1.718651e+02
1.683081e+04,1.948011e-01,8.687040e-01,8.684897e-01,1.683764e-01,6.508851e-07,1.389755e+01,-7.655586e-02,1.397411e+01,1.600960e+01,1.718691e+02
1.684081e+04,1.949168e-01,8.686988e-01,8.684954e-01,1.683829e-01,6.505066e-07,1.389806e+01,-7.655586e-02,1.397462e+01,1.601029e+01,1.718731e+02
1.685081e+04,1.950326e-01,8.686937e-01,8.685010e-01,1.683894e-01,6.501285e-07,1.389858e+01,-7.655586e-02,1.397513e+01,1.601097e+01,1.718771e+02
1.686081e+04,1.951483e-01,8.686885e-01,8.685067e-01,1.683959e-01,6.497508e-07,1.389909e+01,-7.655586e-02,1.397564e+01,1.601165e+01,1.718810e+02
1.687081e+04,1.952640e-01,8.686833e-01,8.685123e-01,1.684024e-01,6.493735e-07,1.389960e+01,-7.655586e-02,1.397615e+01,1.601233e+01,1.718850e+02
1.688081e+04,1.953798e-01,8.686782e-01,8.685179e-01,1.684089e-01,6.489966e-07,1.390011e+01,-7.655586e-02,1.397666e+01,1.601302e+01,1.718890e+02
1.689081e+04,1.954955e-01,8.686730e-01,8.685236e-01,1.684154e-01,6.486201e-07,1.390062e+01,-7.655586e-02,1.397717e+01,1.601370e+01,1.718930e+02
1.690082e+04,1.956113e-01,8.686679e-01,8.685292e-01,1.684219e-01,6.482441e-07,1.390113e+01,-7.655586e-02,1.397768e+01,1.601438e+01,1.718970e+02
1.691082e+04,1.957270e-01,8.686662e-01,8.685348e-01,1.684284e-01,6.478684e-07,1.390140e+01,-7.655586e-02,1.397795e+01,1.601473e+01,1.719000e+02
1.692082e+04,1.958428e-01,8.686760e-01,8.685405e-01,1.684348e-01,6.474931e-07,1.390088e+01,-7.655586e-02,1.397744e+01,1.601395e+01,1.719000e+02
1.693082e+04,1.959585e-01,8.686857e-01,8.685461e-01,1.684413e-01,6.471183e-07,1.390037e+01,-7.655586e-02,1.397692e+01,1.601318e+01,1.719000e+02
1.694082e+04,1.960743e-01,8.686955e-01,8.685517e-01,1.684478e-01,6.467438e-07,1.389985e+01,-7.655586e-02,1.397641e+01,1.601240e+01,1.719000e+02
1.695082e+04,1.961900e-01,8.687052e-01,8.685573e-01,1.684543e-01,6.463698e-07,1.389933e+01,-7.655586e-02,1.397589e+01,1.601163e+01,1.719000e+02
1.696082e+04,1.963058e-01,8.687150e-01,8.685629e-01,1.684607e-01,6.459961e-07,1.389882e+01,-7.655586e-02,1.397538e+01,1.601086e+01,1.719000e+02
1.697082e+04,1.964215e-01,8.687247e-01,8.685685e-01,1.684672e-01,6.456229e-07,1.389830e+01,-7.655586e-02,1.397486e+01,1.601008e+01,1.719000e+02
1.698082e+04,1.965373e-01,8.687345e-01,8.685741e-01,1.684736e-01,6.452501e-07,1.389779e+01,-7.655586e-02,1.397434e+01,1.600931e+01,1.719000e+02
1.699082e+04,1.966530e-01,8.687442e-01,8.685797e-01,1.684801e-01,6.448776e-07,1.389727e+01,-7.655586e-02,1.397383e+01,1.600853e+01,1.719000e+02
1.700082e+04,1.967687e-01,8.687540e-01,8.685853e-01,1.684865e-01,6.445056e-07,1.389676e+01,-7.655586e-02,1.397331e+01,1.600776e+01,1.719000e+02
1.701082e+04,1.968845e-01,8.687637e-01,8.685909e-01,1.684930e-01,6.441339e-07,1.389624e+01,-7.655586e-02,1.397280e+01,1.600699e+01,1.719000e+02
1.702082e+04,1.970002e-01,8.687735e-01,8.685965e-01,1.684994e-01,6.437627e-07,1.389573e+01,-7.655586e-02,1.397228e+01,1.600621e+01,1.719000e+02
1.703082e+04,1.971160e-01,8.687832e-01,8.686021e-01,1.685058e-01,6.433918e-07,1.389521e+01,-7.655586e-02,1.397177e+01,1.600544e+01,1.719000e+02
1.704082e+04,1.972317e-01,8.687930e-01,8.686077e-01,1.685123e-01,6.430214e-07,1.389469e+01,-7.655586e-02,1.397125e+01,1.600466e+01,1.719000e+02
1.705082e+04,1.973475e-01,8.688027e-01,8.686133e-01,1.685187e-01,6.426513e-07,1.389418e+01,-7.655586e-02,1.397074e+01,1.600389e+01,1.719000e+02
1.706082e+04,1.974632e-01,8.688125e-01,8.686189e-01,1.685251e-01,6.422817e-07,1.389366e+01,-7.655586e-02,1.397022e+01,1.600312e+01,1.719000e+02
1.707082e+04,1.975790e-01,8.688222e-01,8.686245e-01,1.685316e-01,6.419124e-07,1.389315e+01,-7.655586e-02,1.396970e+01,1.600234e+01,1.719000e+02
1.708082e+04,1.976947e-01,8.688320e-01,8.686300e-01,1.685380e-01,6.415436e-07,1.389263e+01,-7.655586e-02,1.396919e+01,1.600157e+01,1.719000e+02
1.709082e+04,1.978105e-01,8.688418e-01,8.686356e-01,1.685444e-01,6.411751e-07,1.389212e+01,-7.655586e-02,1.396867e+01,1.600079e+01,1.719000e+02
1.710082e+04,1.979262e-01,8.688515e-01,8.686412e-01,1.685508e-01,6.408070e-07,1.389160e+01,-7.655586e-02,1.396816e+01,1.600002e+01,1.719000e+02
1.711083e+04,1.980420e-01,8.688613e-01,8.686467e-01,1.685572e-01,6.404393e-07,1.389109e+01,-7.655586e-02,1.396764e+01,1.599925e+01,1.719000e+02
1.712083e+04,1.981577e-01,8.688710e-01,8.686523e-01,1.685636e-01,6.400720e-07,1.389057e+01,-7.655586e-02,1.396713e+01,1.599847e+01,1.719000e+02
1.713083e+04,1.982735e-01,8.688808e-01,8.686579e-01,1.685700e-01,6.397051e-07,1.389006e+01,-7.655586e-02,1.396661e+01,1.599770e+01,1.719000e+02
1.714083e+04,1.983892e-01,8.688905e-01,8.686634e-01,1.685764e-01,6.393386e-07,1.388954e+01,-7.655586e-02,1.396610e+01,1.599693e+01,1.719000e+02
1.715083e+04,1.985049e-01,8.689003e-01,8.686690e-01,1.685828e-01,6.389725e-07,1.388902e+01,-7.655586e-02,1.396558e+01,1.599615e+01,1.719000e+02
1.716083e+04,1.986207e-01,8.689066e-01,8.686745e-01,1.685892e-01,6.386068e-07,1.388887e+01,-7.664514e-02,1.396551e+01,1.599587e+01,1.719000e+02
1.717083e+04,1.987364e-01,8.689066e-01,8.686801e-01,1.685956e-01,6.382414e-07,1.388938e+01,-7.689909e-02,1.396628e+01,1.599650e+01,1.719000e+02
1.718083e+04,1.988522e-01,8.689066e-01,8.686856e-01,1.686019e-01,6.378765e-07,1.388989e+01,-7.715304e-02,1.396705e+01,1.599713e+01,1.719000e+02
1.719083e+04,1.989679e-01,8.689066e-01,8.686911e-01,1.686083e-01,6.375119e-07,1.389041e+01,-7.740700e-02,1.396781e+01,1.599775e+01,1.719000e+02
1.720083e+04,1.990837e-01,8.689066e-01,8.686967e-01,1.686147e-01,6.371477e-07,1.389092e+01,-7.766095e-02,1.396858e+01,1.599838e+01,1.719000e+02
1.721083e+04,1.991994e-01,8.689066e-01,8.687022e-01,1.686211e-01,6.367839e-07,1.389143e+01,-7.791491e-02,1.396934e+01,1.599901e+01,1.719000e+02
1.722083e+04,1.993152e-01,8.689066e-01,8.687077e-01,1.686274e-01,6.364205e-07,1.389194e+01,-7.816886e-02,1.397011e+01,1.599964e+01,1.719000e+02
1.723083e+04,1.994309e-01,8.689066e-01,8.687133e-01,1.686338e-01,6.360575e-07,1.389245e+01,-7.842281e-02,1.397088e+01,1.600026e+01,1.719000e+02
1.724083e+04,1.995467e-01,8.689066e-01,8.687188e-01,1.686402e-01,6.356948e-07,1.389297e+01,-7.867677e-02,1.397164e+01,1.600089e+01,1.719000e+02
1.725083e+04,1.996624e-01,8.689066e-01,8.687243e-01,1.686465e-01,6.353326e-07,1.389348e+01,-7.893072e-02,1.397241e+01,1.600152e+01,1.719000e+02
1.726083e+04,1.997782e-01,8.689066e-01,8.687298e-01,1.686529e-01,6.349707e-07,1.389399e+01,-7.918468e-02,1.397317e+01,1.600215e+01,1.719000e+02
1.727083e+04,1.998939e-01,8.689066e-01,8.687354e-01,1.686592e-01,6.346092e-07,1.389450e+01,-7.943863e-02,1.397394e+01,1.600277e+01,1.719000e+02
1.728083e+04,2.000096e-01,8.689066e-01,8.687409e-01,1.686656e-01,6.342481e-07,1.389501e+01,-7.969258e-02,1.397471e+01,1.600340e+01,1.719000e+02
1.729083e+04,2.001254e-01,8.689066e-01,8.687464e-01,1.686719e-01,6.338874e-07,1.389553e+01,-7.994654e-02,1.397547e+01,1.600403e+01,1.719000e+02
1.730083e+04,2.002411e-01,8.689066e-01,8.687519e-01,1.686782e-01,6.335270e-07,1.389604e+01,-8.020049e-02,1.397624e+01,1.600466e+01,1.719000e+02
1.731083e+04,2.003569e-01,8.689066e-01,8.687574e-01,1.686846e-01,6.331671e-07,1.389655e+01,-8.045444e-02,1.397700e+01,1.600528e+01,1.719000e+02
1.732084e+04,2.004726e-01,8.689066e-01,8.687629e-01,1.686909e-01,6.328075e-07,1.389706e+01,-8.070840e-02,1.397777e+01,1.600591e+01,1.719000e+02
1.733084e+04,2.005884e-01,8.689066e-01,8.687684e-01,1.686972e-01,6.324483e-07,1.389757e+01,-8.096235e-02,1.397854e+01,1.600654e+01,1.719000e+02
1.734084e+04,2.007041e-01,8.689066e-01,8.687739e-01,1.687035e-01,6.320894e-07,1.389809e+01,-8.121631e-02,1.397930e+01,1.600717e+01,1.719000e+02
1.735084e+04,2.008199e-01,8.689066e-01,8.687794e-01,1.687099e-01,6.317310e-07,1.389860e+01,-8.147026e-02,1.398007e+01,1.600779e+01,1.719000e+02
1.736084e+04,2.009356e-01,8.689066e-01,8.687848e-01,1.687162e-01,6.313729e-07,1.389911e+01,-8.172421e-02,1.398083e+01,1.600842e+01,1.719000e+02
1.737084e+04,2.010514e-01,8.689066e-01,8.687903e-01,1.687225e-01,6.310152e-07,1.389962e+01,-8.197817e-02,1.398160e+01,1.600905e+01,1.719000e+02
1.738084e+04,2.011671e-01,8.689066e-01,8.687958e-01,1.687288e-01,6.306579e-07,1.390013e+01,-8.223212e-02,1.398237e+01,1.600968e+01,1.719000e+02
1.739084e+04,2.012829e-01,8.689066e-01,8.688013e-01,1.687351e-01,6.303009e-07,1.390065e+01,-8.248607e-02,1.398313e+01,1.601030e+01,1.719000e+02
1.740084e+04,2.013986e-01,8.689066e-01,8.688068e-01,1.687414e-01,6.299443e-07,1.390116e+01,-8.274003e-02,1.398390e+01,1.601093e+01,1.719000e+02
1.741084e+04,2.015143e-01,8.689095e-01,8.688122e-01,1.687477e-01,6.295881e-07,1.390152e+01,-8.284300e-02,1.398436e+01,1.601131e+01,1.719000e+02
1.742084e+04,2.016301e-01,8.689193e-01,8.688177e-01,1.687540e-01,6.292323e-07,1.390152e+01,-8.258817e-02,1.398411e+01,1.601109e+01,1.719000e+02
1.743084e+04,2.017458e-01,8.689290e-01,8.688232e-01,1.687603e-01,6.288768e-07,1.390152e+01,-8.233333e-02,1.398385e+01,1.601087e+01,1.719000e+02
1.744084e+04,2.018616e-01,8.689388e-01,8.688286e-01,1.687666e-01,6.285218e-07,1.390152e+01,-8.207850e-02,1.398360e+01,1.601065e+01,1.719000e+02
1.745084e+04,2.019773e-01,8.689486e-01,8.688341e-01,1.687729e-01,6.281670e-07,1.390152e+01,-8.182367e-02,1.398334e+01,1.601043e+01,1.719000e+02
1.746084e+04,2.020931e-01,8.689583e-01,8.688395e-01,1.687791e-01,6.278127e-07,1.390152e+01,-8.156884e-02,1.398309e+01,1.601021e+01,1.719000e+02
1.747084e+04,2.022088e-01,8.689681e-01,8.688450e-01,1.687854e-01,6.274587e-07,1.390152e+01,-8.131400e-02,1.398283e+01,1.600999e+01,1.719000e+02
1.748084e+04,2.023246e-01,8.689779e-01,8.688505e-01,1.687917e-01,6.271051e-07,1.390152e+01,-8.105917e-02,1.398258e+01,1.600977e+01,1.719000e+02
1.749084e+04,2.024403e-01,8.689876e-01,8.688559e-01,1.687980e-01,6.267519e-07,1.390152e+01,-8.080434e-02,1.398232e+01,1.600955e+01,1.719000e+02
1.750084e+04,2.025561e-01,8.689974e-01,8.688613e-01,1.688042e-01,6.263990e-07,1.390152e+01,-8.054951e-02,1.398207e+01,1.600933e+01,1.719000e+02
1.751084e+04,2.026718e-01,8.690072e-01,8.688668e-01,1.688105e-01,6.260465e-07,1.390152e+01,-8.029467e-02,1.398181e+01,1.600911e+01,1.719000e+02
1.752084e+04,2.027876e-01,8.690169e-01,8.688722e-01,1.688167e-01,6.256944e-07,1.390152e+01,-8.003984e-02,1.398156e+01,1.600890e+01,1.719000e+02
1.753085e+04,2.029033e-01,8.690267e-01,8.688777e-01,1.688230e-01,6.253426e-07,1.390152e+01,-7.978501e-02,1.398130e+01,1.600868e+01,1.719000e+02
1.754085e+04,2.030190e-01,8.690365e-01,8.688831e-01,1.688293e-01,6.249912e-07,1.390152e+01,-7.953018e-02,1.398105e+01,1.600846e+01,1.719000e+02
1.755085e+04,2.031348e-01,8.690462e-01,8.688885e-01,1.688355e-01,6.246402e-07,1.390152e+01,-7.927534e-02,1.398079e+01,1.600824e+01,1.719000e+02
1.756085e+04,2.032505e-01,8.690560e-01,8.688939e-01,1.688417e-01,6.242895e-07,1.390152e+01,-7.902051e-02,1.398054e+01,1.600802e+01,1.719000e+02
1.757085e+04,2.033663e-01,8.690658e-01,8.688994e-01,1.688480e-01,6.239392e-07,1.390152e+01,-7.876568e-02,1.398028e+01,1.600780e+01,1.719000e+02
1.758085e+04,2.034820e-01,8.690755e-01,8.689048e-01,1.688542e-01,6.235893e-07,1.390152e+01,-7.851085e-02,1.398003e+01,1.600758e+01,1.719000e+02
1.759085e+04,2.035978e-01,8.690853e-01,8.689102e-01,1.688605e-01,6.232397e-07,1.390152e+01,-7.825601e-02,1.397977e+01,1.600736e+01,1.719000e+02
1.760085e+04,2.037135e-01,8.690951e-01,8.689156e-01,1.688667e-01,6.228905e-07,1.390152e+01,-7.800118e-02,1.397952e+01,1.600714e+01,1.719000e+02
1.761085e+04,2.038293e-01,8.691048e-01,8.689210e-01,1.688729e-01,6.225416e-07,1.390152e+01,-7.774635e-02,1.397926e+01,1.600692e+01,1.719000e+02
1.762085e+04,2.039450e-01,8.691146e-01,8.689264e-01,1.688791e-01,6.221931e-07,1.390152e+01,-7.749152e-02,1.397901e+01,1.600670e+01,1.719000e+02
1.763085e+04,2.040608e-01,8.691244e-01,8.689318e-01,1.688854e-01,6.218450e-07,1.390152e+01,-7.723668e-02,1.397875e+01,1.600648e+01,1.719000e+02
1.764085e+04,2.041765e-01,8.691341e-01,8.689372e-01,1.688916e-01,6.214972e-07,1.390152e+01,-7.698185e-02,1.397850e+01,1.600627e+01,1.719000e+02
1.765085e+04,2.042923e-01,8.691439e-01,8.689426e-01,1.688978e-01,6.211498e-07,1.390152e+01,-7.672702e-02,1.397824e+01,1.600605e+01,1.719000e+02
1.766085e+04,2.044080e-01,8.691509e-01,8.689480e-01,1.689040e-01,6.208028e-07,1.390135e+01,-7.655586e-02,1.397790e+01,1.600570e+01,1.719000e+02
1.767085e+04,2.045238e-01,8.691522e-01,8.689534e-01,1.689102e-01,6.204561e-07,1.390084e+01,-7.655586e-02,1.397739e+01,1.600509e+01,1.719000e+02
1.768085e+04,2.046395e-01,8.691535e-01,8.689588e-01,1.689164e-01,6.201097e-07,1.390033e+01,-7.655586e-02,1.397688e+01,1.600447e+01,1.719000e+02
1.769085e+04,2.047552e-01,8.691548e-01,8.689642e-01,1.689226e-01,6.197638e-07,1.389981e+01,-7.655586e-02,1.397637e+01,1.600386e+01,1.719000e+02
1.770085e+04,2.048710e-01,8.691561e-01,8.689696e-01,1.689288e-01,6.194181e-07,1.389930e+01,-7.655586e-02,1.397586e+01,1.600325e+01,1.719000e+02
1.771085e+04,2.049867e-01,8.691573e-01,8.689750e-01,1.689350e-01,6.190729e-07,1.389879e+01,-7.655586e-02,1.397535e+01,1.600263e+01,1.719000e+02
1.772085e+04,2.051025e-01,8.691586e-01,8.689804e-01,1.689412e-01,6.187280e-07,1.389828e+01,-7.655586e-02,1.397483e+01,1.600202e+01,1.719000e+02
1.773086e+04,2.052182e-01,8.691599e-01,8.689857e-01,1.689474e-01,6.183834e-07,1.389777e+01,-7.655586e-02,1.397432e+01,1.600141e+01,1.719000e+02
1.774086e+04,2.053340e-01,8.691612e-01,8.689911e-01,1.689536e-01,6.180392e-07,1.389725e+01,-7.655586e-02,1.397381e+01,1.600079e+01,1.719000e+02
1.775086e+04,2.054497e-01,8.691625e-01,8.689965e-01,1.689597e-01,6.176954e-07,1.389674e+01,-7.655586e-02,1.397330e+01,1.600018e+01,1.719000e+02
1.776086e+04,2.055655e-01,8.691638e-01,8.690018e-01,1.689659e-01,6.173519e-07,1.389623e+01,-7.655586e-02,1.397279e+01,1.599957e+01,1.719000e+02
1.777086e+04,2.056812e-01,8.691651e-01,8.690072e-01,1.689721e-01,6.170087e-07,1.389572e+01,-7.655586e-02,1.397227e+01,1.599895e+01,1.719000e+02
1.778086e+04,2.057970e-01,8.691664e-01,8.690126e-01,1.689783e-01,6.166659e-07,1.389521e+01,-7.655586e-02,1.397176e+01,1.599834e+01,1.719000e+02
1.779086e+04,2.059127e-01,8.691677e-01,8.690179e-01,1.689844e-01,6.163235e-07,1.389469e+01,-7.655586e-02,1.397125e+01,1.599773e+01,1.719000e+02
1.780086e+04,2.060285e-01,8.691690e-01,8.690233e-01,1.689906e-01,6.159814e-07,1.389418e+01,-7.655586e-02,1.397074e+01,1.599712e+01,1.719000e+02
1.781086e+04,2.061442e-01,8.691703e-01,8.690286e-01,1.689967e-01,6.156397e-07,1.389367e+01,-7.655586e-02,1.397023e+01,1.599650e+01,1.719000e+02
1.782086e+04,2.062599e-01,8.691716e-01,8.690340e-01,1.690029e-01,6.152983e-07,1.389316e+01,-7.655586e-02,1.396971e+01,1.599589e+01,1.719000e+02
1.783086e+04,2.063757e-01,8.691729e-01,8.690393e-01,1.690090e-01,6.149573e-07,1.389265e+01,-7.655586e-02,1.396920e+01,1.599528e+01,1.719000e+02
1.784086e+04,2.064914e-01,8.691742e-01,8.690447e-01,1.690152e-01,6.146166e-07,1.389213e+01,-7.655586e-02,1.396869e+01,1.599466e+01,1.719000e+02
1.785086e+04,2.066072e-01,8.691755e-01,8.690500e-01,1.690213e-01,6.142762e-07,1.389162e+01,-7.655586e-02,1.396818e+01,1.599405e+01,1.719000e+02
1.786086e+04,2.067229e-01,8.691768e-01,8.690553e-01,1.690275e-01,6.139362e-07,1.389111e+01,-7.655586e-02,1.396767e+01,1.599344e+01,1.719000e+02
1.787086e+04,2.068387e-01,8.691781e-01,8.690607e-01,1.690336e-01,6.135966e-07,1.389060e+01,-7.655586e-02,1.396715e+01,1.599282e+01,1.719000e+02
1.788086e+04,2.069544e-01,8.691794e-01,8.690660e-01,1.690398e-01,6.132573e-07,1.389009e+01,-7.655586e-02,1.396664e+01,1.599221e+01,1.719000e+02
1.789086e+04,2.070702e-01,8.691807e-01,8.690713e-01,1.690459e-01,6.129184e-07,1.388957e+01,-7.655586e-02,1.396613e+01,1.599160e+01,1.719000e+02
1.790086e+04,2.071859e-01,8.691820e-01,8.690767e-01,1.690520e-01,6.125797e-07,1.388906e+01,-7.655586e-02,1.396562e+01,1.599099e+01,1.719000e+02
1.791086e+04,2.073017e-01,8.691900e-01,8.690820e-01,1.690581e-01,6.122415e-07,1.388869e+01,-7.655586e-02,1.396525e+01,1.599041e+01,1.718967e+02
1.792086e+04,2.074174e-01,8.692159e-01,8.690873e-01,1.690643e-01,6.119036e-07,1.388869e+01,-7.655586e-02,1.396525e+01,1.598993e+01,1.718848e+02
1.793086e+04,2.075332e-01,8.692418e-01,8.690926e-01,1.690704e-01,6.115660e-07,1.388869e+01,-7.655586e-02,1.396525e+01,1.598945e+01,1.718728e+02
1.794087e+04,2.076489e-01,8.692678e-01,8.690979e-01,1.690765e-01,6.112288e-07,1.388869e+01,-7.655586e-02,1.396525e+01,1.598897e+01,1.718608e+02
1.795087e+04,2.077646e-01,8.692937e-01,8.691032e-01,1.690826e-01,6.108919e-07,1.388869e+01,-7.655586e-02,1.396525e+01,1.598849e+01,1.718488e+02
1.796087e+04,2.078804e-01,8.693196e-01,8.691086e-01,1.690887e-01,6.105553e-07,1.388869e+01,-7.655586e-02,1.396525e+01,1.598801e+01,1.718369e+02
1.797087e+04,2.079961e-01,8.693456e-01,8.691139e-01,1.690948e-01,6.102191e-07,1.388869e+01,-7.655586e-02,1.396525e+01,1.598753e+01,1.718249e+02
1.798087e+04,2.081119e-01,8.693715e-01,8.691192e-01,1.691009e-01,6.098833e-07,1.388869e+01,-7.655586e-02,1.396525e+01,1.598706e+01,1.718129e+02
1.799087e+04,2.082276e-01,8.693974e-01,8.691245e-01,1.691070e-01,6.095478e-07,1.388869e+01,-7.655586e-02,1.396525e+01,1.598658e+01,1.718009e+02
1.800087e+04,2.083434e-01,8.694233e-01,8.691298e-01,1.691131e-01,6.092126e-07,1.388869e+01,-7.655586e-02,1.396525e+01,1.598610e+01,1.717890e+02
1.801087e+04,2.084591e-01,8.694493e-01,8.691351e-01,1.691192e-01,6.088777e-07,1.388869e+01,-7.655586e-02,1.396525e+01,1.598562e+01,1.717770e+02
1.802087e+04,2.085749e-01,8.694752e-01,8.691403e-01,1.691253e-01,6.085432e-07,1.388869e+01,-7.655586e-02,1.396525e+01,1.598514e+01,1.717650e+02
1.803087e+04,2.086906e-01,8.695011e-01,8.691456e-01,1.691314e-01,6.082091e-07,1.388869e+01,-7.655586e-02,1.396525e+01,1.598466e+01,1.717530e+02
1.804087e+04,2.088064e-01,8.695270e-01,8.691509e-01,1.691374e-01,6.078753e-07,1.388869e+01,-7.655586e-02,1.396525e+01,1.598418e+01,1.717411e+02
1.805087e+04,2.089221e-01,8.695530e-01,8.691562e-01,1.691435e-01,6.075418e-07,1.388869e+01,-7.655586e-02,1.396525e+01,1.598370e+01,1.717291e+02
1.806087e+04,2.090379e-01,8.695789e-01,8.691615e-01,1.691496e-01,6.072086e-07,1.388869e+01,-7.655586e-02,1.396525e+01,1.598322e+01,1.717171e+02
1.807087e+04,2.091536e-01,8.696048e-01,8.691668e-01,1.691557e-01,6.068758e-07,1.388869e+01,-7.655586e-02,1.396525e+01,1.598275e+01,1.717051e+02
1.808087e+04,2.092694e-01,8.696308e-01,8.691720e-01,1.691617e-01,6.065433e-07,1.388869e+01,-7.655586e-02,1.396525e+01,1.598227e+01,1.716932e+02
1.809087e+04,2.093851e-01,8.696567e-01,8.691773e-01,1.691678e-01,6.062112e-07,1.388869e+01,-7.655586e-02,1.396525e+01,1.598179e+01,1.716812e+02
1.810087e+04,2.095008e-01,8.696826e-01,8.691826e-01,1.691739e-01,6.058794e-07,1.388869e+01,-7.655586e-02,1.396525e+01,1.598131e+01,1.716692e+02
1.811087e+04,2.096166e-01,8.697085e-01,8.691878e-01,1.691799e-01,6.055479e-07,1.388869e+01,-7.655586e-02,1.396525e+01,1.598083e+01,1.716572e+02
1.812087e+04,2.097323e-01,8.697345e-01,8.691931e-01,1.691860e-01,6.052168e-07,1.388869e+01,-7.655586e-02,1.396525e+01,1.598035e+01,1.716453e+02
1.813087e+04,2.098481e-01,8.697604e-01,8.691984e-01,1.691920e-01,6.048860e-07,1.388869e+01,-7.655586e-02,1.396525e+01,1.597987e+01,1.716333e+02
1.814087e+04,2.099638e-01,8.697863e-01,8.692036e-01,1.691981e-01,6.045555e-07,1.388869e+01,-7.655586e-02,1.396525e+01,1.597939e+01,1.716213e+02
1.815088e+04,2.100796e-01,8.698122e-01,8.692089e-01,1.692041e-01,6.042253e-07,1.388869e+01,-7.655586e-02,1.396525e+01,1.597892e+01,1.716094e+02
1.816088e+04,2.101953e-01,8.698325e-01,8.692141e-01,1.692102e-01,6.038955e-07,1.388869e+01,-7.655586e-02,1.396525e+01,1.597854e+01,1.716000e+02
1.817088e+04,2.103111e-01,8.698325e-01,8.692194e-01,1.692162e-01,6.035661e-07,1.388869e+01,-7.655586e-02,1.396525e+01,1.597854e+01,1.716000e+02
1.818088e+04,2.104268e-01,8.698325e-01,8.692246e-01,1.692222e-01,6.032369e-07,1.388869e+01,-7.655586e-02,1.396525e+01,1.597854e+01,1.716000e+02
1.819088e+04,2.105426e-01,8.698325e-01,8.692298e-01,1.692283e-01,6.029081e-07,1.388869e+01,-7.655586e-02,1.396525e+01,1.597854e+01,1.716000e+02
1.820088e+04,2.106583e-01,8.698325e-01,8.692351e-01,1.692343e-01,6.025796e-07,1.388869e+01,-7.655586e-02,1.396525e+01,1.597854e+01,1.716000e+02
1.821088e+04,2.107741e-01,8.698325e-01,8.692403e-01,1.692403e-01,6.022514e-07,1.388869e+01,-7.655586e-02,1.396525e+01,1.597854e+01,1.716000e+02
1.822088e+04,2.108898e-01,8.698325e-01,8.692456e-01,1.692463e-01,6.019236e-07,1.388869e+01,-7.655586e-02,1.396525e+01,1.597854e+01,1.716000e+02
1.823088e+04,2.110055e-01,8.698325e-01,8.692508e-01,1.692524e-01,6.015961e-07,1.388869e+01,-7.655586e-02,1.396525e+01,1.597854e+01,1.716000e+02
1.824088e+04,2.111213e-01,8.698325e-01,8.692560e-01,1.692584e-01,6.012689e-07,1.388869e+01,-7.655586e-02,1.396525e+01,1.597854e+01,1.716000e+02
1.825088e+04,2.112370e-01,8.698325e-01,8.692612e-01,1.692644e-01,6.009421e-07,1.388869e+01,-7.655586e-02,1.396525e+01,1.597854e+01,1.716000e+02
1.826088e+04,2.113528e-01,8.698325e-01,8.692665e-01,1.692704e-01,6.006156e-07,1.388869e+01,-7.655586e-02,1.396525e+01,1.597854e+01,1.716000e+02
1.827088e+04,2.114685e-01,8.698325e-01,8.692717e-01,1.692764e-01,6.002894e-07,1.388869e+01,-7.655586e-02,1.396525e+01,1.597854e+01,1.716000e+02
1.828088e+04,2.115843e-01,8.698325e-01,8.692769e-01,1.692824e-01,5.999635e-07,1.388869e+01,-7.655586e-02,1.396525e+01,1.597854e+01,1.716000e+02
1.829088e+04,2.117000e-01,8.698325e-01,8.692821e-01,1.692884e-01,5.996380e-07,1.388869e+01,-7.655586e-02,1.396525e+01,1.597854e+01,1.716000e+02
1.830088e+04,2.118158e-01,8.698325e-01,8.692873e-01,1.692944e-01,5.993128e-07,1.388869e+01,-7.655586e-02,1.396525e+01,1.597854e+01,1.716000e+02
1.831088e+04,2.119315e-01,8.698325e-01,8.692925e-01,1.693004e-01,5.989879e-07,1.388869e+01,-7.655586e-02,1.396525e+01,1.597854e+01,1.716000e+02
1.832088e+04,2.120473e-01,8.698325e-01,8.692977e-01,1.693064e-01,5.986633e-07,1.388869e+01,-7.655586e-02,1.396525e+01,1.597854e+01,1.716000e+02
1.833088e+04,2.121630e-01,8.698325e-01,8.693029e-01,1.693124e-01,5.983390e-07,1.388869e+01,-7.655586e-02,1.396525e+01,1.597854e+01,1.716000e+02
1.834088e+04,2.122788e-01,8.698325e-01,8.693081e-01,1.693183e-01,5.980151e-07,1.388869e+01,-7.655586e-02,1.396525e+01,1.597854e+01,1.716000e+02
1.835088e+04,2.123945e-01,8.698325e-01,8.693133e-01,1.693243e-01,5.976915e-07,1.388869e+01,-7.655586e-02,1.396525e+01,1.597854e+01,1.716000e+02
1.836089e+04,2.125102e-01,8.698325e-01,8.693185e-01,1.693303e-01,5.973682e-07,1.388869e+01,-7.655586e-02,1.396525e+01,1.597854e+01,1.716000e+02
1.837089e+04,2.126260e-01,8.698325e-01,8.693237e-01,1.693363e-01,5.970453e-07,1.388869e+01,-7.655586e-02,1.396525e+01,1.597854e+01,1.716000e+02
1.838089e+04,2.127417e-01,8.698325e-01,8.693289e-01,1.693422e-01,5.967226e-07,1.388869e+01,-7.655586e-02,1.396525e+01,1.597854e+01,1.716000e+02
1.839089e+04,2.128575e-01,8.698325e-01,8.693341e-01,1.693482e-01,5.964003e-07,1.388869e+01,-7.655586e-02,1.396525e+01,1.597854e+01,1.716000e+02
1.840089e+04,2.129732e-01,8.698325e-01,8.693393e-01,1.693542e-01,5.960783e-07,1.388869e+01,-7.655586e-02,1.396525e+01,1.597854e+01,1.716000e+02
1.841089e+04,2.130890e-01,8.698338e-01,8.693445e-01,1.693601e-01,5.957566e-07,1.388869e+01,-7.655586e-02,1.396525e+01,1.597852e+01,1.716000e+02
1.842089e+04,2.132047e-01,8.698390e-01,8.693496e-01,1.693661e-01,5.954353e-07,1.388869e+01,-7.655586e-02,1.396525e+01,1.597842e+01,1.716000e+02
1.843089e+04,2.133205e-01,8.698442e-01,8.693548e-01,1.693720e-01,5.951142e-07,1.388869e+01,-7.655586e-02,1.396525e+01,1.597833e+01,1.716000e+02
1.844089e+04,2.134362e-01,8.698494e-01,8.693600e-01,1.693780e-01,5.947935e-07,1.388869e+01,-7.655586e-02,1.396525e+01,1.597823e+01,1.716000e+02
1.845089e+04,2.135520e-01,8.698546e-01,8.693652e-01,1.693839e-01,5.944731e-07,1.388869e+01,-7.655586e-02,1.396525e+01,1.597813e+01,1.716000e+02
1.846089e+04,2.136677e-01,8.698598e-01,8.693703e-01,1.693899e-01,5.941530e-07,1.388869e+01,-7.655586e-02,1.396525e+01,1.597804e+01,1.716000e+02
1.847089e+04,2.137835e-01,8.698650e-01,8.693755e-01,1.693958e-01,5.938332e-07,1.388869e+01,-7.655586e-02,1.396525e+01,1.597794e+01,1.716000e+02
1.848089e+04,2.138992e-01,8.698703e-01,8.693807e-01,1.694017e-01,5.935138e-07,1.388869e+01,-7.655586e-02,1.396525e+01,1.597784e+01,1.716000e+02
1.849089e+04,2.140150e-01,8.698755e-01,8.693858e-01,1.694077e-01,5.931946e-07,1.388869e+01,-7.655586e-02,1.396525e+01,1.597775e+01,1.716000e+02
1.850089e+04,2.141307e-01,8.698807e-01,8.693910e-01,1.694136e-01,5.928758e-07,1.388869e+01,-7.655586e-02,1.396525e+01,1.597765e+01,1.716000e+02
1.851089e+04,2.142464e-01,8.698859e-01,8.693961e-01,1.694195e-01,5.925573e-07,1.388869e+01,-7.655586e-02,1.396525e+01,1.597756e+01,1.716000e+02
1.852089e+04,2.143622e-01,8.698911e-01,8.694013e-01,1.694255e-01,5.922391e-07,1.388869e+01,-7.655586e-02,1.396525e+01,1.597746e+01,1.716000e+02
1.853089e+04,2.144779e-01,8.698963e-01,8.694064e-01,1.694314e-01,5.919212e-07,1.388869e+01,-7.655586e-02,1.396525e+01,1.597736e+01,1.716000e+02
1.854089e+04,2.145937e-01,8.699015e-01,8.694116e-01,1.694373e-01,5.916036e-07,1.388869e+01,-7.655586e-02,1.396525e+01,1.597727e+01,1.716000e+02
1.855089e+04,2.147094e-01,8.699067e-01,8.694167e-01,1.694432e-01,5.912864e-07,1.388869e+01,-7.655586e-02,1.396525e+01,1.597717e+01,1.716000e+02
1.856090e+04,2.148252e-01,8.699119e-01,8.694219e-01,1.694491e-01,5.909694e-07,1.388869e+01,-7.655586e-02,1.396525e+01,1.597708e+01,1.716000e+02
1.857090e+04,2.149409e-01,8.699171e-01,8.694270e-01,1.694550e-01,5.906528e-07,1.388869e+01,-7.655586e-02,1.396525e+01,1.597698e+01,1.716000e+02
1.858090e+04,2.150567e-01,8.699223e-01,8.694321e-01,1.694609e-01,5.903365e-07,1.388869e+01,-7.655586e-02,1.396525e+01,1.597688e+01,1.716000e+02
1.859090e+04,2.151724e-01,8.699275e-01,8.694373e-01,1.694668e-01,5.900204e-07,1.388869e+01,-7.655586e-02,1.396525e+01,1.597679e+01,1.716000e+02
1.860090e+04,2.152882e-01,8.699328e-01,8.694424e-01,1.694727e-01,5.897047e-07,1.388869e+01,-7.655586e-02,1.396525e+01,1.597669e+01,1.716000e+02
1.861090e+04,2.154039e-01,8.699380e-01,8.694475e-01,1.694786e-01,5.893893e-07,1.388869e+01,-7.655586e-02,1.396525e+01,1.597660e+01,1.716000e+02
1.862090e+04,2.155197e-01,8.699432e-01,8.694526e-01,1.694845e-01,5.890742e-07,1.388869e+01,-7.655586e-02,1.396525e+01,1.597650e+01,1.716000e+02
1.863090e+04,2.156354e-01,8.699484e-01,8.694578e-01,1.694904e-01,5.887595e-07,1.388869e+01,-7.655586e-02,1.396525e+01,1.597640e+01,1.716000e+02
1.864090e+04,2.157511e-01,8.699536e-01,8.694629e-01,1.694963e-01,5.884450e-07,1.388869e+01,-7.655586e-02,1.396525e+01,1.597631e+01,1.716000e+02
1.865090e+04,2.158669e-01,8.699588e-01,8.694680e-01,1.695022e-01,5.881308e-07,1.388869e+01,-7.655586e-02,1.396525e+01,1.597621e+01,1.716000e+02
1.866090e+04,2.159826e-01,8.699653e-01,8.694731e-01,1.695081e-01,5.878170e-07,1.388869e+01,-7.655586e-02,1.396525e+01,1.597609e+01,1.715989e+02
1.867090e+04,2.160984e-01,8.699750e-01,8.694782e-01,1.695139e-01,5.875034e-07,1.388869e+01,-7.655586e-02,1.396525e+01,1.597591e+01,1.715949e+02
1.868090e+04,2.162141e-01,8.699848e-01,8.694833e-01,1.695198e-01,5.871902e-07,1.388869e+01,-7.655586e-02,1.396525e+01,1.597573e+01,1.715909e+02
1.869090e+04,2.163299e-01,8.699946e-01,8.694884e-01,1.695257e-01,5.868772e-07,1.388869e+01,-7.655586e-02,1.396525e+01,1.597555e+01,1.715869e+02
1.870090e+04,2.164456e-01,8.700043e-01,8.694935e-01,1.695316e-01,5.865646e-07,1.388869e+01,-7.655586e-02,1.396525e+01,1.597537e+01,1.715829e+02
1.871090e+04,2.165614e-01,8.700141e-01,8.694986e-01,1.695374e-01,5.862523e-07,1.388869e+01,-7.655586e-02,1.396525e+01,1.597519e+01,1.715789e+02
1.872090e+04,2.166771e-01,8.700238e-01,8.695037e-01,1.695433e-01,5.859403e-07,1.388869e+01,-7.655586e-02,1.396525e+01,1.597501e+01,1.715749e+02
1.873090e+04,2.167929e-01,8.700336e-01,8.695088e-01,1.695491e-01,5.856285e-07,1.388869e+01,-7.655586e-02,1.396525e+01,1.597483e+01,1.715709e+02
1.874090e+04,2.169086e-01,8.700433e-01,8.695139e-01,1.695550e-01,5.853171e-07,1.388869e+01,-7.655586e-02,1.396525e+01,1.597465e+01,1.715669e+02
1.875090e+04,2.170244e-01,8.700531e-01,8.695190e-01,1.695608e-01,5.850060e-07,1.388869e+01,-7.655586e-02,1.396525e+01,1.597447e+01,1.715630e+02
1.876090e+04,2.171401e-01,8.700628e-01,8.695241e-01,1.695667e-01,5.846952e-07,1.388869e+01,-7.655586e-02,1.396525e+01,1.597429e+01,1.715590e+02
1.877091e+04,2.172558e-01,8.700726e-01,8.695292e-01,1.695725e-01,5.843847e-07,1.388869e+01,-7.655586e-02,1.396525e+01,1.597411e+01,1.715550e+02
1.878091e+04,2.173716e-01,8.700824e-01,8.695342e-01,1.695784e-01,5.840745e-07,1.388869e+01,-7.655586e-02,1.396525e+01,1.597393e+01,1.715510e+02
1.879091e+04,2.174873e-01,8.700921e-01,8.695393e-01,1.695842e-01,5.837646e-07,1.388869e+01,-7.655586e-02,1.396525e+01,1.597375e+01,1.715470e+02
1.880091e+04,2.176031e-01,8.701019e-01,8.695444e-01,1.695901e-01,5.834550e-07,1.388869e+01,-7.655586e-02,1.396525e+01,1.597357e+01,1.715430e+02
1.881091e+04,2.177188e-01,8.701116e-01,8.695495e-01,1.695959e-01,5.831457e-07,1.388869e+01,-7.655586e-02,1.396525e+01,1.597339e+01,1.715390e+02
1.882091e+04,2.178346e-01,8.701214e-01,8.695545e-01,1.696017e-01,5.828367e-07,1.388869e+01,-7.655586e-02,1.396525e+01,1.597321e+01,1.715350e+02
1.883091e+04,2.179503e-01,8.701311e-01,8.695596e-01,1.696076e-01,5.825280e-07,1.388869e+01,-7.655586e-02,1.396525e+01,1.597303e+01,1.715310e+02
1.884091e+04,2.180661e-01,8.701409e-01,8.695647e-01,1.696134e-01,5.822196e-07,1.388869e+01,-7.655586e-02,1.396525e+01,1.597285e+01,1.715270e+02
1.885091e+04,2.181818e-01,8.701507e-01,8.695697e-01,1.696192e-01,5.819115e-07,1.388869e+01,-7.655586e-02,1.396525e+01,1.597267e+01,1.715230e+02
1.886091e+04,2.182976e-01,8.701604e-01,8.695748e-01,1.696250e-01,5.816036e-07,1.388869e+01,-7.655586e-02,1.396525e+01,1.597249e+01,1.715190e+02
1.887091e+04,2.184133e-01,8.701702e-01,8.695798e-01,1.696308e-01,5.812961e-07,1.388869e+01,-7.655586e-02,1.396525e+01,1.597231e+01,1.715151e+02
1.888091e+04,2.185291e-01,8.701799e-01,8.695849e-01,1.696366e-01,5.809889e-07,1.388869e+01,-7.655586e-02,1.396525e+01,1.597213e+01,1.715111e+02
1.889091e+04,2.186448e-01,8.701897e-01,8.695899e-01,1.696424e-01,5.806820e-07,1.388869e+01,-7.655586e-02,1.396525e+01,1.597195e+01,1.715071e+02
1.890091e+04,2.187605e-01,8.701994e-01,8.695950e-01,1.696483e-01,5.803754e-07,1.388869e+01,-7.655586e-02,1.396525e+01,1.597177e+01,1.715031e+02
1.891091e+04,2.188763e-01,8.702070e-01,8.696000e-01,1.696541e-01,5.800691e-07,1.388869e+01,-7.655586e-02,1.396525e+01,1.597163e+01,1.715000e+02
1.892091e+04,2.189920e-01,8.702070e-01,8.696051e-01,1.696599e-01,5.797630e-07,1.388869e+01,-7.655586e-02,1.396525e+01,1.597163e+01,1.715000e+02
1.893091e+04,2.191078e-01,8.702070e-01,8.696101e-01,1.696657e-01,5.794573e-07,1.388869e+01,-7.655586e-02,1.396525e+01,1.597163e+01,1.715000e+02
1.894091e+04,2.192235e-01,8.702070e-01,8.696152e-01,1.696714e-01,5.791519e-07,1.388869e+01,-7.655586e-02,1.396525e+01,1.597163e+01,1.715000e+02
1.895091e+04,2.193393e-01,8.702070e-01,8.696202e-01,1.696772e-01,5.788467e-07,1.388869e+01,-7.655586e-02,1.396525e+01,1.597163e+01,1.715000e+02
1.896091e+04,2.194550e-01,8.702070e-01,8.696252e-01,1.696830e-01,5.785419e-07,1.388869e+01,-7.655586e-02,1.396525e+01,1.597163e+01,1.715000e+02
1.897091e+04,2.195708e-01,8.702070e-01,8.696303e-01,1.696888e-01,5.782373e-07,1.388869e+01,-7.655586e-02,1.396525e+01,1.597163e+01,1.715000e+02
1.898092e+04,2.196865e-01,8.702070e-01,8.696353e-01,1.696946e-01,5.779330e-07,1.388869e+01,-7.655586e-02,1.396525e+01,1.597163e+01,1.715000e+02
1.899092e+04,2.198023e-01,8.702070e-01,8.696403e-01,1.697004e-01,5.776291e-07,1.388869e+01,-7.655586e-02,1.396525e+01,1.597163e+01,1.715000e+02
1.900092e+04,2.199180e-01,8.702070e-01,8.696453e-01,1.697061e-01,5.773254e-07,1.388869e+01,-7.655586e-02,1.396525e+01,1.597163e+01,1.715000e+02
1.901092e+04,2.200338e-01,8.702070e-01,8.696504e-01,1.697119e-01,5.770220e-07,1.388869e+01,-7.655586e-02,1.396525e+01,1.597163e+01,1.715000e+02
1.902092e+04,2.201495e-01,8.702070e-01,8.696554e-01,1.697177e-01,5.767189e-07,1.388869e+01,-7.655586e-02,1.396525e+01,1.597163e+01,1.715000e+02
1.903092e+04,2.202653e-01,8.702070e-01,8.696604e-01,1.697234e-01,5.764161e-07,1.388869e+01,-7.655586e-02,1.396525e+01,1.597163e+01,1.715000e+02
1.904092e+04,2.203810e-01,8.702070e-01,8.696654e-01,1.697292e-01,5.761136e-07,1.388869e+01,-7.655586e-02,1.396525e+01,1.597163e+01,1.715000e+02
1.905092e+04,2.204967e-01,8.702070e-01,8.696704e-01,1.697350e-01,5.758113e-07,1.388869e+01,-7.655586e-02,1.396525e+01,1.597163e+01,1.715000e+02
1.906092e+04,2.206125e-01,8.702070e-01,8.696754e-01,1.697407e-01,5.755094e-07,1.388869e+01,-7.655586e-02,1.396525e+01,1.597163e+01,1.715000e+02
1.907092e+04,2.207282e-01,8.702070e-01,8.696804e-01,1.697465e-01,5.752078e-07,1.388869e+01,-7.655586e-02,1.396525e+01,1.597163e+01,1.715000e+02
1.908092e+04,2.208440e-01,8.702070e-01,8.696854e-01,1.697522e-01,5.749064e-07,1.388869e+01,-7.655586e-02,1.396525e+01,1.597163e+01,1.715000e+02
1.909092e+04,2.209597e-01,8.702070e-01,8.696904e-01,1.697580e-01,5.746053e-07,1.388869e+01,-7.655586e-02,1.396525e+01,1.597163e+01,1.715000e+02
1.910092e+04,2.210755e-01,8.702070e-01,8.696954e-01,1.697637e-01,5.743045e-07,1.388869e+01,-7.655586e-02,1.396525e+01,1.597163e+01,1.715000e+02
1.911092e+04,2.211912e-01,8.702070e-01,8.697004e-01,1.697695e-01,5.740040e-07,1.388869e+01,-7.655586e-02,1.396525e+01,1.597163e+01,1.715000e+02
1.912092e+04,2.213070e-01,8.702070e-01,8.697054e-01,1.697752e-01,5.737038e-07,1.388869e+01,-7.655586e-02,1.396525e+01,1.597163e+01,1.715000e+02
1.913092e+04,2.214227e-01,8.702070e-01,8.697104e-01,1.697809e-01,5.734039e-07,1.388869e+01,-7.655586e-02,1.396525e+01,1.597163e+01,1.715000e+02
1.914092e+04,2.215385e-01,8.702070e-01,8.697154e-01,1.697867e-01,5.731043e-07,1.388869e+01,-7.655586e-02,1.396525e+01,1.597163e+01,1.715000e+02
1.915092e+04,2.216542e-01,8.702070e-01,8.697204e-01,1.697924e-01,5.728049e-07,1.388869e+01,-7.655586e-02,1.396525e+01,1.597163e+01,1.715000e+02
1.916092e+04,2.217700e-01,8.702124e-01,8.697253e-01,1.697981e-01,5.725058e-07,1.388869e+01,-7.655586e-02,1.396525e+01,1.597153e+01,1.714990e+02
1.917092e+04,2.218857e-01,8.702333e-01,8.697303e-01,1.698039e-01,5.722071e-07,1.388869e+01,-7.655586e-02,1.396525e+01,1.597115e+01,1.714949e+02
1.918093e+04,2.220014e-01,8.702543e-01,8.697353e-01,1.698096e-01,5.719086e-07,1.388869e+01,-7.655586e-02,1.396525e+01,1.597076e+01,1.714909e+02
1.919093e+04,2.221172e-01,8.702752e-01,8.697403e-01,1.698153e-01,5.716103e-07,1.388869e+01,-7.655586e-02,1.396525e+01,1.597037e+01,1.714869e+02
1.920093e+04,2.222329e-01,8.702961e-01,8.697452e-01,1.698210e-01,5.713124e-07,1.388869e+01,-7.655586e-02,1.396525e+01,1.596999e+01,1.714829e+02
1.921093e+04,2.223487e-01,8.703171e-01,8.697502e-01,1.698267e-01,5.710148e-07,1.388869e+01,-7.655586e-02,1.396525e+01,1.596960e+01,1.714789e+02
1.922093e+04,2.224644e-01,8.703380e-01,8.697552e-01,1.698324e-01,5.707174e-07,1.388869e+01,-7.655586e-02,1.396525e+01,1.596922e+01,1.714748e+02
1.923093e+04,2.225802e-01,8.703589e-01,8.697601e-01,1.698381e-01,5.704203e-07,1.388869e+01,-7.655586e-02,1.396525e+01,1.596883e+01,1.714708e+02
1.924093e+04,2.226959e-01,8.703798e-01,8.697651e-01,1.698438e-01,5.701235e-07,1.388869e+01,-7.655586e-02,1.396525e+01,1.596845e+01,1.714668e+02
1.925093e+04,2.228117e-01,8.704008e-01,8.697701e-01,1.698495e-01,5.698270e-07,1.388869e+01,-7.655586e-02,1.396525e+01,1.596806e+01,1.714628e+02
1.926093e+04,2.229274e-01,8.704217e-01,8.697750e-01,1.698552e-01,5.695307e-07,1.388869e+01,-7.655586e-02,1.396525e+01,1.596767e+01,1.714588e+02
1.927093e+04,2.230432e-01,8.704426e-01,8.697800e-01,1.698609e-01,5.692348e-07,1.388869e+01,-7.655586e-02,1.396525e+01,1.596729e+01,1.714548e+02
1.928093e+04,2.231589e-01,8.704636e-01,8.697849e-01,1.698666e-01,5.689391e-07,1.388869e+01,-7.655586e-02,1.396525e+01,1.596690e+01,1.714507e+02
1.929093e+04,2.232747e-01,8.704845e-01,8.697899e-01,1.698723e-01,5.686437e-07,1.388869e+01,-7.655586e-02,1.396525e+01,1.596652e+01,1.714467e+02
1.930093e+04,2.233904e-01,8.705054e-01,8.697948e-01,1.698780e-01,5.683486e-07,1.388869e+01,-7.655586e-02,1.396525e+01,1.596613e+01,1.714427e+02
1.931093e+04,2.235061e-01,8.705264e-01,8.697997e-01,1.698837e-01,5.680537e-07,1.388869e+01,-7.655586e-02,1.396525e+01,1.596574e+01,1.714387e+02
1.932093e+04,2.236219e-01,8.705473e-01,8.698047e-01,1.698894e-01,5.677592e-07,1.388869e+01,-7.655586e-02,1.396525e+01,1.596536e+01,1.714347e+02
1.933093e+04,2.237376e-01,8.705682e-01,8.698096e-01,1.698950e-01,5.674649e-07,1.388869e+01,-7.655586e-02,1.396525e+01,1.596497e+01,1.714306e+02
1.934093e+04,2.238534e-01,8.705892e-01,8.698146e-01,1.699007e-01,5.671709e-07,1.388869e+01,-7.655586e-02,1.396525e+01,1.596459e+01,1.714266e+02
1.935093e+04,2.239691e-01,8.706101e-01,8.698195e-01,1.699064e-01,5.668772e-07,1.388869e+01,-7.655586e-02,1.396525e+01,1.596420e+01,1.714226e+02
1.936093e+04,2.240849e-01,8.706310e-01,8.698244e-01,1.699120e-01,5.665837e-07,1.388869e+01,-7.655586e-02,1.396525e+01,1.596382e+01,1.714186e+02
1.937093e+04,2.242006e-01,8.706520e-01,8.698293e-01,1.699177e-01,5.662905e-07,1.388869e+01,-7.655586e-02,1.396525e+01,1.596343e+01,1.714146e+02
