Repository: brandonlampe/CS_Data

# Repository for Crushed Salt Data
**Grant No: 456417**

This is a work in progress!

## Repository Content

### Directory Names
A uniform namining structure still in progress, but in general directories are named according to the following:
 - Names contain no spaces, a single underscore "_" will be used as a file name seperator.
 - Files are for the Crushed Salt Project (CSP); therefore, the first three charaters of each file are "CSP".
 - Folders are organized by which frame the test was performed on i.e., A2 or A3.
 - The fifth and sixth charaters of each file name will therefore be "A" followed by the frame number.

File: UNM_WP_HY_175_09/175_09_Stage01_OUT.csv (part 9 of 30)
Seconds, Days, Fractional Density, Fit to Fractional Density,Fit to Volume Strain,Fit to Volume Strain Rate (1/sec),Confining Pressure (MPa), Pore Pressure (MPa),Terzaghi Pressure (MPa), Solid Pressure (MPa),Temperature (C))
2.215107e+04,2.563781e-01,8.720265e-01,8.711090e-01,1.713878e-01,4.942254e-07,1.388228e+01,-7.655586e-02,1.395883e+01,1.593079e+01,1.714025e+02
2.216107e+04,2.564939e-01,8.720269e-01,8.711133e-01,1.713928e-01,4.939961e-07,1.388237e+01,-7.645962e-02,1.395883e+01,1.593088e+01,1.714030e+02
2.217107e+04,2.566096e-01,8.720120e-01,8.711176e-01,1.713977e-01,4.937670e-07,1.388263e+01,-7.620558e-02,1.395883e+01,1.593141e+01,1.714110e+02
2.218107e+04,2.567253e-01,8.719970e-01,8.711219e-01,1.714026e-01,4.935380e-07,1.388288e+01,-7.595155e-02,1.395884e+01,1.593194e+01,1.714190e+02
2.219107e+04,2.568411e-01,8.719820e-01,8.711262e-01,1.714076e-01,4.933093e-07,1.388314e+01,-7.569751e-02,1.395884e+01,1.593247e+01,1.714270e+02
2.220107e+04,2.569568e-01,8.719671e-01,8.711305e-01,1.714125e-01,4.930807e-07,1.388340e+01,-7.544347e-02,1.395884e+01,1.593301e+01,1.714350e+02
2.221107e+04,2.570726e-01,8.719521e-01,8.711348e-01,1.714174e-01,4.928523e-07,1.388365e+01,-7.518944e-02,1.395884e+01,1.593354e+01,1.714429e+02
2.222107e+04,2.571883e-01,8.719371e-01,8.711391e-01,1.714224e-01,4.926241e-07,1.388391e+01,-7.493540e-02,1.395884e+01,1.593407e+01,1.714509e+02
2.223107e+04,2.573041e-01,8.719222e-01,8.711434e-01,1.714273e-01,4.923961e-07,1.388416e+01,-7.468136e-02,1.395885e+01,1.593460e+01,1.714589e+02
2.224107e+04,2.574198e-01,8.719072e-01,8.711477e-01,1.714322e-01,4.921682e-07,1.388442e+01,-7.442733e-02,1.395885e+01,1.593513e+01,1.714669e+02
2.225107e+04,2.575356e-01,8.718922e-01,8.711520e-01,1.714371e-01,4.919406e-07,1.388468e+01,-7.417329e-02,1.395885e+01,1.593566e+01,1.714749e+02
2.226107e+04,2.576513e-01,8.718773e-01,8.711563e-01,1.714420e-01,4.917131e-07,1.388493e+01,-7.391926e-02,1.395885e+01,1.593619e+01,1.714828e+02
2.227107e+04,2.577671e-01,8.718623e-01,8.711605e-01,1.714470e-01,4.914859e-07,1.388519e+01,-7.366522e-02,1.395885e+01,1.593672e+01,1.714908e+02
2.228107e+04,2.578828e-01,8.718473e-01,8.711648e-01,1.714519e-01,4.912588e-07,1.388544e+01,-7.341118e-02,1.395886e+01,1.593725e+01,1.714988e+02
2.229107e+04,2.579986e-01,8.718324e-01,8.711691e-01,1.714568e-01,4.910319e-07,1.388570e+01,-7.315715e-02,1.395886e+01,1.593779e+01,1.715068e+02
2.230108e+04,2.581143e-01,8.718174e-01,8.711734e-01,1.714617e-01,4.908052e-07,1.388596e+01,-7.290311e-02,1.395886e+01,1.593832e+01,1.715148e+02
2.231108e+04,2.582300e-01,8.718024e-01,8.711777e-01,1.714666e-01,4.905787e-07,1.388621e+01,-7.264907e-02,1.395886e+01,1.593885e+01,1.715228e+02
2.232108e+04,2.583458e-01,8.717875e-01,8.711819e-01,1.714715e-01,4.903523e-07,1.388647e+01,-7.239504e-02,1.395886e+01,1.593938e+01,1.715307e+02
2.233108e+04,2.584615e-01,8.717725e-01,8.711862e-01,1.714764e-01,4.901262e-07,1.388672e+01,-7.214100e-02,1.395887e+01,1.593991e+01,1.715387e+02
2.234108e+04,2.585773e-01,8.717575e-01,8.711905e-01,1.714813e-01,4.899002e-07,1.388698e+01,-7.188697e-02,1.395887e+01,1.594044e+01,1.715467e+02
2.235108e+04,2.586930e-01,8.717425e-01,8.711947e-01,1.714862e-01,4.896744e-07,1.388724e+01,-7.163293e-02,1.395887e+01,1.594097e+01,1.715547e+02
2.236108e+04,2.588088e-01,8.717276e-01,8.711990e-01,1.714911e-01,4.894488e-07,1.388749e+01,-7.137889e-02,1.395887e+01,1.594150e+01,1.715627e+02
2.237108e+04,2.589245e-01,8.717126e-01,8.712033e-01,1.714960e-01,4.892234e-07,1.388775e+01,-7.112486e-02,1.395887e+01,1.594204e+01,1.715707e+02
2.238108e+04,2.590403e-01,8.716976e-01,8.712075e-01,1.715009e-01,4.889982e-07,1.388800e+01,-7.087082e-02,1.395888e+01,1.594257e+01,1.715786e+02
2.239108e+04,2.591560e-01,8.716827e-01,8.712118e-01,1.715058e-01,4.887731e-07,1.388826e+01,-7.061678e-02,1.395888e+01,1.594310e+01,1.715866e+02
2.240108e+04,2.592718e-01,8.716677e-01,8.712160e-01,1.715107e-01,4.885482e-07,1.388852e+01,-7.036275e-02,1.395888e+01,1.594363e+01,1.715946e+02
2.241108e+04,2.593875e-01,8.716593e-01,8.712203e-01,1.715155e-01,4.883236e-07,1.388861e+01,-7.027336e-02,1.395888e+01,1.594387e+01,1.716000e+02
2.242108e+04,2.595033e-01,8.716645e-01,8.712246e-01,1.715204e-01,4.880991e-07,1.388835e+01,-7.052739e-02,1.395888e+01,1.594352e+01,1.716000e+02
2.243108e+04,2.596190e-01,8.716697e-01,8.712288e-01,1.715253e-01,4.878747e-07,1.388809e+01,-7.078143e-02,1.395888e+01,1.594317e+01,1.716000e+02
2.244108e+04,2.597347e-01,8.716749e-01,8.712331e-01,1.715302e-01,4.876506e-07,1.388784e+01,-7.103547e-02,1.395887e+01,1.594282e+01,1.716000e+02
2.245108e+04,2.598505e-01,8.716801e-01,8.712373e-01,1.715351e-01,4.874266e-07,1.388758e+01,-7.128950e-02,1.395887e+01,1.594247e+01,1.716000e+02
2.246108e+04,2.599662e-01,8.716853e-01,8.712416e-01,1.715399e-01,4.872029e-07,1.388733e+01,-7.154354e-02,1.395887e+01,1.594211e+01,1.716000e+02
2.247108e+04,2.600820e-01,8.716906e-01,8.712458e-01,1.715448e-01,4.869793e-07,1.388707e+01,-7.179758e-02,1.395887e+01,1.594176e+01,1.716000e+02
2.248108e+04,2.601977e-01,8.716958e-01,8.712500e-01,1.715497e-01,4.867559e-07,1.388681e+01,-7.205161e-02,1.395887e+01,1.594141e+01,1.716000e+02
2.249108e+04,2.603135e-01,8.717010e-01,8.712543e-01,1.715545e-01,4.865327e-07,1.388656e+01,-7.230565e-02,1.395886e+01,1.594106e+01,1.716000e+02
2.250109e+04,2.604292e-01,8.717062e-01,8.712585e-01,1.715594e-01,4.863096e-07,1.388630e+01,-7.255969e-02,1.395886e+01,1.594071e+01,1.716000e+02
2.251109e+04,2.605450e-01,8.717114e-01,8.712628e-01,1.715643e-01,4.860867e-07,1.388605e+01,-7.281372e-02,1.395886e+01,1.594035e+01,1.716000e+02
2.252109e+04,2.606607e-01,8.717166e-01,8.712670e-01,1.715691e-01,4.858641e-07,1.388579e+01,-7.306776e-02,1.395886e+01,1.594000e+01,1.716000e+02
2.253109e+04,2.607765e-01,8.717218e-01,8.712712e-01,1.715740e-01,4.856416e-07,1.388553e+01,-7.332179e-02,1.395886e+01,1.593965e+01,1.716000e+02
2.254109e+04,2.608922e-01,8.717270e-01,8.712754e-01,1.715788e-01,4.854192e-07,1.388528e+01,-7.357583e-02,1.395885e+01,1.593930e+01,1.716000e+02
2.255109e+04,2.610080e-01,8.717322e-01,8.712797e-01,1.715837e-01,4.851971e-07,1.388502e+01,-7.382987e-02,1.395885e+01,1.593895e+01,1.716000e+02
2.256109e+04,2.611237e-01,8.717375e-01,8.712839e-01,1.715885e-01,4.849751e-07,1.388477e+01,-7.408390e-02,1.395885e+01,1.593859e+01,1.716000e+02
2.257109e+04,2.612395e-01,8.717427e-01,8.712881e-01,1.715934e-01,4.847533e-07,1.388451e+01,-7.433794e-02,1.395885e+01,1.593824e+01,1.716000e+02
2.258109e+04,2.613552e-01,8.717479e-01,8.712924e-01,1.715982e-01,4.845317e-07,1.388425e+01,-7.459198e-02,1.395885e+01,1.593789e+01,1.716000e+02
2.259109e+04,2.614709e-01,8.717531e-01,8.712966e-01,1.716031e-01,4.843103e-07,1.388400e+01,-7.484601e-02,1.395884e+01,1.593754e+01,1.716000e+02
2.260109e+04,2.615867e-01,8.717583e-01,8.713008e-01,1.716079e-01,4.840891e-07,1.388374e+01,-7.510005e-02,1.395884e+01,1.593719e+01,1.716000e+02
2.261109e+04,2.617024e-01,8.717635e-01,8.713050e-01,1.716128e-01,4.838680e-07,1.388349e+01,-7.535408e-02,1.395884e+01,1.593683e+01,1.716000e+02
2.262109e+04,2.618182e-01,8.717687e-01,8.713092e-01,1.716176e-01,4.836471e-07,1.388323e+01,-7.560812e-02,1.395884e+01,1.593648e+01,1.716000e+02
2.263109e+04,2.619339e-01,8.717739e-01,8.713134e-01,1.716224e-01,4.834264e-07,1.388297e+01,-7.586216e-02,1.395884e+01,1.593613e+01,1.716000e+02
2.264109e+04,2.620497e-01,8.717792e-01,8.713176e-01,1.716273e-01,4.832058e-07,1.388272e+01,-7.611619e-02,1.395884e+01,1.593578e+01,1.716000e+02
2.265109e+04,2.621654e-01,8.717844e-01,8.713219e-01,1.716321e-01,4.829855e-07,1.388246e+01,-7.637023e-02,1.395883e+01,1.593543e+01,1.716000e+02
2.266109e+04,2.622812e-01,8.717868e-01,8.713261e-01,1.716369e-01,4.827653e-07,1.388241e+01,-7.655586e-02,1.395897e+01,1.593535e+01,1.716011e+02
2.267109e+04,2.623969e-01,8.717815e-01,8.713303e-01,1.716418e-01,4.825453e-07,1.388293e+01,-7.655586e-02,1.395948e+01,1.593604e+01,1.716051e+02
2.268109e+04,2.625127e-01,8.717763e-01,8.713345e-01,1.716466e-01,4.823255e-07,1.388344e+01,-7.655586e-02,1.396000e+01,1.593672e+01,1.716091e+02
2.269109e+04,2.626284e-01,8.717711e-01,8.713387e-01,1.716514e-01,4.821058e-07,1.388396e+01,-7.655586e-02,1.396051e+01,1.593741e+01,1.716131e+02
2.270109e+04,2.627442e-01,8.717658e-01,8.713429e-01,1.716562e-01,4.818864e-07,1.388447e+01,-7.655586e-02,1.396103e+01,1.593809e+01,1.716171e+02
2.271110e+04,2.628599e-01,8.717606e-01,8.713471e-01,1.716610e-01,4.816671e-07,1.388498e+01,-7.655586e-02,1.396154e+01,1.593878e+01,1.716211e+02
2.272110e+04,2.629756e-01,8.717554e-01,8.713513e-01,1.716659e-01,4.814479e-07,1.388550e+01,-7.655586e-02,1.396205e+01,1.593947e+01,1.716251e+02
2.273110e+04,2.630914e-01,8.717502e-01,8.713555e-01,1.716707e-01,4.812290e-07,1.388601e+01,-7.655586e-02,1.396257e+01,1.594015e+01,1.716291e+02
2.274110e+04,2.632071e-01,8.717449e-01,8.713597e-01,1.716755e-01,4.810102e-07,1.388652e+01,-7.655586e-02,1.396308e+01,1.594084e+01,1.716331e+02
2.275110e+04,2.633229e-01,8.717397e-01,8.713638e-01,1.716803e-01,4.807916e-07,1.388704e+01,-7.655586e-02,1.396359e+01,1.594152e+01,1.716371e+02
2.276110e+04,2.634386e-01,8.717345e-01,8.713680e-01,1.716851e-01,4.805732e-07,1.388755e+01,-7.655586e-02,1.396411e+01,1.594221e+01,1.716411e+02
2.277110e+04,2.635544e-01,8.717292e-01,8.713722e-01,1.716899e-01,4.803550e-07,1.388807e+01,-7.655586e-02,1.396462e+01,1.594289e+01,1.716451e+02
2.278110e+04,2.636701e-01,8.717240e-01,8.713764e-01,1.716947e-01,4.801369e-07,1.388858e+01,-7.655586e-02,1.396514e+01,1.594358e+01,1.716491e+02
2.279110e+04,2.637859e-01,8.717188e-01,8.713806e-01,1.716995e-01,4.799190e-07,1.388909e+01,-7.655586e-02,1.396565e+01,1.594426e+01,1.716531e+02
2.280110e+04,2.639016e-01,8.717136e-01,8.713848e-01,1.717043e-01,4.797013e-07,1.388961e+01,-7.655586e-02,1.396616e+01,1.594495e+01,1.716571e+02
2.281110e+04,2.640174e-01,8.717083e-01,8.713890e-01,1.717091e-01,4.794838e-07,1.389012e+01,-7.655586e-02,1.396668e+01,1.594563e+01,1.716612e+02
2.282110e+04,2.641331e-01,8.717031e-01,8.713931e-01,1.717139e-01,4.792664e-07,1.389063e+01,-7.655586e-02,1.396719e+01,1.594632e+01,1.716652e+02
2.283110e+04,2.642489e-01,8.716979e-01,8.713973e-01,1.717187e-01,4.790492e-07,1.389115e+01,-7.655586e-02,1.396770e+01,1.594701e+01,1.716692e+02
2.284110e+04,2.643646e-01,8.716926e-01,8.714015e-01,1.717235e-01,4.788322e-07,1.389166e+01,-7.655586e-02,1.396822e+01,1.594769e+01,1.716732e+02
2.285110e+04,2.644803e-01,8.716874e-01,8.714057e-01,1.717283e-01,4.786153e-07,1.389218e+01,-7.655586e-02,1.396873e+01,1.594838e+01,1.716772e+02
2.286110e+04,2.645961e-01,8.716822e-01,8.714098e-01,1.717331e-01,4.783986e-07,1.389269e+01,-7.655586e-02,1.396925e+01,1.594906e+01,1.716812e+02
2.287110e+04,2.647118e-01,8.716769e-01,8.714140e-01,1.717378e-01,4.781821e-07,1.389320e+01,-7.655586e-02,1.396976e+01,1.594975e+01,1.716852e+02
2.288110e+04,2.648276e-01,8.716717e-01,8.714182e-01,1.717426e-01,4.779658e-07,1.389372e+01,-7.655586e-02,1.397027e+01,1.595043e+01,1.716892e+02
2.289110e+04,2.649433e-01,8.716665e-01,8.714223e-01,1.717474e-01,4.777497e-07,1.389423e+01,-7.655586e-02,1.397079e+01,1.595112e+01,1.716932e+02
2.290110e+04,2.650591e-01,8.716613e-01,8.714265e-01,1.717522e-01,4.775337e-07,1.389474e+01,-7.655586e-02,1.397130e+01,1.595180e+01,1.716972e+02
2.291110e+04,2.651748e-01,8.716576e-01,8.714306e-01,1.717570e-01,4.773179e-07,1.389495e+01,-7.655586e-02,1.397151e+01,1.595211e+01,1.717000e+02
2.292111e+04,2.652906e-01,8.716576e-01,8.714348e-01,1.717617e-01,4.771022e-07,1.389444e+01,-7.655586e-02,1.397099e+01,1.595152e+01,1.717000e+02
2.293111e+04,2.654063e-01,8.716576e-01,8.714390e-01,1.717665e-01,4.768867e-07,1.389393e+01,-7.655586e-02,1.397048e+01,1.595093e+01,1.717000e+02
2.294111e+04,2.655221e-01,8.716576e-01,8.714431e-01,1.717713e-01,4.766714e-07,1.389341e+01,-7.655586e-02,1.396997e+01,1.595034e+01,1.717000e+02
2.295111e+04,2.656378e-01,8.716576e-01,8.714473e-01,1.717760e-01,4.764563e-07,1.389290e+01,-7.655586e-02,1.396946e+01,1.594976e+01,1.717000e+02
2.296111e+04,2.657536e-01,8.716576e-01,8.714514e-01,1.717808e-01,4.762414e-07,1.389239e+01,-7.655586e-02,1.396895e+01,1.594917e+01,1.717000e+02
2.297111e+04,2.658693e-01,8.716576e-01,8.714556e-01,1.717856e-01,4.760266e-07,1.389188e+01,-7.655586e-02,1.396843e+01,1.594858e+01,1.717000e+02
2.298111e+04,2.659850e-01,8.716576e-01,8.714597e-01,1.717903e-01,4.758120e-07,1.389137e+01,-7.655586e-02,1.396792e+01,1.594799e+01,1.717000e+02
2.299111e+04,2.661008e-01,8.716576e-01,8.714639e-01,1.717951e-01,4.755975e-07,1.389085e+01,-7.655586e-02,1.396741e+01,1.594741e+01,1.717000e+02
2.300111e+04,2.662165e-01,8.716576e-01,8.714680e-01,1.717998e-01,4.753832e-07,1.389034e+01,-7.655586e-02,1.396690e+01,1.594682e+01,1.717000e+02
2.301111e+04,2.663323e-01,8.716576e-01,8.714721e-01,1.718046e-01,4.751691e-07,1.388983e+01,-7.655586e-02,1.396639e+01,1.594623e+01,1.717000e+02
2.302111e+04,2.664480e-01,8.716576e-01,8.714763e-01,1.718093e-01,4.749552e-07,1.388932e+01,-7.655586e-02,1.396587e+01,1.594565e+01,1.717000e+02
2.303111e+04,2.665638e-01,8.716576e-01,8.714804e-01,1.718141e-01,4.747414e-07,1.388881e+01,-7.655586e-02,1.396536e+01,1.594506e+01,1.717000e+02
2.304111e+04,2.666795e-01,8.716576e-01,8.714846e-01,1.718188e-01,4.745278e-07,1.388829e+01,-7.655586e-02,1.396485e+01,1.594447e+01,1.717000e+02
2.305111e+04,2.667953e-01,8.716576e-01,8.714887e-01,1.718236e-01,4.743144e-07,1.388778e+01,-7.655586e-02,1.396434e+01,1.594388e+01,1.717000e+02
2.306111e+04,2.669110e-01,8.716576e-01,8.714928e-01,1.718283e-01,4.741011e-07,1.388727e+01,-7.655586e-02,1.396383e+01,1.594330e+01,1.717000e+02
2.307111e+04,2.670268e-01,8.716576e-01,8.714970e-01,1.718331e-01,4.738881e-07,1.388676e+01,-7.655586e-02,1.396331e+01,1.594271e+01,1.717000e+02
2.308111e+04,2.671425e-01,8.716576e-01,8.715011e-01,1.718378e-01,4.736751e-07,1.388625e+01,-7.655586e-02,1.396280e+01,1.594212e+01,1.717000e+02
2.309111e+04,2.672583e-01,8.716576e-01,8.715052e-01,1.718425e-01,4.734624e-07,1.388573e+01,-7.655586e-02,1.396229e+01,1.594153e+01,1.717000e+02
2.310111e+04,2.673740e-01,8.716576e-01,8.715093e-01,1.718473e-01,4.732498e-07,1.388522e+01,-7.655586e-02,1.396178e+01,1.594095e+01,1.717000e+02
2.311111e+04,2.674898e-01,8.716576e-01,8.715135e-01,1.718520e-01,4.730374e-07,1.388471e+01,-7.655586e-02,1.396127e+01,1.594036e+01,1.717000e+02
2.312112e+04,2.676055e-01,8.716576e-01,8.715176e-01,1.718567e-01,4.728251e-07,1.388420e+01,-7.655586e-02,1.396075e+01,1.593977e+01,1.717000e+02
2.313112e+04,2.677212e-01,8.716576e-01,8.715217e-01,1.718614e-01,4.726130e-07,1.388369e+01,-7.655586e-02,1.396024e+01,1.593918e+01,1.717000e+02
2.314112e+04,2.678370e-01,8.716576e-01,8.715258e-01,1.718662e-01,4.724011e-07,1.388317e+01,-7.655586e-02,1.395973e+01,1.593860e+01,1.717000e+02
2.315112e+04,2.679527e-01,8.716576e-01,8.715299e-01,1.718709e-01,4.721894e-07,1.388266e+01,-7.655586e-02,1.395922e+01,1.593801e+01,1.717000e+02
2.316112e+04,2.680685e-01,8.716600e-01,8.715341e-01,1.718756e-01,4.719778e-07,1.388221e+01,-7.661857e-02,1.395883e+01,1.593746e+01,1.716990e+02
2.317112e+04,2.681842e-01,8.716698e-01,8.715382e-01,1.718803e-01,4.717664e-07,1.388196e+01,-7.687340e-02,1.395883e+01,1.593702e+01,1.716950e+02
2.318112e+04,2.683000e-01,8.716796e-01,8.715423e-01,1.718851e-01,4.715551e-07,1.388170e+01,-7.712824e-02,1.395883e+01,1.593659e+01,1.716910e+02
2.319112e+04,2.684157e-01,8.716894e-01,8.715464e-01,1.718898e-01,4.713441e-07,1.388144e+01,-7.738307e-02,1.395883e+01,1.593615e+01,1.716870e+02
2.320112e+04,2.685315e-01,8.716991e-01,8.715505e-01,1.718945e-01,4.711331e-07,1.388119e+01,-7.763790e-02,1.395882e+01,1.593571e+01,1.716830e+02
2.321112e+04,2.686472e-01,8.717089e-01,8.715546e-01,1.718992e-01,4.709224e-07,1.388093e+01,-7.789273e-02,1.395882e+01,1.593527e+01,1.716790e+02
2.322112e+04,2.687630e-01,8.717187e-01,8.715587e-01,1.719039e-01,4.707118e-07,1.388067e+01,-7.814757e-02,1.395882e+01,1.593484e+01,1.716750e+02
2.323112e+04,2.688787e-01,8.717285e-01,8.715628e-01,1.719086e-01,4.705014e-07,1.388041e+01,-7.840240e-02,1.395882e+01,1.593440e+01,1.716710e+02
2.324112e+04,2.689945e-01,8.717383e-01,8.715669e-01,1.719133e-01,4.702911e-07,1.388016e+01,-7.865723e-02,1.395881e+01,1.593396e+01,1.716670e+02
2.325112e+04,2.691102e-01,8.717481e-01,8.715710e-01,1.719180e-01,4.700811e-07,1.387990e+01,-7.891206e-02,1.395881e+01,1.593353e+01,1.716630e+02
2.326112e+04,2.692259e-01,8.717579e-01,8.715751e-01,1.719227e-01,4.698711e-07,1.387964e+01,-7.916690e-02,1.395881e+01,1.593309e+01,1.716590e+02
2.327112e+04,2.693417e-01,8.717677e-01,8.715792e-01,1.719274e-01,4.696614e-07,1.387939e+01,-7.942173e-02,1.395881e+01,1.593265e+01,1.716550e+02
2.328112e+04,2.694574e-01,8.717774e-01,8.715833e-01,1.719321e-01,4.694518e-07,1.387913e+01,-7.967656e-02,1.395881e+01,1.593222e+01,1.716510e+02
2.329112e+04,2.695732e-01,8.717872e-01,8.715874e-01,1.719368e-01,4.692423e-07,1.387887e+01,-7.993139e-02,1.395880e+01,1.593178e+01,1.716469e+02
2.330112e+04,2.696889e-01,8.717970e-01,8.715915e-01,1.719415e-01,4.690331e-07,1.387862e+01,-8.018623e-02,1.395880e+01,1.593134e+01,1.716429e+02
2.331112e+04,2.698047e-01,8.718068e-01,8.715956e-01,1.719462e-01,4.688240e-07,1.387836e+01,-8.044106e-02,1.395880e+01,1.593091e+01,1.716389e+02
2.332112e+04,2.699204e-01,8.718166e-01,8.715996e-01,1.719509e-01,4.686150e-07,1.387810e+01,-8.069589e-02,1.395880e+01,1.593047e+01,1.716349e+02
2.333113e+04,2.700362e-01,8.718264e-01,8.716037e-01,1.719556e-01,4.684063e-07,1.387785e+01,-8.095072e-02,1.395880e+01,1.593003e+01,1.716309e+02
2.334113e+04,2.701519e-01,8.718362e-01,8.716078e-01,1.719602e-01,4.681977e-07,1.387759e+01,-8.120556e-02,1.395879e+01,1.592959e+01,1.716269e+02
2.335113e+04,2.702677e-01,8.718459e-01,8.716119e-01,1.719649e-01,4.679892e-07,1.387733e+01,-8.146039e-02,1.395879e+01,1.592916e+01,1.716229e+02
2.336113e+04,2.703834e-01,8.718557e-01,8.716160e-01,1.719696e-01,4.677809e-07,1.387708e+01,-8.171522e-02,1.395879e+01,1.592872e+01,1.716189e+02
2.337113e+04,2.704992e-01,8.718655e-01,8.716200e-01,1.719743e-01,4.675728e-07,1.387682e+01,-8.197005e-02,1.395879e+01,1.592828e+01,1.716149e+02
2.338113e+04,2.706149e-01,8.718753e-01,8.716241e-01,1.719789e-01,4.673648e-07,1.387656e+01,-8.222489e-02,1.395879e+01,1.592785e+01,1.716109e+02
2.339113e+04,2.707306e-01,8.718851e-01,8.716282e-01,1.719836e-01,4.671570e-07,1.387630e+01,-8.247972e-02,1.395878e+01,1.592741e+01,1.716069e+02
2.340113e+04,2.708464e-01,8.718949e-01,8.716323e-01,1.719883e-01,4.669494e-07,1.387605e+01,-8.273455e-02,1.395878e+01,1.592697e+01,1.716029e+02
2.341113e+04,2.709621e-01,8.719079e-01,8.716363e-01,1.719930e-01,4.667419e-07,1.387600e+01,-8.284786e-02,1.395885e+01,1.592670e+01,1.716000e+02
2.342113e+04,2.710779e-01,8.719296e-01,8.716404e-01,1.719976e-01,4.665346e-07,1.387652e+01,-8.259302e-02,1.395911e+01,1.592686e+01,1.716000e+02
2.343113e+04,2.711936e-01,8.719512e-01,8.716445e-01,1.720023e-01,4.663275e-07,1.387703e+01,-8.233819e-02,1.395937e+01,1.592701e+01,1.716000e+02
2.344113e+04,2.713094e-01,8.719728e-01,8.716485e-01,1.720070e-01,4.661205e-07,1.387755e+01,-8.208336e-02,1.395963e+01,1.592717e+01,1.716000e+02
2.345113e+04,2.714251e-01,8.719944e-01,8.716526e-01,1.720116e-01,4.659136e-07,1.387806e+01,-8.182853e-02,1.395989e+01,1.592732e+01,1.716000e+02
2.346113e+04,2.715409e-01,8.720160e-01,8.716567e-01,1.720163e-01,4.657070e-07,1.387857e+01,-8.157369e-02,1.396015e+01,1.592748e+01,1.716000e+02
2.347113e+04,2.716566e-01,8.720376e-01,8.716607e-01,1.720209e-01,4.655005e-07,1.387909e+01,-8.131886e-02,1.396041e+01,1.592763e+01,1.716000e+02
2.348113e+04,2.717724e-01,8.720593e-01,8.716648e-01,1.720256e-01,4.652941e-07,1.387960e+01,-8.106403e-02,1.396067e+01,1.592778e+01,1.716000e+02
2.349113e+04,2.718881e-01,8.720809e-01,8.716688e-01,1.720302e-01,4.650879e-07,1.388011e+01,-8.080920e-02,1.396092e+01,1.592794e+01,1.716000e+02
2.350113e+04,2.720039e-01,8.721025e-01,8.716729e-01,1.720349e-01,4.648819e-07,1.388063e+01,-8.055436e-02,1.396118e+01,1.592809e+01,1.716000e+02
2.351113e+04,2.721196e-01,8.721241e-01,8.716769e-01,1.720395e-01,4.646760e-07,1.388114e+01,-8.029953e-02,1.396144e+01,1.592825e+01,1.716000e+02
2.352113e+04,2.722354e-01,8.721457e-01,8.716810e-01,1.720442e-01,4.644703e-07,1.388166e+01,-8.004470e-02,1.396170e+01,1.592840e+01,1.716000e+02
2.353113e+04,2.723511e-01,8.721673e-01,8.716850e-01,1.720488e-01,4.642648e-07,1.388217e+01,-7.978987e-02,1.396196e+01,1.592856e+01,1.716000e+02
2.354114e+04,2.724668e-01,8.721890e-01,8.716891e-01,1.720535e-01,4.640594e-07,1.388268e+01,-7.953503e-02,1.396222e+01,1.592871e+01,1.716000e+02
2.355114e+04,2.725826e-01,8.722106e-01,8.716931e-01,1.720581e-01,4.638542e-07,1.388320e+01,-7.928020e-02,1.396248e+01,1.592887e+01,1.716000e+02
2.356114e+04,2.726983e-01,8.722322e-01,8.716972e-01,1.720627e-01,4.636491e-07,1.388371e+01,-7.902537e-02,1.396274e+01,1.592902e+01,1.716000e+02
2.357114e+04,2.728141e-01,8.722538e-01,8.717012e-01,1.720674e-01,4.634442e-07,1.388422e+01,-7.877054e-02,1.396300e+01,1.592918e+01,1.716000e+02
2.358114e+04,2.729298e-01,8.722754e-01,8.717052e-01,1.720720e-01,4.632394e-07,1.388474e+01,-7.851570e-02,1.396325e+01,1.592933e+01,1.716000e+02
2.359114e+04,2.730456e-01,8.722970e-01,8.717093e-01,1.720766e-01,4.630348e-07,1.388525e+01,-7.826087e-02,1.396351e+01,1.592949e+01,1.716000e+02
2.360114e+04,2.731613e-01,8.723187e-01,8.717133e-01,1.720813e-01,4.628304e-07,1.388577e+01,-7.800604e-02,1.396377e+01,1.592964e+01,1.716000e+02
2.361114e+04,2.732771e-01,8.723403e-01,8.717173e-01,1.720859e-01,4.626261e-07,1.388628e+01,-7.775121e-02,1.396403e+01,1.592980e+01,1.716000e+02
2.362114e+04,2.733928e-01,8.723619e-01,8.717214e-01,1.720905e-01,4.624220e-07,1.388679e+01,-7.749637e-02,1.396429e+01,1.592995e+01,1.716000e+02
2.363114e+04,2.735086e-01,8.723835e-01,8.717254e-01,1.720951e-01,4.622180e-07,1.388731e+01,-7.724154e-02,1.396455e+01,1.593011e+01,1.716000e+02
2.364114e+04,2.736243e-01,8.724051e-01,8.717294e-01,1.720998e-01,4.620142e-07,1.388782e+01,-7.698671e-02,1.396481e+01,1.593026e+01,1.716000e+02
2.365114e+04,2.737401e-01,8.724267e-01,8.717335e-01,1.721044e-01,4.618106e-07,1.388833e+01,-7.673188e-02,1.396507e+01,1.593042e+01,1.716000e+02
2.366114e+04,2.738558e-01,8.724401e-01,8.717375e-01,1.721090e-01,4.616071e-07,1.388861e+01,-7.655586e-02,1.396517e+01,1.593047e+01,1.716000e+02
2.367114e+04,2.739715e-01,8.724348e-01,8.717415e-01,1.721136e-01,4.614038e-07,1.388835e+01,-7.655586e-02,1.396491e+01,1.593027e+01,1.716000e+02
2.368114e+04,2.740873e-01,8.724296e-01,8.717455e-01,1.721182e-01,4.612006e-07,1.388810e+01,-7.655586e-02,1.396465e+01,1.593007e+01,1.716000e+02
2.369114e+04,2.742030e-01,8.724244e-01,8.717496e-01,1.721228e-01,4.609976e-07,1.388784e+01,-7.655586e-02,1.396440e+01,1.592987e+01,1.716000e+02
2.370114e+04,2.743188e-01,8.724192e-01,8.717536e-01,1.721275e-01,4.607947e-07,1.388759e+01,-7.655586e-02,1.396414e+01,1.592967e+01,1.716000e+02
2.371114e+04,2.744345e-01,8.724140e-01,8.717576e-01,1.721321e-01,4.605920e-07,1.388733e+01,-7.655586e-02,1.396389e+01,1.592948e+01,1.716000e+02
2.372114e+04,2.745503e-01,8.724087e-01,8.717616e-01,1.721367e-01,4.603894e-07,1.388707e+01,-7.655586e-02,1.396363e+01,1.592928e+01,1.716000e+02
2.373114e+04,2.746660e-01,8.724035e-01,8.717656e-01,1.721413e-01,4.601870e-07,1.388682e+01,-7.655586e-02,1.396337e+01,1.592908e+01,1.716000e+02
2.374114e+04,2.747818e-01,8.723983e-01,8.717696e-01,1.721459e-01,4.599848e-07,1.388656e+01,-7.655586e-02,1.396312e+01,1.592888e+01,1.716000e+02
2.375115e+04,2.748975e-01,8.723931e-01,8.717736e-01,1.721505e-01,4.597827e-07,1.388631e+01,-7.655586e-02,1.396286e+01,1.592869e+01,1.716000e+02
2.376115e+04,2.750133e-01,8.723879e-01,8.717776e-01,1.721551e-01,4.595808e-07,1.388605e+01,-7.655586e-02,1.396261e+01,1.592849e+01,1.716000e+02
2.377115e+04,2.751290e-01,8.723826e-01,8.717817e-01,1.721597e-01,4.593790e-07,1.388579e+01,-7.655586e-02,1.396235e+01,1.592829e+01,1.716000e+02
2.378115e+04,2.752448e-01,8.723774e-01,8.717857e-01,1.721643e-01,4.591774e-07,1.388554e+01,-7.655586e-02,1.396209e+01,1.592809e+01,1.716000e+02
2.379115e+04,2.753605e-01,8.723722e-01,8.717897e-01,1.721688e-01,4.589759e-07,1.388528e+01,-7.655586e-02,1.396184e+01,1.592790e+01,1.716000e+02
2.380115e+04,2.754762e-01,8.723670e-01,8.717937e-01,1.721734e-01,4.587746e-07,1.388503e+01,-7.655586e-02,1.396158e+01,1.592770e+01,1.716000e+02
2.381115e+04,2.755920e-01,8.723618e-01,8.717977e-01,1.721780e-01,4.585735e-07,1.388477e+01,-7.655586e-02,1.396133e+01,1.592750e+01,1.716000e+02
2.382115e+04,2.757077e-01,8.723565e-01,8.718017e-01,1.721826e-01,4.583724e-07,1.388451e+01,-7.655586e-02,1.396107e+01,1.592730e+01,1.716000e+02
2.383115e+04,2.758235e-01,8.723513e-01,8.718056e-01,1.721872e-01,4.581716e-07,1.388426e+01,-7.655586e-02,1.396081e+01,1.592710e+01,1.716000e+02
2.384115e+04,2.759392e-01,8.723461e-01,8.718096e-01,1.721918e-01,4.579709e-07,1.388400e+01,-7.655586e-02,1.396056e+01,1.592691e+01,1.716000e+02
2.385115e+04,2.760550e-01,8.723409e-01,8.718136e-01,1.721964e-01,4.577704e-07,1.388375e+01,-7.655586e-02,1.396030e+01,1.592671e+01,1.716000e+02
2.386115e+04,2.761707e-01,8.723357e-01,8.718176e-01,1.722009e-01,4.575700e-07,1.388349e+01,-7.655586e-02,1.396005e+01,1.592651e+01,1.716000e+02
2.387115e+04,2.762865e-01,8.723304e-01,8.718216e-01,1.722055e-01,4.573697e-07,1.388323e+01,-7.655586e-02,1.395979e+01,1.592631e+01,1.716000e+02
2.388115e+04,2.764022e-01,8.723252e-01,8.718256e-01,1.722101e-01,4.571697e-07,1.388298e+01,-7.655586e-02,1.395953e+01,1.592612e+01,1.716000e+02
2.389115e+04,2.765180e-01,8.723200e-01,8.718296e-01,1.722146e-01,4.569697e-07,1.388272e+01,-7.655586e-02,1.395928e+01,1.592592e+01,1.716000e+02
2.390115e+04,2.766337e-01,8.723148e-01,8.718336e-01,1.722192e-01,4.567700e-07,1.388247e+01,-7.655586e-02,1.395902e+01,1.592572e+01,1.716000e+02
2.391115e+04,2.767495e-01,8.723122e-01,8.718376e-01,1.722238e-01,4.565703e-07,1.388228e+01,-7.655586e-02,1.395883e+01,1.592555e+01,1.716000e+02
2.392115e+04,2.768652e-01,8.723175e-01,8.718415e-01,1.722283e-01,4.563709e-07,1.388228e+01,-7.655586e-02,1.395883e+01,1.592545e+01,1.716000e+02
2.393115e+04,2.769810e-01,8.723227e-01,8.718455e-01,1.722329e-01,4.561715e-07,1.388228e+01,-7.655586e-02,1.395883e+01,1.592536e+01,1.716000e+02
2.394115e+04,2.770967e-01,8.723279e-01,8.718495e-01,1.722375e-01,4.559724e-07,1.388228e+01,-7.655586e-02,1.395883e+01,1.592526e+01,1.716000e+02
2.395116e+04,2.772124e-01,8.723332e-01,8.718535e-01,1.722420e-01,4.557734e-07,1.388228e+01,-7.655586e-02,1.395883e+01,1.592516e+01,1.716000e+02
2.396116e+04,2.773282e-01,8.723384e-01,8.718574e-01,1.722466e-01,4.555745e-07,1.388228e+01,-7.655586e-02,1.395883e+01,1.592507e+01,1.716000e+02
2.397116e+04,2.774439e-01,8.723437e-01,8.718614e-01,1.722511e-01,4.553758e-07,1.388228e+01,-7.655586e-02,1.395883e+01,1.592497e+01,1.716000e+02
2.398116e+04,2.775597e-01,8.723489e-01,8.718654e-01,1.722557e-01,4.551772e-07,1.388228e+01,-7.655586e-02,1.395883e+01,1.592488e+01,1.716000e+02
2.399116e+04,2.776754e-01,8.723541e-01,8.718693e-01,1.722602e-01,4.549788e-07,1.388228e+01,-7.655586e-02,1.395883e+01,1.592478e+01,1.716000e+02
2.400116e+04,2.777912e-01,8.723594e-01,8.718733e-01,1.722648e-01,4.547805e-07,1.388228e+01,-7.655586e-02,1.395883e+01,1.592468e+01,1.716000e+02
2.401116e+04,2.779069e-01,8.723646e-01,8.718773e-01,1.722693e-01,4.545824e-07,1.388228e+01,-7.655586e-02,1.395883e+01,1.592459e+01,1.716000e+02
2.402116e+04,2.780227e-01,8.723698e-01,8.718812e-01,1.722739e-01,4.543845e-07,1.388228e+01,-7.655586e-02,1.395883e+01,1.592449e+01,1.716000e+02
2.403116e+04,2.781384e-01,8.723751e-01,8.718852e-01,1.722784e-01,4.541867e-07,1.388228e+01,-7.655586e-02,1.395883e+01,1.592440e+01,1.716000e+02
2.404116e+04,2.782542e-01,8.723803e-01,8.718892e-01,1.722830e-01,4.539890e-07,1.388228e+01,-7.655586e-02,1.395883e+01,1.592430e+01,1.716000e+02
2.405116e+04,2.783699e-01,8.723856e-01,8.718931e-01,1.722875e-01,4.537915e-07,1.388228e+01,-7.655586e-02,1.395883e+01,1.592420e+01,1.716000e+02
2.406116e+04,2.784857e-01,8.723908e-01,8.718971e-01,1.722920e-01,4.535941e-07,1.388228e+01,-7.655586e-02,1.395883e+01,1.592411e+01,1.716000e+02
2.407116e+04,2.786014e-01,8.723960e-01,8.719010e-01,1.722966e-01,4.533969e-07,1.388228e+01,-7.655586e-02,1.395883e+01,1.592401e+01,1.716000e+02
2.408116e+04,2.787171e-01,8.724013e-01,8.719050e-01,1.723011e-01,4.531999e-07,1.388228e+01,-7.655586e-02,1.395883e+01,1.592392e+01,1.716000e+02
2.409116e+04,2.788329e-01,8.724065e-01,8.719089e-01,1.723056e-01,4.530030e-07,1.388228e+01,-7.655586e-02,1.395883e+01,1.592382e+01,1.716000e+02
2.410116e+04,2.789486e-01,8.724117e-01,8.719129e-01,1.723102e-01,4.528062e-07,1.388228e+01,-7.655586e-02,1.395883e+01,1.592372e+01,1.716000e+02
2.411116e+04,2.790644e-01,8.724170e-01,8.719168e-01,1.723147e-01,4.526096e-07,1.388228e+01,-7.655586e-02,1.395883e+01,1.592363e+01,1.716000e+02
2.412116e+04,2.791801e-01,8.724222e-01,8.719208e-01,1.723192e-01,4.524131e-07,1.388228e+01,-7.655586e-02,1.395883e+01,1.592353e+01,1.716000e+02
2.413116e+04,2.792959e-01,8.724275e-01,8.719247e-01,1.723238e-01,4.522168e-07,1.388228e+01,-7.655586e-02,1.395883e+01,1.592344e+01,1.716000e+02
2.414116e+04,2.794116e-01,8.724327e-01,8.719287e-01,1.723283e-01,4.520207e-07,1.388228e+01,-7.655586e-02,1.395883e+01,1.592334e+01,1.716000e+02
2.415116e+04,2.795274e-01,8.724379e-01,8.719326e-01,1.723328e-01,4.518246e-07,1.388228e+01,-7.655586e-02,1.395883e+01,1.592324e+01,1.716000e+02
2.416117e+04,2.796431e-01,8.724402e-01,8.719365e-01,1.723373e-01,4.516288e-07,1.388220e+01,-7.648268e-02,1.395868e+01,1.592311e+01,1.716000e+02
2.417117e+04,2.797589e-01,8.724349e-01,8.719405e-01,1.723418e-01,4.514330e-07,1.388194e+01,-7.622688e-02,1.395817e+01,1.592287e+01,1.716000e+02
2.418117e+04,2.798746e-01,8.724297e-01,8.719444e-01,1.723463e-01,4.512375e-07,1.388169e+01,-7.597108e-02,1.395766e+01,1.592263e+01,1.716000e+02
2.419117e+04,2.799904e-01,8.724244e-01,8.719483e-01,1.723509e-01,4.510420e-07,1.388143e+01,-7.571528e-02,1.395714e+01,1.592240e+01,1.716000e+02
2.420117e+04,2.801061e-01,8.724191e-01,8.719523e-01,1.723554e-01,4.508468e-07,1.388117e+01,-7.545947e-02,1.395663e+01,1.592216e+01,1.716000e+02
2.421117e+04,2.802218e-01,8.724139e-01,8.719562e-01,1.723599e-01,4.506516e-07,1.388091e+01,-7.520367e-02,1.395612e+01,1.592192e+01,1.716000e+02
2.422117e+04,2.803376e-01,8.724086e-01,8.719601e-01,1.723644e-01,4.504566e-07,1.388066e+01,-7.494787e-02,1.395560e+01,1.592169e+01,1.716000e+02
2.423117e+04,2.804533e-01,8.724034e-01,8.719641e-01,1.723689e-01,4.502618e-07,1.388040e+01,-7.469207e-02,1.395509e+01,1.592145e+01,1.716000e+02
2.424117e+04,2.805691e-01,8.723981e-01,8.719680e-01,1.723734e-01,4.500671e-07,1.388014e+01,-7.443627e-02,1.395458e+01,1.592122e+01,1.716000e+02
2.425117e+04,2.806848e-01,8.723929e-01,8.719719e-01,1.723779e-01,4.498726e-07,1.387988e+01,-7.418047e-02,1.395406e+01,1.592098e+01,1.716000e+02
2.426117e+04,2.808006e-01,8.723876e-01,8.719758e-01,1.723824e-01,4.496782e-07,1.387962e+01,-7.392467e-02,1.395355e+01,1.592074e+01,1.716000e+02
2.427117e+04,2.809163e-01,8.723824e-01,8.719798e-01,1.723869e-01,4.494839e-07,1.387937e+01,-7.366887e-02,1.395304e+01,1.592051e+01,1.716000e+02
2.428117e+04,2.810321e-01,8.723771e-01,8.719837e-01,1.723914e-01,4.492898e-07,1.387911e+01,-7.341307e-02,1.395252e+01,1.592027e+01,1.716000e+02
2.429117e+04,2.811478e-01,8.723718e-01,8.719876e-01,1.723959e-01,4.490959e-07,1.387885e+01,-7.315727e-02,1.395201e+01,1.592003e+01,1.716000e+02
2.430117e+04,2.812636e-01,8.723666e-01,8.719915e-01,1.724004e-01,4.489020e-07,1.387859e+01,-7.290147e-02,1.395149e+01,1.591980e+01,1.716000e+02
2.431117e+04,2.813793e-01,8.723613e-01,8.719954e-01,1.724048e-01,4.487084e-07,1.387834e+01,-7.264567e-02,1.395098e+01,1.591956e+01,1.716000e+02
2.432117e+04,2.814951e-01,8.723561e-01,8.719993e-01,1.724093e-01,4.485148e-07,1.387808e+01,-7.238987e-02,1.395047e+01,1.591932e+01,1.716000e+02
2.433117e+04,2.816108e-01,8.723508e-01,8.720032e-01,1.724138e-01,4.483215e-07,1.387782e+01,-7.213407e-02,1.394995e+01,1.591909e+01,1.716000e+02
2.434117e+04,2.817265e-01,8.723456e-01,8.720071e-01,1.724183e-01,4.481282e-07,1.387756e+01,-7.187827e-02,1.394944e+01,1.591885e+01,1.716000e+02
2.435117e+04,2.818423e-01,8.723403e-01,8.720111e-01,1.724228e-01,4.479351e-07,1.387730e+01,-7.162247e-02,1.394893e+01,1.591861e+01,1.716000e+02
2.436117e+04,2.819580e-01,8.723351e-01,8.720150e-01,1.724273e-01,4.477422e-07,1.387705e+01,-7.136667e-02,1.394841e+01,1.591838e+01,1.716000e+02
2.437118e+04,2.820738e-01,8.723298e-01,8.720189e-01,1.724317e-01,4.475494e-07,1.387679e+01,-7.111087e-02,1.394790e+01,1.591814e+01,1.716000e+02
2.438118e+04,2.821895e-01,8.723245e-01,8.720228e-01,1.724362e-01,4.473567e-07,1.387653e+01,-7.085507e-02,1.394739e+01,1.591790e+01,1.716000e+02
2.439118e+04,2.823053e-01,8.723193e-01,8.720267e-01,1.724407e-01,4.471642e-07,1.387627e+01,-7.059927e-02,1.394687e+01,1.591767e+01,1.716000e+02
2.440118e+04,2.824210e-01,8.723140e-01,8.720306e-01,1.724451e-01,4.469719e-07,1.387602e+01,-7.034346e-02,1.394636e+01,1.591743e+01,1.716000e+02
2.441118e+04,2.825368e-01,8.723169e-01,8.720345e-01,1.724496e-01,4.467796e-07,1.387617e+01,-7.029334e-02,1.394646e+01,1.591755e+01,1.716000e+02
2.442118e+04,2.826525e-01,8.723319e-01,8.720384e-01,1.724541e-01,4.465876e-07,1.387694e+01,-7.054650e-02,1.394748e+01,1.591819e+01,1.716000e+02
2.443118e+04,2.827683e-01,8.723468e-01,8.720423e-01,1.724585e-01,4.463956e-07,1.387770e+01,-7.079967e-02,1.394850e+01,1.591883e+01,1.716000e+02
2.444118e+04,2.828840e-01,8.723617e-01,8.720461e-01,1.724630e-01,4.462038e-07,1.387847e+01,-7.105283e-02,1.394952e+01,1.591947e+01,1.716000e+02
2.445118e+04,2.829998e-01,8.723767e-01,8.720500e-01,1.724675e-01,4.460122e-07,1.387923e+01,-7.130599e-02,1.395054e+01,1.592011e+01,1.716000e+02
2.446118e+04,2.831155e-01,8.723916e-01,8.720539e-01,1.724719e-01,4.458207e-07,1.388000e+01,-7.155916e-02,1.395156e+01,1.592075e+01,1.716000e+02
2.447118e+04,2.832313e-01,8.724066e-01,8.720578e-01,1.724764e-01,4.456293e-07,1.388076e+01,-7.181232e-02,1.395258e+01,1.592139e+01,1.716000e+02
2.448118e+04,2.833470e-01,8.724215e-01,8.720617e-01,1.724808e-01,4.454381e-07,1.388153e+01,-7.206548e-02,1.395359e+01,1.592203e+01,1.716000e+02
2.449118e+04,2.834627e-01,8.724364e-01,8.720656e-01,1.724853e-01,4.452470e-07,1.388229e+01,-7.231865e-02,1.395461e+01,1.592267e+01,1.716000e+02
2.450118e+04,2.835785e-01,8.724514e-01,8.720695e-01,1.724898e-01,4.450561e-07,1.388306e+01,-7.257181e-02,1.395563e+01,1.592331e+01,1.716000e+02
2.451118e+04,2.836942e-01,8.724663e-01,8.720733e-01,1.724942e-01,4.448653e-07,1.388382e+01,-7.282497e-02,1.395665e+01,1.592395e+01,1.716000e+02
2.452118e+04,2.838100e-01,8.724813e-01,8.720772e-01,1.724986e-01,4.446746e-07,1.388459e+01,-7.307814e-02,1.395767e+01,1.592459e+01,1.716000e+02
2.453118e+04,2.839257e-01,8.724962e-01,8.720811e-01,1.725031e-01,4.444841e-07,1.388536e+01,-7.333130e-02,1.395869e+01,1.592523e+01,1.716000e+02
2.454118e+04,2.840415e-01,8.725111e-01,8.720850e-01,1.725075e-01,4.442937e-07,1.388612e+01,-7.358446e-02,1.395971e+01,1.592587e+01,1.716000e+02
2.455118e+04,2.841572e-01,8.725261e-01,8.720888e-01,1.725120e-01,4.441035e-07,1.388689e+01,-7.383763e-02,1.396072e+01,1.592651e+01,1.716000e+02
2.456118e+04,2.842730e-01,8.725410e-01,8.720927e-01,1.725164e-01,4.439134e-07,1.388765e+01,-7.409079e-02,1.396174e+01,1.592715e+01,1.716000e+02
2.457118e+04,2.843887e-01,8.725559e-01,8.720966e-01,1.725209e-01,4.437235e-07,1.388842e+01,-7.434395e-02,1.396276e+01,1.592779e+01,1.716000e+02
2.458119e+04,2.845045e-01,8.725709e-01,8.721005e-01,1.725253e-01,4.435337e-07,1.388918e+01,-7.459712e-02,1.396378e+01,1.592843e+01,1.716000e+02
2.459119e+04,2.846202e-01,8.725858e-01,8.721043e-01,1.725297e-01,4.433440e-07,1.388995e+01,-7.485028e-02,1.396480e+01,1.592907e+01,1.716000e+02
2.460119e+04,2.847360e-01,8.726008e-01,8.721082e-01,1.725342e-01,4.431545e-07,1.389071e+01,-7.510344e-02,1.396582e+01,1.592971e+01,1.716000e+02
2.461119e+04,2.848517e-01,8.726157e-01,8.721121e-01,1.725386e-01,4.429651e-07,1.389148e+01,-7.535661e-02,1.396683e+01,1.593035e+01,1.716000e+02
2.462119e+04,2.849674e-01,8.726306e-01,8.721159e-01,1.725430e-01,4.427759e-07,1.389224e+01,-7.560977e-02,1.396785e+01,1.593099e+01,1.716000e+02
2.463119e+04,2.850832e-01,8.726456e-01,8.721198e-01,1.725474e-01,4.425868e-07,1.389301e+01,-7.586293e-02,1.396887e+01,1.593163e+01,1.716000e+02
2.464119e+04,2.851989e-01,8.726605e-01,8.721236e-01,1.725519e-01,4.423978e-07,1.389377e+01,-7.611610e-02,1.396989e+01,1.593227e+01,1.716000e+02
2.465119e+04,2.853147e-01,8.726755e-01,8.721275e-01,1.725563e-01,4.422090e-07,1.389454e+01,-7.636926e-02,1.397091e+01,1.593291e+01,1.716000e+02
2.466119e+04,2.854304e-01,8.726877e-01,8.721314e-01,1.725607e-01,4.420203e-07,1.389497e+01,-7.655586e-02,1.397152e+01,1.593321e+01,1.716000e+02
2.467119e+04,2.855462e-01,8.726923e-01,8.721352e-01,1.725651e-01,4.418318e-07,1.389445e+01,-7.655586e-02,1.397101e+01,1.593254e+01,1.716000e+02
2.468119e+04,2.856619e-01,8.726969e-01,8.721391e-01,1.725696e-01,4.416434e-07,1.389394e+01,-7.655586e-02,1.397050e+01,1.593186e+01,1.716000e+02
2.469119e+04,2.857777e-01,8.727015e-01,8.721429e-01,1.725740e-01,4.414551e-07,1.389343e+01,-7.655586e-02,1.396998e+01,1.593119e+01,1.716000e+02
2.470119e+04,2.858934e-01,8.727061e-01,8.721468e-01,1.725784e-01,4.412670e-07,1.389291e+01,-7.655586e-02,1.396947e+01,1.593052e+01,1.716000e+02
2.471119e+04,2.860092e-01,8.727107e-01,8.721506e-01,1.725828e-01,4.410790e-07,1.389240e+01,-7.655586e-02,1.396896e+01,1.592984e+01,1.716000e+02
2.472119e+04,2.861249e-01,8.727153e-01,8.721545e-01,1.725872e-01,4.408912e-07,1.389189e+01,-7.655586e-02,1.396844e+01,1.592917e+01,1.716000e+02
2.473119e+04,2.862407e-01,8.727199e-01,8.721583e-01,1.725916e-01,4.407034e-07,1.389137e+01,-7.655586e-02,1.396793e+01,1.592850e+01,1.716000e+02
2.474119e+04,2.863564e-01,8.727245e-01,8.721621e-01,1.725960e-01,4.405159e-07,1.389086e+01,-7.655586e-02,1.396741e+01,1.592782e+01,1.716000e+02
2.475119e+04,2.864721e-01,8.727291e-01,8.721660e-01,1.726004e-01,4.403284e-07,1.389034e+01,-7.655586e-02,1.396690e+01,1.592715e+01,1.716000e+02
2.476119e+04,2.865879e-01,8.727338e-01,8.721698e-01,1.726048e-01,4.401412e-07,1.388983e+01,-7.655586e-02,1.396639e+01,1.592648e+01,1.716000e+02
2.477119e+04,2.867036e-01,8.727384e-01,8.721737e-01,1.726092e-01,4.399540e-07,1.388932e+01,-7.655586e-02,1.396587e+01,1.592580e+01,1.716000e+02
2.478120e+04,2.868194e-01,8.727430e-01,8.721775e-01,1.726136e-01,4.397670e-07,1.388880e+01,-7.655586e-02,1.396536e+01,1.592513e+01,1.716000e+02
2.479120e+04,2.869351e-01,8.727476e-01,8.721813e-01,1.726180e-01,4.395801e-07,1.388829e+01,-7.655586e-02,1.396485e+01,1.592446e+01,1.716000e+02
2.480120e+04,2.870509e-01,8.727522e-01,8.721852e-01,1.726224e-01,4.393934e-07,1.388778e+01,-7.655586e-02,1.396433e+01,1.592378e+01,1.716000e+02
2.481120e+04,2.871666e-01,8.727568e-01,8.721890e-01,1.726268e-01,4.392068e-07,1.388726e+01,-7.655586e-02,1.396382e+01,1.592311e+01,1.716000e+02
2.482120e+04,2.872824e-01,8.727614e-01,8.721928e-01,1.726312e-01,4.390203e-07,1.388675e+01,-7.655586e-02,1.396330e+01,1.592244e+01,1.716000e+02
2.483120e+04,2.873981e-01,8.727660e-01,8.721967e-01,1.726356e-01,4.388340e-07,1.388623e+01,-7.655586e-02,1.396279e+01,1.592176e+01,1.716000e+02
2.484120e+04,2.875139e-01,8.727706e-01,8.722005e-01,1.726400e-01,4.386478e-07,1.388572e+01,-7.655586e-02,1.396228e+01,1.592109e+01,1.716000e+02
2.485120e+04,2.876296e-01,8.727752e-01,8.722043e-01,1.726444e-01,4.384617e-07,1.388521e+01,-7.655586e-02,1.396176e+01,1.592042e+01,1.716000e+02
2.486120e+04,2.877454e-01,8.727798e-01,8.722081e-01,1.726488e-01,4.382758e-07,1.388469e+01,-7.655586e-02,1.396125e+01,1.591975e+01,1.716000e+02
2.487120e+04,2.878611e-01,8.727844e-01,8.722120e-01,1.726531e-01,4.380900e-07,1.388418e+01,-7.655586e-02,1.396074e+01,1.591907e+01,1.716000e+02
2.488120e+04,2.879769e-01,8.727891e-01,8.722158e-01,1.726575e-01,4.379044e-07,1.388367e+01,-7.655586e-02,1.396022e+01,1.591840e+01,1.716000e+02
2.489120e+04,2.880926e-01,8.727937e-01,8.722196e-01,1.726619e-01,4.377189e-07,1.388315e+01,-7.655586e-02,1.395971e+01,1.591773e+01,1.716000e+02
2.490120e+04,2.882083e-01,8.727983e-01,8.722234e-01,1.726663e-01,4.375335e-07,1.388264e+01,-7.655586e-02,1.395919e+01,1.591705e+01,1.716000e+02
2.491120e+04,2.883241e-01,8.728034e-01,8.722272e-01,1.726706e-01,4.373482e-07,1.388228e+01,-7.655586e-02,1.395883e+01,1.591654e+01,1.715988e+02
