Repository: brandonlampe/CS_Data

# Repository for Crushed Salt Data
**Grant No: 456417**

This is a work in progress!

## Repository Content

### Directory Names
A uniform namining structure still in progress, but in general directories are named according to the following:
 - Names contain no spaces, a single underscore "_" will be used as a file name seperator.
 - Files are for the Crushed Salt Project (CSP); therefore, the first three charaters of each file are "CSP".
 - Folders are organized by which frame the test was performed on i.e., A2 or A3.
 - The fifth and sixth charaters of each file name will therefore be "A" followed by the frame number.

File: UNM_WP_HY_175_09/175_09_Stage01_OUT.csv (part 11 of 30)
Seconds, Days, Fractional Density, Fit to Fractional Density,Fit to Volume Strain,Fit to Volume Strain Rate (1/sec),Confining Pressure (MPa), Pore Pressure (MPa),Terzaghi Pressure (MPa), Solid Pressure (MPa),Temperature (C))
2.769134e+04,3.205016e-01,8.738496e-01,8.732298e-01,1.738195e-01,3.906152e-07,1.388312e+01,-7.655586e-02,1.395968e+01,1.589836e+01,1.715132e+02
2.770134e+04,3.206173e-01,8.738444e-01,8.732333e-01,1.738234e-01,3.904626e-07,1.388338e+01,-7.655586e-02,1.395994e+01,1.589875e+01,1.715172e+02
2.771134e+04,3.207331e-01,8.738391e-01,8.732367e-01,1.738273e-01,3.903101e-07,1.388364e+01,-7.655586e-02,1.396019e+01,1.589914e+01,1.715212e+02
2.772134e+04,3.208488e-01,8.738339e-01,8.732401e-01,1.738312e-01,3.901577e-07,1.388389e+01,-7.655586e-02,1.396045e+01,1.589953e+01,1.715252e+02
2.773134e+04,3.209646e-01,8.738286e-01,8.732435e-01,1.738351e-01,3.900054e-07,1.388415e+01,-7.655586e-02,1.396071e+01,1.589993e+01,1.715292e+02
2.774134e+04,3.210803e-01,8.738234e-01,8.732469e-01,1.738390e-01,3.898532e-07,1.388441e+01,-7.655586e-02,1.396096e+01,1.590032e+01,1.715332e+02
2.775134e+04,3.211960e-01,8.738181e-01,8.732503e-01,1.738429e-01,3.897011e-07,1.388466e+01,-7.655586e-02,1.396122e+01,1.590071e+01,1.715372e+02
2.776134e+04,3.213118e-01,8.738128e-01,8.732537e-01,1.738468e-01,3.895491e-07,1.388492e+01,-7.655586e-02,1.396148e+01,1.590110e+01,1.715412e+02
2.777134e+04,3.214275e-01,8.738076e-01,8.732571e-01,1.738507e-01,3.893972e-07,1.388518e+01,-7.655586e-02,1.396173e+01,1.590149e+01,1.715452e+02
2.778134e+04,3.215433e-01,8.738023e-01,8.732605e-01,1.738546e-01,3.892454e-07,1.388543e+01,-7.655586e-02,1.396199e+01,1.590188e+01,1.715492e+02
2.779134e+04,3.216590e-01,8.737971e-01,8.732639e-01,1.738585e-01,3.890937e-07,1.388569e+01,-7.655586e-02,1.396225e+01,1.590227e+01,1.715533e+02
2.780134e+04,3.217748e-01,8.737918e-01,8.732673e-01,1.738624e-01,3.889421e-07,1.388595e+01,-7.655586e-02,1.396250e+01,1.590266e+01,1.715573e+02
2.781134e+04,3.218905e-01,8.737866e-01,8.732707e-01,1.738662e-01,3.887906e-07,1.388621e+01,-7.655586e-02,1.396276e+01,1.590305e+01,1.715613e+02
2.782134e+04,3.220063e-01,8.737813e-01,8.732741e-01,1.738701e-01,3.886392e-07,1.388646e+01,-7.655586e-02,1.396302e+01,1.590344e+01,1.715653e+02
2.783134e+04,3.221220e-01,8.737761e-01,8.732775e-01,1.738740e-01,3.884879e-07,1.388672e+01,-7.655586e-02,1.396327e+01,1.590383e+01,1.715693e+02
2.784134e+04,3.222378e-01,8.737708e-01,8.732809e-01,1.738779e-01,3.883367e-07,1.388698e+01,-7.655586e-02,1.396353e+01,1.590422e+01,1.715733e+02
2.785134e+04,3.223535e-01,8.737655e-01,8.732843e-01,1.738818e-01,3.881856e-07,1.388723e+01,-7.655586e-02,1.396379e+01,1.590461e+01,1.715773e+02
2.786134e+04,3.224693e-01,8.737603e-01,8.732876e-01,1.738857e-01,3.880346e-07,1.388749e+01,-7.655586e-02,1.396405e+01,1.590500e+01,1.715813e+02
2.787134e+04,3.225850e-01,8.737550e-01,8.732910e-01,1.738895e-01,3.878836e-07,1.388775e+01,-7.655586e-02,1.396430e+01,1.590539e+01,1.715853e+02
2.788134e+04,3.227007e-01,8.737498e-01,8.732944e-01,1.738934e-01,3.877328e-07,1.388800e+01,-7.655586e-02,1.396456e+01,1.590578e+01,1.715893e+02
2.789135e+04,3.228165e-01,8.737445e-01,8.732978e-01,1.738973e-01,3.875821e-07,1.388826e+01,-7.655586e-02,1.396482e+01,1.590617e+01,1.715933e+02
2.790135e+04,3.229322e-01,8.737393e-01,8.733012e-01,1.739012e-01,3.874315e-07,1.388852e+01,-7.655586e-02,1.396507e+01,1.590656e+01,1.715973e+02
2.791135e+04,3.230480e-01,8.737390e-01,8.733046e-01,1.739051e-01,3.872810e-07,1.388877e+01,-7.655586e-02,1.396533e+01,1.590686e+01,1.716000e+02
2.792135e+04,3.231637e-01,8.737488e-01,8.733080e-01,1.739089e-01,3.871306e-07,1.388903e+01,-7.655586e-02,1.396559e+01,1.590697e+01,1.716000e+02
2.793135e+04,3.232795e-01,8.737586e-01,8.733113e-01,1.739128e-01,3.869803e-07,1.388929e+01,-7.655586e-02,1.396584e+01,1.590708e+01,1.716000e+02
2.794135e+04,3.233952e-01,8.737684e-01,8.733147e-01,1.739167e-01,3.868300e-07,1.388954e+01,-7.655586e-02,1.396610e+01,1.590720e+01,1.716000e+02
2.795135e+04,3.235110e-01,8.737782e-01,8.733181e-01,1.739205e-01,3.866799e-07,1.388980e+01,-7.655586e-02,1.396635e+01,1.590731e+01,1.716000e+02
2.796135e+04,3.236267e-01,8.737880e-01,8.733215e-01,1.739244e-01,3.865299e-07,1.389005e+01,-7.655586e-02,1.396661e+01,1.590742e+01,1.716000e+02
2.797135e+04,3.237425e-01,8.737978e-01,8.733248e-01,1.739283e-01,3.863800e-07,1.389031e+01,-7.655586e-02,1.396687e+01,1.590754e+01,1.716000e+02
2.798135e+04,3.238582e-01,8.738076e-01,8.733282e-01,1.739321e-01,3.862301e-07,1.389057e+01,-7.655586e-02,1.396712e+01,1.590765e+01,1.716000e+02
2.799135e+04,3.239740e-01,8.738174e-01,8.733316e-01,1.739360e-01,3.860804e-07,1.389082e+01,-7.655586e-02,1.396738e+01,1.590777e+01,1.716000e+02
2.800135e+04,3.240897e-01,8.738272e-01,8.733350e-01,1.739398e-01,3.859308e-07,1.389108e+01,-7.655586e-02,1.396763e+01,1.590788e+01,1.716000e+02
2.801135e+04,3.242054e-01,8.738370e-01,8.733383e-01,1.739437e-01,3.857812e-07,1.389133e+01,-7.655586e-02,1.396789e+01,1.590799e+01,1.716000e+02
2.802135e+04,3.243212e-01,8.738468e-01,8.733417e-01,1.739476e-01,3.856318e-07,1.389159e+01,-7.655586e-02,1.396815e+01,1.590811e+01,1.716000e+02
2.803135e+04,3.244369e-01,8.738565e-01,8.733451e-01,1.739514e-01,3.854825e-07,1.389185e+01,-7.655586e-02,1.396840e+01,1.590822e+01,1.716000e+02
2.804135e+04,3.245527e-01,8.738663e-01,8.733484e-01,1.739553e-01,3.853332e-07,1.389210e+01,-7.655586e-02,1.396866e+01,1.590833e+01,1.716000e+02
2.805135e+04,3.246684e-01,8.738761e-01,8.733518e-01,1.739591e-01,3.851841e-07,1.389236e+01,-7.655586e-02,1.396891e+01,1.590845e+01,1.716000e+02
2.806135e+04,3.247842e-01,8.738859e-01,8.733552e-01,1.739630e-01,3.850350e-07,1.389261e+01,-7.655586e-02,1.396917e+01,1.590856e+01,1.716000e+02
2.807135e+04,3.248999e-01,8.738957e-01,8.733585e-01,1.739668e-01,3.848861e-07,1.389287e+01,-7.655586e-02,1.396943e+01,1.590868e+01,1.716000e+02
2.808135e+04,3.250157e-01,8.739055e-01,8.733619e-01,1.739707e-01,3.847372e-07,1.389313e+01,-7.655586e-02,1.396968e+01,1.590879e+01,1.716000e+02
2.809135e+04,3.251314e-01,8.739153e-01,8.733652e-01,1.739745e-01,3.845884e-07,1.389338e+01,-7.655586e-02,1.396994e+01,1.590890e+01,1.716000e+02
2.810136e+04,3.252472e-01,8.739251e-01,8.733686e-01,1.739784e-01,3.844398e-07,1.389364e+01,-7.655586e-02,1.397019e+01,1.590902e+01,1.716000e+02
2.811136e+04,3.253629e-01,8.739349e-01,8.733720e-01,1.739822e-01,3.842912e-07,1.389389e+01,-7.655586e-02,1.397045e+01,1.590913e+01,1.716000e+02
2.812136e+04,3.254787e-01,8.739447e-01,8.733753e-01,1.739861e-01,3.841427e-07,1.389415e+01,-7.655586e-02,1.397071e+01,1.590924e+01,1.716000e+02
2.813136e+04,3.255944e-01,8.739545e-01,8.733787e-01,1.739899e-01,3.839944e-07,1.389441e+01,-7.655586e-02,1.397096e+01,1.590936e+01,1.716000e+02
2.814136e+04,3.257102e-01,8.739643e-01,8.733820e-01,1.739937e-01,3.838461e-07,1.389466e+01,-7.655586e-02,1.397122e+01,1.590947e+01,1.716000e+02
2.815136e+04,3.258259e-01,8.739741e-01,8.733854e-01,1.739976e-01,3.836979e-07,1.389492e+01,-7.655586e-02,1.397147e+01,1.590958e+01,1.716000e+02
2.816136e+04,3.259416e-01,8.739800e-01,8.733887e-01,1.740014e-01,3.835498e-07,1.389503e+01,-7.655586e-02,1.397159e+01,1.590961e+01,1.716000e+02
2.817136e+04,3.260574e-01,8.739754e-01,8.733921e-01,1.740052e-01,3.834018e-07,1.389478e+01,-7.655586e-02,1.397133e+01,1.590940e+01,1.716000e+02
2.818136e+04,3.261731e-01,8.739709e-01,8.733954e-01,1.740091e-01,3.832540e-07,1.389452e+01,-7.655586e-02,1.397108e+01,1.590919e+01,1.716000e+02
2.819136e+04,3.262889e-01,8.739663e-01,8.733988e-01,1.740129e-01,3.831062e-07,1.389426e+01,-7.655586e-02,1.397082e+01,1.590898e+01,1.716000e+02
2.820136e+04,3.264046e-01,8.739617e-01,8.734021e-01,1.740167e-01,3.829585e-07,1.389401e+01,-7.655586e-02,1.397056e+01,1.590877e+01,1.716000e+02
2.821136e+04,3.265204e-01,8.739571e-01,8.734055e-01,1.740206e-01,3.828108e-07,1.389375e+01,-7.655586e-02,1.397030e+01,1.590856e+01,1.716000e+02
2.822136e+04,3.266361e-01,8.739525e-01,8.734088e-01,1.740244e-01,3.826633e-07,1.389349e+01,-7.655586e-02,1.397005e+01,1.590835e+01,1.716000e+02
2.823136e+04,3.267519e-01,8.739480e-01,8.734121e-01,1.740282e-01,3.825159e-07,1.389324e+01,-7.655586e-02,1.396979e+01,1.590814e+01,1.716000e+02
2.824136e+04,3.268676e-01,8.739434e-01,8.734155e-01,1.740320e-01,3.823686e-07,1.389298e+01,-7.655586e-02,1.396953e+01,1.590793e+01,1.716000e+02
2.825136e+04,3.269834e-01,8.739388e-01,8.734188e-01,1.740359e-01,3.822214e-07,1.389272e+01,-7.655586e-02,1.396928e+01,1.590772e+01,1.716000e+02
2.826136e+04,3.270991e-01,8.739342e-01,8.734222e-01,1.740397e-01,3.820742e-07,1.389246e+01,-7.655586e-02,1.396902e+01,1.590751e+01,1.716000e+02
2.827136e+04,3.272149e-01,8.739296e-01,8.734255e-01,1.740435e-01,3.819272e-07,1.389221e+01,-7.655586e-02,1.396876e+01,1.590730e+01,1.716000e+02
2.828136e+04,3.273306e-01,8.739251e-01,8.734288e-01,1.740473e-01,3.817803e-07,1.389195e+01,-7.655586e-02,1.396851e+01,1.590709e+01,1.716000e+02
2.829136e+04,3.274463e-01,8.739205e-01,8.734322e-01,1.740511e-01,3.816334e-07,1.389169e+01,-7.655586e-02,1.396825e+01,1.590688e+01,1.716000e+02
2.830136e+04,3.275621e-01,8.739159e-01,8.734355e-01,1.740550e-01,3.814867e-07,1.389144e+01,-7.655586e-02,1.396799e+01,1.590667e+01,1.716000e+02
2.831137e+04,3.276778e-01,8.739113e-01,8.734388e-01,1.740588e-01,3.813400e-07,1.389118e+01,-7.655586e-02,1.396774e+01,1.590646e+01,1.716000e+02
2.832137e+04,3.277936e-01,8.739068e-01,8.734422e-01,1.740626e-01,3.811935e-07,1.389092e+01,-7.655586e-02,1.396748e+01,1.590625e+01,1.716000e+02
2.833137e+04,3.279093e-01,8.739022e-01,8.734455e-01,1.740664e-01,3.810470e-07,1.389067e+01,-7.655586e-02,1.396722e+01,1.590604e+01,1.716000e+02
2.834137e+04,3.280251e-01,8.738976e-01,8.734488e-01,1.740702e-01,3.809006e-07,1.389041e+01,-7.655586e-02,1.396697e+01,1.590583e+01,1.716000e+02
2.835137e+04,3.281408e-01,8.738930e-01,8.734521e-01,1.740740e-01,3.807543e-07,1.389015e+01,-7.655586e-02,1.396671e+01,1.590562e+01,1.716000e+02
2.836137e+04,3.282566e-01,8.738884e-01,8.734555e-01,1.740778e-01,3.806082e-07,1.388990e+01,-7.655586e-02,1.396645e+01,1.590541e+01,1.716000e+02
2.837137e+04,3.283723e-01,8.738839e-01,8.734588e-01,1.740816e-01,3.804621e-07,1.388964e+01,-7.655586e-02,1.396619e+01,1.590520e+01,1.716000e+02
2.838137e+04,3.284881e-01,8.738793e-01,8.734621e-01,1.740854e-01,3.803161e-07,1.388938e+01,-7.655586e-02,1.396594e+01,1.590499e+01,1.716000e+02
2.839137e+04,3.286038e-01,8.738747e-01,8.734654e-01,1.740892e-01,3.801702e-07,1.388913e+01,-7.655586e-02,1.396568e+01,1.590478e+01,1.716000e+02
2.840137e+04,3.287196e-01,8.738701e-01,8.734688e-01,1.740930e-01,3.800244e-07,1.388887e+01,-7.655586e-02,1.396542e+01,1.590456e+01,1.716000e+02
2.841137e+04,3.288353e-01,8.738690e-01,8.734721e-01,1.740968e-01,3.798786e-07,1.388869e+01,-7.655586e-02,1.396525e+01,1.590438e+01,1.716000e+02
2.842137e+04,3.289510e-01,8.738755e-01,8.734754e-01,1.741006e-01,3.797330e-07,1.388869e+01,-7.655586e-02,1.396525e+01,1.590426e+01,1.716000e+02
2.843137e+04,3.290668e-01,8.738821e-01,8.734787e-01,1.741044e-01,3.795875e-07,1.388869e+01,-7.655586e-02,1.396525e+01,1.590414e+01,1.716000e+02
2.844137e+04,3.291825e-01,8.738887e-01,8.734820e-01,1.741082e-01,3.794421e-07,1.388869e+01,-7.655586e-02,1.396525e+01,1.590402e+01,1.716000e+02
2.845137e+04,3.292983e-01,8.738952e-01,8.734853e-01,1.741120e-01,3.792967e-07,1.388869e+01,-7.655586e-02,1.396525e+01,1.590390e+01,1.716000e+02
2.846137e+04,3.294140e-01,8.739018e-01,8.734887e-01,1.741158e-01,3.791515e-07,1.388869e+01,-7.655586e-02,1.396525e+01,1.590378e+01,1.716000e+02
2.847137e+04,3.295298e-01,8.739084e-01,8.734920e-01,1.741196e-01,3.790063e-07,1.388869e+01,-7.655586e-02,1.396525e+01,1.590366e+01,1.716000e+02
2.848137e+04,3.296455e-01,8.739150e-01,8.734953e-01,1.741234e-01,3.788613e-07,1.388869e+01,-7.655586e-02,1.396525e+01,1.590354e+01,1.716000e+02
2.849137e+04,3.297613e-01,8.739215e-01,8.734986e-01,1.741272e-01,3.787163e-07,1.388869e+01,-7.655586e-02,1.396525e+01,1.590342e+01,1.716000e+02
2.850137e+04,3.298770e-01,8.739281e-01,8.735019e-01,1.741310e-01,3.785714e-07,1.388869e+01,-7.655586e-02,1.396525e+01,1.590330e+01,1.716000e+02
2.851137e+04,3.299928e-01,8.739347e-01,8.735052e-01,1.741348e-01,3.784266e-07,1.388869e+01,-7.655586e-02,1.396525e+01,1.590318e+01,1.716000e+02
2.852138e+04,3.301085e-01,8.739412e-01,8.735085e-01,1.741385e-01,3.782819e-07,1.388869e+01,-7.655586e-02,1.396525e+01,1.590306e+01,1.716000e+02
2.853138e+04,3.302243e-01,8.739478e-01,8.735118e-01,1.741423e-01,3.781373e-07,1.388869e+01,-7.655586e-02,1.396525e+01,1.590294e+01,1.716000e+02
2.854138e+04,3.303400e-01,8.739544e-01,8.735151e-01,1.741461e-01,3.779928e-07,1.388869e+01,-7.655586e-02,1.396525e+01,1.590282e+01,1.716000e+02
2.855138e+04,3.304558e-01,8.739609e-01,8.735184e-01,1.741499e-01,3.778484e-07,1.388869e+01,-7.655586e-02,1.396525e+01,1.590270e+01,1.716000e+02
2.856138e+04,3.305715e-01,8.739675e-01,8.735217e-01,1.741537e-01,3.777041e-07,1.388869e+01,-7.655586e-02,1.396525e+01,1.590258e+01,1.716000e+02
2.857138e+04,3.306872e-01,8.739741e-01,8.735250e-01,1.741574e-01,3.775599e-07,1.388869e+01,-7.655586e-02,1.396525e+01,1.590246e+01,1.716000e+02
2.858138e+04,3.308030e-01,8.739807e-01,8.735283e-01,1.741612e-01,3.774157e-07,1.388869e+01,-7.655586e-02,1.396525e+01,1.590234e+01,1.716000e+02
2.859138e+04,3.309187e-01,8.739872e-01,8.735316e-01,1.741650e-01,3.772717e-07,1.388869e+01,-7.655586e-02,1.396525e+01,1.590222e+01,1.716000e+02
2.860138e+04,3.310345e-01,8.739938e-01,8.735349e-01,1.741688e-01,3.771277e-07,1.388869e+01,-7.655586e-02,1.396525e+01,1.590210e+01,1.716000e+02
2.861138e+04,3.311502e-01,8.740004e-01,8.735382e-01,1.741725e-01,3.769839e-07,1.388869e+01,-7.655586e-02,1.396525e+01,1.590198e+01,1.716000e+02
2.862138e+04,3.312660e-01,8.740069e-01,8.735415e-01,1.741763e-01,3.768401e-07,1.388869e+01,-7.655586e-02,1.396525e+01,1.590186e+01,1.716000e+02
2.863138e+04,3.313817e-01,8.740135e-01,8.735448e-01,1.741801e-01,3.766964e-07,1.388869e+01,-7.655586e-02,1.396525e+01,1.590174e+01,1.716000e+02
2.864138e+04,3.314975e-01,8.740201e-01,8.735481e-01,1.741838e-01,3.765529e-07,1.388869e+01,-7.655586e-02,1.396525e+01,1.590162e+01,1.716000e+02
2.865138e+04,3.316132e-01,8.740267e-01,8.735514e-01,1.741876e-01,3.764094e-07,1.388869e+01,-7.655586e-02,1.396525e+01,1.590150e+01,1.716000e+02
2.866138e+04,3.317290e-01,8.740310e-01,8.735546e-01,1.741914e-01,3.762660e-07,1.388886e+01,-7.655586e-02,1.396542e+01,1.590162e+01,1.716000e+02
2.867138e+04,3.318447e-01,8.740310e-01,8.735579e-01,1.741951e-01,3.761227e-07,1.388937e+01,-7.655586e-02,1.396593e+01,1.590220e+01,1.716000e+02
2.868138e+04,3.319605e-01,8.740310e-01,8.735612e-01,1.741989e-01,3.759794e-07,1.388989e+01,-7.655586e-02,1.396644e+01,1.590279e+01,1.716000e+02
2.869138e+04,3.320762e-01,8.740310e-01,8.735645e-01,1.742026e-01,3.758363e-07,1.389040e+01,-7.655586e-02,1.396695e+01,1.590337e+01,1.716000e+02
2.870138e+04,3.321919e-01,8.740310e-01,8.735678e-01,1.742064e-01,3.756933e-07,1.389091e+01,-7.655586e-02,1.396747e+01,1.590396e+01,1.716000e+02
2.871138e+04,3.323077e-01,8.740310e-01,8.735711e-01,1.742102e-01,3.755503e-07,1.389142e+01,-7.655586e-02,1.396798e+01,1.590454e+01,1.716000e+02
2.872139e+04,3.324234e-01,8.740310e-01,8.735743e-01,1.742139e-01,3.754075e-07,1.389193e+01,-7.655586e-02,1.396849e+01,1.590513e+01,1.716000e+02
2.873139e+04,3.325392e-01,8.740310e-01,8.735776e-01,1.742177e-01,3.752647e-07,1.389245e+01,-7.655586e-02,1.396900e+01,1.590572e+01,1.716000e+02
2.874139e+04,3.326549e-01,8.740310e-01,8.735809e-01,1.742214e-01,3.751220e-07,1.389296e+01,-7.655586e-02,1.396951e+01,1.590630e+01,1.716000e+02
2.875139e+04,3.327707e-01,8.740310e-01,8.735842e-01,1.742252e-01,3.749794e-07,1.389347e+01,-7.655586e-02,1.397003e+01,1.590689e+01,1.716000e+02
2.876139e+04,3.328864e-01,8.740310e-01,8.735875e-01,1.742289e-01,3.748369e-07,1.389398e+01,-7.655586e-02,1.397054e+01,1.590747e+01,1.716000e+02
2.877139e+04,3.330022e-01,8.740310e-01,8.735907e-01,1.742327e-01,3.746945e-07,1.389449e+01,-7.655586e-02,1.397105e+01,1.590806e+01,1.716000e+02
2.878139e+04,3.331179e-01,8.740310e-01,8.735940e-01,1.742364e-01,3.745522e-07,1.389501e+01,-7.655586e-02,1.397156e+01,1.590865e+01,1.716000e+02
2.879139e+04,3.332337e-01,8.740310e-01,8.735973e-01,1.742402e-01,3.744100e-07,1.389552e+01,-7.655586e-02,1.397207e+01,1.590923e+01,1.716000e+02
2.880139e+04,3.333494e-01,8.740310e-01,8.736005e-01,1.742439e-01,3.742679e-07,1.389603e+01,-7.655586e-02,1.397259e+01,1.590982e+01,1.716000e+02
2.881139e+04,3.334652e-01,8.740310e-01,8.736038e-01,1.742476e-01,3.741258e-07,1.389654e+01,-7.655586e-02,1.397310e+01,1.591040e+01,1.716000e+02
2.882139e+04,3.335809e-01,8.740310e-01,8.736071e-01,1.742514e-01,3.739839e-07,1.389705e+01,-7.655586e-02,1.397361e+01,1.591099e+01,1.716000e+02
2.883139e+04,3.336966e-01,8.740310e-01,8.736103e-01,1.742551e-01,3.738420e-07,1.389757e+01,-7.655586e-02,1.397412e+01,1.591157e+01,1.716000e+02
2.884139e+04,3.338124e-01,8.740310e-01,8.736136e-01,1.742589e-01,3.737002e-07,1.389808e+01,-7.655586e-02,1.397463e+01,1.591216e+01,1.716000e+02
2.885139e+04,3.339281e-01,8.740310e-01,8.736169e-01,1.742626e-01,3.735586e-07,1.389859e+01,-7.655586e-02,1.397515e+01,1.591275e+01,1.716000e+02
2.886139e+04,3.340439e-01,8.740310e-01,8.736201e-01,1.742663e-01,3.734170e-07,1.389910e+01,-7.655586e-02,1.397566e+01,1.591333e+01,1.716000e+02
2.887139e+04,3.341596e-01,8.740310e-01,8.736234e-01,1.742701e-01,3.732755e-07,1.389961e+01,-7.655586e-02,1.397617e+01,1.591392e+01,1.716000e+02
2.888139e+04,3.342754e-01,8.740310e-01,8.736267e-01,1.742738e-01,3.731340e-07,1.390013e+01,-7.655586e-02,1.397668e+01,1.591450e+01,1.716000e+02
2.889139e+04,3.343911e-01,8.740310e-01,8.736299e-01,1.742775e-01,3.729927e-07,1.390064e+01,-7.655586e-02,1.397719e+01,1.591509e+01,1.716000e+02
2.890139e+04,3.345069e-01,8.740310e-01,8.736332e-01,1.742813e-01,3.728515e-07,1.390115e+01,-7.655586e-02,1.397771e+01,1.591567e+01,1.716000e+02
2.891139e+04,3.346226e-01,8.740338e-01,8.736364e-01,1.742850e-01,3.727103e-07,1.390130e+01,-7.648402e-02,1.397778e+01,1.591579e+01,1.715989e+02
2.892139e+04,3.347384e-01,8.740436e-01,8.736397e-01,1.742887e-01,3.725693e-07,1.390053e+01,-7.622911e-02,1.397676e+01,1.591469e+01,1.715949e+02
2.893140e+04,3.348541e-01,8.740535e-01,8.736429e-01,1.742924e-01,3.724283e-07,1.389976e+01,-7.597419e-02,1.397573e+01,1.591359e+01,1.715909e+02
2.894140e+04,3.349699e-01,8.740633e-01,8.736462e-01,1.742962e-01,3.722874e-07,1.389899e+01,-7.571928e-02,1.397471e+01,1.591249e+01,1.715869e+02
2.895140e+04,3.350856e-01,8.740731e-01,8.736495e-01,1.742999e-01,3.721466e-07,1.389822e+01,-7.546436e-02,1.397368e+01,1.591139e+01,1.715829e+02
2.896140e+04,3.352014e-01,8.740830e-01,8.736527e-01,1.743036e-01,3.720059e-07,1.389745e+01,-7.520945e-02,1.397266e+01,1.591029e+01,1.715788e+02
2.897140e+04,3.353171e-01,8.740928e-01,8.736560e-01,1.743073e-01,3.718653e-07,1.389668e+01,-7.495453e-02,1.397163e+01,1.590920e+01,1.715748e+02
2.898140e+04,3.354328e-01,8.741027e-01,8.736592e-01,1.743110e-01,3.717248e-07,1.389591e+01,-7.469962e-02,1.397061e+01,1.590810e+01,1.715708e+02
2.899140e+04,3.355486e-01,8.741125e-01,8.736624e-01,1.743148e-01,3.715844e-07,1.389514e+01,-7.444470e-02,1.396958e+01,1.590700e+01,1.715668e+02
2.900140e+04,3.356643e-01,8.741223e-01,8.736657e-01,1.743185e-01,3.714440e-07,1.389436e+01,-7.418979e-02,1.396855e+01,1.590590e+01,1.715628e+02
2.901140e+04,3.357801e-01,8.741322e-01,8.736689e-01,1.743222e-01,3.713038e-07,1.389359e+01,-7.393487e-02,1.396753e+01,1.590480e+01,1.715588e+02
2.902140e+04,3.358958e-01,8.741420e-01,8.736722e-01,1.743259e-01,3.711636e-07,1.389282e+01,-7.367995e-02,1.396650e+01,1.590370e+01,1.715548e+02
2.903140e+04,3.360116e-01,8.741519e-01,8.736754e-01,1.743296e-01,3.710235e-07,1.389205e+01,-7.342504e-02,1.396548e+01,1.590261e+01,1.715508e+02
2.904140e+04,3.361273e-01,8.741617e-01,8.736787e-01,1.743333e-01,3.708835e-07,1.389128e+01,-7.317012e-02,1.396445e+01,1.590151e+01,1.715468e+02
2.905140e+04,3.362431e-01,8.741715e-01,8.736819e-01,1.743370e-01,3.707436e-07,1.389051e+01,-7.291521e-02,1.396343e+01,1.590041e+01,1.715428e+02
2.906140e+04,3.363588e-01,8.741814e-01,8.736851e-01,1.743407e-01,3.706038e-07,1.388974e+01,-7.266029e-02,1.396240e+01,1.589931e+01,1.715388e+02
2.907140e+04,3.364746e-01,8.741912e-01,8.736884e-01,1.743444e-01,3.704641e-07,1.388897e+01,-7.240538e-02,1.396138e+01,1.589821e+01,1.715348e+02
2.908140e+04,3.365903e-01,8.742011e-01,8.736916e-01,1.743481e-01,3.703244e-07,1.388820e+01,-7.215046e-02,1.396035e+01,1.589712e+01,1.715308e+02
2.909140e+04,3.367061e-01,8.742109e-01,8.736949e-01,1.743518e-01,3.701849e-07,1.388743e+01,-7.189555e-02,1.395932e+01,1.589602e+01,1.715268e+02
2.910140e+04,3.368218e-01,8.742207e-01,8.736981e-01,1.743556e-01,3.700454e-07,1.388666e+01,-7.164063e-02,1.395830e+01,1.589492e+01,1.715228e+02
2.911140e+04,3.369375e-01,8.742306e-01,8.737013e-01,1.743593e-01,3.699060e-07,1.388589e+01,-7.138572e-02,1.395727e+01,1.589382e+01,1.715188e+02
2.912140e+04,3.370533e-01,8.742404e-01,8.737046e-01,1.743629e-01,3.697667e-07,1.388512e+01,-7.113080e-02,1.395625e+01,1.589272e+01,1.715148e+02
2.913140e+04,3.371690e-01,8.742503e-01,8.737078e-01,1.743666e-01,3.696275e-07,1.388435e+01,-7.087589e-02,1.395522e+01,1.589163e+01,1.715108e+02
2.914141e+04,3.372848e-01,8.742601e-01,8.737110e-01,1.743703e-01,3.694884e-07,1.388358e+01,-7.062097e-02,1.395420e+01,1.589053e+01,1.715068e+02
2.915141e+04,3.374005e-01,8.742699e-01,8.737142e-01,1.743740e-01,3.693494e-07,1.388280e+01,-7.036606e-02,1.395317e+01,1.588943e+01,1.715027e+02
2.916141e+04,3.375163e-01,8.742767e-01,8.737175e-01,1.743777e-01,3.692104e-07,1.388228e+01,-7.027065e-02,1.395255e+01,1.588869e+01,1.714987e+02
2.917141e+04,3.376320e-01,8.742767e-01,8.737207e-01,1.743814e-01,3.690715e-07,1.388228e+01,-7.052469e-02,1.395280e+01,1.588873e+01,1.714948e+02
2.918141e+04,3.377478e-01,8.742767e-01,8.737239e-01,1.743851e-01,3.689328e-07,1.388228e+01,-7.077873e-02,1.395305e+01,1.588876e+01,1.714908e+02
2.919141e+04,3.378635e-01,8.742767e-01,8.737271e-01,1.743888e-01,3.687941e-07,1.388228e+01,-7.103276e-02,1.395331e+01,1.588880e+01,1.714868e+02
2.920141e+04,3.379793e-01,8.742767e-01,8.737304e-01,1.743925e-01,3.686555e-07,1.388228e+01,-7.128680e-02,1.395356e+01,1.588884e+01,1.714828e+02
2.921141e+04,3.380950e-01,8.742767e-01,8.737336e-01,1.743962e-01,3.685170e-07,1.388228e+01,-7.154084e-02,1.395382e+01,1.588887e+01,1.714788e+02
2.922141e+04,3.382108e-01,8.742767e-01,8.737368e-01,1.743999e-01,3.683786e-07,1.388228e+01,-7.179487e-02,1.395407e+01,1.588891e+01,1.714748e+02
2.923141e+04,3.383265e-01,8.742767e-01,8.737400e-01,1.744035e-01,3.682402e-07,1.388228e+01,-7.204891e-02,1.395432e+01,1.588894e+01,1.714708e+02
2.924141e+04,3.384422e-01,8.742767e-01,8.737432e-01,1.744072e-01,3.681020e-07,1.388228e+01,-7.230294e-02,1.395458e+01,1.588898e+01,1.714668e+02
2.925141e+04,3.385580e-01,8.742767e-01,8.737465e-01,1.744109e-01,3.679638e-07,1.388228e+01,-7.255698e-02,1.395483e+01,1.588902e+01,1.714628e+02
2.926141e+04,3.386737e-01,8.742767e-01,8.737497e-01,1.744146e-01,3.678257e-07,1.388228e+01,-7.281102e-02,1.395509e+01,1.588905e+01,1.714588e+02
2.927141e+04,3.387895e-01,8.742767e-01,8.737529e-01,1.744183e-01,3.676877e-07,1.388228e+01,-7.306505e-02,1.395534e+01,1.588909e+01,1.714548e+02
2.928141e+04,3.389052e-01,8.742767e-01,8.737561e-01,1.744219e-01,3.675498e-07,1.388228e+01,-7.331909e-02,1.395559e+01,1.588913e+01,1.714509e+02
2.929141e+04,3.390210e-01,8.742767e-01,8.737593e-01,1.744256e-01,3.674120e-07,1.388228e+01,-7.357313e-02,1.395585e+01,1.588916e+01,1.714469e+02
2.930141e+04,3.391367e-01,8.742767e-01,8.737625e-01,1.744293e-01,3.672743e-07,1.388228e+01,-7.382716e-02,1.395610e+01,1.588920e+01,1.714429e+02
2.931141e+04,3.392525e-01,8.742767e-01,8.737657e-01,1.744330e-01,3.671366e-07,1.388228e+01,-7.408120e-02,1.395636e+01,1.588924e+01,1.714389e+02
2.932141e+04,3.393682e-01,8.742767e-01,8.737689e-01,1.744366e-01,3.669990e-07,1.388228e+01,-7.433524e-02,1.395661e+01,1.588927e+01,1.714349e+02
2.933141e+04,3.394840e-01,8.742767e-01,8.737721e-01,1.744403e-01,3.668616e-07,1.388228e+01,-7.458927e-02,1.395687e+01,1.588931e+01,1.714309e+02
2.934141e+04,3.395997e-01,8.742767e-01,8.737753e-01,1.744440e-01,3.667242e-07,1.388228e+01,-7.484331e-02,1.395712e+01,1.588935e+01,1.714269e+02
2.935142e+04,3.397155e-01,8.742767e-01,8.737785e-01,1.744476e-01,3.665869e-07,1.388228e+01,-7.509734e-02,1.395737e+01,1.588938e+01,1.714229e+02
2.936142e+04,3.398312e-01,8.742767e-01,8.737817e-01,1.744513e-01,3.664496e-07,1.388228e+01,-7.535138e-02,1.395763e+01,1.588942e+01,1.714189e+02
2.937142e+04,3.399469e-01,8.742767e-01,8.737849e-01,1.744550e-01,3.663125e-07,1.388228e+01,-7.560542e-02,1.395788e+01,1.588946e+01,1.714149e+02
2.938142e+04,3.400627e-01,8.742767e-01,8.737881e-01,1.744586e-01,3.661755e-07,1.388228e+01,-7.585945e-02,1.395814e+01,1.588949e+01,1.714109e+02
2.939142e+04,3.401784e-01,8.742767e-01,8.737913e-01,1.744623e-01,3.660385e-07,1.388228e+01,-7.611349e-02,1.395839e+01,1.588953e+01,1.714070e+02
2.940142e+04,3.402942e-01,8.742767e-01,8.737945e-01,1.744659e-01,3.659016e-07,1.388228e+01,-7.636753e-02,1.395864e+01,1.588957e+01,1.714030e+02
2.941142e+04,3.404099e-01,8.742793e-01,8.737977e-01,1.744696e-01,3.657648e-07,1.388241e+01,-7.655586e-02,1.395896e+01,1.588970e+01,1.714000e+02
2.942142e+04,3.405257e-01,8.742891e-01,8.738009e-01,1.744733e-01,3.656281e-07,1.388292e+01,-7.655586e-02,1.395948e+01,1.589011e+01,1.714000e+02
2.943142e+04,3.406414e-01,8.742990e-01,8.738041e-01,1.744769e-01,3.654915e-07,1.388344e+01,-7.655586e-02,1.395999e+01,1.589051e+01,1.714000e+02
2.944142e+04,3.407572e-01,8.743089e-01,8.738073e-01,1.744806e-01,3.653549e-07,1.388395e+01,-7.655586e-02,1.396051e+01,1.589092e+01,1.714000e+02
2.945142e+04,3.408729e-01,8.743188e-01,8.738105e-01,1.744842e-01,3.652185e-07,1.388446e+01,-7.655586e-02,1.396102e+01,1.589133e+01,1.714000e+02
2.946142e+04,3.409887e-01,8.743287e-01,8.738137e-01,1.744879e-01,3.650821e-07,1.388498e+01,-7.655586e-02,1.396153e+01,1.589173e+01,1.714000e+02
2.947142e+04,3.411044e-01,8.743386e-01,8.738169e-01,1.744915e-01,3.649458e-07,1.388549e+01,-7.655586e-02,1.396205e+01,1.589214e+01,1.714000e+02
2.948142e+04,3.412202e-01,8.743485e-01,8.738201e-01,1.744952e-01,3.648096e-07,1.388601e+01,-7.655586e-02,1.396256e+01,1.589255e+01,1.714000e+02
2.949142e+04,3.413359e-01,8.743584e-01,8.738233e-01,1.744988e-01,3.646735e-07,1.388652e+01,-7.655586e-02,1.396307e+01,1.589295e+01,1.714000e+02
2.950142e+04,3.414517e-01,8.743682e-01,8.738265e-01,1.745025e-01,3.645375e-07,1.388703e+01,-7.655586e-02,1.396359e+01,1.589336e+01,1.714000e+02
2.951142e+04,3.415674e-01,8.743781e-01,8.738296e-01,1.745061e-01,3.644015e-07,1.388755e+01,-7.655586e-02,1.396410e+01,1.589377e+01,1.714000e+02
2.952142e+04,3.416831e-01,8.743880e-01,8.738328e-01,1.745098e-01,3.642656e-07,1.388806e+01,-7.655586e-02,1.396462e+01,1.589418e+01,1.714000e+02
2.953142e+04,3.417989e-01,8.743979e-01,8.738360e-01,1.745134e-01,3.641299e-07,1.388857e+01,-7.655586e-02,1.396513e+01,1.589458e+01,1.714000e+02
2.954142e+04,3.419146e-01,8.744078e-01,8.738392e-01,1.745170e-01,3.639942e-07,1.388909e+01,-7.655586e-02,1.396564e+01,1.589499e+01,1.714000e+02
2.955143e+04,3.420304e-01,8.744177e-01,8.738424e-01,1.745207e-01,3.638585e-07,1.388960e+01,-7.655586e-02,1.396616e+01,1.589540e+01,1.714000e+02
2.956143e+04,3.421461e-01,8.744276e-01,8.738456e-01,1.745243e-01,3.637230e-07,1.389012e+01,-7.655586e-02,1.396667e+01,1.589580e+01,1.714000e+02
2.957143e+04,3.422619e-01,8.744375e-01,8.738487e-01,1.745280e-01,3.635876e-07,1.389063e+01,-7.655586e-02,1.396718e+01,1.589621e+01,1.714000e+02
2.958143e+04,3.423776e-01,8.744473e-01,8.738519e-01,1.745316e-01,3.634522e-07,1.389114e+01,-7.655586e-02,1.396770e+01,1.589662e+01,1.714000e+02
2.959143e+04,3.424934e-01,8.744572e-01,8.738551e-01,1.745352e-01,3.633169e-07,1.389166e+01,-7.655586e-02,1.396821e+01,1.589702e+01,1.714000e+02
2.960143e+04,3.426091e-01,8.744671e-01,8.738583e-01,1.745389e-01,3.631817e-07,1.389217e+01,-7.655586e-02,1.396873e+01,1.589743e+01,1.714000e+02
2.961143e+04,3.427249e-01,8.744770e-01,8.738614e-01,1.745425e-01,3.630466e-07,1.389268e+01,-7.655586e-02,1.396924e+01,1.589784e+01,1.714000e+02
2.962143e+04,3.428406e-01,8.744869e-01,8.738646e-01,1.745461e-01,3.629116e-07,1.389320e+01,-7.655586e-02,1.396975e+01,1.589824e+01,1.714000e+02
2.963143e+04,3.429564e-01,8.744968e-01,8.738678e-01,1.745497e-01,3.627766e-07,1.389371e+01,-7.655586e-02,1.397027e+01,1.589865e+01,1.714000e+02
2.964143e+04,3.430721e-01,8.745067e-01,8.738709e-01,1.745534e-01,3.626418e-07,1.389423e+01,-7.655586e-02,1.397078e+01,1.589906e+01,1.714000e+02
2.965143e+04,3.431878e-01,8.745166e-01,8.738741e-01,1.745570e-01,3.625070e-07,1.389474e+01,-7.655586e-02,1.397129e+01,1.589946e+01,1.714000e+02
2.966143e+04,3.433036e-01,8.745268e-01,8.738773e-01,1.745606e-01,3.623723e-07,1.389518e+01,-7.655586e-02,1.397173e+01,1.589978e+01,1.714000e+02
2.967143e+04,3.434193e-01,8.745380e-01,8.738804e-01,1.745642e-01,3.622377e-07,1.389543e+01,-7.655586e-02,1.397199e+01,1.589987e+01,1.714000e+02
2.968143e+04,3.435351e-01,8.745491e-01,8.738836e-01,1.745679e-01,3.621031e-07,1.389569e+01,-7.655586e-02,1.397225e+01,1.589996e+01,1.714000e+02
2.969143e+04,3.436508e-01,8.745603e-01,8.738868e-01,1.745715e-01,3.619687e-07,1.389595e+01,-7.655586e-02,1.397250e+01,1.590005e+01,1.714000e+02
2.970143e+04,3.437666e-01,8.745715e-01,8.738899e-01,1.745751e-01,3.618343e-07,1.389621e+01,-7.655586e-02,1.397276e+01,1.590014e+01,1.714000e+02
2.971143e+04,3.438823e-01,8.745826e-01,8.738931e-01,1.745787e-01,3.617000e-07,1.389646e+01,-7.655586e-02,1.397302e+01,1.590023e+01,1.714000e+02
2.972143e+04,3.439981e-01,8.745938e-01,8.738963e-01,1.745823e-01,3.615658e-07,1.389672e+01,-7.655586e-02,1.397328e+01,1.590032e+01,1.714000e+02
2.973143e+04,3.441138e-01,8.746050e-01,8.738994e-01,1.745860e-01,3.614317e-07,1.389698e+01,-7.655586e-02,1.397353e+01,1.590041e+01,1.714000e+02
2.974143e+04,3.442296e-01,8.746162e-01,8.739026e-01,1.745896e-01,3.612977e-07,1.389723e+01,-7.655586e-02,1.397379e+01,1.590050e+01,1.714000e+02
2.975143e+04,3.443453e-01,8.746273e-01,8.739057e-01,1.745932e-01,3.611637e-07,1.389749e+01,-7.655586e-02,1.397405e+01,1.590059e+01,1.714000e+02
2.976144e+04,3.444611e-01,8.746385e-01,8.739089e-01,1.745968e-01,3.610298e-07,1.389775e+01,-7.655586e-02,1.397430e+01,1.590068e+01,1.714000e+02
2.977144e+04,3.445768e-01,8.746497e-01,8.739120e-01,1.746004e-01,3.608960e-07,1.389800e+01,-7.655586e-02,1.397456e+01,1.590077e+01,1.714000e+02
2.978144e+04,3.446925e-01,8.746608e-01,8.739152e-01,1.746040e-01,3.607623e-07,1.389826e+01,-7.655586e-02,1.397482e+01,1.590086e+01,1.714000e+02
2.979144e+04,3.448083e-01,8.746720e-01,8.739184e-01,1.746076e-01,3.606287e-07,1.389852e+01,-7.655586e-02,1.397507e+01,1.590095e+01,1.714000e+02
2.980144e+04,3.449240e-01,8.746832e-01,8.739215e-01,1.746112e-01,3.604952e-07,1.389877e+01,-7.655586e-02,1.397533e+01,1.590104e+01,1.714000e+02
2.981144e+04,3.450398e-01,8.746943e-01,8.739247e-01,1.746148e-01,3.603617e-07,1.389903e+01,-7.655586e-02,1.397559e+01,1.590113e+01,1.714000e+02
2.982144e+04,3.451555e-01,8.747055e-01,8.739278e-01,1.746184e-01,3.602283e-07,1.389929e+01,-7.655586e-02,1.397584e+01,1.590122e+01,1.714000e+02
2.983144e+04,3.452713e-01,8.747167e-01,8.739309e-01,1.746220e-01,3.600950e-07,1.389954e+01,-7.655586e-02,1.397610e+01,1.590130e+01,1.714000e+02
2.984144e+04,3.453870e-01,8.747278e-01,8.739341e-01,1.746256e-01,3.599618e-07,1.389980e+01,-7.655586e-02,1.397636e+01,1.590139e+01,1.714000e+02
2.985144e+04,3.455028e-01,8.747390e-01,8.739372e-01,1.746292e-01,3.598287e-07,1.390006e+01,-7.655586e-02,1.397661e+01,1.590148e+01,1.714000e+02
2.986144e+04,3.456185e-01,8.747502e-01,8.739404e-01,1.746328e-01,3.596956e-07,1.390032e+01,-7.655586e-02,1.397687e+01,1.590157e+01,1.714000e+02
2.987144e+04,3.457343e-01,8.747613e-01,8.739435e-01,1.746364e-01,3.595626e-07,1.390057e+01,-7.655586e-02,1.397713e+01,1.590166e+01,1.714000e+02
2.988144e+04,3.458500e-01,8.747725e-01,8.739467e-01,1.746400e-01,3.594297e-07,1.390083e+01,-7.655586e-02,1.397739e+01,1.590175e+01,1.714000e+02
2.989144e+04,3.459658e-01,8.747837e-01,8.739498e-01,1.746436e-01,3.592969e-07,1.390109e+01,-7.655586e-02,1.397764e+01,1.590184e+01,1.714000e+02
2.990144e+04,3.460815e-01,8.747948e-01,8.739529e-01,1.746472e-01,3.591642e-07,1.390134e+01,-7.655586e-02,1.397790e+01,1.590193e+01,1.714000e+02
2.991144e+04,3.461973e-01,8.748041e-01,8.739561e-01,1.746508e-01,3.590315e-07,1.390135e+01,-7.655586e-02,1.397791e+01,1.590177e+01,1.714000e+02
2.992144e+04,3.463130e-01,8.748094e-01,8.739592e-01,1.746544e-01,3.588990e-07,1.390084e+01,-7.655586e-02,1.397739e+01,1.590109e+01,1.714000e+02
2.993144e+04,3.464287e-01,8.748146e-01,8.739624e-01,1.746580e-01,3.587665e-07,1.390032e+01,-7.655586e-02,1.397688e+01,1.590041e+01,1.714000e+02
2.994144e+04,3.465445e-01,8.748199e-01,8.739655e-01,1.746616e-01,3.586341e-07,1.389981e+01,-7.655586e-02,1.397637e+01,1.589972e+01,1.714000e+02
2.995144e+04,3.466602e-01,8.748252e-01,8.739686e-01,1.746652e-01,3.585017e-07,1.389930e+01,-7.655586e-02,1.397585e+01,1.589904e+01,1.714000e+02
2.996144e+04,3.467760e-01,8.748304e-01,8.739718e-01,1.746687e-01,3.583695e-07,1.389878e+01,-7.655586e-02,1.397534e+01,1.589836e+01,1.714000e+02
2.997145e+04,3.468917e-01,8.748357e-01,8.739749e-01,1.746723e-01,3.582373e-07,1.389827e+01,-7.655586e-02,1.397483e+01,1.589767e+01,1.714000e+02
2.998145e+04,3.470075e-01,8.748410e-01,8.739780e-01,1.746759e-01,3.581052e-07,1.389776e+01,-7.655586e-02,1.397431e+01,1.589699e+01,1.714000e+02
2.999145e+04,3.471232e-01,8.748462e-01,8.739812e-01,1.746795e-01,3.579732e-07,1.389724e+01,-7.655586e-02,1.397380e+01,1.589631e+01,1.714000e+02
3.000145e+04,3.472390e-01,8.748515e-01,8.739843e-01,1.746831e-01,3.578413e-07,1.389673e+01,-7.655586e-02,1.397328e+01,1.589562e+01,1.714000e+02
3.001145e+04,3.473547e-01,8.748568e-01,8.739874e-01,1.746866e-01,3.577095e-07,1.389621e+01,-7.655586e-02,1.397277e+01,1.589494e+01,1.714000e+02
3.002145e+04,3.474705e-01,8.748620e-01,8.739905e-01,1.746902e-01,3.575777e-07,1.389570e+01,-7.655586e-02,1.397226e+01,1.589426e+01,1.714000e+02
3.003145e+04,3.475862e-01,8.748673e-01,8.739937e-01,1.746938e-01,3.574460e-07,1.389519e+01,-7.655586e-02,1.397174e+01,1.589357e+01,1.714000e+02
3.004145e+04,3.477020e-01,8.748726e-01,8.739968e-01,1.746974e-01,3.573144e-07,1.389467e+01,-7.655586e-02,1.397123e+01,1.589289e+01,1.714000e+02
3.005145e+04,3.478177e-01,8.748778e-01,8.739999e-01,1.747009e-01,3.571829e-07,1.389416e+01,-7.655586e-02,1.397072e+01,1.589221e+01,1.714000e+02
3.006145e+04,3.479334e-01,8.748831e-01,8.740030e-01,1.747045e-01,3.570515e-07,1.389365e+01,-7.655586e-02,1.397020e+01,1.589152e+01,1.714000e+02
3.007145e+04,3.480492e-01,8.748884e-01,8.740061e-01,1.747081e-01,3.569201e-07,1.389313e+01,-7.655586e-02,1.396969e+01,1.589084e+01,1.714000e+02
3.008145e+04,3.481649e-01,8.748936e-01,8.740093e-01,1.747117e-01,3.567888e-07,1.389262e+01,-7.655586e-02,1.396917e+01,1.589016e+01,1.714000e+02
3.009145e+04,3.482807e-01,8.748989e-01,8.740124e-01,1.747152e-01,3.566576e-07,1.389210e+01,-7.655586e-02,1.396866e+01,1.588947e+01,1.714000e+02
3.010145e+04,3.483964e-01,8.749042e-01,8.740155e-01,1.747188e-01,3.565265e-07,1.389159e+01,-7.655586e-02,1.396815e+01,1.588879e+01,1.714000e+02
3.011145e+04,3.485122e-01,8.749095e-01,8.740186e-01,1.747223e-01,3.563954e-07,1.389108e+01,-7.655586e-02,1.396763e+01,1.588811e+01,1.714000e+02
3.012145e+04,3.486279e-01,8.749147e-01,8.740217e-01,1.747259e-01,3.562645e-07,1.389056e+01,-7.655586e-02,1.396712e+01,1.588742e+01,1.714000e+02
3.013145e+04,3.487437e-01,8.749200e-01,8.740248e-01,1.747295e-01,3.561336e-07,1.389005e+01,-7.655586e-02,1.396661e+01,1.588674e+01,1.714000e+02
3.014145e+04,3.488594e-01,8.749253e-01,8.740280e-01,1.747330e-01,3.560028e-07,1.388954e+01,-7.655586e-02,1.396609e+01,1.588606e+01,1.714000e+02
3.015145e+04,3.489752e-01,8.749305e-01,8.740311e-01,1.747366e-01,3.558720e-07,1.388902e+01,-7.655586e-02,1.396558e+01,1.588537e+01,1.714000e+02
3.016145e+04,3.490909e-01,8.749305e-01,8.740342e-01,1.747402e-01,3.557414e-07,1.388860e+01,-7.655586e-02,1.396516e+01,1.588489e+01,1.714000e+02
3.017146e+04,3.492067e-01,8.749206e-01,8.740373e-01,1.747437e-01,3.556108e-07,1.388834e+01,-7.655586e-02,1.396490e+01,1.588478e+01,1.714000e+02
3.018146e+04,3.493224e-01,8.749108e-01,8.740404e-01,1.747473e-01,3.554803e-07,1.388809e+01,-7.655586e-02,1.396464e+01,1.588466e+01,1.714000e+02
3.019146e+04,3.494381e-01,8.749010e-01,8.740435e-01,1.747508e-01,3.553499e-07,1.388783e+01,-7.655586e-02,1.396439e+01,1.588455e+01,1.714000e+02
3.020146e+04,3.495539e-01,8.748912e-01,8.740466e-01,1.747544e-01,3.552196e-07,1.388758e+01,-7.655586e-02,1.396413e+01,1.588444e+01,1.714000e+02
3.021146e+04,3.496696e-01,8.748814e-01,8.740497e-01,1.747579e-01,3.550893e-07,1.388732e+01,-7.655586e-02,1.396388e+01,1.588432e+01,1.714000e+02
3.022146e+04,3.497854e-01,8.748715e-01,8.740528e-01,1.747615e-01,3.549591e-07,1.388706e+01,-7.655586e-02,1.396362e+01,1.588421e+01,1.714000e+02
3.023146e+04,3.499011e-01,8.748617e-01,8.740559e-01,1.747650e-01,3.548290e-07,1.388681e+01,-7.655586e-02,1.396336e+01,1.588410e+01,1.714000e+02
3.024146e+04,3.500169e-01,8.748519e-01,8.740590e-01,1.747686e-01,3.546990e-07,1.388655e+01,-7.655586e-02,1.396311e+01,1.588398e+01,1.714000e+02
3.025146e+04,3.501326e-01,8.748421e-01,8.740621e-01,1.747721e-01,3.545691e-07,1.388630e+01,-7.655586e-02,1.396285e+01,1.588387e+01,1.714000e+02
3.026146e+04,3.502484e-01,8.748323e-01,8.740652e-01,1.747757e-01,3.544392e-07,1.388604e+01,-7.655586e-02,1.396260e+01,1.588376e+01,1.714000e+02
3.027146e+04,3.503641e-01,8.748224e-01,8.740683e-01,1.747792e-01,3.543094e-07,1.388578e+01,-7.655586e-02,1.396234e+01,1.588364e+01,1.714000e+02
3.028146e+04,3.504799e-01,8.748126e-01,8.740714e-01,1.747828e-01,3.541797e-07,1.388553e+01,-7.655586e-02,1.396208e+01,1.588353e+01,1.714000e+02
3.029146e+04,3.505956e-01,8.748028e-01,8.740745e-01,1.747863e-01,3.540501e-07,1.388527e+01,-7.655586e-02,1.396183e+01,1.588342e+01,1.714000e+02
3.030146e+04,3.507114e-01,8.747930e-01,8.740776e-01,1.747898e-01,3.539206e-07,1.388502e+01,-7.655586e-02,1.396157e+01,1.588330e+01,1.714000e+02
3.031146e+04,3.508271e-01,8.747832e-01,8.740807e-01,1.747934e-01,3.537911e-07,1.388476e+01,-7.655586e-02,1.396132e+01,1.588319e+01,1.714000e+02
3.032146e+04,3.509429e-01,8.747733e-01,8.740838e-01,1.747969e-01,3.536617e-07,1.388450e+01,-7.655586e-02,1.396106e+01,1.588307e+01,1.714000e+02
3.033146e+04,3.510586e-01,8.747635e-01,8.740869e-01,1.748004e-01,3.535324e-07,1.388425e+01,-7.655586e-02,1.396080e+01,1.588296e+01,1.714000e+02
3.034146e+04,3.511743e-01,8.747537e-01,8.740900e-01,1.748040e-01,3.534031e-07,1.388399e+01,-7.655586e-02,1.396055e+01,1.588285e+01,1.714000e+02
3.035146e+04,3.512901e-01,8.747439e-01,8.740931e-01,1.748075e-01,3.532740e-07,1.388374e+01,-7.655586e-02,1.396029e+01,1.588273e+01,1.714000e+02
3.036146e+04,3.514058e-01,8.747340e-01,8.740961e-01,1.748110e-01,3.531449e-07,1.388348e+01,-7.655586e-02,1.396004e+01,1.588262e+01,1.714000e+02
3.037146e+04,3.515216e-01,8.747242e-01,8.740992e-01,1.748146e-01,3.530159e-07,1.388322e+01,-7.655586e-02,1.395978e+01,1.588251e+01,1.714000e+02
3.038147e+04,3.516373e-01,8.747144e-01,8.741023e-01,1.748181e-01,3.528870e-07,1.388297e+01,-7.655586e-02,1.395952e+01,1.588239e+01,1.714000e+02
3.039147e+04,3.517531e-01,8.747046e-01,8.741054e-01,1.748216e-01,3.527581e-07,1.388271e+01,-7.655586e-02,1.395927e+01,1.588228e+01,1.714000e+02
3.040147e+04,3.518688e-01,8.746948e-01,8.741085e-01,1.748252e-01,3.526293e-07,1.388246e+01,-7.655586e-02,1.395901e+01,1.588217e+01,1.714000e+02
3.041147e+04,3.519846e-01,8.746892e-01,8.741116e-01,1.748287e-01,3.525006e-07,1.388251e+01,-7.655586e-02,1.395906e+01,1.588233e+01,1.714012e+02
3.042147e+04,3.521003e-01,8.746938e-01,8.741146e-01,1.748322e-01,3.523720e-07,1.388328e+01,-7.655586e-02,1.395983e+01,1.588312e+01,1.714052e+02
3.043147e+04,3.522161e-01,8.746984e-01,8.741177e-01,1.748357e-01,3.522435e-07,1.388405e+01,-7.655586e-02,1.396060e+01,1.588392e+01,1.714092e+02
3.044147e+04,3.523318e-01,8.747030e-01,8.741208e-01,1.748393e-01,3.521150e-07,1.388482e+01,-7.655586e-02,1.396137e+01,1.588472e+01,1.714132e+02
3.045147e+04,3.524476e-01,8.747076e-01,8.741239e-01,1.748428e-01,3.519866e-07,1.388559e+01,-7.655586e-02,1.396214e+01,1.588551e+01,1.714172e+02
