Repository: brandonlampe/CS_Data

# Repository for Crushed Salt Data
**Grant No: 456417**

This is a work in progress!

## Repository Content

### Directory Names
A uniform namining structure still in progress, but in general directories are named according to the following:
 - Names contain no spaces, a single underscore "_" will be used as a file name seperator.
 - Files are for the Crushed Salt Project (CSP); therefore, the first three charaters of each file are "CSP".
 - Folders are organized by which frame the test was performed on i.e., A2 or A3.
 - The fifth and sixth charaters of each file name will therefore be "A" followed by the frame number.

File: UNM_WP_HY_175_09/175_09_Stage01_OUT.csv (part 14 of 30)
Seconds, Days, Fractional Density, Fit to Fractional Density,Fit to Volume Strain,Fit to Volume Strain Rate (1/sec),Confining Pressure (MPa), Pore Pressure (MPa),Terzaghi Pressure (MPa), Solid Pressure (MPa),Temperature (C))
3.600174e+04,4.166868e-01,8.752671e-01,8.756772e-01,1.766182e-01,2.908716e-07,1.388388e+01,-7.655586e-02,1.396044e+01,1.587336e+01,1.720000e+02
3.601174e+04,4.168025e-01,8.752605e-01,8.756797e-01,1.766211e-01,2.907771e-07,1.388337e+01,-7.655586e-02,1.395993e+01,1.587290e+01,1.720000e+02
3.602174e+04,4.169183e-01,8.752539e-01,8.756823e-01,1.766240e-01,2.906826e-07,1.388286e+01,-7.655586e-02,1.395941e+01,1.587243e+01,1.720000e+02
3.603174e+04,4.170340e-01,8.752474e-01,8.756848e-01,1.766269e-01,2.905882e-07,1.388235e+01,-7.655586e-02,1.395890e+01,1.587197e+01,1.720000e+02
3.604174e+04,4.171497e-01,8.752408e-01,8.756873e-01,1.766298e-01,2.904938e-07,1.388183e+01,-7.655586e-02,1.395839e+01,1.587150e+01,1.720000e+02
3.605174e+04,4.172655e-01,8.752342e-01,8.756899e-01,1.766327e-01,2.903995e-07,1.388132e+01,-7.655586e-02,1.395788e+01,1.587104e+01,1.720000e+02
3.606174e+04,4.173812e-01,8.752277e-01,8.756924e-01,1.766356e-01,2.903052e-07,1.388081e+01,-7.655586e-02,1.395737e+01,1.587057e+01,1.720000e+02
3.607174e+04,4.174970e-01,8.752211e-01,8.756950e-01,1.766385e-01,2.902110e-07,1.388030e+01,-7.655586e-02,1.395685e+01,1.587011e+01,1.720000e+02
3.608174e+04,4.176127e-01,8.752145e-01,8.756975e-01,1.766414e-01,2.901168e-07,1.387979e+01,-7.655586e-02,1.395634e+01,1.586964e+01,1.720000e+02
3.609174e+04,4.177285e-01,8.752080e-01,8.757001e-01,1.766443e-01,2.900226e-07,1.387927e+01,-7.655586e-02,1.395583e+01,1.586917e+01,1.720000e+02
3.610174e+04,4.178442e-01,8.752014e-01,8.757026e-01,1.766472e-01,2.899286e-07,1.387876e+01,-7.655586e-02,1.395532e+01,1.586871e+01,1.720000e+02
3.611174e+04,4.179600e-01,8.751948e-01,8.757051e-01,1.766501e-01,2.898345e-07,1.387825e+01,-7.655586e-02,1.395481e+01,1.586824e+01,1.720000e+02
3.612174e+04,4.180757e-01,8.751883e-01,8.757077e-01,1.766530e-01,2.897405e-07,1.387774e+01,-7.655586e-02,1.395429e+01,1.586778e+01,1.720000e+02
3.613174e+04,4.181915e-01,8.751817e-01,8.757102e-01,1.766559e-01,2.896466e-07,1.387723e+01,-7.655586e-02,1.395378e+01,1.586731e+01,1.720000e+02
3.614174e+04,4.183072e-01,8.751751e-01,8.757127e-01,1.766588e-01,2.895527e-07,1.387671e+01,-7.655586e-02,1.395327e+01,1.586685e+01,1.720000e+02
3.615174e+04,4.184230e-01,8.751686e-01,8.757153e-01,1.766617e-01,2.894588e-07,1.387620e+01,-7.655586e-02,1.395276e+01,1.586638e+01,1.720000e+02
3.616174e+04,4.185387e-01,8.751664e-01,8.757178e-01,1.766646e-01,2.893650e-07,1.387612e+01,-7.655586e-02,1.395268e+01,1.586633e+01,1.720013e+02
3.617174e+04,4.186544e-01,8.751730e-01,8.757203e-01,1.766675e-01,2.892712e-07,1.387689e+01,-7.655586e-02,1.395345e+01,1.586709e+01,1.720053e+02
3.618174e+04,4.187702e-01,8.751796e-01,8.757229e-01,1.766704e-01,2.891775e-07,1.387766e+01,-7.655586e-02,1.395422e+01,1.586785e+01,1.720093e+02
3.619175e+04,4.188859e-01,8.751862e-01,8.757254e-01,1.766733e-01,2.890839e-07,1.387843e+01,-7.655586e-02,1.395499e+01,1.586861e+01,1.720134e+02
3.620175e+04,4.190017e-01,8.751928e-01,8.757279e-01,1.766762e-01,2.889903e-07,1.387920e+01,-7.655586e-02,1.395576e+01,1.586937e+01,1.720174e+02
3.621175e+04,4.191174e-01,8.751993e-01,8.757305e-01,1.766790e-01,2.888967e-07,1.387997e+01,-7.655586e-02,1.395653e+01,1.587013e+01,1.720214e+02
3.622175e+04,4.192332e-01,8.752059e-01,8.757330e-01,1.766819e-01,2.888032e-07,1.388074e+01,-7.655586e-02,1.395730e+01,1.587089e+01,1.720254e+02
3.623175e+04,4.193489e-01,8.752125e-01,8.757355e-01,1.766848e-01,2.887097e-07,1.388151e+01,-7.655586e-02,1.395807e+01,1.587165e+01,1.720294e+02
3.624175e+04,4.194647e-01,8.752191e-01,8.757381e-01,1.766877e-01,2.886163e-07,1.388228e+01,-7.655586e-02,1.395884e+01,1.587241e+01,1.720334e+02
3.625175e+04,4.195804e-01,8.752257e-01,8.757406e-01,1.766906e-01,2.885229e-07,1.388306e+01,-7.655586e-02,1.395961e+01,1.587317e+01,1.720374e+02
3.626175e+04,4.196962e-01,8.752323e-01,8.757431e-01,1.766935e-01,2.884295e-07,1.388383e+01,-7.655586e-02,1.396038e+01,1.587393e+01,1.720414e+02
3.627175e+04,4.198119e-01,8.752389e-01,8.757456e-01,1.766964e-01,2.883363e-07,1.388460e+01,-7.655586e-02,1.396115e+01,1.587469e+01,1.720454e+02
3.628175e+04,4.199277e-01,8.752455e-01,8.757482e-01,1.766992e-01,2.882430e-07,1.388537e+01,-7.655586e-02,1.396192e+01,1.587545e+01,1.720494e+02
3.629175e+04,4.200434e-01,8.752521e-01,8.757507e-01,1.767021e-01,2.881498e-07,1.388614e+01,-7.655586e-02,1.396269e+01,1.587621e+01,1.720534e+02
3.630175e+04,4.201592e-01,8.752587e-01,8.757532e-01,1.767050e-01,2.880567e-07,1.388691e+01,-7.655586e-02,1.396346e+01,1.587697e+01,1.720574e+02
3.631175e+04,4.202749e-01,8.752653e-01,8.757557e-01,1.767079e-01,2.879636e-07,1.388768e+01,-7.655586e-02,1.396424e+01,1.587773e+01,1.720614e+02
3.632175e+04,4.203906e-01,8.752718e-01,8.757583e-01,1.767108e-01,2.878705e-07,1.388845e+01,-7.655586e-02,1.396501e+01,1.587849e+01,1.720654e+02
3.633175e+04,4.205064e-01,8.752784e-01,8.757608e-01,1.767136e-01,2.877775e-07,1.388922e+01,-7.655586e-02,1.396578e+01,1.587925e+01,1.720694e+02
3.634175e+04,4.206221e-01,8.752850e-01,8.757633e-01,1.767165e-01,2.876846e-07,1.388999e+01,-7.655586e-02,1.396655e+01,1.588001e+01,1.720734e+02
3.635175e+04,4.207379e-01,8.752916e-01,8.757658e-01,1.767194e-01,2.875917e-07,1.389076e+01,-7.655586e-02,1.396732e+01,1.588077e+01,1.720774e+02
3.636175e+04,4.208536e-01,8.752982e-01,8.757683e-01,1.767223e-01,2.874988e-07,1.389153e+01,-7.655586e-02,1.396809e+01,1.588153e+01,1.720814e+02
3.637175e+04,4.209694e-01,8.753048e-01,8.757709e-01,1.767251e-01,2.874060e-07,1.389230e+01,-7.655586e-02,1.396886e+01,1.588230e+01,1.720854e+02
3.638175e+04,4.210851e-01,8.753114e-01,8.757734e-01,1.767280e-01,2.873132e-07,1.389307e+01,-7.655586e-02,1.396963e+01,1.588306e+01,1.720895e+02
3.639176e+04,4.212009e-01,8.753180e-01,8.757759e-01,1.767309e-01,2.872205e-07,1.389384e+01,-7.655586e-02,1.397040e+01,1.588382e+01,1.720935e+02
3.640176e+04,4.213166e-01,8.753246e-01,8.757784e-01,1.767338e-01,2.871278e-07,1.389461e+01,-7.655586e-02,1.397117e+01,1.588458e+01,1.720975e+02
3.641176e+04,4.214324e-01,8.753287e-01,8.757809e-01,1.767366e-01,2.870352e-07,1.389492e+01,-7.655586e-02,1.397147e+01,1.588484e+01,1.721000e+02
3.642176e+04,4.215481e-01,8.753287e-01,8.757834e-01,1.767395e-01,2.869426e-07,1.389441e+01,-7.655586e-02,1.397096e+01,1.588426e+01,1.721000e+02
3.643176e+04,4.216639e-01,8.753287e-01,8.757859e-01,1.767424e-01,2.868500e-07,1.389390e+01,-7.655586e-02,1.397045e+01,1.588368e+01,1.721000e+02
3.644176e+04,4.217796e-01,8.753287e-01,8.757885e-01,1.767452e-01,2.867575e-07,1.389339e+01,-7.655586e-02,1.396994e+01,1.588310e+01,1.721000e+02
3.645176e+04,4.218953e-01,8.753287e-01,8.757910e-01,1.767481e-01,2.866651e-07,1.389288e+01,-7.655586e-02,1.396943e+01,1.588251e+01,1.721000e+02
3.646176e+04,4.220111e-01,8.753287e-01,8.757935e-01,1.767510e-01,2.865727e-07,1.389237e+01,-7.655586e-02,1.396892e+01,1.588193e+01,1.721000e+02
3.647176e+04,4.221268e-01,8.753287e-01,8.757960e-01,1.767538e-01,2.864803e-07,1.389186e+01,-7.655586e-02,1.396841e+01,1.588135e+01,1.721000e+02
3.648176e+04,4.222426e-01,8.753287e-01,8.757985e-01,1.767567e-01,2.863880e-07,1.389135e+01,-7.655586e-02,1.396790e+01,1.588076e+01,1.721000e+02
3.649176e+04,4.223583e-01,8.753287e-01,8.758010e-01,1.767596e-01,2.862958e-07,1.389083e+01,-7.655586e-02,1.396739e+01,1.588018e+01,1.721000e+02
3.650176e+04,4.224741e-01,8.753287e-01,8.758035e-01,1.767624e-01,2.862035e-07,1.389032e+01,-7.655586e-02,1.396688e+01,1.587960e+01,1.721000e+02
3.651176e+04,4.225898e-01,8.753287e-01,8.758060e-01,1.767653e-01,2.861114e-07,1.388981e+01,-7.655586e-02,1.396637e+01,1.587902e+01,1.721000e+02
3.652176e+04,4.227056e-01,8.753287e-01,8.758085e-01,1.767682e-01,2.860192e-07,1.388930e+01,-7.655586e-02,1.396586e+01,1.587843e+01,1.721000e+02
3.653176e+04,4.228213e-01,8.753287e-01,8.758110e-01,1.767710e-01,2.859272e-07,1.388879e+01,-7.655586e-02,1.396535e+01,1.587785e+01,1.721000e+02
3.654176e+04,4.229371e-01,8.753287e-01,8.758135e-01,1.767739e-01,2.858351e-07,1.388828e+01,-7.655586e-02,1.396484e+01,1.587727e+01,1.721000e+02
3.655176e+04,4.230528e-01,8.753287e-01,8.758160e-01,1.767767e-01,2.857432e-07,1.388777e+01,-7.655586e-02,1.396433e+01,1.587668e+01,1.721000e+02
3.656176e+04,4.231686e-01,8.753287e-01,8.758185e-01,1.767796e-01,2.856512e-07,1.388726e+01,-7.655586e-02,1.396382e+01,1.587610e+01,1.721000e+02
3.657176e+04,4.232843e-01,8.753287e-01,8.758210e-01,1.767824e-01,2.855593e-07,1.388675e+01,-7.655586e-02,1.396331e+01,1.587552e+01,1.721000e+02
3.658176e+04,4.234000e-01,8.753287e-01,8.758235e-01,1.767853e-01,2.854675e-07,1.388624e+01,-7.655586e-02,1.396280e+01,1.587494e+01,1.721000e+02
3.659176e+04,4.235158e-01,8.753287e-01,8.758260e-01,1.767882e-01,2.853757e-07,1.388573e+01,-7.655586e-02,1.396229e+01,1.587435e+01,1.721000e+02
3.660177e+04,4.236315e-01,8.753287e-01,8.758285e-01,1.767910e-01,2.852839e-07,1.388522e+01,-7.655586e-02,1.396178e+01,1.587377e+01,1.721000e+02
3.661177e+04,4.237473e-01,8.753287e-01,8.758310e-01,1.767939e-01,2.851922e-07,1.388471e+01,-7.655586e-02,1.396127e+01,1.587319e+01,1.721000e+02
3.662177e+04,4.238630e-01,8.753287e-01,8.758335e-01,1.767967e-01,2.851005e-07,1.388420e+01,-7.655586e-02,1.396076e+01,1.587260e+01,1.721000e+02
3.663177e+04,4.239788e-01,8.753287e-01,8.758360e-01,1.767996e-01,2.850089e-07,1.388369e+01,-7.655586e-02,1.396025e+01,1.587202e+01,1.721000e+02
3.664177e+04,4.240945e-01,8.753287e-01,8.758385e-01,1.768024e-01,2.849173e-07,1.388318e+01,-7.655586e-02,1.395974e+01,1.587144e+01,1.721000e+02
3.665177e+04,4.242103e-01,8.753287e-01,8.758410e-01,1.768053e-01,2.848258e-07,1.388267e+01,-7.655586e-02,1.395923e+01,1.587086e+01,1.721000e+02
3.666177e+04,4.243260e-01,8.753299e-01,8.758435e-01,1.768081e-01,2.847343e-07,1.388228e+01,-7.655586e-02,1.395883e+01,1.587038e+01,1.720982e+02
3.667177e+04,4.244418e-01,8.753353e-01,8.758460e-01,1.768110e-01,2.846429e-07,1.388228e+01,-7.655586e-02,1.395883e+01,1.587028e+01,1.720902e+02
3.668177e+04,4.245575e-01,8.753406e-01,8.758485e-01,1.768138e-01,2.845515e-07,1.388228e+01,-7.655586e-02,1.395883e+01,1.587019e+01,1.720821e+02
3.669177e+04,4.246733e-01,8.753459e-01,8.758510e-01,1.768166e-01,2.844602e-07,1.388228e+01,-7.655586e-02,1.395883e+01,1.587009e+01,1.720741e+02
3.670177e+04,4.247890e-01,8.753513e-01,8.758535e-01,1.768195e-01,2.843689e-07,1.388228e+01,-7.655586e-02,1.395883e+01,1.586999e+01,1.720660e+02
3.671177e+04,4.249048e-01,8.753566e-01,8.758560e-01,1.768223e-01,2.842776e-07,1.388228e+01,-7.655586e-02,1.395883e+01,1.586990e+01,1.720580e+02
3.672177e+04,4.250205e-01,8.753620e-01,8.758585e-01,1.768252e-01,2.841864e-07,1.388228e+01,-7.655586e-02,1.395883e+01,1.586980e+01,1.720500e+02
3.673177e+04,4.251362e-01,8.753673e-01,8.758610e-01,1.768280e-01,2.840952e-07,1.388228e+01,-7.655586e-02,1.395883e+01,1.586970e+01,1.720419e+02
3.674177e+04,4.252520e-01,8.753726e-01,8.758634e-01,1.768309e-01,2.840041e-07,1.388228e+01,-7.655586e-02,1.395883e+01,1.586960e+01,1.720339e+02
3.675177e+04,4.253677e-01,8.753780e-01,8.758659e-01,1.768337e-01,2.839130e-07,1.388228e+01,-7.655586e-02,1.395883e+01,1.586951e+01,1.720259e+02
3.676177e+04,4.254835e-01,8.753833e-01,8.758684e-01,1.768365e-01,2.838220e-07,1.388228e+01,-7.655586e-02,1.395883e+01,1.586941e+01,1.720178e+02
3.677177e+04,4.255992e-01,8.753886e-01,8.758709e-01,1.768394e-01,2.837310e-07,1.388228e+01,-7.655586e-02,1.395883e+01,1.586931e+01,1.720098e+02
3.678177e+04,4.257150e-01,8.753940e-01,8.758734e-01,1.768422e-01,2.836401e-07,1.388228e+01,-7.655586e-02,1.395883e+01,1.586922e+01,1.720017e+02
3.679177e+04,4.258307e-01,8.753993e-01,8.758759e-01,1.768450e-01,2.835492e-07,1.388228e+01,-7.655586e-02,1.395883e+01,1.586912e+01,1.719937e+02
3.680177e+04,4.259465e-01,8.754046e-01,8.758784e-01,1.768479e-01,2.834583e-07,1.388228e+01,-7.655586e-02,1.395883e+01,1.586902e+01,1.719857e+02
3.681178e+04,4.260622e-01,8.754100e-01,8.758808e-01,1.768507e-01,2.833675e-07,1.388228e+01,-7.655586e-02,1.395883e+01,1.586892e+01,1.719776e+02
3.682178e+04,4.261780e-01,8.754153e-01,8.758833e-01,1.768536e-01,2.832768e-07,1.388228e+01,-7.655586e-02,1.395883e+01,1.586883e+01,1.719696e+02
3.683178e+04,4.262937e-01,8.754206e-01,8.758858e-01,1.768564e-01,2.831861e-07,1.388228e+01,-7.655586e-02,1.395883e+01,1.586873e+01,1.719615e+02
3.684178e+04,4.264095e-01,8.754260e-01,8.758883e-01,1.768592e-01,2.830954e-07,1.388228e+01,-7.655586e-02,1.395883e+01,1.586863e+01,1.719535e+02
3.685178e+04,4.265252e-01,8.754313e-01,8.758908e-01,1.768620e-01,2.830048e-07,1.388228e+01,-7.655586e-02,1.395883e+01,1.586853e+01,1.719455e+02
3.686178e+04,4.266409e-01,8.754366e-01,8.758932e-01,1.768649e-01,2.829142e-07,1.388228e+01,-7.655586e-02,1.395883e+01,1.586844e+01,1.719374e+02
3.687178e+04,4.267567e-01,8.754420e-01,8.758957e-01,1.768677e-01,2.828237e-07,1.388228e+01,-7.655586e-02,1.395883e+01,1.586834e+01,1.719294e+02
3.688178e+04,4.268724e-01,8.754473e-01,8.758982e-01,1.768705e-01,2.827332e-07,1.388228e+01,-7.655586e-02,1.395883e+01,1.586824e+01,1.719214e+02
3.689178e+04,4.269882e-01,8.754526e-01,8.759007e-01,1.768734e-01,2.826427e-07,1.388228e+01,-7.655586e-02,1.395883e+01,1.586815e+01,1.719133e+02
3.690178e+04,4.271039e-01,8.754580e-01,8.759031e-01,1.768762e-01,2.825523e-07,1.388228e+01,-7.655586e-02,1.395883e+01,1.586805e+01,1.719053e+02
3.691178e+04,4.272197e-01,8.754615e-01,8.759056e-01,1.768790e-01,2.824620e-07,1.388245e+01,-7.655586e-02,1.395901e+01,1.586819e+01,1.719014e+02
3.692178e+04,4.273354e-01,8.754615e-01,8.759081e-01,1.768818e-01,2.823717e-07,1.388296e+01,-7.655586e-02,1.395952e+01,1.586877e+01,1.719054e+02
3.693178e+04,4.274512e-01,8.754615e-01,8.759106e-01,1.768847e-01,2.822814e-07,1.388348e+01,-7.655586e-02,1.396003e+01,1.586936e+01,1.719094e+02
3.694178e+04,4.275669e-01,8.754615e-01,8.759130e-01,1.768875e-01,2.821912e-07,1.388399e+01,-7.655586e-02,1.396054e+01,1.586994e+01,1.719133e+02
3.695178e+04,4.276827e-01,8.754615e-01,8.759155e-01,1.768903e-01,2.821010e-07,1.388450e+01,-7.655586e-02,1.396106e+01,1.587052e+01,1.719173e+02
3.696178e+04,4.277984e-01,8.754615e-01,8.759180e-01,1.768931e-01,2.820109e-07,1.388501e+01,-7.655586e-02,1.396157e+01,1.587111e+01,1.719213e+02
3.697178e+04,4.279142e-01,8.754615e-01,8.759204e-01,1.768959e-01,2.819208e-07,1.388552e+01,-7.655586e-02,1.396208e+01,1.587169e+01,1.719253e+02
3.698178e+04,4.280299e-01,8.754615e-01,8.759229e-01,1.768988e-01,2.818307e-07,1.388604e+01,-7.655586e-02,1.396259e+01,1.587228e+01,1.719293e+02
3.699178e+04,4.281456e-01,8.754615e-01,8.759254e-01,1.769016e-01,2.817408e-07,1.388655e+01,-7.655586e-02,1.396310e+01,1.587286e+01,1.719333e+02
3.700178e+04,4.282614e-01,8.754615e-01,8.759279e-01,1.769044e-01,2.816508e-07,1.388706e+01,-7.655586e-02,1.396362e+01,1.587345e+01,1.719373e+02
3.701178e+04,4.283771e-01,8.754615e-01,8.759303e-01,1.769072e-01,2.815609e-07,1.388757e+01,-7.655586e-02,1.396413e+01,1.587403e+01,1.719413e+02
3.702179e+04,4.284929e-01,8.754615e-01,8.759328e-01,1.769100e-01,2.814710e-07,1.388808e+01,-7.655586e-02,1.396464e+01,1.587462e+01,1.719453e+02
3.703179e+04,4.286086e-01,8.754615e-01,8.759352e-01,1.769128e-01,2.813812e-07,1.388860e+01,-7.655586e-02,1.396515e+01,1.587520e+01,1.719493e+02
3.704179e+04,4.287244e-01,8.754615e-01,8.759377e-01,1.769157e-01,2.812914e-07,1.388911e+01,-7.655586e-02,1.396566e+01,1.587579e+01,1.719533e+02
3.705179e+04,4.288401e-01,8.754615e-01,8.759402e-01,1.769185e-01,2.812017e-07,1.388962e+01,-7.655586e-02,1.396617e+01,1.587637e+01,1.719572e+02
3.706179e+04,4.289559e-01,8.754615e-01,8.759426e-01,1.769213e-01,2.811120e-07,1.389013e+01,-7.655586e-02,1.396669e+01,1.587696e+01,1.719612e+02
3.707179e+04,4.290716e-01,8.754615e-01,8.759451e-01,1.769241e-01,2.810224e-07,1.389064e+01,-7.655586e-02,1.396720e+01,1.587754e+01,1.719652e+02
3.708179e+04,4.291874e-01,8.754615e-01,8.759476e-01,1.769269e-01,2.809328e-07,1.389116e+01,-7.655586e-02,1.396771e+01,1.587813e+01,1.719692e+02
3.709179e+04,4.293031e-01,8.754615e-01,8.759500e-01,1.769297e-01,2.808432e-07,1.389167e+01,-7.655586e-02,1.396822e+01,1.587871e+01,1.719732e+02
3.710179e+04,4.294189e-01,8.754615e-01,8.759525e-01,1.769325e-01,2.807537e-07,1.389218e+01,-7.655586e-02,1.396873e+01,1.587930e+01,1.719772e+02
3.711179e+04,4.295346e-01,8.754615e-01,8.759549e-01,1.769353e-01,2.806642e-07,1.389269e+01,-7.655586e-02,1.396925e+01,1.587988e+01,1.719812e+02
3.712179e+04,4.296503e-01,8.754615e-01,8.759574e-01,1.769381e-01,2.805748e-07,1.389320e+01,-7.655586e-02,1.396976e+01,1.588047e+01,1.719852e+02
3.713179e+04,4.297661e-01,8.754615e-01,8.759599e-01,1.769409e-01,2.804854e-07,1.389371e+01,-7.655586e-02,1.397027e+01,1.588105e+01,1.719892e+02
3.714179e+04,4.298818e-01,8.754615e-01,8.759623e-01,1.769437e-01,2.803961e-07,1.389423e+01,-7.655586e-02,1.397078e+01,1.588164e+01,1.719932e+02
3.715179e+04,4.299976e-01,8.754615e-01,8.759648e-01,1.769465e-01,2.803068e-07,1.389474e+01,-7.655586e-02,1.397129e+01,1.588222e+01,1.719972e+02
3.716179e+04,4.301133e-01,8.754647e-01,8.759672e-01,1.769493e-01,2.802176e-07,1.389518e+01,-7.655586e-02,1.397173e+01,1.588266e+01,1.719988e+02
3.717179e+04,4.302291e-01,8.754759e-01,8.759697e-01,1.769522e-01,2.801284e-07,1.389543e+01,-7.655586e-02,1.397199e+01,1.588275e+01,1.719948e+02
3.718179e+04,4.303448e-01,8.754871e-01,8.759721e-01,1.769550e-01,2.800392e-07,1.389569e+01,-7.655586e-02,1.397225e+01,1.588284e+01,1.719908e+02
3.719179e+04,4.304606e-01,8.754983e-01,8.759746e-01,1.769578e-01,2.799501e-07,1.389595e+01,-7.655586e-02,1.397250e+01,1.588293e+01,1.719868e+02
3.720179e+04,4.305763e-01,8.755095e-01,8.759770e-01,1.769606e-01,2.798610e-07,1.389620e+01,-7.655586e-02,1.397276e+01,1.588302e+01,1.719828e+02
3.721179e+04,4.306921e-01,8.755207e-01,8.759795e-01,1.769634e-01,2.797720e-07,1.389646e+01,-7.655586e-02,1.397302e+01,1.588311e+01,1.719788e+02
3.722180e+04,4.308078e-01,8.755319e-01,8.759819e-01,1.769661e-01,2.796830e-07,1.389672e+01,-7.655586e-02,1.397327e+01,1.588320e+01,1.719748e+02
3.723180e+04,4.309236e-01,8.755431e-01,8.759844e-01,1.769689e-01,2.795941e-07,1.389698e+01,-7.655586e-02,1.397353e+01,1.588329e+01,1.719708e+02
3.724180e+04,4.310393e-01,8.755542e-01,8.759868e-01,1.769717e-01,2.795052e-07,1.389723e+01,-7.655586e-02,1.397379e+01,1.588338e+01,1.719668e+02
3.725180e+04,4.311551e-01,8.755654e-01,8.759893e-01,1.769745e-01,2.794163e-07,1.389749e+01,-7.655586e-02,1.397405e+01,1.588347e+01,1.719628e+02
3.726180e+04,4.312708e-01,8.755766e-01,8.759917e-01,1.769773e-01,2.793275e-07,1.389775e+01,-7.655586e-02,1.397430e+01,1.588356e+01,1.719588e+02
3.727180e+04,4.313865e-01,8.755878e-01,8.759942e-01,1.769801e-01,2.792387e-07,1.389800e+01,-7.655586e-02,1.397456e+01,1.588365e+01,1.719548e+02
3.728180e+04,4.315023e-01,8.755990e-01,8.759966e-01,1.769829e-01,2.791500e-07,1.389826e+01,-7.655586e-02,1.397482e+01,1.588374e+01,1.719508e+02
3.729180e+04,4.316180e-01,8.756102e-01,8.759991e-01,1.769857e-01,2.790613e-07,1.389852e+01,-7.655586e-02,1.397507e+01,1.588383e+01,1.719468e+02
3.730180e+04,4.317338e-01,8.756214e-01,8.760015e-01,1.769885e-01,2.789727e-07,1.389877e+01,-7.655586e-02,1.397533e+01,1.588391e+01,1.719428e+02
3.731180e+04,4.318495e-01,8.756326e-01,8.760040e-01,1.769913e-01,2.788841e-07,1.389903e+01,-7.655586e-02,1.397559e+01,1.588400e+01,1.719388e+02
3.732180e+04,4.319653e-01,8.756438e-01,8.760064e-01,1.769941e-01,2.787955e-07,1.389929e+01,-7.655586e-02,1.397584e+01,1.588409e+01,1.719348e+02
3.733180e+04,4.320810e-01,8.756550e-01,8.760088e-01,1.769969e-01,2.787070e-07,1.389954e+01,-7.655586e-02,1.397610e+01,1.588418e+01,1.719308e+02
3.734180e+04,4.321968e-01,8.756662e-01,8.760113e-01,1.769996e-01,2.786186e-07,1.389980e+01,-7.655586e-02,1.397636e+01,1.588427e+01,1.719268e+02
3.735180e+04,4.323125e-01,8.756773e-01,8.760137e-01,1.770024e-01,2.785302e-07,1.390006e+01,-7.655586e-02,1.397661e+01,1.588436e+01,1.719228e+02
3.736180e+04,4.324283e-01,8.756885e-01,8.760162e-01,1.770052e-01,2.784418e-07,1.390031e+01,-7.655586e-02,1.397687e+01,1.588445e+01,1.719187e+02
3.737180e+04,4.325440e-01,8.756997e-01,8.760186e-01,1.770080e-01,2.783534e-07,1.390057e+01,-7.655586e-02,1.397713e+01,1.588454e+01,1.719147e+02
3.738180e+04,4.326598e-01,8.757109e-01,8.760210e-01,1.770108e-01,2.782652e-07,1.390083e+01,-7.655586e-02,1.397738e+01,1.588463e+01,1.719107e+02
3.739180e+04,4.327755e-01,8.757221e-01,8.760235e-01,1.770136e-01,2.781769e-07,1.390109e+01,-7.655586e-02,1.397764e+01,1.588472e+01,1.719067e+02
3.740180e+04,4.328912e-01,8.757333e-01,8.760259e-01,1.770163e-01,2.780887e-07,1.390134e+01,-7.655586e-02,1.397790e+01,1.588481e+01,1.719027e+02
3.741180e+04,4.330070e-01,8.757373e-01,8.760284e-01,1.770191e-01,2.780005e-07,1.390127e+01,-7.655586e-02,1.397783e+01,1.588465e+01,1.719013e+02
3.742180e+04,4.331227e-01,8.757262e-01,8.760308e-01,1.770219e-01,2.779124e-07,1.390050e+01,-7.655586e-02,1.397706e+01,1.588398e+01,1.719053e+02
3.743181e+04,4.332385e-01,8.757150e-01,8.760332e-01,1.770247e-01,2.778243e-07,1.389973e+01,-7.655586e-02,1.397629e+01,1.588330e+01,1.719093e+02
3.744181e+04,4.333542e-01,8.757038e-01,8.760357e-01,1.770275e-01,2.777363e-07,1.389896e+01,-7.655586e-02,1.397551e+01,1.588263e+01,1.719133e+02
3.745181e+04,4.334700e-01,8.756926e-01,8.760381e-01,1.770302e-01,2.776483e-07,1.389819e+01,-7.655586e-02,1.397474e+01,1.588195e+01,1.719173e+02
3.746181e+04,4.335857e-01,8.756814e-01,8.760405e-01,1.770330e-01,2.775604e-07,1.389742e+01,-7.655586e-02,1.397397e+01,1.588127e+01,1.719213e+02
3.747181e+04,4.337015e-01,8.756702e-01,8.760430e-01,1.770358e-01,2.774725e-07,1.389665e+01,-7.655586e-02,1.397320e+01,1.588060e+01,1.719253e+02
3.748181e+04,4.338172e-01,8.756590e-01,8.760454e-01,1.770386e-01,2.773846e-07,1.389588e+01,-7.655586e-02,1.397243e+01,1.587992e+01,1.719293e+02
3.749181e+04,4.339330e-01,8.756478e-01,8.760478e-01,1.770413e-01,2.772968e-07,1.389511e+01,-7.655586e-02,1.397166e+01,1.587924e+01,1.719333e+02
3.750181e+04,4.340487e-01,8.756366e-01,8.760502e-01,1.770441e-01,2.772090e-07,1.389434e+01,-7.655586e-02,1.397089e+01,1.587857e+01,1.719373e+02
3.751181e+04,4.341645e-01,8.756254e-01,8.760527e-01,1.770469e-01,2.771213e-07,1.389356e+01,-7.655586e-02,1.397012e+01,1.587789e+01,1.719413e+02
3.752181e+04,4.342802e-01,8.756142e-01,8.760551e-01,1.770497e-01,2.770336e-07,1.389279e+01,-7.655586e-02,1.396935e+01,1.587722e+01,1.719453e+02
3.753181e+04,4.343959e-01,8.756030e-01,8.760575e-01,1.770524e-01,2.769460e-07,1.389202e+01,-7.655586e-02,1.396858e+01,1.587654e+01,1.719493e+02
3.754181e+04,4.345117e-01,8.755919e-01,8.760600e-01,1.770552e-01,2.768584e-07,1.389125e+01,-7.655586e-02,1.396781e+01,1.587586e+01,1.719533e+02
3.755181e+04,4.346274e-01,8.755807e-01,8.760624e-01,1.770580e-01,2.767708e-07,1.389048e+01,-7.655586e-02,1.396704e+01,1.587519e+01,1.719574e+02
3.756181e+04,4.347432e-01,8.755695e-01,8.760648e-01,1.770607e-01,2.766833e-07,1.388971e+01,-7.655586e-02,1.396627e+01,1.587451e+01,1.719614e+02
3.757181e+04,4.348589e-01,8.755583e-01,8.760672e-01,1.770635e-01,2.765958e-07,1.388894e+01,-7.655586e-02,1.396550e+01,1.587383e+01,1.719654e+02
3.758181e+04,4.349747e-01,8.755471e-01,8.760696e-01,1.770663e-01,2.765084e-07,1.388817e+01,-7.655586e-02,1.396473e+01,1.587316e+01,1.719694e+02
3.759181e+04,4.350904e-01,8.755359e-01,8.760721e-01,1.770690e-01,2.764210e-07,1.388740e+01,-7.655586e-02,1.396396e+01,1.587248e+01,1.719734e+02
3.760181e+04,4.352062e-01,8.755247e-01,8.760745e-01,1.770718e-01,2.763336e-07,1.388663e+01,-7.655586e-02,1.396318e+01,1.587181e+01,1.719774e+02
3.761181e+04,4.353219e-01,8.755135e-01,8.760769e-01,1.770746e-01,2.762463e-07,1.388586e+01,-7.655586e-02,1.396241e+01,1.587113e+01,1.719814e+02
3.762181e+04,4.354377e-01,8.755023e-01,8.760793e-01,1.770773e-01,2.761590e-07,1.388509e+01,-7.655586e-02,1.396164e+01,1.587045e+01,1.719854e+02
3.763181e+04,4.355534e-01,8.754911e-01,8.760818e-01,1.770801e-01,2.760718e-07,1.388432e+01,-7.655586e-02,1.396087e+01,1.586978e+01,1.719894e+02
3.764182e+04,4.356692e-01,8.754799e-01,8.760842e-01,1.770828e-01,2.759846e-07,1.388355e+01,-7.655586e-02,1.396010e+01,1.586910e+01,1.719934e+02
3.765182e+04,4.357849e-01,8.754688e-01,8.760866e-01,1.770856e-01,2.758975e-07,1.388278e+01,-7.655586e-02,1.395933e+01,1.586842e+01,1.719974e+02
3.766182e+04,4.359007e-01,8.754631e-01,8.760890e-01,1.770884e-01,2.758104e-07,1.388246e+01,-7.655586e-02,1.395901e+01,1.586816e+01,1.720000e+02
3.767182e+04,4.360164e-01,8.754677e-01,8.760914e-01,1.770911e-01,2.757234e-07,1.388297e+01,-7.655586e-02,1.395953e+01,1.586867e+01,1.720000e+02
3.768182e+04,4.361321e-01,8.754723e-01,8.760938e-01,1.770939e-01,2.756364e-07,1.388348e+01,-7.655586e-02,1.396004e+01,1.586917e+01,1.720000e+02
3.769182e+04,4.362479e-01,8.754769e-01,8.760962e-01,1.770966e-01,2.755494e-07,1.388400e+01,-7.655586e-02,1.396055e+01,1.586967e+01,1.720000e+02
3.770182e+04,4.363636e-01,8.754815e-01,8.760987e-01,1.770994e-01,2.754625e-07,1.388451e+01,-7.655586e-02,1.396107e+01,1.587017e+01,1.720000e+02
3.771182e+04,4.364794e-01,8.754861e-01,8.761011e-01,1.771021e-01,2.753756e-07,1.388503e+01,-7.655586e-02,1.396158e+01,1.587068e+01,1.720000e+02
3.772182e+04,4.365951e-01,8.754907e-01,8.761035e-01,1.771049e-01,2.752887e-07,1.388554e+01,-7.655586e-02,1.396209e+01,1.587118e+01,1.720000e+02
3.773182e+04,4.367109e-01,8.754953e-01,8.761059e-01,1.771076e-01,2.752019e-07,1.388605e+01,-7.655586e-02,1.396261e+01,1.587168e+01,1.720000e+02
3.774182e+04,4.368266e-01,8.754999e-01,8.761083e-01,1.771104e-01,2.751152e-07,1.388657e+01,-7.655586e-02,1.396312e+01,1.587219e+01,1.720000e+02
3.775182e+04,4.369424e-01,8.755045e-01,8.761107e-01,1.771131e-01,2.750285e-07,1.388708e+01,-7.655586e-02,1.396364e+01,1.587269e+01,1.720000e+02
3.776182e+04,4.370581e-01,8.755091e-01,8.761131e-01,1.771159e-01,2.749418e-07,1.388759e+01,-7.655586e-02,1.396415e+01,1.587319e+01,1.720000e+02
3.777182e+04,4.371739e-01,8.755136e-01,8.761155e-01,1.771186e-01,2.748551e-07,1.388811e+01,-7.655586e-02,1.396466e+01,1.587370e+01,1.720000e+02
3.778182e+04,4.372896e-01,8.755182e-01,8.761179e-01,1.771214e-01,2.747686e-07,1.388862e+01,-7.655586e-02,1.396518e+01,1.587420e+01,1.720000e+02
3.779182e+04,4.374054e-01,8.755228e-01,8.761204e-01,1.771241e-01,2.746820e-07,1.388914e+01,-7.655586e-02,1.396569e+01,1.587470e+01,1.720000e+02
3.780182e+04,4.375211e-01,8.755274e-01,8.761228e-01,1.771269e-01,2.745955e-07,1.388965e+01,-7.655586e-02,1.396620e+01,1.587521e+01,1.720000e+02
3.781182e+04,4.376368e-01,8.755320e-01,8.761252e-01,1.771296e-01,2.745090e-07,1.389016e+01,-7.655586e-02,1.396672e+01,1.587571e+01,1.720000e+02
3.782182e+04,4.377526e-01,8.755366e-01,8.761276e-01,1.771324e-01,2.744226e-07,1.389068e+01,-7.655586e-02,1.396723e+01,1.587621e+01,1.720000e+02
3.783182e+04,4.378683e-01,8.755412e-01,8.761300e-01,1.771351e-01,2.743362e-07,1.389119e+01,-7.655586e-02,1.396775e+01,1.587671e+01,1.720000e+02
3.784182e+04,4.379841e-01,8.755458e-01,8.761324e-01,1.771379e-01,2.742499e-07,1.389170e+01,-7.655586e-02,1.396826e+01,1.587722e+01,1.720000e+02
3.785183e+04,4.380998e-01,8.755504e-01,8.761348e-01,1.771406e-01,2.741636e-07,1.389222e+01,-7.655586e-02,1.396877e+01,1.587772e+01,1.720000e+02
3.786183e+04,4.382156e-01,8.755550e-01,8.761372e-01,1.771434e-01,2.740773e-07,1.389273e+01,-7.655586e-02,1.396929e+01,1.587822e+01,1.720000e+02
3.787183e+04,4.383313e-01,8.755596e-01,8.761396e-01,1.771461e-01,2.739911e-07,1.389325e+01,-7.655586e-02,1.396980e+01,1.587873e+01,1.720000e+02
3.788183e+04,4.384471e-01,8.755642e-01,8.761420e-01,1.771488e-01,2.739049e-07,1.389376e+01,-7.655586e-02,1.397031e+01,1.587923e+01,1.720000e+02
3.789183e+04,4.385628e-01,8.755688e-01,8.761444e-01,1.771516e-01,2.738188e-07,1.389427e+01,-7.655586e-02,1.397083e+01,1.587973e+01,1.720000e+02
3.790183e+04,4.386786e-01,8.755734e-01,8.761468e-01,1.771543e-01,2.737327e-07,1.389479e+01,-7.655586e-02,1.397134e+01,1.588024e+01,1.720000e+02
3.791183e+04,4.387943e-01,8.755782e-01,8.761492e-01,1.771570e-01,2.736467e-07,1.389510e+01,-7.655586e-02,1.397166e+01,1.588051e+01,1.720000e+02
3.792183e+04,4.389101e-01,8.755835e-01,8.761516e-01,1.771598e-01,2.735607e-07,1.389510e+01,-7.655586e-02,1.397166e+01,1.588041e+01,1.720000e+02
3.793183e+04,4.390258e-01,8.755887e-01,8.761540e-01,1.771625e-01,2.734747e-07,1.389510e+01,-7.655586e-02,1.397166e+01,1.588032e+01,1.720000e+02
3.794183e+04,4.391415e-01,8.755940e-01,8.761564e-01,1.771652e-01,2.733888e-07,1.389510e+01,-7.655586e-02,1.397166e+01,1.588022e+01,1.720000e+02
3.795183e+04,4.392573e-01,8.755993e-01,8.761588e-01,1.771680e-01,2.733029e-07,1.389510e+01,-7.655586e-02,1.397166e+01,1.588013e+01,1.720000e+02
3.796183e+04,4.393730e-01,8.756045e-01,8.761612e-01,1.771707e-01,2.732171e-07,1.389510e+01,-7.655586e-02,1.397166e+01,1.588003e+01,1.720000e+02
3.797183e+04,4.394888e-01,8.756098e-01,8.761636e-01,1.771734e-01,2.731312e-07,1.389510e+01,-7.655586e-02,1.397166e+01,1.587993e+01,1.720000e+02
3.798183e+04,4.396045e-01,8.756150e-01,8.761659e-01,1.771762e-01,2.730455e-07,1.389510e+01,-7.655586e-02,1.397166e+01,1.587984e+01,1.720000e+02
3.799183e+04,4.397203e-01,8.756203e-01,8.761683e-01,1.771789e-01,2.729598e-07,1.389510e+01,-7.655586e-02,1.397166e+01,1.587974e+01,1.720000e+02
3.800183e+04,4.398360e-01,8.756256e-01,8.761707e-01,1.771816e-01,2.728741e-07,1.389510e+01,-7.655586e-02,1.397166e+01,1.587965e+01,1.720000e+02
3.801183e+04,4.399518e-01,8.756308e-01,8.761731e-01,1.771844e-01,2.727885e-07,1.389510e+01,-7.655586e-02,1.397166e+01,1.587955e+01,1.720000e+02
3.802183e+04,4.400675e-01,8.756361e-01,8.761755e-01,1.771871e-01,2.727029e-07,1.389510e+01,-7.655586e-02,1.397166e+01,1.587946e+01,1.720000e+02
3.803183e+04,4.401833e-01,8.756413e-01,8.761779e-01,1.771898e-01,2.726173e-07,1.389510e+01,-7.655586e-02,1.397166e+01,1.587936e+01,1.720000e+02
3.804183e+04,4.402990e-01,8.756466e-01,8.761803e-01,1.771925e-01,2.725318e-07,1.389510e+01,-7.655586e-02,1.397166e+01,1.587926e+01,1.720000e+02
3.805184e+04,4.404148e-01,8.756519e-01,8.761827e-01,1.771953e-01,2.724463e-07,1.389510e+01,-7.655586e-02,1.397166e+01,1.587917e+01,1.720000e+02
3.806184e+04,4.405305e-01,8.756571e-01,8.761851e-01,1.771980e-01,2.723609e-07,1.389510e+01,-7.655586e-02,1.397166e+01,1.587907e+01,1.720000e+02
3.807184e+04,4.406463e-01,8.756624e-01,8.761874e-01,1.772007e-01,2.722755e-07,1.389510e+01,-7.655586e-02,1.397166e+01,1.587898e+01,1.720000e+02
3.808184e+04,4.407620e-01,8.756676e-01,8.761898e-01,1.772034e-01,2.721902e-07,1.389510e+01,-7.655586e-02,1.397166e+01,1.587888e+01,1.720000e+02
3.809184e+04,4.408777e-01,8.756729e-01,8.761922e-01,1.772062e-01,2.721048e-07,1.389510e+01,-7.655586e-02,1.397166e+01,1.587878e+01,1.720000e+02
3.810184e+04,4.409935e-01,8.756781e-01,8.761946e-01,1.772089e-01,2.720196e-07,1.389510e+01,-7.655586e-02,1.397166e+01,1.587869e+01,1.720000e+02
3.811184e+04,4.411092e-01,8.756834e-01,8.761970e-01,1.772116e-01,2.719344e-07,1.389510e+01,-7.655586e-02,1.397166e+01,1.587859e+01,1.720000e+02
3.812184e+04,4.412250e-01,8.756887e-01,8.761994e-01,1.772143e-01,2.718492e-07,1.389510e+01,-7.655586e-02,1.397166e+01,1.587850e+01,1.720000e+02
3.813184e+04,4.413407e-01,8.756939e-01,8.762017e-01,1.772170e-01,2.717640e-07,1.389510e+01,-7.655586e-02,1.397166e+01,1.587840e+01,1.720000e+02
3.814184e+04,4.414565e-01,8.756992e-01,8.762041e-01,1.772198e-01,2.716789e-07,1.389510e+01,-7.655586e-02,1.397166e+01,1.587831e+01,1.720000e+02
3.815184e+04,4.415722e-01,8.757044e-01,8.762065e-01,1.772225e-01,2.715939e-07,1.389510e+01,-7.655586e-02,1.397166e+01,1.587821e+01,1.720000e+02
3.816184e+04,4.416880e-01,8.757084e-01,8.762089e-01,1.772252e-01,2.715088e-07,1.389493e+01,-7.655586e-02,1.397149e+01,1.587795e+01,1.720000e+02
3.817184e+04,4.418037e-01,8.757097e-01,8.762113e-01,1.772279e-01,2.714239e-07,1.389442e+01,-7.655586e-02,1.397098e+01,1.587733e+01,1.720000e+02
3.818184e+04,4.419195e-01,8.757110e-01,8.762136e-01,1.772306e-01,2.713389e-07,1.389391e+01,-7.655586e-02,1.397046e+01,1.587672e+01,1.720000e+02
3.819184e+04,4.420352e-01,8.757124e-01,8.762160e-01,1.772333e-01,2.712540e-07,1.389339e+01,-7.655586e-02,1.396995e+01,1.587611e+01,1.720000e+02
3.820184e+04,4.421510e-01,8.757137e-01,8.762184e-01,1.772360e-01,2.711692e-07,1.389288e+01,-7.655586e-02,1.396944e+01,1.587550e+01,1.720000e+02
3.821184e+04,4.422667e-01,8.757150e-01,8.762208e-01,1.772388e-01,2.710843e-07,1.389237e+01,-7.655586e-02,1.396892e+01,1.587489e+01,1.720000e+02
3.822184e+04,4.423824e-01,8.757163e-01,8.762231e-01,1.772415e-01,2.709996e-07,1.389185e+01,-7.655586e-02,1.396841e+01,1.587428e+01,1.720000e+02
3.823184e+04,4.424982e-01,8.757176e-01,8.762255e-01,1.772442e-01,2.709148e-07,1.389134e+01,-7.655586e-02,1.396789e+01,1.587367e+01,1.720000e+02
3.824184e+04,4.426139e-01,8.757190e-01,8.762279e-01,1.772469e-01,2.708301e-07,1.389082e+01,-7.655586e-02,1.396738e+01,1.587306e+01,1.720000e+02
3.825184e+04,4.427297e-01,8.757203e-01,8.762303e-01,1.772496e-01,2.707455e-07,1.389031e+01,-7.655586e-02,1.396687e+01,1.587245e+01,1.720000e+02
3.826185e+04,4.428454e-01,8.757216e-01,8.762326e-01,1.772523e-01,2.706608e-07,1.388980e+01,-7.655586e-02,1.396635e+01,1.587184e+01,1.720000e+02
3.827185e+04,4.429612e-01,8.757229e-01,8.762350e-01,1.772550e-01,2.705763e-07,1.388928e+01,-7.655586e-02,1.396584e+01,1.587123e+01,1.720000e+02
3.828185e+04,4.430769e-01,8.757242e-01,8.762374e-01,1.772577e-01,2.704917e-07,1.388877e+01,-7.655586e-02,1.396533e+01,1.587062e+01,1.720000e+02
3.829185e+04,4.431927e-01,8.757256e-01,8.762398e-01,1.772604e-01,2.704072e-07,1.388826e+01,-7.655586e-02,1.396481e+01,1.587001e+01,1.720000e+02
3.830185e+04,4.433084e-01,8.757269e-01,8.762421e-01,1.772631e-01,2.703228e-07,1.388774e+01,-7.655586e-02,1.396430e+01,1.586940e+01,1.720000e+02
3.831185e+04,4.434242e-01,8.757282e-01,8.762445e-01,1.772658e-01,2.702384e-07,1.388723e+01,-7.655586e-02,1.396378e+01,1.586878e+01,1.720000e+02
3.832185e+04,4.435399e-01,8.757295e-01,8.762469e-01,1.772685e-01,2.701540e-07,1.388671e+01,-7.655586e-02,1.396327e+01,1.586817e+01,1.720000e+02
3.833185e+04,4.436557e-01,8.757308e-01,8.762492e-01,1.772712e-01,2.700697e-07,1.388620e+01,-7.655586e-02,1.396276e+01,1.586756e+01,1.720000e+02
3.834185e+04,4.437714e-01,8.757322e-01,8.762516e-01,1.772739e-01,2.699854e-07,1.388569e+01,-7.655586e-02,1.396224e+01,1.586695e+01,1.720000e+02
3.835185e+04,4.438871e-01,8.757335e-01,8.762540e-01,1.772766e-01,2.699011e-07,1.388517e+01,-7.655586e-02,1.396173e+01,1.586634e+01,1.720000e+02
3.836185e+04,4.440029e-01,8.757348e-01,8.762563e-01,1.772793e-01,2.698169e-07,1.388466e+01,-7.655586e-02,1.396122e+01,1.586573e+01,1.720000e+02
3.837185e+04,4.441186e-01,8.757361e-01,8.762587e-01,1.772820e-01,2.697327e-07,1.388415e+01,-7.655586e-02,1.396070e+01,1.586512e+01,1.720000e+02
3.838185e+04,4.442344e-01,8.757374e-01,8.762611e-01,1.772847e-01,2.696486e-07,1.388363e+01,-7.655586e-02,1.396019e+01,1.586451e+01,1.720000e+02
3.839185e+04,4.443501e-01,8.757388e-01,8.762634e-01,1.772874e-01,2.695645e-07,1.388312e+01,-7.655586e-02,1.395967e+01,1.586390e+01,1.720000e+02
3.840185e+04,4.444659e-01,8.757401e-01,8.762658e-01,1.772901e-01,2.694804e-07,1.388260e+01,-7.655586e-02,1.395916e+01,1.586329e+01,1.720000e+02
3.841185e+04,4.445816e-01,8.757464e-01,8.762681e-01,1.772928e-01,2.693964e-07,1.388228e+01,-7.664751e-02,1.395892e+01,1.586281e+01,1.719986e+02
3.842185e+04,4.446974e-01,8.757616e-01,8.762705e-01,1.772955e-01,2.693124e-07,1.388228e+01,-7.690234e-02,1.395918e+01,1.586257e+01,1.719946e+02
3.843185e+04,4.448131e-01,8.757768e-01,8.762729e-01,1.772982e-01,2.692285e-07,1.388228e+01,-7.715717e-02,1.395943e+01,1.586233e+01,1.719905e+02
3.844185e+04,4.449289e-01,8.757920e-01,8.762752e-01,1.773009e-01,2.691446e-07,1.388228e+01,-7.741200e-02,1.395969e+01,1.586209e+01,1.719865e+02
3.845185e+04,4.450446e-01,8.758072e-01,8.762776e-01,1.773036e-01,2.690608e-07,1.388228e+01,-7.766684e-02,1.395994e+01,1.586185e+01,1.719825e+02
3.846185e+04,4.451604e-01,8.758224e-01,8.762799e-01,1.773063e-01,2.689769e-07,1.388228e+01,-7.792167e-02,1.396020e+01,1.586161e+01,1.719785e+02
3.847186e+04,4.452761e-01,8.758376e-01,8.762823e-01,1.773090e-01,2.688932e-07,1.388228e+01,-7.817650e-02,1.396045e+01,1.586137e+01,1.719745e+02
3.848186e+04,4.453918e-01,8.758528e-01,8.762846e-01,1.773116e-01,2.688094e-07,1.388228e+01,-7.843133e-02,1.396071e+01,1.586113e+01,1.719705e+02
3.849186e+04,4.455076e-01,8.758680e-01,8.762870e-01,1.773143e-01,2.687257e-07,1.388228e+01,-7.868617e-02,1.396096e+01,1.586089e+01,1.719665e+02
3.850186e+04,4.456233e-01,8.758832e-01,8.762894e-01,1.773170e-01,2.686421e-07,1.388228e+01,-7.894100e-02,1.396122e+01,1.586065e+01,1.719625e+02
3.851186e+04,4.457391e-01,8.758984e-01,8.762917e-01,1.773197e-01,2.685585e-07,1.388228e+01,-7.919583e-02,1.396147e+01,1.586041e+01,1.719585e+02
3.852186e+04,4.458548e-01,8.759136e-01,8.762941e-01,1.773224e-01,2.684749e-07,1.388228e+01,-7.945066e-02,1.396173e+01,1.586017e+01,1.719545e+02
3.853186e+04,4.459706e-01,8.759288e-01,8.762964e-01,1.773251e-01,2.683914e-07,1.388228e+01,-7.970550e-02,1.396198e+01,1.585992e+01,1.719505e+02
3.854186e+04,4.460863e-01,8.759440e-01,8.762988e-01,1.773278e-01,2.683079e-07,1.388228e+01,-7.996033e-02,1.396224e+01,1.585968e+01,1.719465e+02
3.855186e+04,4.462021e-01,8.759592e-01,8.763011e-01,1.773304e-01,2.682244e-07,1.388228e+01,-8.021516e-02,1.396249e+01,1.585944e+01,1.719425e+02
3.856186e+04,4.463178e-01,8.759744e-01,8.763035e-01,1.773331e-01,2.681410e-07,1.388228e+01,-8.046999e-02,1.396275e+01,1.585920e+01,1.719385e+02
3.857186e+04,4.464336e-01,8.759896e-01,8.763058e-01,1.773358e-01,2.680576e-07,1.388228e+01,-8.072483e-02,1.396300e+01,1.585896e+01,1.719345e+02
3.858186e+04,4.465493e-01,8.760048e-01,8.763082e-01,1.773385e-01,2.679743e-07,1.388228e+01,-8.097966e-02,1.396326e+01,1.585872e+01,1.719305e+02
3.859186e+04,4.466651e-01,8.760200e-01,8.763105e-01,1.773412e-01,2.678910e-07,1.388228e+01,-8.123449e-02,1.396351e+01,1.585848e+01,1.719265e+02
3.860186e+04,4.467808e-01,8.760352e-01,8.763129e-01,1.773438e-01,2.678077e-07,1.388228e+01,-8.148932e-02,1.396377e+01,1.585824e+01,1.719225e+02
3.861186e+04,4.468966e-01,8.760504e-01,8.763152e-01,1.773465e-01,2.677245e-07,1.388228e+01,-8.174416e-02,1.396402e+01,1.585800e+01,1.719185e+02
3.862186e+04,4.470123e-01,8.760656e-01,8.763176e-01,1.773492e-01,2.676413e-07,1.388228e+01,-8.199899e-02,1.396427e+01,1.585776e+01,1.719145e+02
3.863186e+04,4.471280e-01,8.760808e-01,8.763199e-01,1.773519e-01,2.675582e-07,1.388228e+01,-8.225382e-02,1.396453e+01,1.585752e+01,1.719104e+02
3.864186e+04,4.472438e-01,8.760961e-01,8.763222e-01,1.773545e-01,2.674750e-07,1.388228e+01,-8.250865e-02,1.396478e+01,1.585728e+01,1.719064e+02
3.865186e+04,4.473595e-01,8.761113e-01,8.763246e-01,1.773572e-01,2.673920e-07,1.388228e+01,-8.276349e-02,1.396504e+01,1.585704e+01,1.719024e+02
3.866186e+04,4.474753e-01,8.761249e-01,8.763269e-01,1.773599e-01,2.673090e-07,1.388238e+01,-8.281961e-02,1.396520e+01,1.585691e+01,1.718984e+02
3.867186e+04,4.475910e-01,8.761360e-01,8.763293e-01,1.773626e-01,2.672260e-07,1.388263e+01,-8.256653e-02,1.396520e+01,1.585696e+01,1.718945e+02
3.868187e+04,4.477068e-01,8.761471e-01,8.763316e-01,1.773652e-01,2.671430e-07,1.388289e+01,-8.231345e-02,1.396520e+01,1.585702e+01,1.718905e+02
3.869187e+04,4.478225e-01,8.761583e-01,8.763340e-01,1.773679e-01,2.670601e-07,1.388314e+01,-8.206036e-02,1.396520e+01,1.585707e+01,1.718865e+02
3.870187e+04,4.479383e-01,8.761694e-01,8.763363e-01,1.773706e-01,2.669773e-07,1.388340e+01,-8.180728e-02,1.396520e+01,1.585712e+01,1.718825e+02
3.871187e+04,4.480540e-01,8.761805e-01,8.763386e-01,1.773733e-01,2.668944e-07,1.388365e+01,-8.155420e-02,1.396521e+01,1.585718e+01,1.718786e+02
3.872187e+04,4.481698e-01,8.761917e-01,8.763410e-01,1.773759e-01,2.668116e-07,1.388391e+01,-8.130112e-02,1.396521e+01,1.585723e+01,1.718746e+02
3.873187e+04,4.482855e-01,8.762028e-01,8.763433e-01,1.773786e-01,2.667289e-07,1.388416e+01,-8.104804e-02,1.396521e+01,1.585728e+01,1.718706e+02
3.874187e+04,4.484013e-01,8.762139e-01,8.763456e-01,1.773813e-01,2.666462e-07,1.388442e+01,-8.079496e-02,1.396521e+01,1.585734e+01,1.718666e+02
3.875187e+04,4.485170e-01,8.762250e-01,8.763480e-01,1.773839e-01,2.665635e-07,1.388467e+01,-8.054188e-02,1.396521e+01,1.585739e+01,1.718626e+02
3.876187e+04,4.486327e-01,8.762362e-01,8.763503e-01,1.773866e-01,2.664809e-07,1.388493e+01,-8.028880e-02,1.396522e+01,1.585744e+01,1.718587e+02
