Repository: brandonlampe/CS_Data

# Repository for Crushed Salt Data
**Grant No: 456417**

This is a work in progress!

## Repository Content

### Directory Names
A uniform namining structure still in progress, but in general directories are named according to the following:
 - Names contain no spaces, a single underscore "_" will be used as a file name seperator.
 - Files are for the Crushed Salt Project (CSP); therefore, the first three charaters of each file are "CSP".
 - Folders are organized by which frame the test was performed on i.e., A2 or A3.
 - The fifth and sixth charaters of each file name will therefore be "A" followed by the frame number.

File: UNM_WP_HY_175_09/175_09_Stage01_OUT.csv (part 18 of 30)
Seconds, Days, Fractional Density, Fit to Fractional Density,Fit to Volume Strain,Fit to Volume Strain Rate (1/sec),Confining Pressure (MPa), Pore Pressure (MPa),Terzaghi Pressure (MPa), Solid Pressure (MPa),Temperature (C))
4.708227e+04,5.449337e-01,8.772688e-01,8.780730e-01,1.793504e-01,2.089569e-07,1.387782e+01,-7.655586e-02,1.395438e+01,1.583006e+01,1.722000e+02
4.709227e+04,5.450494e-01,8.772741e-01,8.780748e-01,1.793524e-01,2.088990e-07,1.387757e+01,-7.655586e-02,1.395412e+01,1.582967e+01,1.722000e+02
4.710227e+04,5.451652e-01,8.772794e-01,8.780766e-01,1.793545e-01,2.088411e-07,1.387731e+01,-7.655586e-02,1.395387e+01,1.582928e+01,1.722000e+02
4.711227e+04,5.452809e-01,8.772847e-01,8.780785e-01,1.793566e-01,2.087833e-07,1.387705e+01,-7.655586e-02,1.395361e+01,1.582890e+01,1.722000e+02
4.712227e+04,5.453967e-01,8.772899e-01,8.780803e-01,1.793587e-01,2.087254e-07,1.387680e+01,-7.655586e-02,1.395335e+01,1.582851e+01,1.722000e+02
4.713227e+04,5.455124e-01,8.772952e-01,8.780821e-01,1.793608e-01,2.086676e-07,1.387654e+01,-7.655586e-02,1.395310e+01,1.582812e+01,1.722000e+02
4.714227e+04,5.456282e-01,8.773005e-01,8.780840e-01,1.793629e-01,2.086098e-07,1.387629e+01,-7.655586e-02,1.395284e+01,1.582773e+01,1.722000e+02
4.715227e+04,5.457439e-01,8.773058e-01,8.780858e-01,1.793650e-01,2.085520e-07,1.387603e+01,-7.655586e-02,1.395259e+01,1.582735e+01,1.722000e+02
4.716227e+04,5.458597e-01,8.773165e-01,8.780876e-01,1.793671e-01,2.084943e-07,1.387586e+01,-7.655586e-02,1.395242e+01,1.582696e+01,1.721973e+02
4.717227e+04,5.459754e-01,8.773377e-01,8.780894e-01,1.793691e-01,2.084366e-07,1.387586e+01,-7.655586e-02,1.395242e+01,1.582658e+01,1.721892e+02
4.718228e+04,5.460912e-01,8.773589e-01,8.780913e-01,1.793712e-01,2.083789e-07,1.387586e+01,-7.655586e-02,1.395242e+01,1.582619e+01,1.721812e+02
4.719228e+04,5.462069e-01,8.773801e-01,8.780931e-01,1.793733e-01,2.083212e-07,1.387586e+01,-7.655586e-02,1.395242e+01,1.582581e+01,1.721732e+02
4.720228e+04,5.463226e-01,8.774013e-01,8.780949e-01,1.793754e-01,2.082635e-07,1.387586e+01,-7.655586e-02,1.395242e+01,1.582542e+01,1.721652e+02
4.721228e+04,5.464384e-01,8.774225e-01,8.780968e-01,1.793775e-01,2.082059e-07,1.387586e+01,-7.655586e-02,1.395242e+01,1.582504e+01,1.721572e+02
4.722228e+04,5.465541e-01,8.774437e-01,8.780986e-01,1.793796e-01,2.081483e-07,1.387586e+01,-7.655586e-02,1.395242e+01,1.582466e+01,1.721492e+02
4.723228e+04,5.466699e-01,8.774649e-01,8.781004e-01,1.793816e-01,2.080907e-07,1.387586e+01,-7.655586e-02,1.395242e+01,1.582427e+01,1.721412e+02
4.724228e+04,5.467856e-01,8.774861e-01,8.781022e-01,1.793837e-01,2.080331e-07,1.387586e+01,-7.655586e-02,1.395242e+01,1.582389e+01,1.721332e+02
4.725228e+04,5.469014e-01,8.775073e-01,8.781041e-01,1.793858e-01,2.079755e-07,1.387586e+01,-7.655586e-02,1.395242e+01,1.582350e+01,1.721252e+02
4.726228e+04,5.470171e-01,8.775285e-01,8.781059e-01,1.793879e-01,2.079180e-07,1.387586e+01,-7.655586e-02,1.395242e+01,1.582312e+01,1.721172e+02
4.727228e+04,5.471329e-01,8.775497e-01,8.781077e-01,1.793900e-01,2.078605e-07,1.387586e+01,-7.655586e-02,1.395242e+01,1.582273e+01,1.721091e+02
4.728228e+04,5.472486e-01,8.775709e-01,8.781096e-01,1.793920e-01,2.078030e-07,1.387586e+01,-7.655586e-02,1.395242e+01,1.582235e+01,1.721011e+02
4.729228e+04,5.473644e-01,8.775921e-01,8.781114e-01,1.793941e-01,2.077456e-07,1.387586e+01,-7.655586e-02,1.395242e+01,1.582197e+01,1.720931e+02
4.730228e+04,5.474801e-01,8.776133e-01,8.781132e-01,1.793962e-01,2.076881e-07,1.387586e+01,-7.655586e-02,1.395242e+01,1.582158e+01,1.720851e+02
4.731228e+04,5.475959e-01,8.776345e-01,8.781150e-01,1.793983e-01,2.076307e-07,1.387586e+01,-7.655586e-02,1.395242e+01,1.582120e+01,1.720771e+02
4.732228e+04,5.477116e-01,8.776557e-01,8.781168e-01,1.794003e-01,2.075733e-07,1.387586e+01,-7.655586e-02,1.395242e+01,1.582081e+01,1.720691e+02
4.733228e+04,5.478273e-01,8.776769e-01,8.781187e-01,1.794024e-01,2.075159e-07,1.387586e+01,-7.655586e-02,1.395242e+01,1.582043e+01,1.720611e+02
4.734228e+04,5.479431e-01,8.776981e-01,8.781205e-01,1.794045e-01,2.074586e-07,1.387586e+01,-7.655586e-02,1.395242e+01,1.582005e+01,1.720531e+02
4.735228e+04,5.480588e-01,8.777193e-01,8.781223e-01,1.794066e-01,2.074013e-07,1.387586e+01,-7.655586e-02,1.395242e+01,1.581966e+01,1.720451e+02
4.736228e+04,5.481746e-01,8.777405e-01,8.781241e-01,1.794086e-01,2.073439e-07,1.387586e+01,-7.655586e-02,1.395242e+01,1.581928e+01,1.720371e+02
4.737228e+04,5.482903e-01,8.777617e-01,8.781260e-01,1.794107e-01,2.072867e-07,1.387586e+01,-7.655586e-02,1.395242e+01,1.581889e+01,1.720290e+02
4.738229e+04,5.484061e-01,8.777829e-01,8.781278e-01,1.794128e-01,2.072294e-07,1.387586e+01,-7.655586e-02,1.395242e+01,1.581851e+01,1.720210e+02
4.739229e+04,5.485218e-01,8.778041e-01,8.781296e-01,1.794149e-01,2.071722e-07,1.387586e+01,-7.655586e-02,1.395242e+01,1.581813e+01,1.720130e+02
4.740229e+04,5.486376e-01,8.778253e-01,8.781314e-01,1.794169e-01,2.071149e-07,1.387586e+01,-7.655586e-02,1.395242e+01,1.581774e+01,1.720050e+02
4.741229e+04,5.487533e-01,8.778344e-01,8.781332e-01,1.794190e-01,2.070577e-07,1.387605e+01,-7.665090e-02,1.395270e+01,1.581781e+01,1.720015e+02
4.742229e+04,5.488691e-01,8.778232e-01,8.781351e-01,1.794211e-01,2.070006e-07,1.387657e+01,-7.690485e-02,1.395347e+01,1.581863e+01,1.720055e+02
4.743229e+04,5.489848e-01,8.778120e-01,8.781369e-01,1.794231e-01,2.069434e-07,1.387708e+01,-7.715881e-02,1.395424e+01,1.581945e+01,1.720095e+02
4.744229e+04,5.491006e-01,8.778008e-01,8.781387e-01,1.794252e-01,2.068863e-07,1.387759e+01,-7.741276e-02,1.395500e+01,1.582027e+01,1.720135e+02
4.745229e+04,5.492163e-01,8.777896e-01,8.781405e-01,1.794273e-01,2.068292e-07,1.387810e+01,-7.766671e-02,1.395577e+01,1.582110e+01,1.720175e+02
4.746229e+04,5.493320e-01,8.777784e-01,8.781423e-01,1.794293e-01,2.067721e-07,1.387861e+01,-7.792067e-02,1.395653e+01,1.582192e+01,1.720214e+02
4.747229e+04,5.494478e-01,8.777672e-01,8.781441e-01,1.794314e-01,2.067150e-07,1.387913e+01,-7.817462e-02,1.395730e+01,1.582274e+01,1.720254e+02
4.748229e+04,5.495635e-01,8.777560e-01,8.781459e-01,1.794335e-01,2.066580e-07,1.387964e+01,-7.842858e-02,1.395807e+01,1.582356e+01,1.720294e+02
4.749229e+04,5.496793e-01,8.777448e-01,8.781478e-01,1.794355e-01,2.066010e-07,1.388015e+01,-7.868253e-02,1.395883e+01,1.582438e+01,1.720334e+02
4.750229e+04,5.497950e-01,8.777336e-01,8.781496e-01,1.794376e-01,2.065440e-07,1.388066e+01,-7.893648e-02,1.395960e+01,1.582520e+01,1.720374e+02
4.751229e+04,5.499108e-01,8.777224e-01,8.781514e-01,1.794397e-01,2.064870e-07,1.388117e+01,-7.919044e-02,1.396036e+01,1.582603e+01,1.720414e+02
4.752229e+04,5.500265e-01,8.777111e-01,8.781532e-01,1.794417e-01,2.064300e-07,1.388169e+01,-7.944439e-02,1.396113e+01,1.582685e+01,1.720454e+02
4.753229e+04,5.501423e-01,8.776999e-01,8.781550e-01,1.794438e-01,2.063731e-07,1.388220e+01,-7.969834e-02,1.396190e+01,1.582767e+01,1.720494e+02
4.754229e+04,5.502580e-01,8.776887e-01,8.781568e-01,1.794459e-01,2.063162e-07,1.388271e+01,-7.995230e-02,1.396266e+01,1.582849e+01,1.720534e+02
4.755229e+04,5.503738e-01,8.776775e-01,8.781586e-01,1.794479e-01,2.062593e-07,1.388322e+01,-8.020625e-02,1.396343e+01,1.582931e+01,1.720574e+02
4.756229e+04,5.504895e-01,8.776663e-01,8.781605e-01,1.794500e-01,2.062024e-07,1.388373e+01,-8.046021e-02,1.396419e+01,1.583014e+01,1.720614e+02
4.757229e+04,5.506053e-01,8.776551e-01,8.781623e-01,1.794521e-01,2.061456e-07,1.388425e+01,-8.071416e-02,1.396496e+01,1.583096e+01,1.720654e+02
4.758229e+04,5.507210e-01,8.776439e-01,8.781641e-01,1.794541e-01,2.060888e-07,1.388476e+01,-8.096811e-02,1.396573e+01,1.583178e+01,1.720693e+02
4.759230e+04,5.508367e-01,8.776327e-01,8.781659e-01,1.794562e-01,2.060320e-07,1.388527e+01,-8.122207e-02,1.396649e+01,1.583260e+01,1.720733e+02
4.760230e+04,5.509525e-01,8.776215e-01,8.781677e-01,1.794582e-01,2.059752e-07,1.388578e+01,-8.147602e-02,1.396726e+01,1.583342e+01,1.720773e+02
4.761230e+04,5.510682e-01,8.776103e-01,8.781695e-01,1.794603e-01,2.059184e-07,1.388629e+01,-8.172997e-02,1.396802e+01,1.583424e+01,1.720813e+02
4.762230e+04,5.511840e-01,8.775991e-01,8.781713e-01,1.794624e-01,2.058617e-07,1.388681e+01,-8.198393e-02,1.396879e+01,1.583507e+01,1.720853e+02
4.763230e+04,5.512997e-01,8.775879e-01,8.781731e-01,1.794644e-01,2.058050e-07,1.388732e+01,-8.223788e-02,1.396956e+01,1.583589e+01,1.720893e+02
4.764230e+04,5.514155e-01,8.775767e-01,8.781749e-01,1.794665e-01,2.057483e-07,1.388783e+01,-8.249184e-02,1.397032e+01,1.583671e+01,1.720933e+02
4.765230e+04,5.515312e-01,8.775655e-01,8.781767e-01,1.794685e-01,2.056916e-07,1.388834e+01,-8.274579e-02,1.397109e+01,1.583753e+01,1.720973e+02
4.766230e+04,5.516470e-01,8.775614e-01,8.781785e-01,1.794706e-01,2.056350e-07,1.388877e+01,-8.291862e-02,1.397169e+01,1.583812e+01,1.721000e+02
4.767230e+04,5.517627e-01,8.775726e-01,8.781803e-01,1.794726e-01,2.055784e-07,1.388903e+01,-8.291862e-02,1.397195e+01,1.583821e+01,1.721000e+02
4.768230e+04,5.518785e-01,8.775838e-01,8.781821e-01,1.794747e-01,2.055217e-07,1.388928e+01,-8.291862e-02,1.397220e+01,1.583830e+01,1.721000e+02
4.769230e+04,5.519942e-01,8.775950e-01,8.781840e-01,1.794768e-01,2.054652e-07,1.388954e+01,-8.291862e-02,1.397246e+01,1.583839e+01,1.721000e+02
4.770230e+04,5.521100e-01,8.776062e-01,8.781858e-01,1.794788e-01,2.054086e-07,1.388980e+01,-8.291862e-02,1.397271e+01,1.583847e+01,1.721000e+02
4.771230e+04,5.522257e-01,8.776175e-01,8.781876e-01,1.794809e-01,2.053521e-07,1.389005e+01,-8.291862e-02,1.397297e+01,1.583856e+01,1.721000e+02
4.772230e+04,5.523415e-01,8.776287e-01,8.781894e-01,1.794829e-01,2.052955e-07,1.389031e+01,-8.291862e-02,1.397323e+01,1.583865e+01,1.721000e+02
4.773230e+04,5.524572e-01,8.776399e-01,8.781912e-01,1.794850e-01,2.052390e-07,1.389056e+01,-8.291862e-02,1.397348e+01,1.583874e+01,1.721000e+02
4.774230e+04,5.525729e-01,8.776511e-01,8.781930e-01,1.794870e-01,2.051826e-07,1.389082e+01,-8.291862e-02,1.397374e+01,1.583883e+01,1.721000e+02
4.775230e+04,5.526887e-01,8.776623e-01,8.781948e-01,1.794891e-01,2.051261e-07,1.389108e+01,-8.291862e-02,1.397399e+01,1.583892e+01,1.721000e+02
4.776230e+04,5.528044e-01,8.776735e-01,8.781966e-01,1.794911e-01,2.050697e-07,1.389133e+01,-8.291862e-02,1.397425e+01,1.583900e+01,1.721000e+02
4.777230e+04,5.529202e-01,8.776847e-01,8.781984e-01,1.794932e-01,2.050133e-07,1.389159e+01,-8.291862e-02,1.397451e+01,1.583909e+01,1.721000e+02
4.778230e+04,5.530359e-01,8.776959e-01,8.782002e-01,1.794952e-01,2.049569e-07,1.389184e+01,-8.291862e-02,1.397476e+01,1.583918e+01,1.721000e+02
4.779230e+04,5.531517e-01,8.777071e-01,8.782020e-01,1.794973e-01,2.049005e-07,1.389210e+01,-8.291862e-02,1.397502e+01,1.583927e+01,1.721000e+02
4.780231e+04,5.532674e-01,8.777183e-01,8.782038e-01,1.794993e-01,2.048442e-07,1.389236e+01,-8.291862e-02,1.397527e+01,1.583936e+01,1.721000e+02
4.781231e+04,5.533832e-01,8.777295e-01,8.782056e-01,1.795014e-01,2.047878e-07,1.389261e+01,-8.291862e-02,1.397553e+01,1.583945e+01,1.721000e+02
4.782231e+04,5.534989e-01,8.777407e-01,8.782074e-01,1.795034e-01,2.047315e-07,1.389287e+01,-8.291862e-02,1.397579e+01,1.583954e+01,1.721000e+02
4.783231e+04,5.536147e-01,8.777519e-01,8.782092e-01,1.795055e-01,2.046753e-07,1.389312e+01,-8.291862e-02,1.397604e+01,1.583962e+01,1.721000e+02
4.784231e+04,5.537304e-01,8.777631e-01,8.782110e-01,1.795075e-01,2.046190e-07,1.389338e+01,-8.291862e-02,1.397630e+01,1.583971e+01,1.721000e+02
4.785231e+04,5.538462e-01,8.777743e-01,8.782128e-01,1.795096e-01,2.045628e-07,1.389364e+01,-8.291862e-02,1.397655e+01,1.583980e+01,1.721000e+02
4.786231e+04,5.539619e-01,8.777855e-01,8.782146e-01,1.795116e-01,2.045065e-07,1.389389e+01,-8.291862e-02,1.397681e+01,1.583989e+01,1.721000e+02
4.787231e+04,5.540776e-01,8.777968e-01,8.782164e-01,1.795137e-01,2.044503e-07,1.389415e+01,-8.291862e-02,1.397707e+01,1.583998e+01,1.721000e+02
4.788231e+04,5.541934e-01,8.778080e-01,8.782181e-01,1.795157e-01,2.043942e-07,1.389440e+01,-8.291862e-02,1.397732e+01,1.584007e+01,1.721000e+02
4.789231e+04,5.543091e-01,8.778192e-01,8.782199e-01,1.795177e-01,2.043380e-07,1.389466e+01,-8.291862e-02,1.397758e+01,1.584015e+01,1.721000e+02
4.790231e+04,5.544249e-01,8.778304e-01,8.782217e-01,1.795198e-01,2.042819e-07,1.389492e+01,-8.291862e-02,1.397783e+01,1.584024e+01,1.721000e+02
4.791231e+04,5.545406e-01,8.778356e-01,8.782235e-01,1.795218e-01,2.042258e-07,1.389510e+01,-8.291862e-02,1.397802e+01,1.584036e+01,1.721011e+02
4.792231e+04,5.546564e-01,8.778243e-01,8.782253e-01,1.795239e-01,2.041697e-07,1.389510e+01,-8.291862e-02,1.397802e+01,1.584057e+01,1.721051e+02
4.793231e+04,5.547721e-01,8.778131e-01,8.782271e-01,1.795259e-01,2.041136e-07,1.389510e+01,-8.291862e-02,1.397802e+01,1.584077e+01,1.721091e+02
4.794231e+04,5.548879e-01,8.778018e-01,8.782289e-01,1.795279e-01,2.040576e-07,1.389510e+01,-8.291862e-02,1.397802e+01,1.584098e+01,1.721131e+02
4.795231e+04,5.550036e-01,8.777905e-01,8.782307e-01,1.795300e-01,2.040015e-07,1.389510e+01,-8.291862e-02,1.397802e+01,1.584118e+01,1.721171e+02
4.796231e+04,5.551194e-01,8.777792e-01,8.782325e-01,1.795320e-01,2.039455e-07,1.389510e+01,-8.291862e-02,1.397802e+01,1.584138e+01,1.721212e+02
4.797231e+04,5.552351e-01,8.777679e-01,8.782343e-01,1.795341e-01,2.038896e-07,1.389510e+01,-8.291862e-02,1.397802e+01,1.584159e+01,1.721252e+02
4.798231e+04,5.553509e-01,8.777566e-01,8.782361e-01,1.795361e-01,2.038336e-07,1.389510e+01,-8.291862e-02,1.397802e+01,1.584179e+01,1.721292e+02
4.799231e+04,5.554666e-01,8.777454e-01,8.782379e-01,1.795381e-01,2.037777e-07,1.389510e+01,-8.291862e-02,1.397802e+01,1.584200e+01,1.721332e+02
4.800231e+04,5.555823e-01,8.777341e-01,8.782397e-01,1.795402e-01,2.037217e-07,1.389510e+01,-8.291862e-02,1.397802e+01,1.584220e+01,1.721372e+02
4.801232e+04,5.556981e-01,8.777228e-01,8.782414e-01,1.795422e-01,2.036658e-07,1.389510e+01,-8.291862e-02,1.397802e+01,1.584241e+01,1.721413e+02
4.802232e+04,5.558138e-01,8.777115e-01,8.782432e-01,1.795443e-01,2.036100e-07,1.389510e+01,-8.291862e-02,1.397802e+01,1.584261e+01,1.721453e+02
4.803232e+04,5.559296e-01,8.777002e-01,8.782450e-01,1.795463e-01,2.035541e-07,1.389510e+01,-8.291862e-02,1.397802e+01,1.584282e+01,1.721493e+02
4.804232e+04,5.560453e-01,8.776889e-01,8.782468e-01,1.795483e-01,2.034983e-07,1.389510e+01,-8.291862e-02,1.397802e+01,1.584302e+01,1.721533e+02
4.805232e+04,5.561611e-01,8.776776e-01,8.782486e-01,1.795504e-01,2.034425e-07,1.389510e+01,-8.291862e-02,1.397802e+01,1.584323e+01,1.721573e+02
4.806232e+04,5.562768e-01,8.776664e-01,8.782504e-01,1.795524e-01,2.033867e-07,1.389510e+01,-8.291862e-02,1.397802e+01,1.584343e+01,1.721613e+02
4.807232e+04,5.563926e-01,8.776551e-01,8.782522e-01,1.795544e-01,2.033309e-07,1.389510e+01,-8.291862e-02,1.397802e+01,1.584364e+01,1.721654e+02
4.808232e+04,5.565083e-01,8.776438e-01,8.782540e-01,1.795565e-01,2.032752e-07,1.389510e+01,-8.291862e-02,1.397802e+01,1.584384e+01,1.721694e+02
4.809232e+04,5.566241e-01,8.776325e-01,8.782557e-01,1.795585e-01,2.032194e-07,1.389510e+01,-8.291862e-02,1.397802e+01,1.584405e+01,1.721734e+02
4.810232e+04,5.567398e-01,8.776212e-01,8.782575e-01,1.795605e-01,2.031637e-07,1.389510e+01,-8.291862e-02,1.397802e+01,1.584425e+01,1.721774e+02
4.811232e+04,5.568556e-01,8.776099e-01,8.782593e-01,1.795626e-01,2.031080e-07,1.389510e+01,-8.291862e-02,1.397802e+01,1.584446e+01,1.721814e+02
4.812232e+04,5.569713e-01,8.775987e-01,8.782611e-01,1.795646e-01,2.030524e-07,1.389510e+01,-8.291862e-02,1.397802e+01,1.584466e+01,1.721855e+02
4.813232e+04,5.570871e-01,8.775874e-01,8.782629e-01,1.795666e-01,2.029967e-07,1.389510e+01,-8.291862e-02,1.397802e+01,1.584487e+01,1.721895e+02
4.814232e+04,5.572028e-01,8.775761e-01,8.782647e-01,1.795687e-01,2.029411e-07,1.389510e+01,-8.291862e-02,1.397802e+01,1.584507e+01,1.721935e+02
4.815232e+04,5.573185e-01,8.775648e-01,8.782664e-01,1.795707e-01,2.028855e-07,1.389510e+01,-8.291862e-02,1.397802e+01,1.584527e+01,1.721975e+02
4.816232e+04,5.574343e-01,8.775558e-01,8.782682e-01,1.795727e-01,2.028299e-07,1.389501e+01,-8.291862e-02,1.397792e+01,1.584533e+01,1.722000e+02
4.817232e+04,5.575500e-01,8.775505e-01,8.782700e-01,1.795747e-01,2.027744e-07,1.389475e+01,-8.291862e-02,1.397767e+01,1.584513e+01,1.722000e+02
4.818232e+04,5.576658e-01,8.775452e-01,8.782718e-01,1.795768e-01,2.027188e-07,1.389449e+01,-8.291862e-02,1.397741e+01,1.584494e+01,1.722000e+02
4.819232e+04,5.577815e-01,8.775398e-01,8.782736e-01,1.795788e-01,2.026633e-07,1.389424e+01,-8.291862e-02,1.397716e+01,1.584474e+01,1.722000e+02
4.820232e+04,5.578973e-01,8.775345e-01,8.782753e-01,1.795808e-01,2.026078e-07,1.389398e+01,-8.291862e-02,1.397690e+01,1.584455e+01,1.722000e+02
4.821233e+04,5.580130e-01,8.775292e-01,8.782771e-01,1.795828e-01,2.025524e-07,1.389373e+01,-8.291862e-02,1.397664e+01,1.584435e+01,1.722000e+02
4.822233e+04,5.581288e-01,8.775239e-01,8.782789e-01,1.795849e-01,2.024969e-07,1.389347e+01,-8.291862e-02,1.397639e+01,1.584416e+01,1.722000e+02
4.823233e+04,5.582445e-01,8.775185e-01,8.782807e-01,1.795869e-01,2.024415e-07,1.389321e+01,-8.291862e-02,1.397613e+01,1.584396e+01,1.722000e+02
4.824233e+04,5.583603e-01,8.775132e-01,8.782825e-01,1.795889e-01,2.023861e-07,1.389296e+01,-8.291862e-02,1.397588e+01,1.584377e+01,1.722000e+02
4.825233e+04,5.584760e-01,8.775079e-01,8.782842e-01,1.795909e-01,2.023307e-07,1.389270e+01,-8.291862e-02,1.397562e+01,1.584357e+01,1.722000e+02
4.826233e+04,5.585918e-01,8.775026e-01,8.782860e-01,1.795930e-01,2.022753e-07,1.389245e+01,-8.291862e-02,1.397536e+01,1.584338e+01,1.722000e+02
4.827233e+04,5.587075e-01,8.774972e-01,8.782878e-01,1.795950e-01,2.022200e-07,1.389219e+01,-8.291862e-02,1.397511e+01,1.584318e+01,1.722000e+02
4.828233e+04,5.588232e-01,8.774919e-01,8.782896e-01,1.795970e-01,2.021646e-07,1.389193e+01,-8.291862e-02,1.397485e+01,1.584299e+01,1.722000e+02
4.829233e+04,5.589390e-01,8.774866e-01,8.782913e-01,1.795990e-01,2.021093e-07,1.389168e+01,-8.291862e-02,1.397460e+01,1.584279e+01,1.722000e+02
4.830233e+04,5.590547e-01,8.774813e-01,8.782931e-01,1.796011e-01,2.020540e-07,1.389142e+01,-8.291862e-02,1.397434e+01,1.584260e+01,1.722000e+02
4.831233e+04,5.591705e-01,8.774759e-01,8.782949e-01,1.796031e-01,2.019988e-07,1.389117e+01,-8.291862e-02,1.397408e+01,1.584240e+01,1.722000e+02
4.832233e+04,5.592862e-01,8.774706e-01,8.782967e-01,1.796051e-01,2.019435e-07,1.389091e+01,-8.291862e-02,1.397383e+01,1.584221e+01,1.722000e+02
4.833233e+04,5.594020e-01,8.774653e-01,8.782984e-01,1.796071e-01,2.018883e-07,1.389065e+01,-8.291862e-02,1.397357e+01,1.584201e+01,1.722000e+02
4.834233e+04,5.595177e-01,8.774600e-01,8.783002e-01,1.796091e-01,2.018331e-07,1.389040e+01,-8.291862e-02,1.397332e+01,1.584181e+01,1.722000e+02
4.835233e+04,5.596335e-01,8.774547e-01,8.783020e-01,1.796111e-01,2.017779e-07,1.389014e+01,-8.291862e-02,1.397306e+01,1.584162e+01,1.722000e+02
4.836233e+04,5.597492e-01,8.774493e-01,8.783038e-01,1.796132e-01,2.017228e-07,1.388989e+01,-8.291862e-02,1.397280e+01,1.584142e+01,1.722000e+02
4.837233e+04,5.598650e-01,8.774440e-01,8.783055e-01,1.796152e-01,2.016676e-07,1.388963e+01,-8.291862e-02,1.397255e+01,1.584123e+01,1.722000e+02
4.838233e+04,5.599807e-01,8.774387e-01,8.783073e-01,1.796172e-01,2.016125e-07,1.388937e+01,-8.291862e-02,1.397229e+01,1.584103e+01,1.722000e+02
4.839233e+04,5.600965e-01,8.774334e-01,8.783091e-01,1.796192e-01,2.015574e-07,1.388912e+01,-8.291862e-02,1.397204e+01,1.584084e+01,1.722000e+02
4.840233e+04,5.602122e-01,8.774280e-01,8.783108e-01,1.796212e-01,2.015023e-07,1.388886e+01,-8.291862e-02,1.397178e+01,1.584064e+01,1.722000e+02
4.841233e+04,5.603279e-01,8.774284e-01,8.783126e-01,1.796232e-01,2.014473e-07,1.388861e+01,-8.291862e-02,1.397152e+01,1.584035e+01,1.721987e+02
4.842234e+04,5.604437e-01,8.774404e-01,8.783144e-01,1.796253e-01,2.013922e-07,1.388835e+01,-8.291862e-02,1.397127e+01,1.583983e+01,1.721947e+02
4.843234e+04,5.605594e-01,8.774524e-01,8.783161e-01,1.796273e-01,2.013372e-07,1.388809e+01,-8.291862e-02,1.397101e+01,1.583932e+01,1.721906e+02
4.844234e+04,5.606752e-01,8.774644e-01,8.783179e-01,1.796293e-01,2.012822e-07,1.388783e+01,-8.291862e-02,1.397075e+01,1.583881e+01,1.721866e+02
4.845234e+04,5.607909e-01,8.774764e-01,8.783197e-01,1.796313e-01,2.012273e-07,1.388757e+01,-8.291862e-02,1.397049e+01,1.583830e+01,1.721826e+02
4.846234e+04,5.609067e-01,8.774884e-01,8.783214e-01,1.796333e-01,2.011723e-07,1.388732e+01,-8.291862e-02,1.397023e+01,1.583779e+01,1.721786e+02
4.847234e+04,5.610224e-01,8.775005e-01,8.783232e-01,1.796353e-01,2.011174e-07,1.388706e+01,-8.291862e-02,1.396998e+01,1.583728e+01,1.721746e+02
4.848234e+04,5.611382e-01,8.775125e-01,8.783250e-01,1.796373e-01,2.010625e-07,1.388680e+01,-8.291862e-02,1.396972e+01,1.583676e+01,1.721705e+02
4.849234e+04,5.612539e-01,8.775245e-01,8.783267e-01,1.796393e-01,2.010076e-07,1.388654e+01,-8.291862e-02,1.396946e+01,1.583625e+01,1.721665e+02
4.850234e+04,5.613697e-01,8.775365e-01,8.783285e-01,1.796414e-01,2.009527e-07,1.388629e+01,-8.291862e-02,1.396920e+01,1.583574e+01,1.721625e+02
4.851234e+04,5.614854e-01,8.775485e-01,8.783303e-01,1.796434e-01,2.008978e-07,1.388603e+01,-8.291862e-02,1.396895e+01,1.583523e+01,1.721585e+02
4.852234e+04,5.616012e-01,8.775605e-01,8.783320e-01,1.796454e-01,2.008430e-07,1.388577e+01,-8.291862e-02,1.396869e+01,1.583472e+01,1.721545e+02
4.853234e+04,5.617169e-01,8.775725e-01,8.783338e-01,1.796474e-01,2.007882e-07,1.388551e+01,-8.291862e-02,1.396843e+01,1.583421e+01,1.721505e+02
4.854234e+04,5.618327e-01,8.775845e-01,8.783356e-01,1.796494e-01,2.007334e-07,1.388525e+01,-8.291862e-02,1.396817e+01,1.583369e+01,1.721464e+02
4.855234e+04,5.619484e-01,8.775965e-01,8.783373e-01,1.796514e-01,2.006787e-07,1.388500e+01,-8.291862e-02,1.396792e+01,1.583318e+01,1.721424e+02
4.856234e+04,5.620641e-01,8.776085e-01,8.783391e-01,1.796534e-01,2.006239e-07,1.388474e+01,-8.291862e-02,1.396766e+01,1.583267e+01,1.721384e+02
4.857234e+04,5.621799e-01,8.776206e-01,8.783409e-01,1.796554e-01,2.005692e-07,1.388448e+01,-8.291862e-02,1.396740e+01,1.583216e+01,1.721344e+02
4.858234e+04,5.622956e-01,8.776326e-01,8.783426e-01,1.796574e-01,2.005145e-07,1.388422e+01,-8.291862e-02,1.396714e+01,1.583165e+01,1.721304e+02
4.859234e+04,5.624114e-01,8.776446e-01,8.783444e-01,1.796594e-01,2.004598e-07,1.388397e+01,-8.291862e-02,1.396688e+01,1.583114e+01,1.721263e+02
4.860234e+04,5.625271e-01,8.776566e-01,8.783461e-01,1.796614e-01,2.004051e-07,1.388371e+01,-8.291862e-02,1.396663e+01,1.583062e+01,1.721223e+02
4.861234e+04,5.626429e-01,8.776686e-01,8.783479e-01,1.796634e-01,2.003505e-07,1.388345e+01,-8.291862e-02,1.396637e+01,1.583011e+01,1.721183e+02
4.862234e+04,5.627586e-01,8.776806e-01,8.783497e-01,1.796654e-01,2.002959e-07,1.388319e+01,-8.291862e-02,1.396611e+01,1.582960e+01,1.721143e+02
4.863235e+04,5.628744e-01,8.776926e-01,8.783514e-01,1.796674e-01,2.002413e-07,1.388293e+01,-8.291862e-02,1.396585e+01,1.582909e+01,1.721103e+02
4.864235e+04,5.629901e-01,8.777046e-01,8.783532e-01,1.796694e-01,2.001867e-07,1.388268e+01,-8.291862e-02,1.396560e+01,1.582858e+01,1.721062e+02
4.865235e+04,5.631059e-01,8.777166e-01,8.783549e-01,1.796714e-01,2.001321e-07,1.388242e+01,-8.291862e-02,1.396534e+01,1.582807e+01,1.721022e+02
4.866235e+04,5.632216e-01,8.777233e-01,8.783567e-01,1.796734e-01,2.000776e-07,1.388216e+01,-8.291862e-02,1.396508e+01,1.582765e+01,1.721000e+02
4.867235e+04,5.633374e-01,8.777233e-01,8.783584e-01,1.796754e-01,2.000231e-07,1.388191e+01,-8.291862e-02,1.396483e+01,1.582736e+01,1.721000e+02
4.868235e+04,5.634531e-01,8.777233e-01,8.783602e-01,1.796774e-01,1.999686e-07,1.388165e+01,-8.291862e-02,1.396457e+01,1.582707e+01,1.721000e+02
4.869235e+04,5.635688e-01,8.777233e-01,8.783620e-01,1.796794e-01,1.999141e-07,1.388140e+01,-8.291862e-02,1.396432e+01,1.582678e+01,1.721000e+02
4.870235e+04,5.636846e-01,8.777233e-01,8.783637e-01,1.796814e-01,1.998596e-07,1.388114e+01,-8.291862e-02,1.396406e+01,1.582649e+01,1.721000e+02
4.871235e+04,5.638003e-01,8.777233e-01,8.783655e-01,1.796834e-01,1.998052e-07,1.388089e+01,-8.291862e-02,1.396381e+01,1.582620e+01,1.721000e+02
4.872235e+04,5.639161e-01,8.777233e-01,8.783672e-01,1.796854e-01,1.997508e-07,1.388063e+01,-8.291862e-02,1.396355e+01,1.582591e+01,1.721000e+02
4.873235e+04,5.640318e-01,8.777233e-01,8.783690e-01,1.796874e-01,1.996964e-07,1.388038e+01,-8.291862e-02,1.396329e+01,1.582562e+01,1.721000e+02
4.874235e+04,5.641476e-01,8.777233e-01,8.783707e-01,1.796894e-01,1.996420e-07,1.388012e+01,-8.291862e-02,1.396304e+01,1.582533e+01,1.721000e+02
4.875235e+04,5.642633e-01,8.777233e-01,8.783725e-01,1.796914e-01,1.995876e-07,1.387987e+01,-8.291862e-02,1.396278e+01,1.582504e+01,1.721000e+02
4.876235e+04,5.643791e-01,8.777233e-01,8.783742e-01,1.796934e-01,1.995333e-07,1.387961e+01,-8.291862e-02,1.396253e+01,1.582475e+01,1.721000e+02
4.877235e+04,5.644948e-01,8.777233e-01,8.783760e-01,1.796954e-01,1.994790e-07,1.387936e+01,-8.291862e-02,1.396227e+01,1.582446e+01,1.721000e+02
4.878235e+04,5.646106e-01,8.777233e-01,8.783777e-01,1.796974e-01,1.994247e-07,1.387910e+01,-8.291862e-02,1.396202e+01,1.582417e+01,1.721000e+02
4.879235e+04,5.647263e-01,8.777233e-01,8.783795e-01,1.796994e-01,1.993704e-07,1.387885e+01,-8.291862e-02,1.396176e+01,1.582388e+01,1.721000e+02
4.880235e+04,5.648421e-01,8.777233e-01,8.783812e-01,1.797014e-01,1.993162e-07,1.387859e+01,-8.291862e-02,1.396151e+01,1.582359e+01,1.721000e+02
4.881235e+04,5.649578e-01,8.777233e-01,8.783830e-01,1.797034e-01,1.992619e-07,1.387834e+01,-8.291862e-02,1.396125e+01,1.582329e+01,1.721000e+02
4.882235e+04,5.650735e-01,8.777233e-01,8.783848e-01,1.797054e-01,1.992077e-07,1.387808e+01,-8.291862e-02,1.396100e+01,1.582300e+01,1.721000e+02
4.883235e+04,5.651893e-01,8.777233e-01,8.783865e-01,1.797074e-01,1.991535e-07,1.387783e+01,-8.291862e-02,1.396074e+01,1.582271e+01,1.721000e+02
4.884236e+04,5.653050e-01,8.777233e-01,8.783882e-01,1.797094e-01,1.990993e-07,1.387757e+01,-8.291862e-02,1.396049e+01,1.582242e+01,1.721000e+02
4.885236e+04,5.654208e-01,8.777233e-01,8.783900e-01,1.797114e-01,1.990452e-07,1.387732e+01,-8.291862e-02,1.396023e+01,1.582213e+01,1.721000e+02
4.886236e+04,5.655365e-01,8.777233e-01,8.783917e-01,1.797133e-01,1.989911e-07,1.387706e+01,-8.291862e-02,1.395998e+01,1.582184e+01,1.721000e+02
4.887236e+04,5.656523e-01,8.777233e-01,8.783935e-01,1.797153e-01,1.989369e-07,1.387680e+01,-8.291862e-02,1.395972e+01,1.582155e+01,1.721000e+02
4.888236e+04,5.657680e-01,8.777233e-01,8.783952e-01,1.797173e-01,1.988829e-07,1.387655e+01,-8.291862e-02,1.395947e+01,1.582126e+01,1.721000e+02
4.889236e+04,5.658838e-01,8.777233e-01,8.783970e-01,1.797193e-01,1.988288e-07,1.387629e+01,-8.291862e-02,1.395921e+01,1.582097e+01,1.721000e+02
4.890236e+04,5.659995e-01,8.777233e-01,8.783987e-01,1.797213e-01,1.987747e-07,1.387604e+01,-8.291862e-02,1.395896e+01,1.582068e+01,1.721000e+02
4.891236e+04,5.661153e-01,8.777233e-01,8.784005e-01,1.797233e-01,1.987207e-07,1.387610e+01,-8.291862e-02,1.395902e+01,1.582075e+01,1.721000e+02
4.892236e+04,5.662310e-01,8.777233e-01,8.784022e-01,1.797253e-01,1.986667e-07,1.387687e+01,-8.291862e-02,1.395979e+01,1.582163e+01,1.721000e+02
4.893236e+04,5.663468e-01,8.777233e-01,8.784040e-01,1.797273e-01,1.986127e-07,1.387764e+01,-8.291862e-02,1.396056e+01,1.582251e+01,1.721000e+02
4.894236e+04,5.664625e-01,8.777233e-01,8.784057e-01,1.797292e-01,1.985587e-07,1.387842e+01,-8.291862e-02,1.396134e+01,1.582339e+01,1.721000e+02
4.895236e+04,5.665782e-01,8.777233e-01,8.784075e-01,1.797312e-01,1.985048e-07,1.387919e+01,-8.291862e-02,1.396211e+01,1.582427e+01,1.721000e+02
4.896236e+04,5.666940e-01,8.777233e-01,8.784092e-01,1.797332e-01,1.984508e-07,1.387996e+01,-8.291862e-02,1.396288e+01,1.582515e+01,1.721000e+02
4.897236e+04,5.668097e-01,8.777233e-01,8.784109e-01,1.797352e-01,1.983969e-07,1.388074e+01,-8.291862e-02,1.396366e+01,1.582603e+01,1.721000e+02
4.898236e+04,5.669255e-01,8.777233e-01,8.784127e-01,1.797372e-01,1.983430e-07,1.388151e+01,-8.291862e-02,1.396443e+01,1.582691e+01,1.721000e+02
4.899236e+04,5.670412e-01,8.777233e-01,8.784144e-01,1.797392e-01,1.982892e-07,1.388228e+01,-8.291862e-02,1.396520e+01,1.582779e+01,1.721000e+02
4.900236e+04,5.671570e-01,8.777233e-01,8.784162e-01,1.797412e-01,1.982353e-07,1.388306e+01,-8.291862e-02,1.396598e+01,1.582867e+01,1.721000e+02
4.901236e+04,5.672727e-01,8.777233e-01,8.784179e-01,1.797431e-01,1.981815e-07,1.388383e+01,-8.291862e-02,1.396675e+01,1.582956e+01,1.721000e+02
4.902236e+04,5.673885e-01,8.777233e-01,8.784197e-01,1.797451e-01,1.981277e-07,1.388460e+01,-8.291862e-02,1.396752e+01,1.583044e+01,1.721000e+02
4.903236e+04,5.675042e-01,8.777233e-01,8.784214e-01,1.797471e-01,1.980739e-07,1.388538e+01,-8.291862e-02,1.396830e+01,1.583132e+01,1.721000e+02
4.904237e+04,5.676200e-01,8.777233e-01,8.784231e-01,1.797491e-01,1.980201e-07,1.388615e+01,-8.291862e-02,1.396907e+01,1.583220e+01,1.721000e+02
4.905237e+04,5.677357e-01,8.777233e-01,8.784249e-01,1.797511e-01,1.979664e-07,1.388692e+01,-8.291862e-02,1.396984e+01,1.583308e+01,1.721000e+02
4.906237e+04,5.678515e-01,8.777233e-01,8.784266e-01,1.797530e-01,1.979126e-07,1.388770e+01,-8.291862e-02,1.397062e+01,1.583396e+01,1.721000e+02
4.907237e+04,5.679672e-01,8.777233e-01,8.784284e-01,1.797550e-01,1.978589e-07,1.388847e+01,-8.291862e-02,1.397139e+01,1.583484e+01,1.721000e+02
4.908237e+04,5.680830e-01,8.777233e-01,8.784301e-01,1.797570e-01,1.978052e-07,1.388924e+01,-8.291862e-02,1.397216e+01,1.583572e+01,1.721000e+02
4.909237e+04,5.681987e-01,8.777233e-01,8.784318e-01,1.797590e-01,1.977516e-07,1.389002e+01,-8.291862e-02,1.397294e+01,1.583660e+01,1.721000e+02
4.910237e+04,5.683144e-01,8.777233e-01,8.784336e-01,1.797610e-01,1.976979e-07,1.389079e+01,-8.291862e-02,1.397371e+01,1.583749e+01,1.721000e+02
4.911237e+04,5.684302e-01,8.777233e-01,8.784353e-01,1.797629e-01,1.976443e-07,1.389156e+01,-8.291862e-02,1.397448e+01,1.583837e+01,1.721000e+02
4.912237e+04,5.685459e-01,8.777233e-01,8.784370e-01,1.797649e-01,1.975907e-07,1.389234e+01,-8.291862e-02,1.397526e+01,1.583925e+01,1.721000e+02
4.913237e+04,5.686617e-01,8.777233e-01,8.784388e-01,1.797669e-01,1.975371e-07,1.389311e+01,-8.291862e-02,1.397603e+01,1.584013e+01,1.721000e+02
4.914237e+04,5.687774e-01,8.777233e-01,8.784405e-01,1.797689e-01,1.974835e-07,1.389388e+01,-8.291862e-02,1.397680e+01,1.584101e+01,1.721000e+02
4.915237e+04,5.688932e-01,8.777233e-01,8.784422e-01,1.797708e-01,1.974299e-07,1.389466e+01,-8.291862e-02,1.397758e+01,1.584189e+01,1.721000e+02
4.916237e+04,5.690089e-01,8.777252e-01,8.784440e-01,1.797728e-01,1.973764e-07,1.389521e+01,-8.291862e-02,1.397813e+01,1.584249e+01,1.721000e+02
4.917237e+04,5.691247e-01,8.777298e-01,8.784457e-01,1.797748e-01,1.973229e-07,1.389547e+01,-8.291862e-02,1.397839e+01,1.584269e+01,1.721000e+02
4.918237e+04,5.692404e-01,8.777344e-01,8.784474e-01,1.797768e-01,1.972694e-07,1.389572e+01,-8.291862e-02,1.397864e+01,1.584290e+01,1.721000e+02
4.919237e+04,5.693562e-01,8.777390e-01,8.784492e-01,1.797787e-01,1.972159e-07,1.389598e+01,-8.291862e-02,1.397890e+01,1.584311e+01,1.721000e+02
4.920237e+04,5.694719e-01,8.777436e-01,8.784509e-01,1.797807e-01,1.971625e-07,1.389623e+01,-8.291862e-02,1.397915e+01,1.584332e+01,1.721000e+02
4.921237e+04,5.695877e-01,8.777482e-01,8.784526e-01,1.797827e-01,1.971091e-07,1.389649e+01,-8.291862e-02,1.397941e+01,1.584352e+01,1.721000e+02
4.922237e+04,5.697034e-01,8.777528e-01,8.784544e-01,1.797846e-01,1.970556e-07,1.389674e+01,-8.291862e-02,1.397966e+01,1.584373e+01,1.721000e+02
4.923237e+04,5.698191e-01,8.777573e-01,8.784561e-01,1.797866e-01,1.970022e-07,1.389700e+01,-8.291862e-02,1.397992e+01,1.584394e+01,1.721000e+02
4.924237e+04,5.699349e-01,8.777619e-01,8.784578e-01,1.797886e-01,1.969489e-07,1.389725e+01,-8.291862e-02,1.398017e+01,1.584415e+01,1.721000e+02
4.925238e+04,5.700506e-01,8.777665e-01,8.784596e-01,1.797905e-01,1.968955e-07,1.389751e+01,-8.291862e-02,1.398043e+01,1.584435e+01,1.721000e+02
4.926238e+04,5.701664e-01,8.777711e-01,8.784613e-01,1.797925e-01,1.968422e-07,1.389776e+01,-8.291862e-02,1.398068e+01,1.584456e+01,1.721000e+02
4.927238e+04,5.702821e-01,8.777757e-01,8.784630e-01,1.797945e-01,1.967889e-07,1.389802e+01,-8.291862e-02,1.398094e+01,1.584477e+01,1.721000e+02
4.928238e+04,5.703979e-01,8.777803e-01,8.784647e-01,1.797965e-01,1.967356e-07,1.389827e+01,-8.291862e-02,1.398119e+01,1.584498e+01,1.721000e+02
4.929238e+04,5.705136e-01,8.777849e-01,8.784665e-01,1.797984e-01,1.966823e-07,1.389853e+01,-8.291862e-02,1.398145e+01,1.584518e+01,1.721000e+02
4.930238e+04,5.706294e-01,8.777894e-01,8.784682e-01,1.798004e-01,1.966291e-07,1.389878e+01,-8.291862e-02,1.398170e+01,1.584539e+01,1.721000e+02
4.931238e+04,5.707451e-01,8.777940e-01,8.784699e-01,1.798024e-01,1.965758e-07,1.389904e+01,-8.291862e-02,1.398196e+01,1.584560e+01,1.721000e+02
4.932238e+04,5.708609e-01,8.777986e-01,8.784717e-01,1.798043e-01,1.965226e-07,1.389929e+01,-8.291862e-02,1.398221e+01,1.584581e+01,1.721000e+02
4.933238e+04,5.709766e-01,8.778032e-01,8.784734e-01,1.798063e-01,1.964694e-07,1.389955e+01,-8.291862e-02,1.398247e+01,1.584601e+01,1.721000e+02
4.934238e+04,5.710924e-01,8.778078e-01,8.784751e-01,1.798082e-01,1.964162e-07,1.389980e+01,-8.291862e-02,1.398272e+01,1.584622e+01,1.721000e+02
4.935238e+04,5.712081e-01,8.778124e-01,8.784768e-01,1.798102e-01,1.963631e-07,1.390006e+01,-8.291862e-02,1.398298e+01,1.584643e+01,1.721000e+02
4.936238e+04,5.713238e-01,8.778170e-01,8.784786e-01,1.798122e-01,1.963099e-07,1.390031e+01,-8.291862e-02,1.398323e+01,1.584663e+01,1.721000e+02
4.937238e+04,5.714396e-01,8.778216e-01,8.784803e-01,1.798141e-01,1.962568e-07,1.390057e+01,-8.291862e-02,1.398349e+01,1.584684e+01,1.721000e+02
4.938238e+04,5.715553e-01,8.778261e-01,8.784820e-01,1.798161e-01,1.962037e-07,1.390082e+01,-8.291862e-02,1.398374e+01,1.584705e+01,1.721000e+02
4.939238e+04,5.716711e-01,8.778307e-01,8.784837e-01,1.798181e-01,1.961507e-07,1.390108e+01,-8.291862e-02,1.398400e+01,1.584726e+01,1.721000e+02
4.940238e+04,5.717868e-01,8.778353e-01,8.784855e-01,1.798200e-01,1.960976e-07,1.390133e+01,-8.291862e-02,1.398425e+01,1.584746e+01,1.721000e+02
4.941238e+04,5.719026e-01,8.778386e-01,8.784872e-01,1.798220e-01,1.960446e-07,1.390130e+01,-8.291862e-02,1.398422e+01,1.584737e+01,1.721000e+02
4.942238e+04,5.720183e-01,8.778386e-01,8.784889e-01,1.798239e-01,1.959915e-07,1.390053e+01,-8.291862e-02,1.398344e+01,1.584648e+01,1.721000e+02
4.943238e+04,5.721341e-01,8.778386e-01,8.784906e-01,1.798259e-01,1.959385e-07,1.389975e+01,-8.291862e-02,1.398267e+01,1.584560e+01,1.721000e+02
4.944238e+04,5.722498e-01,8.778386e-01,8.784923e-01,1.798279e-01,1.958856e-07,1.389898e+01,-8.291862e-02,1.398190e+01,1.584472e+01,1.721000e+02
4.945238e+04,5.723656e-01,8.778386e-01,8.784941e-01,1.798298e-01,1.958326e-07,1.389821e+01,-8.291862e-02,1.398112e+01,1.584384e+01,1.721000e+02
4.946239e+04,5.724813e-01,8.778386e-01,8.784958e-01,1.798318e-01,1.957797e-07,1.389743e+01,-8.291862e-02,1.398035e+01,1.584296e+01,1.721000e+02
4.947239e+04,5.725971e-01,8.778386e-01,8.784975e-01,1.798337e-01,1.957267e-07,1.389666e+01,-8.291862e-02,1.397958e+01,1.584208e+01,1.721000e+02
4.948239e+04,5.727128e-01,8.778386e-01,8.784992e-01,1.798357e-01,1.956738e-07,1.389589e+01,-8.291862e-02,1.397881e+01,1.584120e+01,1.721000e+02
4.949239e+04,5.728286e-01,8.778386e-01,8.785009e-01,1.798377e-01,1.956210e-07,1.389511e+01,-8.291862e-02,1.397803e+01,1.584032e+01,1.721000e+02
4.950239e+04,5.729443e-01,8.778386e-01,8.785027e-01,1.798396e-01,1.955681e-07,1.389434e+01,-8.291862e-02,1.397726e+01,1.583944e+01,1.721000e+02
4.951239e+04,5.730600e-01,8.778386e-01,8.785044e-01,1.798416e-01,1.955153e-07,1.389357e+01,-8.291862e-02,1.397649e+01,1.583856e+01,1.721000e+02
4.952239e+04,5.731758e-01,8.778386e-01,8.785061e-01,1.798435e-01,1.954624e-07,1.389279e+01,-8.291862e-02,1.397571e+01,1.583768e+01,1.721000e+02
4.953239e+04,5.732915e-01,8.778386e-01,8.785078e-01,1.798455e-01,1.954096e-07,1.389202e+01,-8.291862e-02,1.397494e+01,1.583679e+01,1.721000e+02
4.954239e+04,5.734073e-01,8.778386e-01,8.785095e-01,1.798474e-01,1.953568e-07,1.389125e+01,-8.291862e-02,1.397417e+01,1.583591e+01,1.721000e+02
4.955239e+04,5.735230e-01,8.778386e-01,8.785112e-01,1.798494e-01,1.953041e-07,1.389047e+01,-8.291862e-02,1.397339e+01,1.583503e+01,1.721000e+02
4.956239e+04,5.736388e-01,8.778386e-01,8.785130e-01,1.798513e-01,1.952513e-07,1.388970e+01,-8.291862e-02,1.397262e+01,1.583415e+01,1.721000e+02
4.957239e+04,5.737545e-01,8.778386e-01,8.785147e-01,1.798533e-01,1.951986e-07,1.388893e+01,-8.291862e-02,1.397185e+01,1.583327e+01,1.721000e+02
4.958239e+04,5.738703e-01,8.778386e-01,8.785164e-01,1.798552e-01,1.951459e-07,1.388815e+01,-8.291862e-02,1.397107e+01,1.583239e+01,1.721000e+02
4.959239e+04,5.739860e-01,8.778386e-01,8.785181e-01,1.798572e-01,1.950932e-07,1.388738e+01,-8.291862e-02,1.397030e+01,1.583151e+01,1.721000e+02
4.960239e+04,5.741018e-01,8.778386e-01,8.785198e-01,1.798591e-01,1.950406e-07,1.388661e+01,-8.291862e-02,1.396953e+01,1.583063e+01,1.721000e+02
4.961239e+04,5.742175e-01,8.778386e-01,8.785215e-01,1.798611e-01,1.949879e-07,1.388583e+01,-8.291862e-02,1.396875e+01,1.582975e+01,1.721000e+02
4.962239e+04,5.743333e-01,8.778386e-01,8.785232e-01,1.798630e-01,1.949353e-07,1.388506e+01,-8.291862e-02,1.396798e+01,1.582887e+01,1.721000e+02
4.963239e+04,5.744490e-01,8.778386e-01,8.785250e-01,1.798650e-01,1.948827e-07,1.388429e+01,-8.291862e-02,1.396721e+01,1.582798e+01,1.721000e+02
4.964239e+04,5.745647e-01,8.778386e-01,8.785267e-01,1.798669e-01,1.948301e-07,1.388351e+01,-8.291862e-02,1.396643e+01,1.582710e+01,1.721000e+02
4.965239e+04,5.746805e-01,8.778386e-01,8.785284e-01,1.798689e-01,1.947775e-07,1.388274e+01,-8.291862e-02,1.396566e+01,1.582622e+01,1.721000e+02
4.966239e+04,5.747962e-01,8.778452e-01,8.785301e-01,1.798708e-01,1.947250e-07,1.388228e+01,-8.281717e-02,1.396509e+01,1.582556e+01,1.720984e+02
4.967240e+04,5.749120e-01,8.778618e-01,8.785318e-01,1.798728e-01,1.946724e-07,1.388228e+01,-8.256322e-02,1.396484e+01,1.582523e+01,1.720944e+02
4.968240e+04,5.750277e-01,8.778783e-01,8.785335e-01,1.798747e-01,1.946199e-07,1.388228e+01,-8.230926e-02,1.396459e+01,1.582489e+01,1.720904e+02
4.969240e+04,5.751435e-01,8.778949e-01,8.785352e-01,1.798767e-01,1.945674e-07,1.388228e+01,-8.205531e-02,1.396433e+01,1.582455e+01,1.720864e+02
4.970240e+04,5.752592e-01,8.779114e-01,8.785369e-01,1.798786e-01,1.945149e-07,1.388228e+01,-8.180136e-02,1.396408e+01,1.582422e+01,1.720824e+02
4.971240e+04,5.753750e-01,8.779279e-01,8.785386e-01,1.798806e-01,1.944625e-07,1.388228e+01,-8.154740e-02,1.396382e+01,1.582388e+01,1.720784e+02
4.972240e+04,5.754907e-01,8.779445e-01,8.785403e-01,1.798825e-01,1.944101e-07,1.388228e+01,-8.129345e-02,1.396357e+01,1.582355e+01,1.720745e+02
4.973240e+04,5.756065e-01,8.779610e-01,8.785421e-01,1.798845e-01,1.943576e-07,1.388228e+01,-8.103950e-02,1.396332e+01,1.582321e+01,1.720705e+02
4.974240e+04,5.757222e-01,8.779776e-01,8.785438e-01,1.798864e-01,1.943052e-07,1.388228e+01,-8.078554e-02,1.396306e+01,1.582288e+01,1.720665e+02
4.975240e+04,5.758380e-01,8.779941e-01,8.785455e-01,1.798883e-01,1.942529e-07,1.388228e+01,-8.053159e-02,1.396281e+01,1.582254e+01,1.720625e+02
4.976240e+04,5.759537e-01,8.780107e-01,8.785472e-01,1.798903e-01,1.942005e-07,1.388228e+01,-8.027763e-02,1.396255e+01,1.582221e+01,1.720585e+02
4.977240e+04,5.760694e-01,8.780272e-01,8.785489e-01,1.798922e-01,1.941482e-07,1.388228e+01,-8.002368e-02,1.396230e+01,1.582187e+01,1.720545e+02
4.978240e+04,5.761852e-01,8.780438e-01,8.785506e-01,1.798942e-01,1.940959e-07,1.388228e+01,-7.976973e-02,1.396205e+01,1.582154e+01,1.720505e+02
4.979240e+04,5.763009e-01,8.780603e-01,8.785523e-01,1.798961e-01,1.940436e-07,1.388228e+01,-7.951577e-02,1.396179e+01,1.582120e+01,1.720465e+02
4.980240e+04,5.764167e-01,8.780769e-01,8.785540e-01,1.798980e-01,1.939913e-07,1.388228e+01,-7.926182e-02,1.396154e+01,1.582087e+01,1.720425e+02
4.981240e+04,5.765324e-01,8.780934e-01,8.785557e-01,1.799000e-01,1.939390e-07,1.388228e+01,-7.900787e-02,1.396128e+01,1.582054e+01,1.720385e+02
4.982240e+04,5.766482e-01,8.781099e-01,8.785574e-01,1.799019e-01,1.938868e-07,1.388228e+01,-7.875391e-02,1.396103e+01,1.582020e+01,1.720345e+02
4.983240e+04,5.767639e-01,8.781265e-01,8.785591e-01,1.799039e-01,1.938345e-07,1.388228e+01,-7.849996e-02,1.396078e+01,1.581987e+01,1.720306e+02
4.984240e+04,5.768797e-01,8.781430e-01,8.785608e-01,1.799058e-01,1.937823e-07,1.388228e+01,-7.824600e-02,1.396052e+01,1.581953e+01,1.720266e+02
