Repository: brandonlampe/CS_Data

# Repository for Crushed Salt Data
**Grant No: 456417**

This is a work in progress!

## Repository Content

### Directory Names
A uniform namining structure still in progress, but in general directories are named according to the following:
 - Names contain no spaces, a single underscore "_" will be used as a file name seperator.
 - Files are for the Crushed Salt Project (CSP); therefore, the first three charaters of each file are "CSP".
 - Folders are organized by which frame the test was performed on i.e., A2 or A3.
 - The fifth and sixth charaters of each file name will therefore be "A" followed by the frame number.

File: UNM_WP_HY_175_09/175_09_Stage01_OUT.csv (part 20 of 30)
Seconds, Days, Fractional Density, Fit to Fractional Density,Fit to Volume Strain,Fit to Volume Strain Rate (1/sec),Confining Pressure (MPa), Pore Pressure (MPa),Terzaghi Pressure (MPa), Solid Pressure (MPa),Temperature (C))
5.262254e+04,6.090571e-01,8.780122e-01,8.790171e-01,1.804250e-01,1.799744e-07,1.389417e+01,-7.655586e-02,1.397072e+01,1.583521e+01,1.722854e+02
5.263254e+04,6.091729e-01,8.780009e-01,8.790187e-01,1.804268e-01,1.799271e-07,1.389442e+01,-7.655586e-02,1.397098e+01,1.583571e+01,1.722894e+02
5.264254e+04,6.092886e-01,8.779897e-01,8.790203e-01,1.804286e-01,1.798799e-07,1.389468e+01,-7.655586e-02,1.397124e+01,1.583620e+01,1.722934e+02
5.265254e+04,6.094044e-01,8.779784e-01,8.790218e-01,1.804304e-01,1.798326e-07,1.389494e+01,-7.655586e-02,1.397149e+01,1.583670e+01,1.722974e+02
5.266254e+04,6.095201e-01,8.779745e-01,8.790234e-01,1.804322e-01,1.797854e-07,1.389501e+01,-7.664392e-02,1.397166e+01,1.583687e+01,1.722986e+02
5.267254e+04,6.096359e-01,8.779844e-01,8.790250e-01,1.804340e-01,1.797382e-07,1.389476e+01,-7.689787e-02,1.397166e+01,1.583643e+01,1.722946e+02
5.268254e+04,6.097516e-01,8.779944e-01,8.790266e-01,1.804358e-01,1.796910e-07,1.389450e+01,-7.715183e-02,1.397165e+01,1.583600e+01,1.722906e+02
5.269254e+04,6.098674e-01,8.780043e-01,8.790282e-01,1.804376e-01,1.796439e-07,1.389425e+01,-7.740578e-02,1.397165e+01,1.583556e+01,1.722866e+02
5.270254e+04,6.099831e-01,8.780142e-01,8.790297e-01,1.804394e-01,1.795967e-07,1.389399e+01,-7.765974e-02,1.397165e+01,1.583512e+01,1.722827e+02
5.271254e+04,6.100989e-01,8.780242e-01,8.790313e-01,1.804412e-01,1.795496e-07,1.389373e+01,-7.791369e-02,1.397165e+01,1.583469e+01,1.722787e+02
5.272254e+04,6.102146e-01,8.780341e-01,8.790329e-01,1.804430e-01,1.795025e-07,1.389348e+01,-7.816764e-02,1.397165e+01,1.583425e+01,1.722747e+02
5.273254e+04,6.103304e-01,8.780441e-01,8.790345e-01,1.804448e-01,1.794554e-07,1.389322e+01,-7.842160e-02,1.397164e+01,1.583381e+01,1.722707e+02
5.274254e+04,6.104461e-01,8.780540e-01,8.790361e-01,1.804466e-01,1.794083e-07,1.389297e+01,-7.867555e-02,1.397164e+01,1.583338e+01,1.722667e+02
5.275254e+04,6.105619e-01,8.780639e-01,8.790376e-01,1.804484e-01,1.793613e-07,1.389271e+01,-7.892950e-02,1.397164e+01,1.583294e+01,1.722627e+02
5.276254e+04,6.106776e-01,8.780739e-01,8.790392e-01,1.804502e-01,1.793142e-07,1.389245e+01,-7.918346e-02,1.397164e+01,1.583251e+01,1.722587e+02
5.277254e+04,6.107933e-01,8.780838e-01,8.790408e-01,1.804520e-01,1.792672e-07,1.389220e+01,-7.943741e-02,1.397164e+01,1.583207e+01,1.722547e+02
5.278255e+04,6.109091e-01,8.780937e-01,8.790424e-01,1.804538e-01,1.792202e-07,1.389194e+01,-7.969137e-02,1.397163e+01,1.583163e+01,1.722507e+02
5.279255e+04,6.110248e-01,8.781037e-01,8.790439e-01,1.804556e-01,1.791732e-07,1.389169e+01,-7.994532e-02,1.397163e+01,1.583120e+01,1.722467e+02
5.280255e+04,6.111406e-01,8.781136e-01,8.790455e-01,1.804573e-01,1.791262e-07,1.389143e+01,-8.019927e-02,1.397163e+01,1.583076e+01,1.722427e+02
5.281255e+04,6.112563e-01,8.781236e-01,8.790471e-01,1.804591e-01,1.790792e-07,1.389117e+01,-8.045323e-02,1.397163e+01,1.583032e+01,1.722387e+02
5.282255e+04,6.113721e-01,8.781335e-01,8.790487e-01,1.804609e-01,1.790323e-07,1.389092e+01,-8.070718e-02,1.397163e+01,1.582989e+01,1.722348e+02
5.283255e+04,6.114878e-01,8.781434e-01,8.790502e-01,1.804627e-01,1.789853e-07,1.389066e+01,-8.096113e-02,1.397162e+01,1.582945e+01,1.722308e+02
5.284255e+04,6.116036e-01,8.781534e-01,8.790518e-01,1.804645e-01,1.789384e-07,1.389041e+01,-8.121509e-02,1.397162e+01,1.582901e+01,1.722268e+02
5.285255e+04,6.117193e-01,8.781633e-01,8.790534e-01,1.804663e-01,1.788915e-07,1.389015e+01,-8.146904e-02,1.397162e+01,1.582858e+01,1.722228e+02
5.286255e+04,6.118351e-01,8.781732e-01,8.790550e-01,1.804681e-01,1.788446e-07,1.388989e+01,-8.172300e-02,1.397162e+01,1.582814e+01,1.722188e+02
5.287255e+04,6.119508e-01,8.781832e-01,8.790565e-01,1.804699e-01,1.787978e-07,1.388964e+01,-8.197695e-02,1.397162e+01,1.582771e+01,1.722148e+02
5.288255e+04,6.120666e-01,8.781931e-01,8.790581e-01,1.804717e-01,1.787509e-07,1.388938e+01,-8.223090e-02,1.397161e+01,1.582727e+01,1.722108e+02
5.289255e+04,6.121823e-01,8.782030e-01,8.790597e-01,1.804735e-01,1.787041e-07,1.388913e+01,-8.248486e-02,1.397161e+01,1.582683e+01,1.722068e+02
5.290255e+04,6.122980e-01,8.782130e-01,8.790612e-01,1.804752e-01,1.786572e-07,1.388887e+01,-8.273881e-02,1.397161e+01,1.582640e+01,1.722028e+02
5.291255e+04,6.124138e-01,8.782220e-01,8.790628e-01,1.804770e-01,1.786104e-07,1.388876e+01,-8.291862e-02,1.397168e+01,1.582614e+01,1.722000e+02
5.292255e+04,6.125295e-01,8.782286e-01,8.790644e-01,1.804788e-01,1.785636e-07,1.388902e+01,-8.291862e-02,1.397194e+01,1.582631e+01,1.722000e+02
5.293255e+04,6.126453e-01,8.782353e-01,8.790660e-01,1.804806e-01,1.785169e-07,1.388928e+01,-8.291862e-02,1.397220e+01,1.582648e+01,1.722000e+02
5.294255e+04,6.127610e-01,8.782419e-01,8.790675e-01,1.804824e-01,1.784701e-07,1.388954e+01,-8.291862e-02,1.397246e+01,1.582666e+01,1.722000e+02
5.295255e+04,6.128768e-01,8.782486e-01,8.790691e-01,1.804842e-01,1.784234e-07,1.388980e+01,-8.291862e-02,1.397271e+01,1.582683e+01,1.722000e+02
5.296255e+04,6.129925e-01,8.782553e-01,8.790707e-01,1.804860e-01,1.783767e-07,1.389005e+01,-8.291862e-02,1.397297e+01,1.582700e+01,1.722000e+02
5.297255e+04,6.131083e-01,8.782619e-01,8.790722e-01,1.804877e-01,1.783299e-07,1.389031e+01,-8.291862e-02,1.397323e+01,1.582718e+01,1.722000e+02
5.298256e+04,6.132240e-01,8.782686e-01,8.790738e-01,1.804895e-01,1.782833e-07,1.389057e+01,-8.291862e-02,1.397349e+01,1.582735e+01,1.722000e+02
5.299256e+04,6.133398e-01,8.782752e-01,8.790754e-01,1.804913e-01,1.782366e-07,1.389083e+01,-8.291862e-02,1.397375e+01,1.582752e+01,1.722000e+02
5.300256e+04,6.134555e-01,8.782819e-01,8.790769e-01,1.804931e-01,1.781899e-07,1.389108e+01,-8.291862e-02,1.397400e+01,1.582769e+01,1.722000e+02
5.301256e+04,6.135713e-01,8.782886e-01,8.790785e-01,1.804949e-01,1.781433e-07,1.389134e+01,-8.291862e-02,1.397426e+01,1.582787e+01,1.722000e+02
5.302256e+04,6.136870e-01,8.782952e-01,8.790801e-01,1.804966e-01,1.780967e-07,1.389160e+01,-8.291862e-02,1.397452e+01,1.582804e+01,1.722000e+02
5.303256e+04,6.138027e-01,8.783019e-01,8.790816e-01,1.804984e-01,1.780500e-07,1.389186e+01,-8.291862e-02,1.397478e+01,1.582821e+01,1.722000e+02
5.304256e+04,6.139185e-01,8.783085e-01,8.790832e-01,1.805002e-01,1.780034e-07,1.389212e+01,-8.291862e-02,1.397503e+01,1.582839e+01,1.722000e+02
5.305256e+04,6.140342e-01,8.783152e-01,8.790848e-01,1.805020e-01,1.779569e-07,1.389237e+01,-8.291862e-02,1.397529e+01,1.582856e+01,1.722000e+02
5.306256e+04,6.141500e-01,8.783219e-01,8.790863e-01,1.805038e-01,1.779103e-07,1.389263e+01,-8.291862e-02,1.397555e+01,1.582873e+01,1.722000e+02
5.307256e+04,6.142657e-01,8.783285e-01,8.790879e-01,1.805055e-01,1.778638e-07,1.389289e+01,-8.291862e-02,1.397581e+01,1.582890e+01,1.722000e+02
5.308256e+04,6.143815e-01,8.783352e-01,8.790894e-01,1.805073e-01,1.778172e-07,1.389315e+01,-8.291862e-02,1.397607e+01,1.582908e+01,1.722000e+02
5.309256e+04,6.144972e-01,8.783418e-01,8.790910e-01,1.805091e-01,1.777707e-07,1.389340e+01,-8.291862e-02,1.397632e+01,1.582925e+01,1.722000e+02
5.310256e+04,6.146130e-01,8.783485e-01,8.790926e-01,1.805109e-01,1.777242e-07,1.389366e+01,-8.291862e-02,1.397658e+01,1.582942e+01,1.722000e+02
5.311256e+04,6.147287e-01,8.783552e-01,8.790941e-01,1.805127e-01,1.776777e-07,1.389392e+01,-8.291862e-02,1.397684e+01,1.582960e+01,1.722000e+02
5.312256e+04,6.148445e-01,8.783618e-01,8.790957e-01,1.805144e-01,1.776313e-07,1.389418e+01,-8.291862e-02,1.397710e+01,1.582977e+01,1.722000e+02
5.313256e+04,6.149602e-01,8.783685e-01,8.790973e-01,1.805162e-01,1.775848e-07,1.389444e+01,-8.291862e-02,1.397735e+01,1.582994e+01,1.722000e+02
5.314256e+04,6.150760e-01,8.783751e-01,8.790988e-01,1.805180e-01,1.775384e-07,1.389469e+01,-8.291862e-02,1.397761e+01,1.583011e+01,1.722000e+02
5.315256e+04,6.151917e-01,8.783818e-01,8.791004e-01,1.805198e-01,1.774920e-07,1.389495e+01,-8.291862e-02,1.397787e+01,1.583029e+01,1.722000e+02
5.316256e+04,6.153075e-01,8.783836e-01,8.791019e-01,1.805215e-01,1.774456e-07,1.389479e+01,-8.291862e-02,1.397771e+01,1.583007e+01,1.722000e+02
5.317256e+04,6.154232e-01,8.783783e-01,8.791035e-01,1.805233e-01,1.773992e-07,1.389402e+01,-8.291862e-02,1.397694e+01,1.582929e+01,1.722000e+02
5.318256e+04,6.155389e-01,8.783730e-01,8.791051e-01,1.805251e-01,1.773528e-07,1.389325e+01,-8.291862e-02,1.397617e+01,1.582851e+01,1.722000e+02
5.319257e+04,6.156547e-01,8.783677e-01,8.791066e-01,1.805269e-01,1.773064e-07,1.389248e+01,-8.291862e-02,1.397540e+01,1.582773e+01,1.722000e+02
5.320257e+04,6.157704e-01,8.783624e-01,8.791082e-01,1.805286e-01,1.772601e-07,1.389172e+01,-8.291862e-02,1.397464e+01,1.582696e+01,1.722000e+02
5.321257e+04,6.158862e-01,8.783571e-01,8.791097e-01,1.805304e-01,1.772138e-07,1.389095e+01,-8.291862e-02,1.397387e+01,1.582618e+01,1.722000e+02
5.322257e+04,6.160019e-01,8.783518e-01,8.791113e-01,1.805322e-01,1.771675e-07,1.389018e+01,-8.291862e-02,1.397310e+01,1.582540e+01,1.722000e+02
5.323257e+04,6.161177e-01,8.783465e-01,8.791128e-01,1.805339e-01,1.771212e-07,1.388941e+01,-8.291862e-02,1.397233e+01,1.582462e+01,1.722000e+02
5.324257e+04,6.162334e-01,8.783412e-01,8.791144e-01,1.805357e-01,1.770749e-07,1.388864e+01,-8.291862e-02,1.397156e+01,1.582384e+01,1.722000e+02
5.325257e+04,6.163492e-01,8.783359e-01,8.791160e-01,1.805375e-01,1.770286e-07,1.388788e+01,-8.291862e-02,1.397080e+01,1.582306e+01,1.722000e+02
5.326257e+04,6.164649e-01,8.783306e-01,8.791175e-01,1.805393e-01,1.769824e-07,1.388711e+01,-8.291862e-02,1.397003e+01,1.582228e+01,1.722000e+02
5.327257e+04,6.165807e-01,8.783254e-01,8.791191e-01,1.805410e-01,1.769362e-07,1.388634e+01,-8.291862e-02,1.396926e+01,1.582151e+01,1.722000e+02
5.328257e+04,6.166964e-01,8.783201e-01,8.791206e-01,1.805428e-01,1.768900e-07,1.388557e+01,-8.291862e-02,1.396849e+01,1.582073e+01,1.722000e+02
5.329257e+04,6.168122e-01,8.783148e-01,8.791222e-01,1.805446e-01,1.768438e-07,1.388480e+01,-8.291862e-02,1.396772e+01,1.581995e+01,1.722000e+02
5.330257e+04,6.169279e-01,8.783095e-01,8.791237e-01,1.805463e-01,1.767976e-07,1.388404e+01,-8.291862e-02,1.396696e+01,1.581917e+01,1.722000e+02
5.331257e+04,6.170436e-01,8.783042e-01,8.791253e-01,1.805481e-01,1.767514e-07,1.388327e+01,-8.291862e-02,1.396619e+01,1.581839e+01,1.722000e+02
5.332257e+04,6.171594e-01,8.782989e-01,8.791268e-01,1.805499e-01,1.767053e-07,1.388250e+01,-8.291862e-02,1.396542e+01,1.581761e+01,1.722000e+02
5.333257e+04,6.172751e-01,8.782936e-01,8.791284e-01,1.805516e-01,1.766591e-07,1.388173e+01,-8.291862e-02,1.396465e+01,1.581683e+01,1.722000e+02
5.334257e+04,6.173909e-01,8.782883e-01,8.791300e-01,1.805534e-01,1.766130e-07,1.388097e+01,-8.291862e-02,1.396388e+01,1.581606e+01,1.722000e+02
5.335257e+04,6.175066e-01,8.782830e-01,8.791315e-01,1.805552e-01,1.765669e-07,1.388020e+01,-8.291862e-02,1.396312e+01,1.581528e+01,1.722000e+02
5.336257e+04,6.176224e-01,8.782777e-01,8.791331e-01,1.805569e-01,1.765208e-07,1.387943e+01,-8.291862e-02,1.396235e+01,1.581450e+01,1.722000e+02
5.337257e+04,6.177381e-01,8.782724e-01,8.791346e-01,1.805587e-01,1.764748e-07,1.387866e+01,-8.291862e-02,1.396158e+01,1.581372e+01,1.722000e+02
5.338257e+04,6.178539e-01,8.782671e-01,8.791362e-01,1.805605e-01,1.764287e-07,1.387789e+01,-8.291862e-02,1.396081e+01,1.581294e+01,1.722000e+02
5.339257e+04,6.179696e-01,8.782619e-01,8.791377e-01,1.805622e-01,1.763827e-07,1.387713e+01,-8.291862e-02,1.396004e+01,1.581216e+01,1.722000e+02
5.340258e+04,6.180854e-01,8.782566e-01,8.791393e-01,1.805640e-01,1.763366e-07,1.387636e+01,-8.291862e-02,1.395928e+01,1.581138e+01,1.722000e+02
5.341258e+04,6.182011e-01,8.782532e-01,8.791408e-01,1.805658e-01,1.762906e-07,1.387605e+01,-8.291862e-02,1.395896e+01,1.581109e+01,1.722014e+02
5.342258e+04,6.183169e-01,8.782532e-01,8.791424e-01,1.805675e-01,1.762446e-07,1.387656e+01,-8.291862e-02,1.395948e+01,1.581168e+01,1.722054e+02
5.343258e+04,6.184326e-01,8.782532e-01,8.791439e-01,1.805693e-01,1.761987e-07,1.387708e+01,-8.291862e-02,1.395999e+01,1.581226e+01,1.722095e+02
5.344258e+04,6.185483e-01,8.782532e-01,8.791455e-01,1.805710e-01,1.761527e-07,1.387759e+01,-8.291862e-02,1.396051e+01,1.581285e+01,1.722135e+02
5.345258e+04,6.186641e-01,8.782532e-01,8.791470e-01,1.805728e-01,1.761068e-07,1.387811e+01,-8.291862e-02,1.396103e+01,1.581344e+01,1.722175e+02
5.346258e+04,6.187798e-01,8.782532e-01,8.791486e-01,1.805746e-01,1.760608e-07,1.387862e+01,-8.291862e-02,1.396154e+01,1.581403e+01,1.722215e+02
5.347258e+04,6.188956e-01,8.782532e-01,8.791501e-01,1.805763e-01,1.760149e-07,1.387914e+01,-8.291862e-02,1.396206e+01,1.581461e+01,1.722255e+02
5.348258e+04,6.190113e-01,8.782532e-01,8.791517e-01,1.805781e-01,1.759690e-07,1.387965e+01,-8.291862e-02,1.396257e+01,1.581520e+01,1.722296e+02
5.349258e+04,6.191271e-01,8.782532e-01,8.791532e-01,1.805798e-01,1.759231e-07,1.388017e+01,-8.291862e-02,1.396309e+01,1.581579e+01,1.722336e+02
5.350258e+04,6.192428e-01,8.782532e-01,8.791547e-01,1.805816e-01,1.758773e-07,1.388069e+01,-8.291862e-02,1.396360e+01,1.581637e+01,1.722376e+02
5.351258e+04,6.193586e-01,8.782532e-01,8.791563e-01,1.805834e-01,1.758314e-07,1.388120e+01,-8.291862e-02,1.396412e+01,1.581696e+01,1.722416e+02
5.352258e+04,6.194743e-01,8.782532e-01,8.791578e-01,1.805851e-01,1.757856e-07,1.388172e+01,-8.291862e-02,1.396463e+01,1.581755e+01,1.722456e+02
5.353258e+04,6.195901e-01,8.782532e-01,8.791594e-01,1.805869e-01,1.757398e-07,1.388223e+01,-8.291862e-02,1.396515e+01,1.581813e+01,1.722497e+02
5.354258e+04,6.197058e-01,8.782532e-01,8.791609e-01,1.805886e-01,1.756940e-07,1.388275e+01,-8.291862e-02,1.396567e+01,1.581872e+01,1.722537e+02
5.355258e+04,6.198216e-01,8.782532e-01,8.791625e-01,1.805904e-01,1.756482e-07,1.388326e+01,-8.291862e-02,1.396618e+01,1.581931e+01,1.722577e+02
5.356258e+04,6.199373e-01,8.782532e-01,8.791640e-01,1.805921e-01,1.756024e-07,1.388378e+01,-8.291862e-02,1.396670e+01,1.581990e+01,1.722617e+02
5.357258e+04,6.200531e-01,8.782532e-01,8.791656e-01,1.805939e-01,1.755566e-07,1.388429e+01,-8.291862e-02,1.396721e+01,1.582048e+01,1.722657e+02
5.358258e+04,6.201688e-01,8.782532e-01,8.791671e-01,1.805957e-01,1.755109e-07,1.388481e+01,-8.291862e-02,1.396773e+01,1.582107e+01,1.722697e+02
5.359258e+04,6.202845e-01,8.782532e-01,8.791686e-01,1.805974e-01,1.754652e-07,1.388532e+01,-8.291862e-02,1.396824e+01,1.582166e+01,1.722738e+02
5.360259e+04,6.204003e-01,8.782532e-01,8.791702e-01,1.805992e-01,1.754195e-07,1.388584e+01,-8.291862e-02,1.396876e+01,1.582224e+01,1.722778e+02
5.361259e+04,6.205160e-01,8.782532e-01,8.791717e-01,1.806009e-01,1.753738e-07,1.388636e+01,-8.291862e-02,1.396927e+01,1.582283e+01,1.722818e+02
5.362259e+04,6.206318e-01,8.782532e-01,8.791733e-01,1.806027e-01,1.753281e-07,1.388687e+01,-8.291862e-02,1.396979e+01,1.582342e+01,1.722858e+02
5.363259e+04,6.207475e-01,8.782532e-01,8.791748e-01,1.806044e-01,1.752824e-07,1.388739e+01,-8.291862e-02,1.397031e+01,1.582400e+01,1.722898e+02
5.364259e+04,6.208633e-01,8.782532e-01,8.791764e-01,1.806062e-01,1.752368e-07,1.388790e+01,-8.291862e-02,1.397082e+01,1.582459e+01,1.722939e+02
5.365259e+04,6.209790e-01,8.782532e-01,8.791779e-01,1.806079e-01,1.751912e-07,1.388842e+01,-8.291862e-02,1.397134e+01,1.582518e+01,1.722979e+02
5.366259e+04,6.210948e-01,8.782556e-01,8.791794e-01,1.806097e-01,1.751455e-07,1.388881e+01,-8.291862e-02,1.397173e+01,1.582558e+01,1.723000e+02
5.367259e+04,6.212105e-01,8.782609e-01,8.791810e-01,1.806114e-01,1.750999e-07,1.388907e+01,-8.291862e-02,1.397198e+01,1.582578e+01,1.723000e+02
5.368259e+04,6.213263e-01,8.782662e-01,8.791825e-01,1.806132e-01,1.750544e-07,1.388932e+01,-8.291862e-02,1.397224e+01,1.582597e+01,1.723000e+02
5.369259e+04,6.214420e-01,8.782715e-01,8.791841e-01,1.806149e-01,1.750088e-07,1.388958e+01,-8.291862e-02,1.397249e+01,1.582617e+01,1.723000e+02
5.370259e+04,6.215578e-01,8.782767e-01,8.791856e-01,1.806167e-01,1.749632e-07,1.388983e+01,-8.291862e-02,1.397275e+01,1.582636e+01,1.723000e+02
5.371259e+04,6.216735e-01,8.782820e-01,8.791871e-01,1.806184e-01,1.749177e-07,1.389009e+01,-8.291862e-02,1.397300e+01,1.582656e+01,1.723000e+02
5.372259e+04,6.217892e-01,8.782873e-01,8.791887e-01,1.806202e-01,1.748722e-07,1.389034e+01,-8.291862e-02,1.397326e+01,1.582675e+01,1.723000e+02
5.373259e+04,6.219050e-01,8.782926e-01,8.791902e-01,1.806219e-01,1.748267e-07,1.389060e+01,-8.291862e-02,1.397351e+01,1.582694e+01,1.723000e+02
5.374259e+04,6.220207e-01,8.782978e-01,8.791917e-01,1.806237e-01,1.747812e-07,1.389085e+01,-8.291862e-02,1.397377e+01,1.582714e+01,1.723000e+02
5.375259e+04,6.221365e-01,8.783031e-01,8.791933e-01,1.806254e-01,1.747357e-07,1.389111e+01,-8.291862e-02,1.397402e+01,1.582733e+01,1.723000e+02
5.376259e+04,6.222522e-01,8.783084e-01,8.791948e-01,1.806272e-01,1.746902e-07,1.389136e+01,-8.291862e-02,1.397428e+01,1.582753e+01,1.723000e+02
5.377259e+04,6.223680e-01,8.783137e-01,8.791964e-01,1.806289e-01,1.746448e-07,1.389162e+01,-8.291862e-02,1.397454e+01,1.582772e+01,1.723000e+02
5.378259e+04,6.224837e-01,8.783189e-01,8.791979e-01,1.806307e-01,1.745994e-07,1.389187e+01,-8.291862e-02,1.397479e+01,1.582792e+01,1.723000e+02
5.379259e+04,6.225995e-01,8.783242e-01,8.791994e-01,1.806324e-01,1.745539e-07,1.389213e+01,-8.291862e-02,1.397505e+01,1.582811e+01,1.723000e+02
5.380259e+04,6.227152e-01,8.783295e-01,8.792010e-01,1.806342e-01,1.745085e-07,1.389238e+01,-8.291862e-02,1.397530e+01,1.582831e+01,1.723000e+02
5.381260e+04,6.228310e-01,8.783347e-01,8.792025e-01,1.806359e-01,1.744632e-07,1.389264e+01,-8.291862e-02,1.397556e+01,1.582850e+01,1.723000e+02
5.382260e+04,6.229467e-01,8.783400e-01,8.792040e-01,1.806377e-01,1.744178e-07,1.389289e+01,-8.291862e-02,1.397581e+01,1.582870e+01,1.723000e+02
5.383260e+04,6.230625e-01,8.783453e-01,8.792056e-01,1.806394e-01,1.743724e-07,1.389315e+01,-8.291862e-02,1.397607e+01,1.582889e+01,1.723000e+02
5.384260e+04,6.231782e-01,8.783506e-01,8.792071e-01,1.806411e-01,1.743271e-07,1.389340e+01,-8.291862e-02,1.397632e+01,1.582909e+01,1.723000e+02
5.385260e+04,6.232939e-01,8.783558e-01,8.792086e-01,1.806429e-01,1.742818e-07,1.389366e+01,-8.291862e-02,1.397658e+01,1.582928e+01,1.723000e+02
5.386260e+04,6.234097e-01,8.783611e-01,8.792102e-01,1.806446e-01,1.742365e-07,1.389391e+01,-8.291862e-02,1.397683e+01,1.582948e+01,1.723000e+02
5.387260e+04,6.235254e-01,8.783664e-01,8.792117e-01,1.806464e-01,1.741912e-07,1.389417e+01,-8.291862e-02,1.397709e+01,1.582967e+01,1.723000e+02
5.388260e+04,6.236412e-01,8.783717e-01,8.792132e-01,1.806481e-01,1.741459e-07,1.389442e+01,-8.291862e-02,1.397734e+01,1.582987e+01,1.723000e+02
5.389260e+04,6.237569e-01,8.783769e-01,8.792147e-01,1.806499e-01,1.741006e-07,1.389468e+01,-8.291862e-02,1.397760e+01,1.583006e+01,1.723000e+02
5.390260e+04,6.238727e-01,8.783822e-01,8.792163e-01,1.806516e-01,1.740554e-07,1.389493e+01,-8.291862e-02,1.397785e+01,1.583026e+01,1.723000e+02
5.391260e+04,6.239884e-01,8.783890e-01,8.792178e-01,1.806533e-01,1.740102e-07,1.389502e+01,-8.291862e-02,1.397794e+01,1.583023e+01,1.722987e+02
5.392260e+04,6.241042e-01,8.783990e-01,8.792193e-01,1.806551e-01,1.739649e-07,1.389476e+01,-8.291862e-02,1.397768e+01,1.582976e+01,1.722946e+02
5.393260e+04,6.242199e-01,8.784090e-01,8.792209e-01,1.806568e-01,1.739197e-07,1.389450e+01,-8.291862e-02,1.397742e+01,1.582928e+01,1.722906e+02
5.394260e+04,6.243357e-01,8.784189e-01,8.792224e-01,1.806586e-01,1.738746e-07,1.389424e+01,-8.291862e-02,1.397716e+01,1.582881e+01,1.722866e+02
5.395260e+04,6.244514e-01,8.784289e-01,8.792239e-01,1.806603e-01,1.738294e-07,1.389399e+01,-8.291862e-02,1.397691e+01,1.582834e+01,1.722826e+02
5.396260e+04,6.245672e-01,8.784389e-01,8.792255e-01,1.806620e-01,1.737842e-07,1.389373e+01,-8.291862e-02,1.397665e+01,1.582786e+01,1.722786e+02
5.397260e+04,6.246829e-01,8.784489e-01,8.792270e-01,1.806638e-01,1.737391e-07,1.389347e+01,-8.291862e-02,1.397639e+01,1.582739e+01,1.722746e+02
5.398260e+04,6.247986e-01,8.784588e-01,8.792285e-01,1.806655e-01,1.736940e-07,1.389321e+01,-8.291862e-02,1.397613e+01,1.582691e+01,1.722705e+02
5.399260e+04,6.249144e-01,8.784688e-01,8.792300e-01,1.806672e-01,1.736489e-07,1.389296e+01,-8.291862e-02,1.397587e+01,1.582644e+01,1.722665e+02
5.400260e+04,6.250301e-01,8.784788e-01,8.792316e-01,1.806690e-01,1.736038e-07,1.389270e+01,-8.291862e-02,1.397562e+01,1.582596e+01,1.722625e+02
5.401260e+04,6.251459e-01,8.784888e-01,8.792331e-01,1.806707e-01,1.735587e-07,1.389244e+01,-8.291862e-02,1.397536e+01,1.582549e+01,1.722585e+02
5.402261e+04,6.252616e-01,8.784987e-01,8.792346e-01,1.806724e-01,1.735136e-07,1.389218e+01,-8.291862e-02,1.397510e+01,1.582502e+01,1.722545e+02
5.403261e+04,6.253774e-01,8.785087e-01,8.792361e-01,1.806742e-01,1.734686e-07,1.389192e+01,-8.291862e-02,1.397484e+01,1.582454e+01,1.722504e+02
5.404261e+04,6.254931e-01,8.785187e-01,8.792377e-01,1.806759e-01,1.734235e-07,1.389167e+01,-8.291862e-02,1.397459e+01,1.582407e+01,1.722464e+02
5.405261e+04,6.256089e-01,8.785286e-01,8.792392e-01,1.806776e-01,1.733785e-07,1.389141e+01,-8.291862e-02,1.397433e+01,1.582359e+01,1.722424e+02
5.406261e+04,6.257246e-01,8.785386e-01,8.792407e-01,1.806794e-01,1.733335e-07,1.389115e+01,-8.291862e-02,1.397407e+01,1.582312e+01,1.722384e+02
5.407261e+04,6.258404e-01,8.785486e-01,8.792422e-01,1.806811e-01,1.732885e-07,1.389089e+01,-8.291862e-02,1.397381e+01,1.582265e+01,1.722344e+02
5.408261e+04,6.259561e-01,8.785586e-01,8.792438e-01,1.806828e-01,1.732436e-07,1.389064e+01,-8.291862e-02,1.397355e+01,1.582217e+01,1.722303e+02
5.409261e+04,6.260719e-01,8.785685e-01,8.792453e-01,1.806846e-01,1.731986e-07,1.389038e+01,-8.291862e-02,1.397330e+01,1.582170e+01,1.722263e+02
5.410261e+04,6.261876e-01,8.785785e-01,8.792468e-01,1.806863e-01,1.731537e-07,1.389012e+01,-8.291862e-02,1.397304e+01,1.582123e+01,1.722223e+02
5.411261e+04,6.263034e-01,8.785885e-01,8.792483e-01,1.806880e-01,1.731087e-07,1.388986e+01,-8.291862e-02,1.397278e+01,1.582075e+01,1.722183e+02
5.412261e+04,6.264191e-01,8.785985e-01,8.792499e-01,1.806898e-01,1.730638e-07,1.388960e+01,-8.291862e-02,1.397252e+01,1.582028e+01,1.722143e+02
5.413261e+04,6.265348e-01,8.786084e-01,8.792514e-01,1.806915e-01,1.730189e-07,1.388935e+01,-8.291862e-02,1.397227e+01,1.581980e+01,1.722102e+02
5.414261e+04,6.266506e-01,8.786184e-01,8.792529e-01,1.806932e-01,1.729741e-07,1.388909e+01,-8.291862e-02,1.397201e+01,1.581933e+01,1.722062e+02
5.415261e+04,6.267663e-01,8.786284e-01,8.792544e-01,1.806950e-01,1.729292e-07,1.388883e+01,-8.291862e-02,1.397175e+01,1.581886e+01,1.722022e+02
5.416261e+04,6.268821e-01,8.786294e-01,8.792559e-01,1.806967e-01,1.728843e-07,1.388880e+01,-8.291862e-02,1.397172e+01,1.581881e+01,1.722018e+02
5.417261e+04,6.269978e-01,8.786195e-01,8.792575e-01,1.806984e-01,1.728395e-07,1.388906e+01,-8.291862e-02,1.397198e+01,1.581928e+01,1.722058e+02
5.418261e+04,6.271136e-01,8.786097e-01,8.792590e-01,1.807002e-01,1.727947e-07,1.388931e+01,-8.291862e-02,1.397223e+01,1.581974e+01,1.722097e+02
5.419261e+04,6.272293e-01,8.785998e-01,8.792605e-01,1.807019e-01,1.727499e-07,1.388957e+01,-8.291862e-02,1.397249e+01,1.582021e+01,1.722137e+02
5.420261e+04,6.273451e-01,8.785899e-01,8.792620e-01,1.807036e-01,1.727051e-07,1.388982e+01,-8.291862e-02,1.397274e+01,1.582068e+01,1.722177e+02
5.421261e+04,6.274608e-01,8.785801e-01,8.792635e-01,1.807053e-01,1.726603e-07,1.389008e+01,-8.291862e-02,1.397300e+01,1.582115e+01,1.722217e+02
5.422261e+04,6.275766e-01,8.785702e-01,8.792651e-01,1.807071e-01,1.726156e-07,1.389034e+01,-8.291862e-02,1.397325e+01,1.582162e+01,1.722257e+02
5.423262e+04,6.276923e-01,8.785603e-01,8.792666e-01,1.807088e-01,1.725708e-07,1.389059e+01,-8.291862e-02,1.397351e+01,1.582209e+01,1.722296e+02
5.424262e+04,6.278081e-01,8.785505e-01,8.792681e-01,1.807105e-01,1.725261e-07,1.389085e+01,-8.291862e-02,1.397376e+01,1.582256e+01,1.722336e+02
5.425262e+04,6.279238e-01,8.785406e-01,8.792696e-01,1.807122e-01,1.724814e-07,1.389110e+01,-8.291862e-02,1.397402e+01,1.582303e+01,1.722376e+02
5.426262e+04,6.280395e-01,8.785307e-01,8.792711e-01,1.807140e-01,1.724367e-07,1.389136e+01,-8.291862e-02,1.397427e+01,1.582350e+01,1.722416e+02
5.427262e+04,6.281553e-01,8.785208e-01,8.792726e-01,1.807157e-01,1.723920e-07,1.389161e+01,-8.291862e-02,1.397453e+01,1.582397e+01,1.722455e+02
5.428262e+04,6.282710e-01,8.785110e-01,8.792742e-01,1.807174e-01,1.723473e-07,1.389187e+01,-8.291862e-02,1.397478e+01,1.582443e+01,1.722495e+02
5.429262e+04,6.283868e-01,8.785011e-01,8.792757e-01,1.807191e-01,1.723027e-07,1.389212e+01,-8.291862e-02,1.397504e+01,1.582490e+01,1.722535e+02
5.430262e+04,6.285025e-01,8.784912e-01,8.792772e-01,1.807209e-01,1.722580e-07,1.389238e+01,-8.291862e-02,1.397529e+01,1.582537e+01,1.722575e+02
5.431262e+04,6.286183e-01,8.784814e-01,8.792787e-01,1.807226e-01,1.722134e-07,1.389263e+01,-8.291862e-02,1.397555e+01,1.582584e+01,1.722615e+02
5.432262e+04,6.287340e-01,8.784715e-01,8.792802e-01,1.807243e-01,1.721688e-07,1.389289e+01,-8.291862e-02,1.397580e+01,1.582631e+01,1.722654e+02
5.433262e+04,6.288498e-01,8.784616e-01,8.792817e-01,1.807260e-01,1.721242e-07,1.389314e+01,-8.291862e-02,1.397606e+01,1.582678e+01,1.722694e+02
5.434262e+04,6.289655e-01,8.784518e-01,8.792832e-01,1.807277e-01,1.720796e-07,1.389340e+01,-8.291862e-02,1.397632e+01,1.582725e+01,1.722734e+02
5.435262e+04,6.290813e-01,8.784419e-01,8.792847e-01,1.807295e-01,1.720351e-07,1.389365e+01,-8.291862e-02,1.397657e+01,1.582772e+01,1.722774e+02
5.436262e+04,6.291970e-01,8.784320e-01,8.792863e-01,1.807312e-01,1.719905e-07,1.389391e+01,-8.291862e-02,1.397683e+01,1.582819e+01,1.722813e+02
5.437262e+04,6.293128e-01,8.784222e-01,8.792878e-01,1.807329e-01,1.719460e-07,1.389416e+01,-8.291862e-02,1.397708e+01,1.582866e+01,1.722853e+02
5.438262e+04,6.294285e-01,8.784123e-01,8.792893e-01,1.807346e-01,1.719015e-07,1.389442e+01,-8.291862e-02,1.397734e+01,1.582913e+01,1.722893e+02
5.439262e+04,6.295442e-01,8.784024e-01,8.792908e-01,1.807363e-01,1.718570e-07,1.389467e+01,-8.291862e-02,1.397759e+01,1.582960e+01,1.722933e+02
5.440262e+04,6.296600e-01,8.783925e-01,8.792923e-01,1.807381e-01,1.718125e-07,1.389493e+01,-8.291862e-02,1.397785e+01,1.583006e+01,1.722973e+02
5.441262e+04,6.297757e-01,8.783857e-01,8.792938e-01,1.807398e-01,1.717680e-07,1.389486e+01,-8.291862e-02,1.397778e+01,1.583012e+01,1.723012e+02
5.442262e+04,6.298915e-01,8.783857e-01,8.792953e-01,1.807415e-01,1.717235e-07,1.389409e+01,-8.291862e-02,1.397701e+01,1.582924e+01,1.723053e+02
5.443263e+04,6.300072e-01,8.783857e-01,8.792968e-01,1.807432e-01,1.716791e-07,1.389332e+01,-8.291862e-02,1.397624e+01,1.582836e+01,1.723093e+02
5.444263e+04,6.301230e-01,8.783857e-01,8.792983e-01,1.807449e-01,1.716347e-07,1.389254e+01,-8.291862e-02,1.397546e+01,1.582748e+01,1.723133e+02
5.445263e+04,6.302387e-01,8.783857e-01,8.792999e-01,1.807466e-01,1.715902e-07,1.389177e+01,-8.291862e-02,1.397469e+01,1.582660e+01,1.723173e+02
5.446263e+04,6.303545e-01,8.783857e-01,8.793014e-01,1.807484e-01,1.715458e-07,1.389100e+01,-8.291862e-02,1.397392e+01,1.582572e+01,1.723213e+02
5.447263e+04,6.304702e-01,8.783857e-01,8.793029e-01,1.807501e-01,1.715015e-07,1.389022e+01,-8.291862e-02,1.397314e+01,1.582483e+01,1.723254e+02
5.448263e+04,6.305860e-01,8.783857e-01,8.793044e-01,1.807518e-01,1.714571e-07,1.388945e+01,-8.291862e-02,1.397237e+01,1.582395e+01,1.723294e+02
5.449263e+04,6.307017e-01,8.783857e-01,8.793059e-01,1.807535e-01,1.714127e-07,1.388868e+01,-8.291862e-02,1.397160e+01,1.582307e+01,1.723334e+02
5.450263e+04,6.308175e-01,8.783857e-01,8.793074e-01,1.807552e-01,1.713684e-07,1.388790e+01,-8.291862e-02,1.397082e+01,1.582219e+01,1.723374e+02
5.451263e+04,6.309332e-01,8.783857e-01,8.793089e-01,1.807569e-01,1.713241e-07,1.388713e+01,-8.291862e-02,1.397005e+01,1.582131e+01,1.723414e+02
5.452263e+04,6.310490e-01,8.783857e-01,8.793104e-01,1.807586e-01,1.712798e-07,1.388636e+01,-8.291862e-02,1.396928e+01,1.582043e+01,1.723454e+02
5.453263e+04,6.311647e-01,8.783857e-01,8.793119e-01,1.807604e-01,1.712355e-07,1.388558e+01,-8.291862e-02,1.396850e+01,1.581955e+01,1.723495e+02
5.454263e+04,6.312804e-01,8.783857e-01,8.793134e-01,1.807621e-01,1.711912e-07,1.388481e+01,-8.291862e-02,1.396773e+01,1.581867e+01,1.723535e+02
5.455263e+04,6.313962e-01,8.783857e-01,8.793149e-01,1.807638e-01,1.711469e-07,1.388404e+01,-8.291862e-02,1.396696e+01,1.581779e+01,1.723575e+02
5.456263e+04,6.315119e-01,8.783857e-01,8.793164e-01,1.807655e-01,1.711027e-07,1.388327e+01,-8.291862e-02,1.396618e+01,1.581691e+01,1.723615e+02
5.457263e+04,6.316277e-01,8.783857e-01,8.793179e-01,1.807672e-01,1.710584e-07,1.388249e+01,-8.291862e-02,1.396541e+01,1.581603e+01,1.723655e+02
5.458263e+04,6.317434e-01,8.783857e-01,8.793194e-01,1.807689e-01,1.710142e-07,1.388172e+01,-8.291862e-02,1.396464e+01,1.581515e+01,1.723696e+02
5.459263e+04,6.318592e-01,8.783857e-01,8.793209e-01,1.807706e-01,1.709700e-07,1.388095e+01,-8.291862e-02,1.396386e+01,1.581427e+01,1.723736e+02
5.460263e+04,6.319749e-01,8.783857e-01,8.793224e-01,1.807723e-01,1.709258e-07,1.388017e+01,-8.291862e-02,1.396309e+01,1.581339e+01,1.723776e+02
5.461263e+04,6.320907e-01,8.783857e-01,8.793239e-01,1.807740e-01,1.708816e-07,1.387940e+01,-8.291862e-02,1.396232e+01,1.581251e+01,1.723816e+02
5.462263e+04,6.322064e-01,8.783857e-01,8.793255e-01,1.807758e-01,1.708375e-07,1.387863e+01,-8.291862e-02,1.396154e+01,1.581163e+01,1.723856e+02
5.463263e+04,6.323222e-01,8.783857e-01,8.793270e-01,1.807775e-01,1.707933e-07,1.387785e+01,-8.291862e-02,1.396077e+01,1.581075e+01,1.723897e+02
5.464264e+04,6.324379e-01,8.783857e-01,8.793285e-01,1.807792e-01,1.707492e-07,1.387708e+01,-8.291862e-02,1.396000e+01,1.580987e+01,1.723937e+02
5.465264e+04,6.325537e-01,8.783857e-01,8.793300e-01,1.807809e-01,1.707051e-07,1.387631e+01,-8.291862e-02,1.395922e+01,1.580899e+01,1.723977e+02
5.466264e+04,6.326694e-01,8.783806e-01,8.793315e-01,1.807826e-01,1.706610e-07,1.387586e+01,-8.291862e-02,1.395878e+01,1.580858e+01,1.723983e+02
5.467264e+04,6.327851e-01,8.783687e-01,8.793330e-01,1.807843e-01,1.706169e-07,1.387586e+01,-8.291862e-02,1.395878e+01,1.580879e+01,1.723943e+02
5.468264e+04,6.329009e-01,8.783568e-01,8.793345e-01,1.807860e-01,1.705728e-07,1.387586e+01,-8.291862e-02,1.395878e+01,1.580901e+01,1.723903e+02
5.469264e+04,6.330166e-01,8.783449e-01,8.793360e-01,1.807877e-01,1.705287e-07,1.387586e+01,-8.291862e-02,1.395878e+01,1.580922e+01,1.723863e+02
5.470264e+04,6.331324e-01,8.783330e-01,8.793375e-01,1.807894e-01,1.704847e-07,1.387586e+01,-8.291862e-02,1.395878e+01,1.580944e+01,1.723823e+02
5.471264e+04,6.332481e-01,8.783211e-01,8.793390e-01,1.807911e-01,1.704407e-07,1.387586e+01,-8.291862e-02,1.395878e+01,1.580965e+01,1.723783e+02
5.472264e+04,6.333639e-01,8.783092e-01,8.793405e-01,1.807928e-01,1.703967e-07,1.387586e+01,-8.291862e-02,1.395878e+01,1.580987e+01,1.723743e+02
5.473264e+04,6.334796e-01,8.782973e-01,8.793420e-01,1.807945e-01,1.703527e-07,1.387586e+01,-8.291862e-02,1.395878e+01,1.581008e+01,1.723704e+02
5.474264e+04,6.335954e-01,8.782854e-01,8.793435e-01,1.807962e-01,1.703087e-07,1.387586e+01,-8.291862e-02,1.395878e+01,1.581030e+01,1.723664e+02
5.475264e+04,6.337111e-01,8.782735e-01,8.793449e-01,1.807979e-01,1.702647e-07,1.387586e+01,-8.291862e-02,1.395878e+01,1.581051e+01,1.723624e+02
5.476264e+04,6.338269e-01,8.782616e-01,8.793464e-01,1.807996e-01,1.702207e-07,1.387586e+01,-8.291862e-02,1.395878e+01,1.581073e+01,1.723584e+02
5.477264e+04,6.339426e-01,8.782497e-01,8.793479e-01,1.808013e-01,1.701768e-07,1.387586e+01,-8.291862e-02,1.395878e+01,1.581094e+01,1.723544e+02
5.478264e+04,6.340584e-01,8.782378e-01,8.793494e-01,1.808030e-01,1.701329e-07,1.387586e+01,-8.291862e-02,1.395878e+01,1.581116e+01,1.723504e+02
5.479264e+04,6.341741e-01,8.782259e-01,8.793509e-01,1.808047e-01,1.700890e-07,1.387586e+01,-8.291862e-02,1.395878e+01,1.581138e+01,1.723464e+02
5.480264e+04,6.342898e-01,8.782140e-01,8.793524e-01,1.808064e-01,1.700451e-07,1.387586e+01,-8.291862e-02,1.395878e+01,1.581159e+01,1.723424e+02
5.481264e+04,6.344056e-01,8.782021e-01,8.793539e-01,1.808081e-01,1.700012e-07,1.387586e+01,-8.291862e-02,1.395878e+01,1.581181e+01,1.723384e+02
5.482264e+04,6.345213e-01,8.781902e-01,8.793554e-01,1.808098e-01,1.699573e-07,1.387586e+01,-8.291862e-02,1.395878e+01,1.581202e+01,1.723344e+02
5.483264e+04,6.346371e-01,8.781783e-01,8.793569e-01,1.808115e-01,1.699135e-07,1.387586e+01,-8.291862e-02,1.395878e+01,1.581224e+01,1.723304e+02
5.484264e+04,6.347528e-01,8.781664e-01,8.793584e-01,1.808132e-01,1.698696e-07,1.387586e+01,-8.291862e-02,1.395878e+01,1.581245e+01,1.723265e+02
5.485265e+04,6.348686e-01,8.781545e-01,8.793599e-01,1.808149e-01,1.698258e-07,1.387586e+01,-8.291862e-02,1.395878e+01,1.581267e+01,1.723225e+02
5.486265e+04,6.349843e-01,8.781426e-01,8.793614e-01,1.808166e-01,1.697820e-07,1.387586e+01,-8.291862e-02,1.395878e+01,1.581288e+01,1.723185e+02
5.487265e+04,6.351001e-01,8.781307e-01,8.793629e-01,1.808183e-01,1.697382e-07,1.387586e+01,-8.291862e-02,1.395878e+01,1.581310e+01,1.723145e+02
5.488265e+04,6.352158e-01,8.781188e-01,8.793644e-01,1.808200e-01,1.696944e-07,1.387586e+01,-8.291862e-02,1.395878e+01,1.581331e+01,1.723105e+02
5.489265e+04,6.353316e-01,8.781069e-01,8.793659e-01,1.808217e-01,1.696506e-07,1.387586e+01,-8.291862e-02,1.395878e+01,1.581353e+01,1.723065e+02
5.490265e+04,6.354473e-01,8.780950e-01,8.793674e-01,1.808234e-01,1.696069e-07,1.387586e+01,-8.291862e-02,1.395878e+01,1.581375e+01,1.723025e+02
5.491265e+04,6.355631e-01,8.780936e-01,8.793689e-01,1.808251e-01,1.695631e-07,1.387596e+01,-8.291862e-02,1.395888e+01,1.581388e+01,1.722985e+02
5.492265e+04,6.356788e-01,8.781102e-01,8.793703e-01,1.808268e-01,1.695194e-07,1.387621e+01,-8.291862e-02,1.395913e+01,1.581387e+01,1.722945e+02
5.493265e+04,6.357946e-01,8.781267e-01,8.793718e-01,1.808285e-01,1.694757e-07,1.387647e+01,-8.291862e-02,1.395939e+01,1.581386e+01,1.722905e+02
5.494265e+04,6.359103e-01,8.781432e-01,8.793733e-01,1.808302e-01,1.694320e-07,1.387673e+01,-8.291862e-02,1.395964e+01,1.581386e+01,1.722865e+02
5.495265e+04,6.360260e-01,8.781597e-01,8.793748e-01,1.808319e-01,1.693883e-07,1.387698e+01,-8.291862e-02,1.395990e+01,1.581385e+01,1.722826e+02
5.496265e+04,6.361418e-01,8.781762e-01,8.793763e-01,1.808336e-01,1.693447e-07,1.387724e+01,-8.291862e-02,1.396016e+01,1.581384e+01,1.722786e+02
5.497265e+04,6.362575e-01,8.781927e-01,8.793778e-01,1.808353e-01,1.693010e-07,1.387749e+01,-8.291862e-02,1.396041e+01,1.581383e+01,1.722746e+02
5.498265e+04,6.363733e-01,8.782092e-01,8.793793e-01,1.808370e-01,1.692574e-07,1.387775e+01,-8.291862e-02,1.396067e+01,1.581383e+01,1.722706e+02
5.499265e+04,6.364890e-01,8.782257e-01,8.793808e-01,1.808387e-01,1.692138e-07,1.387801e+01,-8.291862e-02,1.396092e+01,1.581382e+01,1.722666e+02
5.500265e+04,6.366048e-01,8.782423e-01,8.793823e-01,1.808404e-01,1.691702e-07,1.387826e+01,-8.291862e-02,1.396118e+01,1.581381e+01,1.722626e+02
5.501265e+04,6.367205e-01,8.782588e-01,8.793837e-01,1.808420e-01,1.691266e-07,1.387852e+01,-8.291862e-02,1.396144e+01,1.581380e+01,1.722586e+02
5.502265e+04,6.368363e-01,8.782753e-01,8.793852e-01,1.808437e-01,1.690830e-07,1.387877e+01,-8.291862e-02,1.396169e+01,1.581380e+01,1.722546e+02
5.503265e+04,6.369520e-01,8.782918e-01,8.793867e-01,1.808454e-01,1.690394e-07,1.387903e+01,-8.291862e-02,1.396195e+01,1.581379e+01,1.722506e+02
5.504265e+04,6.370678e-01,8.783083e-01,8.793882e-01,1.808471e-01,1.689959e-07,1.387929e+01,-8.291862e-02,1.396220e+01,1.581378e+01,1.722466e+02
5.505265e+04,6.371835e-01,8.783248e-01,8.793897e-01,1.808488e-01,1.689524e-07,1.387954e+01,-8.291862e-02,1.396246e+01,1.581377e+01,1.722426e+02
5.506266e+04,6.372993e-01,8.783413e-01,8.793912e-01,1.808505e-01,1.689088e-07,1.387980e+01,-8.291862e-02,1.396272e+01,1.581377e+01,1.722386e+02
5.507266e+04,6.374150e-01,8.783578e-01,8.793927e-01,1.808522e-01,1.688653e-07,1.388005e+01,-8.291862e-02,1.396297e+01,1.581376e+01,1.722347e+02
5.508266e+04,6.375307e-01,8.783744e-01,8.793942e-01,1.808539e-01,1.688218e-07,1.388031e+01,-8.291862e-02,1.396323e+01,1.581375e+01,1.722307e+02
5.509266e+04,6.376465e-01,8.783909e-01,8.793956e-01,1.808556e-01,1.687784e-07,1.388057e+01,-8.291862e-02,1.396348e+01,1.581374e+01,1.722267e+02
5.510266e+04,6.377622e-01,8.784074e-01,8.793971e-01,1.808573e-01,1.687349e-07,1.388082e+01,-8.291862e-02,1.396374e+01,1.581374e+01,1.722227e+02
5.511266e+04,6.378780e-01,8.784239e-01,8.793986e-01,1.808589e-01,1.686914e-07,1.388108e+01,-8.291862e-02,1.396400e+01,1.581373e+01,1.722187e+02
5.512266e+04,6.379937e-01,8.784404e-01,8.794001e-01,1.808606e-01,1.686480e-07,1.388133e+01,-8.291862e-02,1.396425e+01,1.581372e+01,1.722147e+02
5.513266e+04,6.381095e-01,8.784569e-01,8.794016e-01,1.808623e-01,1.686046e-07,1.388159e+01,-8.291862e-02,1.396451e+01,1.581371e+01,1.722107e+02
5.514266e+04,6.382252e-01,8.784734e-01,8.794031e-01,1.808640e-01,1.685612e-07,1.388185e+01,-8.291862e-02,1.396476e+01,1.581371e+01,1.722067e+02
5.515266e+04,6.383410e-01,8.784899e-01,8.794045e-01,1.808657e-01,1.685178e-07,1.388210e+01,-8.291862e-02,1.396502e+01,1.581370e+01,1.722027e+02
5.516266e+04,6.384567e-01,8.785044e-01,8.794060e-01,1.808674e-01,1.684744e-07,1.388236e+01,-8.291862e-02,1.396528e+01,1.581373e+01,1.721987e+02
5.517266e+04,6.385725e-01,8.785144e-01,8.794075e-01,1.808691e-01,1.684311e-07,1.388261e+01,-8.291862e-02,1.396553e+01,1.581384e+01,1.721947e+02
5.518266e+04,6.386882e-01,8.785243e-01,8.794090e-01,1.808707e-01,1.683877e-07,1.388287e+01,-8.291862e-02,1.396579e+01,1.581395e+01,1.721907e+02
5.519266e+04,6.388040e-01,8.785343e-01,8.794105e-01,1.808724e-01,1.683444e-07,1.388313e+01,-8.291862e-02,1.396605e+01,1.581407e+01,1.721867e+02
5.520266e+04,6.389197e-01,8.785443e-01,8.794119e-01,1.808741e-01,1.683011e-07,1.388338e+01,-8.291862e-02,1.396630e+01,1.581418e+01,1.721827e+02
5.521266e+04,6.390354e-01,8.785543e-01,8.794134e-01,1.808758e-01,1.682578e-07,1.388364e+01,-8.291862e-02,1.396656e+01,1.581429e+01,1.721787e+02
5.522266e+04,6.391512e-01,8.785643e-01,8.794149e-01,1.808775e-01,1.682145e-07,1.388390e+01,-8.291862e-02,1.396682e+01,1.581440e+01,1.721747e+02
5.523266e+04,6.392669e-01,8.785743e-01,8.794164e-01,1.808792e-01,1.681712e-07,1.388416e+01,-8.291862e-02,1.396707e+01,1.581451e+01,1.721707e+02
5.524266e+04,6.393827e-01,8.785842e-01,8.794179e-01,1.808808e-01,1.681279e-07,1.388441e+01,-8.291862e-02,1.396733e+01,1.581462e+01,1.721667e+02
5.525266e+04,6.394984e-01,8.785942e-01,8.794193e-01,1.808825e-01,1.680847e-07,1.388467e+01,-8.291862e-02,1.396759e+01,1.581474e+01,1.721627e+02
5.526267e+04,6.396142e-01,8.786042e-01,8.794208e-01,1.808842e-01,1.680415e-07,1.388493e+01,-8.291862e-02,1.396784e+01,1.581485e+01,1.721587e+02
5.527267e+04,6.397299e-01,8.786142e-01,8.794223e-01,1.808859e-01,1.679982e-07,1.388518e+01,-8.291862e-02,1.396810e+01,1.581496e+01,1.721547e+02
5.528267e+04,6.398457e-01,8.786242e-01,8.794238e-01,1.808876e-01,1.679550e-07,1.388544e+01,-8.291862e-02,1.396836e+01,1.581507e+01,1.721507e+02
5.529267e+04,6.399614e-01,8.786342e-01,8.794252e-01,1.808892e-01,1.679118e-07,1.388570e+01,-8.291862e-02,1.396862e+01,1.581518e+01,1.721467e+02
5.530267e+04,6.400772e-01,8.786441e-01,8.794267e-01,1.808909e-01,1.678687e-07,1.388595e+01,-8.291862e-02,1.396887e+01,1.581529e+01,1.721427e+02
5.531267e+04,6.401929e-01,8.786541e-01,8.794282e-01,1.808926e-01,1.678255e-07,1.388621e+01,-8.291862e-02,1.396913e+01,1.581541e+01,1.721387e+02
5.532267e+04,6.403087e-01,8.786641e-01,8.794297e-01,1.808943e-01,1.677824e-07,1.388647e+01,-8.291862e-02,1.396939e+01,1.581552e+01,1.721346e+02
5.533267e+04,6.404244e-01,8.786741e-01,8.794312e-01,1.808960e-01,1.677392e-07,1.388672e+01,-8.291862e-02,1.396964e+01,1.581563e+01,1.721306e+02
5.534267e+04,6.405401e-01,8.786841e-01,8.794326e-01,1.808976e-01,1.676961e-07,1.388698e+01,-8.291862e-02,1.396990e+01,1.581574e+01,1.721266e+02
5.535267e+04,6.406559e-01,8.786941e-01,8.794341e-01,1.808993e-01,1.676530e-07,1.388724e+01,-8.291862e-02,1.397016e+01,1.581585e+01,1.721226e+02
5.536267e+04,6.407716e-01,8.787040e-01,8.794356e-01,1.809010e-01,1.676099e-07,1.388749e+01,-8.291862e-02,1.397041e+01,1.581597e+01,1.721186e+02
5.537267e+04,6.408874e-01,8.787140e-01,8.794370e-01,1.809027e-01,1.675668e-07,1.388775e+01,-8.291862e-02,1.397067e+01,1.581608e+01,1.721146e+02
5.538267e+04,6.410031e-01,8.787240e-01,8.794385e-01,1.809043e-01,1.675238e-07,1.388801e+01,-8.291862e-02,1.397093e+01,1.581619e+01,1.721106e+02
