Repository: brandonlampe/CS_Data

# Repository for Crushed Salt Data
**Grant No: 456417**

This is a work in progress!

## Repository Content

### Directory Names
A uniform namining structure still in progress, but in general directories are named according to the following:
 - Names contain no spaces, a single underscore "_" will be used as a file name seperator.
 - Files are for the Crushed Salt Project (CSP); therefore, the first three charaters of each file are "CSP".
 - Folders are organized by which frame the test was performed on i.e., A2 or A3.
 - The fifth and sixth charaters of each file name will therefore be "A" followed by the frame number.

File: UNM_WP_HY_175_09/175_09_Stage01_OUT.csv (part 22 of 30)
Seconds, Days, Fractional Density, Fit to Fractional Density,Fit to Volume Strain,Fit to Volume Strain Rate (1/sec),Confining Pressure (MPa), Pore Pressure (MPa),Terzaghi Pressure (MPa), Solid Pressure (MPa),Temperature (C))
5.816280e+04,6.731806e-01,8.791688e-01,8.798340e-01,1.813539e-01,1.560786e-07,1.388878e+01,-8.291862e-02,1.397170e+01,1.580902e+01,1.721986e+02
5.817281e+04,6.732964e-01,8.791801e-01,8.798354e-01,1.813555e-01,1.560393e-07,1.388904e+01,-8.291862e-02,1.397196e+01,1.580911e+01,1.721946e+02
5.818281e+04,6.734121e-01,8.791915e-01,8.798367e-01,1.813570e-01,1.559999e-07,1.388929e+01,-8.291862e-02,1.397221e+01,1.580920e+01,1.721906e+02
5.819281e+04,6.735279e-01,8.792028e-01,8.798381e-01,1.813586e-01,1.559606e-07,1.388955e+01,-8.291862e-02,1.397247e+01,1.580928e+01,1.721866e+02
5.820281e+04,6.736436e-01,8.792141e-01,8.798395e-01,1.813602e-01,1.559212e-07,1.388981e+01,-8.291862e-02,1.397273e+01,1.580937e+01,1.721826e+02
5.821281e+04,6.737593e-01,8.792254e-01,8.798409e-01,1.813617e-01,1.558819e-07,1.389006e+01,-8.291862e-02,1.397298e+01,1.580946e+01,1.721786e+02
5.822281e+04,6.738751e-01,8.792368e-01,8.798422e-01,1.813633e-01,1.558426e-07,1.389032e+01,-8.291862e-02,1.397324e+01,1.580955e+01,1.721746e+02
5.823281e+04,6.739908e-01,8.792481e-01,8.798436e-01,1.813648e-01,1.558033e-07,1.389058e+01,-8.291862e-02,1.397350e+01,1.580963e+01,1.721706e+02
5.824281e+04,6.741066e-01,8.792594e-01,8.798450e-01,1.813664e-01,1.557641e-07,1.389083e+01,-8.291862e-02,1.397375e+01,1.580972e+01,1.721666e+02
5.825281e+04,6.742223e-01,8.792708e-01,8.798463e-01,1.813680e-01,1.557248e-07,1.389109e+01,-8.291862e-02,1.397401e+01,1.580981e+01,1.721625e+02
5.826281e+04,6.743381e-01,8.792821e-01,8.798477e-01,1.813695e-01,1.556855e-07,1.389135e+01,-8.291862e-02,1.397427e+01,1.580990e+01,1.721585e+02
5.827281e+04,6.744538e-01,8.792934e-01,8.798491e-01,1.813711e-01,1.556463e-07,1.389161e+01,-8.291862e-02,1.397452e+01,1.580998e+01,1.721545e+02
5.828281e+04,6.745696e-01,8.793047e-01,8.798505e-01,1.813726e-01,1.556071e-07,1.389186e+01,-8.291862e-02,1.397478e+01,1.581007e+01,1.721505e+02
5.829281e+04,6.746853e-01,8.793161e-01,8.798518e-01,1.813742e-01,1.555679e-07,1.389212e+01,-8.291862e-02,1.397504e+01,1.581016e+01,1.721465e+02
5.830281e+04,6.748011e-01,8.793274e-01,8.798532e-01,1.813757e-01,1.555287e-07,1.389238e+01,-8.291862e-02,1.397529e+01,1.581025e+01,1.721425e+02
5.831281e+04,6.749168e-01,8.793387e-01,8.798546e-01,1.813773e-01,1.554895e-07,1.389263e+01,-8.291862e-02,1.397555e+01,1.581033e+01,1.721385e+02
5.832281e+04,6.750326e-01,8.793501e-01,8.798559e-01,1.813788e-01,1.554503e-07,1.389289e+01,-8.291862e-02,1.397581e+01,1.581042e+01,1.721345e+02
5.833281e+04,6.751483e-01,8.793614e-01,8.798573e-01,1.813804e-01,1.554111e-07,1.389315e+01,-8.291862e-02,1.397607e+01,1.581051e+01,1.721305e+02
5.834281e+04,6.752640e-01,8.793727e-01,8.798587e-01,1.813820e-01,1.553720e-07,1.389340e+01,-8.291862e-02,1.397632e+01,1.581059e+01,1.721265e+02
5.835281e+04,6.753798e-01,8.793840e-01,8.798600e-01,1.813835e-01,1.553328e-07,1.389366e+01,-8.291862e-02,1.397658e+01,1.581068e+01,1.721225e+02
5.836281e+04,6.754955e-01,8.793954e-01,8.798614e-01,1.813851e-01,1.552937e-07,1.389392e+01,-8.291862e-02,1.397684e+01,1.581077e+01,1.721185e+02
5.837282e+04,6.756113e-01,8.794067e-01,8.798628e-01,1.813866e-01,1.552546e-07,1.389417e+01,-8.291862e-02,1.397709e+01,1.581086e+01,1.721145e+02
5.838282e+04,6.757270e-01,8.794180e-01,8.798641e-01,1.813882e-01,1.552155e-07,1.389443e+01,-8.291862e-02,1.397735e+01,1.581094e+01,1.721105e+02
5.839282e+04,6.758428e-01,8.794294e-01,8.798655e-01,1.813897e-01,1.551764e-07,1.389469e+01,-8.291862e-02,1.397761e+01,1.581103e+01,1.721065e+02
5.840282e+04,6.759585e-01,8.794407e-01,8.798669e-01,1.813913e-01,1.551373e-07,1.389494e+01,-8.291862e-02,1.397786e+01,1.581112e+01,1.721025e+02
5.841282e+04,6.760743e-01,8.794497e-01,8.798682e-01,1.813928e-01,1.550982e-07,1.389491e+01,-8.291862e-02,1.397783e+01,1.581091e+01,1.721000e+02
5.842282e+04,6.761900e-01,8.794551e-01,8.798696e-01,1.813944e-01,1.550592e-07,1.389439e+01,-8.291862e-02,1.397731e+01,1.581023e+01,1.721000e+02
5.843282e+04,6.763058e-01,8.794604e-01,8.798710e-01,1.813959e-01,1.550201e-07,1.389388e+01,-8.291862e-02,1.397680e+01,1.580955e+01,1.721000e+02
5.844282e+04,6.764215e-01,8.794657e-01,8.798723e-01,1.813975e-01,1.549811e-07,1.389337e+01,-8.291862e-02,1.397628e+01,1.580887e+01,1.721000e+02
5.845282e+04,6.765373e-01,8.794710e-01,8.798737e-01,1.813990e-01,1.549421e-07,1.389285e+01,-8.291862e-02,1.397577e+01,1.580819e+01,1.721000e+02
5.846282e+04,6.766530e-01,8.794763e-01,8.798750e-01,1.814006e-01,1.549031e-07,1.389234e+01,-8.291862e-02,1.397526e+01,1.580751e+01,1.721000e+02
5.847282e+04,6.767687e-01,8.794817e-01,8.798764e-01,1.814021e-01,1.548641e-07,1.389182e+01,-8.291862e-02,1.397474e+01,1.580683e+01,1.721000e+02
5.848282e+04,6.768845e-01,8.794870e-01,8.798778e-01,1.814037e-01,1.548251e-07,1.389131e+01,-8.291862e-02,1.397423e+01,1.580615e+01,1.721000e+02
5.849282e+04,6.770002e-01,8.794923e-01,8.798791e-01,1.814052e-01,1.547861e-07,1.389080e+01,-8.291862e-02,1.397372e+01,1.580547e+01,1.721000e+02
5.850282e+04,6.771160e-01,8.794976e-01,8.798805e-01,1.814068e-01,1.547472e-07,1.389028e+01,-8.291862e-02,1.397320e+01,1.580479e+01,1.721000e+02
5.851282e+04,6.772317e-01,8.795030e-01,8.798819e-01,1.814083e-01,1.547082e-07,1.388977e+01,-8.291862e-02,1.397269e+01,1.580411e+01,1.721000e+02
5.852282e+04,6.773475e-01,8.795083e-01,8.798832e-01,1.814099e-01,1.546693e-07,1.388926e+01,-8.291862e-02,1.397217e+01,1.580343e+01,1.721000e+02
5.853282e+04,6.774632e-01,8.795136e-01,8.798846e-01,1.814114e-01,1.546304e-07,1.388874e+01,-8.291862e-02,1.397166e+01,1.580275e+01,1.721000e+02
5.854282e+04,6.775790e-01,8.795189e-01,8.798859e-01,1.814130e-01,1.545914e-07,1.388823e+01,-8.291862e-02,1.397115e+01,1.580207e+01,1.721000e+02
5.855282e+04,6.776947e-01,8.795243e-01,8.798873e-01,1.814145e-01,1.545525e-07,1.388771e+01,-8.291862e-02,1.397063e+01,1.580139e+01,1.721000e+02
5.856282e+04,6.778105e-01,8.795296e-01,8.798887e-01,1.814160e-01,1.545137e-07,1.388720e+01,-8.291862e-02,1.397012e+01,1.580071e+01,1.721000e+02
5.857282e+04,6.779262e-01,8.795349e-01,8.798900e-01,1.814176e-01,1.544748e-07,1.388669e+01,-8.291862e-02,1.396961e+01,1.580003e+01,1.721000e+02
5.858283e+04,6.780420e-01,8.795402e-01,8.798914e-01,1.814191e-01,1.544359e-07,1.388617e+01,-8.291862e-02,1.396909e+01,1.579935e+01,1.721000e+02
5.859283e+04,6.781577e-01,8.795456e-01,8.798927e-01,1.814207e-01,1.543971e-07,1.388566e+01,-8.291862e-02,1.396858e+01,1.579867e+01,1.721000e+02
5.860283e+04,6.782735e-01,8.795509e-01,8.798941e-01,1.814222e-01,1.543582e-07,1.388515e+01,-8.291862e-02,1.396806e+01,1.579799e+01,1.721000e+02
5.861283e+04,6.783892e-01,8.795562e-01,8.798955e-01,1.814238e-01,1.543194e-07,1.388463e+01,-8.291862e-02,1.396755e+01,1.579731e+01,1.721000e+02
5.862283e+04,6.785049e-01,8.795615e-01,8.798968e-01,1.814253e-01,1.542806e-07,1.388412e+01,-8.291862e-02,1.396704e+01,1.579663e+01,1.721000e+02
5.863283e+04,6.786207e-01,8.795669e-01,8.798982e-01,1.814269e-01,1.542418e-07,1.388360e+01,-8.291862e-02,1.396652e+01,1.579595e+01,1.721000e+02
5.864283e+04,6.787364e-01,8.795722e-01,8.798995e-01,1.814284e-01,1.542030e-07,1.388309e+01,-8.291862e-02,1.396601e+01,1.579527e+01,1.721000e+02
5.865283e+04,6.788522e-01,8.795775e-01,8.799009e-01,1.814299e-01,1.541642e-07,1.388258e+01,-8.291862e-02,1.396550e+01,1.579459e+01,1.721000e+02
5.866283e+04,6.789679e-01,8.795779e-01,8.799022e-01,1.814315e-01,1.541255e-07,1.388217e+01,-8.291862e-02,1.396509e+01,1.579412e+01,1.720983e+02
5.867283e+04,6.790837e-01,8.795712e-01,8.799036e-01,1.814330e-01,1.540867e-07,1.388191e+01,-8.291862e-02,1.396483e+01,1.579394e+01,1.720944e+02
5.868283e+04,6.791994e-01,8.795646e-01,8.799049e-01,1.814346e-01,1.540480e-07,1.388166e+01,-8.291862e-02,1.396458e+01,1.579377e+01,1.720904e+02
5.869283e+04,6.793152e-01,8.795580e-01,8.799063e-01,1.814361e-01,1.540092e-07,1.388140e+01,-8.291862e-02,1.396432e+01,1.579360e+01,1.720864e+02
5.870283e+04,6.794309e-01,8.795513e-01,8.799077e-01,1.814376e-01,1.539705e-07,1.388115e+01,-8.291862e-02,1.396406e+01,1.579343e+01,1.720824e+02
5.871283e+04,6.795467e-01,8.795447e-01,8.799090e-01,1.814392e-01,1.539318e-07,1.388089e+01,-8.291862e-02,1.396381e+01,1.579326e+01,1.720784e+02
5.872283e+04,6.796624e-01,8.795381e-01,8.799104e-01,1.814407e-01,1.538931e-07,1.388063e+01,-8.291862e-02,1.396355e+01,1.579309e+01,1.720744e+02
5.873283e+04,6.797782e-01,8.795315e-01,8.799117e-01,1.814423e-01,1.538545e-07,1.388038e+01,-8.291862e-02,1.396330e+01,1.579292e+01,1.720704e+02
5.874283e+04,6.798939e-01,8.795248e-01,8.799131e-01,1.814438e-01,1.538158e-07,1.388012e+01,-8.291862e-02,1.396304e+01,1.579275e+01,1.720664e+02
5.875283e+04,6.800096e-01,8.795182e-01,8.799144e-01,1.814453e-01,1.537771e-07,1.387987e+01,-8.291862e-02,1.396278e+01,1.579257e+01,1.720624e+02
5.876283e+04,6.801254e-01,8.795116e-01,8.799158e-01,1.814469e-01,1.537385e-07,1.387961e+01,-8.291862e-02,1.396253e+01,1.579240e+01,1.720584e+02
5.877283e+04,6.802411e-01,8.795049e-01,8.799171e-01,1.814484e-01,1.536999e-07,1.387935e+01,-8.291862e-02,1.396227e+01,1.579223e+01,1.720544e+02
5.878283e+04,6.803569e-01,8.794983e-01,8.799185e-01,1.814499e-01,1.536612e-07,1.387910e+01,-8.291862e-02,1.396202e+01,1.579206e+01,1.720505e+02
5.879284e+04,6.804726e-01,8.794917e-01,8.799198e-01,1.814515e-01,1.536226e-07,1.387884e+01,-8.291862e-02,1.396176e+01,1.579189e+01,1.720465e+02
5.880284e+04,6.805884e-01,8.794850e-01,8.799212e-01,1.814530e-01,1.535840e-07,1.387859e+01,-8.291862e-02,1.396150e+01,1.579172e+01,1.720425e+02
5.881284e+04,6.807041e-01,8.794784e-01,8.799225e-01,1.814546e-01,1.535454e-07,1.387833e+01,-8.291862e-02,1.396125e+01,1.579155e+01,1.720385e+02
5.882284e+04,6.808199e-01,8.794718e-01,8.799239e-01,1.814561e-01,1.535069e-07,1.387807e+01,-8.291862e-02,1.396099e+01,1.579137e+01,1.720345e+02
5.883284e+04,6.809356e-01,8.794651e-01,8.799252e-01,1.814576e-01,1.534683e-07,1.387782e+01,-8.291862e-02,1.396074e+01,1.579120e+01,1.720305e+02
5.884284e+04,6.810514e-01,8.794585e-01,8.799266e-01,1.814592e-01,1.534298e-07,1.387756e+01,-8.291862e-02,1.396048e+01,1.579103e+01,1.720265e+02
5.885284e+04,6.811671e-01,8.794519e-01,8.799279e-01,1.814607e-01,1.533912e-07,1.387731e+01,-8.291862e-02,1.396022e+01,1.579086e+01,1.720225e+02
5.886284e+04,6.812829e-01,8.794452e-01,8.799293e-01,1.814622e-01,1.533527e-07,1.387705e+01,-8.291862e-02,1.395997e+01,1.579069e+01,1.720185e+02
5.887284e+04,6.813986e-01,8.794386e-01,8.799306e-01,1.814638e-01,1.533142e-07,1.387679e+01,-8.291862e-02,1.395971e+01,1.579052e+01,1.720145e+02
5.888284e+04,6.815143e-01,8.794320e-01,8.799320e-01,1.814653e-01,1.532757e-07,1.387654e+01,-8.291862e-02,1.395946e+01,1.579035e+01,1.720105e+02
5.889284e+04,6.816301e-01,8.794253e-01,8.799333e-01,1.814668e-01,1.532372e-07,1.387628e+01,-8.291862e-02,1.395920e+01,1.579017e+01,1.720065e+02
5.890284e+04,6.817458e-01,8.794187e-01,8.799347e-01,1.814684e-01,1.531987e-07,1.387603e+01,-8.291862e-02,1.395894e+01,1.579000e+01,1.720026e+02
5.891284e+04,6.818616e-01,8.794145e-01,8.799360e-01,1.814699e-01,1.531603e-07,1.387605e+01,-8.291862e-02,1.395897e+01,1.579010e+01,1.720014e+02
5.892284e+04,6.819773e-01,8.794145e-01,8.799374e-01,1.814714e-01,1.531218e-07,1.387656e+01,-8.291862e-02,1.395948e+01,1.579069e+01,1.720055e+02
5.893284e+04,6.820931e-01,8.794145e-01,8.799387e-01,1.814730e-01,1.530834e-07,1.387708e+01,-8.291862e-02,1.396000e+01,1.579128e+01,1.720095e+02
5.894284e+04,6.822088e-01,8.794145e-01,8.799401e-01,1.814745e-01,1.530449e-07,1.387759e+01,-8.291862e-02,1.396051e+01,1.579186e+01,1.720135e+02
5.895284e+04,6.823246e-01,8.794145e-01,8.799414e-01,1.814760e-01,1.530065e-07,1.387811e+01,-8.291862e-02,1.396103e+01,1.579245e+01,1.720175e+02
5.896284e+04,6.824403e-01,8.794145e-01,8.799428e-01,1.814775e-01,1.529681e-07,1.387862e+01,-8.291862e-02,1.396154e+01,1.579304e+01,1.720215e+02
5.897284e+04,6.825561e-01,8.794145e-01,8.799441e-01,1.814791e-01,1.529297e-07,1.387914e+01,-8.291862e-02,1.396206e+01,1.579362e+01,1.720256e+02
5.898284e+04,6.826718e-01,8.794145e-01,8.799455e-01,1.814806e-01,1.528913e-07,1.387966e+01,-8.291862e-02,1.396257e+01,1.579421e+01,1.720296e+02
5.899284e+04,6.827876e-01,8.794145e-01,8.799468e-01,1.814821e-01,1.528530e-07,1.388017e+01,-8.291862e-02,1.396309e+01,1.579479e+01,1.720336e+02
5.900285e+04,6.829033e-01,8.794145e-01,8.799482e-01,1.814837e-01,1.528146e-07,1.388069e+01,-8.291862e-02,1.396361e+01,1.579538e+01,1.720376e+02
5.901285e+04,6.830190e-01,8.794145e-01,8.799495e-01,1.814852e-01,1.527763e-07,1.388120e+01,-8.291862e-02,1.396412e+01,1.579597e+01,1.720416e+02
5.902285e+04,6.831348e-01,8.794145e-01,8.799508e-01,1.814867e-01,1.527379e-07,1.388172e+01,-8.291862e-02,1.396464e+01,1.579655e+01,1.720457e+02
5.903285e+04,6.832505e-01,8.794145e-01,8.799522e-01,1.814882e-01,1.526996e-07,1.388223e+01,-8.291862e-02,1.396515e+01,1.579714e+01,1.720497e+02
5.904285e+04,6.833663e-01,8.794145e-01,8.799535e-01,1.814898e-01,1.526613e-07,1.388275e+01,-8.291862e-02,1.396567e+01,1.579773e+01,1.720537e+02
5.905285e+04,6.834820e-01,8.794145e-01,8.799549e-01,1.814913e-01,1.526230e-07,1.388326e+01,-8.291862e-02,1.396618e+01,1.579831e+01,1.720577e+02
5.906285e+04,6.835978e-01,8.794145e-01,8.799562e-01,1.814928e-01,1.525847e-07,1.388378e+01,-8.291862e-02,1.396670e+01,1.579890e+01,1.720617e+02
5.907285e+04,6.837135e-01,8.794145e-01,8.799576e-01,1.814943e-01,1.525464e-07,1.388430e+01,-8.291862e-02,1.396721e+01,1.579948e+01,1.720657e+02
5.908285e+04,6.838293e-01,8.794145e-01,8.799589e-01,1.814959e-01,1.525082e-07,1.388481e+01,-8.291862e-02,1.396773e+01,1.580007e+01,1.720698e+02
5.909285e+04,6.839450e-01,8.794145e-01,8.799602e-01,1.814974e-01,1.524699e-07,1.388533e+01,-8.291862e-02,1.396825e+01,1.580066e+01,1.720738e+02
5.910285e+04,6.840608e-01,8.794145e-01,8.799616e-01,1.814989e-01,1.524317e-07,1.388584e+01,-8.291862e-02,1.396876e+01,1.580124e+01,1.720778e+02
5.911285e+04,6.841765e-01,8.794145e-01,8.799629e-01,1.815004e-01,1.523934e-07,1.388636e+01,-8.291862e-02,1.396928e+01,1.580183e+01,1.720818e+02
5.912285e+04,6.842923e-01,8.794145e-01,8.799643e-01,1.815020e-01,1.523552e-07,1.388687e+01,-8.291862e-02,1.396979e+01,1.580242e+01,1.720858e+02
5.913285e+04,6.844080e-01,8.794145e-01,8.799656e-01,1.815035e-01,1.523170e-07,1.388739e+01,-8.291862e-02,1.397031e+01,1.580300e+01,1.720899e+02
5.914285e+04,6.845238e-01,8.794145e-01,8.799669e-01,1.815050e-01,1.522788e-07,1.388790e+01,-8.291862e-02,1.397082e+01,1.580359e+01,1.720939e+02
5.915285e+04,6.846395e-01,8.794145e-01,8.799683e-01,1.815065e-01,1.522407e-07,1.388842e+01,-8.291862e-02,1.397134e+01,1.580417e+01,1.720979e+02
5.916285e+04,6.847552e-01,8.794176e-01,8.799696e-01,1.815081e-01,1.522025e-07,1.388857e+01,-8.291862e-02,1.397149e+01,1.580428e+01,1.720962e+02
5.917285e+04,6.848710e-01,8.794242e-01,8.799710e-01,1.815096e-01,1.521643e-07,1.388831e+01,-8.291862e-02,1.397123e+01,1.580388e+01,1.720882e+02
5.918285e+04,6.849867e-01,8.794308e-01,8.799723e-01,1.815111e-01,1.521262e-07,1.388806e+01,-8.291862e-02,1.397098e+01,1.580347e+01,1.720803e+02
5.919285e+04,6.851025e-01,8.794374e-01,8.799736e-01,1.815126e-01,1.520881e-07,1.388780e+01,-8.291862e-02,1.397072e+01,1.580306e+01,1.720723e+02
5.920286e+04,6.852182e-01,8.794441e-01,8.799750e-01,1.815141e-01,1.520499e-07,1.388755e+01,-8.291862e-02,1.397047e+01,1.580265e+01,1.720644e+02
5.921286e+04,6.853340e-01,8.794507e-01,8.799763e-01,1.815157e-01,1.520118e-07,1.388729e+01,-8.291862e-02,1.397021e+01,1.580224e+01,1.720564e+02
5.922286e+04,6.854497e-01,8.794573e-01,8.799777e-01,1.815172e-01,1.519737e-07,1.388704e+01,-8.291862e-02,1.396996e+01,1.580183e+01,1.720485e+02
5.923286e+04,6.855655e-01,8.794639e-01,8.799790e-01,1.815187e-01,1.519356e-07,1.388678e+01,-8.291862e-02,1.396970e+01,1.580142e+01,1.720405e+02
5.924286e+04,6.856812e-01,8.794705e-01,8.799803e-01,1.815202e-01,1.518976e-07,1.388653e+01,-8.291862e-02,1.396945e+01,1.580101e+01,1.720326e+02
5.925286e+04,6.857970e-01,8.794771e-01,8.799817e-01,1.815217e-01,1.518595e-07,1.388627e+01,-8.291862e-02,1.396919e+01,1.580060e+01,1.720246e+02
5.926286e+04,6.859127e-01,8.794837e-01,8.799830e-01,1.815233e-01,1.518214e-07,1.388602e+01,-8.291862e-02,1.396894e+01,1.580019e+01,1.720167e+02
5.927286e+04,6.860285e-01,8.794903e-01,8.799843e-01,1.815248e-01,1.517834e-07,1.388576e+01,-8.291862e-02,1.396868e+01,1.579978e+01,1.720087e+02
5.928286e+04,6.861442e-01,8.794969e-01,8.799857e-01,1.815263e-01,1.517454e-07,1.388551e+01,-8.291862e-02,1.396843e+01,1.579937e+01,1.720007e+02
5.929286e+04,6.862599e-01,8.795035e-01,8.799870e-01,1.815278e-01,1.517074e-07,1.388525e+01,-8.291862e-02,1.396817e+01,1.579896e+01,1.719928e+02
5.930286e+04,6.863757e-01,8.795101e-01,8.799883e-01,1.815293e-01,1.516694e-07,1.388500e+01,-8.291862e-02,1.396791e+01,1.579855e+01,1.719848e+02
5.931286e+04,6.864914e-01,8.795168e-01,8.799897e-01,1.815309e-01,1.516314e-07,1.388474e+01,-8.291862e-02,1.396766e+01,1.579814e+01,1.719769e+02
5.932286e+04,6.866072e-01,8.795234e-01,8.799910e-01,1.815324e-01,1.515934e-07,1.388449e+01,-8.291862e-02,1.396740e+01,1.579773e+01,1.719689e+02
5.933286e+04,6.867229e-01,8.795300e-01,8.799923e-01,1.815339e-01,1.515554e-07,1.388423e+01,-8.291862e-02,1.396715e+01,1.579732e+01,1.719610e+02
5.934286e+04,6.868387e-01,8.795366e-01,8.799937e-01,1.815354e-01,1.515175e-07,1.388398e+01,-8.291862e-02,1.396689e+01,1.579692e+01,1.719530e+02
5.935286e+04,6.869544e-01,8.795432e-01,8.799950e-01,1.815369e-01,1.514795e-07,1.388372e+01,-8.291862e-02,1.396664e+01,1.579651e+01,1.719451e+02
5.936286e+04,6.870702e-01,8.795498e-01,8.799963e-01,1.815384e-01,1.514416e-07,1.388347e+01,-8.291862e-02,1.396638e+01,1.579610e+01,1.719371e+02
5.937286e+04,6.871859e-01,8.795564e-01,8.799977e-01,1.815399e-01,1.514037e-07,1.388321e+01,-8.291862e-02,1.396613e+01,1.579569e+01,1.719291e+02
5.938286e+04,6.873017e-01,8.795630e-01,8.799990e-01,1.815415e-01,1.513658e-07,1.388296e+01,-8.291862e-02,1.396587e+01,1.579528e+01,1.719212e+02
5.939286e+04,6.874174e-01,8.795696e-01,8.800003e-01,1.815430e-01,1.513279e-07,1.388270e+01,-8.291862e-02,1.396562e+01,1.579487e+01,1.719132e+02
5.940286e+04,6.875332e-01,8.795762e-01,8.800017e-01,1.815445e-01,1.512900e-07,1.388245e+01,-8.291862e-02,1.396536e+01,1.579446e+01,1.719053e+02
5.941287e+04,6.876489e-01,8.795855e-01,8.800030e-01,1.815460e-01,1.512521e-07,1.388253e+01,-8.291862e-02,1.396545e+01,1.579439e+01,1.718987e+02
5.942287e+04,6.877646e-01,8.796002e-01,8.800043e-01,1.815475e-01,1.512142e-07,1.388331e+01,-8.291862e-02,1.396622e+01,1.579500e+01,1.718946e+02
5.943287e+04,6.878804e-01,8.796148e-01,8.800057e-01,1.815490e-01,1.511764e-07,1.388408e+01,-8.291862e-02,1.396699e+01,1.579562e+01,1.718906e+02
5.944287e+04,6.879961e-01,8.796295e-01,8.800070e-01,1.815505e-01,1.511385e-07,1.388485e+01,-8.291862e-02,1.396777e+01,1.579623e+01,1.718866e+02
5.945287e+04,6.881119e-01,8.796441e-01,8.800083e-01,1.815520e-01,1.511007e-07,1.388562e+01,-8.291862e-02,1.396854e+01,1.579684e+01,1.718826e+02
5.946287e+04,6.882276e-01,8.796588e-01,8.800097e-01,1.815536e-01,1.510629e-07,1.388639e+01,-8.291862e-02,1.396931e+01,1.579745e+01,1.718786e+02
5.947287e+04,6.883434e-01,8.796734e-01,8.800110e-01,1.815551e-01,1.510251e-07,1.388716e+01,-8.291862e-02,1.397008e+01,1.579806e+01,1.718746e+02
5.948287e+04,6.884591e-01,8.796881e-01,8.800123e-01,1.815566e-01,1.509873e-07,1.388793e+01,-8.291862e-02,1.397085e+01,1.579867e+01,1.718706e+02
5.949287e+04,6.885749e-01,8.797027e-01,8.800136e-01,1.815581e-01,1.509495e-07,1.388870e+01,-8.291862e-02,1.397162e+01,1.579929e+01,1.718666e+02
5.950287e+04,6.886906e-01,8.797174e-01,8.800150e-01,1.815596e-01,1.509117e-07,1.388947e+01,-8.291862e-02,1.397239e+01,1.579990e+01,1.718626e+02
5.951287e+04,6.888064e-01,8.797320e-01,8.800163e-01,1.815611e-01,1.508740e-07,1.389024e+01,-8.291862e-02,1.397316e+01,1.580051e+01,1.718586e+02
5.952287e+04,6.889221e-01,8.797467e-01,8.800176e-01,1.815626e-01,1.508362e-07,1.389101e+01,-8.291862e-02,1.397393e+01,1.580112e+01,1.718546e+02
5.953287e+04,6.890379e-01,8.797613e-01,8.800190e-01,1.815641e-01,1.507985e-07,1.389178e+01,-8.291862e-02,1.397470e+01,1.580173e+01,1.718506e+02
5.954287e+04,6.891536e-01,8.797760e-01,8.800203e-01,1.815656e-01,1.507608e-07,1.389255e+01,-8.291862e-02,1.397547e+01,1.580234e+01,1.718466e+02
5.955287e+04,6.892694e-01,8.797906e-01,8.800216e-01,1.815671e-01,1.507230e-07,1.389332e+01,-8.291862e-02,1.397624e+01,1.580295e+01,1.718426e+02
5.956287e+04,6.893851e-01,8.798053e-01,8.800229e-01,1.815686e-01,1.506853e-07,1.389409e+01,-8.291862e-02,1.397701e+01,1.580357e+01,1.718386e+02
5.957287e+04,6.895008e-01,8.798199e-01,8.800243e-01,1.815701e-01,1.506477e-07,1.389486e+01,-8.291862e-02,1.397778e+01,1.580418e+01,1.718346e+02
5.958287e+04,6.896166e-01,8.798346e-01,8.800256e-01,1.815717e-01,1.506100e-07,1.389564e+01,-8.291862e-02,1.397855e+01,1.580479e+01,1.718306e+02
5.959287e+04,6.897323e-01,8.798492e-01,8.800269e-01,1.815732e-01,1.505723e-07,1.389641e+01,-8.291862e-02,1.397932e+01,1.580540e+01,1.718266e+02
5.960287e+04,6.898481e-01,8.798639e-01,8.800282e-01,1.815747e-01,1.505347e-07,1.389718e+01,-8.291862e-02,1.398010e+01,1.580601e+01,1.718226e+02
5.961287e+04,6.899638e-01,8.798785e-01,8.800296e-01,1.815762e-01,1.504970e-07,1.389795e+01,-8.291862e-02,1.398087e+01,1.580662e+01,1.718186e+02
5.962288e+04,6.900796e-01,8.798932e-01,8.800309e-01,1.815777e-01,1.504594e-07,1.389872e+01,-8.291862e-02,1.398164e+01,1.580723e+01,1.718145e+02
5.963288e+04,6.901953e-01,8.799078e-01,8.800322e-01,1.815792e-01,1.504218e-07,1.389949e+01,-8.291862e-02,1.398241e+01,1.580785e+01,1.718105e+02
5.964288e+04,6.903111e-01,8.799225e-01,8.800335e-01,1.815807e-01,1.503842e-07,1.390026e+01,-8.291862e-02,1.398318e+01,1.580846e+01,1.718065e+02
5.965288e+04,6.904268e-01,8.799371e-01,8.800349e-01,1.815822e-01,1.503466e-07,1.390103e+01,-8.291862e-02,1.398395e+01,1.580907e+01,1.718025e+02
5.966288e+04,6.905426e-01,8.799464e-01,8.800362e-01,1.815837e-01,1.503090e-07,1.390114e+01,-8.291862e-02,1.398406e+01,1.580902e+01,1.718000e+02
5.967288e+04,6.906583e-01,8.799464e-01,8.800375e-01,1.815852e-01,1.502714e-07,1.390011e+01,-8.291862e-02,1.398303e+01,1.580786e+01,1.718000e+02
5.968288e+04,6.907741e-01,8.799464e-01,8.800388e-01,1.815867e-01,1.502338e-07,1.389908e+01,-8.291862e-02,1.398200e+01,1.580669e+01,1.718000e+02
5.969288e+04,6.908898e-01,8.799464e-01,8.800401e-01,1.815882e-01,1.501963e-07,1.389806e+01,-8.291862e-02,1.398098e+01,1.580552e+01,1.718000e+02
5.970288e+04,6.910055e-01,8.799464e-01,8.800415e-01,1.815897e-01,1.501587e-07,1.389703e+01,-8.291862e-02,1.397995e+01,1.580435e+01,1.718000e+02
5.971288e+04,6.911213e-01,8.799464e-01,8.800428e-01,1.815912e-01,1.501212e-07,1.389600e+01,-8.291862e-02,1.397892e+01,1.580319e+01,1.718000e+02
5.972288e+04,6.912370e-01,8.799464e-01,8.800441e-01,1.815927e-01,1.500837e-07,1.389497e+01,-8.291862e-02,1.397789e+01,1.580202e+01,1.718000e+02
5.973288e+04,6.913528e-01,8.799464e-01,8.800454e-01,1.815942e-01,1.500462e-07,1.389395e+01,-8.291862e-02,1.397687e+01,1.580085e+01,1.718000e+02
5.974288e+04,6.914685e-01,8.799464e-01,8.800468e-01,1.815957e-01,1.500087e-07,1.389292e+01,-8.291862e-02,1.397584e+01,1.579968e+01,1.718000e+02
5.975288e+04,6.915843e-01,8.799464e-01,8.800481e-01,1.815972e-01,1.499712e-07,1.389189e+01,-8.291862e-02,1.397481e+01,1.579852e+01,1.718000e+02
5.976288e+04,6.917000e-01,8.799464e-01,8.800494e-01,1.815987e-01,1.499337e-07,1.389086e+01,-8.291862e-02,1.397378e+01,1.579735e+01,1.718000e+02
5.977288e+04,6.918158e-01,8.799464e-01,8.800507e-01,1.816002e-01,1.498963e-07,1.388984e+01,-8.291862e-02,1.397276e+01,1.579618e+01,1.718000e+02
5.978288e+04,6.919315e-01,8.799464e-01,8.800520e-01,1.816017e-01,1.498588e-07,1.388881e+01,-8.291862e-02,1.397173e+01,1.579501e+01,1.718000e+02
5.979288e+04,6.920473e-01,8.799464e-01,8.800533e-01,1.816032e-01,1.498214e-07,1.388778e+01,-8.291862e-02,1.397070e+01,1.579384e+01,1.718000e+02
5.980288e+04,6.921630e-01,8.799464e-01,8.800547e-01,1.816047e-01,1.497840e-07,1.388675e+01,-8.291862e-02,1.396967e+01,1.579268e+01,1.718000e+02
5.981288e+04,6.922788e-01,8.799464e-01,8.800560e-01,1.816062e-01,1.497466e-07,1.388573e+01,-8.291862e-02,1.396865e+01,1.579151e+01,1.718000e+02
5.982288e+04,6.923945e-01,8.799464e-01,8.800573e-01,1.816077e-01,1.497091e-07,1.388470e+01,-8.291862e-02,1.396762e+01,1.579034e+01,1.718000e+02
5.983289e+04,6.925102e-01,8.799464e-01,8.800586e-01,1.816092e-01,1.496718e-07,1.388367e+01,-8.291862e-02,1.396659e+01,1.578917e+01,1.718000e+02
5.984289e+04,6.926260e-01,8.799464e-01,8.800599e-01,1.816107e-01,1.496344e-07,1.388264e+01,-8.291862e-02,1.396556e+01,1.578801e+01,1.718000e+02
5.985289e+04,6.927417e-01,8.799464e-01,8.800613e-01,1.816122e-01,1.495970e-07,1.388162e+01,-8.291862e-02,1.396454e+01,1.578684e+01,1.718000e+02
5.986289e+04,6.928575e-01,8.799464e-01,8.800626e-01,1.816137e-01,1.495597e-07,1.388059e+01,-8.291862e-02,1.396351e+01,1.578567e+01,1.718000e+02
5.987289e+04,6.929732e-01,8.799464e-01,8.800639e-01,1.816152e-01,1.495223e-07,1.387956e+01,-8.291862e-02,1.396248e+01,1.578450e+01,1.718000e+02
5.988289e+04,6.930890e-01,8.799464e-01,8.800652e-01,1.816167e-01,1.494850e-07,1.387853e+01,-8.291862e-02,1.396145e+01,1.578334e+01,1.718000e+02
5.989289e+04,6.932047e-01,8.799464e-01,8.800665e-01,1.816182e-01,1.494476e-07,1.387751e+01,-8.291862e-02,1.396043e+01,1.578217e+01,1.718000e+02
5.990289e+04,6.933205e-01,8.799464e-01,8.800678e-01,1.816197e-01,1.494103e-07,1.387648e+01,-8.291862e-02,1.395940e+01,1.578100e+01,1.718000e+02
5.991289e+04,6.934362e-01,8.799490e-01,8.800691e-01,1.816212e-01,1.493730e-07,1.387596e+01,-8.291862e-02,1.395888e+01,1.578037e+01,1.718016e+02
5.992289e+04,6.935520e-01,8.799557e-01,8.800705e-01,1.816226e-01,1.493357e-07,1.387622e+01,-8.291862e-02,1.395914e+01,1.578054e+01,1.718056e+02
5.993289e+04,6.936677e-01,8.799623e-01,8.800718e-01,1.816241e-01,1.492985e-07,1.387648e+01,-8.291862e-02,1.395939e+01,1.578071e+01,1.718096e+02
5.994289e+04,6.937835e-01,8.799689e-01,8.800731e-01,1.816256e-01,1.492612e-07,1.387673e+01,-8.291862e-02,1.395965e+01,1.578088e+01,1.718136e+02
5.995289e+04,6.938992e-01,8.799756e-01,8.800744e-01,1.816271e-01,1.492239e-07,1.387699e+01,-8.291862e-02,1.395991e+01,1.578105e+01,1.718176e+02
5.996289e+04,6.940150e-01,8.799822e-01,8.800757e-01,1.816286e-01,1.491867e-07,1.387724e+01,-8.291862e-02,1.396016e+01,1.578122e+01,1.718216e+02
5.997289e+04,6.941307e-01,8.799889e-01,8.800770e-01,1.816301e-01,1.491495e-07,1.387750e+01,-8.291862e-02,1.396042e+01,1.578139e+01,1.718255e+02
5.998289e+04,6.942464e-01,8.799955e-01,8.800783e-01,1.816316e-01,1.491123e-07,1.387776e+01,-8.291862e-02,1.396067e+01,1.578157e+01,1.718295e+02
5.999289e+04,6.943622e-01,8.800021e-01,8.800797e-01,1.816331e-01,1.490750e-07,1.387801e+01,-8.291862e-02,1.396093e+01,1.578174e+01,1.718335e+02
6.000289e+04,6.944779e-01,8.800088e-01,8.800810e-01,1.816346e-01,1.490378e-07,1.387827e+01,-8.291862e-02,1.396119e+01,1.578191e+01,1.718375e+02
6.001289e+04,6.945937e-01,8.800154e-01,8.800823e-01,1.816361e-01,1.490007e-07,1.387852e+01,-8.291862e-02,1.396144e+01,1.578208e+01,1.718415e+02
6.002289e+04,6.947094e-01,8.800221e-01,8.800836e-01,1.816376e-01,1.489635e-07,1.387878e+01,-8.291862e-02,1.396170e+01,1.578225e+01,1.718455e+02
6.003290e+04,6.948252e-01,8.800287e-01,8.800849e-01,1.816391e-01,1.489263e-07,1.387904e+01,-8.291862e-02,1.396195e+01,1.578242e+01,1.718495e+02
6.004290e+04,6.949409e-01,8.800353e-01,8.800862e-01,1.816405e-01,1.488892e-07,1.387929e+01,-8.291862e-02,1.396221e+01,1.578259e+01,1.718535e+02
6.005290e+04,6.950567e-01,8.800420e-01,8.800875e-01,1.816420e-01,1.488520e-07,1.387955e+01,-8.291862e-02,1.396247e+01,1.578276e+01,1.718575e+02
6.006290e+04,6.951724e-01,8.800486e-01,8.800888e-01,1.816435e-01,1.488149e-07,1.387980e+01,-8.291862e-02,1.396272e+01,1.578294e+01,1.718615e+02
6.007290e+04,6.952882e-01,8.800553e-01,8.800901e-01,1.816450e-01,1.487778e-07,1.388006e+01,-8.291862e-02,1.396298e+01,1.578311e+01,1.718655e+02
6.008290e+04,6.954039e-01,8.800619e-01,8.800915e-01,1.816465e-01,1.487407e-07,1.388032e+01,-8.291862e-02,1.396323e+01,1.578328e+01,1.718694e+02
6.009290e+04,6.955197e-01,8.800685e-01,8.800928e-01,1.816480e-01,1.487036e-07,1.388057e+01,-8.291862e-02,1.396349e+01,1.578345e+01,1.718734e+02
6.010290e+04,6.956354e-01,8.800752e-01,8.800941e-01,1.816495e-01,1.486665e-07,1.388083e+01,-8.291862e-02,1.396375e+01,1.578362e+01,1.718774e+02
6.011290e+04,6.957511e-01,8.800818e-01,8.800954e-01,1.816510e-01,1.486294e-07,1.388108e+01,-8.291862e-02,1.396400e+01,1.578379e+01,1.718814e+02
6.012290e+04,6.958669e-01,8.800885e-01,8.800967e-01,1.816524e-01,1.485923e-07,1.388134e+01,-8.291862e-02,1.396426e+01,1.578396e+01,1.718854e+02
6.013290e+04,6.959826e-01,8.800951e-01,8.800980e-01,1.816539e-01,1.485553e-07,1.388160e+01,-8.291862e-02,1.396451e+01,1.578413e+01,1.718894e+02
6.014290e+04,6.960984e-01,8.801017e-01,8.800993e-01,1.816554e-01,1.485183e-07,1.388185e+01,-8.291862e-02,1.396477e+01,1.578430e+01,1.718934e+02
6.015290e+04,6.962141e-01,8.801084e-01,8.801006e-01,1.816569e-01,1.484812e-07,1.388211e+01,-8.291862e-02,1.396503e+01,1.578448e+01,1.718974e+02
6.016290e+04,6.963299e-01,8.801146e-01,8.801019e-01,1.816584e-01,1.484442e-07,1.388228e+01,-8.291862e-02,1.396519e+01,1.578455e+01,1.718986e+02
6.017290e+04,6.964456e-01,8.801199e-01,8.801032e-01,1.816599e-01,1.484072e-07,1.388228e+01,-8.291862e-02,1.396519e+01,1.578446e+01,1.718946e+02
6.018290e+04,6.965614e-01,8.801252e-01,8.801045e-01,1.816614e-01,1.483702e-07,1.388228e+01,-8.291862e-02,1.396519e+01,1.578436e+01,1.718906e+02
6.019290e+04,6.966771e-01,8.801306e-01,8.801058e-01,1.816628e-01,1.483332e-07,1.388228e+01,-8.291862e-02,1.396519e+01,1.578427e+01,1.718866e+02
6.020290e+04,6.967929e-01,8.801359e-01,8.801071e-01,1.816643e-01,1.482963e-07,1.388228e+01,-8.291862e-02,1.396519e+01,1.578417e+01,1.718826e+02
6.021290e+04,6.969086e-01,8.801412e-01,8.801084e-01,1.816658e-01,1.482593e-07,1.388228e+01,-8.291862e-02,1.396519e+01,1.578407e+01,1.718786e+02
6.022290e+04,6.970244e-01,8.801466e-01,8.801097e-01,1.816673e-01,1.482223e-07,1.388228e+01,-8.291862e-02,1.396519e+01,1.578398e+01,1.718746e+02
6.023290e+04,6.971401e-01,8.801519e-01,8.801111e-01,1.816688e-01,1.481854e-07,1.388228e+01,-8.291862e-02,1.396519e+01,1.578388e+01,1.718706e+02
6.024291e+04,6.972558e-01,8.801572e-01,8.801124e-01,1.816702e-01,1.481485e-07,1.388228e+01,-8.291862e-02,1.396519e+01,1.578379e+01,1.718666e+02
6.025291e+04,6.973716e-01,8.801625e-01,8.801137e-01,1.816717e-01,1.481116e-07,1.388228e+01,-8.291862e-02,1.396519e+01,1.578369e+01,1.718626e+02
6.026291e+04,6.974873e-01,8.801679e-01,8.801150e-01,1.816732e-01,1.480747e-07,1.388228e+01,-8.291862e-02,1.396519e+01,1.578359e+01,1.718586e+02
6.027291e+04,6.976031e-01,8.801732e-01,8.801163e-01,1.816747e-01,1.480378e-07,1.388228e+01,-8.291862e-02,1.396519e+01,1.578350e+01,1.718546e+02
6.028291e+04,6.977188e-01,8.801785e-01,8.801176e-01,1.816762e-01,1.480009e-07,1.388228e+01,-8.291862e-02,1.396519e+01,1.578340e+01,1.718506e+02
6.029291e+04,6.978346e-01,8.801839e-01,8.801189e-01,1.816777e-01,1.479640e-07,1.388228e+01,-8.291862e-02,1.396519e+01,1.578331e+01,1.718466e+02
6.030291e+04,6.979503e-01,8.801892e-01,8.801202e-01,1.816791e-01,1.479271e-07,1.388228e+01,-8.291862e-02,1.396519e+01,1.578321e+01,1.718425e+02
6.031291e+04,6.980661e-01,8.801945e-01,8.801215e-01,1.816806e-01,1.478903e-07,1.388228e+01,-8.291862e-02,1.396519e+01,1.578311e+01,1.718385e+02
6.032291e+04,6.981818e-01,8.801999e-01,8.801228e-01,1.816821e-01,1.478535e-07,1.388228e+01,-8.291862e-02,1.396519e+01,1.578302e+01,1.718345e+02
6.033291e+04,6.982976e-01,8.802052e-01,8.801241e-01,1.816836e-01,1.478166e-07,1.388228e+01,-8.291862e-02,1.396519e+01,1.578292e+01,1.718305e+02
6.034291e+04,6.984133e-01,8.802105e-01,8.801254e-01,1.816850e-01,1.477798e-07,1.388228e+01,-8.291862e-02,1.396519e+01,1.578282e+01,1.718265e+02
6.035291e+04,6.985291e-01,8.802159e-01,8.801267e-01,1.816865e-01,1.477430e-07,1.388228e+01,-8.291862e-02,1.396519e+01,1.578273e+01,1.718225e+02
6.036291e+04,6.986448e-01,8.802212e-01,8.801280e-01,1.816880e-01,1.477062e-07,1.388228e+01,-8.291862e-02,1.396519e+01,1.578263e+01,1.718185e+02
6.037291e+04,6.987605e-01,8.802265e-01,8.801293e-01,1.816895e-01,1.476694e-07,1.388228e+01,-8.291862e-02,1.396519e+01,1.578254e+01,1.718145e+02
6.038291e+04,6.988763e-01,8.802319e-01,8.801306e-01,1.816910e-01,1.476327e-07,1.388228e+01,-8.291862e-02,1.396519e+01,1.578244e+01,1.718105e+02
6.039291e+04,6.989920e-01,8.802372e-01,8.801319e-01,1.816924e-01,1.475959e-07,1.388228e+01,-8.291862e-02,1.396519e+01,1.578234e+01,1.718065e+02
6.040291e+04,6.991078e-01,8.802425e-01,8.801332e-01,1.816939e-01,1.475592e-07,1.388228e+01,-8.291862e-02,1.396519e+01,1.578225e+01,1.718025e+02
6.041291e+04,6.992235e-01,8.802496e-01,8.801345e-01,1.816954e-01,1.475224e-07,1.388237e+01,-8.291862e-02,1.396529e+01,1.578223e+01,1.717985e+02
6.042291e+04,6.993393e-01,8.802596e-01,8.801358e-01,1.816969e-01,1.474857e-07,1.388263e+01,-8.291862e-02,1.396555e+01,1.578234e+01,1.717945e+02
6.043291e+04,6.994550e-01,8.802697e-01,8.801371e-01,1.816983e-01,1.474490e-07,1.388289e+01,-8.291862e-02,1.396580e+01,1.578245e+01,1.717905e+02
6.044291e+04,6.995708e-01,8.802797e-01,8.801384e-01,1.816998e-01,1.474123e-07,1.388314e+01,-8.291862e-02,1.396606e+01,1.578256e+01,1.717865e+02
6.045292e+04,6.996865e-01,8.802897e-01,8.801397e-01,1.817013e-01,1.473756e-07,1.388340e+01,-8.291862e-02,1.396632e+01,1.578267e+01,1.717825e+02
6.046292e+04,6.998023e-01,8.802997e-01,8.801410e-01,1.817028e-01,1.473389e-07,1.388366e+01,-8.291862e-02,1.396658e+01,1.578279e+01,1.717785e+02
6.047292e+04,6.999180e-01,8.803098e-01,8.801423e-01,1.817042e-01,1.473022e-07,1.388391e+01,-8.291862e-02,1.396683e+01,1.578290e+01,1.717745e+02
6.048292e+04,7.000338e-01,8.803198e-01,8.801436e-01,1.817057e-01,1.472656e-07,1.388417e+01,-8.291862e-02,1.396709e+01,1.578301e+01,1.717705e+02
6.049292e+04,7.001495e-01,8.803298e-01,8.801449e-01,1.817072e-01,1.472289e-07,1.388443e+01,-8.291862e-02,1.396735e+01,1.578312e+01,1.717665e+02
6.050292e+04,7.002653e-01,8.803398e-01,8.801461e-01,1.817086e-01,1.471923e-07,1.388468e+01,-8.291862e-02,1.396760e+01,1.578323e+01,1.717624e+02
6.051292e+04,7.003810e-01,8.803499e-01,8.801474e-01,1.817101e-01,1.471556e-07,1.388494e+01,-8.291862e-02,1.396786e+01,1.578334e+01,1.717584e+02
6.052292e+04,7.004967e-01,8.803599e-01,8.801487e-01,1.817116e-01,1.471190e-07,1.388520e+01,-8.291862e-02,1.396812e+01,1.578345e+01,1.717544e+02
6.053292e+04,7.006125e-01,8.803699e-01,8.801500e-01,1.817131e-01,1.470824e-07,1.388545e+01,-8.291862e-02,1.396837e+01,1.578356e+01,1.717504e+02
6.054292e+04,7.007282e-01,8.803799e-01,8.801513e-01,1.817145e-01,1.470458e-07,1.388571e+01,-8.291862e-02,1.396863e+01,1.578368e+01,1.717464e+02
6.055292e+04,7.008440e-01,8.803899e-01,8.801526e-01,1.817160e-01,1.470092e-07,1.388597e+01,-8.291862e-02,1.396889e+01,1.578379e+01,1.717424e+02
6.056292e+04,7.009597e-01,8.804000e-01,8.801539e-01,1.817175e-01,1.469727e-07,1.388623e+01,-8.291862e-02,1.396914e+01,1.578390e+01,1.717384e+02
6.057292e+04,7.010755e-01,8.804100e-01,8.801552e-01,1.817189e-01,1.469361e-07,1.388648e+01,-8.291862e-02,1.396940e+01,1.578401e+01,1.717344e+02
6.058292e+04,7.011912e-01,8.804200e-01,8.801565e-01,1.817204e-01,1.468996e-07,1.388674e+01,-8.291862e-02,1.396966e+01,1.578412e+01,1.717304e+02
6.059292e+04,7.013070e-01,8.804300e-01,8.801578e-01,1.817219e-01,1.468630e-07,1.388700e+01,-8.291862e-02,1.396991e+01,1.578423e+01,1.717264e+02
6.060292e+04,7.014227e-01,8.804401e-01,8.801591e-01,1.817233e-01,1.468265e-07,1.388725e+01,-8.291862e-02,1.397017e+01,1.578434e+01,1.717224e+02
6.061292e+04,7.015385e-01,8.804501e-01,8.801604e-01,1.817248e-01,1.467900e-07,1.388751e+01,-8.291862e-02,1.397043e+01,1.578445e+01,1.717184e+02
6.062292e+04,7.016542e-01,8.804601e-01,8.801617e-01,1.817263e-01,1.467535e-07,1.388777e+01,-8.291862e-02,1.397069e+01,1.578456e+01,1.717144e+02
6.063292e+04,7.017700e-01,8.804701e-01,8.801630e-01,1.817277e-01,1.467170e-07,1.388802e+01,-8.291862e-02,1.397094e+01,1.578468e+01,1.717104e+02
6.064292e+04,7.018857e-01,8.804802e-01,8.801643e-01,1.817292e-01,1.466805e-07,1.388828e+01,-8.291862e-02,1.397120e+01,1.578479e+01,1.717064e+02
6.065293e+04,7.020014e-01,8.804902e-01,8.801655e-01,1.817307e-01,1.466440e-07,1.388854e+01,-8.291862e-02,1.397146e+01,1.578490e+01,1.717024e+02
6.066293e+04,7.021172e-01,8.804912e-01,8.801668e-01,1.817321e-01,1.466076e-07,1.388848e+01,-8.291862e-02,1.397140e+01,1.578481e+01,1.717016e+02
6.067293e+04,7.022329e-01,8.804792e-01,8.801681e-01,1.817336e-01,1.465711e-07,1.388797e+01,-8.291862e-02,1.397089e+01,1.578445e+01,1.717056e+02
6.068293e+04,7.023487e-01,8.804672e-01,8.801694e-01,1.817351e-01,1.465347e-07,1.388745e+01,-8.291862e-02,1.397037e+01,1.578408e+01,1.717096e+02
6.069293e+04,7.024644e-01,8.804552e-01,8.801707e-01,1.817365e-01,1.464982e-07,1.388694e+01,-8.291862e-02,1.396986e+01,1.578371e+01,1.717136e+02
6.070293e+04,7.025802e-01,8.804432e-01,8.801720e-01,1.817380e-01,1.464618e-07,1.388643e+01,-8.291862e-02,1.396934e+01,1.578334e+01,1.717177e+02
6.071293e+04,7.026959e-01,8.804312e-01,8.801733e-01,1.817395e-01,1.464254e-07,1.388591e+01,-8.291862e-02,1.396883e+01,1.578298e+01,1.717217e+02
6.072293e+04,7.028117e-01,8.804192e-01,8.801746e-01,1.817409e-01,1.463890e-07,1.388540e+01,-8.291862e-02,1.396832e+01,1.578261e+01,1.717257e+02
6.073293e+04,7.029274e-01,8.804072e-01,8.801759e-01,1.817424e-01,1.463526e-07,1.388488e+01,-8.291862e-02,1.396780e+01,1.578224e+01,1.717297e+02
6.074293e+04,7.030432e-01,8.803952e-01,8.801771e-01,1.817439e-01,1.463163e-07,1.388437e+01,-8.291862e-02,1.396729e+01,1.578188e+01,1.717337e+02
6.075293e+04,7.031589e-01,8.803832e-01,8.801784e-01,1.817453e-01,1.462799e-07,1.388386e+01,-8.291862e-02,1.396678e+01,1.578151e+01,1.717377e+02
6.076293e+04,7.032747e-01,8.803712e-01,8.801797e-01,1.817468e-01,1.462435e-07,1.388334e+01,-8.291862e-02,1.396626e+01,1.578114e+01,1.717417e+02
6.077293e+04,7.033904e-01,8.803592e-01,8.801810e-01,1.817483e-01,1.462072e-07,1.388283e+01,-8.291862e-02,1.396575e+01,1.578077e+01,1.717457e+02
6.078293e+04,7.035061e-01,8.803472e-01,8.801823e-01,1.817497e-01,1.461709e-07,1.388232e+01,-8.291862e-02,1.396523e+01,1.578041e+01,1.717497e+02
6.079293e+04,7.036219e-01,8.803352e-01,8.801836e-01,1.817512e-01,1.461345e-07,1.388180e+01,-8.291862e-02,1.396472e+01,1.578004e+01,1.717537e+02
6.080293e+04,7.037376e-01,8.803232e-01,8.801849e-01,1.817526e-01,1.460982e-07,1.388129e+01,-8.291862e-02,1.396421e+01,1.577967e+01,1.717577e+02
6.081293e+04,7.038534e-01,8.803112e-01,8.801862e-01,1.817541e-01,1.460619e-07,1.388077e+01,-8.291862e-02,1.396369e+01,1.577930e+01,1.717617e+02
6.082293e+04,7.039691e-01,8.802992e-01,8.801874e-01,1.817556e-01,1.460257e-07,1.388026e+01,-8.291862e-02,1.396318e+01,1.577894e+01,1.717657e+02
6.083293e+04,7.040849e-01,8.802872e-01,8.801887e-01,1.817570e-01,1.459894e-07,1.387975e+01,-8.291862e-02,1.396267e+01,1.577857e+01,1.717697e+02
6.084293e+04,7.042006e-01,8.802752e-01,8.801900e-01,1.817585e-01,1.459531e-07,1.387923e+01,-8.291862e-02,1.396215e+01,1.577820e+01,1.717737e+02
6.085293e+04,7.043164e-01,8.802632e-01,8.801913e-01,1.817599e-01,1.459169e-07,1.387872e+01,-8.291862e-02,1.396164e+01,1.577783e+01,1.717777e+02
6.086294e+04,7.044321e-01,8.802512e-01,8.801926e-01,1.817614e-01,1.458806e-07,1.387821e+01,-8.291862e-02,1.396112e+01,1.577747e+01,1.717817e+02
6.087294e+04,7.045479e-01,8.802392e-01,8.801939e-01,1.817629e-01,1.458444e-07,1.387769e+01,-8.291862e-02,1.396061e+01,1.577710e+01,1.717857e+02
6.088294e+04,7.046636e-01,8.802272e-01,8.801951e-01,1.817643e-01,1.458082e-07,1.387718e+01,-8.291862e-02,1.396010e+01,1.577673e+01,1.717897e+02
6.089294e+04,7.047794e-01,8.802152e-01,8.801964e-01,1.817658e-01,1.457719e-07,1.387666e+01,-8.291862e-02,1.395958e+01,1.577637e+01,1.717937e+02
6.090294e+04,7.048951e-01,8.802032e-01,8.801977e-01,1.817672e-01,1.457357e-07,1.387615e+01,-8.291862e-02,1.395907e+01,1.577600e+01,1.717978e+02
6.091294e+04,7.050109e-01,8.802017e-01,8.801990e-01,1.817687e-01,1.456996e-07,1.387586e+01,-8.291862e-02,1.395878e+01,1.577570e+01,1.717982e+02
6.092294e+04,7.051266e-01,8.802137e-01,8.802003e-01,1.817701e-01,1.456634e-07,1.387586e+01,-8.291862e-02,1.395878e+01,1.577548e+01,1.717943e+02
