Repository: brandonlampe/CS_Data

# Repository for Crushed Salt Data
**Grant No: 456417**

This is a work in progress!

## Repository Content

### Directory Names
A uniform namining structure still in progress, but in general directories are named according to the following:
 - Names contain no spaces, a single underscore "_" will be used as a file name seperator.
 - Files are for the Crushed Salt Project (CSP); therefore, the first three charaters of each file are "CSP".
 - Folders are organized by which frame the test was performed on i.e., A2 or A3.
 - The fifth and sixth charaters of each file name will therefore be "A" followed by the frame number.

File: UNM_WP_HY_175_09/175_09_Stage01_OUT.csv (part 29 of 30)
Seconds, Days, Fractional Density, Fit to Fractional Density,Fit to Volume Strain,Fit to Volume Strain Rate (1/sec),Confining Pressure (MPa), Pore Pressure (MPa),Terzaghi Pressure (MPa), Solid Pressure (MPa),Temperature (C))
7.755374e+04,8.976127e-01,8.822035e-01,8.819555e-01,1.837623e-01,9.744477e-08,1.388869e+01,-7.287190e-02,1.396156e+01,1.575291e+01,1.718421e+02
7.756374e+04,8.977285e-01,8.822189e-01,8.819564e-01,1.837633e-01,9.742149e-08,1.388869e+01,-7.261698e-02,1.396131e+01,1.575260e+01,1.718381e+02
7.757374e+04,8.978442e-01,8.822342e-01,8.819572e-01,1.837642e-01,9.739822e-08,1.388869e+01,-7.236207e-02,1.396105e+01,1.575229e+01,1.718341e+02
7.758374e+04,8.979600e-01,8.822496e-01,8.819581e-01,1.837652e-01,9.737496e-08,1.388869e+01,-7.210715e-02,1.396080e+01,1.575198e+01,1.718301e+02
7.759374e+04,8.980757e-01,8.822650e-01,8.819589e-01,1.837662e-01,9.735170e-08,1.388869e+01,-7.185224e-02,1.396054e+01,1.575167e+01,1.718261e+02
7.760374e+04,8.981915e-01,8.822804e-01,8.819598e-01,1.837671e-01,9.732845e-08,1.388869e+01,-7.159732e-02,1.396029e+01,1.575136e+01,1.718221e+02
7.761374e+04,8.983072e-01,8.822958e-01,8.819607e-01,1.837681e-01,9.730520e-08,1.388869e+01,-7.134241e-02,1.396003e+01,1.575105e+01,1.718181e+02
7.762374e+04,8.984230e-01,8.823111e-01,8.819615e-01,1.837691e-01,9.728196e-08,1.388869e+01,-7.108749e-02,1.395978e+01,1.575074e+01,1.718141e+02
7.763374e+04,8.985387e-01,8.823265e-01,8.819624e-01,1.837701e-01,9.725872e-08,1.388869e+01,-7.083258e-02,1.395952e+01,1.575043e+01,1.718101e+02
7.764374e+04,8.986544e-01,8.823419e-01,8.819632e-01,1.837710e-01,9.723549e-08,1.388869e+01,-7.057766e-02,1.395927e+01,1.575012e+01,1.718061e+02
7.765374e+04,8.987702e-01,8.823573e-01,8.819641e-01,1.837720e-01,9.721226e-08,1.388869e+01,-7.032275e-02,1.395901e+01,1.574981e+01,1.718021e+02
7.766375e+04,8.988859e-01,8.823675e-01,8.819649e-01,1.837730e-01,9.718904e-08,1.388881e+01,-7.031381e-02,1.395913e+01,1.574977e+01,1.717981e+02
7.767375e+04,8.990017e-01,8.823722e-01,8.819658e-01,1.837740e-01,9.716583e-08,1.388907e+01,-7.056785e-02,1.395964e+01,1.575001e+01,1.717941e+02
7.768375e+04,8.991174e-01,8.823769e-01,8.819667e-01,1.837749e-01,9.714262e-08,1.388933e+01,-7.082189e-02,1.396015e+01,1.575025e+01,1.717901e+02
7.769375e+04,8.992332e-01,8.823816e-01,8.819675e-01,1.837759e-01,9.711941e-08,1.388958e+01,-7.107592e-02,1.396066e+01,1.575049e+01,1.717861e+02
7.770375e+04,8.993489e-01,8.823863e-01,8.819684e-01,1.837769e-01,9.709622e-08,1.388984e+01,-7.132996e-02,1.396117e+01,1.575073e+01,1.717821e+02
7.771375e+04,8.994647e-01,8.823909e-01,8.819692e-01,1.837778e-01,9.707302e-08,1.389009e+01,-7.158400e-02,1.396168e+01,1.575097e+01,1.717781e+02
7.772375e+04,8.995804e-01,8.823956e-01,8.819701e-01,1.837788e-01,9.704983e-08,1.389035e+01,-7.183803e-02,1.396219e+01,1.575121e+01,1.717741e+02
7.773375e+04,8.996962e-01,8.824003e-01,8.819709e-01,1.837798e-01,9.702665e-08,1.389061e+01,-7.209207e-02,1.396270e+01,1.575145e+01,1.717701e+02
7.774375e+04,8.998119e-01,8.824050e-01,8.819718e-01,1.837808e-01,9.700348e-08,1.389086e+01,-7.234610e-02,1.396321e+01,1.575169e+01,1.717661e+02
7.775375e+04,8.999277e-01,8.824097e-01,8.819727e-01,1.837817e-01,9.698030e-08,1.389112e+01,-7.260014e-02,1.396372e+01,1.575193e+01,1.717621e+02
7.776375e+04,9.000434e-01,8.824144e-01,8.819735e-01,1.837827e-01,9.695714e-08,1.389137e+01,-7.285418e-02,1.396423e+01,1.575217e+01,1.717582e+02
7.777375e+04,9.001592e-01,8.824191e-01,8.819744e-01,1.837837e-01,9.693398e-08,1.389163e+01,-7.310821e-02,1.396474e+01,1.575241e+01,1.717542e+02
7.778375e+04,9.002749e-01,8.824238e-01,8.819752e-01,1.837846e-01,9.691082e-08,1.389189e+01,-7.336225e-02,1.396525e+01,1.575265e+01,1.717502e+02
7.779375e+04,9.003906e-01,8.824285e-01,8.819761e-01,1.837856e-01,9.688767e-08,1.389214e+01,-7.361629e-02,1.396576e+01,1.575289e+01,1.717462e+02
7.780375e+04,9.005064e-01,8.824332e-01,8.819769e-01,1.837866e-01,9.686453e-08,1.389240e+01,-7.387032e-02,1.396627e+01,1.575313e+01,1.717422e+02
7.781375e+04,9.006221e-01,8.824379e-01,8.819778e-01,1.837875e-01,9.684139e-08,1.389265e+01,-7.412436e-02,1.396678e+01,1.575337e+01,1.717382e+02
7.782375e+04,9.007379e-01,8.824426e-01,8.819786e-01,1.837885e-01,9.681826e-08,1.389291e+01,-7.437839e-02,1.396729e+01,1.575361e+01,1.717342e+02
7.783375e+04,9.008536e-01,8.824473e-01,8.819795e-01,1.837895e-01,9.679513e-08,1.389317e+01,-7.463243e-02,1.396780e+01,1.575385e+01,1.717302e+02
7.784375e+04,9.009694e-01,8.824520e-01,8.819803e-01,1.837904e-01,9.677201e-08,1.389342e+01,-7.488647e-02,1.396831e+01,1.575409e+01,1.717262e+02
7.785375e+04,9.010851e-01,8.824567e-01,8.819812e-01,1.837914e-01,9.674889e-08,1.389368e+01,-7.514050e-02,1.396882e+01,1.575433e+01,1.717222e+02
7.786376e+04,9.012009e-01,8.824614e-01,8.819820e-01,1.837924e-01,9.672578e-08,1.389393e+01,-7.539454e-02,1.396933e+01,1.575456e+01,1.717182e+02
7.787376e+04,9.013166e-01,8.824661e-01,8.819829e-01,1.837933e-01,9.670267e-08,1.389419e+01,-7.564858e-02,1.396984e+01,1.575480e+01,1.717143e+02
7.788376e+04,9.014324e-01,8.824708e-01,8.819838e-01,1.837943e-01,9.667957e-08,1.389445e+01,-7.590261e-02,1.397035e+01,1.575504e+01,1.717103e+02
7.789376e+04,9.015481e-01,8.824755e-01,8.819846e-01,1.837953e-01,9.665648e-08,1.389470e+01,-7.615665e-02,1.397086e+01,1.575528e+01,1.717063e+02
7.790376e+04,9.016639e-01,8.824801e-01,8.819855e-01,1.837962e-01,9.663339e-08,1.389496e+01,-7.641069e-02,1.397137e+01,1.575552e+01,1.717023e+02
7.791376e+04,9.017796e-01,8.824851e-01,8.819863e-01,1.837972e-01,9.661030e-08,1.389477e+01,-7.655586e-02,1.397133e+01,1.575525e+01,1.717000e+02
7.792376e+04,9.018953e-01,8.824905e-01,8.819872e-01,1.837982e-01,9.658722e-08,1.389400e+01,-7.655586e-02,1.397056e+01,1.575428e+01,1.717000e+02
7.793376e+04,9.020111e-01,8.824958e-01,8.819880e-01,1.837991e-01,9.656415e-08,1.389323e+01,-7.655586e-02,1.396979e+01,1.575331e+01,1.717000e+02
7.794376e+04,9.021268e-01,8.825012e-01,8.819889e-01,1.838001e-01,9.654108e-08,1.389246e+01,-7.655586e-02,1.396902e+01,1.575234e+01,1.717000e+02
7.795376e+04,9.022426e-01,8.825066e-01,8.819897e-01,1.838011e-01,9.651802e-08,1.389169e+01,-7.655586e-02,1.396825e+01,1.575137e+01,1.717000e+02
7.796376e+04,9.023583e-01,8.825119e-01,8.819906e-01,1.838020e-01,9.649496e-08,1.389092e+01,-7.655586e-02,1.396748e+01,1.575040e+01,1.717000e+02
7.797376e+04,9.024741e-01,8.825173e-01,8.819914e-01,1.838030e-01,9.647191e-08,1.389015e+01,-7.655586e-02,1.396671e+01,1.574943e+01,1.717000e+02
7.798376e+04,9.025898e-01,8.825226e-01,8.819923e-01,1.838040e-01,9.644886e-08,1.388938e+01,-7.655586e-02,1.396593e+01,1.574846e+01,1.717000e+02
7.799376e+04,9.027056e-01,8.825280e-01,8.819931e-01,1.838049e-01,9.642582e-08,1.388861e+01,-7.655586e-02,1.396516e+01,1.574749e+01,1.717000e+02
7.800376e+04,9.028213e-01,8.825334e-01,8.819940e-01,1.838059e-01,9.640278e-08,1.388784e+01,-7.655586e-02,1.396439e+01,1.574652e+01,1.717000e+02
7.801376e+04,9.029371e-01,8.825387e-01,8.819948e-01,1.838069e-01,9.637975e-08,1.388707e+01,-7.655586e-02,1.396362e+01,1.574555e+01,1.717000e+02
7.802376e+04,9.030528e-01,8.825441e-01,8.819957e-01,1.838078e-01,9.635673e-08,1.388630e+01,-7.655586e-02,1.396285e+01,1.574458e+01,1.717000e+02
7.803376e+04,9.031686e-01,8.825495e-01,8.819965e-01,1.838088e-01,9.633371e-08,1.388553e+01,-7.655586e-02,1.396208e+01,1.574361e+01,1.717000e+02
7.804376e+04,9.032843e-01,8.825548e-01,8.819974e-01,1.838097e-01,9.631069e-08,1.388476e+01,-7.655586e-02,1.396131e+01,1.574264e+01,1.717000e+02
7.805376e+04,9.034000e-01,8.825602e-01,8.819982e-01,1.838107e-01,9.628769e-08,1.388398e+01,-7.655586e-02,1.396054e+01,1.574167e+01,1.717000e+02
7.806376e+04,9.035158e-01,8.825655e-01,8.819991e-01,1.838117e-01,9.626468e-08,1.388321e+01,-7.655586e-02,1.395977e+01,1.574071e+01,1.717000e+02
7.807377e+04,9.036315e-01,8.825709e-01,8.819999e-01,1.838126e-01,9.624168e-08,1.388244e+01,-7.655586e-02,1.395900e+01,1.573974e+01,1.717000e+02
7.808377e+04,9.037473e-01,8.825763e-01,8.820008e-01,1.838136e-01,9.621869e-08,1.388167e+01,-7.655586e-02,1.395823e+01,1.573877e+01,1.717000e+02
7.809377e+04,9.038630e-01,8.825816e-01,8.820016e-01,1.838146e-01,9.619570e-08,1.388090e+01,-7.655586e-02,1.395746e+01,1.573780e+01,1.717000e+02
7.810377e+04,9.039788e-01,8.825870e-01,8.820025e-01,1.838155e-01,9.617272e-08,1.388013e+01,-7.655586e-02,1.395669e+01,1.573683e+01,1.717000e+02
7.811377e+04,9.040945e-01,8.825923e-01,8.820033e-01,1.838165e-01,9.614975e-08,1.387936e+01,-7.655586e-02,1.395592e+01,1.573586e+01,1.717000e+02
7.812377e+04,9.042103e-01,8.825977e-01,8.820042e-01,1.838174e-01,9.612677e-08,1.387859e+01,-7.655586e-02,1.395515e+01,1.573489e+01,1.717000e+02
7.813377e+04,9.043260e-01,8.826031e-01,8.820050e-01,1.838184e-01,9.610381e-08,1.387782e+01,-7.655586e-02,1.395438e+01,1.573392e+01,1.717000e+02
7.814377e+04,9.044418e-01,8.826084e-01,8.820059e-01,1.838194e-01,9.608085e-08,1.387705e+01,-7.655586e-02,1.395360e+01,1.573295e+01,1.717000e+02
7.815377e+04,9.045575e-01,8.826138e-01,8.820067e-01,1.838203e-01,9.605789e-08,1.387628e+01,-7.655586e-02,1.395283e+01,1.573198e+01,1.717000e+02
7.816377e+04,9.046733e-01,8.826142e-01,8.820076e-01,1.838213e-01,9.603494e-08,1.387610e+01,-7.655586e-02,1.395265e+01,1.573177e+01,1.717000e+02
7.817377e+04,9.047890e-01,8.826088e-01,8.820084e-01,1.838223e-01,9.601200e-08,1.387661e+01,-7.655586e-02,1.395317e+01,1.573245e+01,1.717000e+02
7.818377e+04,9.049048e-01,8.826035e-01,8.820092e-01,1.838232e-01,9.598906e-08,1.387713e+01,-7.655586e-02,1.395368e+01,1.573313e+01,1.717000e+02
7.819377e+04,9.050205e-01,8.825981e-01,8.820101e-01,1.838242e-01,9.596612e-08,1.387764e+01,-7.655586e-02,1.395420e+01,1.573381e+01,1.717000e+02
7.820377e+04,9.051362e-01,8.825928e-01,8.820109e-01,1.838251e-01,9.594320e-08,1.387815e+01,-7.655586e-02,1.395471e+01,1.573448e+01,1.717000e+02
7.821377e+04,9.052520e-01,8.825874e-01,8.820118e-01,1.838261e-01,9.592027e-08,1.387867e+01,-7.655586e-02,1.395522e+01,1.573516e+01,1.717000e+02
7.822377e+04,9.053677e-01,8.825820e-01,8.820126e-01,1.838270e-01,9.589736e-08,1.387918e+01,-7.655586e-02,1.395574e+01,1.573584e+01,1.717000e+02
7.823377e+04,9.054835e-01,8.825767e-01,8.820135e-01,1.838280e-01,9.587444e-08,1.387969e+01,-7.655586e-02,1.395625e+01,1.573652e+01,1.717000e+02
7.824377e+04,9.055992e-01,8.825713e-01,8.820143e-01,1.838290e-01,9.585154e-08,1.388021e+01,-7.655586e-02,1.395676e+01,1.573720e+01,1.717000e+02
7.825377e+04,9.057150e-01,8.825660e-01,8.820152e-01,1.838299e-01,9.582863e-08,1.388072e+01,-7.655586e-02,1.395728e+01,1.573787e+01,1.717000e+02
7.826377e+04,9.058307e-01,8.825606e-01,8.820160e-01,1.838309e-01,9.580574e-08,1.388124e+01,-7.655586e-02,1.395779e+01,1.573855e+01,1.717000e+02
7.827377e+04,9.059465e-01,8.825552e-01,8.820169e-01,1.838318e-01,9.578285e-08,1.388175e+01,-7.655586e-02,1.395831e+01,1.573923e+01,1.717000e+02
7.828378e+04,9.060622e-01,8.825499e-01,8.820177e-01,1.838328e-01,9.575996e-08,1.388226e+01,-7.655586e-02,1.395882e+01,1.573991e+01,1.717000e+02
7.829378e+04,9.061780e-01,8.825445e-01,8.820185e-01,1.838338e-01,9.573708e-08,1.388278e+01,-7.655586e-02,1.395933e+01,1.574059e+01,1.717000e+02
7.830378e+04,9.062937e-01,8.825392e-01,8.820194e-01,1.838347e-01,9.571421e-08,1.388329e+01,-7.655586e-02,1.395985e+01,1.574127e+01,1.717000e+02
7.831378e+04,9.064095e-01,8.825338e-01,8.820202e-01,1.838357e-01,9.569134e-08,1.388380e+01,-7.655586e-02,1.396036e+01,1.574194e+01,1.717000e+02
7.832378e+04,9.065252e-01,8.825284e-01,8.820211e-01,1.838366e-01,9.566847e-08,1.388432e+01,-7.655586e-02,1.396087e+01,1.574262e+01,1.717000e+02
7.833378e+04,9.066409e-01,8.825231e-01,8.820219e-01,1.838376e-01,9.564561e-08,1.388483e+01,-7.655586e-02,1.396139e+01,1.574330e+01,1.717000e+02
7.834378e+04,9.067567e-01,8.825177e-01,8.820228e-01,1.838385e-01,9.562276e-08,1.388535e+01,-7.655586e-02,1.396190e+01,1.574398e+01,1.717000e+02
7.835378e+04,9.068724e-01,8.825124e-01,8.820236e-01,1.838395e-01,9.559991e-08,1.388586e+01,-7.655586e-02,1.396242e+01,1.574466e+01,1.717000e+02
7.836378e+04,9.069882e-01,8.825070e-01,8.820245e-01,1.838405e-01,9.557707e-08,1.388637e+01,-7.655586e-02,1.396293e+01,1.574534e+01,1.717000e+02
7.837378e+04,9.071039e-01,8.825016e-01,8.820253e-01,1.838414e-01,9.555423e-08,1.388689e+01,-7.655586e-02,1.396344e+01,1.574601e+01,1.717000e+02
7.838378e+04,9.072197e-01,8.824963e-01,8.820261e-01,1.838424e-01,9.553140e-08,1.388740e+01,-7.655586e-02,1.396396e+01,1.574669e+01,1.717000e+02
7.839378e+04,9.073354e-01,8.824909e-01,8.820270e-01,1.838433e-01,9.550857e-08,1.388791e+01,-7.655586e-02,1.396447e+01,1.574737e+01,1.717000e+02
7.840378e+04,9.074512e-01,8.824856e-01,8.820278e-01,1.838443e-01,9.548575e-08,1.388843e+01,-7.655586e-02,1.396498e+01,1.574805e+01,1.717000e+02
7.841378e+04,9.075669e-01,8.824828e-01,8.820287e-01,1.838452e-01,9.546293e-08,1.388869e+01,-7.655586e-02,1.396525e+01,1.574839e+01,1.716980e+02
7.842378e+04,9.076827e-01,8.824828e-01,8.820295e-01,1.838462e-01,9.544012e-08,1.388869e+01,-7.655586e-02,1.396525e+01,1.574839e+01,1.716941e+02
7.843378e+04,9.077984e-01,8.824828e-01,8.820303e-01,1.838471e-01,9.541732e-08,1.388869e+01,-7.655586e-02,1.396525e+01,1.574839e+01,1.716901e+02
7.844378e+04,9.079142e-01,8.824828e-01,8.820312e-01,1.838481e-01,9.539452e-08,1.388869e+01,-7.655586e-02,1.396525e+01,1.574839e+01,1.716861e+02
7.845378e+04,9.080299e-01,8.824828e-01,8.820320e-01,1.838490e-01,9.537172e-08,1.388869e+01,-7.655586e-02,1.396525e+01,1.574839e+01,1.716821e+02
7.846378e+04,9.081456e-01,8.824828e-01,8.820329e-01,1.838500e-01,9.534893e-08,1.388869e+01,-7.655586e-02,1.396525e+01,1.574839e+01,1.716782e+02
7.847378e+04,9.082614e-01,8.824828e-01,8.820337e-01,1.838510e-01,9.532615e-08,1.388869e+01,-7.655586e-02,1.396525e+01,1.574839e+01,1.716742e+02
7.848378e+04,9.083771e-01,8.824828e-01,8.820346e-01,1.838519e-01,9.530337e-08,1.388869e+01,-7.655586e-02,1.396525e+01,1.574839e+01,1.716702e+02
7.849379e+04,9.084929e-01,8.824828e-01,8.820354e-01,1.838529e-01,9.528059e-08,1.388869e+01,-7.655586e-02,1.396525e+01,1.574839e+01,1.716662e+02
7.850379e+04,9.086086e-01,8.824828e-01,8.820362e-01,1.838538e-01,9.525782e-08,1.388869e+01,-7.655586e-02,1.396525e+01,1.574839e+01,1.716622e+02
7.851379e+04,9.087244e-01,8.824828e-01,8.820371e-01,1.838548e-01,9.523506e-08,1.388869e+01,-7.655586e-02,1.396525e+01,1.574839e+01,1.716583e+02
7.852379e+04,9.088401e-01,8.824828e-01,8.820379e-01,1.838557e-01,9.521230e-08,1.388869e+01,-7.655586e-02,1.396525e+01,1.574839e+01,1.716543e+02
7.853379e+04,9.089559e-01,8.824828e-01,8.820388e-01,1.838567e-01,9.518955e-08,1.388869e+01,-7.655586e-02,1.396525e+01,1.574839e+01,1.716503e+02
7.854379e+04,9.090716e-01,8.824828e-01,8.820396e-01,1.838576e-01,9.516680e-08,1.388869e+01,-7.655586e-02,1.396525e+01,1.574839e+01,1.716463e+02
7.855379e+04,9.091874e-01,8.824828e-01,8.820404e-01,1.838586e-01,9.514406e-08,1.388869e+01,-7.655586e-02,1.396525e+01,1.574839e+01,1.716424e+02
7.856379e+04,9.093031e-01,8.824828e-01,8.820413e-01,1.838595e-01,9.512132e-08,1.388869e+01,-7.655586e-02,1.396525e+01,1.574839e+01,1.716384e+02
7.857379e+04,9.094189e-01,8.824828e-01,8.820421e-01,1.838605e-01,9.509859e-08,1.388869e+01,-7.655586e-02,1.396525e+01,1.574839e+01,1.716344e+02
7.858379e+04,9.095346e-01,8.824828e-01,8.820430e-01,1.838614e-01,9.507587e-08,1.388869e+01,-7.655586e-02,1.396525e+01,1.574839e+01,1.716304e+02
7.859379e+04,9.096503e-01,8.824828e-01,8.820438e-01,1.838624e-01,9.505314e-08,1.388869e+01,-7.655586e-02,1.396525e+01,1.574839e+01,1.716264e+02
7.860379e+04,9.097661e-01,8.824828e-01,8.820446e-01,1.838633e-01,9.503043e-08,1.388869e+01,-7.655586e-02,1.396525e+01,1.574839e+01,1.716225e+02
7.861379e+04,9.098818e-01,8.824828e-01,8.820455e-01,1.838643e-01,9.500772e-08,1.388869e+01,-7.655586e-02,1.396525e+01,1.574839e+01,1.716185e+02
7.862379e+04,9.099976e-01,8.824828e-01,8.820463e-01,1.838652e-01,9.498501e-08,1.388869e+01,-7.655586e-02,1.396525e+01,1.574839e+01,1.716145e+02
7.863379e+04,9.101133e-01,8.824828e-01,8.820471e-01,1.838662e-01,9.496231e-08,1.388869e+01,-7.655586e-02,1.396525e+01,1.574839e+01,1.716105e+02
7.864379e+04,9.102291e-01,8.824828e-01,8.820480e-01,1.838671e-01,9.493962e-08,1.388869e+01,-7.655586e-02,1.396525e+01,1.574839e+01,1.716066e+02
7.865379e+04,9.103448e-01,8.824828e-01,8.820488e-01,1.838681e-01,9.491693e-08,1.388869e+01,-7.655586e-02,1.396525e+01,1.574839e+01,1.716026e+02
7.866379e+04,9.104606e-01,8.824828e-01,8.820497e-01,1.838690e-01,9.489424e-08,1.388860e+01,-7.655586e-02,1.396516e+01,1.574829e+01,1.716000e+02
7.867379e+04,9.105763e-01,8.824828e-01,8.820505e-01,1.838700e-01,9.487157e-08,1.388834e+01,-7.655586e-02,1.396490e+01,1.574800e+01,1.716000e+02
7.868379e+04,9.106921e-01,8.824828e-01,8.820513e-01,1.838709e-01,9.484889e-08,1.388808e+01,-7.655586e-02,1.396464e+01,1.574771e+01,1.716000e+02
7.869380e+04,9.108078e-01,8.824828e-01,8.820522e-01,1.838719e-01,9.482622e-08,1.388783e+01,-7.655586e-02,1.396438e+01,1.574741e+01,1.716000e+02
7.870380e+04,9.109236e-01,8.824828e-01,8.820530e-01,1.838728e-01,9.480356e-08,1.388757e+01,-7.655586e-02,1.396412e+01,1.574712e+01,1.716000e+02
7.871380e+04,9.110393e-01,8.824828e-01,8.820538e-01,1.838738e-01,9.478090e-08,1.388731e+01,-7.655586e-02,1.396387e+01,1.574683e+01,1.716000e+02
7.872380e+04,9.111551e-01,8.824828e-01,8.820547e-01,1.838747e-01,9.475825e-08,1.388705e+01,-7.655586e-02,1.396361e+01,1.574654e+01,1.716000e+02
7.873380e+04,9.112708e-01,8.824828e-01,8.820555e-01,1.838757e-01,9.473560e-08,1.388679e+01,-7.655586e-02,1.396335e+01,1.574625e+01,1.716000e+02
7.874380e+04,9.113865e-01,8.824828e-01,8.820563e-01,1.838766e-01,9.471296e-08,1.388654e+01,-7.655586e-02,1.396309e+01,1.574595e+01,1.716000e+02
7.875380e+04,9.115023e-01,8.824828e-01,8.820572e-01,1.838776e-01,9.469032e-08,1.388628e+01,-7.655586e-02,1.396284e+01,1.574566e+01,1.716000e+02
7.876380e+04,9.116180e-01,8.824828e-01,8.820580e-01,1.838785e-01,9.466769e-08,1.388602e+01,-7.655586e-02,1.396258e+01,1.574537e+01,1.716000e+02
7.877380e+04,9.117338e-01,8.824828e-01,8.820589e-01,1.838794e-01,9.464507e-08,1.388576e+01,-7.655586e-02,1.396232e+01,1.574508e+01,1.716000e+02
7.878380e+04,9.118495e-01,8.824828e-01,8.820597e-01,1.838804e-01,9.462244e-08,1.388551e+01,-7.655586e-02,1.396206e+01,1.574479e+01,1.716000e+02
7.879380e+04,9.119653e-01,8.824828e-01,8.820605e-01,1.838813e-01,9.459983e-08,1.388525e+01,-7.655586e-02,1.396180e+01,1.574449e+01,1.716000e+02
7.880380e+04,9.120810e-01,8.824828e-01,8.820614e-01,1.838823e-01,9.457722e-08,1.388499e+01,-7.655586e-02,1.396155e+01,1.574420e+01,1.716000e+02
7.881380e+04,9.121968e-01,8.824828e-01,8.820622e-01,1.838832e-01,9.455461e-08,1.388473e+01,-7.655586e-02,1.396129e+01,1.574391e+01,1.716000e+02
7.882380e+04,9.123125e-01,8.824828e-01,8.820630e-01,1.838842e-01,9.453201e-08,1.388448e+01,-7.655586e-02,1.396103e+01,1.574362e+01,1.716000e+02
7.883380e+04,9.124283e-01,8.824828e-01,8.820639e-01,1.838851e-01,9.450942e-08,1.388422e+01,-7.655586e-02,1.396077e+01,1.574332e+01,1.716000e+02
7.884380e+04,9.125440e-01,8.824828e-01,8.820647e-01,1.838861e-01,9.448683e-08,1.388396e+01,-7.655586e-02,1.396052e+01,1.574303e+01,1.716000e+02
7.885380e+04,9.126598e-01,8.824828e-01,8.820655e-01,1.838870e-01,9.446424e-08,1.388370e+01,-7.655586e-02,1.396026e+01,1.574274e+01,1.716000e+02
7.886380e+04,9.127755e-01,8.824828e-01,8.820664e-01,1.838880e-01,9.444166e-08,1.388344e+01,-7.655586e-02,1.396000e+01,1.574245e+01,1.716000e+02
7.887380e+04,9.128912e-01,8.824828e-01,8.820672e-01,1.838889e-01,9.441909e-08,1.388319e+01,-7.655586e-02,1.395974e+01,1.574216e+01,1.716000e+02
7.888380e+04,9.130070e-01,8.824828e-01,8.820680e-01,1.838898e-01,9.439652e-08,1.388293e+01,-7.655586e-02,1.395948e+01,1.574186e+01,1.716000e+02
7.889380e+04,9.131227e-01,8.824828e-01,8.820689e-01,1.838908e-01,9.437396e-08,1.388267e+01,-7.655586e-02,1.395923e+01,1.574157e+01,1.716000e+02
7.890381e+04,9.132385e-01,8.824828e-01,8.820697e-01,1.838917e-01,9.435140e-08,1.388241e+01,-7.655586e-02,1.395897e+01,1.574128e+01,1.716000e+02
7.891381e+04,9.133542e-01,8.824884e-01,8.820705e-01,1.838927e-01,9.432885e-08,1.388240e+01,-7.655586e-02,1.395895e+01,1.574116e+01,1.716000e+02
7.892381e+04,9.134700e-01,8.825004e-01,8.820714e-01,1.838936e-01,9.430630e-08,1.388265e+01,-7.655586e-02,1.395921e+01,1.574123e+01,1.716000e+02
7.893381e+04,9.135857e-01,8.825124e-01,8.820722e-01,1.838946e-01,9.428376e-08,1.388291e+01,-7.655586e-02,1.395946e+01,1.574131e+01,1.716000e+02
7.894381e+04,9.137015e-01,8.825244e-01,8.820730e-01,1.838955e-01,9.426122e-08,1.388316e+01,-7.655586e-02,1.395972e+01,1.574138e+01,1.716000e+02
7.895381e+04,9.138172e-01,8.825364e-01,8.820738e-01,1.838964e-01,9.423869e-08,1.388342e+01,-7.655586e-02,1.395997e+01,1.574146e+01,1.716000e+02
7.896381e+04,9.139330e-01,8.825483e-01,8.820747e-01,1.838974e-01,9.421616e-08,1.388367e+01,-7.655586e-02,1.396023e+01,1.574153e+01,1.716000e+02
7.897381e+04,9.140487e-01,8.825603e-01,8.820755e-01,1.838983e-01,9.419364e-08,1.388393e+01,-7.655586e-02,1.396048e+01,1.574161e+01,1.716000e+02
7.898381e+04,9.141645e-01,8.825723e-01,8.820763e-01,1.838993e-01,9.417112e-08,1.388418e+01,-7.655586e-02,1.396074e+01,1.574168e+01,1.716000e+02
7.899381e+04,9.142802e-01,8.825843e-01,8.820772e-01,1.839002e-01,9.414861e-08,1.388444e+01,-7.655586e-02,1.396099e+01,1.574175e+01,1.716000e+02
7.900381e+04,9.143959e-01,8.825963e-01,8.820780e-01,1.839012e-01,9.412610e-08,1.388469e+01,-7.655586e-02,1.396125e+01,1.574183e+01,1.716000e+02
7.901381e+04,9.145117e-01,8.826082e-01,8.820788e-01,1.839021e-01,9.410360e-08,1.388495e+01,-7.655586e-02,1.396150e+01,1.574190e+01,1.716000e+02
7.902381e+04,9.146274e-01,8.826202e-01,8.820797e-01,1.839030e-01,9.408111e-08,1.388520e+01,-7.655586e-02,1.396176e+01,1.574198e+01,1.716000e+02
7.903381e+04,9.147432e-01,8.826322e-01,8.820805e-01,1.839040e-01,9.405861e-08,1.388546e+01,-7.655586e-02,1.396201e+01,1.574205e+01,1.716000e+02
7.904381e+04,9.148589e-01,8.826442e-01,8.820813e-01,1.839049e-01,9.403613e-08,1.388571e+01,-7.655586e-02,1.396227e+01,1.574213e+01,1.716000e+02
7.905381e+04,9.149747e-01,8.826562e-01,8.820821e-01,1.839059e-01,9.401365e-08,1.388597e+01,-7.655586e-02,1.396252e+01,1.574220e+01,1.716000e+02
7.906381e+04,9.150904e-01,8.826682e-01,8.820830e-01,1.839068e-01,9.399117e-08,1.388622e+01,-7.655586e-02,1.396278e+01,1.574227e+01,1.716000e+02
7.907381e+04,9.152062e-01,8.826801e-01,8.820838e-01,1.839077e-01,9.396870e-08,1.388648e+01,-7.655586e-02,1.396303e+01,1.574235e+01,1.716000e+02
7.908381e+04,9.153219e-01,8.826921e-01,8.820846e-01,1.839087e-01,9.394624e-08,1.388673e+01,-7.655586e-02,1.396329e+01,1.574242e+01,1.716000e+02
7.909381e+04,9.154377e-01,8.827041e-01,8.820855e-01,1.839096e-01,9.392378e-08,1.388699e+01,-7.655586e-02,1.396354e+01,1.574250e+01,1.716000e+02
7.910381e+04,9.155534e-01,8.827161e-01,8.820863e-01,1.839106e-01,9.390133e-08,1.388724e+01,-7.655586e-02,1.396380e+01,1.574257e+01,1.716000e+02
7.911382e+04,9.156692e-01,8.827281e-01,8.820871e-01,1.839115e-01,9.387888e-08,1.388750e+01,-7.655586e-02,1.396405e+01,1.574265e+01,1.716000e+02
7.912382e+04,9.157849e-01,8.827400e-01,8.820879e-01,1.839124e-01,9.385643e-08,1.388775e+01,-7.655586e-02,1.396431e+01,1.574272e+01,1.716000e+02
7.913382e+04,9.159007e-01,8.827520e-01,8.820888e-01,1.839134e-01,9.383399e-08,1.388801e+01,-7.655586e-02,1.396456e+01,1.574279e+01,1.716000e+02
7.914382e+04,9.160164e-01,8.827640e-01,8.820896e-01,1.839143e-01,9.381156e-08,1.388826e+01,-7.655586e-02,1.396482e+01,1.574287e+01,1.716000e+02
7.915382e+04,9.161321e-01,8.827760e-01,8.820904e-01,1.839153e-01,9.378913e-08,1.388852e+01,-7.655586e-02,1.396507e+01,1.574294e+01,1.716000e+02
7.916382e+04,9.162479e-01,8.827856e-01,8.820913e-01,1.839162e-01,9.376671e-08,1.388877e+01,-7.655586e-02,1.396533e+01,1.574306e+01,1.716000e+02
7.917382e+04,9.163636e-01,8.827903e-01,8.820921e-01,1.839171e-01,9.374429e-08,1.388903e+01,-7.655586e-02,1.396559e+01,1.574327e+01,1.716000e+02
7.918382e+04,9.164794e-01,8.827950e-01,8.820929e-01,1.839181e-01,9.372188e-08,1.388929e+01,-7.655586e-02,1.396585e+01,1.574348e+01,1.716000e+02
7.919382e+04,9.165951e-01,8.827996e-01,8.820937e-01,1.839190e-01,9.369947e-08,1.388955e+01,-7.655586e-02,1.396610e+01,1.574369e+01,1.716000e+02
7.920382e+04,9.167109e-01,8.828043e-01,8.820946e-01,1.839199e-01,9.367707e-08,1.388981e+01,-7.655586e-02,1.396636e+01,1.574389e+01,1.716000e+02
7.921382e+04,9.168266e-01,8.828090e-01,8.820954e-01,1.839209e-01,9.365467e-08,1.389006e+01,-7.655586e-02,1.396662e+01,1.574410e+01,1.716000e+02
7.922382e+04,9.169424e-01,8.828137e-01,8.820962e-01,1.839218e-01,9.363228e-08,1.389032e+01,-7.655586e-02,1.396688e+01,1.574431e+01,1.716000e+02
7.923382e+04,9.170581e-01,8.828184e-01,8.820970e-01,1.839227e-01,9.360989e-08,1.389058e+01,-7.655586e-02,1.396713e+01,1.574452e+01,1.716000e+02
7.924382e+04,9.171739e-01,8.828231e-01,8.820979e-01,1.839237e-01,9.358751e-08,1.389084e+01,-7.655586e-02,1.396739e+01,1.574473e+01,1.716000e+02
7.925382e+04,9.172896e-01,8.828278e-01,8.820987e-01,1.839246e-01,9.356513e-08,1.389109e+01,-7.655586e-02,1.396765e+01,1.574493e+01,1.716000e+02
7.926382e+04,9.174054e-01,8.828325e-01,8.820995e-01,1.839256e-01,9.354276e-08,1.389135e+01,-7.655586e-02,1.396791e+01,1.574514e+01,1.716000e+02
7.927382e+04,9.175211e-01,8.828371e-01,8.821003e-01,1.839265e-01,9.352039e-08,1.389161e+01,-7.655586e-02,1.396817e+01,1.574535e+01,1.716000e+02
7.928382e+04,9.176368e-01,8.828418e-01,8.821012e-01,1.839274e-01,9.349803e-08,1.389187e+01,-7.655586e-02,1.396842e+01,1.574556e+01,1.716000e+02
7.929382e+04,9.177526e-01,8.828465e-01,8.821020e-01,1.839284e-01,9.347568e-08,1.389213e+01,-7.655586e-02,1.396868e+01,1.574576e+01,1.716000e+02
7.930382e+04,9.178683e-01,8.828512e-01,8.821028e-01,1.839293e-01,9.345333e-08,1.389238e+01,-7.655586e-02,1.396894e+01,1.574597e+01,1.716000e+02
7.931382e+04,9.179841e-01,8.828559e-01,8.821036e-01,1.839302e-01,9.343098e-08,1.389264e+01,-7.655586e-02,1.396920e+01,1.574618e+01,1.716000e+02
7.932383e+04,9.180998e-01,8.828606e-01,8.821045e-01,1.839312e-01,9.340864e-08,1.389290e+01,-7.655586e-02,1.396945e+01,1.574639e+01,1.716000e+02
7.933383e+04,9.182156e-01,8.828653e-01,8.821053e-01,1.839321e-01,9.338630e-08,1.389316e+01,-7.655586e-02,1.396971e+01,1.574660e+01,1.716000e+02
7.934383e+04,9.183313e-01,8.828700e-01,8.821061e-01,1.839330e-01,9.336397e-08,1.389341e+01,-7.655586e-02,1.396997e+01,1.574680e+01,1.716000e+02
7.935383e+04,9.184471e-01,8.828747e-01,8.821069e-01,1.839340e-01,9.334165e-08,1.389367e+01,-7.655586e-02,1.397023e+01,1.574701e+01,1.716000e+02
7.936383e+04,9.185628e-01,8.828793e-01,8.821078e-01,1.839349e-01,9.331933e-08,1.389393e+01,-7.655586e-02,1.397049e+01,1.574722e+01,1.716000e+02
7.937383e+04,9.186786e-01,8.828840e-01,8.821086e-01,1.839358e-01,9.329701e-08,1.389419e+01,-7.655586e-02,1.397074e+01,1.574743e+01,1.716000e+02
7.938383e+04,9.187943e-01,8.828887e-01,8.821094e-01,1.839368e-01,9.327470e-08,1.389444e+01,-7.655586e-02,1.397100e+01,1.574764e+01,1.716000e+02
7.939383e+04,9.189101e-01,8.828934e-01,8.821102e-01,1.839377e-01,9.325240e-08,1.389470e+01,-7.655586e-02,1.397126e+01,1.574784e+01,1.716000e+02
7.940383e+04,9.190258e-01,8.828981e-01,8.821111e-01,1.839386e-01,9.323010e-08,1.389496e+01,-7.655586e-02,1.397152e+01,1.574805e+01,1.716000e+02
7.941383e+04,9.191415e-01,8.828932e-01,8.821119e-01,1.839396e-01,9.320780e-08,1.389499e+01,-7.655586e-02,1.397154e+01,1.574817e+01,1.716018e+02
7.942383e+04,9.192573e-01,8.828765e-01,8.821127e-01,1.839405e-01,9.318551e-08,1.389473e+01,-7.655586e-02,1.397129e+01,1.574818e+01,1.716058e+02
7.943383e+04,9.193730e-01,8.828598e-01,8.821135e-01,1.839414e-01,9.316323e-08,1.389448e+01,-7.655586e-02,1.397103e+01,1.574819e+01,1.716098e+02
7.944383e+04,9.194888e-01,8.828430e-01,8.821143e-01,1.839424e-01,9.314095e-08,1.389422e+01,-7.655586e-02,1.397077e+01,1.574820e+01,1.716138e+02
7.945383e+04,9.196045e-01,8.828263e-01,8.821152e-01,1.839433e-01,9.311868e-08,1.389396e+01,-7.655586e-02,1.397052e+01,1.574821e+01,1.716178e+02
7.946383e+04,9.197203e-01,8.828096e-01,8.821160e-01,1.839442e-01,9.309641e-08,1.389370e+01,-7.655586e-02,1.397026e+01,1.574822e+01,1.716218e+02
7.947383e+04,9.198360e-01,8.827928e-01,8.821168e-01,1.839452e-01,9.307414e-08,1.389345e+01,-7.655586e-02,1.397000e+01,1.574823e+01,1.716258e+02
7.948383e+04,9.199518e-01,8.827761e-01,8.821176e-01,1.839461e-01,9.305188e-08,1.389319e+01,-7.655586e-02,1.396975e+01,1.574823e+01,1.716298e+02
7.949383e+04,9.200675e-01,8.827594e-01,8.821184e-01,1.839470e-01,9.302963e-08,1.389293e+01,-7.655586e-02,1.396949e+01,1.574824e+01,1.716338e+02
7.950383e+04,9.201833e-01,8.827426e-01,8.821193e-01,1.839479e-01,9.300738e-08,1.389268e+01,-7.655586e-02,1.396923e+01,1.574825e+01,1.716378e+02
7.951383e+04,9.202990e-01,8.827259e-01,8.821201e-01,1.839489e-01,9.298514e-08,1.389242e+01,-7.655586e-02,1.396898e+01,1.574826e+01,1.716418e+02
7.952384e+04,9.204148e-01,8.827091e-01,8.821209e-01,1.839498e-01,9.296290e-08,1.389216e+01,-7.655586e-02,1.396872e+01,1.574827e+01,1.716458e+02
7.953384e+04,9.205305e-01,8.826924e-01,8.821217e-01,1.839507e-01,9.294067e-08,1.389191e+01,-7.655586e-02,1.396846e+01,1.574828e+01,1.716498e+02
7.954384e+04,9.206463e-01,8.826757e-01,8.821225e-01,1.839517e-01,9.291844e-08,1.389165e+01,-7.655586e-02,1.396821e+01,1.574829e+01,1.716538e+02
7.955384e+04,9.207620e-01,8.826589e-01,8.821234e-01,1.839526e-01,9.289622e-08,1.389139e+01,-7.655586e-02,1.396795e+01,1.574830e+01,1.716579e+02
7.956384e+04,9.208777e-01,8.826422e-01,8.821242e-01,1.839535e-01,9.287400e-08,1.389114e+01,-7.655586e-02,1.396769e+01,1.574831e+01,1.716619e+02
7.957384e+04,9.209935e-01,8.826255e-01,8.821250e-01,1.839544e-01,9.285179e-08,1.389088e+01,-7.655586e-02,1.396743e+01,1.574832e+01,1.716659e+02
7.958384e+04,9.211092e-01,8.826087e-01,8.821258e-01,1.839554e-01,9.282958e-08,1.389062e+01,-7.655586e-02,1.396718e+01,1.574832e+01,1.716699e+02
7.959384e+04,9.212250e-01,8.825920e-01,8.821266e-01,1.839563e-01,9.280738e-08,1.389037e+01,-7.655586e-02,1.396692e+01,1.574833e+01,1.716739e+02
7.960384e+04,9.213407e-01,8.825753e-01,8.821275e-01,1.839572e-01,9.278518e-08,1.389011e+01,-7.655586e-02,1.396666e+01,1.574834e+01,1.716779e+02
7.961384e+04,9.214565e-01,8.825585e-01,8.821283e-01,1.839582e-01,9.276299e-08,1.388985e+01,-7.655586e-02,1.396641e+01,1.574835e+01,1.716819e+02
7.962384e+04,9.215722e-01,8.825418e-01,8.821291e-01,1.839591e-01,9.274080e-08,1.388959e+01,-7.655586e-02,1.396615e+01,1.574836e+01,1.716859e+02
7.963384e+04,9.216880e-01,8.825251e-01,8.821299e-01,1.839600e-01,9.271862e-08,1.388934e+01,-7.655586e-02,1.396589e+01,1.574837e+01,1.716899e+02
7.964384e+04,9.218037e-01,8.825083e-01,8.821307e-01,1.839609e-01,9.269644e-08,1.388908e+01,-7.655586e-02,1.396564e+01,1.574838e+01,1.716939e+02
7.965384e+04,9.219195e-01,8.824916e-01,8.821316e-01,1.839619e-01,9.267427e-08,1.388882e+01,-7.655586e-02,1.396538e+01,1.574839e+01,1.716979e+02
7.966384e+04,9.220352e-01,8.824860e-01,8.821324e-01,1.839628e-01,9.265210e-08,1.388881e+01,-7.655586e-02,1.396537e+01,1.574847e+01,1.717019e+02
7.967384e+04,9.221510e-01,8.824927e-01,8.821332e-01,1.839637e-01,9.262994e-08,1.388907e+01,-7.655586e-02,1.396562e+01,1.574864e+01,1.717059e+02
7.968384e+04,9.222667e-01,8.824994e-01,8.821340e-01,1.839647e-01,9.260778e-08,1.388932e+01,-7.655586e-02,1.396588e+01,1.574881e+01,1.717099e+02
7.969384e+04,9.223824e-01,8.825060e-01,8.821348e-01,1.839656e-01,9.258563e-08,1.388958e+01,-7.655586e-02,1.396614e+01,1.574899e+01,1.717139e+02
7.970384e+04,9.224982e-01,8.825127e-01,8.821356e-01,1.839665e-01,9.256348e-08,1.388984e+01,-7.655586e-02,1.396639e+01,1.574916e+01,1.717179e+02
7.971384e+04,9.226139e-01,8.825194e-01,8.821365e-01,1.839674e-01,9.254134e-08,1.389009e+01,-7.655586e-02,1.396665e+01,1.574933e+01,1.717219e+02
7.972384e+04,9.227297e-01,8.825261e-01,8.821373e-01,1.839684e-01,9.251921e-08,1.389035e+01,-7.655586e-02,1.396690e+01,1.574950e+01,1.717259e+02
7.973385e+04,9.228454e-01,8.825328e-01,8.821381e-01,1.839693e-01,9.249707e-08,1.389060e+01,-7.655586e-02,1.396716e+01,1.574967e+01,1.717298e+02
7.974385e+04,9.229612e-01,8.825394e-01,8.821389e-01,1.839702e-01,9.247495e-08,1.389086e+01,-7.655586e-02,1.396742e+01,1.574984e+01,1.717338e+02
7.975385e+04,9.230769e-01,8.825461e-01,8.821397e-01,1.839711e-01,9.245283e-08,1.389112e+01,-7.655586e-02,1.396767e+01,1.575001e+01,1.717378e+02
7.976385e+04,9.231927e-01,8.825528e-01,8.821405e-01,1.839721e-01,9.243071e-08,1.389137e+01,-7.655586e-02,1.396793e+01,1.575018e+01,1.717418e+02
7.977385e+04,9.233084e-01,8.825595e-01,8.821414e-01,1.839730e-01,9.240860e-08,1.389163e+01,-7.655586e-02,1.396818e+01,1.575035e+01,1.717458e+02
7.978385e+04,9.234242e-01,8.825661e-01,8.821422e-01,1.839739e-01,9.238649e-08,1.389188e+01,-7.655586e-02,1.396844e+01,1.575052e+01,1.717498e+02
7.979385e+04,9.235399e-01,8.825728e-01,8.821430e-01,1.839748e-01,9.236439e-08,1.389214e+01,-7.655586e-02,1.396870e+01,1.575069e+01,1.717538e+02
7.980385e+04,9.236557e-01,8.825795e-01,8.821438e-01,1.839757e-01,9.234230e-08,1.389240e+01,-7.655586e-02,1.396895e+01,1.575086e+01,1.717578e+02
7.981385e+04,9.237714e-01,8.825862e-01,8.821446e-01,1.839767e-01,9.232021e-08,1.389265e+01,-7.655586e-02,1.396921e+01,1.575103e+01,1.717618e+02
7.982385e+04,9.238871e-01,8.825929e-01,8.821454e-01,1.839776e-01,9.229812e-08,1.389291e+01,-7.655586e-02,1.396946e+01,1.575120e+01,1.717658e+02
7.983385e+04,9.240029e-01,8.825995e-01,8.821462e-01,1.839785e-01,9.227604e-08,1.389316e+01,-7.655586e-02,1.396972e+01,1.575137e+01,1.717698e+02
7.984385e+04,9.241186e-01,8.826062e-01,8.821471e-01,1.839794e-01,9.225396e-08,1.389342e+01,-7.655586e-02,1.396998e+01,1.575154e+01,1.717737e+02
7.985385e+04,9.242344e-01,8.826129e-01,8.821479e-01,1.839804e-01,9.223189e-08,1.389368e+01,-7.655586e-02,1.397023e+01,1.575171e+01,1.717777e+02
7.986385e+04,9.243501e-01,8.826196e-01,8.821487e-01,1.839813e-01,9.220983e-08,1.389393e+01,-7.655586e-02,1.397049e+01,1.575188e+01,1.717817e+02
7.987385e+04,9.244659e-01,8.826262e-01,8.821495e-01,1.839822e-01,9.218777e-08,1.389419e+01,-7.655586e-02,1.397074e+01,1.575205e+01,1.717857e+02
7.988385e+04,9.245816e-01,8.826329e-01,8.821503e-01,1.839831e-01,9.216571e-08,1.389444e+01,-7.655586e-02,1.397100e+01,1.575222e+01,1.717897e+02
7.989385e+04,9.246974e-01,8.826396e-01,8.821511e-01,1.839841e-01,9.214366e-08,1.389470e+01,-7.655586e-02,1.397126e+01,1.575239e+01,1.717937e+02
7.990385e+04,9.248131e-01,8.826463e-01,8.821519e-01,1.839850e-01,9.212161e-08,1.389496e+01,-7.655586e-02,1.397151e+01,1.575256e+01,1.717977e+02
7.991385e+04,9.249289e-01,8.826524e-01,8.821527e-01,1.839859e-01,9.209957e-08,1.389500e+01,-7.655586e-02,1.397155e+01,1.575250e+01,1.718000e+02
7.992385e+04,9.250446e-01,8.826578e-01,8.821536e-01,1.839868e-01,9.207754e-08,1.389474e+01,-7.655586e-02,1.397129e+01,1.575211e+01,1.718000e+02
7.993385e+04,9.251604e-01,8.826631e-01,8.821544e-01,1.839877e-01,9.205551e-08,1.389448e+01,-7.655586e-02,1.397104e+01,1.575172e+01,1.718000e+02
7.994386e+04,9.252761e-01,8.826685e-01,8.821552e-01,1.839887e-01,9.203348e-08,1.389422e+01,-7.655586e-02,1.397078e+01,1.575133e+01,1.718000e+02
7.995386e+04,9.253918e-01,8.826739e-01,8.821560e-01,1.839896e-01,9.201146e-08,1.389397e+01,-7.655586e-02,1.397052e+01,1.575095e+01,1.718000e+02
7.996386e+04,9.255076e-01,8.826792e-01,8.821568e-01,1.839905e-01,9.198945e-08,1.389371e+01,-7.655586e-02,1.397027e+01,1.575056e+01,1.718000e+02
7.997386e+04,9.256233e-01,8.826846e-01,8.821576e-01,1.839914e-01,9.196744e-08,1.389345e+01,-7.655586e-02,1.397001e+01,1.575017e+01,1.718000e+02
7.998386e+04,9.257391e-01,8.826899e-01,8.821584e-01,1.839923e-01,9.194543e-08,1.389320e+01,-7.655586e-02,1.396975e+01,1.574979e+01,1.718000e+02
7.999386e+04,9.258548e-01,8.826953e-01,8.821592e-01,1.839933e-01,9.192343e-08,1.389294e+01,-7.655586e-02,1.396950e+01,1.574940e+01,1.718000e+02
8.000386e+04,9.259706e-01,8.827007e-01,8.821600e-01,1.839942e-01,9.190144e-08,1.389268e+01,-7.655586e-02,1.396924e+01,1.574901e+01,1.718000e+02
8.001386e+04,9.260863e-01,8.827060e-01,8.821609e-01,1.839951e-01,9.187945e-08,1.389243e+01,-7.655586e-02,1.396898e+01,1.574862e+01,1.718000e+02
8.002386e+04,9.262021e-01,8.827114e-01,8.821617e-01,1.839960e-01,9.185746e-08,1.389217e+01,-7.655586e-02,1.396873e+01,1.574824e+01,1.718000e+02
8.003386e+04,9.263178e-01,8.827168e-01,8.821625e-01,1.839969e-01,9.183548e-08,1.389191e+01,-7.655586e-02,1.396847e+01,1.574785e+01,1.718000e+02
8.004386e+04,9.264336e-01,8.827221e-01,8.821633e-01,1.839978e-01,9.181351e-08,1.389166e+01,-7.655586e-02,1.396821e+01,1.574746e+01,1.718000e+02
8.005386e+04,9.265493e-01,8.827275e-01,8.821641e-01,1.839988e-01,9.179154e-08,1.389140e+01,-7.655586e-02,1.396795e+01,1.574708e+01,1.718000e+02
8.006386e+04,9.266651e-01,8.827328e-01,8.821649e-01,1.839997e-01,9.176957e-08,1.389114e+01,-7.655586e-02,1.396770e+01,1.574669e+01,1.718000e+02
8.007386e+04,9.267808e-01,8.827382e-01,8.821657e-01,1.840006e-01,9.174761e-08,1.389088e+01,-7.655586e-02,1.396744e+01,1.574630e+01,1.718000e+02
8.008386e+04,9.268966e-01,8.827436e-01,8.821665e-01,1.840015e-01,9.172565e-08,1.389063e+01,-7.655586e-02,1.396718e+01,1.574591e+01,1.718000e+02
8.009386e+04,9.270123e-01,8.827489e-01,8.821673e-01,1.840024e-01,9.170370e-08,1.389037e+01,-7.655586e-02,1.396693e+01,1.574553e+01,1.718000e+02
8.010386e+04,9.271280e-01,8.827543e-01,8.821681e-01,1.840034e-01,9.168176e-08,1.389011e+01,-7.655586e-02,1.396667e+01,1.574514e+01,1.718000e+02
8.011386e+04,9.272438e-01,8.827597e-01,8.821690e-01,1.840043e-01,9.165982e-08,1.388986e+01,-7.655586e-02,1.396641e+01,1.574475e+01,1.718000e+02
8.012386e+04,9.273595e-01,8.827650e-01,8.821698e-01,1.840052e-01,9.163788e-08,1.388960e+01,-7.655586e-02,1.396616e+01,1.574437e+01,1.718000e+02
8.013386e+04,9.274753e-01,8.827704e-01,8.821706e-01,1.840061e-01,9.161595e-08,1.388934e+01,-7.655586e-02,1.396590e+01,1.574398e+01,1.718000e+02
8.014386e+04,9.275910e-01,8.827757e-01,8.821714e-01,1.840070e-01,9.159403e-08,1.388909e+01,-7.655586e-02,1.396564e+01,1.574359e+01,1.718000e+02
8.015387e+04,9.277068e-01,8.827811e-01,8.821722e-01,1.840079e-01,9.157211e-08,1.388883e+01,-7.655586e-02,1.396539e+01,1.574320e+01,1.718000e+02
8.016387e+04,9.278225e-01,8.827803e-01,8.821730e-01,1.840088e-01,9.155019e-08,1.388855e+01,-7.626893e-02,1.396481e+01,1.574286e+01,1.718000e+02
8.017387e+04,9.279383e-01,8.827720e-01,8.821738e-01,1.840098e-01,9.152828e-08,1.388823e+01,-7.563659e-02,1.396386e+01,1.574256e+01,1.718000e+02
8.018387e+04,9.280540e-01,8.827636e-01,8.821746e-01,1.840107e-01,9.150638e-08,1.388791e+01,-7.500425e-02,1.396291e+01,1.574227e+01,1.718000e+02
8.019387e+04,9.281698e-01,8.827553e-01,8.821754e-01,1.840116e-01,9.148448e-08,1.388759e+01,-7.437191e-02,1.396196e+01,1.574197e+01,1.718000e+02
8.020387e+04,9.282855e-01,8.827470e-01,8.821762e-01,1.840125e-01,9.146258e-08,1.388727e+01,-7.373957e-02,1.396101e+01,1.574168e+01,1.718000e+02
8.021387e+04,9.284013e-01,8.827387e-01,8.821770e-01,1.840134e-01,9.144069e-08,1.388695e+01,-7.310724e-02,1.396006e+01,1.574138e+01,1.718000e+02
8.022387e+04,9.285170e-01,8.827304e-01,8.821778e-01,1.840143e-01,9.141881e-08,1.388663e+01,-7.247490e-02,1.395911e+01,1.574108e+01,1.718000e+02
8.023387e+04,9.286327e-01,8.827221e-01,8.821786e-01,1.840153e-01,9.139693e-08,1.388631e+01,-7.184256e-02,1.395816e+01,1.574079e+01,1.718000e+02
8.024387e+04,9.287485e-01,8.827138e-01,8.821795e-01,1.840162e-01,9.137505e-08,1.388600e+01,-7.121022e-02,1.395721e+01,1.574049e+01,1.718000e+02
8.025387e+04,9.288642e-01,8.827054e-01,8.821803e-01,1.840171e-01,9.135318e-08,1.388568e+01,-7.057789e-02,1.395626e+01,1.574020e+01,1.718000e+02
8.026387e+04,9.289800e-01,8.826971e-01,8.821811e-01,1.840180e-01,9.133132e-08,1.388536e+01,-6.994555e-02,1.395530e+01,1.573990e+01,1.718000e+02
8.027387e+04,9.290957e-01,8.826888e-01,8.821819e-01,1.840189e-01,9.130946e-08,1.388504e+01,-6.931321e-02,1.395435e+01,1.573960e+01,1.718000e+02
8.028387e+04,9.292115e-01,8.826805e-01,8.821827e-01,1.840198e-01,9.128760e-08,1.388472e+01,-6.868087e-02,1.395340e+01,1.573931e+01,1.718000e+02
8.029387e+04,9.293272e-01,8.826722e-01,8.821835e-01,1.840207e-01,9.126575e-08,1.388440e+01,-6.804854e-02,1.395245e+01,1.573901e+01,1.718000e+02
8.030387e+04,9.294430e-01,8.826639e-01,8.821843e-01,1.840216e-01,9.124391e-08,1.388408e+01,-6.741620e-02,1.395150e+01,1.573871e+01,1.718000e+02
8.031387e+04,9.295587e-01,8.826556e-01,8.821851e-01,1.840226e-01,9.122206e-08,1.388377e+01,-6.678386e-02,1.395055e+01,1.573842e+01,1.718000e+02
