Repository: brandonlampe/CS_Data

# Repository for Crushed Salt Data
**Grant No: 456417**

This is a work in progress!

## Repository Content

### Directory Names
A uniform namining structure still in progress, but in general directories are named according to the following:
 - Names contain no spaces, a single underscore "_" will be used as a file name seperator.
 - Files are for the Crushed Salt Project (CSP); therefore, the first three charaters of each file are "CSP".
 - Folders are organized by which frame the test was performed on i.e., A2 or A3.
 - The fifth and sixth charaters of each file name will therefore be "A" followed by the frame number.
 - Files are chronologically labeled in order of tests performed on a specific frame.That is to say numbering is frame specific (e.g., 01, 02,...,nn tests performed on a specific frame)Therefore the final two characters will be the test number.

### Crushed Salt Testing
The bulk of current repo contents are tests on crushed salt performed at Sandia National Laboratory in Albuquerque, NM.  Future contents of this repository include:
 - Photographs of crushed salt samples (pre and post testing)
 - Permeability test results
 - Thermalconductivity test results
 - Porosity test results

File: UNM_WP_HY_175_10/STAGE01/CREEP_FIT/175_10_STAGE01_CREEP_OUT.csv (part 1 of 40)
Analysis by Brandon Lampe, performed on: 2016/08/01 10:29:12
Experimental results below begin at: 2016/07/29 11:00:45
Duration (sec),Duration (day),Elapsed Time (sec),Elapsed Time (day),Interpolated Fractional Density,Fit to Fractional Density,Fit to Volume Strain,Fit to Volume Strain Rate (1/sec),Confining Pressure (MPa),Pore Pressure (MPa),Terzaghi Pressure (MPa),Solid Pressure (MPa),Temperature (C))
4.302720e+04,4.980000e-01,0.000000e+00,0.000000e+00,8.822510e-01,8.822979e-01,5.318263e-05,3.026866e-06,3.001524e+01,9.961293e+00,2.005395e+01,3.269173e+01,1.684000e+02
4.303720e+04,4.981158e-01,1.000102e+01,1.157526e-04,8.823012e-01,8.823246e-01,8.345438e-05,3.022542e-06,3.000241e+01,9.993975e+00,2.000843e+01,3.267153e+01,1.684000e+02
4.304720e+04,4.982315e-01,2.000204e+01,2.315051e-04,8.822343e-01,8.823512e-01,1.136396e-04,3.013917e-06,2.999491e+01,9.990426e+00,2.000448e+01,3.266522e+01,1.684000e+02
4.305720e+04,4.983473e-01,3.000306e+01,3.472577e-04,8.822859e-01,8.823778e-01,1.437389e-04,3.005341e-06,3.000508e+01,9.989448e+00,2.001563e+01,3.267555e+01,1.684000e+02
4.306720e+04,4.984630e-01,4.000408e+01,4.630102e-04,8.823078e-01,8.824043e-01,1.737526e-04,2.996813e-06,3.001851e+01,9.994236e+00,2.002427e+01,3.268957e+01,1.684000e+02
4.307721e+04,4.985788e-01,5.000510e+01,5.787628e-04,8.823623e-01,8.824307e-01,2.036812e-04,2.988332e-06,3.002640e+01,9.995793e+00,2.003061e+01,3.269691e+01,1.684000e+02
4.308721e+04,4.986945e-01,6.000612e+01,6.945153e-04,8.824637e-01,8.824570e-01,2.335253e-04,2.979900e-06,3.001821e+01,1.000067e+01,2.001755e+01,3.268437e+01,1.684000e+02
4.309721e+04,4.988103e-01,7.000714e+01,8.102679e-04,8.824080e-01,8.824833e-01,2.632853e-04,2.971514e-06,3.001524e+01,1.001174e+01,2.000351e+01,3.268096e+01,1.683248e+02
4.310721e+04,4.989260e-01,8.000816e+01,9.260204e-04,8.824076e-01,8.825095e-01,2.929617e-04,2.963174e-06,3.001524e+01,1.001490e+01,2.000034e+01,3.268055e+01,1.683782e+02
4.311721e+04,4.990418e-01,9.000918e+01,1.041773e-03,8.823535e-01,8.825356e-01,3.225548e-04,2.954881e-06,3.001524e+01,1.001490e+01,2.000034e+01,3.268194e+01,1.684000e+02
4.312721e+04,4.991575e-01,1.000102e+02,1.157526e-03,8.824266e-01,8.825616e-01,3.520653e-04,2.946634e-06,3.001043e+01,1.001008e+01,2.000034e+01,3.267525e+01,1.683250e+02
4.313721e+04,4.992733e-01,1.100112e+02,1.273278e-03,8.824804e-01,8.825876e-01,3.814935e-04,2.938432e-06,3.001368e+01,1.000848e+01,2.000520e+01,3.267777e+01,1.683000e+02
4.314721e+04,4.993890e-01,1.200122e+02,1.389031e-03,8.825183e-01,8.826135e-01,4.108400e-04,2.930275e-06,3.001524e+01,1.000848e+01,2.000676e+01,3.267856e+01,1.683000e+02
4.315721e+04,4.995048e-01,1.300133e+02,1.504783e-03,8.824977e-01,8.826393e-01,4.401050e-04,2.922163e-06,3.001030e+01,1.000848e+01,2.000182e+01,3.267349e+01,1.683000e+02
4.316721e+04,4.996205e-01,1.400143e+02,1.620536e-03,8.825441e-01,8.826651e-01,4.692892e-04,2.914096e-06,2.999759e+01,1.000370e+01,1.999389e+01,3.265853e+01,1.683000e+02
4.317722e+04,4.997363e-01,1.500153e+02,1.736288e-03,8.826536e-01,8.826908e-01,4.983929e-04,2.906072e-06,2.999393e+01,1.000214e+01,1.999179e+01,3.265179e+01,1.683719e+02
4.318722e+04,4.998520e-01,1.600163e+02,1.852041e-03,8.826594e-01,8.827164e-01,5.274165e-04,2.898092e-06,3.000982e+01,1.000687e+01,2.000295e+01,3.266901e+01,1.683254e+02
4.319722e+04,4.999678e-01,1.700173e+02,1.967793e-03,8.825855e-01,8.827419e-01,5.563606e-04,2.890155e-06,3.001993e+01,1.000848e+01,2.001145e+01,3.268215e+01,1.683000e+02
4.320722e+04,5.000835e-01,1.800184e+02,2.083546e-03,8.825621e-01,8.827674e-01,5.852255e-04,2.882261e-06,3.001678e+01,1.000366e+01,2.001312e+01,3.267982e+01,1.683000e+02
4.321722e+04,5.001993e-01,1.900194e+02,2.199298e-03,8.826269e-01,8.827928e-01,6.140117e-04,2.874409e-06,3.001524e+01,1.000214e+01,2.001310e+01,3.267661e+01,1.683000e+02
4.322722e+04,5.003151e-01,2.000204e+02,2.315051e-03,8.827061e-01,8.828182e-01,6.427196e-04,2.866600e-06,3.002020e+01,1.000214e+01,2.001806e+01,3.268020e+01,1.683000e+02
4.323722e+04,5.004308e-01,2.100214e+02,2.430804e-03,8.826671e-01,8.828435e-01,6.713496e-04,2.858832e-06,3.002166e+01,1.000214e+01,2.001952e+01,3.268285e+01,1.683757e+02
4.324722e+04,5.005466e-01,2.200224e+02,2.546556e-03,8.826781e-01,8.828687e-01,6.999021e-04,2.851106e-06,3.002166e+01,1.000214e+01,2.001952e+01,3.268256e+01,1.684000e+02
4.325722e+04,5.006623e-01,2.300235e+02,2.662309e-03,8.827445e-01,8.828938e-01,7.283775e-04,2.843422e-06,3.002166e+01,1.000214e+01,2.001952e+01,3.268086e+01,1.683252e+02
4.326722e+04,5.007781e-01,2.400245e+02,2.778061e-03,8.826632e-01,8.829189e-01,7.567763e-04,2.835778e-06,3.001731e+01,1.000214e+01,2.001517e+01,3.267803e+01,1.683677e+02
4.327723e+04,5.008938e-01,2.500255e+02,2.893814e-03,8.827491e-01,8.829439e-01,7.850989e-04,2.828175e-06,3.001524e+01,1.000214e+01,2.001310e+01,3.267348e+01,1.684738e+02
4.328723e+04,5.010096e-01,2.600265e+02,3.009566e-03,8.828265e-01,8.829688e-01,8.133456e-04,2.820612e-06,3.001045e+01,1.000214e+01,2.000832e+01,3.266607e+01,1.685000e+02
4.329723e+04,5.011253e-01,2.700276e+02,3.125319e-03,8.828504e-01,8.829937e-01,8.415168e-04,2.813089e-06,3.000973e+01,1.000169e+01,2.000804e+01,3.266470e+01,1.685000e+02
4.330723e+04,5.012411e-01,2.800286e+02,3.241071e-03,8.828689e-01,8.830185e-01,8.696131e-04,2.805605e-06,3.001096e+01,1.000108e+01,2.000988e+01,3.266569e+01,1.685000e+02
4.331723e+04,5.013568e-01,2.900296e+02,3.356824e-03,8.828875e-01,8.830432e-01,8.976347e-04,2.798161e-06,3.001219e+01,1.000048e+01,2.001171e+01,3.266668e+01,1.685000e+02
4.332723e+04,5.014726e-01,3.000306e+02,3.472577e-03,8.829061e-01,8.830679e-01,9.255820e-04,2.790756e-06,3.001341e+01,9.999870e+00,2.001354e+01,3.266768e+01,1.685000e+02
4.333723e+04,5.015883e-01,3.100316e+02,3.588329e-03,8.829247e-01,8.830925e-01,9.534555e-04,2.783389e-06,3.001464e+01,9.999263e+00,2.001538e+01,3.266867e+01,1.685000e+02
4.334723e+04,5.017041e-01,3.200327e+02,3.704082e-03,8.829433e-01,8.831171e-01,9.812555e-04,2.776061e-06,3.001587e+01,9.998656e+00,2.001721e+01,3.266966e+01,1.685000e+02
4.335723e+04,5.018198e-01,3.300337e+02,3.819834e-03,8.829618e-01,8.831416e-01,1.008982e-03,2.768771e-06,3.001709e+01,9.998049e+00,2.001905e+01,3.267066e+01,1.685000e+02
4.336723e+04,5.019356e-01,3.400347e+02,3.935587e-03,8.829804e-01,8.831660e-01,1.036637e-03,2.761518e-06,3.001832e+01,9.997442e+00,2.002088e+01,3.267165e+01,1.685000e+02
4.337724e+04,5.020513e-01,3.500357e+02,4.051339e-03,8.829990e-01,8.831904e-01,1.064218e-03,2.754303e-06,3.001955e+01,9.996835e+00,2.002271e+01,3.267264e+01,1.685000e+02
4.338724e+04,5.021671e-01,3.600367e+02,4.167092e-03,8.830176e-01,8.832147e-01,1.091728e-03,2.747126e-06,3.002078e+01,9.996228e+00,2.002455e+01,3.267363e+01,1.685000e+02
4.339724e+04,5.022828e-01,3.700378e+02,4.282844e-03,8.830395e-01,8.832389e-01,1.119166e-03,2.739985e-06,3.002166e+01,9.995793e+00,2.002586e+01,3.267412e+01,1.684972e+02
4.340724e+04,5.023986e-01,3.800388e+02,4.398597e-03,8.830700e-01,8.832631e-01,1.146534e-03,2.732881e-06,3.002166e+01,9.995793e+00,2.002586e+01,3.267334e+01,1.684873e+02
4.341724e+04,5.025143e-01,3.900398e+02,4.514349e-03,8.831005e-01,8.832872e-01,1.173830e-03,2.725813e-06,3.002166e+01,9.995793e+00,2.002586e+01,3.267256e+01,1.684774e+02
4.342724e+04,5.026301e-01,4.000408e+02,4.630102e-03,8.831310e-01,8.833112e-01,1.201055e-03,2.718781e-06,3.002166e+01,9.995793e+00,2.002586e+01,3.267177e+01,1.684675e+02
4.343724e+04,5.027459e-01,4.100418e+02,4.745855e-03,8.831615e-01,8.833352e-01,1.228211e-03,2.711785e-06,3.002166e+01,9.995793e+00,2.002586e+01,3.267099e+01,1.684576e+02
4.344724e+04,5.028616e-01,4.200429e+02,4.861607e-03,8.831920e-01,8.833591e-01,1.255297e-03,2.704824e-06,3.002166e+01,9.995793e+00,2.002586e+01,3.267021e+01,1.684477e+02
4.345724e+04,5.029774e-01,4.300439e+02,4.977360e-03,8.832225e-01,8.833830e-01,1.282313e-03,2.697899e-06,3.002166e+01,9.995793e+00,2.002586e+01,3.266943e+01,1.684378e+02
4.346724e+04,5.030931e-01,4.400449e+02,5.093112e-03,8.832530e-01,8.834068e-01,1.309260e-03,2.691009e-06,3.002166e+01,9.995793e+00,2.002586e+01,3.266864e+01,1.684279e+02
4.347725e+04,5.032089e-01,4.500459e+02,5.208865e-03,8.832835e-01,8.834306e-01,1.336139e-03,2.684153e-06,3.002166e+01,9.995793e+00,2.002586e+01,3.266786e+01,1.684180e+02
4.348725e+04,5.033246e-01,4.600469e+02,5.324617e-03,8.833140e-01,8.834542e-01,1.362949e-03,2.677332e-06,3.002166e+01,9.995793e+00,2.002586e+01,3.266708e+01,1.684082e+02
4.349725e+04,5.034404e-01,4.700480e+02,5.440370e-03,8.833445e-01,8.834779e-01,1.389691e-03,2.670545e-06,3.002154e+01,9.995682e+00,2.002586e+01,3.266618e+01,1.684035e+02
4.350725e+04,5.035561e-01,4.800490e+02,5.556122e-03,8.833753e-01,8.835014e-01,1.416365e-03,2.663792e-06,3.002090e+01,9.995049e+00,2.002585e+01,3.266475e+01,1.684235e+02
4.351725e+04,5.036719e-01,4.900500e+02,5.671875e-03,8.834061e-01,8.835249e-01,1.442972e-03,2.657073e-06,3.002026e+01,9.994415e+00,2.002585e+01,3.266332e+01,1.684434e+02
4.352725e+04,5.037876e-01,5.000510e+02,5.787628e-03,8.834368e-01,8.835484e-01,1.469512e-03,2.650387e-06,3.001962e+01,9.993782e+00,2.002584e+01,3.266189e+01,1.684634e+02
4.353725e+04,5.039034e-01,5.100520e+02,5.903380e-03,8.834676e-01,8.835718e-01,1.495985e-03,2.643734e-06,3.001898e+01,9.993149e+00,2.002583e+01,3.266046e+01,1.684833e+02
4.354725e+04,5.040191e-01,5.200531e+02,6.019133e-03,8.834984e-01,8.835951e-01,1.522392e-03,2.637114e-06,3.001834e+01,9.992516e+00,2.002583e+01,3.265903e+01,1.685033e+02
4.355725e+04,5.041349e-01,5.300541e+02,6.134885e-03,8.835291e-01,8.836184e-01,1.548733e-03,2.630527e-06,3.001770e+01,9.991883e+00,2.002582e+01,3.265760e+01,1.685233e+02
4.356726e+04,5.042506e-01,5.400551e+02,6.250638e-03,8.835599e-01,8.836416e-01,1.575008e-03,2.623972e-06,3.001706e+01,9.991250e+00,2.002581e+01,3.265617e+01,1.685432e+02
4.357726e+04,5.043664e-01,5.500561e+02,6.366390e-03,8.835907e-01,8.836648e-01,1.601217e-03,2.617450e-06,3.001642e+01,9.990617e+00,2.002581e+01,3.265474e+01,1.685632e+02
4.358726e+04,5.044821e-01,5.600571e+02,6.482143e-03,8.836214e-01,8.836879e-01,1.627362e-03,2.610959e-06,3.001578e+01,9.989984e+00,2.002580e+01,3.265331e+01,1.685831e+02
4.359726e+04,5.045979e-01,5.700582e+02,6.597895e-03,8.836516e-01,8.837109e-01,1.653442e-03,2.604501e-06,3.001544e+01,9.989448e+00,2.002599e+01,3.265222e+01,1.686016e+02
4.360726e+04,5.047136e-01,5.800592e+02,6.713648e-03,8.836786e-01,8.837339e-01,1.679457e-03,2.598073e-06,3.001673e+01,9.989448e+00,2.002728e+01,3.265299e+01,1.686116e+02
4.361726e+04,5.048294e-01,5.900602e+02,6.829401e-03,8.837056e-01,8.837568e-01,1.705409e-03,2.591677e-06,3.001802e+01,9.989448e+00,2.002858e+01,3.265375e+01,1.686217e+02
4.362726e+04,5.049452e-01,6.000612e+02,6.945153e-03,8.837326e-01,8.837797e-01,1.731296e-03,2.585313e-06,3.001931e+01,9.989448e+00,2.002987e+01,3.265452e+01,1.686318e+02
4.363726e+04,5.050609e-01,6.100622e+02,7.060906e-03,8.837596e-01,8.838025e-01,1.757120e-03,2.578978e-06,3.002061e+01,9.989448e+00,2.003116e+01,3.265529e+01,1.686418e+02
4.364726e+04,5.051767e-01,6.200633e+02,7.176658e-03,8.837866e-01,8.838253e-01,1.782881e-03,2.572675e-06,3.002190e+01,9.989448e+00,2.003245e+01,3.265606e+01,1.686519e+02
4.365726e+04,5.052924e-01,6.300643e+02,7.292411e-03,8.838136e-01,8.838480e-01,1.808579e-03,2.566402e-06,3.002319e+01,9.989448e+00,2.003374e+01,3.265683e+01,1.686619e+02
4.366727e+04,5.054082e-01,6.400653e+02,7.408163e-03,8.838406e-01,8.838707e-01,1.834214e-03,2.560159e-06,3.002448e+01,9.989448e+00,2.003503e+01,3.265760e+01,1.686720e+02
4.367727e+04,5.055239e-01,6.500663e+02,7.523916e-03,8.838676e-01,8.838933e-01,1.859787e-03,2.553946e-06,3.002577e+01,9.989448e+00,2.003632e+01,3.265837e+01,1.686821e+02
4.368727e+04,5.056397e-01,6.600673e+02,7.639668e-03,8.838946e-01,8.839158e-01,1.885299e-03,2.547762e-06,3.002706e+01,9.989448e+00,2.003761e+01,3.265913e+01,1.686921e+02
4.369727e+04,5.057554e-01,6.700684e+02,7.755421e-03,8.839213e-01,8.839383e-01,1.910748e-03,2.541609e-06,3.002765e+01,9.989587e+00,2.003806e+01,3.265909e+01,1.687022e+02
4.370727e+04,5.058712e-01,6.800694e+02,7.871173e-03,8.839467e-01,8.839608e-01,1.936136e-03,2.535484e-06,3.002573e+01,9.990220e+00,2.003551e+01,3.265619e+01,1.687122e+02
4.371727e+04,5.059869e-01,6.900704e+02,7.986926e-03,8.839722e-01,8.839832e-01,1.961463e-03,2.529389e-06,3.002381e+01,9.990854e+00,2.003295e+01,3.265328e+01,1.687221e+02
4.372727e+04,5.061027e-01,7.000714e+02,8.102679e-03,8.839976e-01,8.840055e-01,1.986729e-03,2.523322e-06,3.002189e+01,9.991487e+00,2.003040e+01,3.265037e+01,1.687321e+02
4.373727e+04,5.062184e-01,7.100724e+02,8.218431e-03,8.840230e-01,8.840278e-01,2.011934e-03,2.517284e-06,3.001997e+01,9.992120e+00,2.002785e+01,3.264746e+01,1.687421e+02
4.374727e+04,5.063342e-01,7.200735e+02,8.334184e-03,8.840485e-01,8.840500e-01,2.037080e-03,2.511275e-06,3.001805e+01,9.992753e+00,2.002529e+01,3.264456e+01,1.687521e+02
4.375727e+04,5.064499e-01,7.300745e+02,8.449936e-03,8.840739e-01,8.840722e-01,2.062165e-03,2.505294e-06,3.001613e+01,9.993386e+00,2.002274e+01,3.264165e+01,1.687621e+02
4.376728e+04,5.065657e-01,7.400755e+02,8.565689e-03,8.840994e-01,8.840943e-01,2.087191e-03,2.499341e-06,3.001421e+01,9.994019e+00,2.002019e+01,3.263875e+01,1.687720e+02
4.377728e+04,5.066814e-01,7.500765e+02,8.681441e-03,8.841248e-01,8.841164e-01,2.112157e-03,2.493416e-06,3.001229e+01,9.994652e+00,2.001763e+01,3.263584e+01,1.687820e+02
4.378728e+04,5.067972e-01,7.600776e+02,8.797194e-03,8.841502e-01,8.841384e-01,2.137064e-03,2.487519e-06,3.001037e+01,9.995285e+00,2.001508e+01,3.263293e+01,1.687920e+02
4.379728e+04,5.069129e-01,7.700786e+02,8.912946e-03,8.841753e-01,8.841604e-01,2.161912e-03,2.481649e-06,3.000896e+01,9.995793e+00,2.001316e+01,3.263063e+01,1.688000e+02
4.380728e+04,5.070287e-01,7.800796e+02,9.028699e-03,8.841990e-01,8.841823e-01,2.186702e-03,2.475806e-06,3.000960e+01,9.995793e+00,2.001381e+01,3.263075e+01,1.688000e+02
4.381728e+04,5.071445e-01,7.900806e+02,9.144452e-03,8.842226e-01,8.842042e-01,2.211434e-03,2.469990e-06,3.001025e+01,9.995793e+00,2.001445e+01,3.263088e+01,1.688000e+02
4.382728e+04,5.072602e-01,8.000816e+02,9.260204e-03,8.842463e-01,8.842260e-01,2.236107e-03,2.464202e-06,3.001089e+01,9.995793e+00,2.001510e+01,3.263100e+01,1.688000e+02
4.383728e+04,5.073760e-01,8.100827e+02,9.375957e-03,8.842699e-01,8.842477e-01,2.260723e-03,2.458440e-06,3.001154e+01,9.995793e+00,2.001574e+01,3.263113e+01,1.688000e+02
4.384728e+04,5.074917e-01,8.200837e+02,9.491709e-03,8.842935e-01,8.842695e-01,2.285281e-03,2.452705e-06,3.001218e+01,9.995793e+00,2.001639e+01,3.263125e+01,1.688000e+02
4.385728e+04,5.076075e-01,8.300847e+02,9.607462e-03,8.843172e-01,8.842911e-01,2.309782e-03,2.446996e-06,3.001283e+01,9.995793e+00,2.001704e+01,3.263138e+01,1.688000e+02
4.386729e+04,5.077232e-01,8.400857e+02,9.723214e-03,8.843408e-01,8.843127e-01,2.334226e-03,2.441313e-06,3.001347e+01,9.995793e+00,2.001768e+01,3.263150e+01,1.688000e+02
4.387729e+04,5.078390e-01,8.500867e+02,9.838967e-03,8.843645e-01,8.843343e-01,2.358613e-03,2.435656e-06,3.001412e+01,9.995793e+00,2.001833e+01,3.263163e+01,1.688000e+02
4.388729e+04,5.079547e-01,8.600878e+02,9.954719e-03,8.843881e-01,8.843558e-01,2.382944e-03,2.430025e-06,3.001477e+01,9.995793e+00,2.001897e+01,3.263175e+01,1.688000e+02
4.389729e+04,5.080705e-01,8.700888e+02,1.007047e-02,8.844117e-01,8.843773e-01,2.407218e-03,2.424420e-06,3.001485e+01,9.995628e+00,2.001922e+01,3.263127e+01,1.688000e+02
4.390729e+04,5.081862e-01,8.800898e+02,1.018622e-02,8.844349e-01,8.843987e-01,2.431437e-03,2.418840e-06,3.001337e+01,9.995000e+00,2.001837e+01,3.262908e+01,1.688000e+02
4.391729e+04,5.083020e-01,8.900908e+02,1.030198e-02,8.844582e-01,8.844201e-01,2.455600e-03,2.413286e-06,3.001189e+01,9.994372e+00,2.001752e+01,3.262689e+01,1.688000e+02
4.392729e+04,5.084177e-01,9.000918e+02,1.041773e-02,8.844814e-01,8.844414e-01,2.479708e-03,2.407756e-06,3.001041e+01,9.993745e+00,2.001667e+01,3.262471e+01,1.688000e+02
4.393729e+04,5.085335e-01,9.100929e+02,1.053348e-02,8.845047e-01,8.844627e-01,2.503760e-03,2.402252e-06,3.000893e+01,9.993117e+00,2.001581e+01,3.262252e+01,1.688000e+02
4.394729e+04,5.086492e-01,9.200939e+02,1.064923e-02,8.845279e-01,8.844839e-01,2.527758e-03,2.396772e-06,3.000745e+01,9.992489e+00,2.001496e+01,3.262033e+01,1.688000e+02
4.395729e+04,5.087650e-01,9.300949e+02,1.076499e-02,8.845512e-01,8.845051e-01,2.551701e-03,2.391318e-06,3.000597e+01,9.991862e+00,2.001411e+01,3.261815e+01,1.688000e+02
4.396730e+04,5.088807e-01,9.400959e+02,1.088074e-02,8.845744e-01,8.845262e-01,2.575589e-03,2.385887e-06,3.000449e+01,9.991234e+00,2.001325e+01,3.261596e+01,1.688000e+02
4.397730e+04,5.089965e-01,9.500969e+02,1.099649e-02,8.845976e-01,8.845473e-01,2.599423e-03,2.380481e-06,3.000301e+01,9.990606e+00,2.001240e+01,3.261377e+01,1.688000e+02
4.398730e+04,5.091122e-01,9.600980e+02,1.111224e-02,8.846209e-01,8.845683e-01,2.623203e-03,2.375099e-06,3.000153e+01,9.989978e+00,2.001155e+01,3.261159e+01,1.688000e+02
4.399730e+04,5.092280e-01,9.700990e+02,1.122800e-02,8.846433e-01,8.845893e-01,2.646930e-03,2.369741e-06,3.000041e+01,9.989448e+00,2.001096e+01,3.260982e+01,1.687984e+02
4.400730e+04,5.093437e-01,9.801000e+02,1.134375e-02,8.846614e-01,8.846102e-01,2.670603e-03,2.364406e-06,3.000126e+01,9.989448e+00,2.001181e+01,3.261032e+01,1.687885e+02
4.401730e+04,5.094595e-01,9.901010e+02,1.145950e-02,8.846795e-01,8.846311e-01,2.694223e-03,2.359096e-06,3.000212e+01,9.989448e+00,2.001267e+01,3.261082e+01,1.687785e+02
4.402730e+04,5.095753e-01,1.000102e+03,1.157526e-02,8.846976e-01,8.846520e-01,2.717790e-03,2.353809e-06,3.000297e+01,9.989448e+00,2.001352e+01,3.261132e+01,1.687685e+02
4.403730e+04,5.096910e-01,1.010103e+03,1.169101e-02,8.847157e-01,8.846728e-01,2.741304e-03,2.348545e-06,3.000382e+01,9.989448e+00,2.001437e+01,3.261183e+01,1.687585e+02
4.404730e+04,5.098068e-01,1.020104e+03,1.180676e-02,8.847338e-01,8.846935e-01,2.764765e-03,2.343304e-06,3.000468e+01,9.989448e+00,2.001523e+01,3.261233e+01,1.687486e+02
4.405731e+04,5.099225e-01,1.030105e+03,1.192251e-02,8.847519e-01,8.847143e-01,2.788175e-03,2.338087e-06,3.000553e+01,9.989448e+00,2.001608e+01,3.261283e+01,1.687386e+02
4.406731e+04,5.100383e-01,1.040106e+03,1.203827e-02,8.847700e-01,8.847349e-01,2.811532e-03,2.332892e-06,3.000638e+01,9.989448e+00,2.001693e+01,3.261333e+01,1.687286e+02
4.407731e+04,5.101540e-01,1.050107e+03,1.215402e-02,8.847881e-01,8.847555e-01,2.834837e-03,2.327720e-06,3.000724e+01,9.989448e+00,2.001779e+01,3.261383e+01,1.687186e+02
4.408731e+04,5.102698e-01,1.060108e+03,1.226977e-02,8.848062e-01,8.847761e-01,2.858091e-03,2.322571e-06,3.000809e+01,9.989448e+00,2.001864e+01,3.261434e+01,1.687086e+02
4.409731e+04,5.103855e-01,1.070109e+03,1.238552e-02,8.848246e-01,8.847966e-01,2.881294e-03,2.317444e-06,3.000862e+01,9.989448e+00,2.001918e+01,3.261447e+01,1.686986e+02
4.410731e+04,5.105013e-01,1.080110e+03,1.250128e-02,8.848451e-01,8.848171e-01,2.904445e-03,2.312339e-06,3.000711e+01,9.989448e+00,2.001766e+01,3.261224e+01,1.686885e+02
4.411731e+04,5.106170e-01,1.090111e+03,1.261703e-02,8.848655e-01,8.848376e-01,2.927545e-03,2.307257e-06,3.000560e+01,9.989448e+00,2.001615e+01,3.261001e+01,1.686783e+02
4.412731e+04,5.107328e-01,1.100112e+03,1.273278e-02,8.848860e-01,8.848580e-01,2.950595e-03,2.302196e-06,3.000409e+01,9.989448e+00,2.001464e+01,3.260777e+01,1.686682e+02
4.413731e+04,5.108485e-01,1.110113e+03,1.284853e-02,8.849065e-01,8.848783e-01,2.973594e-03,2.297157e-06,3.000257e+01,9.989448e+00,2.001313e+01,3.260554e+01,1.686580e+02
4.414731e+04,5.109643e-01,1.120114e+03,1.296429e-02,8.849269e-01,8.848986e-01,2.996542e-03,2.292141e-06,3.000106e+01,9.989448e+00,2.001161e+01,3.260331e+01,1.686479e+02
4.415732e+04,5.110800e-01,1.130115e+03,1.308004e-02,8.849474e-01,8.849189e-01,3.019441e-03,2.287145e-06,2.999955e+01,9.989448e+00,2.001010e+01,3.260108e+01,1.686377e+02
4.416732e+04,5.111958e-01,1.140116e+03,1.319579e-02,8.849678e-01,8.849391e-01,3.042290e-03,2.282171e-06,2.999804e+01,9.989448e+00,2.000859e+01,3.259884e+01,1.686276e+02
4.417732e+04,5.113115e-01,1.150117e+03,1.331154e-02,8.849883e-01,8.849593e-01,3.065089e-03,2.277219e-06,2.999652e+01,9.989448e+00,2.000708e+01,3.259661e+01,1.686174e+02
4.418732e+04,5.114273e-01,1.160118e+03,1.342730e-02,8.850088e-01,8.849794e-01,3.087839e-03,2.272287e-06,2.999501e+01,9.989448e+00,2.000556e+01,3.259438e+01,1.686073e+02
4.419732e+04,5.115430e-01,1.170119e+03,1.354305e-02,8.850300e-01,8.849995e-01,3.110540e-03,2.267377e-06,2.999411e+01,9.989448e+00,2.000466e+01,3.259282e+01,1.686000e+02
4.420732e+04,5.116588e-01,1.180120e+03,1.365880e-02,8.850533e-01,8.850196e-01,3.133191e-03,2.262487e-06,2.999474e+01,9.989448e+00,2.000529e+01,3.259293e+01,1.686000e+02
4.421732e+04,5.117746e-01,1.190121e+03,1.377455e-02,8.850766e-01,8.850396e-01,3.155794e-03,2.257619e-06,2.999537e+01,9.989448e+00,2.000592e+01,3.259305e+01,1.686000e+02
4.422732e+04,5.118903e-01,1.200122e+03,1.389031e-02,8.850998e-01,8.850595e-01,3.178348e-03,2.252770e-06,2.999599e+01,9.989448e+00,2.000655e+01,3.259316e+01,1.686000e+02
4.423732e+04,5.120061e-01,1.210123e+03,1.400606e-02,8.851231e-01,8.850794e-01,3.200854e-03,2.247943e-06,2.999662e+01,9.989448e+00,2.000717e+01,3.259328e+01,1.686000e+02
4.424732e+04,5.121218e-01,1.220124e+03,1.412181e-02,8.851464e-01,8.850993e-01,3.223312e-03,2.243136e-06,2.999725e+01,9.989448e+00,2.000780e+01,3.259339e+01,1.686000e+02
4.425733e+04,5.122376e-01,1.230126e+03,1.423756e-02,8.851697e-01,8.851191e-01,3.245721e-03,2.238349e-06,2.999788e+01,9.989448e+00,2.000843e+01,3.259351e+01,1.686000e+02
4.426733e+04,5.123533e-01,1.240127e+03,1.435332e-02,8.851929e-01,8.851389e-01,3.268083e-03,2.233582e-06,2.999850e+01,9.989448e+00,2.000906e+01,3.259362e+01,1.686000e+02
4.427733e+04,5.124691e-01,1.250128e+03,1.446907e-02,8.852162e-01,8.851587e-01,3.290397e-03,2.228835e-06,2.999913e+01,9.989448e+00,2.000968e+01,3.259374e+01,1.686000e+02
4.428733e+04,5.125848e-01,1.260129e+03,1.458482e-02,8.852395e-01,8.851784e-01,3.312664e-03,2.224108e-06,2.999976e+01,9.989448e+00,2.001031e+01,3.259385e+01,1.686000e+02
4.429733e+04,5.127006e-01,1.270130e+03,1.470057e-02,8.852618e-01,8.851981e-01,3.334884e-03,2.219400e-06,3.000054e+01,9.989448e+00,2.001109e+01,3.259417e+01,1.686018e+02
4.430733e+04,5.128163e-01,1.280131e+03,1.481633e-02,8.852799e-01,8.852177e-01,3.357057e-03,2.214713e-06,3.000203e+01,9.989448e+00,2.001259e+01,3.259539e+01,1.686118e+02
4.431733e+04,5.129321e-01,1.290132e+03,1.493208e-02,8.852980e-01,8.852373e-01,3.379183e-03,2.210045e-06,3.000353e+01,9.989448e+00,2.001408e+01,3.259661e+01,1.686217e+02
4.432733e+04,5.130478e-01,1.300133e+03,1.504783e-02,8.853161e-01,8.852568e-01,3.401262e-03,2.205396e-06,3.000502e+01,9.989448e+00,2.001557e+01,3.259784e+01,1.686317e+02
4.433733e+04,5.131636e-01,1.310134e+03,1.516358e-02,8.853343e-01,8.852763e-01,3.423295e-03,2.200766e-06,3.000651e+01,9.989448e+00,2.001707e+01,3.259906e+01,1.686417e+02
4.434733e+04,5.132793e-01,1.320135e+03,1.527934e-02,8.853524e-01,8.852958e-01,3.445282e-03,2.196156e-06,3.000801e+01,9.989448e+00,2.001856e+01,3.260029e+01,1.686517e+02
4.435734e+04,5.133951e-01,1.330136e+03,1.539509e-02,8.853705e-01,8.853152e-01,3.467223e-03,2.191564e-06,3.000950e+01,9.989448e+00,2.002005e+01,3.260151e+01,1.686616e+02
4.436734e+04,5.135108e-01,1.340137e+03,1.551084e-02,8.853886e-01,8.853346e-01,3.489118e-03,2.186992e-06,3.001099e+01,9.989448e+00,2.002155e+01,3.260274e+01,1.686716e+02
4.437734e+04,5.136266e-01,1.350138e+03,1.562659e-02,8.854067e-01,8.853540e-01,3.510967e-03,2.182438e-06,3.001249e+01,9.989448e+00,2.002304e+01,3.260396e+01,1.686816e+02
4.438734e+04,5.137423e-01,1.360139e+03,1.574235e-02,8.854248e-01,8.853733e-01,3.532771e-03,2.177903e-06,3.001398e+01,9.989448e+00,2.002453e+01,3.260518e+01,1.686916e+02
4.439734e+04,5.138581e-01,1.370140e+03,1.585810e-02,8.854432e-01,8.853925e-01,3.554530e-03,2.173386e-06,3.001480e+01,9.989448e+00,2.002535e+01,3.260564e+01,1.687000e+02
4.440734e+04,5.139739e-01,1.380141e+03,1.597385e-02,8.854630e-01,8.854117e-01,3.576243e-03,2.168888e-06,3.001199e+01,9.989448e+00,2.002254e+01,3.260196e+01,1.687000e+02
4.441734e+04,5.140896e-01,1.390142e+03,1.608960e-02,8.854828e-01,8.854309e-01,3.597912e-03,2.164408e-06,3.000917e+01,9.989448e+00,2.001972e+01,3.259827e+01,1.687000e+02
4.442734e+04,5.142054e-01,1.400143e+03,1.620536e-02,8.855026e-01,8.854501e-01,3.619536e-03,2.159947e-06,3.000636e+01,9.989448e+00,2.001691e+01,3.259459e+01,1.687000e+02
4.443734e+04,5.143211e-01,1.410144e+03,1.632111e-02,8.855224e-01,8.854692e-01,3.641115e-03,2.155503e-06,3.000354e+01,9.989448e+00,2.001409e+01,3.259090e+01,1.687000e+02
4.444734e+04,5.144369e-01,1.420145e+03,1.643686e-02,8.855422e-01,8.854883e-01,3.662650e-03,2.151078e-06,3.000073e+01,9.989448e+00,2.001128e+01,3.258722e+01,1.687000e+02
4.445735e+04,5.145526e-01,1.430146e+03,1.655261e-02,8.855620e-01,8.855073e-01,3.684141e-03,2.146670e-06,2.999791e+01,9.989448e+00,2.000846e+01,3.258353e+01,1.687000e+02
4.446735e+04,5.146684e-01,1.440147e+03,1.666837e-02,8.855818e-01,8.855263e-01,3.705588e-03,2.142280e-06,2.999510e+01,9.989448e+00,2.000565e+01,3.257985e+01,1.687000e+02
4.447735e+04,5.147841e-01,1.450148e+03,1.678412e-02,8.856016e-01,8.855452e-01,3.726991e-03,2.137908e-06,2.999228e+01,9.989448e+00,2.000283e+01,3.257617e+01,1.687000e+02
4.448735e+04,5.148999e-01,1.460149e+03,1.689987e-02,8.856214e-01,8.855641e-01,3.748351e-03,2.133553e-06,2.998947e+01,9.989448e+00,2.000002e+01,3.257248e+01,1.687000e+02
4.449735e+04,5.150156e-01,1.470150e+03,1.701562e-02,8.856386e-01,8.855830e-01,3.769667e-03,2.129216e-06,2.998817e+01,9.989448e+00,1.999872e+01,3.257058e+01,1.686970e+02
4.450735e+04,5.151314e-01,1.480151e+03,1.713138e-02,8.856499e-01,8.856019e-01,3.790939e-03,2.124896e-06,2.999027e+01,9.989448e+00,2.000083e+01,3.257267e+01,1.686871e+02
4.451735e+04,5.152471e-01,1.490152e+03,1.724713e-02,8.856612e-01,8.856207e-01,3.812169e-03,2.120594e-06,2.999238e+01,9.989448e+00,2.000293e+01,3.257476e+01,1.686772e+02
4.452735e+04,5.153629e-01,1.500153e+03,1.736288e-02,8.856725e-01,8.856394e-01,3.833355e-03,2.116308e-06,2.999449e+01,9.989448e+00,2.000504e+01,3.257685e+01,1.686673e+02
4.453735e+04,5.154786e-01,1.510154e+03,1.747864e-02,8.856838e-01,8.856582e-01,3.854499e-03,2.112040e-06,2.999660e+01,9.989448e+00,2.000715e+01,3.257894e+01,1.686574e+02
4.454736e+04,5.155944e-01,1.520155e+03,1.759439e-02,8.856951e-01,8.856768e-01,3.875601e-03,2.107789e-06,2.999871e+01,9.989448e+00,2.000926e+01,3.258104e+01,1.686475e+02
4.455736e+04,5.157101e-01,1.530156e+03,1.771014e-02,8.857064e-01,8.856955e-01,3.896659e-03,2.103554e-06,3.000082e+01,9.989448e+00,2.001137e+01,3.258313e+01,1.686376e+02
4.456736e+04,5.158259e-01,1.540157e+03,1.782589e-02,8.857178e-01,8.857141e-01,3.917676e-03,2.099336e-06,3.000292e+01,9.989448e+00,2.001348e+01,3.258522e+01,1.686277e+02
4.457736e+04,5.159416e-01,1.550158e+03,1.794165e-02,8.857291e-01,8.857327e-01,3.938650e-03,2.095135e-06,3.000503e+01,9.989448e+00,2.001558e+01,3.258731e+01,1.686178e+02
4.458736e+04,5.160574e-01,1.560159e+03,1.805740e-02,8.857404e-01,8.857512e-01,3.959583e-03,2.090950e-06,3.000714e+01,9.989448e+00,2.001769e+01,3.258940e+01,1.686079e+02
4.459736e+04,5.161732e-01,1.570160e+03,1.817315e-02,8.857542e-01,8.857697e-01,3.980474e-03,2.086782e-06,3.000866e+01,9.989448e+00,2.001921e+01,3.259076e+01,1.686020e+02
4.460736e+04,5.162889e-01,1.580161e+03,1.828890e-02,8.857779e-01,8.857882e-01,4.001323e-03,2.082630e-06,3.000779e+01,9.989448e+00,2.001835e+01,3.258918e+01,1.686121e+02
4.461736e+04,5.164047e-01,1.590162e+03,1.840466e-02,8.858016e-01,8.858066e-01,4.022131e-03,2.078494e-06,3.000693e+01,9.989448e+00,2.001749e+01,3.258761e+01,1.686221e+02
4.462736e+04,5.165204e-01,1.600163e+03,1.852041e-02,8.858253e-01,8.858250e-01,4.042897e-03,2.074375e-06,3.000607e+01,9.989448e+00,2.001662e+01,3.258603e+01,1.686322e+02
4.463736e+04,5.166362e-01,1.610164e+03,1.863616e-02,8.858490e-01,8.858434e-01,4.063622e-03,2.070271e-06,3.000521e+01,9.989448e+00,2.001576e+01,3.258446e+01,1.686423e+02
4.464737e+04,5.167519e-01,1.620165e+03,1.875191e-02,8.858727e-01,8.858617e-01,4.084307e-03,2.066184e-06,3.000435e+01,9.989448e+00,2.001490e+01,3.258288e+01,1.686523e+02
4.465737e+04,5.168677e-01,1.630166e+03,1.886767e-02,8.858964e-01,8.858800e-01,4.104950e-03,2.062112e-06,3.000349e+01,9.989448e+00,2.001404e+01,3.258130e+01,1.686624e+02
4.466737e+04,5.169834e-01,1.640167e+03,1.898342e-02,8.859201e-01,8.858982e-01,4.125553e-03,2.058056e-06,3.000263e+01,9.989448e+00,2.001318e+01,3.257973e+01,1.686725e+02
4.467737e+04,5.170992e-01,1.650168e+03,1.909917e-02,8.859438e-01,8.859165e-01,4.146115e-03,2.054016e-06,3.000177e+01,9.989448e+00,2.001232e+01,3.257815e+01,1.686825e+02
4.468737e+04,5.172149e-01,1.660169e+03,1.921492e-02,8.859675e-01,8.859346e-01,4.166638e-03,2.049992e-06,3.000091e+01,9.989448e+00,2.001146e+01,3.257658e+01,1.686926e+02
4.469737e+04,5.173307e-01,1.670170e+03,1.933068e-02,8.859888e-01,8.859528e-01,4.187119e-03,2.045983e-06,3.000028e+01,9.989448e+00,2.001083e+01,3.257532e+01,1.687026e+02
4.470737e+04,5.174464e-01,1.680171e+03,1.944643e-02,8.860034e-01,8.859709e-01,4.207561e-03,2.041989e-06,3.000028e+01,9.989448e+00,2.001083e+01,3.257495e+01,1.687125e+02
4.471737e+04,5.175622e-01,1.690172e+03,1.956218e-02,8.860181e-01,8.859890e-01,4.227963e-03,2.038011e-06,3.000028e+01,9.989448e+00,2.001083e+01,3.257457e+01,1.687224e+02
4.472737e+04,5.176779e-01,1.700173e+03,1.967793e-02,8.860327e-01,8.860070e-01,4.248326e-03,2.034048e-06,3.000028e+01,9.989448e+00,2.001083e+01,3.257420e+01,1.687323e+02
4.473737e+04,5.177937e-01,1.710174e+03,1.979369e-02,8.860474e-01,8.860250e-01,4.268649e-03,2.030100e-06,3.000028e+01,9.989448e+00,2.001083e+01,3.257383e+01,1.687422e+02
4.474738e+04,5.179094e-01,1.720176e+03,1.990944e-02,8.860620e-01,8.860430e-01,4.288932e-03,2.026167e-06,3.000028e+01,9.989448e+00,2.001083e+01,3.257345e+01,1.687521e+02
4.475738e+04,5.180252e-01,1.730177e+03,2.002519e-02,8.860766e-01,8.860609e-01,4.309176e-03,2.022249e-06,3.000028e+01,9.989448e+00,2.001083e+01,3.257308e+01,1.687620e+02
4.476738e+04,5.181409e-01,1.740178e+03,2.014094e-02,8.860913e-01,8.860788e-01,4.329381e-03,2.018346e-06,3.000028e+01,9.989448e+00,2.001083e+01,3.257271e+01,1.687719e+02
4.477738e+04,5.182567e-01,1.750179e+03,2.025670e-02,8.861059e-01,8.860967e-01,4.349547e-03,2.014458e-06,3.000028e+01,9.989448e+00,2.001083e+01,3.257233e+01,1.687818e+02
4.478738e+04,5.183724e-01,1.760180e+03,2.037245e-02,8.861206e-01,8.861145e-01,4.369674e-03,2.010585e-06,3.000028e+01,9.989448e+00,2.001083e+01,3.257196e+01,1.687917e+02
4.479738e+04,5.184882e-01,1.770181e+03,2.048820e-02,8.861372e-01,8.861323e-01,4.389763e-03,2.006726e-06,3.000028e+01,9.989448e+00,2.001083e+01,3.257154e+01,1.688000e+02
4.480738e+04,5.186040e-01,1.780182e+03,2.060395e-02,8.861640e-01,8.861501e-01,4.409813e-03,2.002882e-06,3.000028e+01,9.989448e+00,2.001083e+01,3.257085e+01,1.688000e+02
4.481738e+04,5.187197e-01,1.790183e+03,2.071971e-02,8.861909e-01,8.861678e-01,4.429825e-03,1.999052e-06,3.000028e+01,9.989448e+00,2.001083e+01,3.257017e+01,1.688000e+02
4.482738e+04,5.188355e-01,1.800184e+03,2.083546e-02,8.862178e-01,8.861855e-01,4.449798e-03,1.995237e-06,3.000028e+01,9.989448e+00,2.001083e+01,3.256948e+01,1.688000e+02
4.483738e+04,5.189512e-01,1.810185e+03,2.095121e-02,8.862446e-01,8.862032e-01,4.469733e-03,1.991436e-06,3.000028e+01,9.989448e+00,2.001083e+01,3.256880e+01,1.688000e+02
4.484739e+04,5.190670e-01,1.820186e+03,2.106696e-02,8.862715e-01,8.862208e-01,4.489631e-03,1.987649e-06,3.000028e+01,9.989448e+00,2.001083e+01,3.256811e+01,1.688000e+02
4.485739e+04,5.191827e-01,1.830187e+03,2.118272e-02,8.862984e-01,8.862384e-01,4.509490e-03,1.983876e-06,3.000028e+01,9.989448e+00,2.001083e+01,3.256743e+01,1.688000e+02
4.486739e+04,5.192985e-01,1.840188e+03,2.129847e-02,8.863252e-01,8.862560e-01,4.529312e-03,1.980118e-06,3.000028e+01,9.989448e+00,2.001083e+01,3.256674e+01,1.688000e+02
4.487739e+04,5.194142e-01,1.850189e+03,2.141422e-02,8.863521e-01,8.862735e-01,4.549097e-03,1.976373e-06,3.000028e+01,9.989448e+00,2.001083e+01,3.256606e+01,1.688000e+02
4.488739e+04,5.195300e-01,1.860190e+03,2.152997e-02,8.863790e-01,8.862910e-01,4.568844e-03,1.972643e-06,3.000028e+01,9.989448e+00,2.001083e+01,3.256538e+01,1.688000e+02
4.489739e+04,5.196457e-01,1.870191e+03,2.164573e-02,8.864049e-01,8.863085e-01,4.588554e-03,1.968926e-06,3.000028e+01,9.989448e+00,2.001083e+01,3.256472e+01,1.688000e+02
4.490739e+04,5.197615e-01,1.880192e+03,2.176148e-02,8.864247e-01,8.863259e-01,4.608226e-03,1.965223e-06,3.000028e+01,9.989448e+00,2.001083e+01,3.256421e+01,1.688000e+02
4.491739e+04,5.198772e-01,1.890193e+03,2.187723e-02,8.864445e-01,8.863434e-01,4.627862e-03,1.961534e-06,3.000028e+01,9.989448e+00,2.001083e+01,3.256371e+01,1.688000e+02
4.492739e+04,5.199930e-01,1.900194e+03,2.199298e-02,8.864644e-01,8.863607e-01,4.647461e-03,1.957858e-06,3.000028e+01,9.989448e+00,2.001083e+01,3.256320e+01,1.688000e+02
4.493739e+04,5.201087e-01,1.910195e+03,2.210874e-02,8.864842e-01,8.863781e-01,4.667023e-03,1.954196e-06,3.000028e+01,9.989448e+00,2.001083e+01,3.256270e+01,1.688000e+02
4.494740e+04,5.202245e-01,1.920196e+03,2.222449e-02,8.865040e-01,8.863954e-01,4.686549e-03,1.950547e-06,3.000028e+01,9.989448e+00,2.001083e+01,3.256219e+01,1.688000e+02
4.495740e+04,5.203402e-01,1.930197e+03,2.234024e-02,8.865239e-01,8.864126e-01,4.706038e-03,1.946912e-06,3.000028e+01,9.989448e+00,2.001083e+01,3.256169e+01,1.688000e+02
4.496740e+04,5.204560e-01,1.940198e+03,2.245599e-02,8.865437e-01,8.864299e-01,4.725491e-03,1.943290e-06,3.000028e+01,9.989448e+00,2.001083e+01,3.256118e+01,1.688000e+02
4.497740e+04,5.205717e-01,1.950199e+03,2.257175e-02,8.865635e-01,8.864471e-01,4.744908e-03,1.939681e-06,3.000028e+01,9.989448e+00,2.001083e+01,3.256068e+01,1.688000e+02
4.498740e+04,5.206875e-01,1.960200e+03,2.268750e-02,8.865833e-01,8.864643e-01,4.764289e-03,1.936085e-06,3.000028e+01,9.989448e+00,2.001083e+01,3.256017e+01,1.688000e+02
4.499740e+04,5.208033e-01,1.970201e+03,2.280325e-02,8.866028e-01,8.864814e-01,4.783634e-03,1.932503e-06,3.000010e+01,9.989448e+00,2.001065e+01,3.255947e+01,1.688000e+02
4.500740e+04,5.209190e-01,1.980202e+03,2.291901e-02,8.866215e-01,8.864985e-01,4.802943e-03,1.928933e-06,2.999947e+01,9.989448e+00,2.001002e+01,3.255829e+01,1.688000e+02
4.501740e+04,5.210348e-01,1.990203e+03,2.303476e-02,8.866402e-01,8.865156e-01,4.822216e-03,1.925377e-06,2.999884e+01,9.989448e+00,2.000939e+01,3.255711e+01,1.688000e+02
4.502740e+04,5.211505e-01,2.000204e+03,2.315051e-02,8.866588e-01,8.865327e-01,4.841454e-03,1.921833e-06,2.999821e+01,9.989448e+00,2.000876e+01,3.255592e+01,1.688000e+02
4.503741e+04,5.212663e-01,2.010205e+03,2.326626e-02,8.866775e-01,8.865497e-01,4.860657e-03,1.918303e-06,2.999758e+01,9.989448e+00,2.000814e+01,3.255474e+01,1.688000e+02
4.504741e+04,5.213820e-01,2.020206e+03,2.338202e-02,8.866961e-01,8.865667e-01,4.879824e-03,1.914784e-06,2.999696e+01,9.989448e+00,2.000751e+01,3.255356e+01,1.688000e+02
4.505741e+04,5.214978e-01,2.030207e+03,2.349777e-02,8.867148e-01,8.865837e-01,4.898956e-03,1.911279e-06,2.999633e+01,9.989448e+00,2.000688e+01,3.255238e+01,1.688000e+02
4.506741e+04,5.216135e-01,2.040208e+03,2.361352e-02,8.867334e-01,8.866006e-01,4.918054e-03,1.907786e-06,2.999570e+01,9.989448e+00,2.000625e+01,3.255119e+01,1.688000e+02
4.507741e+04,5.217293e-01,2.050209e+03,2.372927e-02,8.867521e-01,8.866175e-01,4.937116e-03,1.904306e-06,2.999507e+01,9.989448e+00,2.000563e+01,3.255001e+01,1.688000e+02
4.508741e+04,5.218450e-01,2.060210e+03,2.384503e-02,8.867708e-01,8.866344e-01,4.956144e-03,1.900838e-06,2.999445e+01,9.989448e+00,2.000500e+01,3.254883e+01,1.688000e+02
4.509741e+04,5.219608e-01,2.070211e+03,2.396078e-02,8.867889e-01,8.866512e-01,4.975137e-03,1.897383e-06,2.999359e+01,9.989448e+00,2.000414e+01,3.254740e+01,1.687982e+02
4.510741e+04,5.220765e-01,2.080212e+03,2.407653e-02,8.868043e-01,8.866680e-01,4.994095e-03,1.893940e-06,2.999167e+01,9.989448e+00,2.000222e+01,3.254484e+01,1.687882e+02
4.511741e+04,5.221923e-01,2.090213e+03,2.419228e-02,8.868198e-01,8.866848e-01,5.013019e-03,1.890509e-06,2.998975e+01,9.989448e+00,2.000030e+01,3.254228e+01,1.687783e+02
4.512741e+04,5.223080e-01,2.100214e+03,2.430804e-02,8.868352e-01,8.867015e-01,5.031909e-03,1.887091e-06,2.998783e+01,9.989448e+00,1.999838e+01,3.253972e+01,1.687683e+02
4.513742e+04,5.224238e-01,2.110215e+03,2.442379e-02,8.868507e-01,8.867183e-01,5.050765e-03,1.883684e-06,2.998591e+01,9.989448e+00,1.999646e+01,3.253716e+01,1.687583e+02
4.514742e+04,5.225395e-01,2.120216e+03,2.453954e-02,8.868662e-01,8.867350e-01,5.069587e-03,1.880290e-06,2.998399e+01,9.989448e+00,1.999454e+01,3.253461e+01,1.687483e+02
4.515742e+04,5.226553e-01,2.130217e+03,2.465529e-02,8.868816e-01,8.867516e-01,5.088375e-03,1.876908e-06,2.998207e+01,9.989448e+00,1.999262e+01,3.253205e+01,1.687383e+02
4.516742e+04,5.227710e-01,2.140218e+03,2.477105e-02,8.868971e-01,8.867682e-01,5.107129e-03,1.873538e-06,2.998015e+01,9.989448e+00,1.999070e+01,3.252949e+01,1.687284e+02
4.517742e+04,5.228868e-01,2.150219e+03,2.488680e-02,8.869126e-01,8.867849e-01,5.125849e-03,1.870179e-06,2.997823e+01,9.989448e+00,1.998878e+01,3.252693e+01,1.687184e+02
4.518742e+04,5.230026e-01,2.160220e+03,2.500255e-02,8.869280e-01,8.868014e-01,5.144536e-03,1.866833e-06,2.997631e+01,9.989448e+00,1.998686e+01,3.252437e+01,1.687084e+02
4.519742e+04,5.231183e-01,2.170221e+03,2.511830e-02,8.869434e-01,8.868180e-01,5.163190e-03,1.863498e-06,2.997534e+01,9.989448e+00,1.998589e+01,3.252290e+01,1.687016e+02
4.520742e+04,5.232341e-01,2.180222e+03,2.523406e-02,8.869585e-01,8.868345e-01,5.181810e-03,1.860175e-06,2.997946e+01,9.989448e+00,1.999001e+01,3.252716e+01,1.687118e+02
4.521742e+04,5.233498e-01,2.190223e+03,2.534981e-02,8.869735e-01,8.868510e-01,5.200397e-03,1.856863e-06,2.998358e+01,9.989448e+00,1.999413e+01,3.253141e+01,1.687219e+02
4.522742e+04,5.234656e-01,2.200224e+03,2.546556e-02,8.869886e-01,8.868674e-01,5.218951e-03,1.853563e-06,2.998769e+01,9.989448e+00,1.999825e+01,3.253567e+01,1.687321e+02
4.523743e+04,5.235813e-01,2.210226e+03,2.558131e-02,8.870036e-01,8.868838e-01,5.237472e-03,1.850275e-06,2.999181e+01,9.989448e+00,2.000236e+01,3.253993e+01,1.687422e+02
4.524743e+04,5.236971e-01,2.220227e+03,2.569707e-02,8.870187e-01,8.869002e-01,5.255960e-03,1.846998e-06,2.999593e+01,9.989448e+00,2.000648e+01,3.254419e+01,1.687524e+02
4.525743e+04,5.238128e-01,2.230228e+03,2.581282e-02,8.870337e-01,8.869166e-01,5.274416e-03,1.843732e-06,3.000005e+01,9.989448e+00,2.001060e+01,3.254845e+01,1.687625e+02
4.526743e+04,5.239286e-01,2.240229e+03,2.592857e-02,8.870488e-01,8.869329e-01,5.292839e-03,1.840478e-06,3.000416e+01,9.989448e+00,2.001472e+01,3.255271e+01,1.687727e+02
4.527743e+04,5.240443e-01,2.250230e+03,2.604432e-02,8.870639e-01,8.869493e-01,5.311229e-03,1.837235e-06,3.000828e+01,9.989448e+00,2.001883e+01,3.255697e+01,1.687828e+02
4.528743e+04,5.241601e-01,2.260231e+03,2.616008e-02,8.870789e-01,8.869655e-01,5.329587e-03,1.834003e-06,3.001240e+01,9.989448e+00,2.002295e+01,3.256123e+01,1.687930e+02
4.529743e+04,5.242758e-01,2.270232e+03,2.627583e-02,8.870920e-01,8.869818e-01,5.347913e-03,1.830783e-06,3.001478e+01,9.989448e+00,2.002533e+01,3.256358e+01,1.688000e+02
4.530743e+04,5.243916e-01,2.280233e+03,2.639158e-02,8.871007e-01,8.869980e-01,5.366206e-03,1.827573e-06,3.001330e+01,9.989448e+00,2.002385e+01,3.256169e+01,1.688000e+02
4.531743e+04,5.245073e-01,2.290234e+03,2.650733e-02,8.871093e-01,8.870142e-01,5.384468e-03,1.824375e-06,3.001182e+01,9.989448e+00,2.002237e+01,3.255980e+01,1.688000e+02
4.532743e+04,5.246231e-01,2.300235e+03,2.662309e-02,8.871180e-01,8.870304e-01,5.402698e-03,1.821188e-06,3.001034e+01,9.989448e+00,2.002089e+01,3.255792e+01,1.688000e+02
4.533744e+04,5.247388e-01,2.310236e+03,2.673884e-02,8.871267e-01,8.870465e-01,5.420896e-03,1.818011e-06,3.000886e+01,9.989448e+00,2.001941e+01,3.255603e+01,1.688000e+02
4.534744e+04,5.248546e-01,2.320237e+03,2.685459e-02,8.871353e-01,8.870626e-01,5.439062e-03,1.814846e-06,3.000738e+01,9.989448e+00,2.001793e+01,3.255414e+01,1.688000e+02
4.535744e+04,5.249703e-01,2.330238e+03,2.697034e-02,8.871440e-01,8.870787e-01,5.457196e-03,1.811691e-06,3.000590e+01,9.989448e+00,2.001645e+01,3.255225e+01,1.688000e+02
