Repository: brandonlampe/CS_Data

# Repository for Crushed Salt Data
**Grant No: 456417**

This is a work in progress!

## Repository Content

### Directory Names
A uniform namining structure still in progress, but in general directories are named according to the following:
 - Names contain no spaces, a single underscore "_" will be used as a file name seperator.
 - Files are for the Crushed Salt Project (CSP); therefore, the first three charaters of each file are "CSP".
 - Folders are organized by which frame the test was performed on i.e., A2 or A3.
 - The fifth and sixth charaters of each file name will therefore be "A" followed by the frame number.

File: UNM_WP_HY_175_10/STAGE01/CREEP_FIT/175_10_STAGE01_CREEP_OUT.csv (part 2 of 40)
Analysis by Brandon Lampe, performed on: 2016/08/01 10:29:12
Experimental results below begin at: 2016/07/29 11:00:45
Duration (sec),Duration (day),Elapsed Time (sec),Elapsed Time (day),Interpolated Fractional Density,Fit to Fractional Density,Fit to Volume Strain,Fit to Volume Strain Rate (1/sec),Confining Pressure (MPa),Pore Pressure (MPa),Terzaghi Pressure (MPa),Solid Pressure (MPa),Temperature (C))
4.536744e+04,5.250861e-01,2.340239e+03,2.708610e-02,8.871527e-01,8.870948e-01,5.475299e-03,1.808547e-06,3.000442e+01,9.989448e+00,2.001497e+01,3.255036e+01,1.688000e+02
4.537744e+04,5.252018e-01,2.350240e+03,2.720185e-02,8.871613e-01,8.871108e-01,5.493371e-03,1.805414e-06,3.000294e+01,9.989448e+00,2.001349e+01,3.254847e+01,1.688000e+02
4.538744e+04,5.253176e-01,2.360241e+03,2.731760e-02,8.871700e-01,8.871268e-01,5.511411e-03,1.802291e-06,3.000146e+01,9.989448e+00,2.001201e+01,3.254658e+01,1.688000e+02
4.539744e+04,5.254334e-01,2.370242e+03,2.743335e-02,8.871793e-01,8.871428e-01,5.529420e-03,1.799179e-06,3.000028e+01,9.989448e+00,2.001083e+01,3.254501e+01,1.687959e+02
4.540744e+04,5.255491e-01,2.380243e+03,2.754911e-02,8.871908e-01,8.871588e-01,5.547398e-03,1.796077e-06,3.000028e+01,9.989448e+00,2.001083e+01,3.254472e+01,1.687758e+02
4.541744e+04,5.256649e-01,2.390244e+03,2.766486e-02,8.872023e-01,8.871747e-01,5.565346e-03,1.792986e-06,3.000028e+01,9.989448e+00,2.001083e+01,3.254442e+01,1.687557e+02
4.542744e+04,5.257806e-01,2.400245e+03,2.778061e-02,8.872139e-01,8.871906e-01,5.583262e-03,1.789906e-06,3.000028e+01,9.989448e+00,2.001083e+01,3.254413e+01,1.687355e+02
4.543745e+04,5.258964e-01,2.410246e+03,2.789636e-02,8.872254e-01,8.872064e-01,5.601147e-03,1.786836e-06,3.000028e+01,9.989448e+00,2.001083e+01,3.254384e+01,1.687154e+02
4.544745e+04,5.260121e-01,2.420247e+03,2.801212e-02,8.872369e-01,8.872223e-01,5.619002e-03,1.783776e-06,3.000028e+01,9.989448e+00,2.001083e+01,3.254355e+01,1.686953e+02
4.545745e+04,5.261279e-01,2.430248e+03,2.812787e-02,8.872485e-01,8.872381e-01,5.636826e-03,1.780726e-06,3.000028e+01,9.989448e+00,2.001083e+01,3.254325e+01,1.686752e+02
4.546745e+04,5.262436e-01,2.440249e+03,2.824362e-02,8.872600e-01,8.872539e-01,5.654620e-03,1.777687e-06,3.000028e+01,9.989448e+00,2.001083e+01,3.254296e+01,1.686550e+02
4.547745e+04,5.263594e-01,2.450250e+03,2.835937e-02,8.872715e-01,8.872696e-01,5.672384e-03,1.774658e-06,3.000028e+01,9.989448e+00,2.001083e+01,3.254267e+01,1.686349e+02
4.548745e+04,5.264751e-01,2.460251e+03,2.847513e-02,8.872831e-01,8.872854e-01,5.690117e-03,1.771639e-06,3.000028e+01,9.989448e+00,2.001083e+01,3.254237e+01,1.686148e+02
4.549745e+04,5.265909e-01,2.470252e+03,2.859088e-02,8.872967e-01,8.873011e-01,5.707820e-03,1.768630e-06,2.999994e+01,9.989448e+00,2.001049e+01,3.254165e+01,1.686053e+02
4.550745e+04,5.267066e-01,2.480253e+03,2.870663e-02,8.873160e-01,8.873168e-01,5.725493e-03,1.765631e-06,2.999868e+01,9.989448e+00,2.000923e+01,3.253973e+01,1.686251e+02
4.551745e+04,5.268224e-01,2.490254e+03,2.882239e-02,8.873354e-01,8.873324e-01,5.743136e-03,1.762642e-06,2.999741e+01,9.989448e+00,2.000797e+01,3.253782e+01,1.686449e+02
4.552746e+04,5.269381e-01,2.500255e+03,2.893814e-02,8.873547e-01,8.873480e-01,5.760750e-03,1.759664e-06,2.999615e+01,9.989448e+00,2.000670e+01,3.253590e+01,1.686646e+02
4.553746e+04,5.270539e-01,2.510256e+03,2.905389e-02,8.873741e-01,8.873637e-01,5.778333e-03,1.756694e-06,2.999489e+01,9.989448e+00,2.000544e+01,3.253399e+01,1.686844e+02
4.554746e+04,5.271696e-01,2.520257e+03,2.916964e-02,8.873934e-01,8.873792e-01,5.795887e-03,1.753735e-06,2.999363e+01,9.989448e+00,2.000418e+01,3.253208e+01,1.687042e+02
4.555746e+04,5.272854e-01,2.530258e+03,2.928540e-02,8.874128e-01,8.873948e-01,5.813412e-03,1.750786e-06,2.999237e+01,9.989448e+00,2.000292e+01,3.253016e+01,1.687240e+02
4.556746e+04,5.274011e-01,2.540259e+03,2.940115e-02,8.874321e-01,8.874103e-01,5.830907e-03,1.747846e-06,2.999110e+01,9.989448e+00,2.000166e+01,3.252825e+01,1.687438e+02
4.557746e+04,5.275169e-01,2.550260e+03,2.951690e-02,8.874515e-01,8.874258e-01,5.848372e-03,1.744916e-06,2.998984e+01,9.989448e+00,2.000039e+01,3.252633e+01,1.687636e+02
4.558746e+04,5.276327e-01,2.560261e+03,2.963265e-02,8.874708e-01,8.874413e-01,5.865808e-03,1.741996e-06,2.998858e+01,9.989448e+00,1.999913e+01,3.252442e+01,1.687834e+02
4.559746e+04,5.277484e-01,2.570262e+03,2.974841e-02,8.874906e-01,8.874567e-01,5.883216e-03,1.739085e-06,2.998762e+01,9.989448e+00,1.999817e+01,3.252284e+01,1.687968e+02
4.560746e+04,5.278642e-01,2.580263e+03,2.986416e-02,8.875128e-01,8.874721e-01,5.900594e-03,1.736184e-06,2.998826e+01,9.989448e+00,1.999881e+01,3.252299e+01,1.687769e+02
4.561746e+04,5.279799e-01,2.590264e+03,2.997991e-02,8.875350e-01,8.874875e-01,5.917943e-03,1.733292e-06,2.998890e+01,9.989448e+00,1.999945e+01,3.252315e+01,1.687569e+02
4.562747e+04,5.280957e-01,2.600265e+03,3.009566e-02,8.875572e-01,8.875029e-01,5.935263e-03,1.730409e-06,2.998954e+01,9.989448e+00,2.000009e+01,3.252331e+01,1.687370e+02
4.563747e+04,5.282114e-01,2.610266e+03,3.021142e-02,8.875794e-01,8.875183e-01,5.952554e-03,1.727537e-06,2.999018e+01,9.989448e+00,2.000073e+01,3.252347e+01,1.687170e+02
4.564747e+04,5.283272e-01,2.620267e+03,3.032717e-02,8.876017e-01,8.875336e-01,5.969817e-03,1.724673e-06,2.999082e+01,9.989448e+00,2.000137e+01,3.252362e+01,1.686970e+02
4.565747e+04,5.284429e-01,2.630268e+03,3.044292e-02,8.876239e-01,8.875489e-01,5.987051e-03,1.721819e-06,2.999146e+01,9.989448e+00,2.000201e+01,3.252378e+01,1.686771e+02
4.566747e+04,5.285587e-01,2.640269e+03,3.055867e-02,8.876461e-01,8.875642e-01,6.004257e-03,1.718974e-06,2.999210e+01,9.989448e+00,2.000265e+01,3.252394e+01,1.686571e+02
4.567747e+04,5.286744e-01,2.650270e+03,3.067443e-02,8.876683e-01,8.875794e-01,6.021434e-03,1.716138e-06,2.999274e+01,9.989448e+00,2.000329e+01,3.252409e+01,1.686372e+02
4.568747e+04,5.287902e-01,2.660271e+03,3.079018e-02,8.876905e-01,8.875946e-01,6.038583e-03,1.713311e-06,2.999338e+01,9.989448e+00,2.000393e+01,3.252425e+01,1.686172e+02
4.569747e+04,5.289059e-01,2.670272e+03,3.090593e-02,8.877124e-01,8.876098e-01,6.055704e-03,1.710494e-06,2.999366e+01,9.989448e+00,2.000421e+01,3.252401e+01,1.685986e+02
4.570747e+04,5.290217e-01,2.680273e+03,3.102168e-02,8.877323e-01,8.876250e-01,6.072797e-03,1.707686e-06,2.999171e+01,9.989448e+00,2.000226e+01,3.252131e+01,1.685884e+02
4.571747e+04,5.291374e-01,2.690274e+03,3.113744e-02,8.877521e-01,8.876401e-01,6.089861e-03,1.704886e-06,2.998975e+01,9.989448e+00,2.000031e+01,3.251860e+01,1.685783e+02
4.572748e+04,5.292532e-01,2.700276e+03,3.125319e-02,8.877720e-01,8.876553e-01,6.106898e-03,1.702096e-06,2.998780e+01,9.989448e+00,1.999835e+01,3.251590e+01,1.685681e+02
4.573748e+04,5.293689e-01,2.710277e+03,3.136894e-02,8.877919e-01,8.876704e-01,6.123907e-03,1.699315e-06,2.998585e+01,9.989448e+00,1.999640e+01,3.251320e+01,1.685580e+02
4.574748e+04,5.294847e-01,2.720278e+03,3.148469e-02,8.878117e-01,8.876854e-01,6.140888e-03,1.696542e-06,2.998389e+01,9.989448e+00,1.999445e+01,3.251049e+01,1.685478e+02
4.575748e+04,5.296004e-01,2.730279e+03,3.160045e-02,8.878316e-01,8.877005e-01,6.157841e-03,1.693779e-06,2.998194e+01,9.989448e+00,1.999249e+01,3.250779e+01,1.685377e+02
4.576748e+04,5.297162e-01,2.740280e+03,3.171620e-02,8.878515e-01,8.877155e-01,6.174767e-03,1.691024e-06,2.997999e+01,9.989448e+00,1.999054e+01,3.250508e+01,1.685275e+02
4.577748e+04,5.298320e-01,2.750281e+03,3.183195e-02,8.878713e-01,8.877305e-01,6.191665e-03,1.688278e-06,2.997803e+01,9.989448e+00,1.998858e+01,3.250238e+01,1.685174e+02
4.578748e+04,5.299477e-01,2.760282e+03,3.194770e-02,8.878912e-01,8.877455e-01,6.208536e-03,1.685541e-06,2.997608e+01,9.989448e+00,1.998663e+01,3.249967e+01,1.685072e+02
4.579748e+04,5.300635e-01,2.770283e+03,3.206346e-02,8.879065e-01,8.877604e-01,6.225379e-03,1.682812e-06,2.997567e+01,9.989448e+00,1.998622e+01,3.249882e+01,1.685029e+02
4.580748e+04,5.301792e-01,2.780284e+03,3.217921e-02,8.879105e-01,8.877754e-01,6.242195e-03,1.680093e-06,2.997904e+01,9.989448e+00,1.998959e+01,3.250252e+01,1.685128e+02
4.581748e+04,5.302950e-01,2.790285e+03,3.229496e-02,8.879145e-01,8.877903e-01,6.258985e-03,1.677381e-06,2.998242e+01,9.989448e+00,1.999297e+01,3.250623e+01,1.685226e+02
4.582749e+04,5.304107e-01,2.800286e+03,3.241071e-02,8.879185e-01,8.878051e-01,6.275747e-03,1.674679e-06,2.998580e+01,9.989448e+00,1.999635e+01,3.250993e+01,1.685325e+02
4.583749e+04,5.305265e-01,2.810287e+03,3.252647e-02,8.879225e-01,8.878200e-01,6.292482e-03,1.671985e-06,2.998918e+01,9.989448e+00,1.999973e+01,3.251363e+01,1.685424e+02
4.584749e+04,5.306422e-01,2.820288e+03,3.264222e-02,8.879265e-01,8.878348e-01,6.309190e-03,1.669299e-06,2.999255e+01,9.989448e+00,2.000310e+01,3.251733e+01,1.685523e+02
4.585749e+04,5.307580e-01,2.830289e+03,3.275797e-02,8.879305e-01,8.878497e-01,6.325871e-03,1.666622e-06,2.999593e+01,9.989448e+00,2.000648e+01,3.252103e+01,1.685622e+02
4.586749e+04,5.308737e-01,2.840290e+03,3.287372e-02,8.879345e-01,8.878644e-01,6.342525e-03,1.663953e-06,2.999931e+01,9.989448e+00,2.000986e+01,3.252474e+01,1.685721e+02
4.587749e+04,5.309895e-01,2.850291e+03,3.298948e-02,8.879385e-01,8.878792e-01,6.359153e-03,1.661293e-06,3.000269e+01,9.989448e+00,2.001324e+01,3.252844e+01,1.685820e+02
4.588749e+04,5.311052e-01,2.860292e+03,3.310523e-02,8.879425e-01,8.878939e-01,6.375755e-03,1.658641e-06,3.000606e+01,9.989448e+00,2.001661e+01,3.253214e+01,1.685919e+02
4.589749e+04,5.312210e-01,2.870293e+03,3.322098e-02,8.879487e-01,8.879087e-01,6.392330e-03,1.655997e-06,3.000856e+01,9.989448e+00,2.001911e+01,3.253479e+01,1.686000e+02
4.590749e+04,5.313367e-01,2.880294e+03,3.333673e-02,8.879649e-01,8.879234e-01,6.408878e-03,1.653362e-06,3.000707e+01,9.989448e+00,2.001762e+01,3.253271e+01,1.686000e+02
4.591749e+04,5.314525e-01,2.890295e+03,3.345249e-02,8.879811e-01,8.879380e-01,6.425400e-03,1.650735e-06,3.000559e+01,9.989448e+00,2.001614e+01,3.253062e+01,1.686000e+02
4.592750e+04,5.315682e-01,2.900296e+03,3.356824e-02,8.879972e-01,8.879527e-01,6.441896e-03,1.648116e-06,3.000410e+01,9.989448e+00,2.001465e+01,3.252854e+01,1.686000e+02
4.593750e+04,5.316840e-01,2.910297e+03,3.368399e-02,8.880134e-01,8.879673e-01,6.458366e-03,1.645505e-06,3.000261e+01,9.989448e+00,2.001316e+01,3.252646e+01,1.686000e+02
4.594750e+04,5.317997e-01,2.920298e+03,3.379974e-02,8.880296e-01,8.879819e-01,6.474810e-03,1.642902e-06,3.000113e+01,9.989448e+00,2.001168e+01,3.252437e+01,1.686000e+02
4.595750e+04,5.319155e-01,2.930299e+03,3.391550e-02,8.880457e-01,8.879965e-01,6.491227e-03,1.640307e-06,2.999964e+01,9.989448e+00,2.001019e+01,3.252229e+01,1.686000e+02
4.596750e+04,5.320312e-01,2.940300e+03,3.403125e-02,8.880619e-01,8.880110e-01,6.507619e-03,1.637721e-06,2.999815e+01,9.989448e+00,2.000870e+01,3.252020e+01,1.686000e+02
4.597750e+04,5.321470e-01,2.950301e+03,3.414700e-02,8.880780e-01,8.880256e-01,6.523985e-03,1.635142e-06,2.999667e+01,9.989448e+00,2.000722e+01,3.251812e+01,1.686000e+02
4.598750e+04,5.322628e-01,2.960302e+03,3.426276e-02,8.880942e-01,8.880401e-01,6.540325e-03,1.632571e-06,2.999518e+01,9.989448e+00,2.000573e+01,3.251604e+01,1.686000e+02
4.599750e+04,5.323785e-01,2.970303e+03,3.437851e-02,8.881095e-01,8.880546e-01,6.556640e-03,1.630008e-06,2.999403e+01,9.989448e+00,2.000458e+01,3.251435e+01,1.686000e+02
4.600750e+04,5.324943e-01,2.980304e+03,3.449426e-02,8.881203e-01,8.880690e-01,6.572929e-03,1.627454e-06,2.999467e+01,9.989448e+00,2.000522e+01,3.251479e+01,1.686000e+02
4.601751e+04,5.326100e-01,2.990305e+03,3.461001e-02,8.881311e-01,8.880835e-01,6.589192e-03,1.624907e-06,2.999530e+01,9.989448e+00,2.000585e+01,3.251523e+01,1.686000e+02
4.602751e+04,5.327258e-01,3.000306e+03,3.472577e-02,8.881419e-01,8.880979e-01,6.605430e-03,1.622367e-06,2.999593e+01,9.989448e+00,2.000648e+01,3.251567e+01,1.686000e+02
4.603751e+04,5.328415e-01,3.010307e+03,3.484152e-02,8.881526e-01,8.881123e-01,6.621643e-03,1.619836e-06,2.999656e+01,9.989448e+00,2.000712e+01,3.251611e+01,1.686000e+02
4.604751e+04,5.329573e-01,3.020308e+03,3.495727e-02,8.881634e-01,8.881267e-01,6.637830e-03,1.617312e-06,2.999720e+01,9.989448e+00,2.000775e+01,3.251655e+01,1.686000e+02
4.605751e+04,5.330730e-01,3.030309e+03,3.507302e-02,8.881742e-01,8.881410e-01,6.653992e-03,1.614796e-06,2.999783e+01,9.989448e+00,2.000838e+01,3.251699e+01,1.686000e+02
4.606751e+04,5.331888e-01,3.040310e+03,3.518878e-02,8.881850e-01,8.881554e-01,6.670129e-03,1.612288e-06,2.999846e+01,9.989448e+00,2.000902e+01,3.251743e+01,1.686000e+02
4.607751e+04,5.333045e-01,3.050311e+03,3.530453e-02,8.881957e-01,8.881697e-01,6.686241e-03,1.609787e-06,2.999910e+01,9.989448e+00,2.000965e+01,3.251787e+01,1.686000e+02
4.608751e+04,5.334203e-01,3.060312e+03,3.542028e-02,8.882065e-01,8.881840e-01,6.702328e-03,1.607294e-06,2.999973e+01,9.989448e+00,2.001028e+01,3.251831e+01,1.686000e+02
4.609751e+04,5.335360e-01,3.070313e+03,3.553603e-02,8.882153e-01,8.881982e-01,6.718391e-03,1.604808e-06,3.000019e+01,9.989448e+00,2.001074e+01,3.251860e+01,1.685986e+02
4.610751e+04,5.336518e-01,3.080314e+03,3.565179e-02,8.882119e-01,8.882125e-01,6.734428e-03,1.602330e-06,2.999955e+01,9.989448e+00,2.001010e+01,3.251797e+01,1.685885e+02
4.611752e+04,5.337675e-01,3.090315e+03,3.576754e-02,8.882085e-01,8.882267e-01,6.750440e-03,1.599860e-06,2.999891e+01,9.989448e+00,2.000946e+01,3.251734e+01,1.685785e+02
4.612752e+04,5.338833e-01,3.100316e+03,3.588329e-02,8.882051e-01,8.882409e-01,6.766428e-03,1.597397e-06,2.999827e+01,9.989448e+00,2.000882e+01,3.251670e+01,1.685684e+02
4.613752e+04,5.339990e-01,3.110317e+03,3.599904e-02,8.882017e-01,8.882551e-01,6.782392e-03,1.594941e-06,2.999763e+01,9.989448e+00,2.000818e+01,3.251607e+01,1.685583e+02
4.614752e+04,5.341148e-01,3.120318e+03,3.611480e-02,8.881983e-01,8.882692e-01,6.798330e-03,1.592493e-06,2.999699e+01,9.989448e+00,2.000755e+01,3.251544e+01,1.685483e+02
4.615752e+04,5.342305e-01,3.130319e+03,3.623055e-02,8.881949e-01,8.882834e-01,6.814245e-03,1.590052e-06,2.999636e+01,9.989448e+00,2.000691e+01,3.251480e+01,1.685382e+02
4.616752e+04,5.343463e-01,3.140320e+03,3.634630e-02,8.881916e-01,8.882975e-01,6.830135e-03,1.587619e-06,2.999572e+01,9.989448e+00,2.000627e+01,3.251417e+01,1.685281e+02
4.617752e+04,5.344621e-01,3.150321e+03,3.646205e-02,8.881882e-01,8.883116e-01,6.846000e-03,1.585193e-06,2.999508e+01,9.989448e+00,2.000563e+01,3.251354e+01,1.685181e+02
4.618752e+04,5.345778e-01,3.160322e+03,3.657781e-02,8.881848e-01,8.883256e-01,6.861842e-03,1.582774e-06,2.999444e+01,9.989448e+00,2.000499e+01,3.251291e+01,1.685080e+02
4.619752e+04,5.346936e-01,3.170323e+03,3.669356e-02,8.881897e-01,8.883397e-01,6.877659e-03,1.580362e-06,2.999393e+01,9.989448e+00,2.000448e+01,3.251221e+01,1.685041e+02
4.620752e+04,5.348093e-01,3.180324e+03,3.680931e-02,8.882275e-01,8.883537e-01,6.893452e-03,1.577957e-06,2.999393e+01,9.989448e+00,2.000448e+01,3.251125e+01,1.685240e+02
4.621753e+04,5.349251e-01,3.190326e+03,3.692506e-02,8.882652e-01,8.883677e-01,6.909221e-03,1.575560e-06,2.999393e+01,9.989448e+00,2.000448e+01,3.251029e+01,1.685440e+02
4.622753e+04,5.350408e-01,3.200327e+03,3.704082e-02,8.883029e-01,8.883817e-01,6.924967e-03,1.573170e-06,2.999393e+01,9.989448e+00,2.000448e+01,3.250934e+01,1.685639e+02
4.623753e+04,5.351566e-01,3.210328e+03,3.715657e-02,8.883407e-01,8.883957e-01,6.940688e-03,1.570787e-06,2.999393e+01,9.989448e+00,2.000448e+01,3.250838e+01,1.685839e+02
4.624753e+04,5.352723e-01,3.220329e+03,3.727232e-02,8.883784e-01,8.884096e-01,6.956386e-03,1.568411e-06,2.999393e+01,9.989448e+00,2.000448e+01,3.250742e+01,1.686038e+02
4.625753e+04,5.353881e-01,3.230330e+03,3.738807e-02,8.884161e-01,8.884236e-01,6.972059e-03,1.566042e-06,2.999393e+01,9.989448e+00,2.000448e+01,3.250647e+01,1.686238e+02
4.626753e+04,5.355038e-01,3.240331e+03,3.750383e-02,8.884539e-01,8.884375e-01,6.987710e-03,1.563680e-06,2.999393e+01,9.989448e+00,2.000448e+01,3.250551e+01,1.686438e+02
4.627753e+04,5.356196e-01,3.250332e+03,3.761958e-02,8.884916e-01,8.884513e-01,7.003336e-03,1.561325e-06,2.999393e+01,9.989448e+00,2.000448e+01,3.250455e+01,1.686637e+02
4.628753e+04,5.357353e-01,3.260333e+03,3.773533e-02,8.885293e-01,8.884652e-01,7.018939e-03,1.558977e-06,2.999393e+01,9.989448e+00,2.000448e+01,3.250360e+01,1.686837e+02
4.629753e+04,5.358511e-01,3.270334e+03,3.785108e-02,8.885623e-01,8.884790e-01,7.034519e-03,1.556635e-06,2.999335e+01,9.989448e+00,2.000390e+01,3.250211e+01,1.686982e+02
4.630753e+04,5.359668e-01,3.280335e+03,3.796684e-02,8.885738e-01,8.884929e-01,7.050075e-03,1.554301e-06,2.999015e+01,9.989448e+00,2.000070e+01,3.249822e+01,1.686882e+02
4.631754e+04,5.360826e-01,3.290336e+03,3.808259e-02,8.885852e-01,8.885067e-01,7.065608e-03,1.551974e-06,2.998695e+01,9.989448e+00,1.999750e+01,3.249432e+01,1.686782e+02
4.632754e+04,5.361983e-01,3.300337e+03,3.819834e-02,8.885967e-01,8.885204e-01,7.081118e-03,1.549653e-06,2.998375e+01,9.989448e+00,1.999430e+01,3.249043e+01,1.686682e+02
4.633754e+04,5.363141e-01,3.310338e+03,3.831409e-02,8.886081e-01,8.885342e-01,7.096604e-03,1.547339e-06,2.998055e+01,9.989448e+00,1.999110e+01,3.248654e+01,1.686583e+02
4.634754e+04,5.364298e-01,3.320339e+03,3.842985e-02,8.886196e-01,8.885479e-01,7.112068e-03,1.545032e-06,2.997735e+01,9.989448e+00,1.998790e+01,3.248265e+01,1.686483e+02
4.635754e+04,5.365456e-01,3.330340e+03,3.854560e-02,8.886311e-01,8.885617e-01,7.127508e-03,1.542732e-06,2.997415e+01,9.989448e+00,1.998470e+01,3.247876e+01,1.686383e+02
4.636754e+04,5.366614e-01,3.340341e+03,3.866135e-02,8.886425e-01,8.885754e-01,7.142926e-03,1.540438e-06,2.997095e+01,9.989448e+00,1.998150e+01,3.247487e+01,1.686283e+02
4.637754e+04,5.367771e-01,3.350342e+03,3.877710e-02,8.886540e-01,8.885890e-01,7.158320e-03,1.538152e-06,2.996775e+01,9.989448e+00,1.997830e+01,3.247098e+01,1.686184e+02
4.638754e+04,5.368929e-01,3.360343e+03,3.889286e-02,8.886654e-01,8.886027e-01,7.173692e-03,1.535871e-06,2.996455e+01,9.989448e+00,1.997510e+01,3.246709e+01,1.686084e+02
4.639754e+04,5.370086e-01,3.370344e+03,3.900861e-02,8.886756e-01,8.886163e-01,7.189041e-03,1.533598e-06,2.996262e+01,9.989448e+00,1.997317e+01,3.246466e+01,1.686000e+02
4.640754e+04,5.371244e-01,3.380345e+03,3.912436e-02,8.886790e-01,8.886300e-01,7.204367e-03,1.531331e-06,2.996735e+01,9.989448e+00,1.997790e+01,3.246990e+01,1.686000e+02
4.641755e+04,5.372401e-01,3.390346e+03,3.924011e-02,8.886824e-01,8.886436e-01,7.219670e-03,1.529070e-06,2.997208e+01,9.989448e+00,1.998263e+01,3.247513e+01,1.686000e+02
4.642755e+04,5.373559e-01,3.400347e+03,3.935587e-02,8.886858e-01,8.886571e-01,7.234951e-03,1.526816e-06,2.997680e+01,9.989448e+00,1.998736e+01,3.248036e+01,1.686000e+02
4.643755e+04,5.374716e-01,3.410348e+03,3.947162e-02,8.886892e-01,8.886707e-01,7.250210e-03,1.524569e-06,2.998153e+01,9.989448e+00,1.999208e+01,3.248560e+01,1.686000e+02
4.644755e+04,5.375874e-01,3.420349e+03,3.958737e-02,8.886926e-01,8.886842e-01,7.265446e-03,1.522328e-06,2.998626e+01,9.989448e+00,1.999681e+01,3.249083e+01,1.686000e+02
4.645755e+04,5.377031e-01,3.430350e+03,3.970312e-02,8.886960e-01,8.886978e-01,7.280659e-03,1.520093e-06,2.999099e+01,9.989448e+00,2.000154e+01,3.249606e+01,1.686000e+02
4.646755e+04,5.378189e-01,3.440351e+03,3.981888e-02,8.886994e-01,8.887113e-01,7.295851e-03,1.517865e-06,2.999571e+01,9.989448e+00,2.000626e+01,3.250130e+01,1.686000e+02
4.647755e+04,5.379346e-01,3.450352e+03,3.993463e-02,8.887028e-01,8.887247e-01,7.311020e-03,1.515644e-06,3.000044e+01,9.989448e+00,2.001099e+01,3.250653e+01,1.686000e+02
4.648755e+04,5.380504e-01,3.460353e+03,4.005038e-02,8.887062e-01,8.887382e-01,7.326167e-03,1.513428e-06,3.000517e+01,9.989448e+00,2.001572e+01,3.251176e+01,1.686000e+02
4.649755e+04,5.381661e-01,3.470354e+03,4.016614e-02,8.887121e-01,8.887516e-01,7.341292e-03,1.511219e-06,3.000879e+01,9.989448e+00,2.001935e+01,3.251569e+01,1.686002e+02
4.650756e+04,5.382819e-01,3.480355e+03,4.028189e-02,8.887264e-01,8.887651e-01,7.356394e-03,1.509016e-06,3.000865e+01,9.989448e+00,2.001920e+01,3.251516e+01,1.686012e+02
4.651756e+04,5.383976e-01,3.490356e+03,4.039764e-02,8.887408e-01,8.887785e-01,7.371475e-03,1.506820e-06,3.000850e+01,9.989448e+00,2.001905e+01,3.251463e+01,1.686022e+02
4.652756e+04,5.385134e-01,3.500357e+03,4.051339e-02,8.887552e-01,8.887919e-01,7.386534e-03,1.504630e-06,3.000835e+01,9.989448e+00,2.001890e+01,3.251410e+01,1.686032e+02
4.653756e+04,5.386291e-01,3.510358e+03,4.062915e-02,8.887695e-01,8.888052e-01,7.401571e-03,1.502446e-06,3.000820e+01,9.989448e+00,2.001875e+01,3.251357e+01,1.686042e+02
4.654756e+04,5.387449e-01,3.520359e+03,4.074490e-02,8.887839e-01,8.888186e-01,7.416586e-03,1.500268e-06,3.000805e+01,9.989448e+00,2.001860e+01,3.251304e+01,1.686052e+02
4.655756e+04,5.388607e-01,3.530360e+03,4.086065e-02,8.887983e-01,8.888319e-01,7.431579e-03,1.498097e-06,3.000790e+01,9.989448e+00,2.001845e+01,3.251251e+01,1.686062e+02
4.656756e+04,5.389764e-01,3.540361e+03,4.097640e-02,8.888126e-01,8.888452e-01,7.446551e-03,1.495931e-06,3.000775e+01,9.989448e+00,2.001831e+01,3.251198e+01,1.686072e+02
4.657756e+04,5.390922e-01,3.550362e+03,4.109216e-02,8.888270e-01,8.888585e-01,7.461501e-03,1.493772e-06,3.000761e+01,9.989448e+00,2.001816e+01,3.251144e+01,1.686082e+02
4.658756e+04,5.392079e-01,3.560363e+03,4.120791e-02,8.888413e-01,8.888718e-01,7.476429e-03,1.491619e-06,3.000746e+01,9.989448e+00,2.001801e+01,3.251091e+01,1.686092e+02
4.659756e+04,5.393237e-01,3.570364e+03,4.132366e-02,8.888557e-01,8.888850e-01,7.491336e-03,1.489472e-06,3.000731e+01,9.989448e+00,2.001786e+01,3.251038e+01,1.686102e+02
4.660757e+04,5.394394e-01,3.580365e+03,4.143941e-02,8.888701e-01,8.888982e-01,7.506222e-03,1.487331e-06,3.000716e+01,9.989448e+00,2.001771e+01,3.250985e+01,1.686112e+02
4.661757e+04,5.395552e-01,3.590366e+03,4.155517e-02,8.888844e-01,8.889115e-01,7.521086e-03,1.485196e-06,3.000701e+01,9.989448e+00,2.001756e+01,3.250932e+01,1.686122e+02
4.662757e+04,5.396709e-01,3.600367e+03,4.167092e-02,8.888988e-01,8.889246e-01,7.535929e-03,1.483067e-06,3.000686e+01,9.989448e+00,2.001742e+01,3.250879e+01,1.686132e+02
4.663757e+04,5.397867e-01,3.610368e+03,4.178667e-02,8.889132e-01,8.889378e-01,7.550750e-03,1.480944e-06,3.000671e+01,9.989448e+00,2.001727e+01,3.250826e+01,1.686142e+02
4.664757e+04,5.399024e-01,3.620369e+03,4.190242e-02,8.889275e-01,8.889510e-01,7.565551e-03,1.478827e-06,3.000657e+01,9.989448e+00,2.001712e+01,3.250773e+01,1.686152e+02
4.665757e+04,5.400182e-01,3.630370e+03,4.201818e-02,8.889419e-01,8.889641e-01,7.580330e-03,1.476716e-06,3.000642e+01,9.989448e+00,2.001697e+01,3.250720e+01,1.686162e+02
4.666757e+04,5.401339e-01,3.640371e+03,4.213393e-02,8.889562e-01,8.889772e-01,7.595088e-03,1.474610e-06,3.000627e+01,9.989448e+00,2.001682e+01,3.250667e+01,1.686172e+02
4.667757e+04,5.402497e-01,3.650372e+03,4.224968e-02,8.889706e-01,8.889903e-01,7.609825e-03,1.472511e-06,3.000612e+01,9.989448e+00,2.001667e+01,3.250613e+01,1.686182e+02
4.668757e+04,5.403654e-01,3.660373e+03,4.236543e-02,8.889850e-01,8.890034e-01,7.624541e-03,1.470418e-06,3.000597e+01,9.989448e+00,2.001652e+01,3.250560e+01,1.686192e+02
4.669757e+04,5.404812e-01,3.670374e+03,4.248119e-02,8.889993e-01,8.890165e-01,7.639236e-03,1.468330e-06,3.000582e+01,9.989448e+00,2.001638e+01,3.250507e+01,1.686202e+02
4.670758e+04,5.405969e-01,3.680376e+03,4.259694e-02,8.890137e-01,8.890295e-01,7.653911e-03,1.466248e-06,3.000568e+01,9.989448e+00,2.001623e+01,3.250454e+01,1.686212e+02
4.671758e+04,5.407127e-01,3.690377e+03,4.271269e-02,8.890281e-01,8.890426e-01,7.668564e-03,1.464172e-06,3.000553e+01,9.989448e+00,2.001608e+01,3.250401e+01,1.686222e+02
4.672758e+04,5.408284e-01,3.700378e+03,4.282844e-02,8.890424e-01,8.890556e-01,7.683197e-03,1.462101e-06,3.000538e+01,9.989448e+00,2.001593e+01,3.250348e+01,1.686232e+02
4.673758e+04,5.409442e-01,3.710379e+03,4.294420e-02,8.890568e-01,8.890686e-01,7.697809e-03,1.460037e-06,3.000523e+01,9.989448e+00,2.001578e+01,3.250295e+01,1.686242e+02
4.674758e+04,5.410599e-01,3.720380e+03,4.305995e-02,8.890712e-01,8.890815e-01,7.712401e-03,1.457978e-06,3.000508e+01,9.989448e+00,2.001563e+01,3.250242e+01,1.686252e+02
4.675758e+04,5.411757e-01,3.730381e+03,4.317570e-02,8.890855e-01,8.890945e-01,7.726972e-03,1.455924e-06,3.000493e+01,9.989448e+00,2.001548e+01,3.250189e+01,1.686261e+02
4.676758e+04,5.412915e-01,3.740382e+03,4.329145e-02,8.890999e-01,8.891074e-01,7.741522e-03,1.453877e-06,3.000478e+01,9.989448e+00,2.001534e+01,3.250136e+01,1.686271e+02
4.677758e+04,5.414072e-01,3.750383e+03,4.340721e-02,8.891142e-01,8.891203e-01,7.756052e-03,1.451835e-06,3.000464e+01,9.989448e+00,2.001519e+01,3.250083e+01,1.686281e+02
4.678758e+04,5.415230e-01,3.760384e+03,4.352296e-02,8.891286e-01,8.891332e-01,7.770562e-03,1.449798e-06,3.000449e+01,9.989448e+00,2.001504e+01,3.250030e+01,1.686291e+02
4.679758e+04,5.416387e-01,3.770385e+03,4.363871e-02,8.891430e-01,8.891461e-01,7.785051e-03,1.447768e-06,3.000434e+01,9.989448e+00,2.001489e+01,3.249977e+01,1.686301e+02
4.680759e+04,5.417545e-01,3.780386e+03,4.375446e-02,8.891573e-01,8.891590e-01,7.799520e-03,1.445742e-06,3.000419e+01,9.989448e+00,2.001474e+01,3.249923e+01,1.686311e+02
4.681759e+04,5.418702e-01,3.790387e+03,4.387022e-02,8.891717e-01,8.891718e-01,7.813969e-03,1.443723e-06,3.000404e+01,9.989448e+00,2.001459e+01,3.249870e+01,1.686321e+02
4.682759e+04,5.419860e-01,3.800388e+03,4.398597e-02,8.891861e-01,8.891847e-01,7.828398e-03,1.441709e-06,3.000389e+01,9.989448e+00,2.001444e+01,3.249817e+01,1.686331e+02
4.683759e+04,5.421017e-01,3.810389e+03,4.410172e-02,8.892004e-01,8.891975e-01,7.842806e-03,1.439700e-06,3.000374e+01,9.989448e+00,2.001430e+01,3.249764e+01,1.686341e+02
4.684759e+04,5.422175e-01,3.820390e+03,4.421747e-02,8.892148e-01,8.892103e-01,7.857195e-03,1.437697e-06,3.000360e+01,9.989448e+00,2.001415e+01,3.249711e+01,1.686351e+02
4.685759e+04,5.423332e-01,3.830391e+03,4.433323e-02,8.892292e-01,8.892231e-01,7.871563e-03,1.435699e-06,3.000345e+01,9.989448e+00,2.001400e+01,3.249658e+01,1.686361e+02
4.686759e+04,5.424490e-01,3.840392e+03,4.444898e-02,8.892435e-01,8.892358e-01,7.885911e-03,1.433707e-06,3.000330e+01,9.989448e+00,2.001385e+01,3.249605e+01,1.686371e+02
4.687759e+04,5.425647e-01,3.850393e+03,4.456473e-02,8.892579e-01,8.892486e-01,7.900240e-03,1.431720e-06,3.000315e+01,9.989448e+00,2.001370e+01,3.249552e+01,1.686381e+02
4.688759e+04,5.426805e-01,3.860394e+03,4.468048e-02,8.892722e-01,8.892613e-01,7.914549e-03,1.429738e-06,3.000300e+01,9.989448e+00,2.001355e+01,3.249499e+01,1.686391e+02
4.689759e+04,5.427962e-01,3.870395e+03,4.479624e-02,8.892866e-01,8.892740e-01,7.928838e-03,1.427762e-06,3.000285e+01,9.989448e+00,2.001340e+01,3.249446e+01,1.686401e+02
4.690760e+04,5.429120e-01,3.880396e+03,4.491199e-02,8.893010e-01,8.892867e-01,7.943107e-03,1.425791e-06,3.000270e+01,9.989448e+00,2.001326e+01,3.249393e+01,1.686411e+02
4.691760e+04,5.430277e-01,3.890397e+03,4.502774e-02,8.893153e-01,8.892993e-01,7.957356e-03,1.423826e-06,3.000256e+01,9.989448e+00,2.001311e+01,3.249340e+01,1.686421e+02
4.692760e+04,5.431435e-01,3.900398e+03,4.514349e-02,8.893297e-01,8.893120e-01,7.971586e-03,1.421866e-06,3.000241e+01,9.989448e+00,2.001296e+01,3.249287e+01,1.686431e+02
4.693760e+04,5.432592e-01,3.910399e+03,4.525925e-02,8.893441e-01,8.893246e-01,7.985797e-03,1.419911e-06,3.000226e+01,9.989448e+00,2.001281e+01,3.249234e+01,1.686441e+02
4.694760e+04,5.433750e-01,3.920400e+03,4.537500e-02,8.893584e-01,8.893373e-01,7.999988e-03,1.417961e-06,3.000211e+01,9.989448e+00,2.001266e+01,3.249181e+01,1.686451e+02
4.695760e+04,5.434908e-01,3.930401e+03,4.549075e-02,8.893728e-01,8.893499e-01,8.014159e-03,1.416017e-06,3.000196e+01,9.989448e+00,2.001251e+01,3.249128e+01,1.686461e+02
4.696760e+04,5.436065e-01,3.940402e+03,4.560651e-02,8.893871e-01,8.893624e-01,8.028311e-03,1.414077e-06,3.000181e+01,9.989448e+00,2.001237e+01,3.249075e+01,1.686471e+02
4.697760e+04,5.437223e-01,3.950403e+03,4.572226e-02,8.894015e-01,8.893750e-01,8.042443e-03,1.412143e-06,3.000167e+01,9.989448e+00,2.001222e+01,3.249022e+01,1.686481e+02
4.698760e+04,5.438380e-01,3.960404e+03,4.583801e-02,8.894159e-01,8.893876e-01,8.056556e-03,1.410215e-06,3.000152e+01,9.989448e+00,2.001207e+01,3.248969e+01,1.686491e+02
4.699761e+04,5.439538e-01,3.970405e+03,4.595376e-02,8.894302e-01,8.894001e-01,8.070650e-03,1.408291e-06,3.000137e+01,9.989448e+00,2.001192e+01,3.248916e+01,1.686501e+02
4.700761e+04,5.440695e-01,3.980406e+03,4.606952e-02,8.894446e-01,8.894126e-01,8.084725e-03,1.406372e-06,3.000122e+01,9.989448e+00,2.001177e+01,3.248863e+01,1.686511e+02
4.701761e+04,5.441853e-01,3.990407e+03,4.618527e-02,8.894590e-01,8.894251e-01,8.098781e-03,1.404459e-06,3.000107e+01,9.989448e+00,2.001162e+01,3.248809e+01,1.686521e+02
4.702761e+04,5.443010e-01,4.000408e+03,4.630102e-02,8.894733e-01,8.894376e-01,8.112817e-03,1.402550e-06,3.000092e+01,9.989448e+00,2.001147e+01,3.248756e+01,1.686531e+02
4.703761e+04,5.444168e-01,4.010409e+03,4.641677e-02,8.894877e-01,8.894501e-01,8.126835e-03,1.400647e-06,3.000077e+01,9.989448e+00,2.001133e+01,3.248703e+01,1.686541e+02
4.704761e+04,5.445325e-01,4.020410e+03,4.653253e-02,8.895021e-01,8.894625e-01,8.140833e-03,1.398749e-06,3.000063e+01,9.989448e+00,2.001118e+01,3.248650e+01,1.686551e+02
4.705761e+04,5.446483e-01,4.030411e+03,4.664828e-02,8.895164e-01,8.894750e-01,8.154812e-03,1.396856e-06,3.000048e+01,9.989448e+00,2.001103e+01,3.248597e+01,1.686561e+02
4.706761e+04,5.447640e-01,4.040412e+03,4.676403e-02,8.895308e-01,8.894874e-01,8.168773e-03,1.394967e-06,3.000033e+01,9.989448e+00,2.001088e+01,3.248544e+01,1.686571e+02
4.707761e+04,5.448798e-01,4.050413e+03,4.687978e-02,8.895451e-01,8.894998e-01,8.182715e-03,1.393084e-06,3.000018e+01,9.989448e+00,2.001073e+01,3.248491e+01,1.686581e+02
4.708761e+04,5.449955e-01,4.060414e+03,4.699554e-02,8.895595e-01,8.895122e-01,8.196637e-03,1.391206e-06,3.000003e+01,9.989448e+00,2.001058e+01,3.248438e+01,1.686590e+02
4.709762e+04,5.451113e-01,4.070415e+03,4.711129e-02,8.895739e-01,8.895245e-01,8.210542e-03,1.389333e-06,2.999988e+01,9.989448e+00,2.001043e+01,3.248385e+01,1.686600e+02
4.710762e+04,5.452270e-01,4.080416e+03,4.722704e-02,8.895882e-01,8.895369e-01,8.224427e-03,1.387464e-06,2.999973e+01,9.989448e+00,2.001029e+01,3.248332e+01,1.686610e+02
4.711762e+04,5.453428e-01,4.090417e+03,4.734279e-02,8.896026e-01,8.895492e-01,8.238294e-03,1.385601e-06,2.999959e+01,9.989448e+00,2.001014e+01,3.248279e+01,1.686620e+02
4.712762e+04,5.454585e-01,4.100418e+03,4.745855e-02,8.896170e-01,8.895615e-01,8.252142e-03,1.383742e-06,2.999944e+01,9.989448e+00,2.000999e+01,3.248226e+01,1.686630e+02
4.713762e+04,5.455743e-01,4.110419e+03,4.757430e-02,8.896313e-01,8.895738e-01,8.265971e-03,1.381888e-06,2.999929e+01,9.989448e+00,2.000984e+01,3.248173e+01,1.686640e+02
4.714762e+04,5.456901e-01,4.120420e+03,4.769005e-02,8.896457e-01,8.895861e-01,8.279782e-03,1.380040e-06,2.999914e+01,9.989448e+00,2.000969e+01,3.248120e+01,1.686650e+02
4.715762e+04,5.458058e-01,4.130421e+03,4.780580e-02,8.896601e-01,8.895984e-01,8.293575e-03,1.378196e-06,2.999899e+01,9.989448e+00,2.000954e+01,3.248067e+01,1.686660e+02
4.716762e+04,5.459216e-01,4.140422e+03,4.792156e-02,8.896744e-01,8.896106e-01,8.307349e-03,1.376356e-06,2.999884e+01,9.989448e+00,2.000939e+01,3.248014e+01,1.686670e+02
4.717762e+04,5.460373e-01,4.150423e+03,4.803731e-02,8.896888e-01,8.896229e-01,8.321105e-03,1.374522e-06,2.999869e+01,9.989448e+00,2.000925e+01,3.247961e+01,1.686680e+02
4.718762e+04,5.461531e-01,4.160424e+03,4.815306e-02,8.897031e-01,8.896351e-01,8.334842e-03,1.372692e-06,2.999855e+01,9.989448e+00,2.000910e+01,3.247908e+01,1.686690e+02
4.719763e+04,5.462688e-01,4.170426e+03,4.826881e-02,8.897175e-01,8.896473e-01,8.348562e-03,1.370868e-06,2.999840e+01,9.989448e+00,2.000895e+01,3.247855e+01,1.686700e+02
4.720763e+04,5.463846e-01,4.180427e+03,4.838457e-02,8.897319e-01,8.896595e-01,8.362263e-03,1.369047e-06,2.999825e+01,9.989448e+00,2.000880e+01,3.247802e+01,1.686710e+02
4.721763e+04,5.465003e-01,4.190428e+03,4.850032e-02,8.897462e-01,8.896717e-01,8.375945e-03,1.367232e-06,2.999810e+01,9.989448e+00,2.000865e+01,3.247749e+01,1.686720e+02
4.722763e+04,5.466161e-01,4.200429e+03,4.861607e-02,8.897606e-01,8.896838e-01,8.389610e-03,1.365421e-06,2.999795e+01,9.989448e+00,2.000850e+01,3.247696e+01,1.686730e+02
4.723763e+04,5.467318e-01,4.210430e+03,4.873182e-02,8.897750e-01,8.896960e-01,8.403257e-03,1.363615e-06,2.999780e+01,9.989448e+00,2.000836e+01,3.247643e+01,1.686740e+02
4.724763e+04,5.468476e-01,4.220431e+03,4.884758e-02,8.897893e-01,8.897081e-01,8.416885e-03,1.361814e-06,2.999766e+01,9.989448e+00,2.000821e+01,3.247590e+01,1.686750e+02
4.725763e+04,5.469633e-01,4.230432e+03,4.896333e-02,8.898037e-01,8.897202e-01,8.430496e-03,1.360017e-06,2.999751e+01,9.989448e+00,2.000806e+01,3.247537e+01,1.686760e+02
4.726763e+04,5.470791e-01,4.240433e+03,4.907908e-02,8.898180e-01,8.897323e-01,8.444088e-03,1.358225e-06,2.999736e+01,9.989448e+00,2.000791e+01,3.247484e+01,1.686770e+02
4.727763e+04,5.471948e-01,4.250434e+03,4.919483e-02,8.898324e-01,8.897444e-01,8.457663e-03,1.356438e-06,2.999721e+01,9.989448e+00,2.000776e+01,3.247431e+01,1.686780e+02
4.728763e+04,5.473106e-01,4.260435e+03,4.931059e-02,8.898468e-01,8.897564e-01,8.471220e-03,1.354655e-06,2.999706e+01,9.989448e+00,2.000761e+01,3.247378e+01,1.686790e+02
4.729764e+04,5.474263e-01,4.270436e+03,4.942634e-02,8.898611e-01,8.897685e-01,8.484759e-03,1.352877e-06,2.999691e+01,9.989448e+00,2.000746e+01,3.247325e+01,1.686800e+02
4.730764e+04,5.475421e-01,4.280437e+03,4.954209e-02,8.898755e-01,8.897805e-01,8.498280e-03,1.351103e-06,2.999676e+01,9.989448e+00,2.000732e+01,3.247272e+01,1.686810e+02
4.731764e+04,5.476578e-01,4.290438e+03,4.965784e-02,8.898899e-01,8.897925e-01,8.511784e-03,1.349334e-06,2.999662e+01,9.989448e+00,2.000717e+01,3.247219e+01,1.686820e+02
4.732764e+04,5.477736e-01,4.300439e+03,4.977360e-02,8.899042e-01,8.898045e-01,8.525269e-03,1.347569e-06,2.999647e+01,9.989448e+00,2.000702e+01,3.247166e+01,1.686830e+02
4.733764e+04,5.478893e-01,4.310440e+03,4.988935e-02,8.899186e-01,8.898165e-01,8.538738e-03,1.345809e-06,2.999632e+01,9.989448e+00,2.000687e+01,3.247113e+01,1.686840e+02
4.734764e+04,5.480051e-01,4.320441e+03,5.000510e-02,8.899330e-01,8.898285e-01,8.552188e-03,1.344053e-06,2.999617e+01,9.989448e+00,2.000672e+01,3.247060e+01,1.686850e+02
4.735764e+04,5.481209e-01,4.330442e+03,5.012085e-02,8.899473e-01,8.898404e-01,8.565621e-03,1.342302e-06,2.999602e+01,9.989448e+00,2.000657e+01,3.247007e+01,1.686860e+02
4.736764e+04,5.482366e-01,4.340443e+03,5.023661e-02,8.899617e-01,8.898524e-01,8.579037e-03,1.340555e-06,2.999587e+01,9.989448e+00,2.000642e+01,3.246954e+01,1.686870e+02
4.737764e+04,5.483524e-01,4.350444e+03,5.035236e-02,8.899760e-01,8.898643e-01,8.592435e-03,1.338813e-06,2.999572e+01,9.989448e+00,2.000628e+01,3.246902e+01,1.686880e+02
4.738764e+04,5.484681e-01,4.360445e+03,5.046811e-02,8.899904e-01,8.898762e-01,8.605816e-03,1.337075e-06,2.999558e+01,9.989448e+00,2.000613e+01,3.246849e+01,1.686890e+02
4.739765e+04,5.485839e-01,4.370446e+03,5.058386e-02,8.900048e-01,8.898881e-01,8.619180e-03,1.335342e-06,2.999543e+01,9.989448e+00,2.000598e+01,3.246796e+01,1.686900e+02
4.740765e+04,5.486996e-01,4.380447e+03,5.069962e-02,8.900191e-01,8.899000e-01,8.632526e-03,1.333613e-06,2.999528e+01,9.989448e+00,2.000583e+01,3.246743e+01,1.686910e+02
4.741765e+04,5.488154e-01,4.390448e+03,5.081537e-02,8.900335e-01,8.899118e-01,8.645855e-03,1.331888e-06,2.999513e+01,9.989448e+00,2.000568e+01,3.246690e+01,1.686919e+02
4.742765e+04,5.489311e-01,4.400449e+03,5.093112e-02,8.900479e-01,8.899237e-01,8.659166e-03,1.330168e-06,2.999498e+01,9.989448e+00,2.000553e+01,3.246637e+01,1.686929e+02
4.743765e+04,5.490469e-01,4.410450e+03,5.104688e-02,8.900622e-01,8.899355e-01,8.672461e-03,1.328452e-06,2.999483e+01,9.989448e+00,2.000538e+01,3.246584e+01,1.686939e+02
4.744765e+04,5.491626e-01,4.420451e+03,5.116263e-02,8.900766e-01,8.899473e-01,8.685738e-03,1.326740e-06,2.999468e+01,9.989448e+00,2.000524e+01,3.246531e+01,1.686949e+02
4.745765e+04,5.492784e-01,4.430452e+03,5.127838e-02,8.900910e-01,8.899591e-01,8.698998e-03,1.325033e-06,2.999454e+01,9.989448e+00,2.000509e+01,3.246478e+01,1.686959e+02
4.746765e+04,5.493941e-01,4.440453e+03,5.139413e-02,8.901053e-01,8.899709e-01,8.712241e-03,1.323330e-06,2.999439e+01,9.989448e+00,2.000494e+01,3.246425e+01,1.686969e+02
4.747765e+04,5.495099e-01,4.450454e+03,5.150989e-02,8.901197e-01,8.899827e-01,8.725467e-03,1.321631e-06,2.999424e+01,9.989448e+00,2.000479e+01,3.246372e+01,1.686979e+02
4.748766e+04,5.496256e-01,4.460455e+03,5.162564e-02,8.901340e-01,8.899944e-01,8.738677e-03,1.319936e-06,2.999409e+01,9.989448e+00,2.000464e+01,3.246319e+01,1.686989e+02
4.749766e+04,5.497414e-01,4.470456e+03,5.174139e-02,8.901484e-01,8.900062e-01,8.751869e-03,1.318246e-06,2.999394e+01,9.989448e+00,2.000449e+01,3.246266e+01,1.686999e+02
4.750766e+04,5.498571e-01,4.480457e+03,5.185714e-02,8.901584e-01,8.900179e-01,8.765044e-03,1.316560e-06,2.999381e+01,9.989448e+00,2.000436e+01,3.246226e+01,1.686981e+02
4.751766e+04,5.499729e-01,4.490458e+03,5.197290e-02,8.901681e-01,8.900296e-01,8.778203e-03,1.314878e-06,2.999368e+01,9.989448e+00,2.000424e+01,3.246187e+01,1.686962e+02
4.752766e+04,5.500886e-01,4.500459e+03,5.208865e-02,8.901778e-01,8.900413e-01,8.791344e-03,1.313200e-06,2.999356e+01,9.989448e+00,2.000411e+01,3.246148e+01,1.686942e+02
4.753766e+04,5.502044e-01,4.510460e+03,5.220440e-02,8.901875e-01,8.900530e-01,8.804469e-03,1.311527e-06,2.999343e+01,9.989448e+00,2.000398e+01,3.246110e+01,1.686922e+02
4.754766e+04,5.503202e-01,4.520461e+03,5.232015e-02,8.901972e-01,8.900647e-01,8.817578e-03,1.309857e-06,2.999330e+01,9.989448e+00,2.000385e+01,3.246071e+01,1.686902e+02
4.755766e+04,5.504359e-01,4.530462e+03,5.243591e-02,8.902069e-01,8.900763e-01,8.830669e-03,1.308192e-06,2.999317e+01,9.989448e+00,2.000372e+01,3.246032e+01,1.686882e+02
4.756766e+04,5.505517e-01,4.540463e+03,5.255166e-02,8.902165e-01,8.900880e-01,8.843744e-03,1.306531e-06,2.999304e+01,9.989448e+00,2.000359e+01,3.245993e+01,1.686862e+02
4.757766e+04,5.506674e-01,4.550464e+03,5.266741e-02,8.902262e-01,8.900996e-01,8.856802e-03,1.304874e-06,2.999291e+01,9.989448e+00,2.000347e+01,3.245954e+01,1.686842e+02
4.758767e+04,5.507832e-01,4.560465e+03,5.278316e-02,8.902359e-01,8.901112e-01,8.869844e-03,1.303221e-06,2.999279e+01,9.989448e+00,2.000334e+01,3.245915e+01,1.686822e+02
4.759767e+04,5.508989e-01,4.570466e+03,5.289892e-02,8.902456e-01,8.901228e-01,8.882870e-03,1.301573e-06,2.999266e+01,9.989448e+00,2.000321e+01,3.245876e+01,1.686802e+02
4.760767e+04,5.510147e-01,4.580467e+03,5.301467e-02,8.902553e-01,8.901344e-01,8.895878e-03,1.299928e-06,2.999253e+01,9.989448e+00,2.000308e+01,3.245838e+01,1.686782e+02
4.761767e+04,5.511304e-01,4.590468e+03,5.313042e-02,8.902650e-01,8.901459e-01,8.908871e-03,1.298287e-06,2.999240e+01,9.989448e+00,2.000295e+01,3.245799e+01,1.686762e+02
4.762767e+04,5.512462e-01,4.600469e+03,5.324617e-02,8.902747e-01,8.901575e-01,8.921847e-03,1.296651e-06,2.999227e+01,9.989448e+00,2.000283e+01,3.245760e+01,1.686742e+02
4.763767e+04,5.513619e-01,4.610470e+03,5.336193e-02,8.902843e-01,8.901690e-01,8.934806e-03,1.295018e-06,2.999215e+01,9.989448e+00,2.000270e+01,3.245721e+01,1.686722e+02
4.764767e+04,5.514777e-01,4.620471e+03,5.347768e-02,8.902940e-01,8.901805e-01,8.947750e-03,1.293390e-06,2.999202e+01,9.989448e+00,2.000257e+01,3.245682e+01,1.686702e+02
4.765767e+04,5.515934e-01,4.630472e+03,5.359343e-02,8.903037e-01,8.901920e-01,8.960677e-03,1.291765e-06,2.999189e+01,9.989448e+00,2.000244e+01,3.245643e+01,1.686682e+02
4.766767e+04,5.517092e-01,4.640473e+03,5.370918e-02,8.903134e-01,8.902035e-01,8.973588e-03,1.290145e-06,2.999176e+01,9.989448e+00,2.000231e+01,3.245605e+01,1.686662e+02
4.767767e+04,5.518249e-01,4.650474e+03,5.382494e-02,8.903231e-01,8.902150e-01,8.986482e-03,1.288528e-06,2.999163e+01,9.989448e+00,2.000218e+01,3.245566e+01,1.686642e+02
4.768768e+04,5.519407e-01,4.660476e+03,5.394069e-02,8.903328e-01,8.902265e-01,8.999361e-03,1.286915e-06,2.999150e+01,9.989448e+00,2.000206e+01,3.245527e+01,1.686622e+02
4.769768e+04,5.520564e-01,4.670477e+03,5.405644e-02,8.903425e-01,8.902379e-01,9.012223e-03,1.285307e-06,2.999138e+01,9.989448e+00,2.000193e+01,3.245488e+01,1.686602e+02
4.770768e+04,5.521722e-01,4.680478e+03,5.417219e-02,8.903521e-01,8.902494e-01,9.025070e-03,1.283702e-06,2.999125e+01,9.989448e+00,2.000180e+01,3.245449e+01,1.686582e+02
4.771768e+04,5.522879e-01,4.690479e+03,5.428795e-02,8.903618e-01,8.902608e-01,9.037900e-03,1.282101e-06,2.999112e+01,9.989448e+00,2.000167e+01,3.245410e+01,1.686562e+02
