Repository: brandonlampe/CS_Data

# Repository for Crushed Salt Data
**Grant No: 456417**

This is a work in progress!

## Repository Content

### Directory Names
A uniform namining structure still in progress, but in general directories are named according to the following:
 - Names contain no spaces, a single underscore "_" will be used as a file name seperator.
 - Files are for the Crushed Salt Project (CSP); therefore, the first three charaters of each file are "CSP".
 - Folders are organized by which frame the test was performed on i.e., A2 or A3.
 - The fifth and sixth charaters of each file name will therefore be "A" followed by the frame number.

File: UNM_WP_HY_175_10/STAGE01/CREEP_FIT/175_10_STAGE01_CREEP_OUT.csv (part 3 of 40)
Analysis by Brandon Lampe, performed on: 2016/08/01 10:29:12
Experimental results below begin at: 2016/07/29 11:00:45
Duration (sec),Duration (day),Elapsed Time (sec),Elapsed Time (day),Interpolated Fractional Density,Fit to Fractional Density,Fit to Volume Strain,Fit to Volume Strain Rate (1/sec),Confining Pressure (MPa),Pore Pressure (MPa),Terzaghi Pressure (MPa),Solid Pressure (MPa),Temperature (C))
4.772768e+04,5.524037e-01,4.700480e+03,5.440370e-02,8.903715e-01,8.902722e-01,9.050714e-03,1.280504e-06,2.999099e+01,9.989448e+00,2.000154e+01,3.245371e+01,1.686542e+02
4.773768e+04,5.525195e-01,4.710481e+03,5.451945e-02,8.903812e-01,8.902836e-01,9.063513e-03,1.278911e-06,2.999086e+01,9.989448e+00,2.000141e+01,3.245333e+01,1.686522e+02
4.774768e+04,5.526352e-01,4.720482e+03,5.463520e-02,8.903909e-01,8.902950e-01,9.076295e-03,1.277322e-06,2.999073e+01,9.989448e+00,2.000129e+01,3.245294e+01,1.686502e+02
4.775768e+04,5.527510e-01,4.730483e+03,5.475096e-02,8.904006e-01,8.903063e-01,9.089062e-03,1.275736e-06,2.999061e+01,9.989448e+00,2.000116e+01,3.245255e+01,1.686482e+02
4.776768e+04,5.528667e-01,4.740484e+03,5.486671e-02,8.904103e-01,8.903177e-01,9.101812e-03,1.274155e-06,2.999048e+01,9.989448e+00,2.000103e+01,3.245216e+01,1.686462e+02
4.777768e+04,5.529825e-01,4.750485e+03,5.498246e-02,8.904199e-01,8.903290e-01,9.114547e-03,1.272577e-06,2.999035e+01,9.989448e+00,2.000090e+01,3.245177e+01,1.686442e+02
4.778769e+04,5.530982e-01,4.760486e+03,5.509821e-02,8.904296e-01,8.903404e-01,9.127267e-03,1.271003e-06,2.999022e+01,9.989448e+00,2.000077e+01,3.245138e+01,1.686422e+02
4.779769e+04,5.532140e-01,4.770487e+03,5.521397e-02,8.904393e-01,8.903517e-01,9.139970e-03,1.269433e-06,2.999009e+01,9.989448e+00,2.000065e+01,3.245100e+01,1.686402e+02
4.780769e+04,5.533297e-01,4.780488e+03,5.532972e-02,8.904490e-01,8.903630e-01,9.152658e-03,1.267867e-06,2.998997e+01,9.989448e+00,2.000052e+01,3.245061e+01,1.686382e+02
4.781769e+04,5.534455e-01,4.790489e+03,5.544547e-02,8.904587e-01,8.903742e-01,9.165330e-03,1.266304e-06,2.998984e+01,9.989448e+00,2.000039e+01,3.245022e+01,1.686362e+02
4.782769e+04,5.535612e-01,4.800490e+03,5.556122e-02,8.904684e-01,8.903855e-01,9.177987e-03,1.264746e-06,2.998971e+01,9.989448e+00,2.000026e+01,3.244983e+01,1.686342e+02
4.783769e+04,5.536770e-01,4.810491e+03,5.567698e-02,8.904781e-01,8.903968e-01,9.190628e-03,1.263191e-06,2.998958e+01,9.989448e+00,2.000013e+01,3.244944e+01,1.686322e+02
4.784769e+04,5.537927e-01,4.820492e+03,5.579273e-02,8.904877e-01,8.904080e-01,9.203253e-03,1.261639e-06,2.998945e+01,9.989448e+00,2.000000e+01,3.244905e+01,1.686302e+02
4.785769e+04,5.539085e-01,4.830493e+03,5.590848e-02,8.904974e-01,8.904192e-01,9.215863e-03,1.260092e-06,2.998932e+01,9.989448e+00,1.999988e+01,3.244867e+01,1.686282e+02
4.786769e+04,5.540242e-01,4.840494e+03,5.602423e-02,8.905071e-01,8.904305e-01,9.228457e-03,1.258548e-06,2.998920e+01,9.989448e+00,1.999975e+01,3.244828e+01,1.686262e+02
4.787769e+04,5.541400e-01,4.850495e+03,5.613999e-02,8.905168e-01,8.904417e-01,9.241036e-03,1.257008e-06,2.998907e+01,9.989448e+00,1.999962e+01,3.244789e+01,1.686242e+02
4.788770e+04,5.542557e-01,4.860496e+03,5.625574e-02,8.905265e-01,8.904528e-01,9.253600e-03,1.255471e-06,2.998894e+01,9.989448e+00,1.999949e+01,3.244750e+01,1.686222e+02
4.789770e+04,5.543715e-01,4.870497e+03,5.637149e-02,8.905362e-01,8.904640e-01,9.266148e-03,1.253938e-06,2.998881e+01,9.989448e+00,1.999936e+01,3.244711e+01,1.686202e+02
4.790770e+04,5.544872e-01,4.880498e+03,5.648724e-02,8.905459e-01,8.904752e-01,9.278681e-03,1.252409e-06,2.998868e+01,9.989448e+00,1.999924e+01,3.244673e+01,1.686182e+02
4.791770e+04,5.546030e-01,4.890499e+03,5.660300e-02,8.905555e-01,8.904863e-01,9.291199e-03,1.250883e-06,2.998856e+01,9.989448e+00,1.999911e+01,3.244634e+01,1.686162e+02
4.792770e+04,5.547188e-01,4.900500e+03,5.671875e-02,8.905652e-01,8.904975e-01,9.303702e-03,1.249361e-06,2.998843e+01,9.989448e+00,1.999898e+01,3.244595e+01,1.686142e+02
4.793770e+04,5.548345e-01,4.910501e+03,5.683450e-02,8.905749e-01,8.905086e-01,9.316189e-03,1.247843e-06,2.998830e+01,9.989448e+00,1.999885e+01,3.244556e+01,1.686122e+02
4.794770e+04,5.549503e-01,4.920502e+03,5.695026e-02,8.905846e-01,8.905197e-01,9.328661e-03,1.246328e-06,2.998817e+01,9.989448e+00,1.999872e+01,3.244517e+01,1.686102e+02
4.795770e+04,5.550660e-01,4.930503e+03,5.706601e-02,8.905943e-01,8.905308e-01,9.341118e-03,1.244817e-06,2.998804e+01,9.989448e+00,1.999859e+01,3.244478e+01,1.686082e+02
4.796770e+04,5.551818e-01,4.940504e+03,5.718176e-02,8.906040e-01,8.905419e-01,9.353560e-03,1.243310e-06,2.998791e+01,9.989448e+00,1.999847e+01,3.244440e+01,1.686062e+02
4.797771e+04,5.552975e-01,4.950505e+03,5.729751e-02,8.906137e-01,8.905529e-01,9.365987e-03,1.241806e-06,2.998779e+01,9.989448e+00,1.999834e+01,3.244401e+01,1.686042e+02
4.798771e+04,5.554133e-01,4.960506e+03,5.741327e-02,8.906233e-01,8.905640e-01,9.378399e-03,1.240305e-06,2.998766e+01,9.989448e+00,1.999821e+01,3.244362e+01,1.686022e+02
4.799771e+04,5.555290e-01,4.970507e+03,5.752902e-02,8.906330e-01,8.905750e-01,9.390795e-03,1.238808e-06,2.998753e+01,9.989448e+00,1.999808e+01,3.244323e+01,1.686002e+02
4.800771e+04,5.556448e-01,4.980508e+03,5.764477e-02,8.906427e-01,8.905860e-01,9.403177e-03,1.237315e-06,2.998740e+01,9.989448e+00,1.999795e+01,3.244284e+01,1.685982e+02
4.801771e+04,5.557605e-01,4.990509e+03,5.776052e-02,8.906524e-01,8.905971e-01,9.415544e-03,1.235825e-06,2.998727e+01,9.989448e+00,1.999782e+01,3.244246e+01,1.685962e+02
4.802771e+04,5.558763e-01,5.000510e+03,5.787628e-02,8.906621e-01,8.906081e-01,9.427896e-03,1.234338e-06,2.998714e+01,9.989448e+00,1.999770e+01,3.244207e+01,1.685942e+02
4.803771e+04,5.559920e-01,5.010511e+03,5.799203e-02,8.906718e-01,8.906190e-01,9.440233e-03,1.232856e-06,2.998702e+01,9.989448e+00,1.999757e+01,3.244168e+01,1.685922e+02
4.804771e+04,5.561078e-01,5.020512e+03,5.810778e-02,8.906815e-01,8.906300e-01,9.452556e-03,1.231376e-06,2.998689e+01,9.989448e+00,1.999744e+01,3.244129e+01,1.685902e+02
4.805771e+04,5.562235e-01,5.030513e+03,5.822353e-02,8.906911e-01,8.906410e-01,9.464864e-03,1.229900e-06,2.998676e+01,9.989448e+00,1.999731e+01,3.244090e+01,1.685882e+02
4.806771e+04,5.563393e-01,5.040514e+03,5.833929e-02,8.907008e-01,8.906519e-01,9.477156e-03,1.228428e-06,2.998663e+01,9.989448e+00,1.999718e+01,3.244051e+01,1.685862e+02
4.807772e+04,5.564550e-01,5.050515e+03,5.845504e-02,8.907105e-01,8.906629e-01,9.489435e-03,1.226958e-06,2.998650e+01,9.989448e+00,1.999706e+01,3.244013e+01,1.685842e+02
4.808772e+04,5.565708e-01,5.060516e+03,5.857079e-02,8.907202e-01,8.906738e-01,9.501698e-03,1.225493e-06,2.998638e+01,9.989448e+00,1.999693e+01,3.243974e+01,1.685822e+02
4.809772e+04,5.566865e-01,5.070517e+03,5.868654e-02,8.907299e-01,8.906847e-01,9.513947e-03,1.224031e-06,2.998625e+01,9.989448e+00,1.999680e+01,3.243935e+01,1.685802e+02
4.810772e+04,5.568023e-01,5.080518e+03,5.880230e-02,8.907396e-01,8.906956e-01,9.526181e-03,1.222572e-06,2.998612e+01,9.989448e+00,1.999667e+01,3.243896e+01,1.685782e+02
4.811772e+04,5.569180e-01,5.090519e+03,5.891805e-02,8.907493e-01,8.907065e-01,9.538401e-03,1.221116e-06,2.998599e+01,9.989448e+00,1.999654e+01,3.243857e+01,1.685762e+02
4.812772e+04,5.570338e-01,5.100520e+03,5.903380e-02,8.907589e-01,8.907174e-01,9.550606e-03,1.219664e-06,2.998586e+01,9.989448e+00,1.999641e+01,3.243819e+01,1.685742e+02
4.813772e+04,5.571496e-01,5.110521e+03,5.914955e-02,8.907686e-01,8.907282e-01,9.562797e-03,1.218215e-06,2.998573e+01,9.989448e+00,1.999629e+01,3.243780e+01,1.685722e+02
4.814772e+04,5.572653e-01,5.120522e+03,5.926531e-02,8.907783e-01,8.907391e-01,9.574973e-03,1.216770e-06,2.998561e+01,9.989448e+00,1.999616e+01,3.243741e+01,1.685702e+02
4.815772e+04,5.573811e-01,5.130523e+03,5.938106e-02,8.907880e-01,8.907499e-01,9.587135e-03,1.215328e-06,2.998548e+01,9.989448e+00,1.999603e+01,3.243702e+01,1.685682e+02
4.816772e+04,5.574968e-01,5.140524e+03,5.949681e-02,8.907977e-01,8.907607e-01,9.599282e-03,1.213889e-06,2.998535e+01,9.989448e+00,1.999590e+01,3.243663e+01,1.685662e+02
4.817773e+04,5.576126e-01,5.150526e+03,5.961256e-02,8.908074e-01,8.907715e-01,9.611415e-03,1.212454e-06,2.998522e+01,9.989448e+00,1.999577e+01,3.243625e+01,1.685642e+02
4.818773e+04,5.577283e-01,5.160527e+03,5.972832e-02,8.908170e-01,8.907823e-01,9.623533e-03,1.211022e-06,2.998509e+01,9.989448e+00,1.999564e+01,3.243586e+01,1.685622e+02
4.819773e+04,5.578441e-01,5.170528e+03,5.984407e-02,8.908267e-01,8.907931e-01,9.635638e-03,1.209593e-06,2.998496e+01,9.989448e+00,1.999552e+01,3.243547e+01,1.685602e+02
4.820773e+04,5.579598e-01,5.180529e+03,5.995982e-02,8.908364e-01,8.908039e-01,9.647728e-03,1.208168e-06,2.998484e+01,9.989448e+00,1.999539e+01,3.243508e+01,1.685582e+02
4.821773e+04,5.580756e-01,5.190530e+03,6.007557e-02,8.908461e-01,8.908146e-01,9.659803e-03,1.206745e-06,2.998471e+01,9.989448e+00,1.999526e+01,3.243469e+01,1.685562e+02
4.822773e+04,5.581913e-01,5.200531e+03,6.019133e-02,8.908558e-01,8.908254e-01,9.671865e-03,1.205326e-06,2.998458e+01,9.989448e+00,1.999513e+01,3.243431e+01,1.685542e+02
4.823773e+04,5.583071e-01,5.210532e+03,6.030708e-02,8.908655e-01,8.908361e-01,9.683912e-03,1.203911e-06,2.998445e+01,9.989448e+00,1.999500e+01,3.243392e+01,1.685522e+02
4.824773e+04,5.584228e-01,5.220533e+03,6.042283e-02,8.908752e-01,8.908468e-01,9.695946e-03,1.202498e-06,2.998432e+01,9.989448e+00,1.999488e+01,3.243353e+01,1.685502e+02
4.825773e+04,5.585386e-01,5.230534e+03,6.053858e-02,8.908848e-01,8.908575e-01,9.707965e-03,1.201089e-06,2.998420e+01,9.989448e+00,1.999475e+01,3.243314e+01,1.685482e+02
4.826773e+04,5.586543e-01,5.240535e+03,6.065434e-02,8.908945e-01,8.908682e-01,9.719970e-03,1.199683e-06,2.998407e+01,9.989448e+00,1.999462e+01,3.243275e+01,1.685462e+02
4.827774e+04,5.587701e-01,5.250536e+03,6.077009e-02,8.909042e-01,8.908789e-01,9.731961e-03,1.198280e-06,2.998394e+01,9.989448e+00,1.999449e+01,3.243237e+01,1.685442e+02
4.828774e+04,5.588858e-01,5.260537e+03,6.088584e-02,8.909139e-01,8.908896e-01,9.743938e-03,1.196881e-06,2.998381e+01,9.989448e+00,1.999436e+01,3.243198e+01,1.685422e+02
4.829774e+04,5.590016e-01,5.270538e+03,6.100159e-02,8.909236e-01,8.909002e-01,9.755901e-03,1.195484e-06,2.998368e+01,9.989448e+00,1.999423e+01,3.243159e+01,1.685402e+02
4.830774e+04,5.591173e-01,5.280539e+03,6.111735e-02,8.909333e-01,8.909109e-01,9.767850e-03,1.194091e-06,2.998355e+01,9.989448e+00,1.999411e+01,3.243120e+01,1.685382e+02
4.831774e+04,5.592331e-01,5.290540e+03,6.123310e-02,8.909430e-01,8.909215e-01,9.779785e-03,1.192701e-06,2.998343e+01,9.989448e+00,1.999398e+01,3.243082e+01,1.685362e+02
4.832774e+04,5.593489e-01,5.300541e+03,6.134885e-02,8.909526e-01,8.909321e-01,9.791707e-03,1.191314e-06,2.998330e+01,9.989448e+00,1.999385e+01,3.243043e+01,1.685342e+02
4.833774e+04,5.594646e-01,5.310542e+03,6.146460e-02,8.909623e-01,8.909427e-01,9.803614e-03,1.189930e-06,2.998317e+01,9.989448e+00,1.999372e+01,3.243004e+01,1.685322e+02
4.834774e+04,5.595804e-01,5.320543e+03,6.158036e-02,8.909720e-01,8.909533e-01,9.815508e-03,1.188549e-06,2.998304e+01,9.989448e+00,1.999359e+01,3.242965e+01,1.685302e+02
4.835774e+04,5.596961e-01,5.330544e+03,6.169611e-02,8.909817e-01,8.909639e-01,9.827387e-03,1.187172e-06,2.998291e+01,9.989448e+00,1.999347e+01,3.242926e+01,1.685282e+02
4.836774e+04,5.598119e-01,5.340545e+03,6.181186e-02,8.909914e-01,8.909745e-01,9.839253e-03,1.185797e-06,2.998279e+01,9.989448e+00,1.999334e+01,3.242888e+01,1.685262e+02
4.837775e+04,5.599276e-01,5.350546e+03,6.192761e-02,8.910011e-01,8.909851e-01,9.851106e-03,1.184426e-06,2.998266e+01,9.989448e+00,1.999321e+01,3.242849e+01,1.685242e+02
4.838775e+04,5.600434e-01,5.360547e+03,6.204337e-02,8.910108e-01,8.909956e-01,9.862944e-03,1.183058e-06,2.998253e+01,9.989448e+00,1.999308e+01,3.242810e+01,1.685222e+02
4.839775e+04,5.601591e-01,5.370548e+03,6.215912e-02,8.910204e-01,8.910061e-01,9.874769e-03,1.181693e-06,2.998240e+01,9.989448e+00,1.999295e+01,3.242771e+01,1.685202e+02
4.840775e+04,5.602749e-01,5.380549e+03,6.227487e-02,8.910301e-01,8.910167e-01,9.886581e-03,1.180331e-06,2.998227e+01,9.989448e+00,1.999282e+01,3.242732e+01,1.685182e+02
4.841775e+04,5.603906e-01,5.390550e+03,6.239063e-02,8.910398e-01,8.910272e-01,9.898378e-03,1.178971e-06,2.998214e+01,9.989448e+00,1.999270e+01,3.242694e+01,1.685162e+02
4.842775e+04,5.605064e-01,5.400551e+03,6.250638e-02,8.910495e-01,8.910377e-01,9.910163e-03,1.177615e-06,2.998202e+01,9.989448e+00,1.999257e+01,3.242655e+01,1.685142e+02
4.843775e+04,5.606221e-01,5.410552e+03,6.262213e-02,8.910592e-01,8.910482e-01,9.921933e-03,1.176263e-06,2.998189e+01,9.989448e+00,1.999244e+01,3.242616e+01,1.685122e+02
4.844775e+04,5.607379e-01,5.420553e+03,6.273788e-02,8.910689e-01,8.910586e-01,9.933690e-03,1.174913e-06,2.998176e+01,9.989448e+00,1.999231e+01,3.242577e+01,1.685102e+02
4.845775e+04,5.608536e-01,5.430554e+03,6.285364e-02,8.910786e-01,8.910691e-01,9.945434e-03,1.173566e-06,2.998163e+01,9.989448e+00,1.999218e+01,3.242539e+01,1.685082e+02
4.846776e+04,5.609694e-01,5.440555e+03,6.296939e-02,8.910882e-01,8.910796e-01,9.957164e-03,1.172222e-06,2.998150e+01,9.989448e+00,1.999205e+01,3.242500e+01,1.685062e+02
4.847776e+04,5.610851e-01,5.450556e+03,6.308514e-02,8.910979e-01,8.910900e-01,9.968881e-03,1.170881e-06,2.998137e+01,9.989448e+00,1.999193e+01,3.242461e+01,1.685042e+02
4.848776e+04,5.612009e-01,5.460557e+03,6.320089e-02,8.911076e-01,8.911004e-01,9.980584e-03,1.169543e-06,2.998125e+01,9.989448e+00,1.999180e+01,3.242422e+01,1.685022e+02
4.849776e+04,5.613166e-01,5.470558e+03,6.331665e-02,8.911173e-01,8.911108e-01,9.992274e-03,1.168208e-06,2.998112e+01,9.989448e+00,1.999167e+01,3.242383e+01,1.685002e+02
4.850776e+04,5.614324e-01,5.480559e+03,6.343240e-02,8.911270e-01,8.911212e-01,1.000395e-02,1.166876e-06,2.998099e+01,9.989448e+00,1.999154e+01,3.242345e+01,1.684991e+02
4.851776e+04,5.615482e-01,5.490560e+03,6.354815e-02,8.911367e-01,8.911316e-01,1.001561e-02,1.165547e-06,2.998086e+01,9.989448e+00,1.999141e+01,3.242306e+01,1.684981e+02
4.852776e+04,5.616639e-01,5.500561e+03,6.366390e-02,8.911464e-01,8.911420e-01,1.002726e-02,1.164221e-06,2.998073e+01,9.989448e+00,1.999129e+01,3.242267e+01,1.684971e+02
4.853776e+04,5.617797e-01,5.510562e+03,6.377966e-02,8.911561e-01,8.911524e-01,1.003890e-02,1.162898e-06,2.998061e+01,9.989448e+00,1.999116e+01,3.242228e+01,1.684961e+02
4.854776e+04,5.618954e-01,5.520563e+03,6.389541e-02,8.911658e-01,8.911627e-01,1.005052e-02,1.161578e-06,2.998048e+01,9.989448e+00,1.999103e+01,3.242189e+01,1.684951e+02
4.855776e+04,5.620112e-01,5.530564e+03,6.401116e-02,8.911755e-01,8.911731e-01,1.006213e-02,1.160260e-06,2.998035e+01,9.989448e+00,1.999090e+01,3.242151e+01,1.684941e+02
4.856777e+04,5.621269e-01,5.540565e+03,6.412691e-02,8.911852e-01,8.911834e-01,1.007373e-02,1.158946e-06,2.998022e+01,9.989448e+00,1.999077e+01,3.242112e+01,1.684931e+02
4.857777e+04,5.622427e-01,5.550566e+03,6.424267e-02,8.911949e-01,8.911938e-01,1.008532e-02,1.157634e-06,2.998009e+01,9.989448e+00,1.999064e+01,3.242073e+01,1.684921e+02
4.858777e+04,5.623584e-01,5.560567e+03,6.435842e-02,8.912046e-01,8.912041e-01,1.009689e-02,1.156326e-06,2.997996e+01,9.989448e+00,1.999052e+01,3.242034e+01,1.684911e+02
4.859777e+04,5.624742e-01,5.570568e+03,6.447417e-02,8.912143e-01,8.912144e-01,1.010844e-02,1.155020e-06,2.997984e+01,9.989448e+00,1.999039e+01,3.241995e+01,1.684901e+02
4.860777e+04,5.625899e-01,5.580569e+03,6.458992e-02,8.912240e-01,8.912247e-01,1.011999e-02,1.153717e-06,2.997971e+01,9.989448e+00,1.999026e+01,3.241957e+01,1.684891e+02
4.861777e+04,5.627057e-01,5.590570e+03,6.470568e-02,8.912337e-01,8.912349e-01,1.013152e-02,1.152417e-06,2.997958e+01,9.989448e+00,1.999013e+01,3.241918e+01,1.684881e+02
4.862777e+04,5.628214e-01,5.600571e+03,6.482143e-02,8.912434e-01,8.912452e-01,1.014304e-02,1.151120e-06,2.997945e+01,9.989448e+00,1.999000e+01,3.241879e+01,1.684871e+02
4.863777e+04,5.629372e-01,5.610572e+03,6.493718e-02,8.912531e-01,8.912555e-01,1.015455e-02,1.149826e-06,2.997932e+01,9.989448e+00,1.998987e+01,3.241840e+01,1.684861e+02
4.864777e+04,5.630529e-01,5.620573e+03,6.505293e-02,8.912628e-01,8.912657e-01,1.016604e-02,1.148534e-06,2.997919e+01,9.989448e+00,1.998975e+01,3.241801e+01,1.684851e+02
4.865777e+04,5.631687e-01,5.630574e+03,6.516869e-02,8.912725e-01,8.912759e-01,1.017752e-02,1.147246e-06,2.997907e+01,9.989448e+00,1.998962e+01,3.241763e+01,1.684841e+02
4.866778e+04,5.632844e-01,5.640576e+03,6.528444e-02,8.912822e-01,8.912861e-01,1.018899e-02,1.145960e-06,2.997894e+01,9.989448e+00,1.998949e+01,3.241724e+01,1.684831e+02
4.867778e+04,5.634002e-01,5.650577e+03,6.540019e-02,8.912919e-01,8.912964e-01,1.020044e-02,1.144677e-06,2.997881e+01,9.989448e+00,1.998936e+01,3.241685e+01,1.684821e+02
4.868778e+04,5.635159e-01,5.660578e+03,6.551594e-02,8.913016e-01,8.913066e-01,1.021188e-02,1.143397e-06,2.997868e+01,9.989448e+00,1.998923e+01,3.241646e+01,1.684811e+02
4.869778e+04,5.636317e-01,5.670579e+03,6.563170e-02,8.913113e-01,8.913167e-01,1.022331e-02,1.142119e-06,2.997855e+01,9.989448e+00,1.998911e+01,3.241607e+01,1.684801e+02
4.870778e+04,5.637474e-01,5.680580e+03,6.574745e-02,8.913210e-01,8.913269e-01,1.023473e-02,1.140845e-06,2.997843e+01,9.989448e+00,1.998898e+01,3.241569e+01,1.684791e+02
4.871778e+04,5.638632e-01,5.690581e+03,6.586320e-02,8.913307e-01,8.913371e-01,1.024613e-02,1.139573e-06,2.997830e+01,9.989448e+00,1.998885e+01,3.241530e+01,1.684781e+02
4.872778e+04,5.639790e-01,5.700582e+03,6.597895e-02,8.913404e-01,8.913472e-01,1.025752e-02,1.138304e-06,2.997817e+01,9.989448e+00,1.998872e+01,3.241491e+01,1.684771e+02
4.873778e+04,5.640947e-01,5.710583e+03,6.609471e-02,8.913501e-01,8.913574e-01,1.026890e-02,1.137037e-06,2.997804e+01,9.989448e+00,1.998859e+01,3.241452e+01,1.684761e+02
4.874778e+04,5.642105e-01,5.720584e+03,6.621046e-02,8.913598e-01,8.913675e-01,1.028026e-02,1.135774e-06,2.997791e+01,9.989448e+00,1.998846e+01,3.241414e+01,1.684751e+02
4.875778e+04,5.643262e-01,5.730585e+03,6.632621e-02,8.913695e-01,8.913776e-01,1.029162e-02,1.134513e-06,2.997778e+01,9.989448e+00,1.998834e+01,3.241375e+01,1.684741e+02
4.876779e+04,5.644420e-01,5.740586e+03,6.644196e-02,8.913792e-01,8.913877e-01,1.030296e-02,1.133255e-06,2.997766e+01,9.989448e+00,1.998821e+01,3.241336e+01,1.684731e+02
4.877779e+04,5.645577e-01,5.750587e+03,6.655772e-02,8.913889e-01,8.913978e-01,1.031428e-02,1.131999e-06,2.997753e+01,9.989448e+00,1.998808e+01,3.241297e+01,1.684721e+02
4.878779e+04,5.646735e-01,5.760588e+03,6.667347e-02,8.913986e-01,8.914079e-01,1.032560e-02,1.130746e-06,2.997740e+01,9.989448e+00,1.998795e+01,3.241258e+01,1.684711e+02
4.879779e+04,5.647892e-01,5.770589e+03,6.678922e-02,8.914083e-01,8.914180e-01,1.033690e-02,1.129496e-06,2.997727e+01,9.989448e+00,1.998782e+01,3.241220e+01,1.684701e+02
4.880779e+04,5.649050e-01,5.780590e+03,6.690497e-02,8.914180e-01,8.914281e-01,1.034819e-02,1.128249e-06,2.997714e+01,9.989448e+00,1.998770e+01,3.241181e+01,1.684691e+02
4.881779e+04,5.650207e-01,5.790591e+03,6.702073e-02,8.914277e-01,8.914381e-01,1.035947e-02,1.127004e-06,2.997702e+01,9.989448e+00,1.998757e+01,3.241142e+01,1.684681e+02
4.882779e+04,5.651365e-01,5.800592e+03,6.713648e-02,8.914374e-01,8.914482e-01,1.037073e-02,1.125762e-06,2.997689e+01,9.989448e+00,1.998744e+01,3.241103e+01,1.684671e+02
4.883779e+04,5.652522e-01,5.810593e+03,6.725223e-02,8.914471e-01,8.914582e-01,1.038199e-02,1.124523e-06,2.997676e+01,9.989448e+00,1.998731e+01,3.241065e+01,1.684661e+02
4.884779e+04,5.653680e-01,5.820594e+03,6.736798e-02,8.914568e-01,8.914682e-01,1.039323e-02,1.123286e-06,2.997663e+01,9.989448e+00,1.998718e+01,3.241026e+01,1.684651e+02
4.885779e+04,5.654837e-01,5.830595e+03,6.748374e-02,8.914665e-01,8.914782e-01,1.040445e-02,1.122052e-06,2.997650e+01,9.989448e+00,1.998705e+01,3.240987e+01,1.684641e+02
4.886780e+04,5.655995e-01,5.840596e+03,6.759949e-02,8.914762e-01,8.914882e-01,1.041567e-02,1.120821e-06,2.997637e+01,9.989448e+00,1.998693e+01,3.240948e+01,1.684631e+02
4.887780e+04,5.657152e-01,5.850597e+03,6.771524e-02,8.914859e-01,8.914982e-01,1.042687e-02,1.119592e-06,2.997625e+01,9.989448e+00,1.998680e+01,3.240909e+01,1.684621e+02
4.888780e+04,5.658310e-01,5.860598e+03,6.783099e-02,8.914956e-01,8.915082e-01,1.043806e-02,1.118366e-06,2.997612e+01,9.989448e+00,1.998667e+01,3.240871e+01,1.684611e+02
4.889780e+04,5.659467e-01,5.870599e+03,6.794675e-02,8.915053e-01,8.915181e-01,1.044924e-02,1.117142e-06,2.997599e+01,9.989448e+00,1.998654e+01,3.240832e+01,1.684601e+02
4.890780e+04,5.660625e-01,5.880600e+03,6.806250e-02,8.915150e-01,8.915281e-01,1.046041e-02,1.115921e-06,2.997586e+01,9.989448e+00,1.998641e+01,3.240793e+01,1.684591e+02
4.891780e+04,5.661783e-01,5.890601e+03,6.817825e-02,8.915247e-01,8.915380e-01,1.047156e-02,1.114703e-06,2.997573e+01,9.989448e+00,1.998628e+01,3.240754e+01,1.684581e+02
4.892780e+04,5.662940e-01,5.900602e+03,6.829401e-02,8.915344e-01,8.915480e-01,1.048270e-02,1.113487e-06,2.997560e+01,9.989448e+00,1.998616e+01,3.240716e+01,1.684571e+02
4.893780e+04,5.664098e-01,5.910603e+03,6.840976e-02,8.915441e-01,8.915579e-01,1.049383e-02,1.112274e-06,2.997548e+01,9.989448e+00,1.998603e+01,3.240677e+01,1.684561e+02
4.894780e+04,5.665255e-01,5.920604e+03,6.852551e-02,8.915538e-01,8.915678e-01,1.050495e-02,1.111063e-06,2.997535e+01,9.989448e+00,1.998590e+01,3.240638e+01,1.684551e+02
4.895781e+04,5.666413e-01,5.930605e+03,6.864126e-02,8.915635e-01,8.915777e-01,1.051606e-02,1.109855e-06,2.997522e+01,9.989448e+00,1.998577e+01,3.240599e+01,1.684541e+02
4.896781e+04,5.667570e-01,5.940606e+03,6.875702e-02,8.915732e-01,8.915876e-01,1.052715e-02,1.108650e-06,2.997509e+01,9.989448e+00,1.998564e+01,3.240560e+01,1.684531e+02
4.897781e+04,5.668728e-01,5.950607e+03,6.887277e-02,8.915829e-01,8.915975e-01,1.053823e-02,1.107447e-06,2.997496e+01,9.989448e+00,1.998552e+01,3.240522e+01,1.684521e+02
4.898781e+04,5.669885e-01,5.960608e+03,6.898852e-02,8.915926e-01,8.916074e-01,1.054930e-02,1.106246e-06,2.997484e+01,9.989448e+00,1.998539e+01,3.240483e+01,1.684511e+02
4.899781e+04,5.671043e-01,5.970609e+03,6.910427e-02,8.916023e-01,8.916172e-01,1.056036e-02,1.105049e-06,2.997471e+01,9.989448e+00,1.998526e+01,3.240444e+01,1.684501e+02
4.900781e+04,5.672200e-01,5.980610e+03,6.922003e-02,8.916120e-01,8.916271e-01,1.057141e-02,1.103853e-06,2.997458e+01,9.989448e+00,1.998513e+01,3.240405e+01,1.684491e+02
4.901781e+04,5.673358e-01,5.990611e+03,6.933578e-02,8.916217e-01,8.916369e-01,1.058244e-02,1.102660e-06,2.997445e+01,9.989448e+00,1.998500e+01,3.240367e+01,1.684481e+02
4.902781e+04,5.674515e-01,6.000612e+03,6.945153e-02,8.916314e-01,8.916467e-01,1.059346e-02,1.101470e-06,2.997432e+01,9.989448e+00,1.998487e+01,3.240328e+01,1.684471e+02
4.903781e+04,5.675673e-01,6.010613e+03,6.956728e-02,8.916411e-01,8.916565e-01,1.060447e-02,1.100282e-06,2.997419e+01,9.989448e+00,1.998475e+01,3.240289e+01,1.684461e+02
4.904781e+04,5.676830e-01,6.020614e+03,6.968304e-02,8.916508e-01,8.916663e-01,1.061547e-02,1.099097e-06,2.997407e+01,9.989448e+00,1.998462e+01,3.240250e+01,1.684451e+02
4.905782e+04,5.677988e-01,6.030615e+03,6.979879e-02,8.916605e-01,8.916761e-01,1.062646e-02,1.097914e-06,2.997394e+01,9.989448e+00,1.998449e+01,3.240212e+01,1.684441e+02
4.906782e+04,5.679145e-01,6.040616e+03,6.991454e-02,8.916702e-01,8.916859e-01,1.063743e-02,1.096734e-06,2.997381e+01,9.989448e+00,1.998436e+01,3.240173e+01,1.684431e+02
4.907782e+04,5.680303e-01,6.050617e+03,7.003029e-02,8.916799e-01,8.916957e-01,1.064839e-02,1.095556e-06,2.997368e+01,9.989448e+00,1.998423e+01,3.240134e+01,1.684421e+02
4.908782e+04,5.681460e-01,6.060618e+03,7.014605e-02,8.916896e-01,8.917055e-01,1.065934e-02,1.094380e-06,2.997355e+01,9.989448e+00,1.998410e+01,3.240095e+01,1.684411e+02
4.909782e+04,5.682618e-01,6.070619e+03,7.026180e-02,8.916993e-01,8.917152e-01,1.067028e-02,1.093207e-06,2.997342e+01,9.989448e+00,1.998398e+01,3.240057e+01,1.684401e+02
4.910782e+04,5.683776e-01,6.080620e+03,7.037755e-02,8.917090e-01,8.917250e-01,1.068121e-02,1.092037e-06,2.997330e+01,9.989448e+00,1.998385e+01,3.240018e+01,1.684391e+02
4.911782e+04,5.684933e-01,6.090621e+03,7.049330e-02,8.917187e-01,8.917347e-01,1.069213e-02,1.090868e-06,2.997317e+01,9.989448e+00,1.998372e+01,3.239979e+01,1.684381e+02
4.912782e+04,5.686091e-01,6.100622e+03,7.060906e-02,8.917284e-01,8.917444e-01,1.070303e-02,1.089703e-06,2.997304e+01,9.989448e+00,1.998359e+01,3.239940e+01,1.684371e+02
4.913782e+04,5.687248e-01,6.110623e+03,7.072481e-02,8.917381e-01,8.917541e-01,1.071392e-02,1.088539e-06,2.997291e+01,9.989448e+00,1.998346e+01,3.239901e+01,1.684361e+02
4.914782e+04,5.688406e-01,6.120624e+03,7.084056e-02,8.917478e-01,8.917638e-01,1.072480e-02,1.087379e-06,2.997278e+01,9.989448e+00,1.998334e+01,3.239863e+01,1.684351e+02
4.915783e+04,5.689563e-01,6.130626e+03,7.095631e-02,8.917575e-01,8.917735e-01,1.073567e-02,1.086220e-06,2.997266e+01,9.989448e+00,1.998321e+01,3.239824e+01,1.684341e+02
4.916783e+04,5.690721e-01,6.140627e+03,7.107207e-02,8.917672e-01,8.917832e-01,1.074653e-02,1.085064e-06,2.997253e+01,9.989448e+00,1.998308e+01,3.239785e+01,1.684331e+02
4.917783e+04,5.691878e-01,6.150628e+03,7.118782e-02,8.917769e-01,8.917929e-01,1.075738e-02,1.083910e-06,2.997240e+01,9.989448e+00,1.998295e+01,3.239746e+01,1.684321e+02
4.918783e+04,5.693036e-01,6.160629e+03,7.130357e-02,8.917866e-01,8.918026e-01,1.076821e-02,1.082759e-06,2.997227e+01,9.989448e+00,1.998282e+01,3.239708e+01,1.684311e+02
4.919783e+04,5.694193e-01,6.170630e+03,7.141932e-02,8.917963e-01,8.918122e-01,1.077903e-02,1.081610e-06,2.997214e+01,9.989448e+00,1.998269e+01,3.239669e+01,1.684301e+02
4.920783e+04,5.695351e-01,6.180631e+03,7.153508e-02,8.918060e-01,8.918218e-01,1.078984e-02,1.080464e-06,2.997201e+01,9.989448e+00,1.998257e+01,3.239630e+01,1.684291e+02
4.921783e+04,5.696508e-01,6.190632e+03,7.165083e-02,8.918157e-01,8.918315e-01,1.080064e-02,1.079319e-06,2.997189e+01,9.989448e+00,1.998244e+01,3.239591e+01,1.684281e+02
4.922783e+04,5.697666e-01,6.200633e+03,7.176658e-02,8.918254e-01,8.918411e-01,1.081143e-02,1.078178e-06,2.997176e+01,9.989448e+00,1.998231e+01,3.239553e+01,1.684271e+02
4.923783e+04,5.698823e-01,6.210634e+03,7.188233e-02,8.918351e-01,8.918507e-01,1.082221e-02,1.077038e-06,2.997163e+01,9.989448e+00,1.998218e+01,3.239514e+01,1.684261e+02
4.924783e+04,5.699981e-01,6.220635e+03,7.199809e-02,8.918448e-01,8.918603e-01,1.083298e-02,1.075901e-06,2.997150e+01,9.989448e+00,1.998205e+01,3.239475e+01,1.684251e+02
4.925784e+04,5.701138e-01,6.230636e+03,7.211384e-02,8.918545e-01,8.918699e-01,1.084373e-02,1.074766e-06,2.997137e+01,9.989448e+00,1.998192e+01,3.239437e+01,1.684241e+02
4.926784e+04,5.702296e-01,6.240637e+03,7.222959e-02,8.918642e-01,8.918795e-01,1.085447e-02,1.073634e-06,2.997125e+01,9.989448e+00,1.998180e+01,3.239398e+01,1.684231e+02
4.927784e+04,5.703453e-01,6.250638e+03,7.234534e-02,8.918739e-01,8.918891e-01,1.086520e-02,1.072504e-06,2.997112e+01,9.989448e+00,1.998167e+01,3.239359e+01,1.684221e+02
4.928784e+04,5.704611e-01,6.260639e+03,7.246110e-02,8.918836e-01,8.918986e-01,1.087593e-02,1.071376e-06,2.997099e+01,9.989448e+00,1.998154e+01,3.239320e+01,1.684211e+02
4.929784e+04,5.705768e-01,6.270640e+03,7.257685e-02,8.918933e-01,8.919082e-01,1.088663e-02,1.070250e-06,2.997086e+01,9.989448e+00,1.998141e+01,3.239282e+01,1.684201e+02
4.930784e+04,5.706926e-01,6.280641e+03,7.269260e-02,8.919030e-01,8.919177e-01,1.089733e-02,1.069127e-06,2.997073e+01,9.989448e+00,1.998128e+01,3.239243e+01,1.684191e+02
4.931784e+04,5.708084e-01,6.290642e+03,7.280835e-02,8.919127e-01,8.919272e-01,1.090802e-02,1.068006e-06,2.997060e+01,9.989448e+00,1.998116e+01,3.239204e+01,1.684181e+02
4.932784e+04,5.709241e-01,6.300643e+03,7.292411e-02,8.919224e-01,8.919368e-01,1.091869e-02,1.066887e-06,2.997048e+01,9.989448e+00,1.998103e+01,3.239165e+01,1.684171e+02
4.933784e+04,5.710399e-01,6.310644e+03,7.303986e-02,8.919321e-01,8.919463e-01,1.092936e-02,1.065771e-06,2.997035e+01,9.989448e+00,1.998090e+01,3.239127e+01,1.684161e+02
4.934784e+04,5.711556e-01,6.320645e+03,7.315561e-02,8.919418e-01,8.919558e-01,1.094001e-02,1.064657e-06,2.997022e+01,9.989448e+00,1.998077e+01,3.239088e+01,1.684152e+02
4.935785e+04,5.712714e-01,6.330646e+03,7.327136e-02,8.919515e-01,8.919653e-01,1.095065e-02,1.063545e-06,2.997009e+01,9.989448e+00,1.998064e+01,3.239049e+01,1.684142e+02
4.936785e+04,5.713871e-01,6.340647e+03,7.338712e-02,8.919612e-01,8.919748e-01,1.096129e-02,1.062435e-06,2.996996e+01,9.989448e+00,1.998051e+01,3.239010e+01,1.684132e+02
4.937785e+04,5.715029e-01,6.350648e+03,7.350287e-02,8.919709e-01,8.919842e-01,1.097191e-02,1.061328e-06,2.996983e+01,9.989448e+00,1.998039e+01,3.238972e+01,1.684122e+02
4.938785e+04,5.716186e-01,6.360649e+03,7.361862e-02,8.919806e-01,8.919937e-01,1.098251e-02,1.060223e-06,2.996971e+01,9.989448e+00,1.998026e+01,3.238933e+01,1.684112e+02
4.939785e+04,5.717344e-01,6.370650e+03,7.373438e-02,8.919903e-01,8.920031e-01,1.099311e-02,1.059120e-06,2.996958e+01,9.989448e+00,1.998013e+01,3.238894e+01,1.684102e+02
4.940785e+04,5.718501e-01,6.380651e+03,7.385013e-02,8.920000e-01,8.920126e-01,1.100370e-02,1.058019e-06,2.996945e+01,9.989448e+00,1.998000e+01,3.238855e+01,1.684092e+02
4.941785e+04,5.719659e-01,6.390652e+03,7.396588e-02,8.920097e-01,8.920220e-01,1.101427e-02,1.056921e-06,2.996932e+01,9.989448e+00,1.997987e+01,3.238817e+01,1.684082e+02
4.942785e+04,5.720816e-01,6.400653e+03,7.408163e-02,8.920194e-01,8.920314e-01,1.102484e-02,1.055825e-06,2.996919e+01,9.989448e+00,1.997975e+01,3.238778e+01,1.684072e+02
4.943785e+04,5.721974e-01,6.410654e+03,7.419739e-02,8.920291e-01,8.920409e-01,1.103539e-02,1.054731e-06,2.996907e+01,9.989448e+00,1.997962e+01,3.238739e+01,1.684062e+02
4.944786e+04,5.723131e-01,6.420655e+03,7.431314e-02,8.920388e-01,8.920503e-01,1.104594e-02,1.053639e-06,2.996894e+01,9.989448e+00,1.997949e+01,3.238701e+01,1.684052e+02
4.945786e+04,5.724289e-01,6.430656e+03,7.442889e-02,8.920485e-01,8.920597e-01,1.105647e-02,1.052549e-06,2.996881e+01,9.989448e+00,1.997936e+01,3.238662e+01,1.684042e+02
4.946786e+04,5.725446e-01,6.440657e+03,7.454464e-02,8.920582e-01,8.920690e-01,1.106699e-02,1.051462e-06,2.996868e+01,9.989448e+00,1.997923e+01,3.238623e+01,1.684032e+02
4.947786e+04,5.726604e-01,6.450658e+03,7.466040e-02,8.920679e-01,8.920784e-01,1.107750e-02,1.050377e-06,2.996855e+01,9.989448e+00,1.997910e+01,3.238584e+01,1.684022e+02
4.948786e+04,5.727761e-01,6.460659e+03,7.477615e-02,8.920776e-01,8.920878e-01,1.108800e-02,1.049294e-06,2.996842e+01,9.989448e+00,1.997898e+01,3.238546e+01,1.684012e+02
4.949786e+04,5.728919e-01,6.470660e+03,7.489190e-02,8.920873e-01,8.920971e-01,1.109849e-02,1.048213e-06,2.996830e+01,9.989448e+00,1.997885e+01,3.238507e+01,1.684002e+02
4.950786e+04,5.730077e-01,6.480661e+03,7.500765e-02,8.920973e-01,8.921065e-01,1.110897e-02,1.047134e-06,2.996838e+01,9.989448e+00,1.997894e+01,3.238492e+01,1.684017e+02
4.951786e+04,5.731234e-01,6.490662e+03,7.512341e-02,8.921073e-01,8.921158e-01,1.111943e-02,1.046057e-06,2.996851e+01,9.989448e+00,1.997906e+01,3.238481e+01,1.684037e+02
4.952786e+04,5.732392e-01,6.500663e+03,7.523916e-02,8.921174e-01,8.921252e-01,1.112989e-02,1.044983e-06,2.996864e+01,9.989448e+00,1.997919e+01,3.238470e+01,1.684057e+02
4.953786e+04,5.733549e-01,6.510664e+03,7.535491e-02,8.921274e-01,8.921345e-01,1.114033e-02,1.043911e-06,2.996877e+01,9.989448e+00,1.997932e+01,3.238459e+01,1.684077e+02
4.954787e+04,5.734707e-01,6.520665e+03,7.547066e-02,8.921375e-01,8.921438e-01,1.115077e-02,1.042840e-06,2.996890e+01,9.989448e+00,1.997945e+01,3.238448e+01,1.684097e+02
4.955787e+04,5.735864e-01,6.530666e+03,7.558642e-02,8.921476e-01,8.921531e-01,1.116119e-02,1.041772e-06,2.996903e+01,9.989448e+00,1.997958e+01,3.238437e+01,1.684117e+02
4.956787e+04,5.737022e-01,6.540667e+03,7.570217e-02,8.921576e-01,8.921624e-01,1.117161e-02,1.040707e-06,2.996915e+01,9.989448e+00,1.997971e+01,3.238426e+01,1.684137e+02
4.957787e+04,5.738179e-01,6.550668e+03,7.581792e-02,8.921677e-01,8.921717e-01,1.118201e-02,1.039643e-06,2.996928e+01,9.989448e+00,1.997983e+01,3.238416e+01,1.684157e+02
4.958787e+04,5.739337e-01,6.560669e+03,7.593367e-02,8.921778e-01,8.921809e-01,1.119240e-02,1.038581e-06,2.996941e+01,9.989448e+00,1.997996e+01,3.238405e+01,1.684177e+02
4.959787e+04,5.740494e-01,6.570670e+03,7.604943e-02,8.921878e-01,8.921902e-01,1.120278e-02,1.037522e-06,2.996954e+01,9.989448e+00,1.998009e+01,3.238394e+01,1.684197e+02
4.960787e+04,5.741652e-01,6.580671e+03,7.616518e-02,8.921979e-01,8.921994e-01,1.121315e-02,1.036464e-06,2.996967e+01,9.989448e+00,1.998022e+01,3.238383e+01,1.684217e+02
4.961787e+04,5.742809e-01,6.590672e+03,7.628093e-02,8.922079e-01,8.922087e-01,1.122351e-02,1.035409e-06,2.996980e+01,9.989448e+00,1.998035e+01,3.238372e+01,1.684237e+02
4.962787e+04,5.743967e-01,6.600673e+03,7.639668e-02,8.922180e-01,8.922179e-01,1.123386e-02,1.034355e-06,2.996992e+01,9.989448e+00,1.998048e+01,3.238361e+01,1.684257e+02
4.963787e+04,5.745124e-01,6.610674e+03,7.651244e-02,8.922281e-01,8.922271e-01,1.124420e-02,1.033304e-06,2.997005e+01,9.989448e+00,1.998060e+01,3.238350e+01,1.684277e+02
4.964788e+04,5.746282e-01,6.620676e+03,7.662819e-02,8.922381e-01,8.922364e-01,1.125453e-02,1.032255e-06,2.997018e+01,9.989448e+00,1.998073e+01,3.238339e+01,1.684297e+02
4.965788e+04,5.747439e-01,6.630677e+03,7.674394e-02,8.922482e-01,8.922456e-01,1.126485e-02,1.031208e-06,2.997031e+01,9.989448e+00,1.998086e+01,3.238329e+01,1.684317e+02
4.966788e+04,5.748597e-01,6.640678e+03,7.685969e-02,8.922583e-01,8.922548e-01,1.127516e-02,1.030163e-06,2.997044e+01,9.989448e+00,1.998099e+01,3.238318e+01,1.684337e+02
4.967788e+04,5.749754e-01,6.650679e+03,7.697545e-02,8.922683e-01,8.922640e-01,1.128546e-02,1.029120e-06,2.997057e+01,9.989448e+00,1.998112e+01,3.238307e+01,1.684357e+02
4.968788e+04,5.750912e-01,6.660680e+03,7.709120e-02,8.922784e-01,8.922731e-01,1.129574e-02,1.028079e-06,2.997069e+01,9.989448e+00,1.998125e+01,3.238296e+01,1.684377e+02
4.969788e+04,5.752070e-01,6.670681e+03,7.720695e-02,8.922884e-01,8.922823e-01,1.130602e-02,1.027040e-06,2.997082e+01,9.989448e+00,1.998137e+01,3.238285e+01,1.684397e+02
4.970788e+04,5.753227e-01,6.680682e+03,7.732270e-02,8.922985e-01,8.922915e-01,1.131629e-02,1.026004e-06,2.997095e+01,9.989448e+00,1.998150e+01,3.238274e+01,1.684417e+02
4.971788e+04,5.754385e-01,6.690683e+03,7.743846e-02,8.923086e-01,8.923006e-01,1.132654e-02,1.024969e-06,2.997108e+01,9.989448e+00,1.998163e+01,3.238263e+01,1.684437e+02
4.972788e+04,5.755542e-01,6.700684e+03,7.755421e-02,8.923186e-01,8.923098e-01,1.133679e-02,1.023936e-06,2.997121e+01,9.989448e+00,1.998176e+01,3.238252e+01,1.684457e+02
4.973788e+04,5.756700e-01,6.710685e+03,7.766996e-02,8.923287e-01,8.923189e-01,1.134702e-02,1.022905e-06,2.997134e+01,9.989448e+00,1.998189e+01,3.238242e+01,1.684477e+02
4.974789e+04,5.757857e-01,6.720686e+03,7.778571e-02,8.923388e-01,8.923280e-01,1.135725e-02,1.021877e-06,2.997146e+01,9.989448e+00,1.998202e+01,3.238231e+01,1.684497e+02
4.975789e+04,5.759015e-01,6.730687e+03,7.790147e-02,8.923488e-01,8.923371e-01,1.136746e-02,1.020850e-06,2.997159e+01,9.989448e+00,1.998214e+01,3.238220e+01,1.684517e+02
4.976789e+04,5.760172e-01,6.740688e+03,7.801722e-02,8.923589e-01,8.923462e-01,1.137767e-02,1.019825e-06,2.997172e+01,9.989448e+00,1.998227e+01,3.238209e+01,1.684537e+02
4.977789e+04,5.761330e-01,6.750689e+03,7.813297e-02,8.923689e-01,8.923553e-01,1.138786e-02,1.018802e-06,2.997185e+01,9.989448e+00,1.998240e+01,3.238198e+01,1.684557e+02
4.978789e+04,5.762487e-01,6.760690e+03,7.824872e-02,8.923790e-01,8.923644e-01,1.139805e-02,1.017782e-06,2.997198e+01,9.989448e+00,1.998253e+01,3.238187e+01,1.684577e+02
4.979789e+04,5.763645e-01,6.770691e+03,7.836448e-02,8.923891e-01,8.923735e-01,1.140822e-02,1.016763e-06,2.997211e+01,9.989448e+00,1.998266e+01,3.238176e+01,1.684597e+02
4.980789e+04,5.764802e-01,6.780692e+03,7.848023e-02,8.923991e-01,8.923826e-01,1.141838e-02,1.015746e-06,2.997223e+01,9.989448e+00,1.998279e+01,3.238166e+01,1.684617e+02
4.981789e+04,5.765960e-01,6.790693e+03,7.859598e-02,8.924092e-01,8.923916e-01,1.142854e-02,1.014731e-06,2.997236e+01,9.989448e+00,1.998291e+01,3.238155e+01,1.684637e+02
4.982789e+04,5.767117e-01,6.800694e+03,7.871173e-02,8.924192e-01,8.924007e-01,1.143868e-02,1.013719e-06,2.997249e+01,9.989448e+00,1.998304e+01,3.238144e+01,1.684657e+02
4.983789e+04,5.768275e-01,6.810695e+03,7.882749e-02,8.924293e-01,8.924097e-01,1.144881e-02,1.012708e-06,2.997262e+01,9.989448e+00,1.998317e+01,3.238133e+01,1.684677e+02
4.984790e+04,5.769432e-01,6.820696e+03,7.894324e-02,8.924394e-01,8.924188e-01,1.145894e-02,1.011699e-06,2.997275e+01,9.989448e+00,1.998330e+01,3.238122e+01,1.684697e+02
4.985790e+04,5.770590e-01,6.830697e+03,7.905899e-02,8.924494e-01,8.924278e-01,1.146905e-02,1.010692e-06,2.997288e+01,9.989448e+00,1.998343e+01,3.238111e+01,1.684717e+02
4.986790e+04,5.771747e-01,6.840698e+03,7.917474e-02,8.924595e-01,8.924368e-01,1.147915e-02,1.009687e-06,2.997300e+01,9.989448e+00,1.998356e+01,3.238100e+01,1.684737e+02
4.987790e+04,5.772905e-01,6.850699e+03,7.929050e-02,8.924696e-01,8.924458e-01,1.148924e-02,1.008684e-06,2.997313e+01,9.989448e+00,1.998368e+01,3.238089e+01,1.684757e+02
4.988790e+04,5.774063e-01,6.860700e+03,7.940625e-02,8.924796e-01,8.924548e-01,1.149933e-02,1.007683e-06,2.997326e+01,9.989448e+00,1.998381e+01,3.238079e+01,1.684777e+02
4.989790e+04,5.775220e-01,6.870701e+03,7.952200e-02,8.924897e-01,8.924638e-01,1.150940e-02,1.006683e-06,2.997339e+01,9.989448e+00,1.998394e+01,3.238068e+01,1.684797e+02
4.990790e+04,5.776378e-01,6.880702e+03,7.963776e-02,8.924997e-01,8.924728e-01,1.151946e-02,1.005686e-06,2.997352e+01,9.989448e+00,1.998407e+01,3.238057e+01,1.684817e+02
4.991790e+04,5.777535e-01,6.890703e+03,7.975351e-02,8.925098e-01,8.924817e-01,1.152952e-02,1.004691e-06,2.997365e+01,9.989448e+00,1.998420e+01,3.238046e+01,1.684837e+02
4.992790e+04,5.778693e-01,6.900704e+03,7.986926e-02,8.925199e-01,8.924907e-01,1.153956e-02,1.003697e-06,2.997377e+01,9.989448e+00,1.998433e+01,3.238035e+01,1.684857e+02
4.993791e+04,5.779850e-01,6.910705e+03,7.998501e-02,8.925299e-01,8.924997e-01,1.154959e-02,1.002706e-06,2.997390e+01,9.989448e+00,1.998445e+01,3.238024e+01,1.684877e+02
4.994791e+04,5.781008e-01,6.920706e+03,8.010077e-02,8.925400e-01,8.925086e-01,1.155961e-02,1.001716e-06,2.997403e+01,9.989448e+00,1.998458e+01,3.238013e+01,1.684897e+02
4.995791e+04,5.782165e-01,6.930707e+03,8.021652e-02,8.925501e-01,8.925175e-01,1.156963e-02,1.000728e-06,2.997416e+01,9.989448e+00,1.998471e+01,3.238003e+01,1.684917e+02
4.996791e+04,5.783323e-01,6.940708e+03,8.033227e-02,8.925601e-01,8.925265e-01,1.157963e-02,9.997424e-07,2.997429e+01,9.989448e+00,1.998484e+01,3.237992e+01,1.684937e+02
4.997791e+04,5.784480e-01,6.950709e+03,8.044802e-02,8.925702e-01,8.925354e-01,1.158962e-02,9.987584e-07,2.997442e+01,9.989448e+00,1.998497e+01,3.237981e+01,1.684957e+02
4.998791e+04,5.785638e-01,6.960710e+03,8.056378e-02,8.925802e-01,8.925443e-01,1.159961e-02,9.977763e-07,2.997454e+01,9.989448e+00,1.998510e+01,3.237970e+01,1.684977e+02
4.999791e+04,5.786795e-01,6.970711e+03,8.067953e-02,8.925903e-01,8.925532e-01,1.160958e-02,9.967960e-07,2.997467e+01,9.989448e+00,1.998522e+01,3.237959e+01,1.684997e+02
5.000791e+04,5.787953e-01,6.980712e+03,8.079528e-02,8.926004e-01,8.925621e-01,1.161955e-02,9.958177e-07,2.997480e+01,9.989448e+00,1.998535e+01,3.237948e+01,1.685017e+02
5.001791e+04,5.789110e-01,6.990713e+03,8.091103e-02,8.926104e-01,8.925710e-01,1.162950e-02,9.948412e-07,2.997493e+01,9.989448e+00,1.998548e+01,3.237937e+01,1.685037e+02
5.002791e+04,5.790268e-01,7.000714e+03,8.102679e-02,8.926205e-01,8.925799e-01,1.163945e-02,9.938665e-07,2.997506e+01,9.989448e+00,1.998561e+01,3.237926e+01,1.685057e+02
5.003792e+04,5.791425e-01,7.010715e+03,8.114254e-02,8.926306e-01,8.925887e-01,1.164938e-02,9.928937e-07,2.997519e+01,9.989448e+00,1.998574e+01,3.237916e+01,1.685077e+02
5.004792e+04,5.792583e-01,7.020716e+03,8.125829e-02,8.926406e-01,8.925976e-01,1.165931e-02,9.919228e-07,2.997531e+01,9.989448e+00,1.998587e+01,3.237905e+01,1.685097e+02
5.005792e+04,5.793740e-01,7.030717e+03,8.137404e-02,8.926507e-01,8.926064e-01,1.166922e-02,9.909536e-07,2.997544e+01,9.989448e+00,1.998599e+01,3.237894e+01,1.685117e+02
5.006792e+04,5.794898e-01,7.040718e+03,8.148980e-02,8.926607e-01,8.926153e-01,1.167913e-02,9.899864e-07,2.997557e+01,9.989448e+00,1.998612e+01,3.237883e+01,1.685137e+02
5.007792e+04,5.796055e-01,7.050719e+03,8.160555e-02,8.926708e-01,8.926241e-01,1.168902e-02,9.890209e-07,2.997570e+01,9.989448e+00,1.998625e+01,3.237872e+01,1.685157e+02
