Repository: brandonlampe/CS_Data

# Repository for Crushed Salt Data
**Grant No: 456417**

This is a work in progress!

## Repository Content

### Directory Names
A uniform namining structure still in progress, but in general directories are named according to the following:
 - Names contain no spaces, a single underscore "_" will be used as a file name seperator.
 - Files are for the Crushed Salt Project (CSP); therefore, the first three charaters of each file are "CSP".
 - Folders are organized by which frame the test was performed on i.e., A2 or A3.
 - The fifth and sixth charaters of each file name will therefore be "A" followed by the frame number.

File: UNM_WP_HY_175_10/STAGE01/CREEP_FIT/175_10_STAGE01_CREEP_OUT.csv (part 4 of 40)
Analysis by Brandon Lampe, performed on: 2016/08/01 10:29:12
Experimental results below begin at: 2016/07/29 11:00:45
Duration (sec),Duration (day),Elapsed Time (sec),Elapsed Time (day),Interpolated Fractional Density,Fit to Fractional Density,Fit to Volume Strain,Fit to Volume Strain Rate (1/sec),Confining Pressure (MPa),Pore Pressure (MPa),Terzaghi Pressure (MPa),Solid Pressure (MPa),Temperature (C))
5.008792e+04,5.797213e-01,7.060720e+03,8.172130e-02,8.926809e-01,8.926329e-01,1.169891e-02,9.880573e-07,2.997583e+01,9.989448e+00,1.998638e+01,3.237861e+01,1.685177e+02
5.009792e+04,5.798371e-01,7.070721e+03,8.183705e-02,8.926909e-01,8.926418e-01,1.170879e-02,9.870955e-07,2.997596e+01,9.989448e+00,1.998651e+01,3.237850e+01,1.685197e+02
5.010792e+04,5.799528e-01,7.080722e+03,8.195281e-02,8.927010e-01,8.926506e-01,1.171865e-02,9.861355e-07,2.997608e+01,9.989448e+00,1.998664e+01,3.237840e+01,1.685217e+02
5.011792e+04,5.800686e-01,7.090723e+03,8.206856e-02,8.927111e-01,8.926594e-01,1.172851e-02,9.851773e-07,2.997621e+01,9.989448e+00,1.998676e+01,3.237829e+01,1.685237e+02
5.012792e+04,5.801843e-01,7.100724e+03,8.218431e-02,8.927211e-01,8.926682e-01,1.173836e-02,9.842210e-07,2.997634e+01,9.989448e+00,1.998689e+01,3.237818e+01,1.685257e+02
5.013793e+04,5.803001e-01,7.110726e+03,8.230006e-02,8.927312e-01,8.926769e-01,1.174820e-02,9.832664e-07,2.997647e+01,9.989448e+00,1.998702e+01,3.237807e+01,1.685277e+02
5.014793e+04,5.804158e-01,7.120727e+03,8.241582e-02,8.927412e-01,8.926857e-01,1.175803e-02,9.823136e-07,2.997660e+01,9.989448e+00,1.998715e+01,3.237796e+01,1.685297e+02
5.015793e+04,5.805316e-01,7.130728e+03,8.253157e-02,8.927513e-01,8.926945e-01,1.176785e-02,9.813626e-07,2.997673e+01,9.989448e+00,1.998728e+01,3.237785e+01,1.685317e+02
5.016793e+04,5.806473e-01,7.140729e+03,8.264732e-02,8.927614e-01,8.927032e-01,1.177765e-02,9.804134e-07,2.997685e+01,9.989448e+00,1.998741e+01,3.237774e+01,1.685337e+02
5.017793e+04,5.807631e-01,7.150730e+03,8.276307e-02,8.927714e-01,8.927120e-01,1.178746e-02,9.794660e-07,2.997698e+01,9.989448e+00,1.998753e+01,3.237764e+01,1.685357e+02
5.018793e+04,5.808788e-01,7.160731e+03,8.287883e-02,8.927815e-01,8.927207e-01,1.179725e-02,9.785204e-07,2.997711e+01,9.989448e+00,1.998766e+01,3.237753e+01,1.685377e+02
5.019793e+04,5.809946e-01,7.170732e+03,8.299458e-02,8.927916e-01,8.927295e-01,1.180703e-02,9.775765e-07,2.997724e+01,9.989448e+00,1.998779e+01,3.237742e+01,1.685398e+02
5.020793e+04,5.811103e-01,7.180733e+03,8.311033e-02,8.928016e-01,8.927382e-01,1.181680e-02,9.766344e-07,2.997737e+01,9.989448e+00,1.998792e+01,3.237731e+01,1.685418e+02
5.021793e+04,5.812261e-01,7.190734e+03,8.322608e-02,8.928117e-01,8.927469e-01,1.182656e-02,9.756940e-07,2.997750e+01,9.989448e+00,1.998805e+01,3.237720e+01,1.685438e+02
5.022793e+04,5.813418e-01,7.200735e+03,8.334184e-02,8.928217e-01,8.927556e-01,1.183632e-02,9.747554e-07,2.997762e+01,9.989448e+00,1.998818e+01,3.237709e+01,1.685458e+02
5.023794e+04,5.814576e-01,7.210736e+03,8.345759e-02,8.928318e-01,8.927643e-01,1.184606e-02,9.738186e-07,2.997775e+01,9.989448e+00,1.998830e+01,3.237698e+01,1.685478e+02
5.024794e+04,5.815733e-01,7.220737e+03,8.357334e-02,8.928419e-01,8.927730e-01,1.185579e-02,9.728835e-07,2.997788e+01,9.989448e+00,1.998843e+01,3.237688e+01,1.685498e+02
5.025794e+04,5.816891e-01,7.230738e+03,8.368909e-02,8.928519e-01,8.927817e-01,1.186552e-02,9.719501e-07,2.997801e+01,9.989448e+00,1.998856e+01,3.237677e+01,1.685518e+02
5.026794e+04,5.818048e-01,7.240739e+03,8.380485e-02,8.928620e-01,8.927903e-01,1.187523e-02,9.710185e-07,2.997814e+01,9.989448e+00,1.998869e+01,3.237666e+01,1.685538e+02
5.027794e+04,5.819206e-01,7.250740e+03,8.392060e-02,8.928720e-01,8.927990e-01,1.188494e-02,9.700886e-07,2.997827e+01,9.989448e+00,1.998882e+01,3.237655e+01,1.685558e+02
5.028794e+04,5.820364e-01,7.260741e+03,8.403635e-02,8.928821e-01,8.928077e-01,1.189464e-02,9.691604e-07,2.997839e+01,9.989448e+00,1.998895e+01,3.237644e+01,1.685578e+02
5.029794e+04,5.821521e-01,7.270742e+03,8.415210e-02,8.928922e-01,8.928163e-01,1.190433e-02,9.682340e-07,2.997852e+01,9.989448e+00,1.998907e+01,3.237633e+01,1.685598e+02
5.030794e+04,5.822679e-01,7.280743e+03,8.426786e-02,8.929022e-01,8.928250e-01,1.191401e-02,9.673092e-07,2.997865e+01,9.989448e+00,1.998920e+01,3.237622e+01,1.685618e+02
5.031794e+04,5.823836e-01,7.290744e+03,8.438361e-02,8.929123e-01,8.928336e-01,1.192367e-02,9.663862e-07,2.997878e+01,9.989448e+00,1.998933e+01,3.237612e+01,1.685638e+02
5.032794e+04,5.824994e-01,7.300745e+03,8.449936e-02,8.929224e-01,8.928422e-01,1.193334e-02,9.654649e-07,2.997891e+01,9.989448e+00,1.998946e+01,3.237601e+01,1.685658e+02
5.033795e+04,5.826151e-01,7.310746e+03,8.461511e-02,8.929324e-01,8.928508e-01,1.194299e-02,9.645453e-07,2.997904e+01,9.989448e+00,1.998959e+01,3.237590e+01,1.685678e+02
5.034795e+04,5.827309e-01,7.320747e+03,8.473087e-02,8.929425e-01,8.928594e-01,1.195263e-02,9.636274e-07,2.997916e+01,9.989448e+00,1.998972e+01,3.237579e+01,1.685698e+02
5.035795e+04,5.828466e-01,7.330748e+03,8.484662e-02,8.929525e-01,8.928680e-01,1.196226e-02,9.627112e-07,2.997929e+01,9.989448e+00,1.998984e+01,3.237568e+01,1.685718e+02
5.036795e+04,5.829624e-01,7.340749e+03,8.496237e-02,8.929626e-01,8.928766e-01,1.197188e-02,9.617966e-07,2.997942e+01,9.989448e+00,1.998997e+01,3.237557e+01,1.685738e+02
5.037795e+04,5.830781e-01,7.350750e+03,8.507813e-02,8.929727e-01,8.928852e-01,1.198150e-02,9.608838e-07,2.997955e+01,9.989448e+00,1.999010e+01,3.237546e+01,1.685758e+02
5.038795e+04,5.831939e-01,7.360751e+03,8.519388e-02,8.929827e-01,8.928938e-01,1.199110e-02,9.599726e-07,2.997968e+01,9.989448e+00,1.999023e+01,3.237536e+01,1.685778e+02
5.039795e+04,5.833096e-01,7.370752e+03,8.530963e-02,8.929928e-01,8.929024e-01,1.200070e-02,9.590631e-07,2.997981e+01,9.989448e+00,1.999036e+01,3.237525e+01,1.685798e+02
5.040795e+04,5.834254e-01,7.380753e+03,8.542538e-02,8.930029e-01,8.929109e-01,1.201029e-02,9.581553e-07,2.997993e+01,9.989448e+00,1.999049e+01,3.237514e+01,1.685818e+02
5.041795e+04,5.835411e-01,7.390754e+03,8.554114e-02,8.930129e-01,8.929195e-01,1.201986e-02,9.572491e-07,2.998006e+01,9.989448e+00,1.999061e+01,3.237503e+01,1.685838e+02
5.042796e+04,5.836569e-01,7.400755e+03,8.565689e-02,8.930230e-01,8.929280e-01,1.202943e-02,9.563446e-07,2.998019e+01,9.989448e+00,1.999074e+01,3.237492e+01,1.685858e+02
5.043796e+04,5.837726e-01,7.410756e+03,8.577264e-02,8.930330e-01,8.929366e-01,1.203899e-02,9.554417e-07,2.998032e+01,9.989448e+00,1.999087e+01,3.237481e+01,1.685878e+02
5.044796e+04,5.838884e-01,7.420757e+03,8.588839e-02,8.930431e-01,8.929451e-01,1.204854e-02,9.545405e-07,2.998045e+01,9.989448e+00,1.999100e+01,3.237471e+01,1.685898e+02
5.045796e+04,5.840041e-01,7.430758e+03,8.600415e-02,8.930532e-01,8.929536e-01,1.205809e-02,9.536410e-07,2.998058e+01,9.989448e+00,1.999113e+01,3.237460e+01,1.685918e+02
5.046796e+04,5.841199e-01,7.440759e+03,8.611990e-02,8.930632e-01,8.929621e-01,1.206762e-02,9.527431e-07,2.998070e+01,9.989448e+00,1.999126e+01,3.237449e+01,1.685938e+02
5.047796e+04,5.842357e-01,7.450760e+03,8.623565e-02,8.930733e-01,8.929706e-01,1.207714e-02,9.518468e-07,2.998083e+01,9.989448e+00,1.999138e+01,3.237438e+01,1.685958e+02
5.048796e+04,5.843514e-01,7.460761e+03,8.635140e-02,8.930834e-01,8.929791e-01,1.208666e-02,9.509522e-07,2.998096e+01,9.989448e+00,1.999151e+01,3.237427e+01,1.685978e+02
5.049796e+04,5.844672e-01,7.470762e+03,8.646716e-02,8.930934e-01,8.929876e-01,1.209616e-02,9.500591e-07,2.998109e+01,9.989448e+00,1.999164e+01,3.237416e+01,1.685998e+02
5.050796e+04,5.845829e-01,7.480763e+03,8.658291e-02,8.931008e-01,8.929961e-01,1.210566e-02,9.491678e-07,2.998122e+01,9.989448e+00,1.999177e+01,3.237412e+01,1.686009e+02
5.051796e+04,5.846987e-01,7.490764e+03,8.669866e-02,8.931078e-01,8.930046e-01,1.211515e-02,9.482780e-07,2.998135e+01,9.989448e+00,1.999190e+01,3.237409e+01,1.686019e+02
5.052797e+04,5.848144e-01,7.500765e+03,8.681441e-02,8.931148e-01,8.930130e-01,1.212463e-02,9.473898e-07,2.998147e+01,9.989448e+00,1.999203e+01,3.237406e+01,1.686029e+02
5.053797e+04,5.849302e-01,7.510766e+03,8.693017e-02,8.931218e-01,8.930215e-01,1.213410e-02,9.465033e-07,2.998160e+01,9.989448e+00,1.999215e+01,3.237403e+01,1.686039e+02
5.054797e+04,5.850459e-01,7.520767e+03,8.704592e-02,8.931288e-01,8.930299e-01,1.214356e-02,9.456184e-07,2.998173e+01,9.989448e+00,1.999228e+01,3.237399e+01,1.686049e+02
5.055797e+04,5.851617e-01,7.530768e+03,8.716167e-02,8.931358e-01,8.930384e-01,1.215301e-02,9.447350e-07,2.998186e+01,9.989448e+00,1.999241e+01,3.237396e+01,1.686059e+02
5.056797e+04,5.852774e-01,7.540769e+03,8.727742e-02,8.931428e-01,8.930468e-01,1.216246e-02,9.438533e-07,2.998199e+01,9.989448e+00,1.999254e+01,3.237393e+01,1.686069e+02
5.057797e+04,5.853932e-01,7.550770e+03,8.739318e-02,8.931499e-01,8.930552e-01,1.217189e-02,9.429731e-07,2.998212e+01,9.989448e+00,1.999267e+01,3.237390e+01,1.686079e+02
5.058797e+04,5.855089e-01,7.560771e+03,8.750893e-02,8.931569e-01,8.930637e-01,1.218132e-02,9.420946e-07,2.998224e+01,9.989448e+00,1.999280e+01,3.237387e+01,1.686089e+02
5.059797e+04,5.856247e-01,7.570772e+03,8.762468e-02,8.931639e-01,8.930721e-01,1.219074e-02,9.412176e-07,2.998237e+01,9.989448e+00,1.999292e+01,3.237383e+01,1.686099e+02
5.060797e+04,5.857404e-01,7.580773e+03,8.774043e-02,8.931709e-01,8.930805e-01,1.220015e-02,9.403422e-07,2.998250e+01,9.989448e+00,1.999305e+01,3.237380e+01,1.686109e+02
5.061797e+04,5.858562e-01,7.590774e+03,8.785619e-02,8.931779e-01,8.930889e-01,1.220955e-02,9.394684e-07,2.998263e+01,9.989448e+00,1.999318e+01,3.237377e+01,1.686119e+02
5.062798e+04,5.859719e-01,7.600776e+03,8.797194e-02,8.931849e-01,8.930973e-01,1.221894e-02,9.385962e-07,2.998276e+01,9.989448e+00,1.999331e+01,3.237374e+01,1.686129e+02
5.063798e+04,5.860877e-01,7.610777e+03,8.808769e-02,8.931919e-01,8.931056e-01,1.222832e-02,9.377255e-07,2.998289e+01,9.989448e+00,1.999344e+01,3.237371e+01,1.686139e+02
5.064798e+04,5.862034e-01,7.620778e+03,8.820344e-02,8.931989e-01,8.931140e-01,1.223769e-02,9.368564e-07,2.998301e+01,9.989448e+00,1.999357e+01,3.237367e+01,1.686149e+02
5.065798e+04,5.863192e-01,7.630779e+03,8.831920e-02,8.932059e-01,8.931224e-01,1.224706e-02,9.359889e-07,2.998314e+01,9.989448e+00,1.999369e+01,3.237364e+01,1.686159e+02
5.066798e+04,5.864349e-01,7.640780e+03,8.843495e-02,8.932130e-01,8.931307e-01,1.225641e-02,9.351229e-07,2.998327e+01,9.989448e+00,1.999382e+01,3.237361e+01,1.686169e+02
5.067798e+04,5.865507e-01,7.650781e+03,8.855070e-02,8.932200e-01,8.931391e-01,1.226576e-02,9.342584e-07,2.998340e+01,9.989448e+00,1.999395e+01,3.237358e+01,1.686179e+02
5.068798e+04,5.866665e-01,7.660782e+03,8.866645e-02,8.932270e-01,8.931474e-01,1.227510e-02,9.333955e-07,2.998353e+01,9.989448e+00,1.999408e+01,3.237355e+01,1.686189e+02
5.069798e+04,5.867822e-01,7.670783e+03,8.878221e-02,8.932340e-01,8.931557e-01,1.228443e-02,9.325342e-07,2.998366e+01,9.989448e+00,1.999421e+01,3.237351e+01,1.686199e+02
5.070798e+04,5.868980e-01,7.680784e+03,8.889796e-02,8.932410e-01,8.931641e-01,1.229375e-02,9.316744e-07,2.998378e+01,9.989448e+00,1.999434e+01,3.237348e+01,1.686209e+02
5.071798e+04,5.870137e-01,7.690785e+03,8.901371e-02,8.932480e-01,8.931724e-01,1.230307e-02,9.308161e-07,2.998391e+01,9.989448e+00,1.999446e+01,3.237345e+01,1.686219e+02
5.072799e+04,5.871295e-01,7.700786e+03,8.912946e-02,8.932550e-01,8.931807e-01,1.231237e-02,9.299593e-07,2.998404e+01,9.989448e+00,1.999459e+01,3.237342e+01,1.686229e+02
5.073799e+04,5.872452e-01,7.710787e+03,8.924522e-02,8.932620e-01,8.931890e-01,1.232167e-02,9.291041e-07,2.998417e+01,9.989448e+00,1.999472e+01,3.237339e+01,1.686239e+02
5.074799e+04,5.873610e-01,7.720788e+03,8.936097e-02,8.932691e-01,8.931973e-01,1.233096e-02,9.282504e-07,2.998430e+01,9.989448e+00,1.999485e+01,3.237335e+01,1.686249e+02
5.075799e+04,5.874767e-01,7.730789e+03,8.947672e-02,8.932761e-01,8.932056e-01,1.234024e-02,9.273982e-07,2.998443e+01,9.989448e+00,1.999498e+01,3.237332e+01,1.686259e+02
5.076799e+04,5.875925e-01,7.740790e+03,8.959247e-02,8.932831e-01,8.932139e-01,1.234951e-02,9.265476e-07,2.998455e+01,9.989448e+00,1.999511e+01,3.237329e+01,1.686269e+02
5.077799e+04,5.877082e-01,7.750791e+03,8.970823e-02,8.932901e-01,8.932221e-01,1.235877e-02,9.256984e-07,2.998468e+01,9.989448e+00,1.999523e+01,3.237326e+01,1.686279e+02
5.078799e+04,5.878240e-01,7.760792e+03,8.982398e-02,8.932971e-01,8.932304e-01,1.236802e-02,9.248508e-07,2.998481e+01,9.989448e+00,1.999536e+01,3.237322e+01,1.686289e+02
5.079799e+04,5.879397e-01,7.770793e+03,8.993973e-02,8.933041e-01,8.932387e-01,1.237727e-02,9.240046e-07,2.998494e+01,9.989448e+00,1.999549e+01,3.237319e+01,1.686299e+02
5.080799e+04,5.880555e-01,7.780794e+03,9.005548e-02,8.933111e-01,8.932469e-01,1.238650e-02,9.231600e-07,2.998507e+01,9.989448e+00,1.999562e+01,3.237316e+01,1.686309e+02
5.081799e+04,5.881712e-01,7.790795e+03,9.017124e-02,8.933181e-01,8.932552e-01,1.239573e-02,9.223168e-07,2.998520e+01,9.989448e+00,1.999575e+01,3.237313e+01,1.686319e+02
5.082800e+04,5.882870e-01,7.800796e+03,9.028699e-02,8.933251e-01,8.932634e-01,1.240495e-02,9.214751e-07,2.998532e+01,9.989448e+00,1.999588e+01,3.237310e+01,1.686329e+02
5.083800e+04,5.884027e-01,7.810797e+03,9.040274e-02,8.933322e-01,8.932716e-01,1.241416e-02,9.206350e-07,2.998545e+01,9.989448e+00,1.999600e+01,3.237306e+01,1.686339e+02
5.084800e+04,5.885185e-01,7.820798e+03,9.051849e-02,8.933392e-01,8.932798e-01,1.242337e-02,9.197963e-07,2.998558e+01,9.989448e+00,1.999613e+01,3.237303e+01,1.686349e+02
5.085800e+04,5.886342e-01,7.830799e+03,9.063425e-02,8.933462e-01,8.932881e-01,1.243256e-02,9.189590e-07,2.998571e+01,9.989448e+00,1.999626e+01,3.237300e+01,1.686359e+02
5.086800e+04,5.887500e-01,7.840800e+03,9.075000e-02,8.933532e-01,8.932963e-01,1.244175e-02,9.181233e-07,2.998584e+01,9.989448e+00,1.999639e+01,3.237297e+01,1.686369e+02
5.087800e+04,5.888658e-01,7.850801e+03,9.086575e-02,8.933602e-01,8.933045e-01,1.245093e-02,9.172890e-07,2.998597e+01,9.989448e+00,1.999652e+01,3.237294e+01,1.686379e+02
5.088800e+04,5.889815e-01,7.860802e+03,9.098151e-02,8.933672e-01,8.933127e-01,1.246010e-02,9.164562e-07,2.998609e+01,9.989448e+00,1.999665e+01,3.237290e+01,1.686389e+02
5.089800e+04,5.890973e-01,7.870803e+03,9.109726e-02,8.933742e-01,8.933208e-01,1.246926e-02,9.156249e-07,2.998622e+01,9.989448e+00,1.999677e+01,3.237287e+01,1.686399e+02
5.090800e+04,5.892130e-01,7.880804e+03,9.121301e-02,8.933812e-01,8.933290e-01,1.247841e-02,9.147950e-07,2.998635e+01,9.989448e+00,1.999690e+01,3.237284e+01,1.686409e+02
5.091801e+04,5.893288e-01,7.890805e+03,9.132876e-02,8.933882e-01,8.933372e-01,1.248755e-02,9.139665e-07,2.998648e+01,9.989448e+00,1.999703e+01,3.237281e+01,1.686419e+02
5.092801e+04,5.894445e-01,7.900806e+03,9.144452e-02,8.933953e-01,8.933454e-01,1.249669e-02,9.131396e-07,2.998661e+01,9.989448e+00,1.999716e+01,3.237278e+01,1.686429e+02
5.093801e+04,5.895603e-01,7.910807e+03,9.156027e-02,8.934023e-01,8.933535e-01,1.250582e-02,9.123140e-07,2.998674e+01,9.989448e+00,1.999729e+01,3.237274e+01,1.686439e+02
5.094801e+04,5.896760e-01,7.920808e+03,9.167602e-02,8.934093e-01,8.933617e-01,1.251494e-02,9.114899e-07,2.998686e+01,9.989448e+00,1.999742e+01,3.237271e+01,1.686449e+02
5.095801e+04,5.897918e-01,7.930809e+03,9.179177e-02,8.934163e-01,8.933698e-01,1.252405e-02,9.106673e-07,2.998699e+01,9.989448e+00,1.999754e+01,3.237268e+01,1.686459e+02
5.096801e+04,5.899075e-01,7.940810e+03,9.190753e-02,8.934233e-01,8.933779e-01,1.253315e-02,9.098461e-07,2.998712e+01,9.989448e+00,1.999767e+01,3.237265e+01,1.686469e+02
5.097801e+04,5.900233e-01,7.950811e+03,9.202328e-02,8.934303e-01,8.933861e-01,1.254225e-02,9.090263e-07,2.998725e+01,9.989448e+00,1.999780e+01,3.237262e+01,1.686479e+02
5.098801e+04,5.901390e-01,7.960812e+03,9.213903e-02,8.934373e-01,8.933942e-01,1.255134e-02,9.082080e-07,2.998738e+01,9.989448e+00,1.999793e+01,3.237258e+01,1.686489e+02
5.099801e+04,5.902548e-01,7.970813e+03,9.225478e-02,8.934443e-01,8.934023e-01,1.256042e-02,9.073910e-07,2.998751e+01,9.989448e+00,1.999806e+01,3.237255e+01,1.686499e+02
5.100801e+04,5.903705e-01,7.980814e+03,9.237054e-02,8.934514e-01,8.934104e-01,1.256949e-02,9.065755e-07,2.998763e+01,9.989448e+00,1.999819e+01,3.237252e+01,1.686509e+02
5.101802e+04,5.904863e-01,7.990815e+03,9.248629e-02,8.934584e-01,8.934185e-01,1.257855e-02,9.057614e-07,2.998776e+01,9.989448e+00,1.999831e+01,3.237249e+01,1.686519e+02
5.102802e+04,5.906020e-01,8.000816e+03,9.260204e-02,8.934654e-01,8.934266e-01,1.258760e-02,9.049488e-07,2.998789e+01,9.989448e+00,1.999844e+01,3.237246e+01,1.686529e+02
5.103802e+04,5.907178e-01,8.010817e+03,9.271779e-02,8.934724e-01,8.934347e-01,1.259665e-02,9.041375e-07,2.998802e+01,9.989448e+00,1.999857e+01,3.237242e+01,1.686539e+02
5.104802e+04,5.908335e-01,8.020818e+03,9.283355e-02,8.934794e-01,8.934427e-01,1.260569e-02,9.033276e-07,2.998815e+01,9.989448e+00,1.999870e+01,3.237239e+01,1.686549e+02
5.105802e+04,5.909493e-01,8.030819e+03,9.294930e-02,8.934864e-01,8.934508e-01,1.261472e-02,9.025192e-07,2.998828e+01,9.989448e+00,1.999883e+01,3.237236e+01,1.686559e+02
5.106802e+04,5.910651e-01,8.040820e+03,9.306505e-02,8.934934e-01,8.934589e-01,1.262374e-02,9.017121e-07,2.998840e+01,9.989448e+00,1.999896e+01,3.237233e+01,1.686569e+02
5.107802e+04,5.911808e-01,8.050821e+03,9.318080e-02,8.935004e-01,8.934669e-01,1.263275e-02,9.009065e-07,2.998853e+01,9.989448e+00,1.999908e+01,3.237230e+01,1.686579e+02
5.108802e+04,5.912966e-01,8.060822e+03,9.329656e-02,8.935074e-01,8.934750e-01,1.264176e-02,9.001022e-07,2.998866e+01,9.989448e+00,1.999921e+01,3.237226e+01,1.686589e+02
5.109802e+04,5.914123e-01,8.070823e+03,9.341231e-02,8.935145e-01,8.934830e-01,1.265076e-02,8.992993e-07,2.998879e+01,9.989448e+00,1.999934e+01,3.237223e+01,1.686599e+02
5.110802e+04,5.915281e-01,8.080824e+03,9.352806e-02,8.935215e-01,8.934910e-01,1.265975e-02,8.984978e-07,2.998892e+01,9.989448e+00,1.999947e+01,3.237220e+01,1.686609e+02
5.111803e+04,5.916438e-01,8.090826e+03,9.364381e-02,8.935285e-01,8.934991e-01,1.266873e-02,8.976977e-07,2.998905e+01,9.989448e+00,1.999960e+01,3.237217e+01,1.686619e+02
5.112803e+04,5.917596e-01,8.100827e+03,9.375957e-02,8.935355e-01,8.935071e-01,1.267770e-02,8.968990e-07,2.998917e+01,9.989448e+00,1.999973e+01,3.237214e+01,1.686629e+02
5.113803e+04,5.918753e-01,8.110828e+03,9.387532e-02,8.935425e-01,8.935151e-01,1.268667e-02,8.961016e-07,2.998930e+01,9.989448e+00,1.999985e+01,3.237210e+01,1.686639e+02
5.114803e+04,5.919911e-01,8.120829e+03,9.399107e-02,8.935495e-01,8.935231e-01,1.269563e-02,8.953056e-07,2.998943e+01,9.989448e+00,1.999998e+01,3.237207e+01,1.686649e+02
5.115803e+04,5.921068e-01,8.130830e+03,9.410682e-02,8.935565e-01,8.935311e-01,1.270458e-02,8.945110e-07,2.998956e+01,9.989448e+00,2.000011e+01,3.237204e+01,1.686659e+02
5.116803e+04,5.922226e-01,8.140831e+03,9.422258e-02,8.935635e-01,8.935391e-01,1.271352e-02,8.937177e-07,2.998969e+01,9.989448e+00,2.000024e+01,3.237201e+01,1.686669e+02
5.117803e+04,5.923383e-01,8.150832e+03,9.433833e-02,8.935706e-01,8.935471e-01,1.272245e-02,8.929258e-07,2.998982e+01,9.989448e+00,2.000037e+01,3.237198e+01,1.686679e+02
5.118803e+04,5.924541e-01,8.160833e+03,9.445408e-02,8.935776e-01,8.935550e-01,1.273138e-02,8.921353e-07,2.998994e+01,9.989448e+00,2.000050e+01,3.237194e+01,1.686689e+02
5.119803e+04,5.925698e-01,8.170834e+03,9.456983e-02,8.935846e-01,8.935630e-01,1.274030e-02,8.913461e-07,2.999007e+01,9.989448e+00,2.000062e+01,3.237191e+01,1.686699e+02
5.120803e+04,5.926856e-01,8.180835e+03,9.468559e-02,8.935916e-01,8.935710e-01,1.274921e-02,8.905583e-07,2.999020e+01,9.989448e+00,2.000075e+01,3.237188e+01,1.686709e+02
5.121804e+04,5.928013e-01,8.190836e+03,9.480134e-02,8.935986e-01,8.935789e-01,1.275811e-02,8.897718e-07,2.999033e+01,9.989448e+00,2.000088e+01,3.237185e+01,1.686719e+02
5.122804e+04,5.929171e-01,8.200837e+03,9.491709e-02,8.936056e-01,8.935869e-01,1.276701e-02,8.889866e-07,2.999046e+01,9.989448e+00,2.000101e+01,3.237182e+01,1.686729e+02
5.123804e+04,5.930328e-01,8.210838e+03,9.503284e-02,8.936126e-01,8.935948e-01,1.277589e-02,8.882028e-07,2.999059e+01,9.989448e+00,2.000114e+01,3.237178e+01,1.686739e+02
5.124804e+04,5.931486e-01,8.220839e+03,9.514860e-02,8.936196e-01,8.936027e-01,1.278477e-02,8.874203e-07,2.999071e+01,9.989448e+00,2.000127e+01,3.237175e+01,1.686749e+02
5.125804e+04,5.932643e-01,8.230840e+03,9.526435e-02,8.936266e-01,8.936107e-01,1.279364e-02,8.866392e-07,2.999084e+01,9.989448e+00,2.000139e+01,3.237172e+01,1.686759e+02
5.126804e+04,5.933801e-01,8.240841e+03,9.538010e-02,8.936337e-01,8.936186e-01,1.280251e-02,8.858593e-07,2.999097e+01,9.989448e+00,2.000152e+01,3.237169e+01,1.686769e+02
5.127804e+04,5.934959e-01,8.250842e+03,9.549585e-02,8.936407e-01,8.936265e-01,1.281136e-02,8.850809e-07,2.999110e+01,9.989448e+00,2.000165e+01,3.237166e+01,1.686779e+02
5.128804e+04,5.936116e-01,8.260843e+03,9.561161e-02,8.936477e-01,8.936344e-01,1.282021e-02,8.843037e-07,2.999123e+01,9.989448e+00,2.000178e+01,3.237162e+01,1.686789e+02
5.129804e+04,5.937274e-01,8.270844e+03,9.572736e-02,8.936547e-01,8.936423e-01,1.282905e-02,8.835278e-07,2.999136e+01,9.989448e+00,2.000191e+01,3.237159e+01,1.686799e+02
5.130804e+04,5.938431e-01,8.280845e+03,9.584311e-02,8.936617e-01,8.936502e-01,1.283788e-02,8.827533e-07,2.999148e+01,9.989448e+00,2.000204e+01,3.237156e+01,1.686809e+02
5.131805e+04,5.939589e-01,8.290846e+03,9.595886e-02,8.936687e-01,8.936581e-01,1.284671e-02,8.819801e-07,2.999161e+01,9.989448e+00,2.000216e+01,3.237153e+01,1.686819e+02
5.132805e+04,5.940746e-01,8.300847e+03,9.607462e-02,8.936757e-01,8.936660e-01,1.285552e-02,8.812082e-07,2.999174e+01,9.989448e+00,2.000229e+01,3.237150e+01,1.686829e+02
5.133805e+04,5.941904e-01,8.310848e+03,9.619037e-02,8.936827e-01,8.936738e-01,1.286433e-02,8.804375e-07,2.999187e+01,9.989448e+00,2.000242e+01,3.237146e+01,1.686839e+02
5.134805e+04,5.943061e-01,8.320849e+03,9.630612e-02,8.936898e-01,8.936817e-01,1.287313e-02,8.796682e-07,2.999200e+01,9.989448e+00,2.000255e+01,3.237143e+01,1.686849e+02
5.135805e+04,5.944219e-01,8.330850e+03,9.642187e-02,8.936968e-01,8.936896e-01,1.288193e-02,8.789002e-07,2.999213e+01,9.989448e+00,2.000268e+01,3.237140e+01,1.686859e+02
5.136805e+04,5.945376e-01,8.340851e+03,9.653763e-02,8.937038e-01,8.936974e-01,1.289071e-02,8.781335e-07,2.999225e+01,9.989448e+00,2.000281e+01,3.237137e+01,1.686869e+02
5.137805e+04,5.946534e-01,8.350852e+03,9.665338e-02,8.937108e-01,8.937053e-01,1.289949e-02,8.773681e-07,2.999238e+01,9.989448e+00,2.000293e+01,3.237134e+01,1.686879e+02
5.138805e+04,5.947691e-01,8.360853e+03,9.676913e-02,8.937178e-01,8.937131e-01,1.290826e-02,8.766040e-07,2.999251e+01,9.989448e+00,2.000306e+01,3.237130e+01,1.686889e+02
5.139805e+04,5.948849e-01,8.370854e+03,9.688489e-02,8.937248e-01,8.937209e-01,1.291703e-02,8.758411e-07,2.999264e+01,9.989448e+00,2.000319e+01,3.237127e+01,1.686899e+02
5.140806e+04,5.950006e-01,8.380855e+03,9.700064e-02,8.937318e-01,8.937288e-01,1.292578e-02,8.750796e-07,2.999277e+01,9.989448e+00,2.000332e+01,3.237124e+01,1.686909e+02
5.141806e+04,5.951164e-01,8.390856e+03,9.711639e-02,8.937388e-01,8.937366e-01,1.293453e-02,8.743193e-07,2.999290e+01,9.989448e+00,2.000345e+01,3.237121e+01,1.686919e+02
5.142806e+04,5.952321e-01,8.400857e+03,9.723214e-02,8.937458e-01,8.937444e-01,1.294327e-02,8.735603e-07,2.999302e+01,9.989448e+00,2.000358e+01,3.237118e+01,1.686929e+02
5.143806e+04,5.953479e-01,8.410858e+03,9.734790e-02,8.937529e-01,8.937522e-01,1.295200e-02,8.728025e-07,2.999315e+01,9.989448e+00,2.000370e+01,3.237114e+01,1.686939e+02
5.144806e+04,5.954636e-01,8.420859e+03,9.746365e-02,8.937599e-01,8.937600e-01,1.296073e-02,8.720461e-07,2.999328e+01,9.989448e+00,2.000383e+01,3.237111e+01,1.686949e+02
5.145806e+04,5.955794e-01,8.430860e+03,9.757940e-02,8.937669e-01,8.937678e-01,1.296945e-02,8.712909e-07,2.999341e+01,9.989448e+00,2.000396e+01,3.237108e+01,1.686959e+02
5.146806e+04,5.956952e-01,8.440861e+03,9.769515e-02,8.937739e-01,8.937756e-01,1.297816e-02,8.705369e-07,2.999354e+01,9.989448e+00,2.000409e+01,3.237105e+01,1.686969e+02
5.147806e+04,5.958109e-01,8.450862e+03,9.781091e-02,8.937809e-01,8.937833e-01,1.298686e-02,8.697843e-07,2.999367e+01,9.989448e+00,2.000422e+01,3.237102e+01,1.686979e+02
5.148806e+04,5.959267e-01,8.460863e+03,9.792666e-02,8.937879e-01,8.937911e-01,1.299555e-02,8.690328e-07,2.999379e+01,9.989448e+00,2.000435e+01,3.237098e+01,1.686989e+02
5.149806e+04,5.960424e-01,8.470864e+03,9.804241e-02,8.937949e-01,8.937989e-01,1.300424e-02,8.682827e-07,2.999392e+01,9.989448e+00,2.000447e+01,3.237095e+01,1.686999e+02
5.150807e+04,5.961582e-01,8.480865e+03,9.815816e-02,8.938034e-01,8.938066e-01,1.301292e-02,8.675338e-07,2.999351e+01,9.989448e+00,2.000406e+01,3.237028e+01,1.687009e+02
5.151807e+04,5.962739e-01,8.490866e+03,9.827392e-02,8.938120e-01,8.938144e-01,1.302159e-02,8.667861e-07,2.999306e+01,9.989448e+00,2.000361e+01,3.236956e+01,1.687019e+02
5.152807e+04,5.963897e-01,8.500867e+03,9.838967e-02,8.938206e-01,8.938221e-01,1.303026e-02,8.660397e-07,2.999261e+01,9.989448e+00,2.000316e+01,3.236884e+01,1.687029e+02
5.153807e+04,5.965054e-01,8.510868e+03,9.850542e-02,8.938292e-01,8.938299e-01,1.303892e-02,8.652945e-07,2.999216e+01,9.989448e+00,2.000272e+01,3.236813e+01,1.687039e+02
5.154807e+04,5.966212e-01,8.520869e+03,9.862117e-02,8.938378e-01,8.938376e-01,1.304757e-02,8.645506e-07,2.999171e+01,9.989448e+00,2.000227e+01,3.236741e+01,1.687049e+02
5.155807e+04,5.967369e-01,8.530870e+03,9.873693e-02,8.938464e-01,8.938453e-01,1.305621e-02,8.638079e-07,2.999127e+01,9.989448e+00,2.000182e+01,3.236669e+01,1.687059e+02
5.156807e+04,5.968527e-01,8.540871e+03,9.885268e-02,8.938549e-01,8.938531e-01,1.306484e-02,8.630664e-07,2.999082e+01,9.989448e+00,2.000137e+01,3.236597e+01,1.687069e+02
5.157807e+04,5.969684e-01,8.550872e+03,9.896843e-02,8.938635e-01,8.938608e-01,1.307347e-02,8.623261e-07,2.999037e+01,9.989448e+00,2.000092e+01,3.236526e+01,1.687079e+02
5.158807e+04,5.970842e-01,8.560873e+03,9.908418e-02,8.938721e-01,8.938685e-01,1.308209e-02,8.615871e-07,2.998992e+01,9.989448e+00,2.000047e+01,3.236454e+01,1.687089e+02
5.159807e+04,5.971999e-01,8.570874e+03,9.919994e-02,8.938807e-01,8.938762e-01,1.309071e-02,8.608493e-07,2.998947e+01,9.989448e+00,2.000002e+01,3.236382e+01,1.687099e+02
5.160808e+04,5.973157e-01,8.580876e+03,9.931569e-02,8.938893e-01,8.938839e-01,1.309931e-02,8.601127e-07,2.998902e+01,9.989448e+00,1.999957e+01,3.236310e+01,1.687109e+02
5.161808e+04,5.974314e-01,8.590877e+03,9.943144e-02,8.938979e-01,8.938915e-01,1.310791e-02,8.593774e-07,2.998857e+01,9.989448e+00,1.999912e+01,3.236239e+01,1.687119e+02
5.162808e+04,5.975472e-01,8.600878e+03,9.954719e-02,8.939065e-01,8.938992e-01,1.311650e-02,8.586432e-07,2.998812e+01,9.989448e+00,1.999867e+01,3.236167e+01,1.687129e+02
5.163808e+04,5.976629e-01,8.610879e+03,9.966295e-02,8.939151e-01,8.939069e-01,1.312508e-02,8.579103e-07,2.998767e+01,9.989448e+00,1.999822e+01,3.236095e+01,1.687139e+02
5.164808e+04,5.977787e-01,8.620880e+03,9.977870e-02,8.939236e-01,8.939146e-01,1.313366e-02,8.571786e-07,2.998722e+01,9.989448e+00,1.999777e+01,3.236023e+01,1.687149e+02
5.165808e+04,5.978945e-01,8.630881e+03,9.989445e-02,8.939322e-01,8.939222e-01,1.314223e-02,8.564481e-07,2.998677e+01,9.989448e+00,1.999733e+01,3.235952e+01,1.687159e+02
5.166808e+04,5.980102e-01,8.640882e+03,1.000102e-01,8.939408e-01,8.939299e-01,1.315079e-02,8.557187e-07,2.998632e+01,9.989448e+00,1.999688e+01,3.235880e+01,1.687169e+02
5.167808e+04,5.981260e-01,8.650883e+03,1.001260e-01,8.939494e-01,8.939375e-01,1.315935e-02,8.549906e-07,2.998588e+01,9.989448e+00,1.999643e+01,3.235808e+01,1.687179e+02
5.168808e+04,5.982417e-01,8.660884e+03,1.002417e-01,8.939580e-01,8.939452e-01,1.316789e-02,8.542637e-07,2.998543e+01,9.989448e+00,1.999598e+01,3.235737e+01,1.687189e+02
5.169808e+04,5.983575e-01,8.670885e+03,1.003575e-01,8.939666e-01,8.939528e-01,1.317643e-02,8.535380e-07,2.998498e+01,9.989448e+00,1.999553e+01,3.235665e+01,1.687199e+02
5.170809e+04,5.984732e-01,8.680886e+03,1.004732e-01,8.939752e-01,8.939604e-01,1.318496e-02,8.528134e-07,2.998453e+01,9.989448e+00,1.999508e+01,3.235593e+01,1.687209e+02
5.171809e+04,5.985890e-01,8.690887e+03,1.005890e-01,8.939837e-01,8.939680e-01,1.319349e-02,8.520901e-07,2.998408e+01,9.989448e+00,1.999463e+01,3.235521e+01,1.687219e+02
5.172809e+04,5.987047e-01,8.700888e+03,1.007047e-01,8.939923e-01,8.939757e-01,1.320201e-02,8.513679e-07,2.998363e+01,9.989448e+00,1.999418e+01,3.235450e+01,1.687229e+02
5.173809e+04,5.988205e-01,8.710889e+03,1.008205e-01,8.940009e-01,8.939833e-01,1.321052e-02,8.506469e-07,2.998318e+01,9.989448e+00,1.999373e+01,3.235378e+01,1.687239e+02
5.174809e+04,5.989362e-01,8.720890e+03,1.009362e-01,8.940095e-01,8.939909e-01,1.321902e-02,8.499271e-07,2.998273e+01,9.989448e+00,1.999328e+01,3.235306e+01,1.687249e+02
5.175809e+04,5.990520e-01,8.730891e+03,1.010520e-01,8.940181e-01,8.939985e-01,1.322752e-02,8.492085e-07,2.998228e+01,9.989448e+00,1.999283e+01,3.235234e+01,1.687259e+02
5.176809e+04,5.991677e-01,8.740892e+03,1.011677e-01,8.940267e-01,8.940061e-01,1.323601e-02,8.484910e-07,2.998183e+01,9.989448e+00,1.999238e+01,3.235163e+01,1.687269e+02
5.177809e+04,5.992835e-01,8.750893e+03,1.012835e-01,8.940353e-01,8.940136e-01,1.324449e-02,8.477747e-07,2.998138e+01,9.989448e+00,1.999194e+01,3.235091e+01,1.687279e+02
5.178809e+04,5.993992e-01,8.760894e+03,1.013992e-01,8.940439e-01,8.940212e-01,1.325297e-02,8.470596e-07,2.998093e+01,9.989448e+00,1.999149e+01,3.235019e+01,1.687289e+02
5.179809e+04,5.995150e-01,8.770895e+03,1.015150e-01,8.940524e-01,8.940288e-01,1.326143e-02,8.463456e-07,2.998049e+01,9.989448e+00,1.999104e+01,3.234948e+01,1.687299e+02
5.180810e+04,5.996307e-01,8.780896e+03,1.016307e-01,8.940610e-01,8.940364e-01,1.326989e-02,8.456328e-07,2.998004e+01,9.989448e+00,1.999059e+01,3.234876e+01,1.687309e+02
5.181810e+04,5.997465e-01,8.790897e+03,1.017465e-01,8.940696e-01,8.940439e-01,1.327835e-02,8.449212e-07,2.997959e+01,9.989448e+00,1.999014e+01,3.234804e+01,1.687319e+02
5.182810e+04,5.998622e-01,8.800898e+03,1.018622e-01,8.940782e-01,8.940515e-01,1.328679e-02,8.442107e-07,2.997914e+01,9.989448e+00,1.998969e+01,3.234732e+01,1.687329e+02
5.183810e+04,5.999780e-01,8.810899e+03,1.019780e-01,8.940868e-01,8.940590e-01,1.329523e-02,8.435014e-07,2.997869e+01,9.989448e+00,1.998924e+01,3.234661e+01,1.687339e+02
5.184810e+04,6.000937e-01,8.820900e+03,1.020937e-01,8.940954e-01,8.940665e-01,1.330367e-02,8.427932e-07,2.997824e+01,9.989448e+00,1.998879e+01,3.234589e+01,1.687350e+02
5.185810e+04,6.002095e-01,8.830901e+03,1.022095e-01,8.941040e-01,8.940741e-01,1.331209e-02,8.420862e-07,2.997779e+01,9.989448e+00,1.998834e+01,3.234517e+01,1.687360e+02
5.186810e+04,6.003253e-01,8.840902e+03,1.023253e-01,8.941126e-01,8.940816e-01,1.332051e-02,8.413803e-07,2.997734e+01,9.989448e+00,1.998789e+01,3.234446e+01,1.687370e+02
5.187810e+04,6.004410e-01,8.850903e+03,1.024410e-01,8.941211e-01,8.940891e-01,1.332892e-02,8.406755e-07,2.997689e+01,9.989448e+00,1.998744e+01,3.234374e+01,1.687380e+02
5.188810e+04,6.005568e-01,8.860904e+03,1.025568e-01,8.941297e-01,8.940966e-01,1.333733e-02,8.399719e-07,2.997644e+01,9.989448e+00,1.998699e+01,3.234302e+01,1.687390e+02
5.189811e+04,6.006725e-01,8.870905e+03,1.026725e-01,8.941383e-01,8.941042e-01,1.334572e-02,8.392695e-07,2.997599e+01,9.989448e+00,1.998655e+01,3.234230e+01,1.687400e+02
5.190811e+04,6.007883e-01,8.880906e+03,1.027883e-01,8.941469e-01,8.941117e-01,1.335411e-02,8.385681e-07,2.997554e+01,9.989448e+00,1.998610e+01,3.234159e+01,1.687410e+02
5.191811e+04,6.009040e-01,8.890907e+03,1.029040e-01,8.941555e-01,8.941191e-01,1.336250e-02,8.378679e-07,2.997510e+01,9.989448e+00,1.998565e+01,3.234087e+01,1.687420e+02
5.192811e+04,6.010198e-01,8.900908e+03,1.030198e-01,8.941641e-01,8.941266e-01,1.337087e-02,8.371688e-07,2.997465e+01,9.989448e+00,1.998520e+01,3.234015e+01,1.687430e+02
5.193811e+04,6.011355e-01,8.910909e+03,1.031355e-01,8.941727e-01,8.941341e-01,1.337924e-02,8.364709e-07,2.997420e+01,9.989448e+00,1.998475e+01,3.233944e+01,1.687440e+02
5.194811e+04,6.012513e-01,8.920910e+03,1.032513e-01,8.941813e-01,8.941416e-01,1.338760e-02,8.357740e-07,2.997375e+01,9.989448e+00,1.998430e+01,3.233872e+01,1.687450e+02
5.195811e+04,6.013670e-01,8.930911e+03,1.033670e-01,8.941898e-01,8.941491e-01,1.339596e-02,8.350783e-07,2.997330e+01,9.989448e+00,1.998385e+01,3.233800e+01,1.687460e+02
5.196811e+04,6.014828e-01,8.940912e+03,1.034828e-01,8.941984e-01,8.941565e-01,1.340431e-02,8.343837e-07,2.997285e+01,9.989448e+00,1.998340e+01,3.233729e+01,1.687470e+02
5.197811e+04,6.015985e-01,8.950913e+03,1.035985e-01,8.942070e-01,8.941640e-01,1.341265e-02,8.336902e-07,2.997240e+01,9.989448e+00,1.998295e+01,3.233657e+01,1.687480e+02
5.198811e+04,6.017143e-01,8.960914e+03,1.037143e-01,8.942156e-01,8.941714e-01,1.342098e-02,8.329979e-07,2.997195e+01,9.989448e+00,1.998250e+01,3.233585e+01,1.687490e+02
5.199812e+04,6.018300e-01,8.970915e+03,1.038300e-01,8.942242e-01,8.941789e-01,1.342931e-02,8.323066e-07,2.997150e+01,9.989448e+00,1.998205e+01,3.233513e+01,1.687500e+02
5.200812e+04,6.019458e-01,8.980916e+03,1.039458e-01,8.942328e-01,8.941863e-01,1.343763e-02,8.316165e-07,2.997105e+01,9.989448e+00,1.998160e+01,3.233442e+01,1.687510e+02
5.201812e+04,6.020615e-01,8.990917e+03,1.040615e-01,8.942414e-01,8.941938e-01,1.344594e-02,8.309274e-07,2.997060e+01,9.989448e+00,1.998116e+01,3.233370e+01,1.687520e+02
5.202812e+04,6.021773e-01,9.000918e+03,1.041773e-01,8.942500e-01,8.942012e-01,1.345425e-02,8.302395e-07,2.997015e+01,9.989448e+00,1.998071e+01,3.233298e+01,1.687530e+02
5.203812e+04,6.022930e-01,9.010919e+03,1.042930e-01,8.942585e-01,8.942086e-01,1.346255e-02,8.295526e-07,2.996971e+01,9.989448e+00,1.998026e+01,3.233227e+01,1.687540e+02
5.204812e+04,6.024088e-01,9.020920e+03,1.044088e-01,8.942671e-01,8.942160e-01,1.347084e-02,8.288669e-07,2.996926e+01,9.989448e+00,1.997981e+01,3.233155e+01,1.687550e+02
5.205812e+04,6.025246e-01,9.030921e+03,1.045246e-01,8.942757e-01,8.942234e-01,1.347913e-02,8.281822e-07,2.996881e+01,9.989448e+00,1.997936e+01,3.233083e+01,1.687560e+02
5.206812e+04,6.026403e-01,9.040922e+03,1.046403e-01,8.942843e-01,8.942308e-01,1.348741e-02,8.274986e-07,2.996836e+01,9.989448e+00,1.997891e+01,3.233012e+01,1.687570e+02
5.207812e+04,6.027561e-01,9.050923e+03,1.047561e-01,8.942929e-01,8.942382e-01,1.349568e-02,8.268161e-07,2.996791e+01,9.989448e+00,1.997846e+01,3.232940e+01,1.687580e+02
5.208812e+04,6.028718e-01,9.060924e+03,1.048718e-01,8.943015e-01,8.942456e-01,1.350395e-02,8.261348e-07,2.996746e+01,9.989448e+00,1.997801e+01,3.232868e+01,1.687590e+02
5.209813e+04,6.029876e-01,9.070926e+03,1.049876e-01,8.943101e-01,8.942530e-01,1.351220e-02,8.254544e-07,2.996701e+01,9.989448e+00,1.997756e+01,3.232797e+01,1.687600e+02
5.210813e+04,6.031033e-01,9.080927e+03,1.051033e-01,8.943187e-01,8.942604e-01,1.352046e-02,8.247752e-07,2.996656e+01,9.989448e+00,1.997711e+01,3.232725e+01,1.687610e+02
5.211813e+04,6.032191e-01,9.090928e+03,1.052191e-01,8.943272e-01,8.942678e-01,1.352870e-02,8.240971e-07,2.996611e+01,9.989448e+00,1.997666e+01,3.232653e+01,1.687620e+02
5.212813e+04,6.033348e-01,9.100929e+03,1.053348e-01,8.943358e-01,8.942751e-01,1.353694e-02,8.234200e-07,2.996566e+01,9.989448e+00,1.997621e+01,3.232582e+01,1.687630e+02
5.213813e+04,6.034506e-01,9.110930e+03,1.054506e-01,8.943444e-01,8.942825e-01,1.354517e-02,8.227440e-07,2.996521e+01,9.989448e+00,1.997577e+01,3.232510e+01,1.687640e+02
5.214813e+04,6.035663e-01,9.120931e+03,1.055663e-01,8.943530e-01,8.942899e-01,1.355340e-02,8.220690e-07,2.996476e+01,9.989448e+00,1.997532e+01,3.232438e+01,1.687650e+02
5.215813e+04,6.036821e-01,9.130932e+03,1.056821e-01,8.943616e-01,8.942972e-01,1.356161e-02,8.213952e-07,2.996432e+01,9.989448e+00,1.997487e+01,3.232367e+01,1.687660e+02
5.216813e+04,6.037978e-01,9.140933e+03,1.057978e-01,8.943702e-01,8.943045e-01,1.356983e-02,8.207223e-07,2.996387e+01,9.989448e+00,1.997442e+01,3.232295e+01,1.687670e+02
5.217813e+04,6.039136e-01,9.150934e+03,1.059136e-01,8.943788e-01,8.943119e-01,1.357803e-02,8.200506e-07,2.996342e+01,9.989448e+00,1.997397e+01,3.232223e+01,1.687680e+02
5.218813e+04,6.040293e-01,9.160935e+03,1.060293e-01,8.943874e-01,8.943192e-01,1.358623e-02,8.193799e-07,2.996297e+01,9.989448e+00,1.997352e+01,3.232152e+01,1.687690e+02
5.219814e+04,6.041451e-01,9.170936e+03,1.061451e-01,8.943959e-01,8.943265e-01,1.359442e-02,8.187103e-07,2.996252e+01,9.989448e+00,1.997307e+01,3.232080e+01,1.687700e+02
5.220814e+04,6.042608e-01,9.180937e+03,1.062608e-01,8.944045e-01,8.943339e-01,1.360260e-02,8.180417e-07,2.996207e+01,9.989448e+00,1.997262e+01,3.232008e+01,1.687710e+02
5.221814e+04,6.043766e-01,9.190938e+03,1.063766e-01,8.944131e-01,8.943412e-01,1.361078e-02,8.173742e-07,2.996162e+01,9.989448e+00,1.997217e+01,3.231937e+01,1.687720e+02
5.222814e+04,6.044923e-01,9.200939e+03,1.064923e-01,8.944217e-01,8.943485e-01,1.361895e-02,8.167077e-07,2.996117e+01,9.989448e+00,1.997172e+01,3.231865e+01,1.687730e+02
5.223814e+04,6.046081e-01,9.210940e+03,1.066081e-01,8.944303e-01,8.943558e-01,1.362712e-02,8.160423e-07,2.996072e+01,9.989448e+00,1.997127e+01,3.231793e+01,1.687740e+02
5.224814e+04,6.047239e-01,9.220941e+03,1.067239e-01,8.944389e-01,8.943631e-01,1.363528e-02,8.153779e-07,2.996027e+01,9.989448e+00,1.997082e+01,3.231722e+01,1.687750e+02
5.225814e+04,6.048396e-01,9.230942e+03,1.068396e-01,8.944475e-01,8.943704e-01,1.364343e-02,8.147146e-07,2.995982e+01,9.989448e+00,1.997038e+01,3.231650e+01,1.687760e+02
5.226814e+04,6.049554e-01,9.240943e+03,1.069554e-01,8.944561e-01,8.943777e-01,1.365157e-02,8.140523e-07,2.995937e+01,9.989448e+00,1.996993e+01,3.231578e+01,1.687770e+02
5.227814e+04,6.050711e-01,9.250944e+03,1.070711e-01,8.944646e-01,8.943849e-01,1.365971e-02,8.133911e-07,2.995893e+01,9.989448e+00,1.996948e+01,3.231507e+01,1.687780e+02
5.228814e+04,6.051869e-01,9.260945e+03,1.071869e-01,8.944732e-01,8.943922e-01,1.366784e-02,8.127308e-07,2.995848e+01,9.989448e+00,1.996903e+01,3.231435e+01,1.687790e+02
5.229815e+04,6.053026e-01,9.270946e+03,1.073026e-01,8.944818e-01,8.943995e-01,1.367597e-02,8.120717e-07,2.995803e+01,9.989448e+00,1.996858e+01,3.231363e+01,1.687800e+02
5.230815e+04,6.054184e-01,9.280947e+03,1.074184e-01,8.944904e-01,8.944067e-01,1.368408e-02,8.114135e-07,2.995758e+01,9.989448e+00,1.996813e+01,3.231292e+01,1.687810e+02
5.231815e+04,6.055341e-01,9.290948e+03,1.075341e-01,8.944990e-01,8.944140e-01,1.369220e-02,8.107564e-07,2.995713e+01,9.989448e+00,1.996768e+01,3.231220e+01,1.687820e+02
5.232815e+04,6.056499e-01,9.300949e+03,1.076499e-01,8.945076e-01,8.944212e-01,1.370030e-02,8.101003e-07,2.995668e+01,9.989448e+00,1.996723e+01,3.231149e+01,1.687830e+02
5.233815e+04,6.057656e-01,9.310950e+03,1.077656e-01,8.945162e-01,8.944285e-01,1.370840e-02,8.094452e-07,2.995623e+01,9.989448e+00,1.996678e+01,3.231077e+01,1.687840e+02
5.234815e+04,6.058814e-01,9.320951e+03,1.078814e-01,8.945248e-01,8.944357e-01,1.371649e-02,8.087911e-07,2.995578e+01,9.989448e+00,1.996633e+01,3.231005e+01,1.687850e+02
5.235815e+04,6.059971e-01,9.330952e+03,1.079971e-01,8.945333e-01,8.944430e-01,1.372458e-02,8.081381e-07,2.995533e+01,9.989448e+00,1.996588e+01,3.230934e+01,1.687860e+02
5.236815e+04,6.061129e-01,9.340953e+03,1.081129e-01,8.945419e-01,8.944502e-01,1.373266e-02,8.074861e-07,2.995488e+01,9.989448e+00,1.996543e+01,3.230862e+01,1.687870e+02
5.237815e+04,6.062286e-01,9.350954e+03,1.082286e-01,8.945505e-01,8.944574e-01,1.374073e-02,8.068351e-07,2.995443e+01,9.989448e+00,1.996499e+01,3.230790e+01,1.687880e+02
5.238816e+04,6.063444e-01,9.360955e+03,1.083444e-01,8.945591e-01,8.944646e-01,1.374879e-02,8.061851e-07,2.995398e+01,9.989448e+00,1.996454e+01,3.230719e+01,1.687890e+02
5.239816e+04,6.064601e-01,9.370956e+03,1.084601e-01,8.945677e-01,8.944718e-01,1.375685e-02,8.055361e-07,2.995354e+01,9.989448e+00,1.996409e+01,3.230647e+01,1.687900e+02
5.240816e+04,6.065759e-01,9.380957e+03,1.085759e-01,8.945763e-01,8.944790e-01,1.376491e-02,8.048881e-07,2.995309e+01,9.989448e+00,1.996364e+01,3.230575e+01,1.687910e+02
5.241816e+04,6.066916e-01,9.390958e+03,1.086916e-01,8.945849e-01,8.944862e-01,1.377295e-02,8.042411e-07,2.995264e+01,9.989448e+00,1.996319e+01,3.230504e+01,1.687920e+02
5.242816e+04,6.068074e-01,9.400959e+03,1.088074e-01,8.945935e-01,8.944934e-01,1.378099e-02,8.035951e-07,2.995219e+01,9.989448e+00,1.996274e+01,3.230432e+01,1.687930e+02
5.243816e+04,6.069232e-01,9.410960e+03,1.089232e-01,8.946020e-01,8.945006e-01,1.378903e-02,8.029501e-07,2.995174e+01,9.989448e+00,1.996229e+01,3.230361e+01,1.687940e+02
