Repository: brandonlampe/CS_Data

# Repository for Crushed Salt Data
**Grant No: 456417**

This is a work in progress!

## Repository Content

### Directory Names
A uniform namining structure still in progress, but in general directories are named according to the following:
 - Names contain no spaces, a single underscore "_" will be used as a file name seperator.
 - Files are for the Crushed Salt Project (CSP); therefore, the first three charaters of each file are "CSP".
 - Folders are organized by which frame the test was performed on i.e., A2 or A3.
 - The fifth and sixth charaters of each file name will therefore be "A" followed by the frame number.

File: UNM_WP_HY_175_10/STAGE01/CREEP_FIT/175_10_STAGE01_CREEP_OUT.csv (part 5 of 40)
Analysis by Brandon Lampe, performed on: 2016/08/01 10:29:12
Experimental results below begin at: 2016/07/29 11:00:45
Duration (sec),Duration (day),Elapsed Time (sec),Elapsed Time (day),Interpolated Fractional Density,Fit to Fractional Density,Fit to Volume Strain,Fit to Volume Strain Rate (1/sec),Confining Pressure (MPa),Pore Pressure (MPa),Terzaghi Pressure (MPa),Solid Pressure (MPa),Temperature (C))
5.244816e+04,6.070389e-01,9.420961e+03,1.090389e-01,8.946106e-01,8.945078e-01,1.379705e-02,8.023062e-07,2.995129e+01,9.989448e+00,1.996184e+01,3.230289e+01,1.687950e+02
5.245816e+04,6.071547e-01,9.430962e+03,1.091547e-01,8.946192e-01,8.945150e-01,1.380508e-02,8.016632e-07,2.995084e+01,9.989448e+00,1.996139e+01,3.230217e+01,1.687960e+02
5.246816e+04,6.072704e-01,9.440963e+03,1.092704e-01,8.946278e-01,8.945221e-01,1.381309e-02,8.010212e-07,2.995039e+01,9.989448e+00,1.996094e+01,3.230146e+01,1.687970e+02
5.247816e+04,6.073862e-01,9.450964e+03,1.093862e-01,8.946364e-01,8.945293e-01,1.382110e-02,8.003802e-07,2.994994e+01,9.989448e+00,1.996049e+01,3.230074e+01,1.687980e+02
5.248817e+04,6.075019e-01,9.460965e+03,1.095019e-01,8.946450e-01,8.945364e-01,1.382910e-02,7.997402e-07,2.994949e+01,9.989448e+00,1.996004e+01,3.230002e+01,1.687990e+02
5.249817e+04,6.076177e-01,9.470966e+03,1.096177e-01,8.946536e-01,8.945436e-01,1.383709e-02,7.991011e-07,2.994904e+01,9.989448e+00,1.995960e+01,3.229931e+01,1.688000e+02
5.250817e+04,6.077334e-01,9.480967e+03,1.097334e-01,8.946590e-01,8.945507e-01,1.384508e-02,7.984631e-07,2.994883e+01,9.989448e+00,1.995938e+01,3.229893e+01,1.687990e+02
5.251817e+04,6.078492e-01,9.490968e+03,1.098492e-01,8.946644e-01,8.945579e-01,1.385306e-02,7.978260e-07,2.994861e+01,9.989448e+00,1.995916e+01,3.229855e+01,1.687980e+02
5.252817e+04,6.079649e-01,9.500969e+03,1.099649e-01,8.946698e-01,8.945650e-01,1.386104e-02,7.971900e-07,2.994840e+01,9.989448e+00,1.995895e+01,3.229818e+01,1.687970e+02
5.253817e+04,6.080807e-01,9.510970e+03,1.100807e-01,8.946752e-01,8.945721e-01,1.386901e-02,7.965548e-07,2.994818e+01,9.989448e+00,1.995874e+01,3.229781e+01,1.687960e+02
5.254817e+04,6.081964e-01,9.520971e+03,1.101964e-01,8.946806e-01,8.945793e-01,1.387697e-02,7.959207e-07,2.994797e+01,9.989448e+00,1.995852e+01,3.229743e+01,1.687950e+02
5.255817e+04,6.083122e-01,9.530972e+03,1.103122e-01,8.946859e-01,8.945864e-01,1.388493e-02,7.952876e-07,2.994776e+01,9.989448e+00,1.995831e+01,3.229706e+01,1.687940e+02
5.256817e+04,6.084279e-01,9.540973e+03,1.104279e-01,8.946913e-01,8.945935e-01,1.389288e-02,7.946554e-07,2.994754e+01,9.989448e+00,1.995809e+01,3.229669e+01,1.687930e+02
5.257817e+04,6.085437e-01,9.550974e+03,1.105437e-01,8.946967e-01,8.946006e-01,1.390082e-02,7.940241e-07,2.994733e+01,9.989448e+00,1.995788e+01,3.229632e+01,1.687920e+02
5.258818e+04,6.086594e-01,9.560976e+03,1.106594e-01,8.947021e-01,8.946077e-01,1.390876e-02,7.933939e-07,2.994712e+01,9.989448e+00,1.995767e+01,3.229594e+01,1.687910e+02
5.259818e+04,6.087752e-01,9.570977e+03,1.107752e-01,8.947075e-01,8.946148e-01,1.391669e-02,7.927646e-07,2.994690e+01,9.989448e+00,1.995745e+01,3.229557e+01,1.687900e+02
5.260818e+04,6.088909e-01,9.580978e+03,1.108909e-01,8.947129e-01,8.946219e-01,1.392462e-02,7.921363e-07,2.994669e+01,9.989448e+00,1.995724e+01,3.229520e+01,1.687890e+02
5.261818e+04,6.090067e-01,9.590979e+03,1.110067e-01,8.947183e-01,8.946290e-01,1.393254e-02,7.915089e-07,2.994647e+01,9.989448e+00,1.995703e+01,3.229482e+01,1.687880e+02
5.262818e+04,6.091224e-01,9.600980e+03,1.111224e-01,8.947236e-01,8.946361e-01,1.394045e-02,7.908825e-07,2.994626e+01,9.989448e+00,1.995681e+01,3.229445e+01,1.687870e+02
5.263818e+04,6.092382e-01,9.610981e+03,1.112382e-01,8.947290e-01,8.946431e-01,1.394836e-02,7.902570e-07,2.994605e+01,9.989448e+00,1.995660e+01,3.229408e+01,1.687860e+02
5.264818e+04,6.093540e-01,9.620982e+03,1.113540e-01,8.947344e-01,8.946502e-01,1.395626e-02,7.896325e-07,2.994583e+01,9.989448e+00,1.995638e+01,3.229370e+01,1.687850e+02
5.265818e+04,6.094697e-01,9.630983e+03,1.114697e-01,8.947398e-01,8.946573e-01,1.396415e-02,7.890089e-07,2.994562e+01,9.989448e+00,1.995617e+01,3.229333e+01,1.687840e+02
5.266818e+04,6.095855e-01,9.640984e+03,1.115855e-01,8.947452e-01,8.946643e-01,1.397204e-02,7.883863e-07,2.994541e+01,9.989448e+00,1.995596e+01,3.229296e+01,1.687830e+02
5.267818e+04,6.097012e-01,9.650985e+03,1.117012e-01,8.947506e-01,8.946714e-01,1.397992e-02,7.877646e-07,2.994519e+01,9.989448e+00,1.995574e+01,3.229258e+01,1.687820e+02
5.268819e+04,6.098170e-01,9.660986e+03,1.118170e-01,8.947560e-01,8.946784e-01,1.398780e-02,7.871439e-07,2.994498e+01,9.989448e+00,1.995553e+01,3.229221e+01,1.687810e+02
5.269819e+04,6.099327e-01,9.670987e+03,1.119327e-01,8.947613e-01,8.946855e-01,1.399567e-02,7.865241e-07,2.994476e+01,9.989448e+00,1.995532e+01,3.229184e+01,1.687800e+02
5.270819e+04,6.100485e-01,9.680988e+03,1.120485e-01,8.947667e-01,8.946925e-01,1.400353e-02,7.859053e-07,2.994455e+01,9.989448e+00,1.995510e+01,3.229147e+01,1.687790e+02
5.271819e+04,6.101642e-01,9.690989e+03,1.121642e-01,8.947721e-01,8.946995e-01,1.401139e-02,7.852874e-07,2.994434e+01,9.989448e+00,1.995489e+01,3.229109e+01,1.687780e+02
5.272819e+04,6.102800e-01,9.700990e+03,1.122800e-01,8.947775e-01,8.947065e-01,1.401924e-02,7.846704e-07,2.994412e+01,9.989448e+00,1.995468e+01,3.229072e+01,1.687770e+02
5.273819e+04,6.103957e-01,9.710991e+03,1.123957e-01,8.947829e-01,8.947136e-01,1.402708e-02,7.840544e-07,2.994391e+01,9.989448e+00,1.995446e+01,3.229035e+01,1.687760e+02
5.274819e+04,6.105115e-01,9.720992e+03,1.125115e-01,8.947883e-01,8.947206e-01,1.403492e-02,7.834393e-07,2.994370e+01,9.989448e+00,1.995425e+01,3.228997e+01,1.687750e+02
5.275819e+04,6.106272e-01,9.730993e+03,1.126272e-01,8.947936e-01,8.947276e-01,1.404275e-02,7.828251e-07,2.994348e+01,9.989448e+00,1.995403e+01,3.228960e+01,1.687740e+02
5.276819e+04,6.107430e-01,9.740994e+03,1.127430e-01,8.947990e-01,8.947346e-01,1.405058e-02,7.822119e-07,2.994327e+01,9.989448e+00,1.995382e+01,3.228923e+01,1.687730e+02
5.277819e+04,6.108587e-01,9.750995e+03,1.128587e-01,8.948044e-01,8.947416e-01,1.405840e-02,7.815995e-07,2.994306e+01,9.989448e+00,1.995361e+01,3.228885e+01,1.687720e+02
5.278820e+04,6.109745e-01,9.760996e+03,1.129745e-01,8.948098e-01,8.947486e-01,1.406621e-02,7.809881e-07,2.994284e+01,9.989448e+00,1.995339e+01,3.228848e+01,1.687710e+02
5.279820e+04,6.110902e-01,9.770997e+03,1.130902e-01,8.948152e-01,8.947556e-01,1.407402e-02,7.803777e-07,2.994263e+01,9.989448e+00,1.995318e+01,3.228811e+01,1.687700e+02
5.280820e+04,6.112060e-01,9.780998e+03,1.132060e-01,8.948206e-01,8.947625e-01,1.408182e-02,7.797681e-07,2.994241e+01,9.989448e+00,1.995297e+01,3.228773e+01,1.687690e+02
5.281820e+04,6.113217e-01,9.790999e+03,1.133217e-01,8.948260e-01,8.947695e-01,1.408962e-02,7.791595e-07,2.994220e+01,9.989448e+00,1.995275e+01,3.228736e+01,1.687680e+02
5.282820e+04,6.114375e-01,9.801000e+03,1.134375e-01,8.948313e-01,8.947765e-01,1.409740e-02,7.785517e-07,2.994199e+01,9.989448e+00,1.995254e+01,3.228699e+01,1.687670e+02
5.283820e+04,6.115533e-01,9.811001e+03,1.135533e-01,8.948367e-01,8.947834e-01,1.410519e-02,7.779449e-07,2.994177e+01,9.989448e+00,1.995232e+01,3.228662e+01,1.687660e+02
5.284820e+04,6.116690e-01,9.821002e+03,1.136690e-01,8.948421e-01,8.947904e-01,1.411296e-02,7.773390e-07,2.994156e+01,9.989448e+00,1.995211e+01,3.228624e+01,1.687650e+02
5.285820e+04,6.117848e-01,9.831003e+03,1.137848e-01,8.948475e-01,8.947974e-01,1.412074e-02,7.767340e-07,2.994135e+01,9.989448e+00,1.995190e+01,3.228587e+01,1.687640e+02
5.286820e+04,6.119005e-01,9.841004e+03,1.139005e-01,8.948529e-01,8.948043e-01,1.412850e-02,7.761299e-07,2.994113e+01,9.989448e+00,1.995168e+01,3.228550e+01,1.687630e+02
5.287821e+04,6.120163e-01,9.851005e+03,1.140163e-01,8.948583e-01,8.948113e-01,1.413626e-02,7.755267e-07,2.994092e+01,9.989448e+00,1.995147e+01,3.228512e+01,1.687620e+02
5.288821e+04,6.121320e-01,9.861006e+03,1.141320e-01,8.948637e-01,8.948182e-01,1.414401e-02,7.749244e-07,2.994070e+01,9.989448e+00,1.995126e+01,3.228475e+01,1.687610e+02
5.289821e+04,6.122478e-01,9.871007e+03,1.142478e-01,8.948690e-01,8.948251e-01,1.415176e-02,7.743230e-07,2.994049e+01,9.989448e+00,1.995104e+01,3.228438e+01,1.687600e+02
5.290821e+04,6.123635e-01,9.881008e+03,1.143635e-01,8.948744e-01,8.948320e-01,1.415950e-02,7.737225e-07,2.994028e+01,9.989448e+00,1.995083e+01,3.228400e+01,1.687590e+02
5.291821e+04,6.124793e-01,9.891009e+03,1.144793e-01,8.948798e-01,8.948390e-01,1.416724e-02,7.731229e-07,2.994006e+01,9.989448e+00,1.995061e+01,3.228363e+01,1.687580e+02
5.292821e+04,6.125950e-01,9.901010e+03,1.145950e-01,8.948852e-01,8.948459e-01,1.417497e-02,7.725242e-07,2.993985e+01,9.989448e+00,1.995040e+01,3.228326e+01,1.687570e+02
5.293821e+04,6.127108e-01,9.911011e+03,1.147108e-01,8.948906e-01,8.948528e-01,1.418269e-02,7.719264e-07,2.993964e+01,9.989448e+00,1.995019e+01,3.228289e+01,1.687560e+02
5.294821e+04,6.128265e-01,9.921012e+03,1.148265e-01,8.948960e-01,8.948597e-01,1.419041e-02,7.713295e-07,2.993942e+01,9.989448e+00,1.994997e+01,3.228251e+01,1.687550e+02
5.295821e+04,6.129423e-01,9.931013e+03,1.149423e-01,8.949014e-01,8.948666e-01,1.419812e-02,7.707335e-07,2.993921e+01,9.989448e+00,1.994976e+01,3.228214e+01,1.687540e+02
5.296821e+04,6.130580e-01,9.941014e+03,1.150580e-01,8.949067e-01,8.948735e-01,1.420582e-02,7.701383e-07,2.993899e+01,9.989448e+00,1.994955e+01,3.228177e+01,1.687530e+02
5.297822e+04,6.131738e-01,9.951015e+03,1.151738e-01,8.949121e-01,8.948804e-01,1.421352e-02,7.695441e-07,2.993878e+01,9.989448e+00,1.994933e+01,3.228139e+01,1.687520e+02
5.298822e+04,6.132895e-01,9.961016e+03,1.152895e-01,8.949175e-01,8.948873e-01,1.422121e-02,7.689507e-07,2.993857e+01,9.989448e+00,1.994912e+01,3.228102e+01,1.687510e+02
5.299822e+04,6.134053e-01,9.971017e+03,1.154053e-01,8.949229e-01,8.948942e-01,1.422890e-02,7.683582e-07,2.993835e+01,9.989448e+00,1.994891e+01,3.228065e+01,1.687500e+02
5.300822e+04,6.135210e-01,9.981018e+03,1.155210e-01,8.949283e-01,8.949010e-01,1.423658e-02,7.677666e-07,2.993814e+01,9.989448e+00,1.994869e+01,3.228028e+01,1.687490e+02
5.301822e+04,6.136368e-01,9.991019e+03,1.156368e-01,8.949337e-01,8.949079e-01,1.424426e-02,7.671758e-07,2.993793e+01,9.989448e+00,1.994848e+01,3.227990e+01,1.687480e+02
5.302822e+04,6.137526e-01,1.000102e+04,1.157526e-01,8.949390e-01,8.949148e-01,1.425193e-02,7.665860e-07,2.993771e+01,9.989448e+00,1.994826e+01,3.227953e+01,1.687470e+02
5.303822e+04,6.138683e-01,1.001102e+04,1.158683e-01,8.949444e-01,8.949216e-01,1.425959e-02,7.659970e-07,2.993750e+01,9.989448e+00,1.994805e+01,3.227916e+01,1.687460e+02
5.304822e+04,6.139841e-01,1.002102e+04,1.159841e-01,8.949498e-01,8.949285e-01,1.426725e-02,7.654088e-07,2.993728e+01,9.989448e+00,1.994784e+01,3.227878e+01,1.687450e+02
5.305822e+04,6.140998e-01,1.003102e+04,1.160998e-01,8.949552e-01,8.949353e-01,1.427490e-02,7.648216e-07,2.993707e+01,9.989448e+00,1.994762e+01,3.227841e+01,1.687440e+02
5.306822e+04,6.142156e-01,1.004102e+04,1.162156e-01,8.949606e-01,8.949422e-01,1.428255e-02,7.642352e-07,2.993686e+01,9.989448e+00,1.994741e+01,3.227804e+01,1.687430e+02
5.307823e+04,6.143313e-01,1.005103e+04,1.163313e-01,8.949660e-01,8.949490e-01,1.429019e-02,7.636497e-07,2.993664e+01,9.989448e+00,1.994720e+01,3.227766e+01,1.687420e+02
5.308823e+04,6.144471e-01,1.006103e+04,1.164471e-01,8.949714e-01,8.949558e-01,1.429782e-02,7.630650e-07,2.993643e+01,9.989448e+00,1.994698e+01,3.227729e+01,1.687410e+02
5.309823e+04,6.145628e-01,1.007103e+04,1.165628e-01,8.949767e-01,8.949627e-01,1.430545e-02,7.624812e-07,2.993622e+01,9.989448e+00,1.994677e+01,3.227692e+01,1.687400e+02
5.310823e+04,6.146786e-01,1.008103e+04,1.166786e-01,8.949821e-01,8.949695e-01,1.431307e-02,7.618983e-07,2.993600e+01,9.989448e+00,1.994655e+01,3.227655e+01,1.687390e+02
5.311823e+04,6.147943e-01,1.009103e+04,1.167943e-01,8.949875e-01,8.949763e-01,1.432069e-02,7.613162e-07,2.993579e+01,9.989448e+00,1.994634e+01,3.227617e+01,1.687380e+02
5.312823e+04,6.149101e-01,1.010103e+04,1.169101e-01,8.949929e-01,8.949831e-01,1.432830e-02,7.607349e-07,2.993558e+01,9.989448e+00,1.994613e+01,3.227580e+01,1.687370e+02
5.313823e+04,6.150258e-01,1.011103e+04,1.170258e-01,8.949983e-01,8.949899e-01,1.433591e-02,7.601546e-07,2.993536e+01,9.989448e+00,1.994591e+01,3.227543e+01,1.687360e+02
5.314823e+04,6.151416e-01,1.012103e+04,1.171416e-01,8.950037e-01,8.949967e-01,1.434351e-02,7.595750e-07,2.993515e+01,9.989448e+00,1.994570e+01,3.227505e+01,1.687350e+02
5.315823e+04,6.152573e-01,1.013103e+04,1.172573e-01,8.950091e-01,8.950035e-01,1.435110e-02,7.589963e-07,2.993493e+01,9.989448e+00,1.994549e+01,3.227468e+01,1.687340e+02
5.316823e+04,6.153731e-01,1.014103e+04,1.173731e-01,8.950144e-01,8.950103e-01,1.435869e-02,7.584185e-07,2.993472e+01,9.989448e+00,1.994527e+01,3.227431e+01,1.687330e+02
5.317824e+04,6.154888e-01,1.015104e+04,1.174888e-01,8.950198e-01,8.950171e-01,1.436627e-02,7.578415e-07,2.993451e+01,9.989448e+00,1.994506e+01,3.227394e+01,1.687320e+02
5.318824e+04,6.156046e-01,1.016104e+04,1.176046e-01,8.950252e-01,8.950239e-01,1.437385e-02,7.572654e-07,2.993429e+01,9.989448e+00,1.994484e+01,3.227356e+01,1.687310e+02
5.319824e+04,6.157203e-01,1.017104e+04,1.177203e-01,8.950306e-01,8.950306e-01,1.438142e-02,7.566901e-07,2.993408e+01,9.989448e+00,1.994463e+01,3.227319e+01,1.687300e+02
5.320824e+04,6.158361e-01,1.018104e+04,1.178361e-01,8.950360e-01,8.950374e-01,1.438898e-02,7.561156e-07,2.993387e+01,9.989448e+00,1.994442e+01,3.227282e+01,1.687290e+02
5.321824e+04,6.159518e-01,1.019104e+04,1.179518e-01,8.950414e-01,8.950442e-01,1.439654e-02,7.555420e-07,2.993365e+01,9.989448e+00,1.994420e+01,3.227244e+01,1.687280e+02
5.322824e+04,6.160676e-01,1.020104e+04,1.180676e-01,8.950468e-01,8.950509e-01,1.440409e-02,7.549692e-07,2.993344e+01,9.989448e+00,1.994399e+01,3.227207e+01,1.687271e+02
5.323824e+04,6.161834e-01,1.021104e+04,1.181834e-01,8.950521e-01,8.950577e-01,1.441164e-02,7.543973e-07,2.993322e+01,9.989448e+00,1.994378e+01,3.227170e+01,1.687261e+02
5.324824e+04,6.162991e-01,1.022104e+04,1.182991e-01,8.950575e-01,8.950645e-01,1.441918e-02,7.538262e-07,2.993301e+01,9.989448e+00,1.994356e+01,3.227133e+01,1.687251e+02
5.325824e+04,6.164149e-01,1.023104e+04,1.184149e-01,8.950629e-01,8.950712e-01,1.442672e-02,7.532559e-07,2.993280e+01,9.989448e+00,1.994335e+01,3.227095e+01,1.687241e+02
5.326824e+04,6.165306e-01,1.024104e+04,1.185306e-01,8.950683e-01,8.950779e-01,1.443425e-02,7.526864e-07,2.993258e+01,9.989448e+00,1.994314e+01,3.227058e+01,1.687231e+02
5.327825e+04,6.166464e-01,1.025105e+04,1.186464e-01,8.950737e-01,8.950847e-01,1.444177e-02,7.521178e-07,2.993237e+01,9.989448e+00,1.994292e+01,3.227021e+01,1.687221e+02
5.328825e+04,6.167621e-01,1.026105e+04,1.187621e-01,8.950791e-01,8.950914e-01,1.444929e-02,7.515500e-07,2.993216e+01,9.989448e+00,1.994271e+01,3.226984e+01,1.687211e+02
5.329825e+04,6.168779e-01,1.027105e+04,1.188779e-01,8.950844e-01,8.950981e-01,1.445681e-02,7.509830e-07,2.993194e+01,9.989448e+00,1.994249e+01,3.226946e+01,1.687201e+02
5.330825e+04,6.169936e-01,1.028105e+04,1.189936e-01,8.950898e-01,8.951048e-01,1.446431e-02,7.504169e-07,2.993173e+01,9.989448e+00,1.994228e+01,3.226909e+01,1.687191e+02
5.331825e+04,6.171094e-01,1.029105e+04,1.191094e-01,8.950952e-01,8.951116e-01,1.447182e-02,7.498515e-07,2.993151e+01,9.989448e+00,1.994207e+01,3.226872e+01,1.687181e+02
5.332825e+04,6.172251e-01,1.030105e+04,1.192251e-01,8.951006e-01,8.951183e-01,1.447931e-02,7.492870e-07,2.993130e+01,9.989448e+00,1.994185e+01,3.226834e+01,1.687171e+02
5.333825e+04,6.173409e-01,1.031105e+04,1.193409e-01,8.951060e-01,8.951250e-01,1.448680e-02,7.487233e-07,2.993109e+01,9.989448e+00,1.994164e+01,3.226797e+01,1.687161e+02
5.334825e+04,6.174566e-01,1.032105e+04,1.194566e-01,8.951114e-01,8.951317e-01,1.449429e-02,7.481604e-07,2.993087e+01,9.989448e+00,1.994143e+01,3.226760e+01,1.687151e+02
5.335825e+04,6.175724e-01,1.033105e+04,1.195724e-01,8.951168e-01,8.951384e-01,1.450177e-02,7.475984e-07,2.993066e+01,9.989448e+00,1.994121e+01,3.226723e+01,1.687141e+02
5.336826e+04,6.176881e-01,1.034106e+04,1.196881e-01,8.951221e-01,8.951451e-01,1.450924e-02,7.470371e-07,2.993045e+01,9.989448e+00,1.994100e+01,3.226685e+01,1.687131e+02
5.337826e+04,6.178039e-01,1.035106e+04,1.198039e-01,8.951275e-01,8.951517e-01,1.451671e-02,7.464766e-07,2.993023e+01,9.989448e+00,1.994078e+01,3.226648e+01,1.687121e+02
5.338826e+04,6.179196e-01,1.036106e+04,1.199196e-01,8.951329e-01,8.951584e-01,1.452417e-02,7.459170e-07,2.993002e+01,9.989448e+00,1.994057e+01,3.226611e+01,1.687111e+02
5.339826e+04,6.180354e-01,1.037106e+04,1.200354e-01,8.951383e-01,8.951651e-01,1.453163e-02,7.453582e-07,2.992981e+01,9.989448e+00,1.994036e+01,3.226573e+01,1.687101e+02
5.340826e+04,6.181511e-01,1.038106e+04,1.201511e-01,8.951437e-01,8.951718e-01,1.453908e-02,7.448001e-07,2.992959e+01,9.989448e+00,1.994014e+01,3.226536e+01,1.687091e+02
5.341826e+04,6.182669e-01,1.039106e+04,1.202669e-01,8.951491e-01,8.951784e-01,1.454653e-02,7.442429e-07,2.992938e+01,9.989448e+00,1.993993e+01,3.226499e+01,1.687081e+02
5.342826e+04,6.183827e-01,1.040106e+04,1.203827e-01,8.951545e-01,8.951851e-01,1.455397e-02,7.436865e-07,2.992916e+01,9.989448e+00,1.993972e+01,3.226462e+01,1.687071e+02
5.343826e+04,6.184984e-01,1.041106e+04,1.204984e-01,8.951598e-01,8.951918e-01,1.456140e-02,7.431308e-07,2.992895e+01,9.989448e+00,1.993950e+01,3.226424e+01,1.687061e+02
5.344826e+04,6.186142e-01,1.042106e+04,1.206142e-01,8.951652e-01,8.951984e-01,1.456883e-02,7.425760e-07,2.992874e+01,9.989448e+00,1.993929e+01,3.226387e+01,1.687051e+02
5.345826e+04,6.187299e-01,1.043106e+04,1.207299e-01,8.951706e-01,8.952051e-01,1.457626e-02,7.420220e-07,2.992852e+01,9.989448e+00,1.993907e+01,3.226350e+01,1.687041e+02
5.346827e+04,6.188457e-01,1.044107e+04,1.208457e-01,8.951760e-01,8.952117e-01,1.458367e-02,7.414687e-07,2.992831e+01,9.989448e+00,1.993886e+01,3.226313e+01,1.687031e+02
5.347827e+04,6.189614e-01,1.045107e+04,1.209614e-01,8.951814e-01,8.952183e-01,1.459109e-02,7.409163e-07,2.992810e+01,9.989448e+00,1.993865e+01,3.226275e+01,1.687021e+02
5.348827e+04,6.190772e-01,1.046107e+04,1.210772e-01,8.951868e-01,8.952250e-01,1.459849e-02,7.403646e-07,2.992788e+01,9.989448e+00,1.993843e+01,3.226238e+01,1.687011e+02
5.349827e+04,6.191929e-01,1.047107e+04,1.211929e-01,8.951922e-01,8.952316e-01,1.460590e-02,7.398138e-07,2.992767e+01,9.989448e+00,1.993822e+01,3.226201e+01,1.687001e+02
5.350827e+04,6.193087e-01,1.048107e+04,1.213087e-01,8.951976e-01,8.952382e-01,1.461329e-02,7.392637e-07,2.992792e+01,9.989448e+00,1.993847e+01,3.226215e+01,1.686991e+02
5.351827e+04,6.194244e-01,1.049107e+04,1.214244e-01,8.952031e-01,8.952448e-01,1.462068e-02,7.387144e-07,2.992819e+01,9.989448e+00,1.993875e+01,3.226232e+01,1.686981e+02
5.352827e+04,6.195402e-01,1.050107e+04,1.215402e-01,8.952085e-01,8.952514e-01,1.462807e-02,7.381659e-07,2.992847e+01,9.989448e+00,1.993902e+01,3.226250e+01,1.686971e+02
5.353827e+04,6.196559e-01,1.051107e+04,1.216559e-01,8.952140e-01,8.952580e-01,1.463545e-02,7.376181e-07,2.992875e+01,9.989448e+00,1.993930e+01,3.226267e+01,1.686961e+02
5.354827e+04,6.197717e-01,1.052107e+04,1.217717e-01,8.952194e-01,8.952646e-01,1.464282e-02,7.370712e-07,2.992903e+01,9.989448e+00,1.993958e+01,3.226285e+01,1.686951e+02
5.355827e+04,6.198874e-01,1.053107e+04,1.218874e-01,8.952249e-01,8.952712e-01,1.465019e-02,7.365250e-07,2.992931e+01,9.989448e+00,1.993986e+01,3.226302e+01,1.686941e+02
5.356828e+04,6.200032e-01,1.054108e+04,1.220032e-01,8.952304e-01,8.952778e-01,1.465755e-02,7.359796e-07,2.992958e+01,9.989448e+00,1.994013e+01,3.226320e+01,1.686931e+02
5.357828e+04,6.201189e-01,1.055108e+04,1.221189e-01,8.952358e-01,8.952844e-01,1.466491e-02,7.354350e-07,2.992986e+01,9.989448e+00,1.994041e+01,3.226337e+01,1.686921e+02
5.358828e+04,6.202347e-01,1.056108e+04,1.222347e-01,8.952413e-01,8.952910e-01,1.467226e-02,7.348912e-07,2.993014e+01,9.989448e+00,1.994069e+01,3.226354e+01,1.686911e+02
5.359828e+04,6.203504e-01,1.057108e+04,1.223504e-01,8.952467e-01,8.952976e-01,1.467961e-02,7.343481e-07,2.993042e+01,9.989448e+00,1.994097e+01,3.226372e+01,1.686901e+02
5.360828e+04,6.204662e-01,1.058108e+04,1.224662e-01,8.952522e-01,8.953042e-01,1.468695e-02,7.338058e-07,2.993069e+01,9.989448e+00,1.994125e+01,3.226389e+01,1.686891e+02
5.361828e+04,6.205820e-01,1.059108e+04,1.225820e-01,8.952576e-01,8.953107e-01,1.469429e-02,7.332643e-07,2.993097e+01,9.989448e+00,1.994152e+01,3.226407e+01,1.686881e+02
5.362828e+04,6.206977e-01,1.060108e+04,1.226977e-01,8.952631e-01,8.953173e-01,1.470162e-02,7.327235e-07,2.993125e+01,9.989448e+00,1.994180e+01,3.226424e+01,1.686871e+02
5.363828e+04,6.208135e-01,1.061108e+04,1.228135e-01,8.952686e-01,8.953238e-01,1.470894e-02,7.321835e-07,2.993153e+01,9.989448e+00,1.994208e+01,3.226442e+01,1.686861e+02
5.364828e+04,6.209292e-01,1.062108e+04,1.229292e-01,8.952740e-01,8.953304e-01,1.471626e-02,7.316443e-07,2.993181e+01,9.989448e+00,1.994236e+01,3.226459e+01,1.686851e+02
5.365828e+04,6.210450e-01,1.063108e+04,1.230450e-01,8.952795e-01,8.953369e-01,1.472358e-02,7.311058e-07,2.993208e+01,9.989448e+00,1.994263e+01,3.226477e+01,1.686841e+02
5.366829e+04,6.211607e-01,1.064109e+04,1.231607e-01,8.952849e-01,8.953435e-01,1.473089e-02,7.305681e-07,2.993236e+01,9.989448e+00,1.994291e+01,3.226494e+01,1.686831e+02
5.367829e+04,6.212765e-01,1.065109e+04,1.232765e-01,8.952904e-01,8.953500e-01,1.473819e-02,7.300311e-07,2.993264e+01,9.989448e+00,1.994319e+01,3.226512e+01,1.686821e+02
5.368829e+04,6.213922e-01,1.066109e+04,1.233922e-01,8.952958e-01,8.953566e-01,1.474549e-02,7.294949e-07,2.993292e+01,9.989448e+00,1.994347e+01,3.226529e+01,1.686811e+02
5.369829e+04,6.215080e-01,1.067109e+04,1.235080e-01,8.953013e-01,8.953631e-01,1.475278e-02,7.289595e-07,2.993319e+01,9.989448e+00,1.994375e+01,3.226546e+01,1.686801e+02
5.370829e+04,6.216237e-01,1.068109e+04,1.236237e-01,8.953068e-01,8.953696e-01,1.476007e-02,7.284248e-07,2.993347e+01,9.989448e+00,1.994402e+01,3.226564e+01,1.686791e+02
5.371829e+04,6.217395e-01,1.069109e+04,1.237395e-01,8.953122e-01,8.953761e-01,1.476735e-02,7.278909e-07,2.993375e+01,9.989448e+00,1.994430e+01,3.226581e+01,1.686781e+02
5.372829e+04,6.218552e-01,1.070109e+04,1.238552e-01,8.953177e-01,8.953827e-01,1.477463e-02,7.273577e-07,2.993403e+01,9.989448e+00,1.994458e+01,3.226599e+01,1.686771e+02
5.373829e+04,6.219710e-01,1.071109e+04,1.239710e-01,8.953231e-01,8.953892e-01,1.478190e-02,7.268253e-07,2.993431e+01,9.989448e+00,1.994486e+01,3.226616e+01,1.686761e+02
5.374829e+04,6.220867e-01,1.072109e+04,1.240867e-01,8.953286e-01,8.953957e-01,1.478917e-02,7.262936e-07,2.993458e+01,9.989448e+00,1.994514e+01,3.226634e+01,1.686751e+02
5.375829e+04,6.222025e-01,1.073109e+04,1.242025e-01,8.953340e-01,8.954022e-01,1.479643e-02,7.257627e-07,2.993486e+01,9.989448e+00,1.994541e+01,3.226651e+01,1.686741e+02
5.376830e+04,6.223182e-01,1.074110e+04,1.243182e-01,8.953395e-01,8.954087e-01,1.480369e-02,7.252325e-07,2.993514e+01,9.989448e+00,1.994569e+01,3.226669e+01,1.686731e+02
5.377830e+04,6.224340e-01,1.075110e+04,1.244340e-01,8.953450e-01,8.954152e-01,1.481094e-02,7.247030e-07,2.993542e+01,9.989448e+00,1.994597e+01,3.226686e+01,1.686721e+02
5.378830e+04,6.225497e-01,1.076110e+04,1.245497e-01,8.953504e-01,8.954217e-01,1.481818e-02,7.241743e-07,2.993569e+01,9.989448e+00,1.994625e+01,3.226703e+01,1.686711e+02
5.379830e+04,6.226655e-01,1.077110e+04,1.246655e-01,8.953559e-01,8.954281e-01,1.482542e-02,7.236464e-07,2.993597e+01,9.989448e+00,1.994652e+01,3.226721e+01,1.686701e+02
5.380830e+04,6.227812e-01,1.078110e+04,1.247812e-01,8.953613e-01,8.954346e-01,1.483266e-02,7.231192e-07,2.993625e+01,9.989448e+00,1.994680e+01,3.226738e+01,1.686691e+02
5.381830e+04,6.228970e-01,1.079110e+04,1.248970e-01,8.953668e-01,8.954411e-01,1.483988e-02,7.225927e-07,2.993653e+01,9.989448e+00,1.994708e+01,3.226756e+01,1.686681e+02
5.382830e+04,6.230128e-01,1.080110e+04,1.250128e-01,8.953723e-01,8.954476e-01,1.484711e-02,7.220669e-07,2.993681e+01,9.989448e+00,1.994736e+01,3.226773e+01,1.686671e+02
5.383830e+04,6.231285e-01,1.081110e+04,1.251285e-01,8.953777e-01,8.954540e-01,1.485433e-02,7.215419e-07,2.993708e+01,9.989448e+00,1.994764e+01,3.226791e+01,1.686661e+02
5.384830e+04,6.232443e-01,1.082110e+04,1.252443e-01,8.953832e-01,8.954605e-01,1.486154e-02,7.210176e-07,2.993736e+01,9.989448e+00,1.994791e+01,3.226808e+01,1.686651e+02
5.385831e+04,6.233600e-01,1.083111e+04,1.253600e-01,8.953886e-01,8.954669e-01,1.486875e-02,7.204941e-07,2.993764e+01,9.989448e+00,1.994819e+01,3.226826e+01,1.686641e+02
5.386831e+04,6.234758e-01,1.084111e+04,1.254758e-01,8.953941e-01,8.954734e-01,1.487595e-02,7.199712e-07,2.993792e+01,9.989448e+00,1.994847e+01,3.226843e+01,1.686631e+02
5.387831e+04,6.235915e-01,1.085111e+04,1.255915e-01,8.953995e-01,8.954798e-01,1.488315e-02,7.194492e-07,2.993820e+01,9.989448e+00,1.994875e+01,3.226861e+01,1.686621e+02
5.388831e+04,6.237073e-01,1.086111e+04,1.257073e-01,8.954050e-01,8.954863e-01,1.489034e-02,7.189278e-07,2.993847e+01,9.989448e+00,1.994902e+01,3.226878e+01,1.686611e+02
5.389831e+04,6.238230e-01,1.087111e+04,1.258230e-01,8.954105e-01,8.954927e-01,1.489753e-02,7.184071e-07,2.993875e+01,9.989448e+00,1.994930e+01,3.226895e+01,1.686601e+02
5.390831e+04,6.239388e-01,1.088111e+04,1.259388e-01,8.954159e-01,8.954991e-01,1.490471e-02,7.178872e-07,2.993903e+01,9.989448e+00,1.994958e+01,3.226913e+01,1.686591e+02
5.391831e+04,6.240545e-01,1.089111e+04,1.260545e-01,8.954214e-01,8.955056e-01,1.491189e-02,7.173680e-07,2.993931e+01,9.989448e+00,1.994986e+01,3.226930e+01,1.686581e+02
5.392831e+04,6.241703e-01,1.090111e+04,1.261703e-01,8.954268e-01,8.955120e-01,1.491906e-02,7.168495e-07,2.993958e+01,9.989448e+00,1.995014e+01,3.226948e+01,1.686571e+02
5.393831e+04,6.242860e-01,1.091111e+04,1.262860e-01,8.954323e-01,8.955184e-01,1.492623e-02,7.163318e-07,2.993986e+01,9.989448e+00,1.995041e+01,3.226965e+01,1.686561e+02
5.394831e+04,6.244018e-01,1.092111e+04,1.264018e-01,8.954377e-01,8.955248e-01,1.493339e-02,7.158147e-07,2.994014e+01,9.989448e+00,1.995069e+01,3.226983e+01,1.686551e+02
5.395832e+04,6.245175e-01,1.093112e+04,1.265175e-01,8.954432e-01,8.955312e-01,1.494055e-02,7.152984e-07,2.994042e+01,9.989448e+00,1.995097e+01,3.227000e+01,1.686541e+02
5.396832e+04,6.246333e-01,1.094112e+04,1.266333e-01,8.954487e-01,8.955376e-01,1.494770e-02,7.147828e-07,2.994070e+01,9.989448e+00,1.995125e+01,3.227018e+01,1.686531e+02
5.397832e+04,6.247490e-01,1.095112e+04,1.267490e-01,8.954541e-01,8.955440e-01,1.495484e-02,7.142679e-07,2.994097e+01,9.989448e+00,1.995153e+01,3.227035e+01,1.686521e+02
5.398832e+04,6.248648e-01,1.096112e+04,1.268648e-01,8.954596e-01,8.955504e-01,1.496198e-02,7.137537e-07,2.994125e+01,9.989448e+00,1.995180e+01,3.227052e+01,1.686511e+02
5.399832e+04,6.249805e-01,1.097112e+04,1.269805e-01,8.954650e-01,8.955568e-01,1.496912e-02,7.132402e-07,2.994153e+01,9.989448e+00,1.995208e+01,3.227070e+01,1.686501e+02
5.400832e+04,6.250963e-01,1.098112e+04,1.270963e-01,8.954705e-01,8.955632e-01,1.497625e-02,7.127275e-07,2.994181e+01,9.989448e+00,1.995236e+01,3.227087e+01,1.686491e+02
5.401832e+04,6.252121e-01,1.099112e+04,1.272121e-01,8.954759e-01,8.955696e-01,1.498337e-02,7.122154e-07,2.994208e+01,9.989448e+00,1.995264e+01,3.227105e+01,1.686481e+02
5.402832e+04,6.253278e-01,1.100112e+04,1.273278e-01,8.954814e-01,8.955760e-01,1.499050e-02,7.117041e-07,2.994236e+01,9.989448e+00,1.995291e+01,3.227122e+01,1.686471e+02
5.403832e+04,6.254436e-01,1.101112e+04,1.274436e-01,8.954869e-01,8.955823e-01,1.499761e-02,7.111934e-07,2.994264e+01,9.989448e+00,1.995319e+01,3.227140e+01,1.686461e+02
5.404832e+04,6.255593e-01,1.102112e+04,1.275593e-01,8.954923e-01,8.955887e-01,1.500472e-02,7.106835e-07,2.994292e+01,9.989448e+00,1.995347e+01,3.227157e+01,1.686451e+02
5.405833e+04,6.256751e-01,1.103113e+04,1.276751e-01,8.954978e-01,8.955951e-01,1.501183e-02,7.101742e-07,2.994320e+01,9.989448e+00,1.995375e+01,3.227175e+01,1.686441e+02
5.406833e+04,6.257908e-01,1.104113e+04,1.277908e-01,8.955032e-01,8.956014e-01,1.501893e-02,7.096657e-07,2.994347e+01,9.989448e+00,1.995403e+01,3.227192e+01,1.686431e+02
5.407833e+04,6.259066e-01,1.105113e+04,1.279066e-01,8.955087e-01,8.956078e-01,1.502602e-02,7.091578e-07,2.994375e+01,9.989448e+00,1.995430e+01,3.227209e+01,1.686421e+02
5.408833e+04,6.260223e-01,1.106113e+04,1.280223e-01,8.955142e-01,8.956141e-01,1.503311e-02,7.086507e-07,2.994403e+01,9.989448e+00,1.995458e+01,3.227227e+01,1.686411e+02
5.409833e+04,6.261381e-01,1.107113e+04,1.281381e-01,8.955196e-01,8.956205e-01,1.504019e-02,7.081442e-07,2.994431e+01,9.989448e+00,1.995486e+01,3.227244e+01,1.686401e+02
5.410833e+04,6.262538e-01,1.108113e+04,1.282538e-01,8.955251e-01,8.956268e-01,1.504727e-02,7.076385e-07,2.994459e+01,9.989448e+00,1.995514e+01,3.227262e+01,1.686391e+02
5.411833e+04,6.263696e-01,1.109113e+04,1.283696e-01,8.955305e-01,8.956331e-01,1.505435e-02,7.071334e-07,2.994486e+01,9.989448e+00,1.995541e+01,3.227279e+01,1.686381e+02
5.412833e+04,6.264853e-01,1.110113e+04,1.284853e-01,8.955360e-01,8.956395e-01,1.506142e-02,7.066290e-07,2.994514e+01,9.989448e+00,1.995569e+01,3.227297e+01,1.686371e+02
5.413833e+04,6.266011e-01,1.111113e+04,1.286011e-01,8.955414e-01,8.956458e-01,1.506848e-02,7.061253e-07,2.994542e+01,9.989448e+00,1.995597e+01,3.227314e+01,1.686361e+02
5.414833e+04,6.267168e-01,1.112113e+04,1.287168e-01,8.955469e-01,8.956521e-01,1.507554e-02,7.056223e-07,2.994570e+01,9.989448e+00,1.995625e+01,3.227332e+01,1.686351e+02
5.415834e+04,6.268326e-01,1.113114e+04,1.288326e-01,8.955524e-01,8.956584e-01,1.508260e-02,7.051200e-07,2.994597e+01,9.989448e+00,1.995653e+01,3.227349e+01,1.686341e+02
5.416834e+04,6.269483e-01,1.114114e+04,1.289483e-01,8.955578e-01,8.956648e-01,1.508965e-02,7.046184e-07,2.994625e+01,9.989448e+00,1.995680e+01,3.227366e+01,1.686331e+02
5.417834e+04,6.270641e-01,1.115114e+04,1.290641e-01,8.955633e-01,8.956711e-01,1.509669e-02,7.041175e-07,2.994653e+01,9.989448e+00,1.995708e+01,3.227384e+01,1.686321e+02
5.418834e+04,6.271798e-01,1.116114e+04,1.291798e-01,8.955687e-01,8.956774e-01,1.510373e-02,7.036172e-07,2.994681e+01,9.989448e+00,1.995736e+01,3.227401e+01,1.686311e+02
5.419834e+04,6.272956e-01,1.117114e+04,1.292956e-01,8.955742e-01,8.956837e-01,1.511076e-02,7.031176e-07,2.994709e+01,9.989448e+00,1.995764e+01,3.227419e+01,1.686301e+02
5.420834e+04,6.274114e-01,1.118114e+04,1.294114e-01,8.955796e-01,8.956900e-01,1.511779e-02,7.026187e-07,2.994736e+01,9.989448e+00,1.995791e+01,3.227436e+01,1.686291e+02
5.421834e+04,6.275271e-01,1.119114e+04,1.295271e-01,8.955851e-01,8.956963e-01,1.512482e-02,7.021205e-07,2.994764e+01,9.989448e+00,1.995819e+01,3.227454e+01,1.686281e+02
5.422834e+04,6.276429e-01,1.120114e+04,1.296429e-01,8.955906e-01,8.957026e-01,1.513184e-02,7.016230e-07,2.994792e+01,9.989448e+00,1.995847e+01,3.227471e+01,1.686271e+02
5.423834e+04,6.277586e-01,1.121114e+04,1.297586e-01,8.955960e-01,8.957088e-01,1.513885e-02,7.011261e-07,2.994820e+01,9.989448e+00,1.995875e+01,3.227488e+01,1.686261e+02
5.424834e+04,6.278744e-01,1.122114e+04,1.298744e-01,8.956015e-01,8.957151e-01,1.514586e-02,7.006299e-07,2.994847e+01,9.989448e+00,1.995903e+01,3.227506e+01,1.686251e+02
5.425835e+04,6.279901e-01,1.123115e+04,1.299901e-01,8.956069e-01,8.957214e-01,1.515287e-02,7.001344e-07,2.994875e+01,9.989448e+00,1.995930e+01,3.227523e+01,1.686241e+02
5.426835e+04,6.281059e-01,1.124115e+04,1.301059e-01,8.956124e-01,8.957277e-01,1.515987e-02,6.996395e-07,2.994903e+01,9.989448e+00,1.995958e+01,3.227541e+01,1.686231e+02
5.427835e+04,6.282216e-01,1.125115e+04,1.302216e-01,8.956179e-01,8.957339e-01,1.516686e-02,6.991454e-07,2.994931e+01,9.989448e+00,1.995986e+01,3.227558e+01,1.686221e+02
5.428835e+04,6.283374e-01,1.126115e+04,1.303374e-01,8.956233e-01,8.957402e-01,1.517385e-02,6.986519e-07,2.994959e+01,9.989448e+00,1.996014e+01,3.227576e+01,1.686211e+02
5.429835e+04,6.284531e-01,1.127115e+04,1.304531e-01,8.956288e-01,8.957464e-01,1.518083e-02,6.981590e-07,2.994986e+01,9.989448e+00,1.996042e+01,3.227593e+01,1.686201e+02
5.430835e+04,6.285689e-01,1.128115e+04,1.305689e-01,8.956342e-01,8.957527e-01,1.518781e-02,6.976669e-07,2.995014e+01,9.989448e+00,1.996069e+01,3.227611e+01,1.686191e+02
5.431835e+04,6.286846e-01,1.129115e+04,1.306846e-01,8.956397e-01,8.957589e-01,1.519479e-02,6.971754e-07,2.995042e+01,9.989448e+00,1.996097e+01,3.227628e+01,1.686181e+02
5.432835e+04,6.288004e-01,1.130115e+04,1.308004e-01,8.956451e-01,8.957652e-01,1.520176e-02,6.966845e-07,2.995070e+01,9.989448e+00,1.996125e+01,3.227645e+01,1.686171e+02
5.433835e+04,6.289161e-01,1.131115e+04,1.309161e-01,8.956506e-01,8.957714e-01,1.520872e-02,6.961943e-07,2.995097e+01,9.989448e+00,1.996153e+01,3.227663e+01,1.686161e+02
5.434836e+04,6.290319e-01,1.132116e+04,1.310319e-01,8.956561e-01,8.957777e-01,1.521569e-02,6.957048e-07,2.995125e+01,9.989448e+00,1.996180e+01,3.227680e+01,1.686151e+02
5.435836e+04,6.291476e-01,1.133116e+04,1.311476e-01,8.956615e-01,8.957839e-01,1.522264e-02,6.952159e-07,2.995153e+01,9.989448e+00,1.996208e+01,3.227698e+01,1.686141e+02
5.436836e+04,6.292634e-01,1.134116e+04,1.312634e-01,8.956670e-01,8.957901e-01,1.522959e-02,6.947277e-07,2.995181e+01,9.989448e+00,1.996236e+01,3.227715e+01,1.686131e+02
5.437836e+04,6.293791e-01,1.135116e+04,1.313791e-01,8.956724e-01,8.957963e-01,1.523654e-02,6.942402e-07,2.995209e+01,9.989448e+00,1.996264e+01,3.227733e+01,1.686121e+02
5.438836e+04,6.294949e-01,1.136116e+04,1.314949e-01,8.956779e-01,8.958026e-01,1.524348e-02,6.937533e-07,2.995236e+01,9.989448e+00,1.996292e+01,3.227750e+01,1.686111e+02
5.439836e+04,6.296107e-01,1.137116e+04,1.316107e-01,8.956833e-01,8.958088e-01,1.525041e-02,6.932671e-07,2.995264e+01,9.989448e+00,1.996319e+01,3.227768e+01,1.686101e+02
5.440836e+04,6.297264e-01,1.138116e+04,1.317264e-01,8.956888e-01,8.958150e-01,1.525734e-02,6.927815e-07,2.995292e+01,9.989448e+00,1.996347e+01,3.227785e+01,1.686091e+02
5.441836e+04,6.298422e-01,1.139116e+04,1.318422e-01,8.956943e-01,8.958212e-01,1.526427e-02,6.922966e-07,2.995320e+01,9.989448e+00,1.996375e+01,3.227802e+01,1.686081e+02
5.442836e+04,6.299579e-01,1.140116e+04,1.319579e-01,8.956997e-01,8.958274e-01,1.527119e-02,6.918123e-07,2.995348e+01,9.989448e+00,1.996403e+01,3.227820e+01,1.686071e+02
5.443836e+04,6.300737e-01,1.141116e+04,1.320737e-01,8.957052e-01,8.958336e-01,1.527811e-02,6.913287e-07,2.995375e+01,9.989448e+00,1.996430e+01,3.227837e+01,1.686061e+02
5.444837e+04,6.301894e-01,1.142117e+04,1.321894e-01,8.957106e-01,8.958398e-01,1.528502e-02,6.908457e-07,2.995403e+01,9.989448e+00,1.996458e+01,3.227855e+01,1.686051e+02
5.445837e+04,6.303052e-01,1.143117e+04,1.323052e-01,8.957161e-01,8.958460e-01,1.529193e-02,6.903633e-07,2.995431e+01,9.989448e+00,1.996486e+01,3.227872e+01,1.686041e+02
5.446837e+04,6.304209e-01,1.144117e+04,1.324209e-01,8.957215e-01,8.958521e-01,1.529883e-02,6.898816e-07,2.995459e+01,9.989448e+00,1.996514e+01,3.227890e+01,1.686031e+02
5.447837e+04,6.305367e-01,1.145117e+04,1.325367e-01,8.957270e-01,8.958583e-01,1.530572e-02,6.894006e-07,2.995486e+01,9.989448e+00,1.996542e+01,3.227907e+01,1.686021e+02
5.448837e+04,6.306524e-01,1.146117e+04,1.326524e-01,8.957325e-01,8.958645e-01,1.531262e-02,6.889202e-07,2.995514e+01,9.989448e+00,1.996569e+01,3.227924e+01,1.686011e+02
5.449837e+04,6.307682e-01,1.147117e+04,1.327682e-01,8.957379e-01,8.958707e-01,1.531950e-02,6.884404e-07,2.995542e+01,9.989448e+00,1.996597e+01,3.227942e+01,1.686001e+02
5.450837e+04,6.308839e-01,1.148117e+04,1.328839e-01,8.957441e-01,8.958768e-01,1.532639e-02,6.879613e-07,2.995531e+01,9.989391e+00,1.996592e+01,3.227915e+01,1.686000e+02
5.451837e+04,6.309997e-01,1.149117e+04,1.329997e-01,8.957504e-01,8.958830e-01,1.533327e-02,6.874828e-07,2.995516e+01,9.989326e+00,1.996584e+01,3.227884e+01,1.686000e+02
5.452837e+04,6.311154e-01,1.150117e+04,1.331154e-01,8.957567e-01,8.958891e-01,1.534014e-02,6.870050e-07,2.995501e+01,9.989262e+00,1.996575e+01,3.227852e+01,1.686000e+02
5.453837e+04,6.312312e-01,1.151117e+04,1.332312e-01,8.957630e-01,8.958953e-01,1.534701e-02,6.865278e-07,2.995486e+01,9.989198e+00,1.996567e+01,3.227820e+01,1.686000e+02
5.454838e+04,6.313469e-01,1.152118e+04,1.333469e-01,8.957693e-01,8.959014e-01,1.535387e-02,6.860512e-07,2.995471e+01,9.989134e+00,1.996558e+01,3.227789e+01,1.686000e+02
5.455838e+04,6.314627e-01,1.153118e+04,1.334627e-01,8.957756e-01,8.959076e-01,1.536073e-02,6.855753e-07,2.995457e+01,9.989070e+00,1.996550e+01,3.227757e+01,1.686000e+02
5.456838e+04,6.315784e-01,1.154118e+04,1.335784e-01,8.957818e-01,8.959137e-01,1.536758e-02,6.850999e-07,2.995442e+01,9.989006e+00,1.996541e+01,3.227726e+01,1.686000e+02
5.457838e+04,6.316942e-01,1.155118e+04,1.336942e-01,8.957881e-01,8.959199e-01,1.537443e-02,6.846253e-07,2.995427e+01,9.988941e+00,1.996532e+01,3.227694e+01,1.686000e+02
5.458838e+04,6.318099e-01,1.156118e+04,1.338099e-01,8.957944e-01,8.959260e-01,1.538128e-02,6.841512e-07,2.995412e+01,9.988877e+00,1.996524e+01,3.227662e+01,1.686000e+02
5.459838e+04,6.319257e-01,1.157118e+04,1.339257e-01,8.958007e-01,8.959321e-01,1.538812e-02,6.836778e-07,2.995397e+01,9.988813e+00,1.996515e+01,3.227631e+01,1.686000e+02
5.460838e+04,6.320415e-01,1.158118e+04,1.340415e-01,8.958070e-01,8.959383e-01,1.539495e-02,6.832050e-07,2.995382e+01,9.988749e+00,1.996507e+01,3.227599e+01,1.686000e+02
5.461838e+04,6.321572e-01,1.159118e+04,1.341572e-01,8.958133e-01,8.959444e-01,1.540178e-02,6.827328e-07,2.995367e+01,9.988685e+00,1.996498e+01,3.227568e+01,1.686000e+02
5.462838e+04,6.322730e-01,1.160118e+04,1.342730e-01,8.958196e-01,8.959505e-01,1.540861e-02,6.822613e-07,2.995352e+01,9.988621e+00,1.996490e+01,3.227536e+01,1.686000e+02
5.463838e+04,6.323887e-01,1.161118e+04,1.343887e-01,8.958259e-01,8.959566e-01,1.541543e-02,6.817904e-07,2.995337e+01,9.988556e+00,1.996481e+01,3.227504e+01,1.686000e+02
5.464839e+04,6.325045e-01,1.162119e+04,1.345045e-01,8.958321e-01,8.959627e-01,1.542225e-02,6.813201e-07,2.995322e+01,9.988492e+00,1.996473e+01,3.227473e+01,1.686000e+02
5.465839e+04,6.326202e-01,1.163119e+04,1.346202e-01,8.958384e-01,8.959688e-01,1.542906e-02,6.808504e-07,2.995307e+01,9.988428e+00,1.996464e+01,3.227441e+01,1.686000e+02
5.466839e+04,6.327360e-01,1.164119e+04,1.347360e-01,8.958447e-01,8.959749e-01,1.543586e-02,6.803814e-07,2.995292e+01,9.988364e+00,1.996455e+01,3.227409e+01,1.686000e+02
5.467839e+04,6.328517e-01,1.165119e+04,1.348517e-01,8.958510e-01,8.959810e-01,1.544267e-02,6.799129e-07,2.995277e+01,9.988300e+00,1.996447e+01,3.227378e+01,1.686000e+02
5.468839e+04,6.329675e-01,1.166119e+04,1.349675e-01,8.958573e-01,8.959871e-01,1.544946e-02,6.794451e-07,2.995262e+01,9.988236e+00,1.996438e+01,3.227346e+01,1.686000e+02
5.469839e+04,6.330832e-01,1.167119e+04,1.350832e-01,8.958636e-01,8.959932e-01,1.545626e-02,6.789779e-07,2.995247e+01,9.988171e+00,1.996430e+01,3.227315e+01,1.686000e+02
5.470839e+04,6.331990e-01,1.168119e+04,1.351990e-01,8.958699e-01,8.959993e-01,1.546304e-02,6.785113e-07,2.995232e+01,9.988107e+00,1.996421e+01,3.227283e+01,1.686000e+02
5.471839e+04,6.333147e-01,1.169119e+04,1.353147e-01,8.958762e-01,8.960053e-01,1.546983e-02,6.780454e-07,2.995217e+01,9.988043e+00,1.996413e+01,3.227251e+01,1.686000e+02
5.472839e+04,6.334305e-01,1.170119e+04,1.354305e-01,8.958824e-01,8.960114e-01,1.547661e-02,6.775800e-07,2.995202e+01,9.987979e+00,1.996404e+01,3.227220e+01,1.686000e+02
5.473839e+04,6.335462e-01,1.171119e+04,1.355462e-01,8.958887e-01,8.960175e-01,1.548338e-02,6.771153e-07,2.995187e+01,9.987915e+00,1.996396e+01,3.227188e+01,1.686000e+02
5.474840e+04,6.336620e-01,1.172120e+04,1.356620e-01,8.958950e-01,8.960235e-01,1.549015e-02,6.766511e-07,2.995172e+01,9.987851e+00,1.996387e+01,3.227157e+01,1.686000e+02
5.475840e+04,6.337777e-01,1.173120e+04,1.357777e-01,8.959013e-01,8.960296e-01,1.549692e-02,6.761876e-07,2.995157e+01,9.987786e+00,1.996378e+01,3.227125e+01,1.686000e+02
5.476840e+04,6.338935e-01,1.174120e+04,1.358935e-01,8.959076e-01,8.960357e-01,1.550368e-02,6.757247e-07,2.995142e+01,9.987722e+00,1.996370e+01,3.227093e+01,1.686000e+02
5.477840e+04,6.340092e-01,1.175120e+04,1.360092e-01,8.959139e-01,8.960417e-01,1.551043e-02,6.752624e-07,2.995127e+01,9.987658e+00,1.996361e+01,3.227062e+01,1.686000e+02
5.478840e+04,6.341250e-01,1.176120e+04,1.361250e-01,8.959202e-01,8.960478e-01,1.551718e-02,6.748006e-07,2.995112e+01,9.987594e+00,1.996353e+01,3.227030e+01,1.686000e+02
5.479840e+04,6.342408e-01,1.177120e+04,1.362408e-01,8.959265e-01,8.960538e-01,1.552393e-02,6.743395e-07,2.995097e+01,9.987530e+00,1.996344e+01,3.226999e+01,1.686000e+02
