Repository: brandonlampe/CS_Data

# Repository for Crushed Salt Data
**Grant No: 456417**

This is a work in progress!

## Repository Content

### Directory Names
A uniform namining structure still in progress, but in general directories are named according to the following:
 - Names contain no spaces, a single underscore "_" will be used as a file name seperator.
 - Files are for the Crushed Salt Project (CSP); therefore, the first three charaters of each file are "CSP".
 - Folders are organized by which frame the test was performed on i.e., A2 or A3.
 - The fifth and sixth charaters of each file name will therefore be "A" followed by the frame number.

File: UNM_WP_HY_175_10/STAGE01/CREEP_FIT/175_10_STAGE01_CREEP_OUT.csv (part 7 of 40)
Analysis by Brandon Lampe, performed on: 2016/08/01 10:29:12
Experimental results below begin at: 2016/07/29 11:00:45
Duration (sec),Duration (day),Elapsed Time (sec),Elapsed Time (day),Interpolated Fractional Density,Fit to Fractional Density,Fit to Volume Strain,Fit to Volume Strain Rate (1/sec),Confining Pressure (MPa),Pore Pressure (MPa),Terzaghi Pressure (MPa),Solid Pressure (MPa),Temperature (C))
5.716864e+04,6.616741e-01,1.414144e+04,1.636741e-01,8.973475e-01,8.973818e-01,1.700485e-02,5.797949e-07,2.994542e+01,9.995793e+00,1.994963e+01,3.222756e+01,1.687011e+02
5.717864e+04,6.617899e-01,1.415144e+04,1.637899e-01,8.973547e-01,8.973870e-01,1.701064e-02,5.794497e-07,2.994527e+01,9.995793e+00,1.994948e+01,3.222722e+01,1.687041e+02
5.718864e+04,6.619056e-01,1.416144e+04,1.639056e-01,8.973619e-01,8.973922e-01,1.701644e-02,5.791050e-07,2.994512e+01,9.995793e+00,1.994933e+01,3.222687e+01,1.687071e+02
5.719865e+04,6.620214e-01,1.417145e+04,1.640214e-01,8.973691e-01,8.973974e-01,1.702223e-02,5.787606e-07,2.994497e+01,9.995793e+00,1.994918e+01,3.222653e+01,1.687101e+02
5.720865e+04,6.621371e-01,1.418145e+04,1.641371e-01,8.973763e-01,8.974026e-01,1.702801e-02,5.784166e-07,2.994482e+01,9.995793e+00,1.994903e+01,3.222618e+01,1.687131e+02
5.721865e+04,6.622529e-01,1.419145e+04,1.642529e-01,8.973835e-01,8.974078e-01,1.703380e-02,5.780730e-07,2.994467e+01,9.995793e+00,1.994888e+01,3.222584e+01,1.687161e+02
5.722865e+04,6.623686e-01,1.420145e+04,1.643686e-01,8.973907e-01,8.974129e-01,1.703958e-02,5.777298e-07,2.994452e+01,9.995793e+00,1.994873e+01,3.222550e+01,1.687191e+02
5.723865e+04,6.624844e-01,1.421145e+04,1.644844e-01,8.973979e-01,8.974181e-01,1.704535e-02,5.773870e-07,2.994437e+01,9.995793e+00,1.994858e+01,3.222515e+01,1.687221e+02
5.724865e+04,6.626001e-01,1.422145e+04,1.646001e-01,8.974050e-01,8.974233e-01,1.705113e-02,5.770446e-07,2.994422e+01,9.995793e+00,1.994843e+01,3.222481e+01,1.687251e+02
5.725865e+04,6.627159e-01,1.423145e+04,1.647159e-01,8.974122e-01,8.974285e-01,1.705689e-02,5.767025e-07,2.994407e+01,9.995793e+00,1.994828e+01,3.222446e+01,1.687281e+02
5.726865e+04,6.628316e-01,1.424145e+04,1.648316e-01,8.974194e-01,8.974337e-01,1.706266e-02,5.763609e-07,2.994392e+01,9.995793e+00,1.994813e+01,3.222412e+01,1.687311e+02
5.727865e+04,6.629474e-01,1.425145e+04,1.649474e-01,8.974266e-01,8.974388e-01,1.706842e-02,5.760196e-07,2.994377e+01,9.995793e+00,1.994798e+01,3.222377e+01,1.687341e+02
5.728866e+04,6.630631e-01,1.426146e+04,1.650631e-01,8.974338e-01,8.974440e-01,1.707418e-02,5.756787e-07,2.994362e+01,9.995793e+00,1.994783e+01,3.222343e+01,1.687371e+02
5.729866e+04,6.631789e-01,1.427146e+04,1.651789e-01,8.974410e-01,8.974492e-01,1.707994e-02,5.753382e-07,2.994347e+01,9.995793e+00,1.994768e+01,3.222308e+01,1.687401e+02
5.730866e+04,6.632946e-01,1.428146e+04,1.652946e-01,8.974482e-01,8.974543e-01,1.708569e-02,5.749981e-07,2.994332e+01,9.995793e+00,1.994753e+01,3.222274e+01,1.687431e+02
5.731866e+04,6.634104e-01,1.429146e+04,1.654104e-01,8.974554e-01,8.974595e-01,1.709144e-02,5.746583e-07,2.994317e+01,9.995793e+00,1.994738e+01,3.222239e+01,1.687461e+02
5.732866e+04,6.635261e-01,1.430146e+04,1.655261e-01,8.974626e-01,8.974646e-01,1.709718e-02,5.743190e-07,2.994302e+01,9.995793e+00,1.994723e+01,3.222205e+01,1.687491e+02
5.733866e+04,6.636419e-01,1.431146e+04,1.656419e-01,8.974697e-01,8.974698e-01,1.710293e-02,5.739800e-07,2.994287e+01,9.995793e+00,1.994708e+01,3.222170e+01,1.687521e+02
5.734866e+04,6.637577e-01,1.432146e+04,1.657577e-01,8.974769e-01,8.974750e-01,1.710866e-02,5.736414e-07,2.994272e+01,9.995793e+00,1.994693e+01,3.222136e+01,1.687551e+02
5.735866e+04,6.638734e-01,1.433146e+04,1.658734e-01,8.974841e-01,8.974801e-01,1.711440e-02,5.733032e-07,2.994257e+01,9.995793e+00,1.994678e+01,3.222101e+01,1.687581e+02
5.736866e+04,6.639892e-01,1.434146e+04,1.659892e-01,8.974913e-01,8.974852e-01,1.712013e-02,5.729653e-07,2.994242e+01,9.995793e+00,1.994663e+01,3.222067e+01,1.687611e+02
5.737866e+04,6.641049e-01,1.435146e+04,1.661049e-01,8.974985e-01,8.974904e-01,1.712586e-02,5.726279e-07,2.994227e+01,9.995793e+00,1.994648e+01,3.222032e+01,1.687641e+02
5.738867e+04,6.642207e-01,1.436147e+04,1.662207e-01,8.975057e-01,8.974955e-01,1.713159e-02,5.722908e-07,2.994212e+01,9.995793e+00,1.994633e+01,3.221998e+01,1.687671e+02
5.739867e+04,6.643364e-01,1.437147e+04,1.663364e-01,8.975129e-01,8.975007e-01,1.713731e-02,5.719541e-07,2.994197e+01,9.995793e+00,1.994618e+01,3.221963e+01,1.687701e+02
5.740867e+04,6.644522e-01,1.438147e+04,1.664522e-01,8.975201e-01,8.975058e-01,1.714303e-02,5.716178e-07,2.994183e+01,9.995793e+00,1.994603e+01,3.221929e+01,1.687731e+02
5.741867e+04,6.645679e-01,1.439147e+04,1.665679e-01,8.975272e-01,8.975109e-01,1.714874e-02,5.712818e-07,2.994168e+01,9.995793e+00,1.994588e+01,3.221894e+01,1.687761e+02
5.742867e+04,6.646837e-01,1.440147e+04,1.666837e-01,8.975344e-01,8.975160e-01,1.715445e-02,5.709462e-07,2.994153e+01,9.995793e+00,1.994573e+01,3.221860e+01,1.687791e+02
5.743867e+04,6.647994e-01,1.441147e+04,1.667994e-01,8.975416e-01,8.975212e-01,1.716016e-02,5.706110e-07,2.994138e+01,9.995793e+00,1.994558e+01,3.221825e+01,1.687821e+02
5.744867e+04,6.649152e-01,1.442147e+04,1.669152e-01,8.975488e-01,8.975263e-01,1.716587e-02,5.702762e-07,2.994123e+01,9.995793e+00,1.994543e+01,3.221791e+01,1.687851e+02
5.745867e+04,6.650309e-01,1.443147e+04,1.670309e-01,8.975560e-01,8.975314e-01,1.717157e-02,5.699417e-07,2.994108e+01,9.995793e+00,1.994528e+01,3.221756e+01,1.687881e+02
5.746867e+04,6.651467e-01,1.444147e+04,1.671467e-01,8.975632e-01,8.975365e-01,1.717727e-02,5.696077e-07,2.994093e+01,9.995793e+00,1.994513e+01,3.221722e+01,1.687911e+02
5.747867e+04,6.652624e-01,1.445147e+04,1.672624e-01,8.975704e-01,8.975416e-01,1.718296e-02,5.692739e-07,2.994078e+01,9.995793e+00,1.994498e+01,3.221687e+01,1.687941e+02
5.748868e+04,6.653782e-01,1.446148e+04,1.673782e-01,8.975776e-01,8.975467e-01,1.718865e-02,5.689406e-07,2.994063e+01,9.995793e+00,1.994483e+01,3.221653e+01,1.687971e+02
5.749868e+04,6.654939e-01,1.447148e+04,1.674939e-01,8.975846e-01,8.975518e-01,1.719434e-02,5.686076e-07,2.994049e+01,9.995795e+00,1.994469e+01,3.221620e+01,1.687999e+02
5.750868e+04,6.656097e-01,1.448148e+04,1.676097e-01,8.975881e-01,8.975569e-01,1.720003e-02,5.682750e-07,2.994070e+01,9.995859e+00,1.994485e+01,3.221635e+01,1.687969e+02
5.751868e+04,6.657254e-01,1.449148e+04,1.677254e-01,8.975916e-01,8.975620e-01,1.720571e-02,5.679428e-07,2.994092e+01,9.995922e+00,1.994500e+01,3.221649e+01,1.687939e+02
5.752868e+04,6.658412e-01,1.450148e+04,1.678412e-01,8.975951e-01,8.975671e-01,1.721139e-02,5.676110e-07,2.994113e+01,9.995986e+00,1.994515e+01,3.221663e+01,1.687909e+02
5.753868e+04,6.659570e-01,1.451148e+04,1.679570e-01,8.975986e-01,8.975722e-01,1.721706e-02,5.672795e-07,2.994134e+01,9.996049e+00,1.994530e+01,3.221678e+01,1.687879e+02
5.754868e+04,6.660727e-01,1.452148e+04,1.680727e-01,8.976021e-01,8.975773e-01,1.722273e-02,5.669483e-07,2.994156e+01,9.996112e+00,1.994545e+01,3.221692e+01,1.687849e+02
5.755868e+04,6.661885e-01,1.453148e+04,1.681885e-01,8.976056e-01,8.975824e-01,1.722840e-02,5.666176e-07,2.994177e+01,9.996176e+00,1.994560e+01,3.221707e+01,1.687819e+02
5.756868e+04,6.663042e-01,1.454148e+04,1.683042e-01,8.976091e-01,8.975875e-01,1.723407e-02,5.662872e-07,2.994199e+01,9.996239e+00,1.994575e+01,3.221721e+01,1.687789e+02
5.757868e+04,6.664200e-01,1.455148e+04,1.684200e-01,8.976126e-01,8.975926e-01,1.723973e-02,5.659572e-07,2.994220e+01,9.996303e+00,1.994590e+01,3.221736e+01,1.687759e+02
5.758869e+04,6.665357e-01,1.456149e+04,1.685357e-01,8.976160e-01,8.975977e-01,1.724539e-02,5.656275e-07,2.994241e+01,9.996366e+00,1.994605e+01,3.221750e+01,1.687729e+02
5.759869e+04,6.666515e-01,1.457149e+04,1.686515e-01,8.976195e-01,8.976027e-01,1.725104e-02,5.652982e-07,2.994263e+01,9.996429e+00,1.994620e+01,3.221765e+01,1.687699e+02
5.760869e+04,6.667672e-01,1.458149e+04,1.687672e-01,8.976230e-01,8.976078e-01,1.725669e-02,5.649693e-07,2.994284e+01,9.996493e+00,1.994635e+01,3.221779e+01,1.687669e+02
5.761869e+04,6.668830e-01,1.459149e+04,1.688830e-01,8.976265e-01,8.976129e-01,1.726234e-02,5.646407e-07,2.994305e+01,9.996556e+00,1.994650e+01,3.221793e+01,1.687639e+02
5.762869e+04,6.669987e-01,1.460149e+04,1.689987e-01,8.976300e-01,8.976180e-01,1.726799e-02,5.643125e-07,2.994327e+01,9.996620e+00,1.994665e+01,3.221808e+01,1.687609e+02
5.763869e+04,6.671145e-01,1.461149e+04,1.691145e-01,8.976335e-01,8.976230e-01,1.727363e-02,5.639847e-07,2.994348e+01,9.996683e+00,1.994680e+01,3.221822e+01,1.687579e+02
5.764869e+04,6.672302e-01,1.462149e+04,1.692302e-01,8.976370e-01,8.976281e-01,1.727927e-02,5.636572e-07,2.994370e+01,9.996747e+00,1.994695e+01,3.221837e+01,1.687549e+02
5.765869e+04,6.673460e-01,1.463149e+04,1.693460e-01,8.976405e-01,8.976331e-01,1.728490e-02,5.633301e-07,2.994391e+01,9.996810e+00,1.994710e+01,3.221851e+01,1.687519e+02
5.766869e+04,6.674617e-01,1.464149e+04,1.694617e-01,8.976440e-01,8.976382e-01,1.729054e-02,5.630033e-07,2.994412e+01,9.996873e+00,1.994725e+01,3.221866e+01,1.687489e+02
5.767869e+04,6.675775e-01,1.465149e+04,1.695775e-01,8.976475e-01,8.976432e-01,1.729617e-02,5.626769e-07,2.994434e+01,9.996937e+00,1.994740e+01,3.221880e+01,1.687459e+02
5.768870e+04,6.676932e-01,1.466150e+04,1.696932e-01,8.976510e-01,8.976483e-01,1.730179e-02,5.623509e-07,2.994455e+01,9.997000e+00,1.994755e+01,3.221895e+01,1.687429e+02
5.769870e+04,6.678090e-01,1.467150e+04,1.698090e-01,8.976545e-01,8.976533e-01,1.730741e-02,5.620252e-07,2.994476e+01,9.997064e+00,1.994770e+01,3.221909e+01,1.687399e+02
5.770870e+04,6.679247e-01,1.468150e+04,1.699247e-01,8.976579e-01,8.976584e-01,1.731303e-02,5.616999e-07,2.994498e+01,9.997127e+00,1.994785e+01,3.221923e+01,1.687369e+02
5.771870e+04,6.680405e-01,1.469150e+04,1.700405e-01,8.976614e-01,8.976634e-01,1.731865e-02,5.613749e-07,2.994519e+01,9.997191e+00,1.994800e+01,3.221938e+01,1.687339e+02
5.772870e+04,6.681563e-01,1.470150e+04,1.701563e-01,8.976649e-01,8.976685e-01,1.732426e-02,5.610503e-07,2.994541e+01,9.997254e+00,1.994815e+01,3.221952e+01,1.687309e+02
5.773870e+04,6.682720e-01,1.471150e+04,1.702720e-01,8.976684e-01,8.976735e-01,1.732987e-02,5.607261e-07,2.994562e+01,9.997317e+00,1.994830e+01,3.221967e+01,1.687279e+02
5.774870e+04,6.683878e-01,1.472150e+04,1.703878e-01,8.976719e-01,8.976785e-01,1.733548e-02,5.604022e-07,2.994583e+01,9.997381e+00,1.994845e+01,3.221981e+01,1.687249e+02
5.775870e+04,6.685035e-01,1.473150e+04,1.705035e-01,8.976754e-01,8.976836e-01,1.734108e-02,5.600787e-07,2.994605e+01,9.997444e+00,1.994860e+01,3.221996e+01,1.687219e+02
5.776870e+04,6.686193e-01,1.474150e+04,1.706193e-01,8.976789e-01,8.976886e-01,1.734668e-02,5.597555e-07,2.994626e+01,9.997508e+00,1.994875e+01,3.222010e+01,1.687189e+02
5.777871e+04,6.687350e-01,1.475151e+04,1.707350e-01,8.976824e-01,8.976936e-01,1.735228e-02,5.594326e-07,2.994647e+01,9.997571e+00,1.994890e+01,3.222024e+01,1.687159e+02
5.778871e+04,6.688508e-01,1.476151e+04,1.708508e-01,8.976859e-01,8.976986e-01,1.735787e-02,5.591102e-07,2.994669e+01,9.997635e+00,1.994905e+01,3.222039e+01,1.687129e+02
5.779871e+04,6.689665e-01,1.477151e+04,1.709665e-01,8.976894e-01,8.977037e-01,1.736346e-02,5.587880e-07,2.994690e+01,9.997698e+00,1.994920e+01,3.222053e+01,1.687099e+02
5.780871e+04,6.690823e-01,1.478151e+04,1.710823e-01,8.976929e-01,8.977087e-01,1.736905e-02,5.584663e-07,2.994711e+01,9.997761e+00,1.994935e+01,3.222068e+01,1.687069e+02
5.781871e+04,6.691980e-01,1.479151e+04,1.711980e-01,8.976963e-01,8.977137e-01,1.737463e-02,5.581449e-07,2.994733e+01,9.997825e+00,1.994950e+01,3.222082e+01,1.687039e+02
5.782871e+04,6.693138e-01,1.480151e+04,1.713138e-01,8.976998e-01,8.977187e-01,1.738021e-02,5.578238e-07,2.994754e+01,9.997888e+00,1.994965e+01,3.222097e+01,1.687009e+02
5.783871e+04,6.694295e-01,1.481151e+04,1.714295e-01,8.977033e-01,8.977237e-01,1.738579e-02,5.575031e-07,2.994776e+01,9.997952e+00,1.994980e+01,3.222111e+01,1.686979e+02
5.784871e+04,6.695453e-01,1.482151e+04,1.715453e-01,8.977068e-01,8.977287e-01,1.739136e-02,5.571827e-07,2.994797e+01,9.998015e+00,1.994995e+01,3.222126e+01,1.686949e+02
5.785871e+04,6.696610e-01,1.483151e+04,1.716610e-01,8.977103e-01,8.977337e-01,1.739693e-02,5.568627e-07,2.994818e+01,9.998078e+00,1.995010e+01,3.222140e+01,1.686919e+02
5.786871e+04,6.697768e-01,1.484151e+04,1.717768e-01,8.977138e-01,8.977387e-01,1.740250e-02,5.565430e-07,2.994840e+01,9.998142e+00,1.995026e+01,3.222154e+01,1.686889e+02
5.787872e+04,6.698925e-01,1.485152e+04,1.718925e-01,8.977173e-01,8.977437e-01,1.740806e-02,5.562237e-07,2.994861e+01,9.998205e+00,1.995041e+01,3.222169e+01,1.686859e+02
5.788872e+04,6.700083e-01,1.486152e+04,1.720083e-01,8.977208e-01,8.977487e-01,1.741363e-02,5.559047e-07,2.994882e+01,9.998269e+00,1.995056e+01,3.222183e+01,1.686829e+02
5.789872e+04,6.701240e-01,1.487152e+04,1.721240e-01,8.977243e-01,8.977537e-01,1.741918e-02,5.555861e-07,2.994904e+01,9.998332e+00,1.995071e+01,3.222198e+01,1.686799e+02
5.790872e+04,6.702398e-01,1.488152e+04,1.722398e-01,8.977278e-01,8.977587e-01,1.742474e-02,5.552678e-07,2.994925e+01,9.998396e+00,1.995086e+01,3.222212e+01,1.686769e+02
5.791872e+04,6.703555e-01,1.489152e+04,1.723555e-01,8.977313e-01,8.977636e-01,1.743029e-02,5.549499e-07,2.994947e+01,9.998459e+00,1.995101e+01,3.222227e+01,1.686739e+02
5.792872e+04,6.704713e-01,1.490152e+04,1.724713e-01,8.977347e-01,8.977686e-01,1.743584e-02,5.546323e-07,2.994968e+01,9.998522e+00,1.995116e+01,3.222241e+01,1.686710e+02
5.793872e+04,6.705871e-01,1.491152e+04,1.725871e-01,8.977382e-01,8.977736e-01,1.744138e-02,5.543151e-07,2.994989e+01,9.998586e+00,1.995131e+01,3.222256e+01,1.686680e+02
5.794872e+04,6.707028e-01,1.492152e+04,1.727028e-01,8.977417e-01,8.977786e-01,1.744693e-02,5.539982e-07,2.995011e+01,9.998649e+00,1.995146e+01,3.222270e+01,1.686650e+02
5.795872e+04,6.708186e-01,1.493152e+04,1.728186e-01,8.977452e-01,8.977836e-01,1.745247e-02,5.536816e-07,2.995032e+01,9.998713e+00,1.995161e+01,3.222284e+01,1.686620e+02
5.796872e+04,6.709343e-01,1.494152e+04,1.729343e-01,8.977487e-01,8.977885e-01,1.745800e-02,5.533654e-07,2.995053e+01,9.998776e+00,1.995176e+01,3.222299e+01,1.686590e+02
5.797873e+04,6.710501e-01,1.495153e+04,1.730501e-01,8.977522e-01,8.977935e-01,1.746353e-02,5.530495e-07,2.995075e+01,9.998840e+00,1.995191e+01,3.222313e+01,1.686560e+02
5.798873e+04,6.711658e-01,1.496153e+04,1.731658e-01,8.977557e-01,8.977985e-01,1.746906e-02,5.527340e-07,2.995096e+01,9.998903e+00,1.995206e+01,3.222328e+01,1.686530e+02
5.799873e+04,6.712816e-01,1.497153e+04,1.732816e-01,8.977592e-01,8.978034e-01,1.747459e-02,5.524188e-07,2.995118e+01,9.998966e+00,1.995221e+01,3.222342e+01,1.686500e+02
5.800873e+04,6.713973e-01,1.498153e+04,1.733973e-01,8.977627e-01,8.978084e-01,1.748011e-02,5.521040e-07,2.995139e+01,9.999030e+00,1.995236e+01,3.222357e+01,1.686470e+02
5.801873e+04,6.715131e-01,1.499153e+04,1.735131e-01,8.977662e-01,8.978133e-01,1.748563e-02,5.517895e-07,2.995160e+01,9.999093e+00,1.995251e+01,3.222371e+01,1.686440e+02
5.802873e+04,6.716288e-01,1.500153e+04,1.736288e-01,8.977697e-01,8.978183e-01,1.749115e-02,5.514753e-07,2.995182e+01,9.999157e+00,1.995266e+01,3.222385e+01,1.686410e+02
5.803873e+04,6.717446e-01,1.501153e+04,1.737446e-01,8.977732e-01,8.978232e-01,1.749666e-02,5.511615e-07,2.995203e+01,9.999220e+00,1.995281e+01,3.222400e+01,1.686380e+02
5.804873e+04,6.718603e-01,1.502153e+04,1.738603e-01,8.977766e-01,8.978282e-01,1.750217e-02,5.508480e-07,2.995224e+01,9.999283e+00,1.995296e+01,3.222414e+01,1.686350e+02
5.805873e+04,6.719761e-01,1.503153e+04,1.739761e-01,8.977801e-01,8.978331e-01,1.750768e-02,5.505349e-07,2.995246e+01,9.999347e+00,1.995311e+01,3.222429e+01,1.686320e+02
5.806873e+04,6.720918e-01,1.504153e+04,1.740918e-01,8.977836e-01,8.978381e-01,1.751319e-02,5.502221e-07,2.995267e+01,9.999410e+00,1.995326e+01,3.222443e+01,1.686290e+02
5.807874e+04,6.722076e-01,1.505154e+04,1.742076e-01,8.977871e-01,8.978430e-01,1.751869e-02,5.499096e-07,2.995288e+01,9.999474e+00,1.995341e+01,3.222458e+01,1.686260e+02
5.808874e+04,6.723233e-01,1.506154e+04,1.743233e-01,8.977906e-01,8.978479e-01,1.752419e-02,5.495975e-07,2.995310e+01,9.999537e+00,1.995356e+01,3.222472e+01,1.686230e+02
5.809874e+04,6.724391e-01,1.507154e+04,1.744391e-01,8.977941e-01,8.978529e-01,1.752968e-02,5.492857e-07,2.995331e+01,9.999601e+00,1.995371e+01,3.222487e+01,1.686200e+02
5.810874e+04,6.725548e-01,1.508154e+04,1.745548e-01,8.977976e-01,8.978578e-01,1.753517e-02,5.489742e-07,2.995353e+01,9.999664e+00,1.995386e+01,3.222501e+01,1.686170e+02
5.811874e+04,6.726706e-01,1.509154e+04,1.746706e-01,8.978011e-01,8.978627e-01,1.754066e-02,5.486631e-07,2.995374e+01,9.999727e+00,1.995401e+01,3.222515e+01,1.686140e+02
5.812874e+04,6.727864e-01,1.510154e+04,1.747864e-01,8.978046e-01,8.978677e-01,1.754615e-02,5.483523e-07,2.995395e+01,9.999791e+00,1.995416e+01,3.222530e+01,1.686110e+02
5.813874e+04,6.729021e-01,1.511154e+04,1.749021e-01,8.978081e-01,8.978726e-01,1.755163e-02,5.480418e-07,2.995417e+01,9.999854e+00,1.995431e+01,3.222544e+01,1.686080e+02
5.814874e+04,6.730179e-01,1.512154e+04,1.750179e-01,8.978116e-01,8.978775e-01,1.755711e-02,5.477317e-07,2.995438e+01,9.999918e+00,1.995446e+01,3.222559e+01,1.686050e+02
5.815874e+04,6.731336e-01,1.513154e+04,1.751336e-01,8.978150e-01,8.978824e-01,1.756258e-02,5.474219e-07,2.995459e+01,9.999981e+00,1.995461e+01,3.222573e+01,1.686020e+02
5.816874e+04,6.732494e-01,1.514154e+04,1.752494e-01,8.978185e-01,8.978873e-01,1.756806e-02,5.471124e-07,2.995481e+01,1.000004e+01,1.995476e+01,3.222588e+01,1.685990e+02
5.817875e+04,6.733651e-01,1.515155e+04,1.753651e-01,8.978220e-01,8.978923e-01,1.757353e-02,5.468033e-07,2.995502e+01,1.000011e+01,1.995491e+01,3.222602e+01,1.685960e+02
5.818875e+04,6.734809e-01,1.516155e+04,1.754809e-01,8.978255e-01,8.978972e-01,1.757899e-02,5.464945e-07,2.995524e+01,1.000017e+01,1.995506e+01,3.222617e+01,1.685930e+02
5.819875e+04,6.735966e-01,1.517155e+04,1.755966e-01,8.978290e-01,8.979021e-01,1.758446e-02,5.461860e-07,2.995545e+01,1.000023e+01,1.995521e+01,3.222631e+01,1.685900e+02
5.820875e+04,6.737124e-01,1.518155e+04,1.757124e-01,8.978325e-01,8.979070e-01,1.758992e-02,5.458779e-07,2.995566e+01,1.000030e+01,1.995536e+01,3.222645e+01,1.685870e+02
5.821875e+04,6.738281e-01,1.519155e+04,1.758281e-01,8.978360e-01,8.979119e-01,1.759538e-02,5.455701e-07,2.995588e+01,1.000036e+01,1.995552e+01,3.222660e+01,1.685840e+02
5.822875e+04,6.739439e-01,1.520155e+04,1.759439e-01,8.978395e-01,8.979168e-01,1.760083e-02,5.452626e-07,2.995609e+01,1.000043e+01,1.995567e+01,3.222674e+01,1.685810e+02
5.823875e+04,6.740596e-01,1.521155e+04,1.760596e-01,8.978430e-01,8.979217e-01,1.760628e-02,5.449555e-07,2.995630e+01,1.000049e+01,1.995582e+01,3.222689e+01,1.685780e+02
5.824875e+04,6.741754e-01,1.522155e+04,1.761754e-01,8.978465e-01,8.979266e-01,1.761173e-02,5.446487e-07,2.995652e+01,1.000055e+01,1.995597e+01,3.222703e+01,1.685750e+02
5.825875e+04,6.742911e-01,1.523155e+04,1.762911e-01,8.978500e-01,8.979314e-01,1.761718e-02,5.443422e-07,2.995673e+01,1.000062e+01,1.995612e+01,3.222718e+01,1.685720e+02
5.826876e+04,6.744069e-01,1.524156e+04,1.764069e-01,8.978535e-01,8.979363e-01,1.762262e-02,5.440360e-07,2.995695e+01,1.000068e+01,1.995627e+01,3.222732e+01,1.685690e+02
5.827876e+04,6.745226e-01,1.525156e+04,1.765226e-01,8.978569e-01,8.979412e-01,1.762806e-02,5.437302e-07,2.995716e+01,1.000074e+01,1.995642e+01,3.222746e+01,1.685660e+02
5.828876e+04,6.746384e-01,1.526156e+04,1.766384e-01,8.978604e-01,8.979461e-01,1.763350e-02,5.434246e-07,2.995737e+01,1.000081e+01,1.995657e+01,3.222761e+01,1.685630e+02
5.829876e+04,6.747541e-01,1.527156e+04,1.767541e-01,8.978639e-01,8.979510e-01,1.763893e-02,5.431195e-07,2.995759e+01,1.000087e+01,1.995672e+01,3.222775e+01,1.685600e+02
5.830876e+04,6.748699e-01,1.528156e+04,1.768699e-01,8.978674e-01,8.979559e-01,1.764436e-02,5.428146e-07,2.995780e+01,1.000093e+01,1.995687e+01,3.222790e+01,1.685570e+02
5.831876e+04,6.749857e-01,1.529156e+04,1.769857e-01,8.978709e-01,8.979607e-01,1.764979e-02,5.425101e-07,2.995801e+01,1.000100e+01,1.995702e+01,3.222804e+01,1.685540e+02
5.832876e+04,6.751014e-01,1.530156e+04,1.771014e-01,8.978744e-01,8.979656e-01,1.765521e-02,5.422058e-07,2.995823e+01,1.000106e+01,1.995717e+01,3.222819e+01,1.685510e+02
5.833876e+04,6.752172e-01,1.531156e+04,1.772172e-01,8.978779e-01,8.979705e-01,1.766063e-02,5.419020e-07,2.995844e+01,1.000112e+01,1.995732e+01,3.222833e+01,1.685480e+02
5.834876e+04,6.753329e-01,1.532156e+04,1.773329e-01,8.978814e-01,8.979753e-01,1.766605e-02,5.415984e-07,2.995866e+01,1.000119e+01,1.995747e+01,3.222848e+01,1.685450e+02
5.835876e+04,6.754487e-01,1.533156e+04,1.774487e-01,8.978849e-01,8.979802e-01,1.767147e-02,5.412951e-07,2.995887e+01,1.000125e+01,1.995762e+01,3.222862e+01,1.685420e+02
5.836877e+04,6.755644e-01,1.534157e+04,1.775644e-01,8.978884e-01,8.979851e-01,1.767688e-02,5.409922e-07,2.995908e+01,1.000131e+01,1.995777e+01,3.222876e+01,1.685390e+02
5.837877e+04,6.756802e-01,1.535157e+04,1.776802e-01,8.978919e-01,8.979899e-01,1.768229e-02,5.406896e-07,2.995930e+01,1.000138e+01,1.995792e+01,3.222891e+01,1.685360e+02
5.838877e+04,6.757959e-01,1.536157e+04,1.777959e-01,8.978953e-01,8.979948e-01,1.768769e-02,5.403873e-07,2.995951e+01,1.000144e+01,1.995807e+01,3.222905e+01,1.685330e+02
5.839877e+04,6.759117e-01,1.537157e+04,1.779117e-01,8.978988e-01,8.979996e-01,1.769309e-02,5.400854e-07,2.995972e+01,1.000150e+01,1.995822e+01,3.222920e+01,1.685300e+02
5.840877e+04,6.760274e-01,1.538157e+04,1.780274e-01,8.979023e-01,8.980045e-01,1.769849e-02,5.397837e-07,2.995994e+01,1.000157e+01,1.995837e+01,3.222934e+01,1.685270e+02
5.841877e+04,6.761432e-01,1.539157e+04,1.781432e-01,8.979058e-01,8.980093e-01,1.770389e-02,5.394824e-07,2.996015e+01,1.000163e+01,1.995852e+01,3.222949e+01,1.685240e+02
5.842877e+04,6.762589e-01,1.540157e+04,1.782589e-01,8.979093e-01,8.980142e-01,1.770929e-02,5.391814e-07,2.996036e+01,1.000169e+01,1.995867e+01,3.222963e+01,1.685210e+02
5.843877e+04,6.763747e-01,1.541157e+04,1.783747e-01,8.979128e-01,8.980190e-01,1.771468e-02,5.388807e-07,2.996058e+01,1.000176e+01,1.995882e+01,3.222977e+01,1.685180e+02
5.844877e+04,6.764904e-01,1.542157e+04,1.784904e-01,8.979163e-01,8.980238e-01,1.772006e-02,5.385804e-07,2.996079e+01,1.000182e+01,1.995897e+01,3.222992e+01,1.685150e+02
5.845877e+04,6.766062e-01,1.543157e+04,1.786062e-01,8.979198e-01,8.980287e-01,1.772545e-02,5.382803e-07,2.996101e+01,1.000188e+01,1.995912e+01,3.223006e+01,1.685120e+02
5.846878e+04,6.767219e-01,1.544158e+04,1.787219e-01,8.979233e-01,8.980335e-01,1.773083e-02,5.379806e-07,2.996122e+01,1.000195e+01,1.995927e+01,3.223021e+01,1.685090e+02
5.847878e+04,6.768377e-01,1.545158e+04,1.788377e-01,8.979268e-01,8.980383e-01,1.773621e-02,5.376812e-07,2.996143e+01,1.000201e+01,1.995942e+01,3.223035e+01,1.685060e+02
5.848878e+04,6.769534e-01,1.546158e+04,1.789534e-01,8.979303e-01,8.980432e-01,1.774159e-02,5.373821e-07,2.996165e+01,1.000207e+01,1.995957e+01,3.223050e+01,1.685030e+02
5.849878e+04,6.770692e-01,1.547158e+04,1.790692e-01,8.979337e-01,8.980480e-01,1.774696e-02,5.370833e-07,2.996186e+01,1.000214e+01,1.995972e+01,3.223064e+01,1.685000e+02
5.850878e+04,6.771849e-01,1.548158e+04,1.791849e-01,8.979372e-01,8.980528e-01,1.775233e-02,5.367848e-07,2.996152e+01,1.000214e+01,1.995938e+01,3.223018e+01,1.685000e+02
5.851878e+04,6.773007e-01,1.549158e+04,1.793007e-01,8.979407e-01,8.980576e-01,1.775770e-02,5.364866e-07,2.996118e+01,1.000214e+01,1.995904e+01,3.222971e+01,1.685000e+02
5.852878e+04,6.774165e-01,1.550158e+04,1.794165e-01,8.979442e-01,8.980624e-01,1.776306e-02,5.361888e-07,2.996084e+01,1.000214e+01,1.995870e+01,3.222924e+01,1.685000e+02
5.853878e+04,6.775322e-01,1.551158e+04,1.795322e-01,8.979477e-01,8.980673e-01,1.776842e-02,5.358913e-07,2.996050e+01,1.000214e+01,1.995836e+01,3.222878e+01,1.685000e+02
5.854878e+04,6.776480e-01,1.552158e+04,1.796480e-01,8.979512e-01,8.980721e-01,1.777378e-02,5.355941e-07,2.996015e+01,1.000214e+01,1.995802e+01,3.222831e+01,1.685000e+02
5.855878e+04,6.777637e-01,1.553158e+04,1.797637e-01,8.979547e-01,8.980769e-01,1.777913e-02,5.352972e-07,2.995981e+01,1.000214e+01,1.995767e+01,3.222784e+01,1.685000e+02
5.856879e+04,6.778795e-01,1.554159e+04,1.798795e-01,8.979582e-01,8.980817e-01,1.778449e-02,5.350006e-07,2.995947e+01,1.000214e+01,1.995733e+01,3.222737e+01,1.685000e+02
5.857879e+04,6.779952e-01,1.555159e+04,1.799952e-01,8.979617e-01,8.980865e-01,1.778983e-02,5.347043e-07,2.995913e+01,1.000214e+01,1.995699e+01,3.222691e+01,1.685000e+02
5.858879e+04,6.781110e-01,1.556159e+04,1.801110e-01,8.979652e-01,8.980913e-01,1.779518e-02,5.344083e-07,2.995879e+01,1.000214e+01,1.995665e+01,3.222644e+01,1.685000e+02
5.859879e+04,6.782267e-01,1.557159e+04,1.802267e-01,8.979687e-01,8.980961e-01,1.780052e-02,5.341126e-07,2.995845e+01,1.000214e+01,1.995631e+01,3.222597e+01,1.685000e+02
5.860879e+04,6.783425e-01,1.558159e+04,1.803425e-01,8.979722e-01,8.981009e-01,1.780586e-02,5.338173e-07,2.995810e+01,1.000214e+01,1.995597e+01,3.222551e+01,1.685000e+02
5.861879e+04,6.784582e-01,1.559159e+04,1.804582e-01,8.979757e-01,8.981057e-01,1.781120e-02,5.335223e-07,2.995776e+01,1.000214e+01,1.995562e+01,3.222504e+01,1.685000e+02
5.862879e+04,6.785740e-01,1.560159e+04,1.805740e-01,8.979792e-01,8.981105e-01,1.781654e-02,5.332275e-07,2.995742e+01,1.000214e+01,1.995528e+01,3.222457e+01,1.685000e+02
5.863879e+04,6.786897e-01,1.561159e+04,1.806897e-01,8.979827e-01,8.981153e-01,1.782187e-02,5.329331e-07,2.995708e+01,1.000214e+01,1.995494e+01,3.222410e+01,1.685000e+02
5.864879e+04,6.788055e-01,1.562159e+04,1.808055e-01,8.979861e-01,8.981200e-01,1.782720e-02,5.326390e-07,2.995674e+01,1.000214e+01,1.995460e+01,3.222364e+01,1.685000e+02
5.865879e+04,6.789212e-01,1.563159e+04,1.809212e-01,8.979896e-01,8.981248e-01,1.783252e-02,5.323452e-07,2.995639e+01,1.000214e+01,1.995426e+01,3.222317e+01,1.685000e+02
5.866880e+04,6.790370e-01,1.564160e+04,1.810370e-01,8.979931e-01,8.981296e-01,1.783784e-02,5.320517e-07,2.995605e+01,1.000214e+01,1.995391e+01,3.222270e+01,1.685000e+02
5.867880e+04,6.791527e-01,1.565160e+04,1.811527e-01,8.979966e-01,8.981344e-01,1.784316e-02,5.317585e-07,2.995571e+01,1.000214e+01,1.995357e+01,3.222223e+01,1.685000e+02
5.868880e+04,6.792685e-01,1.566160e+04,1.812685e-01,8.980001e-01,8.981392e-01,1.784848e-02,5.314656e-07,2.995537e+01,1.000214e+01,1.995323e+01,3.222177e+01,1.685000e+02
5.869880e+04,6.793842e-01,1.567160e+04,1.813842e-01,8.980036e-01,8.981439e-01,1.785379e-02,5.311730e-07,2.995503e+01,1.000214e+01,1.995289e+01,3.222130e+01,1.685000e+02
5.870880e+04,6.795000e-01,1.568160e+04,1.815000e-01,8.980071e-01,8.981487e-01,1.785910e-02,5.308807e-07,2.995468e+01,1.000214e+01,1.995255e+01,3.222083e+01,1.685000e+02
5.871880e+04,6.796158e-01,1.569160e+04,1.816158e-01,8.980106e-01,8.981535e-01,1.786441e-02,5.305888e-07,2.995434e+01,1.000214e+01,1.995220e+01,3.222037e+01,1.685000e+02
5.872880e+04,6.797315e-01,1.570160e+04,1.817315e-01,8.980141e-01,8.981582e-01,1.786972e-02,5.302971e-07,2.995400e+01,1.000214e+01,1.995186e+01,3.221990e+01,1.685000e+02
5.873880e+04,6.798473e-01,1.571160e+04,1.818473e-01,8.980176e-01,8.981630e-01,1.787502e-02,5.300057e-07,2.995366e+01,1.000214e+01,1.995152e+01,3.221943e+01,1.685000e+02
5.874880e+04,6.799630e-01,1.572160e+04,1.819630e-01,8.980211e-01,8.981678e-01,1.788032e-02,5.297147e-07,2.995332e+01,1.000214e+01,1.995118e+01,3.221896e+01,1.685000e+02
5.875881e+04,6.800788e-01,1.573161e+04,1.820788e-01,8.980246e-01,8.981725e-01,1.788561e-02,5.294239e-07,2.995297e+01,1.000214e+01,1.995084e+01,3.221850e+01,1.685000e+02
5.876881e+04,6.801945e-01,1.574161e+04,1.821945e-01,8.980281e-01,8.981773e-01,1.789091e-02,5.291335e-07,2.995263e+01,1.000214e+01,1.995049e+01,3.221803e+01,1.685000e+02
5.877881e+04,6.803103e-01,1.575161e+04,1.823103e-01,8.980316e-01,8.981820e-01,1.789620e-02,5.288433e-07,2.995229e+01,1.000214e+01,1.995015e+01,3.221756e+01,1.685000e+02
5.878881e+04,6.804260e-01,1.576161e+04,1.824260e-01,8.980350e-01,8.981868e-01,1.790149e-02,5.285535e-07,2.995195e+01,1.000214e+01,1.994981e+01,3.221710e+01,1.685000e+02
5.879881e+04,6.805418e-01,1.577161e+04,1.825418e-01,8.980385e-01,8.981915e-01,1.790677e-02,5.282639e-07,2.995161e+01,1.000214e+01,1.994947e+01,3.221663e+01,1.685000e+02
5.880881e+04,6.806575e-01,1.578161e+04,1.826575e-01,8.980420e-01,8.981963e-01,1.791205e-02,5.279746e-07,2.995126e+01,1.000214e+01,1.994913e+01,3.221616e+01,1.685000e+02
5.881881e+04,6.807733e-01,1.579161e+04,1.827733e-01,8.980455e-01,8.982010e-01,1.791733e-02,5.276857e-07,2.995092e+01,1.000214e+01,1.994878e+01,3.221569e+01,1.685000e+02
5.882881e+04,6.808890e-01,1.580161e+04,1.828890e-01,8.980490e-01,8.982057e-01,1.792261e-02,5.273970e-07,2.995058e+01,1.000214e+01,1.994844e+01,3.221523e+01,1.685000e+02
5.883881e+04,6.810048e-01,1.581161e+04,1.830048e-01,8.980525e-01,8.982105e-01,1.792788e-02,5.271087e-07,2.995024e+01,1.000214e+01,1.994810e+01,3.221476e+01,1.685000e+02
5.884881e+04,6.811205e-01,1.582161e+04,1.831205e-01,8.980560e-01,8.982152e-01,1.793315e-02,5.268206e-07,2.994990e+01,1.000214e+01,1.994776e+01,3.221429e+01,1.685000e+02
5.885882e+04,6.812363e-01,1.583162e+04,1.832363e-01,8.980595e-01,8.982199e-01,1.793842e-02,5.265329e-07,2.994956e+01,1.000214e+01,1.994742e+01,3.221383e+01,1.685000e+02
5.886882e+04,6.813520e-01,1.584162e+04,1.833520e-01,8.980630e-01,8.982247e-01,1.794368e-02,5.262454e-07,2.994921e+01,1.000214e+01,1.994708e+01,3.221336e+01,1.685000e+02
5.887882e+04,6.814678e-01,1.585162e+04,1.834678e-01,8.980665e-01,8.982294e-01,1.794894e-02,5.259583e-07,2.994887e+01,1.000214e+01,1.994673e+01,3.221289e+01,1.685000e+02
5.888882e+04,6.815835e-01,1.586162e+04,1.835835e-01,8.980700e-01,8.982341e-01,1.795420e-02,5.256714e-07,2.994853e+01,1.000214e+01,1.994639e+01,3.221242e+01,1.685000e+02
5.889882e+04,6.816993e-01,1.587162e+04,1.836993e-01,8.980735e-01,8.982388e-01,1.795946e-02,5.253848e-07,2.994819e+01,1.000214e+01,1.994605e+01,3.221196e+01,1.685000e+02
5.890882e+04,6.818151e-01,1.588162e+04,1.838151e-01,8.980770e-01,8.982436e-01,1.796471e-02,5.250985e-07,2.994785e+01,1.000214e+01,1.994571e+01,3.221149e+01,1.685000e+02
5.891882e+04,6.819308e-01,1.589162e+04,1.839308e-01,8.980805e-01,8.982483e-01,1.796996e-02,5.248126e-07,2.994750e+01,1.000214e+01,1.994537e+01,3.221102e+01,1.685000e+02
5.892882e+04,6.820466e-01,1.590162e+04,1.840466e-01,8.980839e-01,8.982530e-01,1.797521e-02,5.245269e-07,2.994716e+01,1.000214e+01,1.994502e+01,3.221056e+01,1.685000e+02
5.893882e+04,6.821623e-01,1.591162e+04,1.841623e-01,8.980874e-01,8.982577e-01,1.798045e-02,5.242415e-07,2.994682e+01,1.000214e+01,1.994468e+01,3.221009e+01,1.685000e+02
5.894882e+04,6.822781e-01,1.592162e+04,1.842781e-01,8.980909e-01,8.982624e-01,1.798569e-02,5.239564e-07,2.994648e+01,1.000214e+01,1.994434e+01,3.220962e+01,1.685000e+02
5.895883e+04,6.823938e-01,1.593163e+04,1.843938e-01,8.980944e-01,8.982671e-01,1.799093e-02,5.236716e-07,2.994614e+01,1.000214e+01,1.994400e+01,3.220915e+01,1.685000e+02
5.896883e+04,6.825096e-01,1.594163e+04,1.845096e-01,8.980979e-01,8.982718e-01,1.799617e-02,5.233871e-07,2.994579e+01,1.000214e+01,1.994366e+01,3.220869e+01,1.685000e+02
5.897883e+04,6.826253e-01,1.595163e+04,1.846253e-01,8.981014e-01,8.982765e-01,1.800140e-02,5.231029e-07,2.994545e+01,1.000214e+01,1.994331e+01,3.220822e+01,1.685000e+02
5.898883e+04,6.827411e-01,1.596163e+04,1.847411e-01,8.981049e-01,8.982812e-01,1.800663e-02,5.228189e-07,2.994511e+01,1.000214e+01,1.994297e+01,3.220775e+01,1.685000e+02
5.899883e+04,6.828568e-01,1.597163e+04,1.848568e-01,8.981084e-01,8.982859e-01,1.801186e-02,5.225353e-07,2.994477e+01,1.000214e+01,1.994263e+01,3.220729e+01,1.685000e+02
5.900883e+04,6.829726e-01,1.598163e+04,1.849726e-01,8.981119e-01,8.982906e-01,1.801708e-02,5.222520e-07,2.994443e+01,1.000214e+01,1.994229e+01,3.220682e+01,1.685000e+02
5.901883e+04,6.830883e-01,1.599163e+04,1.850883e-01,8.981154e-01,8.982953e-01,1.802230e-02,5.219689e-07,2.994408e+01,1.000214e+01,1.994195e+01,3.220635e+01,1.685000e+02
5.902883e+04,6.832041e-01,1.600163e+04,1.852041e-01,8.981189e-01,8.983000e-01,1.802752e-02,5.216862e-07,2.994374e+01,1.000214e+01,1.994160e+01,3.220588e+01,1.685000e+02
5.903883e+04,6.833198e-01,1.601163e+04,1.853198e-01,8.981224e-01,8.983047e-01,1.803274e-02,5.214037e-07,2.994340e+01,1.000214e+01,1.994126e+01,3.220542e+01,1.685000e+02
5.904883e+04,6.834356e-01,1.602163e+04,1.854356e-01,8.981259e-01,8.983094e-01,1.803795e-02,5.211215e-07,2.994306e+01,1.000214e+01,1.994092e+01,3.220495e+01,1.685000e+02
5.905884e+04,6.835513e-01,1.603164e+04,1.855513e-01,8.981294e-01,8.983140e-01,1.804316e-02,5.208396e-07,2.994272e+01,1.000214e+01,1.994058e+01,3.220448e+01,1.685000e+02
5.906884e+04,6.836671e-01,1.604164e+04,1.856671e-01,8.981329e-01,8.983187e-01,1.804837e-02,5.205580e-07,2.994237e+01,1.000214e+01,1.994024e+01,3.220402e+01,1.685000e+02
5.907884e+04,6.837828e-01,1.605164e+04,1.857828e-01,8.981363e-01,8.983234e-01,1.805358e-02,5.202767e-07,2.994203e+01,1.000214e+01,1.993989e+01,3.220355e+01,1.685000e+02
5.908884e+04,6.838986e-01,1.606164e+04,1.858986e-01,8.981398e-01,8.983281e-01,1.805878e-02,5.199957e-07,2.994169e+01,1.000214e+01,1.993955e+01,3.220308e+01,1.685000e+02
5.909884e+04,6.840143e-01,1.607164e+04,1.860143e-01,8.981433e-01,8.983327e-01,1.806398e-02,5.197149e-07,2.994135e+01,1.000214e+01,1.993921e+01,3.220262e+01,1.685000e+02
5.910884e+04,6.841301e-01,1.608164e+04,1.861301e-01,8.981468e-01,8.983374e-01,1.806917e-02,5.194345e-07,2.994101e+01,1.000214e+01,1.993887e+01,3.220215e+01,1.685000e+02
5.911884e+04,6.842459e-01,1.609164e+04,1.862459e-01,8.981503e-01,8.983421e-01,1.807437e-02,5.191543e-07,2.994066e+01,1.000214e+01,1.993853e+01,3.220168e+01,1.685000e+02
5.912884e+04,6.843616e-01,1.610164e+04,1.863616e-01,8.981538e-01,8.983467e-01,1.807956e-02,5.188744e-07,2.994032e+01,1.000214e+01,1.993818e+01,3.220121e+01,1.685000e+02
5.913884e+04,6.844774e-01,1.611164e+04,1.864774e-01,8.981573e-01,8.983514e-01,1.808474e-02,5.185948e-07,2.993998e+01,1.000214e+01,1.993784e+01,3.220075e+01,1.685000e+02
5.914884e+04,6.845931e-01,1.612164e+04,1.865931e-01,8.981608e-01,8.983560e-01,1.808993e-02,5.183155e-07,2.993964e+01,1.000214e+01,1.993750e+01,3.220028e+01,1.685000e+02
5.915885e+04,6.847089e-01,1.613165e+04,1.867089e-01,8.981643e-01,8.983607e-01,1.809511e-02,5.180365e-07,2.993930e+01,1.000214e+01,1.993716e+01,3.219981e+01,1.685000e+02
5.916885e+04,6.848246e-01,1.614165e+04,1.868246e-01,8.981678e-01,8.983654e-01,1.810029e-02,5.177577e-07,2.993896e+01,1.000214e+01,1.993682e+01,3.219935e+01,1.685000e+02
5.917885e+04,6.849404e-01,1.615165e+04,1.869404e-01,8.981713e-01,8.983700e-01,1.810547e-02,5.174793e-07,2.993861e+01,1.000214e+01,1.993648e+01,3.219888e+01,1.685000e+02
5.918885e+04,6.850561e-01,1.616165e+04,1.870561e-01,8.981748e-01,8.983747e-01,1.811064e-02,5.172011e-07,2.993827e+01,1.000214e+01,1.993613e+01,3.219841e+01,1.685000e+02
5.919885e+04,6.851719e-01,1.617165e+04,1.871719e-01,8.981783e-01,8.983793e-01,1.811581e-02,5.169232e-07,2.993793e+01,1.000214e+01,1.993579e+01,3.219795e+01,1.685000e+02
5.920885e+04,6.852876e-01,1.618165e+04,1.872876e-01,8.981818e-01,8.983839e-01,1.812098e-02,5.166456e-07,2.993759e+01,1.000214e+01,1.993545e+01,3.219748e+01,1.685000e+02
5.921885e+04,6.854034e-01,1.619165e+04,1.874034e-01,8.981852e-01,8.983886e-01,1.812615e-02,5.163683e-07,2.993725e+01,1.000214e+01,1.993511e+01,3.219701e+01,1.685000e+02
5.922885e+04,6.855191e-01,1.620165e+04,1.875191e-01,8.981887e-01,8.983932e-01,1.813131e-02,5.160912e-07,2.993690e+01,1.000214e+01,1.993477e+01,3.219654e+01,1.685000e+02
5.923885e+04,6.856349e-01,1.621165e+04,1.876349e-01,8.981922e-01,8.983979e-01,1.813647e-02,5.158145e-07,2.993656e+01,1.000214e+01,1.993442e+01,3.219608e+01,1.685000e+02
5.924886e+04,6.857506e-01,1.622166e+04,1.877506e-01,8.981957e-01,8.984025e-01,1.814163e-02,5.155380e-07,2.993622e+01,1.000214e+01,1.993408e+01,3.219561e+01,1.685000e+02
5.925886e+04,6.858664e-01,1.623166e+04,1.878664e-01,8.981992e-01,8.984071e-01,1.814678e-02,5.152618e-07,2.993588e+01,1.000214e+01,1.993374e+01,3.219514e+01,1.685000e+02
5.926886e+04,6.859821e-01,1.624166e+04,1.879821e-01,8.982027e-01,8.984117e-01,1.815193e-02,5.149858e-07,2.993554e+01,1.000214e+01,1.993340e+01,3.219468e+01,1.685000e+02
5.927886e+04,6.860979e-01,1.625166e+04,1.880979e-01,8.982062e-01,8.984164e-01,1.815708e-02,5.147102e-07,2.993519e+01,1.000214e+01,1.993306e+01,3.219421e+01,1.685000e+02
5.928886e+04,6.862136e-01,1.626166e+04,1.882136e-01,8.982097e-01,8.984210e-01,1.816223e-02,5.144348e-07,2.993485e+01,1.000214e+01,1.993271e+01,3.219374e+01,1.685000e+02
5.929886e+04,6.863294e-01,1.627166e+04,1.883294e-01,8.982132e-01,8.984256e-01,1.816737e-02,5.141597e-07,2.993451e+01,1.000214e+01,1.993237e+01,3.219328e+01,1.685000e+02
5.930886e+04,6.864452e-01,1.628166e+04,1.884452e-01,8.982167e-01,8.984302e-01,1.817251e-02,5.138849e-07,2.993417e+01,1.000214e+01,1.993203e+01,3.219281e+01,1.685000e+02
5.931886e+04,6.865609e-01,1.629166e+04,1.885609e-01,8.982202e-01,8.984349e-01,1.817765e-02,5.136104e-07,2.993383e+01,1.000214e+01,1.993169e+01,3.219234e+01,1.685000e+02
5.932886e+04,6.866767e-01,1.630166e+04,1.886767e-01,8.982237e-01,8.984395e-01,1.818279e-02,5.133362e-07,2.993348e+01,1.000214e+01,1.993135e+01,3.219187e+01,1.685000e+02
5.933886e+04,6.867924e-01,1.631166e+04,1.887924e-01,8.982272e-01,8.984441e-01,1.818792e-02,5.130622e-07,2.993314e+01,1.000214e+01,1.993100e+01,3.219141e+01,1.685000e+02
5.934887e+04,6.869082e-01,1.632167e+04,1.889082e-01,8.982307e-01,8.984487e-01,1.819305e-02,5.127885e-07,2.993280e+01,1.000214e+01,1.993066e+01,3.219094e+01,1.685000e+02
5.935887e+04,6.870239e-01,1.633167e+04,1.890239e-01,8.982342e-01,8.984533e-01,1.819818e-02,5.125150e-07,2.993246e+01,1.000214e+01,1.993032e+01,3.219047e+01,1.685000e+02
5.936887e+04,6.871397e-01,1.634167e+04,1.891397e-01,8.982376e-01,8.984579e-01,1.820330e-02,5.122419e-07,2.993212e+01,1.000214e+01,1.992998e+01,3.219001e+01,1.685000e+02
5.937887e+04,6.872554e-01,1.635167e+04,1.892554e-01,8.982411e-01,8.984625e-01,1.820842e-02,5.119690e-07,2.993177e+01,1.000214e+01,1.992964e+01,3.218954e+01,1.685000e+02
5.938887e+04,6.873712e-01,1.636167e+04,1.893712e-01,8.982446e-01,8.984671e-01,1.821354e-02,5.116964e-07,2.993143e+01,1.000214e+01,1.992929e+01,3.218907e+01,1.685000e+02
5.939887e+04,6.874869e-01,1.637167e+04,1.894869e-01,8.982481e-01,8.984717e-01,1.821866e-02,5.114241e-07,2.993109e+01,1.000214e+01,1.992895e+01,3.218861e+01,1.685000e+02
5.940887e+04,6.876027e-01,1.638167e+04,1.896027e-01,8.982516e-01,8.984763e-01,1.822377e-02,5.111520e-07,2.993075e+01,1.000214e+01,1.992861e+01,3.218814e+01,1.685000e+02
5.941887e+04,6.877184e-01,1.639167e+04,1.897184e-01,8.982551e-01,8.984809e-01,1.822888e-02,5.108803e-07,2.993041e+01,1.000214e+01,1.992827e+01,3.218767e+01,1.685000e+02
5.942887e+04,6.878342e-01,1.640167e+04,1.898342e-01,8.982586e-01,8.984855e-01,1.823399e-02,5.106088e-07,2.993007e+01,1.000214e+01,1.992793e+01,3.218720e+01,1.685000e+02
5.943887e+04,6.879499e-01,1.641167e+04,1.899499e-01,8.982621e-01,8.984901e-01,1.823909e-02,5.103375e-07,2.992972e+01,1.000214e+01,1.992759e+01,3.218674e+01,1.685000e+02
5.944888e+04,6.880657e-01,1.642168e+04,1.900657e-01,8.982656e-01,8.984946e-01,1.824420e-02,5.100666e-07,2.992938e+01,1.000214e+01,1.992724e+01,3.218627e+01,1.685000e+02
5.945888e+04,6.881814e-01,1.643168e+04,1.901814e-01,8.982691e-01,8.984992e-01,1.824930e-02,5.097959e-07,2.992904e+01,1.000214e+01,1.992690e+01,3.218580e+01,1.685000e+02
5.946888e+04,6.882972e-01,1.644168e+04,1.902972e-01,8.982726e-01,8.985038e-01,1.825439e-02,5.095255e-07,2.992870e+01,1.000214e+01,1.992656e+01,3.218534e+01,1.685000e+02
5.947888e+04,6.884129e-01,1.645168e+04,1.904129e-01,8.982761e-01,8.985084e-01,1.825949e-02,5.092553e-07,2.992836e+01,1.000214e+01,1.992622e+01,3.218487e+01,1.685000e+02
5.948888e+04,6.885287e-01,1.646168e+04,1.905287e-01,8.982796e-01,8.985130e-01,1.826458e-02,5.089855e-07,2.992801e+01,1.000214e+01,1.992588e+01,3.218440e+01,1.685000e+02
5.949888e+04,6.886445e-01,1.647168e+04,1.906445e-01,8.982831e-01,8.985175e-01,1.826967e-02,5.087158e-07,2.992767e+01,1.000214e+01,1.992553e+01,3.218394e+01,1.685000e+02
5.950888e+04,6.887602e-01,1.648168e+04,1.907602e-01,8.982887e-01,8.985221e-01,1.827475e-02,5.084465e-07,2.992772e+01,1.000214e+01,1.992558e+01,3.218385e+01,1.685029e+02
5.951888e+04,6.888760e-01,1.649168e+04,1.908760e-01,8.982945e-01,8.985267e-01,1.827984e-02,5.081775e-07,2.992778e+01,1.000214e+01,1.992564e+01,3.218378e+01,1.685059e+02
