Repository: brandonlampe/CS_Data

# Repository for Crushed Salt Data
**Grant No: 456417**

This is a work in progress!

## Repository Content

### Directory Names
A uniform namining structure still in progress, but in general directories are named according to the following:
 - Names contain no spaces, a single underscore "_" will be used as a file name seperator.
 - Files are for the Crushed Salt Project (CSP); therefore, the first three charaters of each file are "CSP".
 - Folders are organized by which frame the test was performed on i.e., A2 or A3.
 - The fifth and sixth charaters of each file name will therefore be "A" followed by the frame number.

File: UNM_WP_HY_175_10/STAGE01/CREEP_FIT/175_10_STAGE01_CREEP_OUT.csv (part 8 of 40)
Analysis by Brandon Lampe, performed on: 2016/08/01 10:29:12
Experimental results below begin at: 2016/07/29 11:00:45
Duration (sec),Duration (day),Elapsed Time (sec),Elapsed Time (day),Interpolated Fractional Density,Fit to Fractional Density,Fit to Volume Strain,Fit to Volume Strain Rate (1/sec),Confining Pressure (MPa),Pore Pressure (MPa),Terzaghi Pressure (MPa),Solid Pressure (MPa),Temperature (C))
5.952888e+04,6.889917e-01,1.650168e+04,1.909917e-01,8.983002e-01,8.985312e-01,1.828492e-02,5.079087e-07,2.992784e+01,1.000214e+01,1.992571e+01,3.218370e+01,1.685089e+02
5.953888e+04,6.891075e-01,1.651168e+04,1.911075e-01,8.983060e-01,8.985358e-01,1.829000e-02,5.076401e-07,2.992791e+01,1.000214e+01,1.992577e+01,3.218363e+01,1.685119e+02
5.954889e+04,6.892232e-01,1.652169e+04,1.912232e-01,8.983118e-01,8.985404e-01,1.829507e-02,5.073719e-07,2.992797e+01,1.000214e+01,1.992584e+01,3.218356e+01,1.685149e+02
5.955889e+04,6.893390e-01,1.653169e+04,1.913390e-01,8.983175e-01,8.985449e-01,1.830015e-02,5.071039e-07,2.992804e+01,1.000214e+01,1.992590e+01,3.218349e+01,1.685179e+02
5.956889e+04,6.894547e-01,1.654169e+04,1.914547e-01,8.983233e-01,8.985495e-01,1.830522e-02,5.068362e-07,2.992810e+01,1.000214e+01,1.992596e+01,3.218342e+01,1.685209e+02
5.957889e+04,6.895705e-01,1.655169e+04,1.915705e-01,8.983290e-01,8.985540e-01,1.831028e-02,5.065687e-07,2.992817e+01,1.000214e+01,1.992603e+01,3.218335e+01,1.685239e+02
5.958889e+04,6.896862e-01,1.656169e+04,1.916862e-01,8.983348e-01,8.985586e-01,1.831535e-02,5.063015e-07,2.992823e+01,1.000214e+01,1.992609e+01,3.218328e+01,1.685269e+02
5.959889e+04,6.898020e-01,1.657169e+04,1.918020e-01,8.983406e-01,8.985631e-01,1.832041e-02,5.060346e-07,2.992829e+01,1.000214e+01,1.992616e+01,3.218321e+01,1.685299e+02
5.960889e+04,6.899177e-01,1.658169e+04,1.919177e-01,8.983463e-01,8.985677e-01,1.832547e-02,5.057679e-07,2.992836e+01,1.000214e+01,1.992622e+01,3.218314e+01,1.685329e+02
5.961889e+04,6.900335e-01,1.659169e+04,1.920335e-01,8.983521e-01,8.985722e-01,1.833053e-02,5.055015e-07,2.992842e+01,1.000214e+01,1.992628e+01,3.218307e+01,1.685359e+02
5.962889e+04,6.901492e-01,1.660169e+04,1.921492e-01,8.983579e-01,8.985768e-01,1.833558e-02,5.052354e-07,2.992849e+01,1.000214e+01,1.992635e+01,3.218300e+01,1.685389e+02
5.963889e+04,6.902650e-01,1.661169e+04,1.922650e-01,8.983636e-01,8.985813e-01,1.834063e-02,5.049696e-07,2.992855e+01,1.000214e+01,1.992641e+01,3.218293e+01,1.685419e+02
5.964890e+04,6.903807e-01,1.662170e+04,1.923807e-01,8.983694e-01,8.985858e-01,1.834568e-02,5.047040e-07,2.992861e+01,1.000214e+01,1.992648e+01,3.218285e+01,1.685449e+02
5.965890e+04,6.904965e-01,1.663170e+04,1.924965e-01,8.983751e-01,8.985904e-01,1.835073e-02,5.044386e-07,2.992868e+01,1.000214e+01,1.992654e+01,3.218278e+01,1.685479e+02
5.966890e+04,6.906122e-01,1.664170e+04,1.926122e-01,8.983809e-01,8.985949e-01,1.835577e-02,5.041736e-07,2.992874e+01,1.000214e+01,1.992661e+01,3.218271e+01,1.685509e+02
5.967890e+04,6.907280e-01,1.665170e+04,1.927280e-01,8.983867e-01,8.985994e-01,1.836081e-02,5.039087e-07,2.992881e+01,1.000214e+01,1.992667e+01,3.218264e+01,1.685539e+02
5.968890e+04,6.908437e-01,1.666170e+04,1.928437e-01,8.983924e-01,8.986040e-01,1.836585e-02,5.036442e-07,2.992887e+01,1.000214e+01,1.992673e+01,3.218257e+01,1.685569e+02
5.969890e+04,6.909595e-01,1.667170e+04,1.929595e-01,8.983982e-01,8.986085e-01,1.837089e-02,5.033799e-07,2.992894e+01,1.000214e+01,1.992680e+01,3.218250e+01,1.685599e+02
5.970890e+04,6.910753e-01,1.668170e+04,1.930753e-01,8.984039e-01,8.986130e-01,1.837592e-02,5.031159e-07,2.992900e+01,1.000214e+01,1.992686e+01,3.218243e+01,1.685629e+02
5.971890e+04,6.911910e-01,1.669170e+04,1.931910e-01,8.984097e-01,8.986175e-01,1.838095e-02,5.028521e-07,2.992906e+01,1.000214e+01,1.992693e+01,3.218236e+01,1.685659e+02
5.972890e+04,6.913068e-01,1.670170e+04,1.933068e-01,8.984155e-01,8.986220e-01,1.838598e-02,5.025886e-07,2.992913e+01,1.000214e+01,1.992699e+01,3.218229e+01,1.685689e+02
5.973891e+04,6.914225e-01,1.671171e+04,1.934225e-01,8.984212e-01,8.986266e-01,1.839100e-02,5.023254e-07,2.992919e+01,1.000214e+01,1.992705e+01,3.218222e+01,1.685719e+02
5.974891e+04,6.915383e-01,1.672171e+04,1.935383e-01,8.984270e-01,8.986311e-01,1.839603e-02,5.020624e-07,2.992926e+01,1.000214e+01,1.992712e+01,3.218215e+01,1.685749e+02
5.975891e+04,6.916540e-01,1.673171e+04,1.936540e-01,8.984328e-01,8.986356e-01,1.840105e-02,5.017997e-07,2.992932e+01,1.000214e+01,1.992718e+01,3.218208e+01,1.685779e+02
5.976891e+04,6.917698e-01,1.674171e+04,1.937698e-01,8.984385e-01,8.986401e-01,1.840606e-02,5.015373e-07,2.992938e+01,1.000214e+01,1.992725e+01,3.218200e+01,1.685809e+02
5.977891e+04,6.918855e-01,1.675171e+04,1.938855e-01,8.984443e-01,8.986446e-01,1.841108e-02,5.012751e-07,2.992945e+01,1.000214e+01,1.992731e+01,3.218193e+01,1.685839e+02
5.978891e+04,6.920013e-01,1.676171e+04,1.940013e-01,8.984500e-01,8.986491e-01,1.841609e-02,5.010131e-07,2.992951e+01,1.000214e+01,1.992738e+01,3.218186e+01,1.685869e+02
5.979891e+04,6.921170e-01,1.677171e+04,1.941170e-01,8.984558e-01,8.986536e-01,1.842110e-02,5.007514e-07,2.992958e+01,1.000214e+01,1.992744e+01,3.218179e+01,1.685899e+02
5.980891e+04,6.922328e-01,1.678171e+04,1.942328e-01,8.984616e-01,8.986581e-01,1.842610e-02,5.004900e-07,2.992964e+01,1.000214e+01,1.992750e+01,3.218172e+01,1.685929e+02
5.981891e+04,6.923485e-01,1.679171e+04,1.943485e-01,8.984673e-01,8.986626e-01,1.843111e-02,5.002289e-07,2.992971e+01,1.000214e+01,1.992757e+01,3.218165e+01,1.685959e+02
5.982891e+04,6.924643e-01,1.680171e+04,1.944643e-01,8.984731e-01,8.986671e-01,1.843611e-02,4.999680e-07,2.992977e+01,1.000214e+01,1.992763e+01,3.218158e+01,1.685989e+02
5.983892e+04,6.925800e-01,1.681172e+04,1.945800e-01,8.984789e-01,8.986716e-01,1.844111e-02,4.997073e-07,2.992983e+01,1.000214e+01,1.992770e+01,3.218151e+01,1.686019e+02
5.984892e+04,6.926958e-01,1.682172e+04,1.946958e-01,8.984846e-01,8.986761e-01,1.844611e-02,4.994469e-07,2.992990e+01,1.000214e+01,1.992776e+01,3.218144e+01,1.686049e+02
5.985892e+04,6.928115e-01,1.683172e+04,1.948115e-01,8.984904e-01,8.986806e-01,1.845110e-02,4.991868e-07,2.992996e+01,1.000214e+01,1.992782e+01,3.218137e+01,1.686079e+02
5.986892e+04,6.929273e-01,1.684172e+04,1.949273e-01,8.984961e-01,8.986850e-01,1.845609e-02,4.989269e-07,2.993003e+01,1.000214e+01,1.992789e+01,3.218130e+01,1.686109e+02
5.987892e+04,6.930430e-01,1.685172e+04,1.950430e-01,8.985019e-01,8.986895e-01,1.846108e-02,4.986673e-07,2.993009e+01,1.000214e+01,1.992795e+01,3.218123e+01,1.686139e+02
5.988892e+04,6.931588e-01,1.686172e+04,1.951588e-01,8.985077e-01,8.986940e-01,1.846606e-02,4.984079e-07,2.993015e+01,1.000214e+01,1.992802e+01,3.218115e+01,1.686169e+02
5.989892e+04,6.932746e-01,1.687172e+04,1.952746e-01,8.985134e-01,8.986985e-01,1.847105e-02,4.981488e-07,2.993022e+01,1.000214e+01,1.992808e+01,3.218108e+01,1.686199e+02
5.990892e+04,6.933903e-01,1.688172e+04,1.953903e-01,8.985192e-01,8.987030e-01,1.847603e-02,4.978899e-07,2.993028e+01,1.000214e+01,1.992815e+01,3.218101e+01,1.686229e+02
5.991892e+04,6.935061e-01,1.689172e+04,1.955061e-01,8.985250e-01,8.987074e-01,1.848101e-02,4.976313e-07,2.993035e+01,1.000214e+01,1.992821e+01,3.218094e+01,1.686259e+02
5.992892e+04,6.936218e-01,1.690172e+04,1.956218e-01,8.985307e-01,8.987119e-01,1.848598e-02,4.973730e-07,2.993041e+01,1.000214e+01,1.992827e+01,3.218087e+01,1.686289e+02
5.993893e+04,6.937376e-01,1.691173e+04,1.957376e-01,8.985365e-01,8.987164e-01,1.849096e-02,4.971149e-07,2.993048e+01,1.000214e+01,1.992834e+01,3.218080e+01,1.686319e+02
5.994893e+04,6.938533e-01,1.692173e+04,1.958533e-01,8.985422e-01,8.987208e-01,1.849593e-02,4.968570e-07,2.993054e+01,1.000214e+01,1.992840e+01,3.218073e+01,1.686349e+02
5.995893e+04,6.939691e-01,1.693173e+04,1.959691e-01,8.985480e-01,8.987253e-01,1.850089e-02,4.965994e-07,2.993060e+01,1.000214e+01,1.992847e+01,3.218066e+01,1.686379e+02
5.996893e+04,6.940848e-01,1.694173e+04,1.960848e-01,8.985538e-01,8.987298e-01,1.850586e-02,4.963421e-07,2.993067e+01,1.000214e+01,1.992853e+01,3.218059e+01,1.686409e+02
5.997893e+04,6.942006e-01,1.695173e+04,1.962006e-01,8.985595e-01,8.987342e-01,1.851082e-02,4.960850e-07,2.993073e+01,1.000214e+01,1.992859e+01,3.218052e+01,1.686439e+02
5.998893e+04,6.943163e-01,1.696173e+04,1.963163e-01,8.985653e-01,8.987387e-01,1.851578e-02,4.958281e-07,2.993080e+01,1.000214e+01,1.992866e+01,3.218045e+01,1.686469e+02
5.999893e+04,6.944321e-01,1.697173e+04,1.964321e-01,8.985711e-01,8.987431e-01,1.852074e-02,4.955716e-07,2.993086e+01,1.000214e+01,1.992872e+01,3.218038e+01,1.686499e+02
6.000893e+04,6.945478e-01,1.698173e+04,1.965478e-01,8.985768e-01,8.987476e-01,1.852569e-02,4.953152e-07,2.993092e+01,1.000214e+01,1.992879e+01,3.218030e+01,1.686529e+02
6.001893e+04,6.946636e-01,1.699173e+04,1.966636e-01,8.985826e-01,8.987521e-01,1.853065e-02,4.950591e-07,2.993099e+01,1.000214e+01,1.992885e+01,3.218023e+01,1.686559e+02
6.002893e+04,6.947793e-01,1.700173e+04,1.967793e-01,8.985883e-01,8.987565e-01,1.853560e-02,4.948033e-07,2.993105e+01,1.000214e+01,1.992892e+01,3.218016e+01,1.686589e+02
6.003894e+04,6.948951e-01,1.701174e+04,1.968951e-01,8.985941e-01,8.987609e-01,1.854054e-02,4.945477e-07,2.993112e+01,1.000214e+01,1.992898e+01,3.218009e+01,1.686619e+02
6.004894e+04,6.950108e-01,1.702174e+04,1.970108e-01,8.985999e-01,8.987654e-01,1.854549e-02,4.942924e-07,2.993118e+01,1.000214e+01,1.992904e+01,3.218002e+01,1.686649e+02
6.005894e+04,6.951266e-01,1.703174e+04,1.971266e-01,8.986056e-01,8.987698e-01,1.855043e-02,4.940373e-07,2.993125e+01,1.000214e+01,1.992911e+01,3.217995e+01,1.686679e+02
6.006894e+04,6.952423e-01,1.704174e+04,1.972423e-01,8.986114e-01,8.987743e-01,1.855537e-02,4.937824e-07,2.993131e+01,1.000214e+01,1.992917e+01,3.217988e+01,1.686709e+02
6.007894e+04,6.953581e-01,1.705174e+04,1.973581e-01,8.986171e-01,8.987787e-01,1.856031e-02,4.935278e-07,2.993137e+01,1.000214e+01,1.992924e+01,3.217981e+01,1.686739e+02
6.008894e+04,6.954739e-01,1.706174e+04,1.974739e-01,8.986229e-01,8.987831e-01,1.856524e-02,4.932735e-07,2.993144e+01,1.000214e+01,1.992930e+01,3.217974e+01,1.686769e+02
6.009894e+04,6.955896e-01,1.707174e+04,1.975896e-01,8.986287e-01,8.987876e-01,1.857017e-02,4.930194e-07,2.993150e+01,1.000214e+01,1.992936e+01,3.217967e+01,1.686799e+02
6.010894e+04,6.957054e-01,1.708174e+04,1.977054e-01,8.986344e-01,8.987920e-01,1.857510e-02,4.927655e-07,2.993157e+01,1.000214e+01,1.992943e+01,3.217960e+01,1.686829e+02
6.011894e+04,6.958211e-01,1.709174e+04,1.978211e-01,8.986402e-01,8.987964e-01,1.858003e-02,4.925119e-07,2.993163e+01,1.000214e+01,1.992949e+01,3.217953e+01,1.686859e+02
6.012894e+04,6.959369e-01,1.710174e+04,1.979369e-01,8.986460e-01,8.988009e-01,1.858495e-02,4.922586e-07,2.993169e+01,1.000214e+01,1.992956e+01,3.217946e+01,1.686889e+02
6.013895e+04,6.960526e-01,1.711175e+04,1.980526e-01,8.986517e-01,8.988053e-01,1.858988e-02,4.920055e-07,2.993176e+01,1.000214e+01,1.992962e+01,3.217938e+01,1.686919e+02
6.014895e+04,6.961684e-01,1.712175e+04,1.981684e-01,8.986575e-01,8.988097e-01,1.859480e-02,4.917526e-07,2.993182e+01,1.000214e+01,1.992969e+01,3.217931e+01,1.686949e+02
6.015895e+04,6.962841e-01,1.713175e+04,1.982841e-01,8.986632e-01,8.988141e-01,1.859971e-02,4.915000e-07,2.993189e+01,1.000214e+01,1.992975e+01,3.217924e+01,1.686979e+02
6.016895e+04,6.963999e-01,1.714175e+04,1.983999e-01,8.986690e-01,8.988185e-01,1.860463e-02,4.912476e-07,2.993195e+01,1.000214e+01,1.992981e+01,3.217917e+01,1.687009e+02
6.017895e+04,6.965156e-01,1.715175e+04,1.985156e-01,8.986748e-01,8.988230e-01,1.860954e-02,4.909955e-07,2.993202e+01,1.000214e+01,1.992988e+01,3.217910e+01,1.687039e+02
6.018895e+04,6.966314e-01,1.716175e+04,1.986314e-01,8.986805e-01,8.988274e-01,1.861445e-02,4.907436e-07,2.993208e+01,1.000214e+01,1.992994e+01,3.217903e+01,1.687070e+02
6.019895e+04,6.967471e-01,1.717175e+04,1.987471e-01,8.986863e-01,8.988318e-01,1.861935e-02,4.904919e-07,2.993214e+01,1.000214e+01,1.993001e+01,3.217896e+01,1.687100e+02
6.020895e+04,6.968629e-01,1.718175e+04,1.988629e-01,8.986921e-01,8.988362e-01,1.862426e-02,4.902405e-07,2.993221e+01,1.000214e+01,1.993007e+01,3.217889e+01,1.687130e+02
6.021895e+04,6.969786e-01,1.719175e+04,1.989786e-01,8.986978e-01,8.988406e-01,1.862916e-02,4.899894e-07,2.993227e+01,1.000214e+01,1.993013e+01,3.217882e+01,1.687160e+02
6.022896e+04,6.970944e-01,1.720176e+04,1.990944e-01,8.987036e-01,8.988450e-01,1.863406e-02,4.897384e-07,2.993234e+01,1.000214e+01,1.993020e+01,3.217875e+01,1.687190e+02
6.023896e+04,6.972101e-01,1.721176e+04,1.992101e-01,8.987093e-01,8.988494e-01,1.863896e-02,4.894878e-07,2.993240e+01,1.000214e+01,1.993026e+01,3.217868e+01,1.687220e+02
6.024896e+04,6.973259e-01,1.722176e+04,1.993259e-01,8.987151e-01,8.988538e-01,1.864385e-02,4.892373e-07,2.993246e+01,1.000214e+01,1.993033e+01,3.217861e+01,1.687250e+02
6.025896e+04,6.974416e-01,1.723176e+04,1.994416e-01,8.987209e-01,8.988582e-01,1.864874e-02,4.889871e-07,2.993253e+01,1.000214e+01,1.993039e+01,3.217854e+01,1.687280e+02
6.026896e+04,6.975574e-01,1.724176e+04,1.995574e-01,8.987266e-01,8.988626e-01,1.865363e-02,4.887372e-07,2.993259e+01,1.000214e+01,1.993046e+01,3.217846e+01,1.687310e+02
6.027896e+04,6.976732e-01,1.725176e+04,1.996732e-01,8.987324e-01,8.988670e-01,1.865852e-02,4.884875e-07,2.993266e+01,1.000214e+01,1.993052e+01,3.217839e+01,1.687340e+02
6.028896e+04,6.977889e-01,1.726176e+04,1.997889e-01,8.987382e-01,8.988714e-01,1.866340e-02,4.882380e-07,2.993272e+01,1.000214e+01,1.993058e+01,3.217832e+01,1.687370e+02
6.029896e+04,6.979047e-01,1.727176e+04,1.999047e-01,8.987439e-01,8.988758e-01,1.866828e-02,4.879888e-07,2.993279e+01,1.000214e+01,1.993065e+01,3.217825e+01,1.687400e+02
6.030896e+04,6.980204e-01,1.728176e+04,2.000204e-01,8.987497e-01,8.988801e-01,1.867316e-02,4.877398e-07,2.993285e+01,1.000214e+01,1.993071e+01,3.217818e+01,1.687430e+02
6.031896e+04,6.981362e-01,1.729176e+04,2.001362e-01,8.987554e-01,8.988845e-01,1.867804e-02,4.874911e-07,2.993291e+01,1.000214e+01,1.993078e+01,3.217811e+01,1.687460e+02
6.032897e+04,6.982519e-01,1.730177e+04,2.002519e-01,8.987612e-01,8.988889e-01,1.868291e-02,4.872426e-07,2.993298e+01,1.000214e+01,1.993084e+01,3.217804e+01,1.687490e+02
6.033897e+04,6.983677e-01,1.731177e+04,2.003677e-01,8.987670e-01,8.988933e-01,1.868778e-02,4.869943e-07,2.993304e+01,1.000214e+01,1.993090e+01,3.217797e+01,1.687520e+02
6.034897e+04,6.984834e-01,1.732177e+04,2.004834e-01,8.987727e-01,8.988977e-01,1.869265e-02,4.867463e-07,2.993311e+01,1.000214e+01,1.993097e+01,3.217790e+01,1.687550e+02
6.035897e+04,6.985992e-01,1.733177e+04,2.005992e-01,8.987785e-01,8.989020e-01,1.869752e-02,4.864985e-07,2.993317e+01,1.000214e+01,1.993103e+01,3.217783e+01,1.687580e+02
6.036897e+04,6.987149e-01,1.734177e+04,2.007149e-01,8.987843e-01,8.989064e-01,1.870238e-02,4.862509e-07,2.993323e+01,1.000214e+01,1.993110e+01,3.217776e+01,1.687610e+02
6.037897e+04,6.988307e-01,1.735177e+04,2.008307e-01,8.987900e-01,8.989108e-01,1.870725e-02,4.860036e-07,2.993330e+01,1.000214e+01,1.993116e+01,3.217769e+01,1.687640e+02
6.038897e+04,6.989464e-01,1.736177e+04,2.009464e-01,8.987958e-01,8.989152e-01,1.871211e-02,4.857565e-07,2.993336e+01,1.000214e+01,1.993123e+01,3.217761e+01,1.687670e+02
6.039897e+04,6.990622e-01,1.737177e+04,2.010622e-01,8.988015e-01,8.989195e-01,1.871696e-02,4.855097e-07,2.993343e+01,1.000214e+01,1.993129e+01,3.217754e+01,1.687700e+02
6.040897e+04,6.991779e-01,1.738177e+04,2.011779e-01,8.988073e-01,8.989239e-01,1.872182e-02,4.852631e-07,2.993349e+01,1.000214e+01,1.993135e+01,3.217747e+01,1.687730e+02
6.041897e+04,6.992937e-01,1.739177e+04,2.012937e-01,8.988131e-01,8.989282e-01,1.872667e-02,4.850167e-07,2.993356e+01,1.000214e+01,1.993142e+01,3.217740e+01,1.687760e+02
6.042898e+04,6.994094e-01,1.740178e+04,2.014094e-01,8.988188e-01,8.989326e-01,1.873152e-02,4.847706e-07,2.993362e+01,1.000214e+01,1.993148e+01,3.217733e+01,1.687790e+02
6.043898e+04,6.995252e-01,1.741178e+04,2.015252e-01,8.988246e-01,8.989370e-01,1.873636e-02,4.845247e-07,2.993368e+01,1.000214e+01,1.993155e+01,3.217726e+01,1.687820e+02
6.044898e+04,6.996409e-01,1.742178e+04,2.016409e-01,8.988303e-01,8.989413e-01,1.874121e-02,4.842790e-07,2.993375e+01,1.000214e+01,1.993161e+01,3.217719e+01,1.687850e+02
6.045898e+04,6.997567e-01,1.743178e+04,2.017567e-01,8.988361e-01,8.989457e-01,1.874605e-02,4.840336e-07,2.993381e+01,1.000214e+01,1.993167e+01,3.217712e+01,1.687880e+02
6.046898e+04,6.998724e-01,1.744178e+04,2.018724e-01,8.988419e-01,8.989500e-01,1.875089e-02,4.837884e-07,2.993388e+01,1.000214e+01,1.993174e+01,3.217705e+01,1.687910e+02
6.047898e+04,6.999882e-01,1.745178e+04,2.019882e-01,8.988476e-01,8.989544e-01,1.875573e-02,4.835434e-07,2.993394e+01,1.000214e+01,1.993180e+01,3.217698e+01,1.687940e+02
6.048898e+04,7.001040e-01,1.746178e+04,2.021040e-01,8.988534e-01,8.989587e-01,1.876056e-02,4.832987e-07,2.993400e+01,1.000214e+01,1.993187e+01,3.217691e+01,1.687970e+02
6.049898e+04,7.002197e-01,1.747178e+04,2.022197e-01,8.988592e-01,8.989631e-01,1.876540e-02,4.830542e-07,2.993407e+01,1.000214e+01,1.993193e+01,3.217684e+01,1.688000e+02
6.050898e+04,7.003355e-01,1.748178e+04,2.023355e-01,8.988636e-01,8.989674e-01,1.877022e-02,4.828099e-07,2.993428e+01,1.000214e+01,1.993214e+01,3.217696e+01,1.688000e+02
6.051898e+04,7.004512e-01,1.749178e+04,2.024512e-01,8.988681e-01,8.989717e-01,1.877505e-02,4.825659e-07,2.993450e+01,1.000214e+01,1.993236e+01,3.217709e+01,1.688000e+02
6.052899e+04,7.005670e-01,1.750179e+04,2.025670e-01,8.988726e-01,8.989761e-01,1.877988e-02,4.823221e-07,2.993471e+01,1.000214e+01,1.993257e+01,3.217722e+01,1.688000e+02
6.053899e+04,7.006827e-01,1.751179e+04,2.026827e-01,8.988770e-01,8.989804e-01,1.878470e-02,4.820785e-07,2.993492e+01,1.000214e+01,1.993279e+01,3.217735e+01,1.688000e+02
6.054899e+04,7.007985e-01,1.752179e+04,2.027985e-01,8.988815e-01,8.989847e-01,1.878952e-02,4.818352e-07,2.993514e+01,1.000214e+01,1.993300e+01,3.217748e+01,1.688000e+02
6.055899e+04,7.009142e-01,1.753179e+04,2.029142e-01,8.988859e-01,8.989891e-01,1.879434e-02,4.815921e-07,2.993535e+01,1.000214e+01,1.993321e+01,3.217760e+01,1.688000e+02
6.056899e+04,7.010300e-01,1.754179e+04,2.030300e-01,8.988904e-01,8.989934e-01,1.879915e-02,4.813492e-07,2.993557e+01,1.000214e+01,1.993343e+01,3.217773e+01,1.688000e+02
6.057899e+04,7.011457e-01,1.755179e+04,2.031457e-01,8.988949e-01,8.989977e-01,1.880397e-02,4.811066e-07,2.993578e+01,1.000214e+01,1.993364e+01,3.217786e+01,1.688000e+02
6.058899e+04,7.012615e-01,1.756179e+04,2.032615e-01,8.988993e-01,8.990021e-01,1.880878e-02,4.808642e-07,2.993599e+01,1.000214e+01,1.993386e+01,3.217799e+01,1.688000e+02
6.059899e+04,7.013772e-01,1.757179e+04,2.033772e-01,8.989038e-01,8.990064e-01,1.881358e-02,4.806220e-07,2.993621e+01,1.000214e+01,1.993407e+01,3.217811e+01,1.688000e+02
6.060899e+04,7.014930e-01,1.758179e+04,2.034930e-01,8.989082e-01,8.990107e-01,1.881839e-02,4.803801e-07,2.993642e+01,1.000214e+01,1.993428e+01,3.217824e+01,1.688000e+02
6.061899e+04,7.016087e-01,1.759179e+04,2.036087e-01,8.989127e-01,8.990150e-01,1.882319e-02,4.801383e-07,2.993664e+01,1.000214e+01,1.993450e+01,3.217837e+01,1.688000e+02
6.062900e+04,7.017245e-01,1.760180e+04,2.037245e-01,8.989172e-01,8.990193e-01,1.882799e-02,4.798969e-07,2.993685e+01,1.000214e+01,1.993471e+01,3.217850e+01,1.688000e+02
6.063900e+04,7.018402e-01,1.761180e+04,2.038402e-01,8.989216e-01,8.990236e-01,1.883279e-02,4.796556e-07,2.993706e+01,1.000214e+01,1.993492e+01,3.217863e+01,1.688000e+02
6.064900e+04,7.019560e-01,1.762180e+04,2.039560e-01,8.989261e-01,8.990280e-01,1.883759e-02,4.794146e-07,2.993728e+01,1.000214e+01,1.993514e+01,3.217875e+01,1.688000e+02
6.065900e+04,7.020717e-01,1.763180e+04,2.040717e-01,8.989306e-01,8.990323e-01,1.884238e-02,4.791738e-07,2.993749e+01,1.000214e+01,1.993535e+01,3.217888e+01,1.688000e+02
6.066900e+04,7.021875e-01,1.764180e+04,2.041875e-01,8.989350e-01,8.990366e-01,1.884717e-02,4.789332e-07,2.993770e+01,1.000214e+01,1.993557e+01,3.217901e+01,1.688000e+02
6.067900e+04,7.023033e-01,1.765180e+04,2.043033e-01,8.989395e-01,8.990409e-01,1.885196e-02,4.786928e-07,2.993792e+01,1.000214e+01,1.993578e+01,3.217914e+01,1.688000e+02
6.068900e+04,7.024190e-01,1.766180e+04,2.044190e-01,8.989439e-01,8.990452e-01,1.885675e-02,4.784527e-07,2.993813e+01,1.000214e+01,1.993599e+01,3.217927e+01,1.688000e+02
6.069900e+04,7.025348e-01,1.767180e+04,2.045348e-01,8.989484e-01,8.990495e-01,1.886153e-02,4.782128e-07,2.993835e+01,1.000214e+01,1.993621e+01,3.217939e+01,1.688000e+02
6.070900e+04,7.026505e-01,1.768180e+04,2.046505e-01,8.989529e-01,8.990538e-01,1.886631e-02,4.779732e-07,2.993856e+01,1.000214e+01,1.993642e+01,3.217952e+01,1.688000e+02
6.071901e+04,7.027663e-01,1.769181e+04,2.047663e-01,8.989573e-01,8.990581e-01,1.887109e-02,4.777337e-07,2.993877e+01,1.000214e+01,1.993664e+01,3.217965e+01,1.688000e+02
6.072901e+04,7.028820e-01,1.770181e+04,2.048820e-01,8.989618e-01,8.990624e-01,1.887587e-02,4.774945e-07,2.993899e+01,1.000214e+01,1.993685e+01,3.217978e+01,1.688000e+02
6.073901e+04,7.029978e-01,1.771181e+04,2.049978e-01,8.989663e-01,8.990667e-01,1.888064e-02,4.772555e-07,2.993920e+01,1.000214e+01,1.993706e+01,3.217990e+01,1.688000e+02
6.074901e+04,7.031135e-01,1.772181e+04,2.051135e-01,8.989707e-01,8.990710e-01,1.888541e-02,4.770168e-07,2.993942e+01,1.000214e+01,1.993728e+01,3.218003e+01,1.688000e+02
6.075901e+04,7.032293e-01,1.773181e+04,2.052293e-01,8.989752e-01,8.990752e-01,1.889018e-02,4.767782e-07,2.993963e+01,1.000214e+01,1.993749e+01,3.218016e+01,1.688000e+02
6.076901e+04,7.033450e-01,1.774181e+04,2.053450e-01,8.989796e-01,8.990795e-01,1.889495e-02,4.765399e-07,2.993984e+01,1.000214e+01,1.993771e+01,3.218029e+01,1.688000e+02
6.077901e+04,7.034608e-01,1.775181e+04,2.054608e-01,8.989841e-01,8.990838e-01,1.889971e-02,4.763018e-07,2.994006e+01,1.000214e+01,1.993792e+01,3.218042e+01,1.688000e+02
6.078901e+04,7.035765e-01,1.776181e+04,2.055765e-01,8.989886e-01,8.990881e-01,1.890448e-02,4.760639e-07,2.994027e+01,1.000214e+01,1.993813e+01,3.218054e+01,1.688000e+02
6.079901e+04,7.036923e-01,1.777181e+04,2.056923e-01,8.989930e-01,8.990924e-01,1.890924e-02,4.758263e-07,2.994049e+01,1.000214e+01,1.993835e+01,3.218067e+01,1.688000e+02
6.080901e+04,7.038080e-01,1.778181e+04,2.058080e-01,8.989975e-01,8.990967e-01,1.891399e-02,4.755889e-07,2.994070e+01,1.000214e+01,1.993856e+01,3.218080e+01,1.688000e+02
6.081902e+04,7.039238e-01,1.779182e+04,2.059238e-01,8.990020e-01,8.991009e-01,1.891875e-02,4.753517e-07,2.994091e+01,1.000214e+01,1.993877e+01,3.218093e+01,1.688000e+02
6.082902e+04,7.040395e-01,1.780182e+04,2.060395e-01,8.990064e-01,8.991052e-01,1.892350e-02,4.751147e-07,2.994113e+01,1.000214e+01,1.993899e+01,3.218106e+01,1.688000e+02
6.083902e+04,7.041553e-01,1.781182e+04,2.061553e-01,8.990109e-01,8.991095e-01,1.892825e-02,4.748780e-07,2.994134e+01,1.000214e+01,1.993920e+01,3.218118e+01,1.688000e+02
6.084902e+04,7.042710e-01,1.782182e+04,2.062710e-01,8.990153e-01,8.991137e-01,1.893300e-02,4.746414e-07,2.994155e+01,1.000214e+01,1.993942e+01,3.218131e+01,1.688000e+02
6.085902e+04,7.043868e-01,1.783182e+04,2.063868e-01,8.990198e-01,8.991180e-01,1.893775e-02,4.744051e-07,2.994177e+01,1.000214e+01,1.993963e+01,3.218144e+01,1.688000e+02
6.086902e+04,7.045026e-01,1.784182e+04,2.065026e-01,8.990243e-01,8.991223e-01,1.894249e-02,4.741690e-07,2.994198e+01,1.000214e+01,1.993984e+01,3.218157e+01,1.688000e+02
6.087902e+04,7.046183e-01,1.785182e+04,2.066183e-01,8.990287e-01,8.991265e-01,1.894723e-02,4.739332e-07,2.994220e+01,1.000214e+01,1.994006e+01,3.218169e+01,1.688000e+02
6.088902e+04,7.047341e-01,1.786182e+04,2.067341e-01,8.990332e-01,8.991308e-01,1.895197e-02,4.736975e-07,2.994241e+01,1.000214e+01,1.994027e+01,3.218182e+01,1.688000e+02
6.089902e+04,7.048498e-01,1.787182e+04,2.068498e-01,8.990377e-01,8.991351e-01,1.895671e-02,4.734621e-07,2.994262e+01,1.000214e+01,1.994049e+01,3.218195e+01,1.688000e+02
6.090902e+04,7.049656e-01,1.788182e+04,2.069656e-01,8.990421e-01,8.991393e-01,1.896144e-02,4.732269e-07,2.994284e+01,1.000214e+01,1.994070e+01,3.218208e+01,1.688000e+02
6.091903e+04,7.050813e-01,1.789183e+04,2.070813e-01,8.990466e-01,8.991436e-01,1.896617e-02,4.729919e-07,2.994305e+01,1.000214e+01,1.994091e+01,3.218221e+01,1.688000e+02
6.092903e+04,7.051971e-01,1.790183e+04,2.071971e-01,8.990510e-01,8.991478e-01,1.897090e-02,4.727572e-07,2.994327e+01,1.000214e+01,1.994113e+01,3.218233e+01,1.688000e+02
6.093903e+04,7.053128e-01,1.791183e+04,2.073128e-01,8.990555e-01,8.991521e-01,1.897563e-02,4.725226e-07,2.994348e+01,1.000214e+01,1.994134e+01,3.218246e+01,1.688000e+02
6.094903e+04,7.054286e-01,1.792183e+04,2.074286e-01,8.990600e-01,8.991563e-01,1.898035e-02,4.722883e-07,2.994369e+01,1.000214e+01,1.994156e+01,3.218259e+01,1.688000e+02
6.095903e+04,7.055443e-01,1.793183e+04,2.075443e-01,8.990644e-01,8.991606e-01,1.898507e-02,4.720542e-07,2.994391e+01,1.000214e+01,1.994177e+01,3.218272e+01,1.688000e+02
6.096903e+04,7.056601e-01,1.794183e+04,2.076601e-01,8.990689e-01,8.991648e-01,1.898979e-02,4.718203e-07,2.994412e+01,1.000214e+01,1.994198e+01,3.218284e+01,1.688000e+02
6.097903e+04,7.057758e-01,1.795183e+04,2.077758e-01,8.990733e-01,8.991690e-01,1.899451e-02,4.715867e-07,2.994434e+01,1.000214e+01,1.994220e+01,3.218297e+01,1.688000e+02
6.098903e+04,7.058916e-01,1.796183e+04,2.078916e-01,8.990778e-01,8.991733e-01,1.899923e-02,4.713532e-07,2.994455e+01,1.000214e+01,1.994241e+01,3.218310e+01,1.688000e+02
6.099903e+04,7.060073e-01,1.797183e+04,2.080073e-01,8.990823e-01,8.991775e-01,1.900394e-02,4.711200e-07,2.994476e+01,1.000214e+01,1.994263e+01,3.218323e+01,1.688000e+02
6.100903e+04,7.061231e-01,1.798183e+04,2.081231e-01,8.990867e-01,8.991818e-01,1.900865e-02,4.708870e-07,2.994498e+01,1.000214e+01,1.994284e+01,3.218336e+01,1.688000e+02
6.101904e+04,7.062388e-01,1.799184e+04,2.082388e-01,8.990912e-01,8.991860e-01,1.901336e-02,4.706542e-07,2.994519e+01,1.000214e+01,1.994305e+01,3.218348e+01,1.688000e+02
6.102904e+04,7.063546e-01,1.800184e+04,2.083546e-01,8.990957e-01,8.991902e-01,1.901806e-02,4.704216e-07,2.994540e+01,1.000214e+01,1.994327e+01,3.218361e+01,1.688000e+02
6.103904e+04,7.064703e-01,1.801184e+04,2.084703e-01,8.991001e-01,8.991945e-01,1.902277e-02,4.701892e-07,2.994562e+01,1.000214e+01,1.994348e+01,3.218374e+01,1.688000e+02
6.104904e+04,7.065861e-01,1.802184e+04,2.085861e-01,8.991046e-01,8.991987e-01,1.902747e-02,4.699571e-07,2.994583e+01,1.000214e+01,1.994369e+01,3.218387e+01,1.688000e+02
6.105904e+04,7.067018e-01,1.803184e+04,2.087018e-01,8.991090e-01,8.992029e-01,1.903217e-02,4.697251e-07,2.994605e+01,1.000214e+01,1.994391e+01,3.218399e+01,1.688000e+02
6.106904e+04,7.068176e-01,1.804184e+04,2.088176e-01,8.991135e-01,8.992071e-01,1.903686e-02,4.694934e-07,2.994626e+01,1.000214e+01,1.994412e+01,3.218412e+01,1.688000e+02
6.107904e+04,7.069334e-01,1.805184e+04,2.089334e-01,8.991180e-01,8.992114e-01,1.904156e-02,4.692619e-07,2.994647e+01,1.000214e+01,1.994434e+01,3.218425e+01,1.688000e+02
6.108904e+04,7.070491e-01,1.806184e+04,2.090491e-01,8.991224e-01,8.992156e-01,1.904625e-02,4.690306e-07,2.994669e+01,1.000214e+01,1.994455e+01,3.218438e+01,1.688000e+02
6.109904e+04,7.071649e-01,1.807184e+04,2.091649e-01,8.991269e-01,8.992198e-01,1.905094e-02,4.687995e-07,2.994690e+01,1.000214e+01,1.994476e+01,3.218451e+01,1.688000e+02
6.110904e+04,7.072806e-01,1.808184e+04,2.092806e-01,8.991314e-01,8.992240e-01,1.905563e-02,4.685687e-07,2.994712e+01,1.000214e+01,1.994498e+01,3.218463e+01,1.688000e+02
6.111905e+04,7.073964e-01,1.809185e+04,2.093964e-01,8.991358e-01,8.992282e-01,1.906031e-02,4.683380e-07,2.994733e+01,1.000214e+01,1.994519e+01,3.218476e+01,1.688000e+02
6.112905e+04,7.075121e-01,1.810185e+04,2.095121e-01,8.991403e-01,8.992324e-01,1.906500e-02,4.681076e-07,2.994754e+01,1.000214e+01,1.994541e+01,3.218489e+01,1.688000e+02
6.113905e+04,7.076279e-01,1.811185e+04,2.096279e-01,8.991447e-01,8.992366e-01,1.906968e-02,4.678774e-07,2.994776e+01,1.000214e+01,1.994562e+01,3.218502e+01,1.688000e+02
6.114905e+04,7.077436e-01,1.812185e+04,2.097436e-01,8.991492e-01,8.992408e-01,1.907435e-02,4.676474e-07,2.994797e+01,1.000214e+01,1.994583e+01,3.218515e+01,1.688000e+02
6.115905e+04,7.078594e-01,1.813185e+04,2.098594e-01,8.991537e-01,8.992450e-01,1.907903e-02,4.674176e-07,2.994819e+01,1.000214e+01,1.994605e+01,3.218527e+01,1.688000e+02
6.116905e+04,7.079751e-01,1.814185e+04,2.099751e-01,8.991581e-01,8.992492e-01,1.908370e-02,4.671880e-07,2.994840e+01,1.000214e+01,1.994626e+01,3.218540e+01,1.688000e+02
6.117905e+04,7.080909e-01,1.815185e+04,2.100909e-01,8.991626e-01,8.992535e-01,1.908837e-02,4.669586e-07,2.994861e+01,1.000214e+01,1.994648e+01,3.218553e+01,1.688000e+02
6.118905e+04,7.082066e-01,1.816185e+04,2.102066e-01,8.991671e-01,8.992576e-01,1.909304e-02,4.667295e-07,2.994883e+01,1.000214e+01,1.994669e+01,3.218566e+01,1.688000e+02
6.119905e+04,7.083224e-01,1.817185e+04,2.103224e-01,8.991715e-01,8.992618e-01,1.909771e-02,4.665005e-07,2.994904e+01,1.000214e+01,1.994690e+01,3.218578e+01,1.688000e+02
6.120906e+04,7.084381e-01,1.818186e+04,2.104381e-01,8.991760e-01,8.992660e-01,1.910237e-02,4.662718e-07,2.994925e+01,1.000214e+01,1.994712e+01,3.218591e+01,1.688000e+02
6.121906e+04,7.085539e-01,1.819186e+04,2.105539e-01,8.991804e-01,8.992702e-01,1.910704e-02,4.660433e-07,2.994947e+01,1.000214e+01,1.994733e+01,3.218604e+01,1.688000e+02
6.122906e+04,7.086696e-01,1.820186e+04,2.106696e-01,8.991849e-01,8.992744e-01,1.911170e-02,4.658150e-07,2.994968e+01,1.000214e+01,1.994754e+01,3.218617e+01,1.688000e+02
6.123906e+04,7.087854e-01,1.821186e+04,2.107854e-01,8.991894e-01,8.992786e-01,1.911635e-02,4.655869e-07,2.994990e+01,1.000214e+01,1.994776e+01,3.218630e+01,1.688000e+02
6.124906e+04,7.089011e-01,1.822186e+04,2.109011e-01,8.991938e-01,8.992828e-01,1.912101e-02,4.653590e-07,2.995011e+01,1.000214e+01,1.994797e+01,3.218642e+01,1.688000e+02
6.125906e+04,7.090169e-01,1.823186e+04,2.110169e-01,8.991983e-01,8.992870e-01,1.912566e-02,4.651313e-07,2.995032e+01,1.000214e+01,1.994819e+01,3.218655e+01,1.688000e+02
6.126906e+04,7.091327e-01,1.824186e+04,2.111327e-01,8.992028e-01,8.992912e-01,1.913031e-02,4.649038e-07,2.995054e+01,1.000214e+01,1.994840e+01,3.218668e+01,1.688000e+02
6.127906e+04,7.092484e-01,1.825186e+04,2.112484e-01,8.992072e-01,8.992953e-01,1.913496e-02,4.646766e-07,2.995075e+01,1.000214e+01,1.994861e+01,3.218681e+01,1.688000e+02
6.128906e+04,7.093642e-01,1.826186e+04,2.113642e-01,8.992117e-01,8.992995e-01,1.913961e-02,4.644495e-07,2.995097e+01,1.000214e+01,1.994883e+01,3.218693e+01,1.688000e+02
6.129906e+04,7.094799e-01,1.827186e+04,2.114799e-01,8.992161e-01,8.993037e-01,1.914425e-02,4.642227e-07,2.995118e+01,1.000214e+01,1.994904e+01,3.218706e+01,1.688000e+02
6.130907e+04,7.095957e-01,1.828187e+04,2.115957e-01,8.992206e-01,8.993079e-01,1.914889e-02,4.639960e-07,2.995139e+01,1.000214e+01,1.994926e+01,3.218719e+01,1.688000e+02
6.131907e+04,7.097114e-01,1.829187e+04,2.117114e-01,8.992251e-01,8.993120e-01,1.915353e-02,4.637696e-07,2.995161e+01,1.000214e+01,1.994947e+01,3.218732e+01,1.688000e+02
6.132907e+04,7.098272e-01,1.830187e+04,2.118272e-01,8.992295e-01,8.993162e-01,1.915817e-02,4.635434e-07,2.995182e+01,1.000214e+01,1.994968e+01,3.218745e+01,1.688000e+02
6.133907e+04,7.099429e-01,1.831187e+04,2.119429e-01,8.992340e-01,8.993204e-01,1.916280e-02,4.633174e-07,2.995204e+01,1.000214e+01,1.994990e+01,3.218757e+01,1.688000e+02
6.134907e+04,7.100587e-01,1.832187e+04,2.120587e-01,8.992385e-01,8.993245e-01,1.916744e-02,4.630916e-07,2.995225e+01,1.000214e+01,1.995011e+01,3.218770e+01,1.688000e+02
6.135907e+04,7.101744e-01,1.833187e+04,2.121744e-01,8.992429e-01,8.993287e-01,1.917207e-02,4.628660e-07,2.995246e+01,1.000214e+01,1.995033e+01,3.218783e+01,1.688000e+02
6.136907e+04,7.102902e-01,1.834187e+04,2.122902e-01,8.992474e-01,8.993329e-01,1.917669e-02,4.626406e-07,2.995268e+01,1.000214e+01,1.995054e+01,3.218796e+01,1.688000e+02
6.137907e+04,7.104059e-01,1.835187e+04,2.124059e-01,8.992518e-01,8.993370e-01,1.918132e-02,4.624154e-07,2.995289e+01,1.000214e+01,1.995075e+01,3.218808e+01,1.688000e+02
6.138907e+04,7.105217e-01,1.836187e+04,2.125217e-01,8.992563e-01,8.993412e-01,1.918594e-02,4.621904e-07,2.995310e+01,1.000214e+01,1.995097e+01,3.218821e+01,1.688000e+02
6.139907e+04,7.106374e-01,1.837187e+04,2.126374e-01,8.992608e-01,8.993453e-01,1.919056e-02,4.619656e-07,2.995332e+01,1.000214e+01,1.995118e+01,3.218834e+01,1.688000e+02
6.140908e+04,7.107532e-01,1.838188e+04,2.127532e-01,8.992652e-01,8.993495e-01,1.919518e-02,4.617411e-07,2.995353e+01,1.000214e+01,1.995139e+01,3.218847e+01,1.688000e+02
6.141908e+04,7.108689e-01,1.839188e+04,2.128689e-01,8.992697e-01,8.993537e-01,1.919980e-02,4.615167e-07,2.995375e+01,1.000214e+01,1.995161e+01,3.218860e+01,1.688000e+02
6.142908e+04,7.109847e-01,1.840188e+04,2.129847e-01,8.992741e-01,8.993578e-01,1.920441e-02,4.612925e-07,2.995396e+01,1.000214e+01,1.995182e+01,3.218872e+01,1.688000e+02
6.143908e+04,7.111004e-01,1.841188e+04,2.131004e-01,8.992786e-01,8.993620e-01,1.920903e-02,4.610686e-07,2.995417e+01,1.000214e+01,1.995204e+01,3.218885e+01,1.688000e+02
6.144908e+04,7.112162e-01,1.842188e+04,2.132162e-01,8.992831e-01,8.993661e-01,1.921364e-02,4.608448e-07,2.995439e+01,1.000214e+01,1.995225e+01,3.218898e+01,1.688000e+02
6.145908e+04,7.113320e-01,1.843188e+04,2.133320e-01,8.992875e-01,8.993702e-01,1.921824e-02,4.606213e-07,2.995460e+01,1.000214e+01,1.995246e+01,3.218911e+01,1.688000e+02
6.146908e+04,7.114477e-01,1.844188e+04,2.134477e-01,8.992920e-01,8.993744e-01,1.922285e-02,4.603979e-07,2.995482e+01,1.000214e+01,1.995268e+01,3.218923e+01,1.688000e+02
6.147908e+04,7.115635e-01,1.845188e+04,2.135635e-01,8.992965e-01,8.993785e-01,1.922745e-02,4.601748e-07,2.995503e+01,1.000214e+01,1.995289e+01,3.218936e+01,1.688000e+02
6.148908e+04,7.116792e-01,1.846188e+04,2.136792e-01,8.993009e-01,8.993827e-01,1.923205e-02,4.599519e-07,2.995524e+01,1.000214e+01,1.995311e+01,3.218949e+01,1.688000e+02
6.149908e+04,7.117950e-01,1.847188e+04,2.137950e-01,8.993054e-01,8.993868e-01,1.923665e-02,4.597291e-07,2.995544e+01,1.000214e+01,1.995330e+01,3.218960e+01,1.687999e+02
6.150909e+04,7.119107e-01,1.848189e+04,2.139107e-01,8.993096e-01,8.993909e-01,1.924125e-02,4.595066e-07,2.995529e+01,1.000220e+01,1.995309e+01,3.218932e+01,1.687979e+02
6.151909e+04,7.120265e-01,1.849189e+04,2.140265e-01,8.993139e-01,8.993951e-01,1.924584e-02,4.592843e-07,2.995514e+01,1.000227e+01,1.995287e+01,3.218904e+01,1.687959e+02
6.152909e+04,7.121422e-01,1.850189e+04,2.141422e-01,8.993182e-01,8.993992e-01,1.925044e-02,4.590622e-07,2.995499e+01,1.000233e+01,1.995266e+01,3.218876e+01,1.687939e+02
6.153909e+04,7.122580e-01,1.851189e+04,2.142580e-01,8.993224e-01,8.994033e-01,1.925503e-02,4.588402e-07,2.995484e+01,1.000239e+01,1.995245e+01,3.218849e+01,1.687919e+02
6.154909e+04,7.123737e-01,1.852189e+04,2.143737e-01,8.993267e-01,8.994075e-01,1.925961e-02,4.586185e-07,2.995469e+01,1.000246e+01,1.995224e+01,3.218821e+01,1.687899e+02
6.155909e+04,7.124895e-01,1.853189e+04,2.144895e-01,8.993309e-01,8.994116e-01,1.926420e-02,4.583970e-07,2.995454e+01,1.000252e+01,1.995202e+01,3.218793e+01,1.687879e+02
6.156909e+04,7.126052e-01,1.854189e+04,2.146052e-01,8.993352e-01,8.994157e-01,1.926878e-02,4.581757e-07,2.995439e+01,1.000258e+01,1.995181e+01,3.218765e+01,1.687859e+02
6.157909e+04,7.127210e-01,1.855189e+04,2.147210e-01,8.993394e-01,8.994198e-01,1.927336e-02,4.579546e-07,2.995424e+01,1.000265e+01,1.995160e+01,3.218737e+01,1.687839e+02
6.158909e+04,7.128367e-01,1.856189e+04,2.148367e-01,8.993437e-01,8.994239e-01,1.927794e-02,4.577336e-07,2.995409e+01,1.000271e+01,1.995138e+01,3.218709e+01,1.687819e+02
6.159909e+04,7.129525e-01,1.857189e+04,2.149525e-01,8.993480e-01,8.994281e-01,1.928252e-02,4.575129e-07,2.995394e+01,1.000278e+01,1.995117e+01,3.218681e+01,1.687799e+02
6.160910e+04,7.130682e-01,1.858190e+04,2.150682e-01,8.993522e-01,8.994322e-01,1.928709e-02,4.572924e-07,2.995379e+01,1.000284e+01,1.995096e+01,3.218653e+01,1.687779e+02
6.161910e+04,7.131840e-01,1.859190e+04,2.151840e-01,8.993565e-01,8.994363e-01,1.929167e-02,4.570721e-07,2.995365e+01,1.000290e+01,1.995074e+01,3.218626e+01,1.687759e+02
6.162910e+04,7.132997e-01,1.860190e+04,2.152997e-01,8.993607e-01,8.994404e-01,1.929624e-02,4.568520e-07,2.995350e+01,1.000297e+01,1.995053e+01,3.218598e+01,1.687739e+02
6.163910e+04,7.134155e-01,1.861190e+04,2.154155e-01,8.993650e-01,8.994445e-01,1.930081e-02,4.566321e-07,2.995335e+01,1.000303e+01,1.995032e+01,3.218570e+01,1.687719e+02
6.164910e+04,7.135312e-01,1.862190e+04,2.155312e-01,8.993693e-01,8.994486e-01,1.930537e-02,4.564123e-07,2.995320e+01,1.000309e+01,1.995010e+01,3.218542e+01,1.687699e+02
6.165910e+04,7.136470e-01,1.863190e+04,2.156470e-01,8.993735e-01,8.994527e-01,1.930993e-02,4.561928e-07,2.995305e+01,1.000316e+01,1.994989e+01,3.218514e+01,1.687679e+02
6.166910e+04,7.137628e-01,1.864190e+04,2.157628e-01,8.993778e-01,8.994568e-01,1.931450e-02,4.559735e-07,2.995290e+01,1.000322e+01,1.994968e+01,3.218486e+01,1.687659e+02
6.167910e+04,7.138785e-01,1.865190e+04,2.158785e-01,8.993820e-01,8.994609e-01,1.931905e-02,4.557544e-07,2.995275e+01,1.000328e+01,1.994946e+01,3.218458e+01,1.687639e+02
6.168910e+04,7.139943e-01,1.866190e+04,2.159943e-01,8.993863e-01,8.994650e-01,1.932361e-02,4.555355e-07,2.995260e+01,1.000335e+01,1.994925e+01,3.218431e+01,1.687619e+02
6.169911e+04,7.141100e-01,1.867191e+04,2.161100e-01,8.993906e-01,8.994691e-01,1.932817e-02,4.553167e-07,2.995245e+01,1.000341e+01,1.994904e+01,3.218403e+01,1.687599e+02
6.170911e+04,7.142258e-01,1.868191e+04,2.162258e-01,8.993948e-01,8.994732e-01,1.933272e-02,4.550982e-07,2.995230e+01,1.000347e+01,1.994882e+01,3.218375e+01,1.687579e+02
6.171911e+04,7.143415e-01,1.869191e+04,2.163415e-01,8.993991e-01,8.994773e-01,1.933727e-02,4.548799e-07,2.995215e+01,1.000354e+01,1.994861e+01,3.218347e+01,1.687559e+02
6.172911e+04,7.144573e-01,1.870191e+04,2.164573e-01,8.994033e-01,8.994814e-01,1.934182e-02,4.546617e-07,2.995200e+01,1.000360e+01,1.994840e+01,3.218319e+01,1.687539e+02
6.173911e+04,7.145730e-01,1.871191e+04,2.165730e-01,8.994076e-01,8.994855e-01,1.934636e-02,4.544438e-07,2.995185e+01,1.000366e+01,1.994818e+01,3.218291e+01,1.687519e+02
6.174911e+04,7.146888e-01,1.872191e+04,2.166888e-01,8.994119e-01,8.994896e-01,1.935091e-02,4.542260e-07,2.995170e+01,1.000373e+01,1.994797e+01,3.218263e+01,1.687499e+02
6.175911e+04,7.148045e-01,1.873191e+04,2.168045e-01,8.994161e-01,8.994936e-01,1.935545e-02,4.540085e-07,2.995155e+01,1.000379e+01,1.994776e+01,3.218236e+01,1.687479e+02
6.176911e+04,7.149203e-01,1.874191e+04,2.169203e-01,8.994204e-01,8.994977e-01,1.935999e-02,4.537911e-07,2.995140e+01,1.000385e+01,1.994754e+01,3.218208e+01,1.687459e+02
6.177911e+04,7.150360e-01,1.875191e+04,2.170360e-01,8.994246e-01,8.995018e-01,1.936453e-02,4.535740e-07,2.995125e+01,1.000392e+01,1.994733e+01,3.218180e+01,1.687439e+02
6.178911e+04,7.151518e-01,1.876191e+04,2.171518e-01,8.994289e-01,8.995059e-01,1.936906e-02,4.533570e-07,2.995110e+01,1.000398e+01,1.994712e+01,3.218152e+01,1.687419e+02
6.179912e+04,7.152675e-01,1.877192e+04,2.172675e-01,8.994331e-01,8.995100e-01,1.937359e-02,4.531403e-07,2.995095e+01,1.000404e+01,1.994691e+01,3.218124e+01,1.687399e+02
6.180912e+04,7.153833e-01,1.878192e+04,2.173833e-01,8.994374e-01,8.995140e-01,1.937812e-02,4.529237e-07,2.995080e+01,1.000411e+01,1.994669e+01,3.218096e+01,1.687379e+02
6.181912e+04,7.154990e-01,1.879192e+04,2.174990e-01,8.994417e-01,8.995181e-01,1.938265e-02,4.527073e-07,2.995065e+01,1.000417e+01,1.994648e+01,3.218068e+01,1.687359e+02
6.182912e+04,7.156148e-01,1.880192e+04,2.176148e-01,8.994459e-01,8.995222e-01,1.938718e-02,4.524911e-07,2.995050e+01,1.000424e+01,1.994627e+01,3.218041e+01,1.687339e+02
6.183912e+04,7.157305e-01,1.881192e+04,2.177305e-01,8.994502e-01,8.995263e-01,1.939170e-02,4.522751e-07,2.995035e+01,1.000430e+01,1.994605e+01,3.218013e+01,1.687319e+02
6.184912e+04,7.158463e-01,1.882192e+04,2.178463e-01,8.994544e-01,8.995303e-01,1.939623e-02,4.520593e-07,2.995020e+01,1.000436e+01,1.994584e+01,3.217985e+01,1.687299e+02
6.185912e+04,7.159621e-01,1.883192e+04,2.179621e-01,8.994587e-01,8.995344e-01,1.940075e-02,4.518437e-07,2.995005e+01,1.000443e+01,1.994563e+01,3.217957e+01,1.687279e+02
6.186912e+04,7.160778e-01,1.884192e+04,2.180778e-01,8.994630e-01,8.995385e-01,1.940526e-02,4.516283e-07,2.994990e+01,1.000449e+01,1.994541e+01,3.217929e+01,1.687259e+02
6.187912e+04,7.161936e-01,1.885192e+04,2.181936e-01,8.994672e-01,8.995425e-01,1.940978e-02,4.514131e-07,2.994975e+01,1.000455e+01,1.994520e+01,3.217901e+01,1.687239e+02
