Repository: brandonlampe/CS_Data

# Repository for Crushed Salt Data
**Grant No: 456417**

This is a work in progress!

## Repository Content

### Directory Names
A uniform namining structure still in progress, but in general directories are named according to the following:
 - Names contain no spaces, a single underscore "_" will be used as a file name seperator.
 - Files are for the Crushed Salt Project (CSP); therefore, the first three charaters of each file are "CSP".
 - Folders are organized by which frame the test was performed on i.e., A2 or A3.
 - The fifth and sixth charaters of each file name will therefore be "A" followed by the frame number.

File: UNM_WP_HY_175_10/STAGE01/CREEP_FIT/175_10_STAGE01_CREEP_OUT.csv (part 9 of 40)
Analysis by Brandon Lampe, performed on: 2016/08/01 10:29:12
Experimental results below begin at: 2016/07/29 11:00:45
Duration (sec),Duration (day),Elapsed Time (sec),Elapsed Time (day),Interpolated Fractional Density,Fit to Fractional Density,Fit to Volume Strain,Fit to Volume Strain Rate (1/sec),Confining Pressure (MPa),Pore Pressure (MPa),Terzaghi Pressure (MPa),Solid Pressure (MPa),Temperature (C))
6.188912e+04,7.163093e-01,1.886192e+04,2.183093e-01,8.994715e-01,8.995466e-01,1.941429e-02,4.511981e-07,2.994960e+01,1.000462e+01,1.994499e+01,3.217873e+01,1.687219e+02
6.189913e+04,7.164251e-01,1.887193e+04,2.184251e-01,8.994757e-01,8.995506e-01,1.941880e-02,4.509832e-07,2.994945e+01,1.000468e+01,1.994477e+01,3.217846e+01,1.687199e+02
6.190913e+04,7.165408e-01,1.888193e+04,2.185408e-01,8.994800e-01,8.995547e-01,1.942331e-02,4.507686e-07,2.994930e+01,1.000474e+01,1.994456e+01,3.217818e+01,1.687179e+02
6.191913e+04,7.166566e-01,1.889193e+04,2.186566e-01,8.994843e-01,8.995588e-01,1.942782e-02,4.505542e-07,2.994915e+01,1.000481e+01,1.994435e+01,3.217790e+01,1.687159e+02
6.192913e+04,7.167723e-01,1.890193e+04,2.187723e-01,8.994885e-01,8.995628e-01,1.943233e-02,4.503399e-07,2.994900e+01,1.000487e+01,1.994413e+01,3.217762e+01,1.687139e+02
6.193913e+04,7.168881e-01,1.891193e+04,2.188881e-01,8.994928e-01,8.995669e-01,1.943683e-02,4.501258e-07,2.994885e+01,1.000493e+01,1.994392e+01,3.217734e+01,1.687119e+02
6.194913e+04,7.170038e-01,1.892193e+04,2.190038e-01,8.994970e-01,8.995709e-01,1.944133e-02,4.499120e-07,2.994870e+01,1.000500e+01,1.994371e+01,3.217706e+01,1.687099e+02
6.195913e+04,7.171196e-01,1.893193e+04,2.191196e-01,8.995013e-01,8.995749e-01,1.944583e-02,4.496983e-07,2.994855e+01,1.000506e+01,1.994349e+01,3.217678e+01,1.687079e+02
6.196913e+04,7.172353e-01,1.894193e+04,2.192353e-01,8.995055e-01,8.995790e-01,1.945032e-02,4.494848e-07,2.994840e+01,1.000512e+01,1.994328e+01,3.217651e+01,1.687059e+02
6.197913e+04,7.173511e-01,1.895193e+04,2.193511e-01,8.995098e-01,8.995830e-01,1.945482e-02,4.492715e-07,2.994826e+01,1.000519e+01,1.994307e+01,3.217623e+01,1.687039e+02
6.198913e+04,7.174668e-01,1.896193e+04,2.194668e-01,8.995141e-01,8.995871e-01,1.945931e-02,4.490584e-07,2.994811e+01,1.000525e+01,1.994285e+01,3.217595e+01,1.687019e+02
6.199914e+04,7.175826e-01,1.897194e+04,2.195826e-01,8.995183e-01,8.995911e-01,1.946380e-02,4.488455e-07,2.994796e+01,1.000531e+01,1.994264e+01,3.217567e+01,1.686999e+02
6.200914e+04,7.176983e-01,1.898194e+04,2.196983e-01,8.995226e-01,8.995952e-01,1.946829e-02,4.486327e-07,2.994781e+01,1.000538e+01,1.994243e+01,3.217539e+01,1.686979e+02
6.201914e+04,7.178141e-01,1.899194e+04,2.198141e-01,8.995268e-01,8.995992e-01,1.947277e-02,4.484202e-07,2.994766e+01,1.000544e+01,1.994221e+01,3.217511e+01,1.686959e+02
6.202914e+04,7.179298e-01,1.900194e+04,2.199298e-01,8.995311e-01,8.996032e-01,1.947726e-02,4.482078e-07,2.994751e+01,1.000550e+01,1.994200e+01,3.217483e+01,1.686939e+02
6.203914e+04,7.180456e-01,1.901194e+04,2.200456e-01,8.995354e-01,8.996073e-01,1.948174e-02,4.479957e-07,2.994736e+01,1.000557e+01,1.994179e+01,3.217456e+01,1.686919e+02
6.204914e+04,7.181614e-01,1.902194e+04,2.201614e-01,8.995396e-01,8.996113e-01,1.948622e-02,4.477837e-07,2.994721e+01,1.000563e+01,1.994158e+01,3.217428e+01,1.686899e+02
6.205914e+04,7.182771e-01,1.903194e+04,2.202771e-01,8.995439e-01,8.996153e-01,1.949070e-02,4.475719e-07,2.994706e+01,1.000570e+01,1.994136e+01,3.217400e+01,1.686879e+02
6.206914e+04,7.183929e-01,1.904194e+04,2.203929e-01,8.995481e-01,8.996193e-01,1.949517e-02,4.473603e-07,2.994691e+01,1.000576e+01,1.994115e+01,3.217372e+01,1.686859e+02
6.207914e+04,7.185086e-01,1.905194e+04,2.205086e-01,8.995524e-01,8.996234e-01,1.949964e-02,4.471489e-07,2.994676e+01,1.000582e+01,1.994094e+01,3.217344e+01,1.686839e+02
6.208914e+04,7.186244e-01,1.906194e+04,2.206244e-01,8.995567e-01,8.996274e-01,1.950411e-02,4.469376e-07,2.994661e+01,1.000589e+01,1.994072e+01,3.217316e+01,1.686819e+02
6.209915e+04,7.187401e-01,1.907195e+04,2.207401e-01,8.995609e-01,8.996314e-01,1.950858e-02,4.467266e-07,2.994646e+01,1.000595e+01,1.994051e+01,3.217289e+01,1.686799e+02
6.210915e+04,7.188559e-01,1.908195e+04,2.208559e-01,8.995652e-01,8.996354e-01,1.951305e-02,4.465158e-07,2.994631e+01,1.000601e+01,1.994030e+01,3.217261e+01,1.686779e+02
6.211915e+04,7.189716e-01,1.909195e+04,2.209716e-01,8.995694e-01,8.996394e-01,1.951751e-02,4.463051e-07,2.994616e+01,1.000608e+01,1.994008e+01,3.217233e+01,1.686759e+02
6.212915e+04,7.190874e-01,1.910195e+04,2.210874e-01,8.995737e-01,8.996435e-01,1.952198e-02,4.460946e-07,2.994601e+01,1.000614e+01,1.993987e+01,3.217205e+01,1.686739e+02
6.213915e+04,7.192031e-01,1.911195e+04,2.212031e-01,8.995780e-01,8.996475e-01,1.952644e-02,4.458843e-07,2.994586e+01,1.000620e+01,1.993966e+01,3.217177e+01,1.686719e+02
6.214915e+04,7.193189e-01,1.912195e+04,2.213189e-01,8.995822e-01,8.996515e-01,1.953090e-02,4.456742e-07,2.994571e+01,1.000627e+01,1.993944e+01,3.217149e+01,1.686699e+02
6.215915e+04,7.194346e-01,1.913195e+04,2.214346e-01,8.995865e-01,8.996555e-01,1.953535e-02,4.454643e-07,2.994556e+01,1.000633e+01,1.993923e+01,3.217121e+01,1.686679e+02
6.216915e+04,7.195504e-01,1.914195e+04,2.215504e-01,8.995907e-01,8.996595e-01,1.953981e-02,4.452546e-07,2.994541e+01,1.000639e+01,1.993902e+01,3.217094e+01,1.686659e+02
6.217915e+04,7.196661e-01,1.915195e+04,2.216661e-01,8.995950e-01,8.996635e-01,1.954426e-02,4.450450e-07,2.994526e+01,1.000646e+01,1.993880e+01,3.217066e+01,1.686639e+02
6.218916e+04,7.197819e-01,1.916196e+04,2.217819e-01,8.995992e-01,8.996675e-01,1.954871e-02,4.448356e-07,2.994511e+01,1.000652e+01,1.993859e+01,3.217038e+01,1.686619e+02
6.219916e+04,7.198976e-01,1.917196e+04,2.218976e-01,8.996035e-01,8.996715e-01,1.955316e-02,4.446265e-07,2.994496e+01,1.000658e+01,1.993838e+01,3.217010e+01,1.686599e+02
6.220916e+04,7.200134e-01,1.918196e+04,2.220134e-01,8.996078e-01,8.996755e-01,1.955760e-02,4.444175e-07,2.994481e+01,1.000665e+01,1.993816e+01,3.216982e+01,1.686578e+02
6.221916e+04,7.201291e-01,1.919196e+04,2.221291e-01,8.996120e-01,8.996795e-01,1.956204e-02,4.442087e-07,2.994466e+01,1.000671e+01,1.993795e+01,3.216954e+01,1.686558e+02
6.222916e+04,7.202449e-01,1.920196e+04,2.222449e-01,8.996163e-01,8.996835e-01,1.956649e-02,4.440000e-07,2.994451e+01,1.000677e+01,1.993774e+01,3.216927e+01,1.686538e+02
6.223916e+04,7.203607e-01,1.921196e+04,2.223607e-01,8.996205e-01,8.996875e-01,1.957093e-02,4.437916e-07,2.994436e+01,1.000684e+01,1.993752e+01,3.216899e+01,1.686518e+02
6.224916e+04,7.204764e-01,1.922196e+04,2.224764e-01,8.996248e-01,8.996915e-01,1.957536e-02,4.435833e-07,2.994421e+01,1.000690e+01,1.993731e+01,3.216871e+01,1.686498e+02
6.225916e+04,7.205922e-01,1.923196e+04,2.225922e-01,8.996291e-01,8.996955e-01,1.957980e-02,4.433753e-07,2.994406e+01,1.000696e+01,1.993710e+01,3.216843e+01,1.686478e+02
6.226916e+04,7.207079e-01,1.924196e+04,2.227079e-01,8.996333e-01,8.996995e-01,1.958423e-02,4.431674e-07,2.994391e+01,1.000703e+01,1.993688e+01,3.216815e+01,1.686458e+02
6.227916e+04,7.208237e-01,1.925196e+04,2.228237e-01,8.996376e-01,8.997034e-01,1.958866e-02,4.429597e-07,2.994376e+01,1.000709e+01,1.993667e+01,3.216787e+01,1.686438e+02
6.228917e+04,7.209394e-01,1.926197e+04,2.229394e-01,8.996418e-01,8.997074e-01,1.959309e-02,4.427521e-07,2.994361e+01,1.000716e+01,1.993646e+01,3.216759e+01,1.686418e+02
6.229917e+04,7.210552e-01,1.927197e+04,2.230552e-01,8.996461e-01,8.997114e-01,1.959752e-02,4.425448e-07,2.994346e+01,1.000722e+01,1.993625e+01,3.216732e+01,1.686398e+02
6.230917e+04,7.211709e-01,1.928197e+04,2.231709e-01,8.996504e-01,8.997154e-01,1.960194e-02,4.423376e-07,2.994331e+01,1.000728e+01,1.993603e+01,3.216704e+01,1.686378e+02
6.231917e+04,7.212867e-01,1.929197e+04,2.232867e-01,8.996546e-01,8.997194e-01,1.960637e-02,4.421306e-07,2.994316e+01,1.000735e+01,1.993582e+01,3.216676e+01,1.686358e+02
6.232917e+04,7.214024e-01,1.930197e+04,2.234024e-01,8.996589e-01,8.997234e-01,1.961079e-02,4.419238e-07,2.994301e+01,1.000741e+01,1.993561e+01,3.216648e+01,1.686338e+02
6.233917e+04,7.215182e-01,1.931197e+04,2.235182e-01,8.996631e-01,8.997273e-01,1.961521e-02,4.417172e-07,2.994287e+01,1.000747e+01,1.993539e+01,3.216620e+01,1.686318e+02
6.234917e+04,7.216339e-01,1.932197e+04,2.236339e-01,8.996674e-01,8.997313e-01,1.961962e-02,4.415108e-07,2.994272e+01,1.000754e+01,1.993518e+01,3.216592e+01,1.686298e+02
6.235917e+04,7.217497e-01,1.933197e+04,2.237497e-01,8.996717e-01,8.997353e-01,1.962404e-02,4.413045e-07,2.994257e+01,1.000760e+01,1.993497e+01,3.216565e+01,1.686278e+02
6.236917e+04,7.218654e-01,1.934197e+04,2.238654e-01,8.996759e-01,8.997392e-01,1.962845e-02,4.410985e-07,2.994242e+01,1.000766e+01,1.993475e+01,3.216537e+01,1.686258e+02
6.237917e+04,7.219812e-01,1.935197e+04,2.239812e-01,8.996802e-01,8.997432e-01,1.963286e-02,4.408926e-07,2.994227e+01,1.000773e+01,1.993454e+01,3.216509e+01,1.686238e+02
6.238918e+04,7.220969e-01,1.936198e+04,2.240969e-01,8.996844e-01,8.997472e-01,1.963727e-02,4.406868e-07,2.994212e+01,1.000779e+01,1.993433e+01,3.216481e+01,1.686218e+02
6.239918e+04,7.222127e-01,1.937198e+04,2.242127e-01,8.996887e-01,8.997511e-01,1.964167e-02,4.404813e-07,2.994197e+01,1.000785e+01,1.993411e+01,3.216453e+01,1.686198e+02
6.240918e+04,7.223284e-01,1.938198e+04,2.243284e-01,8.996929e-01,8.997551e-01,1.964608e-02,4.402760e-07,2.994182e+01,1.000792e+01,1.993390e+01,3.216425e+01,1.686178e+02
6.241918e+04,7.224442e-01,1.939198e+04,2.244442e-01,8.996972e-01,8.997591e-01,1.965048e-02,4.400708e-07,2.994167e+01,1.000798e+01,1.993369e+01,3.216398e+01,1.686158e+02
6.242918e+04,7.225599e-01,1.940198e+04,2.245599e-01,8.997015e-01,8.997630e-01,1.965488e-02,4.398658e-07,2.994152e+01,1.000804e+01,1.993347e+01,3.216370e+01,1.686138e+02
6.243918e+04,7.226757e-01,1.941198e+04,2.246757e-01,8.997057e-01,8.997670e-01,1.965928e-02,4.396610e-07,2.994137e+01,1.000811e+01,1.993326e+01,3.216342e+01,1.686118e+02
6.244918e+04,7.227915e-01,1.942198e+04,2.247915e-01,8.997100e-01,8.997709e-01,1.966367e-02,4.394563e-07,2.994122e+01,1.000817e+01,1.993305e+01,3.216314e+01,1.686098e+02
6.245918e+04,7.229072e-01,1.943198e+04,2.249072e-01,8.997142e-01,8.997749e-01,1.966807e-02,4.392519e-07,2.994107e+01,1.000823e+01,1.993283e+01,3.216286e+01,1.686078e+02
6.246918e+04,7.230230e-01,1.944198e+04,2.250230e-01,8.997185e-01,8.997788e-01,1.967246e-02,4.390476e-07,2.994092e+01,1.000830e+01,1.993262e+01,3.216258e+01,1.686058e+02
6.247918e+04,7.231387e-01,1.945198e+04,2.251387e-01,8.997228e-01,8.997828e-01,1.967685e-02,4.388435e-07,2.994077e+01,1.000836e+01,1.993241e+01,3.216231e+01,1.686038e+02
6.248919e+04,7.232545e-01,1.946199e+04,2.252545e-01,8.997270e-01,8.997867e-01,1.968124e-02,4.386396e-07,2.994062e+01,1.000842e+01,1.993219e+01,3.216203e+01,1.686018e+02
6.249919e+04,7.233702e-01,1.947199e+04,2.253702e-01,8.997312e-01,8.997907e-01,1.968562e-02,4.384358e-07,2.994049e+01,1.000849e+01,1.993200e+01,3.216177e+01,1.686001e+02
6.250919e+04,7.234860e-01,1.948199e+04,2.254860e-01,8.997343e-01,8.997946e-01,1.969001e-02,4.382322e-07,2.994058e+01,1.000855e+01,1.993202e+01,3.216178e+01,1.686011e+02
6.251919e+04,7.236017e-01,1.949199e+04,2.256017e-01,8.997375e-01,8.997986e-01,1.969439e-02,4.380289e-07,2.994066e+01,1.000862e+01,1.993204e+01,3.216179e+01,1.686021e+02
6.252919e+04,7.237175e-01,1.950199e+04,2.257175e-01,8.997407e-01,8.998025e-01,1.969877e-02,4.378256e-07,2.994075e+01,1.000868e+01,1.993207e+01,3.216180e+01,1.686031e+02
6.253919e+04,7.238332e-01,1.951199e+04,2.258332e-01,8.997438e-01,8.998065e-01,1.970315e-02,4.376226e-07,2.994083e+01,1.000874e+01,1.993209e+01,3.216181e+01,1.686041e+02
6.254919e+04,7.239490e-01,1.952199e+04,2.259490e-01,8.997470e-01,8.998104e-01,1.970752e-02,4.374197e-07,2.994092e+01,1.000881e+01,1.993211e+01,3.216182e+01,1.686051e+02
6.255919e+04,7.240647e-01,1.953199e+04,2.260647e-01,8.997501e-01,8.998143e-01,1.971190e-02,4.372171e-07,2.994100e+01,1.000887e+01,1.993213e+01,3.216183e+01,1.686061e+02
6.256919e+04,7.241805e-01,1.954199e+04,2.261805e-01,8.997533e-01,8.998183e-01,1.971627e-02,4.370145e-07,2.994109e+01,1.000894e+01,1.993215e+01,3.216184e+01,1.686071e+02
6.257919e+04,7.242962e-01,1.955199e+04,2.262962e-01,8.997565e-01,8.998222e-01,1.972064e-02,4.368122e-07,2.994117e+01,1.000900e+01,1.993217e+01,3.216185e+01,1.686081e+02
6.258920e+04,7.244120e-01,1.956200e+04,2.264120e-01,8.997596e-01,8.998261e-01,1.972500e-02,4.366100e-07,2.994126e+01,1.000907e+01,1.993219e+01,3.216186e+01,1.686091e+02
6.259920e+04,7.245277e-01,1.957200e+04,2.265277e-01,8.997628e-01,8.998301e-01,1.972937e-02,4.364081e-07,2.994135e+01,1.000913e+01,1.993222e+01,3.216187e+01,1.686101e+02
6.260920e+04,7.246435e-01,1.958200e+04,2.266435e-01,8.997659e-01,8.998340e-01,1.973373e-02,4.362063e-07,2.994143e+01,1.000919e+01,1.993224e+01,3.216189e+01,1.686111e+02
6.261920e+04,7.247592e-01,1.959200e+04,2.267592e-01,8.997691e-01,8.998379e-01,1.973810e-02,4.360046e-07,2.994152e+01,1.000926e+01,1.993226e+01,3.216190e+01,1.686121e+02
6.262920e+04,7.248750e-01,1.960200e+04,2.268750e-01,8.997722e-01,8.998418e-01,1.974245e-02,4.358032e-07,2.994160e+01,1.000932e+01,1.993228e+01,3.216191e+01,1.686131e+02
6.263920e+04,7.249908e-01,1.961200e+04,2.269908e-01,8.997754e-01,8.998457e-01,1.974681e-02,4.356019e-07,2.994169e+01,1.000939e+01,1.993230e+01,3.216192e+01,1.686141e+02
6.264920e+04,7.251065e-01,1.962200e+04,2.271065e-01,8.997786e-01,8.998497e-01,1.975117e-02,4.354008e-07,2.994177e+01,1.000945e+01,1.993232e+01,3.216193e+01,1.686151e+02
6.265920e+04,7.252223e-01,1.963200e+04,2.272223e-01,8.997817e-01,8.998536e-01,1.975552e-02,4.351998e-07,2.994186e+01,1.000951e+01,1.993234e+01,3.216194e+01,1.686161e+02
6.266920e+04,7.253380e-01,1.964200e+04,2.273380e-01,8.997849e-01,8.998575e-01,1.975987e-02,4.349991e-07,2.994194e+01,1.000958e+01,1.993237e+01,3.216195e+01,1.686171e+02
6.267921e+04,7.254538e-01,1.965201e+04,2.274538e-01,8.997880e-01,8.998614e-01,1.976422e-02,4.347985e-07,2.994203e+01,1.000964e+01,1.993239e+01,3.216196e+01,1.686181e+02
6.268921e+04,7.255695e-01,1.966201e+04,2.275695e-01,8.997912e-01,8.998653e-01,1.976857e-02,4.345981e-07,2.994211e+01,1.000971e+01,1.993241e+01,3.216197e+01,1.686191e+02
6.269921e+04,7.256853e-01,1.967201e+04,2.276853e-01,8.997944e-01,8.998692e-01,1.977291e-02,4.343978e-07,2.994220e+01,1.000977e+01,1.993243e+01,3.216198e+01,1.686201e+02
6.270921e+04,7.258010e-01,1.968201e+04,2.278010e-01,8.997975e-01,8.998731e-01,1.977726e-02,4.341978e-07,2.994229e+01,1.000983e+01,1.993245e+01,3.216199e+01,1.686211e+02
6.271921e+04,7.259168e-01,1.969201e+04,2.279168e-01,8.998007e-01,8.998771e-01,1.978160e-02,4.339979e-07,2.994237e+01,1.000990e+01,1.993247e+01,3.216200e+01,1.686221e+02
6.272921e+04,7.260325e-01,1.970201e+04,2.280325e-01,8.998038e-01,8.998810e-01,1.978594e-02,4.337981e-07,2.994246e+01,1.000996e+01,1.993249e+01,3.216201e+01,1.686231e+02
6.273921e+04,7.261483e-01,1.971201e+04,2.281483e-01,8.998070e-01,8.998849e-01,1.979028e-02,4.335986e-07,2.994254e+01,1.001003e+01,1.993251e+01,3.216202e+01,1.686241e+02
6.274921e+04,7.262640e-01,1.972201e+04,2.282640e-01,8.998102e-01,8.998888e-01,1.979461e-02,4.333992e-07,2.994263e+01,1.001009e+01,1.993254e+01,3.216203e+01,1.686251e+02
6.275921e+04,7.263798e-01,1.973201e+04,2.283798e-01,8.998133e-01,8.998927e-01,1.979895e-02,4.332000e-07,2.994271e+01,1.001016e+01,1.993256e+01,3.216204e+01,1.686261e+02
6.276921e+04,7.264955e-01,1.974201e+04,2.284955e-01,8.998165e-01,8.998966e-01,1.980328e-02,4.330010e-07,2.994280e+01,1.001022e+01,1.993258e+01,3.216205e+01,1.686271e+02
6.277922e+04,7.266113e-01,1.975202e+04,2.286113e-01,8.998196e-01,8.999005e-01,1.980761e-02,4.328021e-07,2.994288e+01,1.001028e+01,1.993260e+01,3.216206e+01,1.686281e+02
6.278922e+04,7.267270e-01,1.976202e+04,2.287270e-01,8.998228e-01,8.999043e-01,1.981193e-02,4.326034e-07,2.994297e+01,1.001035e+01,1.993262e+01,3.216207e+01,1.686291e+02
6.279922e+04,7.268428e-01,1.977202e+04,2.288428e-01,8.998259e-01,8.999082e-01,1.981626e-02,4.324049e-07,2.994305e+01,1.001041e+01,1.993264e+01,3.216208e+01,1.686301e+02
6.280922e+04,7.269585e-01,1.978202e+04,2.289585e-01,8.998291e-01,8.999121e-01,1.982058e-02,4.322065e-07,2.994314e+01,1.001048e+01,1.993266e+01,3.216209e+01,1.686311e+02
6.281922e+04,7.270743e-01,1.979202e+04,2.290743e-01,8.998323e-01,8.999160e-01,1.982490e-02,4.320083e-07,2.994323e+01,1.001054e+01,1.993269e+01,3.216210e+01,1.686321e+02
6.282922e+04,7.271901e-01,1.980202e+04,2.291901e-01,8.998354e-01,8.999199e-01,1.982922e-02,4.318103e-07,2.994331e+01,1.001060e+01,1.993271e+01,3.216211e+01,1.686331e+02
6.283922e+04,7.273058e-01,1.981202e+04,2.293058e-01,8.998386e-01,8.999238e-01,1.983354e-02,4.316125e-07,2.994340e+01,1.001067e+01,1.993273e+01,3.216212e+01,1.686341e+02
6.284922e+04,7.274216e-01,1.982202e+04,2.294216e-01,8.998417e-01,8.999277e-01,1.983786e-02,4.314148e-07,2.994348e+01,1.001073e+01,1.993275e+01,3.216213e+01,1.686351e+02
6.285922e+04,7.275373e-01,1.983202e+04,2.295373e-01,8.998449e-01,8.999316e-01,1.984217e-02,4.312173e-07,2.994357e+01,1.001080e+01,1.993277e+01,3.216214e+01,1.686361e+02
6.286922e+04,7.276531e-01,1.984202e+04,2.296531e-01,8.998481e-01,8.999354e-01,1.984648e-02,4.310200e-07,2.994365e+01,1.001086e+01,1.993279e+01,3.216215e+01,1.686371e+02
6.287923e+04,7.277688e-01,1.985203e+04,2.297688e-01,8.998512e-01,8.999393e-01,1.985079e-02,4.308228e-07,2.994374e+01,1.001092e+01,1.993281e+01,3.216216e+01,1.686381e+02
6.288923e+04,7.278846e-01,1.986203e+04,2.298846e-01,8.998544e-01,8.999432e-01,1.985510e-02,4.306258e-07,2.994382e+01,1.001099e+01,1.993284e+01,3.216217e+01,1.686391e+02
6.289923e+04,7.280003e-01,1.987203e+04,2.300003e-01,8.998575e-01,8.999471e-01,1.985941e-02,4.304290e-07,2.994391e+01,1.001105e+01,1.993286e+01,3.216218e+01,1.686401e+02
6.290923e+04,7.281161e-01,1.988203e+04,2.301161e-01,8.998607e-01,8.999509e-01,1.986371e-02,4.302323e-07,2.994400e+01,1.001112e+01,1.993288e+01,3.216219e+01,1.686411e+02
6.291923e+04,7.282318e-01,1.989203e+04,2.302318e-01,8.998639e-01,8.999548e-01,1.986801e-02,4.300359e-07,2.994408e+01,1.001118e+01,1.993290e+01,3.216220e+01,1.686421e+02
6.292923e+04,7.283476e-01,1.990203e+04,2.303476e-01,8.998670e-01,8.999587e-01,1.987231e-02,4.298395e-07,2.994417e+01,1.001125e+01,1.993292e+01,3.216221e+01,1.686431e+02
6.293923e+04,7.284633e-01,1.991203e+04,2.304633e-01,8.998702e-01,8.999626e-01,1.987661e-02,4.296434e-07,2.994425e+01,1.001131e+01,1.993294e+01,3.216222e+01,1.686441e+02
6.294923e+04,7.285791e-01,1.992203e+04,2.305791e-01,8.998733e-01,8.999664e-01,1.988090e-02,4.294474e-07,2.994434e+01,1.001137e+01,1.993296e+01,3.216223e+01,1.686451e+02
6.295923e+04,7.286948e-01,1.993203e+04,2.306948e-01,8.998765e-01,8.999703e-01,1.988520e-02,4.292516e-07,2.994442e+01,1.001144e+01,1.993298e+01,3.216224e+01,1.686461e+02
6.296923e+04,7.288106e-01,1.994203e+04,2.308106e-01,8.998796e-01,8.999741e-01,1.988949e-02,4.290559e-07,2.994451e+01,1.001150e+01,1.993301e+01,3.216225e+01,1.686471e+02
6.297924e+04,7.289263e-01,1.995204e+04,2.309263e-01,8.998828e-01,8.999780e-01,1.989378e-02,4.288604e-07,2.994459e+01,1.001157e+01,1.993303e+01,3.216226e+01,1.686481e+02
6.298924e+04,7.290421e-01,1.996204e+04,2.310421e-01,8.998860e-01,8.999819e-01,1.989807e-02,4.286651e-07,2.994468e+01,1.001163e+01,1.993305e+01,3.216227e+01,1.686491e+02
6.299924e+04,7.291578e-01,1.997204e+04,2.311578e-01,8.998891e-01,8.999857e-01,1.990235e-02,4.284700e-07,2.994476e+01,1.001169e+01,1.993307e+01,3.216228e+01,1.686501e+02
6.300924e+04,7.292736e-01,1.998204e+04,2.312736e-01,8.998923e-01,8.999896e-01,1.990664e-02,4.282750e-07,2.994485e+01,1.001176e+01,1.993309e+01,3.216229e+01,1.686511e+02
6.301924e+04,7.293893e-01,1.999204e+04,2.313893e-01,8.998954e-01,8.999934e-01,1.991092e-02,4.280802e-07,2.994494e+01,1.001182e+01,1.993311e+01,3.216230e+01,1.686521e+02
6.302924e+04,7.295051e-01,2.000204e+04,2.315051e-01,8.998986e-01,8.999973e-01,1.991520e-02,4.278855e-07,2.994502e+01,1.001189e+01,1.993313e+01,3.216231e+01,1.686531e+02
6.303924e+04,7.296209e-01,2.001204e+04,2.316209e-01,8.999018e-01,9.000011e-01,1.991948e-02,4.276910e-07,2.994511e+01,1.001195e+01,1.993316e+01,3.216232e+01,1.686541e+02
6.304924e+04,7.297366e-01,2.002204e+04,2.317366e-01,8.999049e-01,9.000050e-01,1.992376e-02,4.274967e-07,2.994519e+01,1.001201e+01,1.993318e+01,3.216233e+01,1.686551e+02
6.305924e+04,7.298524e-01,2.003204e+04,2.318524e-01,8.999081e-01,9.000088e-01,1.992803e-02,4.273025e-07,2.994528e+01,1.001208e+01,1.993320e+01,3.216234e+01,1.686561e+02
6.306924e+04,7.299681e-01,2.004204e+04,2.319681e-01,8.999112e-01,9.000127e-01,1.993230e-02,4.271086e-07,2.994536e+01,1.001214e+01,1.993322e+01,3.216235e+01,1.686571e+02
6.307925e+04,7.300839e-01,2.005205e+04,2.320839e-01,8.999144e-01,9.000165e-01,1.993657e-02,4.269147e-07,2.994545e+01,1.001221e+01,1.993324e+01,3.216236e+01,1.686581e+02
6.308925e+04,7.301996e-01,2.006205e+04,2.321996e-01,8.999176e-01,9.000204e-01,1.994084e-02,4.267211e-07,2.994553e+01,1.001227e+01,1.993326e+01,3.216237e+01,1.686591e+02
6.309925e+04,7.303154e-01,2.007205e+04,2.323154e-01,8.999207e-01,9.000242e-01,1.994511e-02,4.265276e-07,2.994562e+01,1.001234e+01,1.993328e+01,3.216238e+01,1.686601e+02
6.310925e+04,7.304311e-01,2.008205e+04,2.324311e-01,8.999239e-01,9.000280e-01,1.994937e-02,4.263342e-07,2.994570e+01,1.001240e+01,1.993331e+01,3.216239e+01,1.686611e+02
6.311925e+04,7.305469e-01,2.009205e+04,2.325469e-01,8.999270e-01,9.000319e-01,1.995364e-02,4.261411e-07,2.994579e+01,1.001246e+01,1.993333e+01,3.216240e+01,1.686621e+02
6.312925e+04,7.306626e-01,2.010205e+04,2.326626e-01,8.999302e-01,9.000357e-01,1.995790e-02,4.259481e-07,2.994588e+01,1.001253e+01,1.993335e+01,3.216241e+01,1.686631e+02
6.313925e+04,7.307784e-01,2.011205e+04,2.327784e-01,8.999334e-01,9.000395e-01,1.996216e-02,4.257552e-07,2.994596e+01,1.001259e+01,1.993337e+01,3.216242e+01,1.686641e+02
6.314925e+04,7.308941e-01,2.012205e+04,2.328941e-01,8.999365e-01,9.000434e-01,1.996641e-02,4.255625e-07,2.994605e+01,1.001266e+01,1.993339e+01,3.216243e+01,1.686651e+02
6.315925e+04,7.310099e-01,2.013205e+04,2.330099e-01,8.999397e-01,9.000472e-01,1.997067e-02,4.253700e-07,2.994613e+01,1.001272e+01,1.993341e+01,3.216244e+01,1.686661e+02
6.316926e+04,7.311256e-01,2.014206e+04,2.331256e-01,8.999428e-01,9.000510e-01,1.997492e-02,4.251777e-07,2.994622e+01,1.001278e+01,1.993343e+01,3.216245e+01,1.686671e+02
6.317926e+04,7.312414e-01,2.015206e+04,2.332414e-01,8.999460e-01,9.000549e-01,1.997917e-02,4.249855e-07,2.994630e+01,1.001285e+01,1.993346e+01,3.216246e+01,1.686681e+02
6.318926e+04,7.313571e-01,2.016206e+04,2.333571e-01,8.999491e-01,9.000587e-01,1.998342e-02,4.247935e-07,2.994639e+01,1.001291e+01,1.993348e+01,3.216247e+01,1.686691e+02
6.319926e+04,7.314729e-01,2.017206e+04,2.334729e-01,8.999523e-01,9.000625e-01,1.998767e-02,4.246016e-07,2.994647e+01,1.001298e+01,1.993350e+01,3.216248e+01,1.686701e+02
6.320926e+04,7.315886e-01,2.018206e+04,2.335886e-01,8.999555e-01,9.000663e-01,1.999191e-02,4.244099e-07,2.994656e+01,1.001304e+01,1.993352e+01,3.216249e+01,1.686711e+02
6.321926e+04,7.317044e-01,2.019206e+04,2.337044e-01,8.999586e-01,9.000701e-01,1.999616e-02,4.242183e-07,2.994665e+01,1.001310e+01,1.993354e+01,3.216250e+01,1.686721e+02
6.322926e+04,7.318202e-01,2.020206e+04,2.338202e-01,8.999618e-01,9.000740e-01,2.000040e-02,4.240270e-07,2.994673e+01,1.001317e+01,1.993356e+01,3.216251e+01,1.686731e+02
6.323926e+04,7.319359e-01,2.021206e+04,2.339359e-01,8.999649e-01,9.000778e-01,2.000464e-02,4.238357e-07,2.994682e+01,1.001323e+01,1.993358e+01,3.216252e+01,1.686741e+02
6.324926e+04,7.320517e-01,2.022206e+04,2.340517e-01,8.999681e-01,9.000816e-01,2.000888e-02,4.236447e-07,2.994690e+01,1.001330e+01,1.993360e+01,3.216253e+01,1.686751e+02
6.325926e+04,7.321674e-01,2.023206e+04,2.341674e-01,8.999713e-01,9.000854e-01,2.001311e-02,4.234538e-07,2.994699e+01,1.001336e+01,1.993363e+01,3.216254e+01,1.686761e+02
6.326927e+04,7.322832e-01,2.024207e+04,2.342832e-01,8.999744e-01,9.000892e-01,2.001735e-02,4.232631e-07,2.994707e+01,1.001343e+01,1.993365e+01,3.216255e+01,1.686771e+02
6.327927e+04,7.323989e-01,2.025207e+04,2.343989e-01,8.999776e-01,9.000930e-01,2.002158e-02,4.230725e-07,2.994716e+01,1.001349e+01,1.993367e+01,3.216256e+01,1.686781e+02
6.328927e+04,7.325147e-01,2.026207e+04,2.345147e-01,8.999807e-01,9.000968e-01,2.002581e-02,4.228821e-07,2.994724e+01,1.001355e+01,1.993369e+01,3.216257e+01,1.686791e+02
6.329927e+04,7.326304e-01,2.027207e+04,2.346304e-01,8.999839e-01,9.001006e-01,2.003004e-02,4.226918e-07,2.994733e+01,1.001362e+01,1.993371e+01,3.216258e+01,1.686801e+02
6.330927e+04,7.327462e-01,2.028207e+04,2.347462e-01,8.999871e-01,9.001044e-01,2.003426e-02,4.225017e-07,2.994741e+01,1.001368e+01,1.993373e+01,3.216259e+01,1.686811e+02
6.331927e+04,7.328619e-01,2.029207e+04,2.348619e-01,8.999902e-01,9.001083e-01,2.003849e-02,4.223118e-07,2.994750e+01,1.001375e+01,1.993375e+01,3.216260e+01,1.686821e+02
6.332927e+04,7.329777e-01,2.030207e+04,2.349777e-01,8.999934e-01,9.001121e-01,2.004271e-02,4.221220e-07,2.994759e+01,1.001381e+01,1.993378e+01,3.216261e+01,1.686831e+02
6.333927e+04,7.330934e-01,2.031207e+04,2.350934e-01,8.999965e-01,9.001159e-01,2.004693e-02,4.219324e-07,2.994767e+01,1.001387e+01,1.993380e+01,3.216262e+01,1.686841e+02
6.334927e+04,7.332092e-01,2.032207e+04,2.352092e-01,8.999997e-01,9.001196e-01,2.005115e-02,4.217430e-07,2.994776e+01,1.001394e+01,1.993382e+01,3.216263e+01,1.686851e+02
6.335927e+04,7.333249e-01,2.033207e+04,2.353249e-01,9.000028e-01,9.001234e-01,2.005537e-02,4.215537e-07,2.994784e+01,1.001400e+01,1.993384e+01,3.216264e+01,1.686861e+02
6.336928e+04,7.334407e-01,2.034208e+04,2.354407e-01,9.000060e-01,9.001272e-01,2.005958e-02,4.213645e-07,2.994793e+01,1.001407e+01,1.993386e+01,3.216265e+01,1.686871e+02
6.337928e+04,7.335564e-01,2.035208e+04,2.355564e-01,9.000092e-01,9.001310e-01,2.006380e-02,4.211756e-07,2.994801e+01,1.001413e+01,1.993388e+01,3.216266e+01,1.686881e+02
6.338928e+04,7.336722e-01,2.036208e+04,2.356722e-01,9.000123e-01,9.001348e-01,2.006801e-02,4.209867e-07,2.994810e+01,1.001419e+01,1.993390e+01,3.216267e+01,1.686891e+02
6.339928e+04,7.337879e-01,2.037208e+04,2.357879e-01,9.000155e-01,9.001386e-01,2.007222e-02,4.207981e-07,2.994818e+01,1.001426e+01,1.993393e+01,3.216268e+01,1.686901e+02
6.340928e+04,7.339037e-01,2.038208e+04,2.359037e-01,9.000186e-01,9.001424e-01,2.007642e-02,4.206096e-07,2.994827e+01,1.001432e+01,1.993395e+01,3.216269e+01,1.686911e+02
6.341928e+04,7.340195e-01,2.039208e+04,2.360195e-01,9.000218e-01,9.001462e-01,2.008063e-02,4.204212e-07,2.994835e+01,1.001439e+01,1.993397e+01,3.216270e+01,1.686921e+02
6.342928e+04,7.341352e-01,2.040208e+04,2.361352e-01,9.000250e-01,9.001500e-01,2.008483e-02,4.202330e-07,2.994844e+01,1.001445e+01,1.993399e+01,3.216271e+01,1.686931e+02
6.343928e+04,7.342510e-01,2.041208e+04,2.362510e-01,9.000281e-01,9.001537e-01,2.008904e-02,4.200450e-07,2.994853e+01,1.001451e+01,1.993401e+01,3.216272e+01,1.686940e+02
6.344928e+04,7.343667e-01,2.042208e+04,2.363667e-01,9.000313e-01,9.001575e-01,2.009324e-02,4.198572e-07,2.994861e+01,1.001458e+01,1.993403e+01,3.216273e+01,1.686950e+02
6.345928e+04,7.344825e-01,2.043208e+04,2.364825e-01,9.000344e-01,9.001613e-01,2.009743e-02,4.196694e-07,2.994870e+01,1.001464e+01,1.993405e+01,3.216274e+01,1.686960e+02
6.346929e+04,7.345982e-01,2.044209e+04,2.365982e-01,9.000376e-01,9.001651e-01,2.010163e-02,4.194819e-07,2.994878e+01,1.001471e+01,1.993407e+01,3.216275e+01,1.686970e+02
6.347929e+04,7.347140e-01,2.045209e+04,2.367140e-01,9.000408e-01,9.001689e-01,2.010582e-02,4.192945e-07,2.994887e+01,1.001477e+01,1.993410e+01,3.216276e+01,1.686980e+02
6.348929e+04,7.348297e-01,2.046209e+04,2.368297e-01,9.000439e-01,9.001726e-01,2.011002e-02,4.191072e-07,2.994895e+01,1.001484e+01,1.993412e+01,3.216277e+01,1.686990e+02
6.349929e+04,7.349455e-01,2.047209e+04,2.369455e-01,9.000472e-01,9.001764e-01,2.011421e-02,4.189201e-07,2.994904e+01,1.001489e+01,1.993414e+01,3.216278e+01,1.687000e+02
6.350929e+04,7.350612e-01,2.048209e+04,2.370612e-01,9.000523e-01,9.001802e-01,2.011840e-02,4.187332e-07,2.994910e+01,1.001483e+01,1.993427e+01,3.216273e+01,1.686990e+02
6.351929e+04,7.351770e-01,2.049209e+04,2.371770e-01,9.000575e-01,9.001839e-01,2.012258e-02,4.185464e-07,2.994917e+01,1.001477e+01,1.993440e+01,3.216268e+01,1.686980e+02
6.352929e+04,7.352927e-01,2.050209e+04,2.372927e-01,9.000626e-01,9.001877e-01,2.012677e-02,4.183598e-07,2.994923e+01,1.001470e+01,1.993453e+01,3.216264e+01,1.686970e+02
6.353929e+04,7.354085e-01,2.051209e+04,2.374085e-01,9.000678e-01,9.001915e-01,2.013095e-02,4.181734e-07,2.994929e+01,1.001464e+01,1.993466e+01,3.216259e+01,1.686960e+02
6.354929e+04,7.355242e-01,2.052209e+04,2.375242e-01,9.000729e-01,9.001952e-01,2.013513e-02,4.179870e-07,2.994936e+01,1.001457e+01,1.993479e+01,3.216254e+01,1.686950e+02
6.355929e+04,7.356400e-01,2.053209e+04,2.376400e-01,9.000781e-01,9.001990e-01,2.013931e-02,4.178009e-07,2.994942e+01,1.001451e+01,1.993491e+01,3.216249e+01,1.686940e+02
6.356930e+04,7.357557e-01,2.054210e+04,2.377557e-01,9.000832e-01,9.002028e-01,2.014349e-02,4.176149e-07,2.994949e+01,1.001444e+01,1.993504e+01,3.216244e+01,1.686930e+02
6.357930e+04,7.358715e-01,2.055210e+04,2.378715e-01,9.000884e-01,9.002065e-01,2.014766e-02,4.174291e-07,2.994955e+01,1.001438e+01,1.993517e+01,3.216239e+01,1.686920e+02
6.358930e+04,7.359872e-01,2.056210e+04,2.379872e-01,9.000936e-01,9.002103e-01,2.015184e-02,4.172434e-07,2.994961e+01,1.001432e+01,1.993530e+01,3.216235e+01,1.686910e+02
6.359930e+04,7.361030e-01,2.057210e+04,2.381030e-01,9.000987e-01,9.002140e-01,2.015601e-02,4.170578e-07,2.994968e+01,1.001425e+01,1.993543e+01,3.216230e+01,1.686900e+02
6.360930e+04,7.362188e-01,2.058210e+04,2.382188e-01,9.001039e-01,9.002178e-01,2.016018e-02,4.168724e-07,2.994974e+01,1.001419e+01,1.993555e+01,3.216225e+01,1.686890e+02
6.361930e+04,7.363345e-01,2.059210e+04,2.383345e-01,9.001090e-01,9.002215e-01,2.016435e-02,4.166872e-07,2.994981e+01,1.001412e+01,1.993568e+01,3.216220e+01,1.686880e+02
6.362930e+04,7.364503e-01,2.060210e+04,2.384503e-01,9.001142e-01,9.002253e-01,2.016851e-02,4.165021e-07,2.994987e+01,1.001406e+01,1.993581e+01,3.216215e+01,1.686870e+02
6.363930e+04,7.365660e-01,2.061210e+04,2.385660e-01,9.001193e-01,9.002290e-01,2.017268e-02,4.163172e-07,2.994994e+01,1.001400e+01,1.993594e+01,3.216210e+01,1.686860e+02
6.364930e+04,7.366818e-01,2.062210e+04,2.386818e-01,9.001245e-01,9.002328e-01,2.017684e-02,4.161325e-07,2.995000e+01,1.001393e+01,1.993607e+01,3.216205e+01,1.686850e+02
6.365931e+04,7.367975e-01,2.063211e+04,2.387975e-01,9.001296e-01,9.002365e-01,2.018100e-02,4.159479e-07,2.995006e+01,1.001387e+01,1.993620e+01,3.216201e+01,1.686840e+02
6.366931e+04,7.369133e-01,2.064211e+04,2.389133e-01,9.001348e-01,9.002403e-01,2.018516e-02,4.157634e-07,2.995013e+01,1.001380e+01,1.993632e+01,3.216196e+01,1.686830e+02
6.367931e+04,7.370290e-01,2.065211e+04,2.390290e-01,9.001399e-01,9.002440e-01,2.018932e-02,4.155791e-07,2.995019e+01,1.001374e+01,1.993645e+01,3.216191e+01,1.686820e+02
6.368931e+04,7.371448e-01,2.066211e+04,2.391448e-01,9.001451e-01,9.002478e-01,2.019347e-02,4.153949e-07,2.995026e+01,1.001368e+01,1.993658e+01,3.216186e+01,1.686810e+02
6.369931e+04,7.372605e-01,2.067211e+04,2.392605e-01,9.001502e-01,9.002515e-01,2.019763e-02,4.152109e-07,2.995032e+01,1.001361e+01,1.993671e+01,3.216181e+01,1.686800e+02
6.370931e+04,7.373763e-01,2.068211e+04,2.393763e-01,9.001554e-01,9.002552e-01,2.020178e-02,4.150271e-07,2.995038e+01,1.001355e+01,1.993684e+01,3.216176e+01,1.686790e+02
6.371931e+04,7.374920e-01,2.069211e+04,2.394920e-01,9.001605e-01,9.002590e-01,2.020593e-02,4.148434e-07,2.995045e+01,1.001348e+01,1.993696e+01,3.216172e+01,1.686780e+02
6.372931e+04,7.376078e-01,2.070211e+04,2.396078e-01,9.001657e-01,9.002627e-01,2.021008e-02,4.146598e-07,2.995051e+01,1.001342e+01,1.993709e+01,3.216167e+01,1.686770e+02
6.373931e+04,7.377235e-01,2.071211e+04,2.397235e-01,9.001709e-01,9.002664e-01,2.021422e-02,4.144764e-07,2.995058e+01,1.001335e+01,1.993722e+01,3.216162e+01,1.686760e+02
6.374931e+04,7.378393e-01,2.072211e+04,2.398393e-01,9.001760e-01,9.002702e-01,2.021837e-02,4.142932e-07,2.995064e+01,1.001329e+01,1.993735e+01,3.216157e+01,1.686750e+02
6.375932e+04,7.379550e-01,2.073212e+04,2.399550e-01,9.001812e-01,9.002739e-01,2.022251e-02,4.141101e-07,2.995070e+01,1.001323e+01,1.993748e+01,3.216152e+01,1.686740e+02
6.376932e+04,7.380708e-01,2.074212e+04,2.400708e-01,9.001863e-01,9.002776e-01,2.022665e-02,4.139272e-07,2.995077e+01,1.001316e+01,1.993761e+01,3.216147e+01,1.686730e+02
6.377932e+04,7.381865e-01,2.075212e+04,2.401865e-01,9.001915e-01,9.002814e-01,2.023079e-02,4.137444e-07,2.995083e+01,1.001310e+01,1.993773e+01,3.216142e+01,1.686720e+02
6.378932e+04,7.383023e-01,2.076212e+04,2.403023e-01,9.001966e-01,9.002851e-01,2.023493e-02,4.135618e-07,2.995090e+01,1.001303e+01,1.993786e+01,3.216138e+01,1.686710e+02
6.379932e+04,7.384180e-01,2.077212e+04,2.404180e-01,9.002018e-01,9.002888e-01,2.023906e-02,4.133793e-07,2.995096e+01,1.001297e+01,1.993799e+01,3.216133e+01,1.686700e+02
6.380932e+04,7.385338e-01,2.078212e+04,2.405338e-01,9.002069e-01,9.002925e-01,2.024319e-02,4.131969e-07,2.995102e+01,1.001291e+01,1.993812e+01,3.216128e+01,1.686690e+02
6.381932e+04,7.386496e-01,2.079212e+04,2.406496e-01,9.002121e-01,9.002962e-01,2.024733e-02,4.130147e-07,2.995109e+01,1.001284e+01,1.993825e+01,3.216123e+01,1.686680e+02
6.382932e+04,7.387653e-01,2.080212e+04,2.407653e-01,9.002172e-01,9.003000e-01,2.025146e-02,4.128327e-07,2.995115e+01,1.001278e+01,1.993838e+01,3.216118e+01,1.686670e+02
6.383932e+04,7.388811e-01,2.081212e+04,2.408811e-01,9.002224e-01,9.003037e-01,2.025558e-02,4.126508e-07,2.995122e+01,1.001271e+01,1.993850e+01,3.216113e+01,1.686660e+02
6.384932e+04,7.389968e-01,2.082212e+04,2.409968e-01,9.002275e-01,9.003074e-01,2.025971e-02,4.124691e-07,2.995128e+01,1.001265e+01,1.993863e+01,3.216109e+01,1.686650e+02
6.385933e+04,7.391126e-01,2.083213e+04,2.411126e-01,9.002327e-01,9.003111e-01,2.026383e-02,4.122875e-07,2.995135e+01,1.001259e+01,1.993876e+01,3.216104e+01,1.686640e+02
6.386933e+04,7.392283e-01,2.084213e+04,2.412283e-01,9.002379e-01,9.003148e-01,2.026796e-02,4.121061e-07,2.995141e+01,1.001252e+01,1.993889e+01,3.216099e+01,1.686630e+02
6.387933e+04,7.393441e-01,2.085213e+04,2.413441e-01,9.002430e-01,9.003185e-01,2.027208e-02,4.119248e-07,2.995147e+01,1.001246e+01,1.993902e+01,3.216094e+01,1.686620e+02
6.388933e+04,7.394598e-01,2.086213e+04,2.414598e-01,9.002482e-01,9.003222e-01,2.027620e-02,4.117436e-07,2.995154e+01,1.001239e+01,1.993914e+01,3.216089e+01,1.686610e+02
6.389933e+04,7.395756e-01,2.087213e+04,2.415756e-01,9.002533e-01,9.003259e-01,2.028031e-02,4.115626e-07,2.995160e+01,1.001233e+01,1.993927e+01,3.216084e+01,1.686600e+02
6.390933e+04,7.396913e-01,2.088213e+04,2.416913e-01,9.002585e-01,9.003296e-01,2.028443e-02,4.113818e-07,2.995167e+01,1.001226e+01,1.993940e+01,3.216079e+01,1.686590e+02
6.391933e+04,7.398071e-01,2.089213e+04,2.418071e-01,9.002636e-01,9.003334e-01,2.028854e-02,4.112011e-07,2.995173e+01,1.001220e+01,1.993953e+01,3.216075e+01,1.686580e+02
6.392933e+04,7.399228e-01,2.090213e+04,2.419228e-01,9.002688e-01,9.003371e-01,2.029265e-02,4.110206e-07,2.995179e+01,1.001214e+01,1.993966e+01,3.216070e+01,1.686570e+02
6.393933e+04,7.400386e-01,2.091213e+04,2.420386e-01,9.002739e-01,9.003408e-01,2.029676e-02,4.108402e-07,2.995186e+01,1.001207e+01,1.993979e+01,3.216065e+01,1.686560e+02
6.394933e+04,7.401543e-01,2.092213e+04,2.421543e-01,9.002791e-01,9.003445e-01,2.030087e-02,4.106599e-07,2.995192e+01,1.001201e+01,1.993991e+01,3.216060e+01,1.686550e+02
6.395934e+04,7.402701e-01,2.093214e+04,2.422701e-01,9.002842e-01,9.003481e-01,2.030498e-02,4.104798e-07,2.995199e+01,1.001194e+01,1.994004e+01,3.216055e+01,1.686540e+02
6.396934e+04,7.403858e-01,2.094214e+04,2.423858e-01,9.002894e-01,9.003518e-01,2.030908e-02,4.102999e-07,2.995205e+01,1.001188e+01,1.994017e+01,3.216050e+01,1.686530e+02
6.397934e+04,7.405016e-01,2.095214e+04,2.425016e-01,9.002945e-01,9.003555e-01,2.031318e-02,4.101201e-07,2.995211e+01,1.001182e+01,1.994030e+01,3.216046e+01,1.686520e+02
6.398934e+04,7.406173e-01,2.096214e+04,2.426173e-01,9.002997e-01,9.003592e-01,2.031728e-02,4.099404e-07,2.995218e+01,1.001175e+01,1.994043e+01,3.216041e+01,1.686510e+02
6.399934e+04,7.407331e-01,2.097214e+04,2.427331e-01,9.003048e-01,9.003629e-01,2.032138e-02,4.097609e-07,2.995224e+01,1.001169e+01,1.994056e+01,3.216036e+01,1.686500e+02
6.400934e+04,7.408489e-01,2.098214e+04,2.428489e-01,9.003100e-01,9.003666e-01,2.032548e-02,4.095815e-07,2.995231e+01,1.001162e+01,1.994068e+01,3.216031e+01,1.686490e+02
6.401934e+04,7.409646e-01,2.099214e+04,2.429646e-01,9.003152e-01,9.003703e-01,2.032957e-02,4.094023e-07,2.995237e+01,1.001156e+01,1.994081e+01,3.216026e+01,1.686480e+02
6.402934e+04,7.410804e-01,2.100214e+04,2.430804e-01,9.003203e-01,9.003740e-01,2.033367e-02,4.092232e-07,2.995244e+01,1.001150e+01,1.994094e+01,3.216021e+01,1.686470e+02
6.403934e+04,7.411961e-01,2.101214e+04,2.431961e-01,9.003255e-01,9.003777e-01,2.033776e-02,4.090443e-07,2.995250e+01,1.001143e+01,1.994107e+01,3.216016e+01,1.686460e+02
6.404934e+04,7.413119e-01,2.102214e+04,2.433119e-01,9.003306e-01,9.003813e-01,2.034185e-02,4.088655e-07,2.995256e+01,1.001137e+01,1.994120e+01,3.216012e+01,1.686450e+02
6.405935e+04,7.414276e-01,2.103215e+04,2.434276e-01,9.003358e-01,9.003850e-01,2.034594e-02,4.086869e-07,2.995263e+01,1.001130e+01,1.994132e+01,3.216007e+01,1.686440e+02
6.406935e+04,7.415434e-01,2.104215e+04,2.435434e-01,9.003409e-01,9.003887e-01,2.035002e-02,4.085084e-07,2.995269e+01,1.001124e+01,1.994145e+01,3.216002e+01,1.686430e+02
6.407935e+04,7.416591e-01,2.105215e+04,2.436591e-01,9.003461e-01,9.003924e-01,2.035411e-02,4.083301e-07,2.995276e+01,1.001118e+01,1.994158e+01,3.215997e+01,1.686420e+02
6.408935e+04,7.417749e-01,2.106215e+04,2.437749e-01,9.003512e-01,9.003961e-01,2.035819e-02,4.081519e-07,2.995282e+01,1.001111e+01,1.994171e+01,3.215992e+01,1.686410e+02
6.409935e+04,7.418906e-01,2.107215e+04,2.438906e-01,9.003564e-01,9.003997e-01,2.036227e-02,4.079738e-07,2.995288e+01,1.001105e+01,1.994184e+01,3.215987e+01,1.686400e+02
6.410935e+04,7.420064e-01,2.108215e+04,2.440064e-01,9.003615e-01,9.004034e-01,2.036635e-02,4.077959e-07,2.995295e+01,1.001098e+01,1.994197e+01,3.215982e+01,1.686390e+02
6.411935e+04,7.421221e-01,2.109215e+04,2.441221e-01,9.003667e-01,9.004071e-01,2.037043e-02,4.076181e-07,2.995301e+01,1.001092e+01,1.994209e+01,3.215978e+01,1.686380e+02
6.412935e+04,7.422379e-01,2.110215e+04,2.442379e-01,9.003718e-01,9.004108e-01,2.037451e-02,4.074405e-07,2.995308e+01,1.001085e+01,1.994222e+01,3.215973e+01,1.686370e+02
6.413935e+04,7.423536e-01,2.111215e+04,2.443536e-01,9.003770e-01,9.004144e-01,2.037858e-02,4.072630e-07,2.995314e+01,1.001079e+01,1.994235e+01,3.215968e+01,1.686360e+02
6.414936e+04,7.424694e-01,2.112216e+04,2.444694e-01,9.003822e-01,9.004181e-01,2.038265e-02,4.070857e-07,2.995320e+01,1.001073e+01,1.994248e+01,3.215963e+01,1.686350e+02
6.415936e+04,7.425851e-01,2.113216e+04,2.445851e-01,9.003873e-01,9.004218e-01,2.038672e-02,4.069085e-07,2.995327e+01,1.001066e+01,1.994261e+01,3.215958e+01,1.686340e+02
6.416936e+04,7.427009e-01,2.114216e+04,2.447009e-01,9.003925e-01,9.004254e-01,2.039079e-02,4.067315e-07,2.995333e+01,1.001060e+01,1.994273e+01,3.215953e+01,1.686330e+02
6.417936e+04,7.428166e-01,2.115216e+04,2.448166e-01,9.003976e-01,9.004291e-01,2.039486e-02,4.065546e-07,2.995340e+01,1.001053e+01,1.994286e+01,3.215949e+01,1.686320e+02
6.418936e+04,7.429324e-01,2.116216e+04,2.449324e-01,9.004028e-01,9.004327e-01,2.039892e-02,4.063778e-07,2.995346e+01,1.001047e+01,1.994299e+01,3.215944e+01,1.686310e+02
6.419936e+04,7.430482e-01,2.117216e+04,2.450482e-01,9.004079e-01,9.004364e-01,2.040299e-02,4.062012e-07,2.995353e+01,1.001041e+01,1.994312e+01,3.215939e+01,1.686300e+02
6.420936e+04,7.431639e-01,2.118216e+04,2.451639e-01,9.004131e-01,9.004401e-01,2.040705e-02,4.060247e-07,2.995359e+01,1.001034e+01,1.994325e+01,3.215934e+01,1.686290e+02
6.421936e+04,7.432797e-01,2.119216e+04,2.452797e-01,9.004182e-01,9.004437e-01,2.041111e-02,4.058484e-07,2.995365e+01,1.001028e+01,1.994338e+01,3.215929e+01,1.686280e+02
6.422936e+04,7.433954e-01,2.120216e+04,2.453954e-01,9.004234e-01,9.004474e-01,2.041517e-02,4.056722e-07,2.995372e+01,1.001021e+01,1.994350e+01,3.215924e+01,1.686270e+02
6.423936e+04,7.435112e-01,2.121216e+04,2.455112e-01,9.004285e-01,9.004510e-01,2.041922e-02,4.054962e-07,2.995378e+01,1.001015e+01,1.994363e+01,3.215919e+01,1.686260e+02
