Repository: brandonlampe/CS_Data

# Repository for Crushed Salt Data
**Grant No: 456417**

This is a work in progress!

## Repository Content

### Directory Names
A uniform namining structure still in progress, but in general directories are named according to the following:
 - Names contain no spaces, a single underscore "_" will be used as a file name seperator.
 - Files are for the Crushed Salt Project (CSP); therefore, the first three charaters of each file are "CSP".
 - Folders are organized by which frame the test was performed on i.e., A2 or A3.
 - The fifth and sixth charaters of each file name will therefore be "A" followed by the frame number.

File: UNM_WP_HY_175_10/STAGE01/CREEP_FIT/175_10_STAGE01_CREEP_OUT.csv (part 19 of 40)
Analysis by Brandon Lampe, performed on: 2016/08/01 10:29:12
Experimental results below begin at: 2016/07/29 11:00:45
Duration (sec),Duration (day),Elapsed Time (sec),Elapsed Time (day),Interpolated Fractional Density,Fit to Fractional Density,Fit to Volume Strain,Fit to Volume Strain Rate (1/sec),Confining Pressure (MPa),Pore Pressure (MPa),Terzaghi Pressure (MPa),Solid Pressure (MPa),Temperature (C))
8.549153e+04,9.894853e-01,4.246433e+04,4.914853e-01,9.057948e-01,9.059123e-01,2.646598e-02,2.046726e-07,2.997425e+01,1.006793e+01,1.990632e+01,3.204457e+01,1.688992e+02
8.550153e+04,9.896011e-01,4.247433e+04,4.916011e-01,9.057959e-01,9.059142e-01,2.646802e-02,2.046219e-07,2.997465e+01,1.006794e+01,1.990671e+01,3.204498e+01,1.689004e+02
8.551153e+04,9.897168e-01,4.248433e+04,4.917168e-01,9.057987e-01,9.059160e-01,2.647007e-02,2.045712e-07,2.997446e+01,1.006801e+01,1.990646e+01,3.204469e+01,1.689024e+02
8.552154e+04,9.898326e-01,4.249434e+04,4.918326e-01,9.058015e-01,9.059179e-01,2.647212e-02,2.045206e-07,2.997427e+01,1.006807e+01,1.990620e+01,3.204441e+01,1.689044e+02
8.553154e+04,9.899483e-01,4.250434e+04,4.919483e-01,9.058042e-01,9.059197e-01,2.647416e-02,2.044700e-07,2.997408e+01,1.006813e+01,1.990594e+01,3.204412e+01,1.689064e+02
8.554154e+04,9.900641e-01,4.251434e+04,4.920641e-01,9.058070e-01,9.059216e-01,2.647621e-02,2.044194e-07,2.997388e+01,1.006820e+01,1.990569e+01,3.204383e+01,1.689084e+02
8.555154e+04,9.901798e-01,4.252434e+04,4.921798e-01,9.058098e-01,9.059234e-01,2.647825e-02,2.043688e-07,2.997369e+01,1.006826e+01,1.990543e+01,3.204355e+01,1.689104e+02
8.556154e+04,9.902956e-01,4.253434e+04,4.922956e-01,9.058126e-01,9.059253e-01,2.648029e-02,2.043183e-07,2.997350e+01,1.006832e+01,1.990517e+01,3.204326e+01,1.689124e+02
8.557154e+04,9.904114e-01,4.254434e+04,4.924114e-01,9.058154e-01,9.059271e-01,2.648234e-02,2.042678e-07,2.997331e+01,1.006839e+01,1.990492e+01,3.204297e+01,1.689144e+02
8.558154e+04,9.905271e-01,4.255434e+04,4.925271e-01,9.058181e-01,9.059290e-01,2.648438e-02,2.042173e-07,2.997311e+01,1.006845e+01,1.990466e+01,3.204269e+01,1.689164e+02
8.559154e+04,9.906429e-01,4.256434e+04,4.926429e-01,9.058209e-01,9.059308e-01,2.648642e-02,2.041668e-07,2.997292e+01,1.006851e+01,1.990441e+01,3.204240e+01,1.689184e+02
8.560154e+04,9.907586e-01,4.257434e+04,4.927586e-01,9.058237e-01,9.059327e-01,2.648846e-02,2.041163e-07,2.997273e+01,1.006858e+01,1.990415e+01,3.204211e+01,1.689204e+02
8.561154e+04,9.908744e-01,4.258434e+04,4.928744e-01,9.058265e-01,9.059345e-01,2.649050e-02,2.040659e-07,2.997254e+01,1.006864e+01,1.990389e+01,3.204183e+01,1.689224e+02
8.562155e+04,9.909901e-01,4.259435e+04,4.929901e-01,9.058292e-01,9.059364e-01,2.649255e-02,2.040155e-07,2.997234e+01,1.006870e+01,1.990364e+01,3.204154e+01,1.689244e+02
8.563155e+04,9.911059e-01,4.260435e+04,4.931059e-01,9.058320e-01,9.059382e-01,2.649459e-02,2.039651e-07,2.997215e+01,1.006877e+01,1.990338e+01,3.204125e+01,1.689264e+02
8.564155e+04,9.912216e-01,4.261435e+04,4.932216e-01,9.058348e-01,9.059401e-01,2.649662e-02,2.039147e-07,2.997196e+01,1.006883e+01,1.990313e+01,3.204097e+01,1.689284e+02
8.565155e+04,9.913374e-01,4.262435e+04,4.933374e-01,9.058376e-01,9.059419e-01,2.649866e-02,2.038643e-07,2.997176e+01,1.006890e+01,1.990287e+01,3.204068e+01,1.689304e+02
8.566155e+04,9.914531e-01,4.263435e+04,4.934531e-01,9.058403e-01,9.059438e-01,2.650070e-02,2.038140e-07,2.997157e+01,1.006896e+01,1.990261e+01,3.204039e+01,1.689324e+02
8.567155e+04,9.915689e-01,4.264435e+04,4.935689e-01,9.058431e-01,9.059456e-01,2.650274e-02,2.037637e-07,2.997138e+01,1.006902e+01,1.990236e+01,3.204011e+01,1.689344e+02
8.568155e+04,9.916846e-01,4.265435e+04,4.936846e-01,9.058459e-01,9.059475e-01,2.650478e-02,2.037134e-07,2.997119e+01,1.006909e+01,1.990210e+01,3.203982e+01,1.689364e+02
8.569155e+04,9.918004e-01,4.266435e+04,4.938004e-01,9.058487e-01,9.059493e-01,2.650682e-02,2.036632e-07,2.997099e+01,1.006915e+01,1.990184e+01,3.203953e+01,1.689384e+02
8.570155e+04,9.919161e-01,4.267435e+04,4.939161e-01,9.058514e-01,9.059512e-01,2.650885e-02,2.036129e-07,2.997080e+01,1.006921e+01,1.990159e+01,3.203925e+01,1.689404e+02
8.571156e+04,9.920319e-01,4.268436e+04,4.940319e-01,9.058542e-01,9.059530e-01,2.651089e-02,2.035627e-07,2.997061e+01,1.006928e+01,1.990133e+01,3.203896e+01,1.689424e+02
8.572156e+04,9.921476e-01,4.269436e+04,4.941476e-01,9.058570e-01,9.059548e-01,2.651292e-02,2.035125e-07,2.997042e+01,1.006934e+01,1.990108e+01,3.203867e+01,1.689444e+02
8.573156e+04,9.922634e-01,4.270436e+04,4.942634e-01,9.058598e-01,9.059567e-01,2.651496e-02,2.034623e-07,2.997022e+01,1.006940e+01,1.990082e+01,3.203839e+01,1.689464e+02
8.574156e+04,9.923791e-01,4.271436e+04,4.943791e-01,9.058626e-01,9.059585e-01,2.651699e-02,2.034122e-07,2.997003e+01,1.006947e+01,1.990056e+01,3.203810e+01,1.689484e+02
8.575156e+04,9.924949e-01,4.272436e+04,4.944949e-01,9.058653e-01,9.059604e-01,2.651903e-02,2.033621e-07,2.996984e+01,1.006953e+01,1.990031e+01,3.203782e+01,1.689504e+02
8.576156e+04,9.926107e-01,4.273436e+04,4.946107e-01,9.058681e-01,9.059622e-01,2.652106e-02,2.033119e-07,2.996965e+01,1.006959e+01,1.990005e+01,3.203753e+01,1.689524e+02
8.577156e+04,9.927264e-01,4.274436e+04,4.947264e-01,9.058709e-01,9.059641e-01,2.652309e-02,2.032619e-07,2.996945e+01,1.006966e+01,1.989979e+01,3.203724e+01,1.689544e+02
8.578156e+04,9.928422e-01,4.275436e+04,4.948422e-01,9.058737e-01,9.059659e-01,2.652513e-02,2.032118e-07,2.996926e+01,1.006972e+01,1.989954e+01,3.203696e+01,1.689564e+02
8.579156e+04,9.929579e-01,4.276436e+04,4.949579e-01,9.058764e-01,9.059677e-01,2.652716e-02,2.031618e-07,2.996907e+01,1.006979e+01,1.989928e+01,3.203667e+01,1.689584e+02
8.580156e+04,9.930737e-01,4.277436e+04,4.950737e-01,9.058792e-01,9.059696e-01,2.652919e-02,2.031117e-07,2.996887e+01,1.006985e+01,1.989903e+01,3.203638e+01,1.689604e+02
8.581157e+04,9.931894e-01,4.278437e+04,4.951894e-01,9.058820e-01,9.059714e-01,2.653122e-02,2.030617e-07,2.996868e+01,1.006991e+01,1.989877e+01,3.203610e+01,1.689624e+02
8.582157e+04,9.933052e-01,4.279437e+04,4.953052e-01,9.058848e-01,9.059733e-01,2.653325e-02,2.030118e-07,2.996849e+01,1.006998e+01,1.989851e+01,3.203581e+01,1.689644e+02
8.583157e+04,9.934209e-01,4.280437e+04,4.954209e-01,9.058875e-01,9.059751e-01,2.653528e-02,2.029618e-07,2.996830e+01,1.007004e+01,1.989826e+01,3.203552e+01,1.689665e+02
8.584157e+04,9.935367e-01,4.281437e+04,4.955367e-01,9.058903e-01,9.059769e-01,2.653731e-02,2.029119e-07,2.996810e+01,1.007010e+01,1.989800e+01,3.203524e+01,1.689685e+02
8.585157e+04,9.936524e-01,4.282437e+04,4.956524e-01,9.058931e-01,9.059788e-01,2.653934e-02,2.028620e-07,2.996791e+01,1.007017e+01,1.989774e+01,3.203495e+01,1.689705e+02
8.586157e+04,9.937682e-01,4.283437e+04,4.957682e-01,9.058959e-01,9.059806e-01,2.654137e-02,2.028121e-07,2.996772e+01,1.007023e+01,1.989749e+01,3.203466e+01,1.689725e+02
8.587157e+04,9.938839e-01,4.284437e+04,4.958839e-01,9.058986e-01,9.059825e-01,2.654340e-02,2.027622e-07,2.996753e+01,1.007029e+01,1.989723e+01,3.203438e+01,1.689745e+02
8.588157e+04,9.939997e-01,4.285437e+04,4.959997e-01,9.059014e-01,9.059843e-01,2.654542e-02,2.027123e-07,2.996733e+01,1.007036e+01,1.989698e+01,3.203409e+01,1.689765e+02
8.589157e+04,9.941154e-01,4.286437e+04,4.961154e-01,9.059042e-01,9.059861e-01,2.654745e-02,2.026625e-07,2.996714e+01,1.007042e+01,1.989672e+01,3.203380e+01,1.689785e+02
8.590157e+04,9.942312e-01,4.287437e+04,4.962312e-01,9.059070e-01,9.059880e-01,2.654948e-02,2.026127e-07,2.996695e+01,1.007048e+01,1.989646e+01,3.203352e+01,1.689805e+02
8.591158e+04,9.943469e-01,4.288438e+04,4.963469e-01,9.059098e-01,9.059898e-01,2.655150e-02,2.025629e-07,2.996676e+01,1.007055e+01,1.989621e+01,3.203323e+01,1.689825e+02
8.592158e+04,9.944627e-01,4.289438e+04,4.964627e-01,9.059125e-01,9.059916e-01,2.655353e-02,2.025132e-07,2.996656e+01,1.007061e+01,1.989595e+01,3.203294e+01,1.689845e+02
8.593158e+04,9.945784e-01,4.290438e+04,4.965784e-01,9.059153e-01,9.059935e-01,2.655556e-02,2.024634e-07,2.996637e+01,1.007067e+01,1.989570e+01,3.203266e+01,1.689865e+02
8.594158e+04,9.946942e-01,4.291438e+04,4.966942e-01,9.059181e-01,9.059953e-01,2.655758e-02,2.024137e-07,2.996618e+01,1.007074e+01,1.989544e+01,3.203237e+01,1.689885e+02
8.595158e+04,9.948099e-01,4.292438e+04,4.968099e-01,9.059209e-01,9.059971e-01,2.655960e-02,2.023640e-07,2.996598e+01,1.007080e+01,1.989518e+01,3.203208e+01,1.689905e+02
8.596158e+04,9.949257e-01,4.293438e+04,4.969257e-01,9.059236e-01,9.059990e-01,2.656163e-02,2.023143e-07,2.996579e+01,1.007087e+01,1.989493e+01,3.203180e+01,1.689925e+02
8.597158e+04,9.950415e-01,4.294438e+04,4.970415e-01,9.059264e-01,9.060008e-01,2.656365e-02,2.022647e-07,2.996560e+01,1.007093e+01,1.989467e+01,3.203151e+01,1.689945e+02
8.598158e+04,9.951572e-01,4.295438e+04,4.971572e-01,9.059292e-01,9.060026e-01,2.656567e-02,2.022150e-07,2.996541e+01,1.007099e+01,1.989441e+01,3.203122e+01,1.689965e+02
8.599158e+04,9.952730e-01,4.296438e+04,4.972730e-01,9.059320e-01,9.060045e-01,2.656770e-02,2.021654e-07,2.996521e+01,1.007106e+01,1.989416e+01,3.203094e+01,1.689985e+02
8.600158e+04,9.953887e-01,4.297438e+04,4.973887e-01,9.059347e-01,9.060063e-01,2.656972e-02,2.021158e-07,2.996502e+01,1.007112e+01,1.989390e+01,3.203065e+01,1.690005e+02
8.601159e+04,9.955045e-01,4.298439e+04,4.975045e-01,9.059375e-01,9.060081e-01,2.657174e-02,2.020663e-07,2.996483e+01,1.007118e+01,1.989365e+01,3.203036e+01,1.690025e+02
8.602159e+04,9.956202e-01,4.299439e+04,4.976202e-01,9.059403e-01,9.060100e-01,2.657376e-02,2.020167e-07,2.996464e+01,1.007125e+01,1.989339e+01,3.203008e+01,1.690045e+02
8.603159e+04,9.957360e-01,4.300439e+04,4.977360e-01,9.059431e-01,9.060118e-01,2.657578e-02,2.019672e-07,2.996444e+01,1.007131e+01,1.989313e+01,3.202979e+01,1.690065e+02
8.604159e+04,9.958517e-01,4.301439e+04,4.978517e-01,9.059458e-01,9.060136e-01,2.657780e-02,2.019177e-07,2.996425e+01,1.007137e+01,1.989288e+01,3.202950e+01,1.690085e+02
8.605159e+04,9.959675e-01,4.302439e+04,4.979675e-01,9.059486e-01,9.060155e-01,2.657982e-02,2.018682e-07,2.996406e+01,1.007144e+01,1.989262e+01,3.202922e+01,1.690105e+02
8.606159e+04,9.960832e-01,4.303439e+04,4.980832e-01,9.059514e-01,9.060173e-01,2.658184e-02,2.018188e-07,2.996387e+01,1.007150e+01,1.989236e+01,3.202893e+01,1.690125e+02
8.607159e+04,9.961990e-01,4.304439e+04,4.981990e-01,9.059542e-01,9.060191e-01,2.658385e-02,2.017693e-07,2.996367e+01,1.007156e+01,1.989211e+01,3.202864e+01,1.690145e+02
8.608159e+04,9.963147e-01,4.305439e+04,4.983147e-01,9.059569e-01,9.060209e-01,2.658587e-02,2.017199e-07,2.996348e+01,1.007163e+01,1.989185e+01,3.202836e+01,1.690165e+02
8.609159e+04,9.964305e-01,4.306439e+04,4.984305e-01,9.059597e-01,9.060228e-01,2.658789e-02,2.016705e-07,2.996329e+01,1.007169e+01,1.989160e+01,3.202807e+01,1.690185e+02
8.610159e+04,9.965462e-01,4.307439e+04,4.985462e-01,9.059625e-01,9.060246e-01,2.658991e-02,2.016211e-07,2.996309e+01,1.007175e+01,1.989134e+01,3.202778e+01,1.690205e+02
8.611160e+04,9.966620e-01,4.308440e+04,4.986620e-01,9.059653e-01,9.060264e-01,2.659192e-02,2.015718e-07,2.996290e+01,1.007182e+01,1.989108e+01,3.202750e+01,1.690225e+02
8.612160e+04,9.967777e-01,4.309440e+04,4.987777e-01,9.059681e-01,9.060282e-01,2.659394e-02,2.015224e-07,2.996271e+01,1.007188e+01,1.989083e+01,3.202721e+01,1.690245e+02
8.613160e+04,9.968935e-01,4.310440e+04,4.988935e-01,9.059708e-01,9.060301e-01,2.659595e-02,2.014731e-07,2.996252e+01,1.007195e+01,1.989057e+01,3.202693e+01,1.690265e+02
8.614160e+04,9.970092e-01,4.311440e+04,4.990092e-01,9.059736e-01,9.060319e-01,2.659797e-02,2.014238e-07,2.996232e+01,1.007201e+01,1.989032e+01,3.202664e+01,1.690285e+02
8.615160e+04,9.971250e-01,4.312440e+04,4.991250e-01,9.059764e-01,9.060337e-01,2.659998e-02,2.013746e-07,2.996213e+01,1.007207e+01,1.989006e+01,3.202635e+01,1.690305e+02
8.616160e+04,9.972408e-01,4.313440e+04,4.992408e-01,9.059792e-01,9.060355e-01,2.660200e-02,2.013253e-07,2.996194e+01,1.007214e+01,1.988980e+01,3.202607e+01,1.690325e+02
8.617160e+04,9.973565e-01,4.314440e+04,4.993565e-01,9.059819e-01,9.060374e-01,2.660401e-02,2.012761e-07,2.996175e+01,1.007220e+01,1.988955e+01,3.202578e+01,1.690345e+02
8.618160e+04,9.974723e-01,4.315440e+04,4.994723e-01,9.059847e-01,9.060392e-01,2.660602e-02,2.012269e-07,2.996155e+01,1.007226e+01,1.988929e+01,3.202549e+01,1.690365e+02
8.619160e+04,9.975880e-01,4.316440e+04,4.995880e-01,9.059875e-01,9.060410e-01,2.660803e-02,2.011777e-07,2.996136e+01,1.007233e+01,1.988903e+01,3.202521e+01,1.690385e+02
8.620161e+04,9.977038e-01,4.317441e+04,4.997038e-01,9.059903e-01,9.060428e-01,2.661005e-02,2.011285e-07,2.996117e+01,1.007239e+01,1.988878e+01,3.202492e+01,1.690405e+02
8.621161e+04,9.978195e-01,4.318441e+04,4.998195e-01,9.059930e-01,9.060447e-01,2.661206e-02,2.010794e-07,2.996098e+01,1.007245e+01,1.988852e+01,3.202463e+01,1.690426e+02
8.622161e+04,9.979353e-01,4.319441e+04,4.999353e-01,9.059958e-01,9.060465e-01,2.661407e-02,2.010303e-07,2.996078e+01,1.007252e+01,1.988827e+01,3.202435e+01,1.690446e+02
8.623161e+04,9.980510e-01,4.320441e+04,5.000510e-01,9.059986e-01,9.060483e-01,2.661608e-02,2.009812e-07,2.996059e+01,1.007258e+01,1.988801e+01,3.202406e+01,1.690466e+02
8.624161e+04,9.981668e-01,4.321441e+04,5.001668e-01,9.060014e-01,9.060501e-01,2.661809e-02,2.009321e-07,2.996040e+01,1.007264e+01,1.988775e+01,3.202377e+01,1.690486e+02
8.625161e+04,9.982825e-01,4.322441e+04,5.002825e-01,9.060041e-01,9.060519e-01,2.662010e-02,2.008831e-07,2.996020e+01,1.007271e+01,1.988750e+01,3.202349e+01,1.690506e+02
8.626161e+04,9.983983e-01,4.323441e+04,5.003983e-01,9.060069e-01,9.060538e-01,2.662211e-02,2.008340e-07,2.996001e+01,1.007277e+01,1.988724e+01,3.202320e+01,1.690526e+02
8.627161e+04,9.985140e-01,4.324441e+04,5.005140e-01,9.060097e-01,9.060556e-01,2.662411e-02,2.007850e-07,2.995982e+01,1.007283e+01,1.988698e+01,3.202291e+01,1.690546e+02
8.628161e+04,9.986298e-01,4.325441e+04,5.006298e-01,9.060125e-01,9.060574e-01,2.662612e-02,2.007360e-07,2.995963e+01,1.007290e+01,1.988673e+01,3.202263e+01,1.690566e+02
8.629161e+04,9.987455e-01,4.326441e+04,5.007455e-01,9.060153e-01,9.060592e-01,2.662813e-02,2.006870e-07,2.995943e+01,1.007296e+01,1.988647e+01,3.202234e+01,1.690586e+02
8.630162e+04,9.988613e-01,4.327442e+04,5.008613e-01,9.060180e-01,9.060610e-01,2.663014e-02,2.006381e-07,2.995924e+01,1.007303e+01,1.988622e+01,3.202205e+01,1.690606e+02
8.631162e+04,9.989770e-01,4.328442e+04,5.009770e-01,9.060208e-01,9.060629e-01,2.663214e-02,2.005892e-07,2.995905e+01,1.007309e+01,1.988596e+01,3.202177e+01,1.690626e+02
8.632162e+04,9.990928e-01,4.329442e+04,5.010928e-01,9.060236e-01,9.060647e-01,2.663415e-02,2.005402e-07,2.995886e+01,1.007315e+01,1.988570e+01,3.202148e+01,1.690646e+02
8.633162e+04,9.992085e-01,4.330442e+04,5.012085e-01,9.060264e-01,9.060665e-01,2.663615e-02,2.004914e-07,2.995866e+01,1.007322e+01,1.988545e+01,3.202119e+01,1.690666e+02
8.634162e+04,9.993243e-01,4.331442e+04,5.013243e-01,9.060291e-01,9.060683e-01,2.663816e-02,2.004425e-07,2.995847e+01,1.007328e+01,1.988519e+01,3.202091e+01,1.690686e+02
8.635162e+04,9.994401e-01,4.332442e+04,5.014401e-01,9.060319e-01,9.060701e-01,2.664016e-02,2.003936e-07,2.995828e+01,1.007334e+01,1.988493e+01,3.202062e+01,1.690706e+02
8.636162e+04,9.995558e-01,4.333442e+04,5.015558e-01,9.060347e-01,9.060719e-01,2.664217e-02,2.003448e-07,2.995809e+01,1.007341e+01,1.988468e+01,3.202034e+01,1.690726e+02
8.637162e+04,9.996716e-01,4.334442e+04,5.016716e-01,9.060375e-01,9.060738e-01,2.664417e-02,2.002960e-07,2.995789e+01,1.007347e+01,1.988442e+01,3.202005e+01,1.690746e+02
8.638162e+04,9.997873e-01,4.335442e+04,5.017873e-01,9.060402e-01,9.060756e-01,2.664617e-02,2.002472e-07,2.995770e+01,1.007353e+01,1.988417e+01,3.201976e+01,1.690766e+02
8.639162e+04,9.999031e-01,4.336442e+04,5.019031e-01,9.060430e-01,9.060774e-01,2.664818e-02,2.001985e-07,2.995751e+01,1.007360e+01,1.988391e+01,3.201948e+01,1.690786e+02
8.640163e+04,1.000019e+00,4.337443e+04,5.020188e-01,9.060458e-01,9.060792e-01,2.665018e-02,2.001497e-07,2.995731e+01,1.007366e+01,1.988365e+01,3.201919e+01,1.690806e+02
8.641163e+04,1.000135e+00,4.338443e+04,5.021346e-01,9.060486e-01,9.060810e-01,2.665218e-02,2.001010e-07,2.995712e+01,1.007372e+01,1.988340e+01,3.201890e+01,1.690826e+02
8.642163e+04,1.000250e+00,4.339443e+04,5.022503e-01,9.060513e-01,9.060828e-01,2.665418e-02,2.000523e-07,2.995693e+01,1.007379e+01,1.988314e+01,3.201862e+01,1.690846e+02
8.643163e+04,1.000366e+00,4.340443e+04,5.023661e-01,9.060541e-01,9.060846e-01,2.665618e-02,2.000036e-07,2.995674e+01,1.007385e+01,1.988289e+01,3.201833e+01,1.690866e+02
8.644163e+04,1.000482e+00,4.341443e+04,5.024818e-01,9.060569e-01,9.060865e-01,2.665818e-02,1.999550e-07,2.995654e+01,1.007391e+01,1.988263e+01,3.201804e+01,1.690886e+02
8.645163e+04,1.000598e+00,4.342443e+04,5.025976e-01,9.060597e-01,9.060883e-01,2.666018e-02,1.999063e-07,2.995635e+01,1.007398e+01,1.988237e+01,3.201776e+01,1.690906e+02
8.646163e+04,1.000713e+00,4.343443e+04,5.027133e-01,9.060625e-01,9.060901e-01,2.666218e-02,1.998577e-07,2.995616e+01,1.007404e+01,1.988212e+01,3.201747e+01,1.690926e+02
8.647163e+04,1.000829e+00,4.344443e+04,5.028291e-01,9.060652e-01,9.060919e-01,2.666418e-02,1.998091e-07,2.995597e+01,1.007411e+01,1.988186e+01,3.201718e+01,1.690946e+02
8.648163e+04,1.000945e+00,4.345443e+04,5.029448e-01,9.060680e-01,9.060937e-01,2.666618e-02,1.997605e-07,2.995577e+01,1.007417e+01,1.988160e+01,3.201690e+01,1.690966e+02
8.649163e+04,1.001061e+00,4.346443e+04,5.030606e-01,9.060708e-01,9.060955e-01,2.666817e-02,1.997120e-07,2.995558e+01,1.007423e+01,1.988135e+01,3.201661e+01,1.690986e+02
8.650164e+04,1.001176e+00,4.347444e+04,5.031763e-01,9.060728e-01,9.060973e-01,2.667017e-02,1.996634e-07,2.995549e+01,1.007430e+01,1.988119e+01,3.201645e+01,1.690994e+02
8.651164e+04,1.001292e+00,4.348444e+04,5.032921e-01,9.060732e-01,9.060991e-01,2.667217e-02,1.996149e-07,2.995562e+01,1.007439e+01,1.988123e+01,3.201658e+01,1.690974e+02
8.652164e+04,1.001408e+00,4.349444e+04,5.034078e-01,9.060736e-01,9.061009e-01,2.667416e-02,1.995664e-07,2.995574e+01,1.007447e+01,1.988127e+01,3.201670e+01,1.690954e+02
8.653164e+04,1.001524e+00,4.350444e+04,5.035236e-01,9.060741e-01,9.061027e-01,2.667616e-02,1.995180e-07,2.995587e+01,1.007456e+01,1.988132e+01,3.201682e+01,1.690934e+02
8.654164e+04,1.001639e+00,4.351444e+04,5.036393e-01,9.060745e-01,9.061046e-01,2.667815e-02,1.994695e-07,2.995600e+01,1.007464e+01,1.988136e+01,3.201694e+01,1.690914e+02
8.655164e+04,1.001755e+00,4.352444e+04,5.037551e-01,9.060749e-01,9.061064e-01,2.668015e-02,1.994211e-07,2.995613e+01,1.007473e+01,1.988140e+01,3.201707e+01,1.690894e+02
8.656164e+04,1.001871e+00,4.353444e+04,5.038709e-01,9.060753e-01,9.061082e-01,2.668214e-02,1.993727e-07,2.995626e+01,1.007481e+01,1.988145e+01,3.201719e+01,1.690874e+02
8.657164e+04,1.001987e+00,4.354444e+04,5.039866e-01,9.060757e-01,9.061100e-01,2.668414e-02,1.993243e-07,2.995639e+01,1.007490e+01,1.988149e+01,3.201731e+01,1.690854e+02
8.658164e+04,1.002102e+00,4.355444e+04,5.041024e-01,9.060761e-01,9.061118e-01,2.668613e-02,1.992759e-07,2.995651e+01,1.007498e+01,1.988153e+01,3.201743e+01,1.690834e+02
8.659164e+04,1.002218e+00,4.356444e+04,5.042181e-01,9.060766e-01,9.061136e-01,2.668812e-02,1.992276e-07,2.995664e+01,1.007507e+01,1.988158e+01,3.201756e+01,1.690814e+02
8.660165e+04,1.002334e+00,4.357445e+04,5.043339e-01,9.060770e-01,9.061154e-01,2.669011e-02,1.991793e-07,2.995677e+01,1.007515e+01,1.988162e+01,3.201768e+01,1.690794e+02
8.661165e+04,1.002450e+00,4.358445e+04,5.044496e-01,9.060774e-01,9.061172e-01,2.669211e-02,1.991310e-07,2.995690e+01,1.007524e+01,1.988166e+01,3.201780e+01,1.690774e+02
8.662165e+04,1.002565e+00,4.359445e+04,5.045654e-01,9.060778e-01,9.061190e-01,2.669410e-02,1.990827e-07,2.995703e+01,1.007532e+01,1.988171e+01,3.201792e+01,1.690754e+02
8.663165e+04,1.002681e+00,4.360445e+04,5.046811e-01,9.060782e-01,9.061208e-01,2.669609e-02,1.990344e-07,2.995716e+01,1.007540e+01,1.988175e+01,3.201805e+01,1.690734e+02
8.664165e+04,1.002797e+00,4.361445e+04,5.047969e-01,9.060786e-01,9.061226e-01,2.669808e-02,1.989862e-07,2.995728e+01,1.007549e+01,1.988179e+01,3.201817e+01,1.690714e+02
8.665165e+04,1.002913e+00,4.362445e+04,5.049126e-01,9.060791e-01,9.061244e-01,2.670007e-02,1.989379e-07,2.995741e+01,1.007557e+01,1.988184e+01,3.201829e+01,1.690694e+02
8.666165e+04,1.003028e+00,4.363445e+04,5.050284e-01,9.060795e-01,9.061262e-01,2.670206e-02,1.988897e-07,2.995754e+01,1.007566e+01,1.988188e+01,3.201842e+01,1.690674e+02
8.667165e+04,1.003144e+00,4.364445e+04,5.051441e-01,9.060799e-01,9.061280e-01,2.670405e-02,1.988416e-07,2.995767e+01,1.007574e+01,1.988192e+01,3.201854e+01,1.690654e+02
8.668165e+04,1.003260e+00,4.365445e+04,5.052599e-01,9.060803e-01,9.061298e-01,2.670603e-02,1.987934e-07,2.995780e+01,1.007583e+01,1.988197e+01,3.201866e+01,1.690634e+02
8.669166e+04,1.003376e+00,4.366446e+04,5.053756e-01,9.060807e-01,9.061316e-01,2.670802e-02,1.987453e-07,2.995792e+01,1.007591e+01,1.988201e+01,3.201878e+01,1.690614e+02
8.670166e+04,1.003491e+00,4.367446e+04,5.054914e-01,9.060811e-01,9.061334e-01,2.671001e-02,1.986971e-07,2.995805e+01,1.007600e+01,1.988205e+01,3.201891e+01,1.690594e+02
8.671166e+04,1.003607e+00,4.368446e+04,5.056071e-01,9.060815e-01,9.061352e-01,2.671200e-02,1.986490e-07,2.995818e+01,1.007608e+01,1.988210e+01,3.201903e+01,1.690574e+02
8.672166e+04,1.003723e+00,4.369446e+04,5.057229e-01,9.060820e-01,9.061370e-01,2.671398e-02,1.986010e-07,2.995831e+01,1.007617e+01,1.988214e+01,3.201915e+01,1.690554e+02
8.673166e+04,1.003839e+00,4.370446e+04,5.058386e-01,9.060824e-01,9.061388e-01,2.671597e-02,1.985529e-07,2.995844e+01,1.007625e+01,1.988218e+01,3.201927e+01,1.690534e+02
8.674166e+04,1.003954e+00,4.371446e+04,5.059544e-01,9.060828e-01,9.061406e-01,2.671795e-02,1.985049e-07,2.995857e+01,1.007634e+01,1.988223e+01,3.201940e+01,1.690514e+02
8.675166e+04,1.004070e+00,4.372446e+04,5.060702e-01,9.060832e-01,9.061424e-01,2.671994e-02,1.984568e-07,2.995869e+01,1.007642e+01,1.988227e+01,3.201952e+01,1.690494e+02
8.676166e+04,1.004186e+00,4.373446e+04,5.061859e-01,9.060836e-01,9.061442e-01,2.672192e-02,1.984088e-07,2.995882e+01,1.007651e+01,1.988232e+01,3.201964e+01,1.690474e+02
8.677166e+04,1.004302e+00,4.374446e+04,5.063017e-01,9.060840e-01,9.061460e-01,2.672391e-02,1.983609e-07,2.995895e+01,1.007659e+01,1.988236e+01,3.201976e+01,1.690454e+02
8.678166e+04,1.004417e+00,4.375446e+04,5.064174e-01,9.060845e-01,9.061478e-01,2.672589e-02,1.983129e-07,2.995908e+01,1.007668e+01,1.988240e+01,3.201989e+01,1.690434e+02
8.679167e+04,1.004533e+00,4.376447e+04,5.065332e-01,9.060849e-01,9.061496e-01,2.672787e-02,1.982650e-07,2.995921e+01,1.007676e+01,1.988245e+01,3.202001e+01,1.690414e+02
8.680167e+04,1.004649e+00,4.377447e+04,5.066489e-01,9.060853e-01,9.061514e-01,2.672986e-02,1.982171e-07,2.995934e+01,1.007685e+01,1.988249e+01,3.202013e+01,1.690394e+02
8.681167e+04,1.004765e+00,4.378447e+04,5.067647e-01,9.060857e-01,9.061532e-01,2.673184e-02,1.981692e-07,2.995946e+01,1.007693e+01,1.988253e+01,3.202026e+01,1.690374e+02
8.682167e+04,1.004880e+00,4.379447e+04,5.068804e-01,9.060861e-01,9.061550e-01,2.673382e-02,1.981213e-07,2.995959e+01,1.007702e+01,1.988258e+01,3.202038e+01,1.690354e+02
8.683167e+04,1.004996e+00,4.380447e+04,5.069962e-01,9.060865e-01,9.061568e-01,2.673580e-02,1.980734e-07,2.995972e+01,1.007710e+01,1.988262e+01,3.202050e+01,1.690334e+02
8.684167e+04,1.005112e+00,4.381447e+04,5.071119e-01,9.060870e-01,9.061586e-01,2.673778e-02,1.980256e-07,2.995985e+01,1.007719e+01,1.988266e+01,3.202062e+01,1.690314e+02
8.685167e+04,1.005228e+00,4.382447e+04,5.072277e-01,9.060874e-01,9.061604e-01,2.673976e-02,1.979778e-07,2.995998e+01,1.007727e+01,1.988271e+01,3.202075e+01,1.690294e+02
8.686167e+04,1.005343e+00,4.383447e+04,5.073434e-01,9.060878e-01,9.061622e-01,2.674174e-02,1.979300e-07,2.996010e+01,1.007736e+01,1.988275e+01,3.202087e+01,1.690274e+02
8.687167e+04,1.005459e+00,4.384447e+04,5.074592e-01,9.060882e-01,9.061640e-01,2.674372e-02,1.978822e-07,2.996023e+01,1.007744e+01,1.988279e+01,3.202099e+01,1.690254e+02
8.688167e+04,1.005575e+00,4.385447e+04,5.075749e-01,9.060886e-01,9.061658e-01,2.674570e-02,1.978345e-07,2.996036e+01,1.007752e+01,1.988284e+01,3.202111e+01,1.690234e+02
8.689168e+04,1.005691e+00,4.386448e+04,5.076907e-01,9.060890e-01,9.061676e-01,2.674768e-02,1.977867e-07,2.996049e+01,1.007761e+01,1.988288e+01,3.202124e+01,1.690214e+02
8.690168e+04,1.005806e+00,4.387448e+04,5.078064e-01,9.060894e-01,9.061693e-01,2.674966e-02,1.977390e-07,2.996062e+01,1.007769e+01,1.988292e+01,3.202136e+01,1.690194e+02
8.691168e+04,1.005922e+00,4.388448e+04,5.079222e-01,9.060899e-01,9.061711e-01,2.675163e-02,1.976913e-07,2.996075e+01,1.007778e+01,1.988297e+01,3.202148e+01,1.690174e+02
8.692168e+04,1.006038e+00,4.389448e+04,5.080379e-01,9.060903e-01,9.061729e-01,2.675361e-02,1.976437e-07,2.996087e+01,1.007786e+01,1.988301e+01,3.202160e+01,1.690154e+02
8.693168e+04,1.006154e+00,4.390448e+04,5.081537e-01,9.060907e-01,9.061747e-01,2.675559e-02,1.975960e-07,2.996100e+01,1.007795e+01,1.988305e+01,3.202173e+01,1.690134e+02
8.694168e+04,1.006269e+00,4.391448e+04,5.082695e-01,9.060911e-01,9.061765e-01,2.675756e-02,1.975484e-07,2.996113e+01,1.007803e+01,1.988310e+01,3.202185e+01,1.690114e+02
8.695168e+04,1.006385e+00,4.392448e+04,5.083852e-01,9.060915e-01,9.061783e-01,2.675954e-02,1.975008e-07,2.996126e+01,1.007812e+01,1.988314e+01,3.202197e+01,1.690094e+02
8.696168e+04,1.006501e+00,4.393448e+04,5.085010e-01,9.060919e-01,9.061801e-01,2.676151e-02,1.974532e-07,2.996139e+01,1.007820e+01,1.988318e+01,3.202210e+01,1.690074e+02
8.697168e+04,1.006617e+00,4.394448e+04,5.086167e-01,9.060924e-01,9.061819e-01,2.676349e-02,1.974056e-07,2.996152e+01,1.007829e+01,1.988323e+01,3.202222e+01,1.690054e+02
8.698168e+04,1.006732e+00,4.395448e+04,5.087325e-01,9.060928e-01,9.061837e-01,2.676546e-02,1.973580e-07,2.996164e+01,1.007837e+01,1.988327e+01,3.202234e+01,1.690034e+02
8.699169e+04,1.006848e+00,4.396449e+04,5.088482e-01,9.060932e-01,9.061855e-01,2.676744e-02,1.973105e-07,2.996177e+01,1.007846e+01,1.988331e+01,3.202246e+01,1.690014e+02
8.700169e+04,1.006964e+00,4.397449e+04,5.089640e-01,9.060936e-01,9.061872e-01,2.676941e-02,1.972630e-07,2.996190e+01,1.007854e+01,1.988336e+01,3.202259e+01,1.689994e+02
8.701169e+04,1.007080e+00,4.398449e+04,5.090797e-01,9.060940e-01,9.061890e-01,2.677138e-02,1.972155e-07,2.996203e+01,1.007863e+01,1.988340e+01,3.202271e+01,1.689974e+02
8.702169e+04,1.007195e+00,4.399449e+04,5.091955e-01,9.060944e-01,9.061908e-01,2.677335e-02,1.971680e-07,2.996216e+01,1.007871e+01,1.988344e+01,3.202283e+01,1.689954e+02
8.703169e+04,1.007311e+00,4.400449e+04,5.093112e-01,9.060949e-01,9.061926e-01,2.677533e-02,1.971206e-07,2.996228e+01,1.007880e+01,1.988349e+01,3.202295e+01,1.689934e+02
8.704169e+04,1.007427e+00,4.401449e+04,5.094270e-01,9.060953e-01,9.061944e-01,2.677730e-02,1.970732e-07,2.996241e+01,1.007888e+01,1.988353e+01,3.202308e+01,1.689914e+02
8.705169e+04,1.007543e+00,4.402449e+04,5.095427e-01,9.060957e-01,9.061962e-01,2.677927e-02,1.970258e-07,2.996254e+01,1.007897e+01,1.988357e+01,3.202320e+01,1.689894e+02
8.706169e+04,1.007658e+00,4.403449e+04,5.096585e-01,9.060961e-01,9.061980e-01,2.678124e-02,1.969784e-07,2.996267e+01,1.007905e+01,1.988362e+01,3.202332e+01,1.689874e+02
8.707169e+04,1.007774e+00,4.404449e+04,5.097742e-01,9.060965e-01,9.061997e-01,2.678321e-02,1.969310e-07,2.996280e+01,1.007914e+01,1.988366e+01,3.202344e+01,1.689854e+02
8.708169e+04,1.007890e+00,4.405449e+04,5.098900e-01,9.060969e-01,9.062015e-01,2.678518e-02,1.968836e-07,2.996293e+01,1.007922e+01,1.988371e+01,3.202357e+01,1.689834e+02
8.709170e+04,1.008006e+00,4.406450e+04,5.100057e-01,9.060973e-01,9.062033e-01,2.678715e-02,1.968363e-07,2.996305e+01,1.007931e+01,1.988375e+01,3.202369e+01,1.689814e+02
8.710170e+04,1.008121e+00,4.407450e+04,5.101215e-01,9.060978e-01,9.062051e-01,2.678911e-02,1.967890e-07,2.996318e+01,1.007939e+01,1.988379e+01,3.202381e+01,1.689794e+02
8.711170e+04,1.008237e+00,4.408450e+04,5.102372e-01,9.060982e-01,9.062069e-01,2.679108e-02,1.967417e-07,2.996331e+01,1.007947e+01,1.988384e+01,3.202393e+01,1.689774e+02
8.712170e+04,1.008353e+00,4.409450e+04,5.103530e-01,9.060986e-01,9.062087e-01,2.679305e-02,1.966944e-07,2.996344e+01,1.007956e+01,1.988388e+01,3.202406e+01,1.689754e+02
8.713170e+04,1.008469e+00,4.410450e+04,5.104688e-01,9.060990e-01,9.062104e-01,2.679502e-02,1.966472e-07,2.996357e+01,1.007964e+01,1.988392e+01,3.202418e+01,1.689734e+02
8.714170e+04,1.008585e+00,4.411450e+04,5.105845e-01,9.060994e-01,9.062122e-01,2.679698e-02,1.966000e-07,2.996369e+01,1.007973e+01,1.988397e+01,3.202430e+01,1.689714e+02
8.715170e+04,1.008700e+00,4.412450e+04,5.107003e-01,9.060998e-01,9.062140e-01,2.679895e-02,1.965528e-07,2.996382e+01,1.007981e+01,1.988401e+01,3.202443e+01,1.689694e+02
8.716170e+04,1.008816e+00,4.413450e+04,5.108160e-01,9.061003e-01,9.062158e-01,2.680091e-02,1.965056e-07,2.996395e+01,1.007990e+01,1.988405e+01,3.202455e+01,1.689674e+02
8.717170e+04,1.008932e+00,4.414450e+04,5.109318e-01,9.061007e-01,9.062176e-01,2.680288e-02,1.964584e-07,2.996408e+01,1.007998e+01,1.988410e+01,3.202467e+01,1.689654e+02
8.718171e+04,1.009048e+00,4.415451e+04,5.110475e-01,9.061011e-01,9.062194e-01,2.680484e-02,1.964112e-07,2.996421e+01,1.008007e+01,1.988414e+01,3.202479e+01,1.689634e+02
8.719171e+04,1.009163e+00,4.416451e+04,5.111633e-01,9.061015e-01,9.062211e-01,2.680681e-02,1.963641e-07,2.996434e+01,1.008015e+01,1.988418e+01,3.202492e+01,1.689614e+02
8.720171e+04,1.009279e+00,4.417451e+04,5.112790e-01,9.061019e-01,9.062229e-01,2.680877e-02,1.963170e-07,2.996446e+01,1.008024e+01,1.988423e+01,3.202504e+01,1.689594e+02
8.721171e+04,1.009395e+00,4.418451e+04,5.113948e-01,9.061023e-01,9.062247e-01,2.681073e-02,1.962699e-07,2.996459e+01,1.008032e+01,1.988427e+01,3.202516e+01,1.689574e+02
8.722171e+04,1.009511e+00,4.419451e+04,5.115105e-01,9.061028e-01,9.062265e-01,2.681270e-02,1.962228e-07,2.996472e+01,1.008041e+01,1.988431e+01,3.202528e+01,1.689554e+02
8.723171e+04,1.009626e+00,4.420451e+04,5.116263e-01,9.061032e-01,9.062282e-01,2.681466e-02,1.961758e-07,2.996485e+01,1.008049e+01,1.988436e+01,3.202541e+01,1.689534e+02
8.724171e+04,1.009742e+00,4.421451e+04,5.117420e-01,9.061036e-01,9.062300e-01,2.681662e-02,1.961288e-07,2.996498e+01,1.008058e+01,1.988440e+01,3.202553e+01,1.689514e+02
8.725171e+04,1.009858e+00,4.422451e+04,5.118578e-01,9.061040e-01,9.062318e-01,2.681858e-02,1.960818e-07,2.996511e+01,1.008066e+01,1.988444e+01,3.202565e+01,1.689494e+02
8.726171e+04,1.009974e+00,4.423451e+04,5.119735e-01,9.061044e-01,9.062336e-01,2.682054e-02,1.960348e-07,2.996523e+01,1.008075e+01,1.988449e+01,3.202577e+01,1.689474e+02
8.727171e+04,1.010089e+00,4.424451e+04,5.120893e-01,9.061048e-01,9.062354e-01,2.682250e-02,1.959878e-07,2.996536e+01,1.008083e+01,1.988453e+01,3.202590e+01,1.689454e+02
8.728172e+04,1.010205e+00,4.425452e+04,5.122050e-01,9.061053e-01,9.062371e-01,2.682446e-02,1.959408e-07,2.996549e+01,1.008092e+01,1.988457e+01,3.202602e+01,1.689434e+02
8.729172e+04,1.010321e+00,4.426452e+04,5.123208e-01,9.061057e-01,9.062389e-01,2.682642e-02,1.958939e-07,2.996562e+01,1.008100e+01,1.988462e+01,3.202614e+01,1.689414e+02
8.730172e+04,1.010437e+00,4.427452e+04,5.124365e-01,9.061061e-01,9.062407e-01,2.682838e-02,1.958470e-07,2.996575e+01,1.008109e+01,1.988466e+01,3.202627e+01,1.689394e+02
8.731172e+04,1.010552e+00,4.428452e+04,5.125523e-01,9.061065e-01,9.062425e-01,2.683034e-02,1.958001e-07,2.996587e+01,1.008117e+01,1.988470e+01,3.202639e+01,1.689374e+02
8.732172e+04,1.010668e+00,4.429452e+04,5.126680e-01,9.061069e-01,9.062442e-01,2.683230e-02,1.957532e-07,2.996600e+01,1.008126e+01,1.988475e+01,3.202651e+01,1.689354e+02
8.733172e+04,1.010784e+00,4.430452e+04,5.127838e-01,9.061073e-01,9.062460e-01,2.683426e-02,1.957064e-07,2.996613e+01,1.008134e+01,1.988479e+01,3.202663e+01,1.689334e+02
8.734172e+04,1.010900e+00,4.431452e+04,5.128996e-01,9.061077e-01,9.062478e-01,2.683621e-02,1.956595e-07,2.996626e+01,1.008143e+01,1.988483e+01,3.202676e+01,1.689314e+02
8.735172e+04,1.011015e+00,4.432452e+04,5.130153e-01,9.061082e-01,9.062496e-01,2.683817e-02,1.956127e-07,2.996639e+01,1.008151e+01,1.988488e+01,3.202688e+01,1.689294e+02
8.736172e+04,1.011131e+00,4.433452e+04,5.131311e-01,9.061086e-01,9.062513e-01,2.684012e-02,1.955659e-07,2.996652e+01,1.008159e+01,1.988492e+01,3.202700e+01,1.689274e+02
8.737172e+04,1.011247e+00,4.434452e+04,5.132468e-01,9.061090e-01,9.062531e-01,2.684208e-02,1.955192e-07,2.996664e+01,1.008168e+01,1.988496e+01,3.202712e+01,1.689254e+02
8.738173e+04,1.011363e+00,4.435453e+04,5.133626e-01,9.061094e-01,9.062549e-01,2.684404e-02,1.954724e-07,2.996677e+01,1.008176e+01,1.988501e+01,3.202725e+01,1.689234e+02
8.739173e+04,1.011478e+00,4.436453e+04,5.134783e-01,9.061098e-01,9.062566e-01,2.684599e-02,1.954257e-07,2.996690e+01,1.008185e+01,1.988505e+01,3.202737e+01,1.689214e+02
8.740173e+04,1.011594e+00,4.437453e+04,5.135941e-01,9.061102e-01,9.062584e-01,2.684794e-02,1.953790e-07,2.996703e+01,1.008193e+01,1.988509e+01,3.202749e+01,1.689194e+02
8.741173e+04,1.011710e+00,4.438453e+04,5.137098e-01,9.061107e-01,9.062602e-01,2.684990e-02,1.953323e-07,2.996716e+01,1.008202e+01,1.988514e+01,3.202761e+01,1.689174e+02
8.742173e+04,1.011826e+00,4.439453e+04,5.138256e-01,9.061111e-01,9.062620e-01,2.685185e-02,1.952856e-07,2.996729e+01,1.008210e+01,1.988518e+01,3.202774e+01,1.689154e+02
8.743173e+04,1.011941e+00,4.440453e+04,5.139413e-01,9.061115e-01,9.062637e-01,2.685380e-02,1.952389e-07,2.996741e+01,1.008219e+01,1.988523e+01,3.202786e+01,1.689134e+02
8.744173e+04,1.012057e+00,4.441453e+04,5.140571e-01,9.061119e-01,9.062655e-01,2.685576e-02,1.951923e-07,2.996754e+01,1.008227e+01,1.988527e+01,3.202798e+01,1.689114e+02
8.745173e+04,1.012173e+00,4.442453e+04,5.141728e-01,9.061123e-01,9.062673e-01,2.685771e-02,1.951457e-07,2.996767e+01,1.008236e+01,1.988531e+01,3.202811e+01,1.689095e+02
8.746173e+04,1.012289e+00,4.443453e+04,5.142886e-01,9.061127e-01,9.062690e-01,2.685966e-02,1.950991e-07,2.996780e+01,1.008244e+01,1.988536e+01,3.202823e+01,1.689075e+02
8.747173e+04,1.012404e+00,4.444453e+04,5.144043e-01,9.061132e-01,9.062708e-01,2.686161e-02,1.950525e-07,2.996793e+01,1.008253e+01,1.988540e+01,3.202835e+01,1.689055e+02
8.748174e+04,1.012520e+00,4.445454e+04,5.145201e-01,9.061136e-01,9.062726e-01,2.686356e-02,1.950059e-07,2.996805e+01,1.008261e+01,1.988544e+01,3.202847e+01,1.689035e+02
8.749174e+04,1.012636e+00,4.446454e+04,5.146358e-01,9.061140e-01,9.062743e-01,2.686551e-02,1.949594e-07,2.996818e+01,1.008270e+01,1.988549e+01,3.202860e+01,1.689015e+02
8.750174e+04,1.012752e+00,4.447454e+04,5.147516e-01,9.061149e-01,9.062761e-01,2.686746e-02,1.949129e-07,2.996820e+01,1.008276e+01,1.988544e+01,3.202859e+01,1.689003e+02
8.751174e+04,1.012867e+00,4.448454e+04,5.148673e-01,9.061174e-01,9.062779e-01,2.686941e-02,1.948664e-07,2.996792e+01,1.008276e+01,1.988516e+01,3.202822e+01,1.689013e+02
8.752174e+04,1.012983e+00,4.449454e+04,5.149831e-01,9.061198e-01,9.062796e-01,2.687136e-02,1.948199e-07,2.996764e+01,1.008276e+01,1.988489e+01,3.202785e+01,1.689023e+02
8.753174e+04,1.013099e+00,4.450454e+04,5.150989e-01,9.061222e-01,9.062814e-01,2.687331e-02,1.947734e-07,2.996737e+01,1.008276e+01,1.988461e+01,3.202749e+01,1.689033e+02
8.754174e+04,1.013215e+00,4.451454e+04,5.152146e-01,9.061247e-01,9.062832e-01,2.687525e-02,1.947270e-07,2.996709e+01,1.008276e+01,1.988433e+01,3.202712e+01,1.689043e+02
8.755174e+04,1.013330e+00,4.452454e+04,5.153304e-01,9.061271e-01,9.062849e-01,2.687720e-02,1.946806e-07,2.996681e+01,1.008276e+01,1.988405e+01,3.202676e+01,1.689053e+02
8.756174e+04,1.013446e+00,4.453454e+04,5.154461e-01,9.061295e-01,9.062867e-01,2.687915e-02,1.946342e-07,2.996653e+01,1.008276e+01,1.988377e+01,3.202639e+01,1.689063e+02
8.757174e+04,1.013562e+00,4.454454e+04,5.155619e-01,9.061319e-01,9.062885e-01,2.688110e-02,1.945878e-07,2.996625e+01,1.008276e+01,1.988349e+01,3.202603e+01,1.689073e+02
8.758175e+04,1.013678e+00,4.455455e+04,5.156776e-01,9.061344e-01,9.062902e-01,2.688304e-02,1.945414e-07,2.996598e+01,1.008276e+01,1.988322e+01,3.202566e+01,1.689083e+02
8.759175e+04,1.013793e+00,4.456455e+04,5.157934e-01,9.061368e-01,9.062920e-01,2.688499e-02,1.944951e-07,2.996570e+01,1.008276e+01,1.988294e+01,3.202529e+01,1.689093e+02
8.760175e+04,1.013909e+00,4.457455e+04,5.159091e-01,9.061392e-01,9.062937e-01,2.688693e-02,1.944488e-07,2.996542e+01,1.008276e+01,1.988266e+01,3.202493e+01,1.689103e+02
8.761175e+04,1.014025e+00,4.458455e+04,5.160249e-01,9.061417e-01,9.062955e-01,2.688888e-02,1.944025e-07,2.996514e+01,1.008276e+01,1.988238e+01,3.202456e+01,1.689113e+02
8.762175e+04,1.014141e+00,4.459455e+04,5.161406e-01,9.061441e-01,9.062973e-01,2.689082e-02,1.943562e-07,2.996486e+01,1.008276e+01,1.988210e+01,3.202420e+01,1.689123e+02
8.763175e+04,1.014256e+00,4.460455e+04,5.162564e-01,9.061465e-01,9.062990e-01,2.689276e-02,1.943099e-07,2.996459e+01,1.008276e+01,1.988183e+01,3.202383e+01,1.689133e+02
8.764175e+04,1.014372e+00,4.461455e+04,5.163721e-01,9.061489e-01,9.063008e-01,2.689471e-02,1.942637e-07,2.996431e+01,1.008276e+01,1.988155e+01,3.202347e+01,1.689143e+02
8.765175e+04,1.014488e+00,4.462455e+04,5.164879e-01,9.061514e-01,9.063026e-01,2.689665e-02,1.942174e-07,2.996403e+01,1.008276e+01,1.988127e+01,3.202310e+01,1.689153e+02
8.766175e+04,1.014604e+00,4.463455e+04,5.166036e-01,9.061538e-01,9.063043e-01,2.689859e-02,1.941712e-07,2.996375e+01,1.008276e+01,1.988099e+01,3.202273e+01,1.689163e+02
8.767176e+04,1.014719e+00,4.464456e+04,5.167194e-01,9.061562e-01,9.063061e-01,2.690053e-02,1.941250e-07,2.996347e+01,1.008276e+01,1.988071e+01,3.202237e+01,1.689173e+02
8.768176e+04,1.014835e+00,4.465456e+04,5.168351e-01,9.061587e-01,9.063078e-01,2.690247e-02,1.940789e-07,2.996319e+01,1.008276e+01,1.988044e+01,3.202200e+01,1.689183e+02
8.769176e+04,1.014951e+00,4.466456e+04,5.169509e-01,9.061611e-01,9.063096e-01,2.690441e-02,1.940327e-07,2.996292e+01,1.008276e+01,1.988016e+01,3.202164e+01,1.689193e+02
8.770176e+04,1.015067e+00,4.467456e+04,5.170666e-01,9.061635e-01,9.063113e-01,2.690636e-02,1.939866e-07,2.996264e+01,1.008276e+01,1.987988e+01,3.202127e+01,1.689203e+02
8.771176e+04,1.015182e+00,4.468456e+04,5.171824e-01,9.061659e-01,9.063131e-01,2.690829e-02,1.939405e-07,2.996236e+01,1.008276e+01,1.987960e+01,3.202091e+01,1.689213e+02
8.772176e+04,1.015298e+00,4.469456e+04,5.172982e-01,9.061684e-01,9.063149e-01,2.691023e-02,1.938944e-07,2.996208e+01,1.008276e+01,1.987932e+01,3.202054e+01,1.689223e+02
8.773176e+04,1.015414e+00,4.470456e+04,5.174139e-01,9.061708e-01,9.063166e-01,2.691217e-02,1.938483e-07,2.996180e+01,1.008276e+01,1.987905e+01,3.202017e+01,1.689233e+02
8.774176e+04,1.015530e+00,4.471456e+04,5.175297e-01,9.061732e-01,9.063184e-01,2.691411e-02,1.938023e-07,2.996153e+01,1.008276e+01,1.987877e+01,3.201981e+01,1.689243e+02
8.775176e+04,1.015645e+00,4.472456e+04,5.176454e-01,9.061757e-01,9.063201e-01,2.691605e-02,1.937562e-07,2.996125e+01,1.008276e+01,1.987849e+01,3.201944e+01,1.689253e+02
8.776176e+04,1.015761e+00,4.473456e+04,5.177612e-01,9.061781e-01,9.063219e-01,2.691799e-02,1.937102e-07,2.996097e+01,1.008276e+01,1.987821e+01,3.201908e+01,1.689263e+02
8.777177e+04,1.015877e+00,4.474457e+04,5.178769e-01,9.061805e-01,9.063236e-01,2.691992e-02,1.936642e-07,2.996069e+01,1.008276e+01,1.987793e+01,3.201871e+01,1.689273e+02
8.778177e+04,1.015993e+00,4.475457e+04,5.179927e-01,9.061829e-01,9.063254e-01,2.692186e-02,1.936182e-07,2.996041e+01,1.008276e+01,1.987766e+01,3.201835e+01,1.689283e+02
8.779177e+04,1.016108e+00,4.476457e+04,5.181084e-01,9.061854e-01,9.063272e-01,2.692380e-02,1.935723e-07,2.996014e+01,1.008276e+01,1.987738e+01,3.201798e+01,1.689293e+02
8.780177e+04,1.016224e+00,4.477457e+04,5.182242e-01,9.061878e-01,9.063289e-01,2.692573e-02,1.935263e-07,2.995986e+01,1.008276e+01,1.987710e+01,3.201762e+01,1.689303e+02
8.781177e+04,1.016340e+00,4.478457e+04,5.183399e-01,9.061902e-01,9.063307e-01,2.692767e-02,1.934804e-07,2.995958e+01,1.008276e+01,1.987682e+01,3.201725e+01,1.689313e+02
8.782177e+04,1.016456e+00,4.479457e+04,5.184557e-01,9.061927e-01,9.063324e-01,2.692960e-02,1.934345e-07,2.995930e+01,1.008276e+01,1.987654e+01,3.201688e+01,1.689323e+02
8.783177e+04,1.016571e+00,4.480457e+04,5.185714e-01,9.061951e-01,9.063342e-01,2.693154e-02,1.933886e-07,2.995902e+01,1.008276e+01,1.987627e+01,3.201652e+01,1.689333e+02
8.784177e+04,1.016687e+00,4.481457e+04,5.186872e-01,9.061975e-01,9.063359e-01,2.693347e-02,1.933428e-07,2.995875e+01,1.008276e+01,1.987599e+01,3.201615e+01,1.689343e+02
