Repository: brandonlampe/CS_Data

# Repository for Crushed Salt Data
**Grant No: 456417**

This is a work in progress!

## Repository Content

### Directory Names
A uniform namining structure still in progress, but in general directories are named according to the following:
 - Names contain no spaces, a single underscore "_" will be used as a file name seperator.
 - Files are for the Crushed Salt Project (CSP); therefore, the first three charaters of each file are "CSP".
 - Folders are organized by which frame the test was performed on i.e., A2 or A3.
 - The fifth and sixth charaters of each file name will therefore be "A" followed by the frame number.

File: UNM_WP_HY_175_10/STAGE01/CREEP_FIT/175_10_STAGE01_CREEP_OUT.csv (part 22 of 40)
Analysis by Brandon Lampe, performed on: 2016/08/01 10:29:12
Experimental results below begin at: 2016/07/29 11:00:45
Duration (sec),Duration (day),Elapsed Time (sec),Elapsed Time (day),Interpolated Fractional Density,Fit to Fractional Density,Fit to Volume Strain,Fit to Volume Strain Rate (1/sec),Confining Pressure (MPa),Pore Pressure (MPa),Terzaghi Pressure (MPa),Solid Pressure (MPa),Temperature (C))
9.257226e+04,1.071438e+00,4.954506e+04,5.734381e-01,9.069619e-01,9.071216e-01,2.779992e-02,1.736001e-07,2.996029e+01,1.009598e+01,1.986431e+01,3.199802e+01,1.689927e+02
9.258226e+04,1.071554e+00,4.955506e+04,5.735539e-01,9.069630e-01,9.071231e-01,2.780165e-02,1.735622e-07,2.996008e+01,1.009605e+01,1.986404e+01,3.199775e+01,1.689917e+02
9.259226e+04,1.071670e+00,4.956506e+04,5.736696e-01,9.069641e-01,9.071247e-01,2.780339e-02,1.735242e-07,2.995987e+01,1.009611e+01,1.986376e+01,3.199748e+01,1.689907e+02
9.260226e+04,1.071785e+00,4.957506e+04,5.737854e-01,9.069652e-01,9.071263e-01,2.780512e-02,1.734862e-07,2.995965e+01,1.009617e+01,1.986348e+01,3.199721e+01,1.689897e+02
9.261226e+04,1.071901e+00,4.958506e+04,5.739011e-01,9.069664e-01,9.071279e-01,2.780686e-02,1.734483e-07,2.995944e+01,1.009624e+01,1.986320e+01,3.199694e+01,1.689887e+02
9.262226e+04,1.072017e+00,4.959506e+04,5.740169e-01,9.069675e-01,9.071294e-01,2.780859e-02,1.734104e-07,2.995923e+01,1.009630e+01,1.986293e+01,3.199667e+01,1.689877e+02
9.263226e+04,1.072133e+00,4.960506e+04,5.741327e-01,9.069686e-01,9.071310e-01,2.781033e-02,1.733724e-07,2.995901e+01,1.009636e+01,1.986265e+01,3.199640e+01,1.689867e+02
9.264226e+04,1.072248e+00,4.961506e+04,5.742484e-01,9.069697e-01,9.071326e-01,2.781206e-02,1.733346e-07,2.995880e+01,1.009643e+01,1.986237e+01,3.199613e+01,1.689857e+02
9.265226e+04,1.072364e+00,4.962506e+04,5.743642e-01,9.069708e-01,9.071341e-01,2.781379e-02,1.732967e-07,2.995858e+01,1.009649e+01,1.986209e+01,3.199586e+01,1.689847e+02
9.266226e+04,1.072480e+00,4.963506e+04,5.744799e-01,9.069719e-01,9.071357e-01,2.781553e-02,1.732588e-07,2.995837e+01,1.009655e+01,1.986182e+01,3.199560e+01,1.689837e+02
9.267227e+04,1.072596e+00,4.964507e+04,5.745957e-01,9.069730e-01,9.071373e-01,2.781726e-02,1.732209e-07,2.995816e+01,1.009662e+01,1.986154e+01,3.199533e+01,1.689827e+02
9.268227e+04,1.072711e+00,4.965507e+04,5.747114e-01,9.069741e-01,9.071389e-01,2.781899e-02,1.731831e-07,2.995794e+01,1.009668e+01,1.986126e+01,3.199506e+01,1.689817e+02
9.269227e+04,1.072827e+00,4.966507e+04,5.748272e-01,9.069753e-01,9.071404e-01,2.782072e-02,1.731453e-07,2.995773e+01,1.009674e+01,1.986098e+01,3.199479e+01,1.689807e+02
9.270227e+04,1.072943e+00,4.967507e+04,5.749429e-01,9.069764e-01,9.071420e-01,2.782245e-02,1.731075e-07,2.995751e+01,1.009681e+01,1.986071e+01,3.199452e+01,1.689797e+02
9.271227e+04,1.073059e+00,4.968507e+04,5.750587e-01,9.069775e-01,9.071436e-01,2.782419e-02,1.730697e-07,2.995730e+01,1.009687e+01,1.986043e+01,3.199425e+01,1.689787e+02
9.272227e+04,1.073174e+00,4.969507e+04,5.751744e-01,9.069786e-01,9.071451e-01,2.782592e-02,1.730319e-07,2.995709e+01,1.009693e+01,1.986015e+01,3.199398e+01,1.689777e+02
9.273227e+04,1.073290e+00,4.970507e+04,5.752902e-01,9.069797e-01,9.071467e-01,2.782765e-02,1.729941e-07,2.995687e+01,1.009700e+01,1.985987e+01,3.199371e+01,1.689767e+02
9.274227e+04,1.073406e+00,4.971507e+04,5.754059e-01,9.069808e-01,9.071483e-01,2.782938e-02,1.729564e-07,2.995666e+01,1.009706e+01,1.985960e+01,3.199344e+01,1.689757e+02
9.275227e+04,1.073522e+00,4.972507e+04,5.755217e-01,9.069819e-01,9.071498e-01,2.783111e-02,1.729186e-07,2.995644e+01,1.009712e+01,1.985932e+01,3.199317e+01,1.689747e+02
9.276227e+04,1.073637e+00,4.973507e+04,5.756374e-01,9.069830e-01,9.071514e-01,2.783284e-02,1.728809e-07,2.995623e+01,1.009719e+01,1.985904e+01,3.199290e+01,1.689737e+02
9.277228e+04,1.073753e+00,4.974508e+04,5.757532e-01,9.069841e-01,9.071530e-01,2.783456e-02,1.728432e-07,2.995602e+01,1.009725e+01,1.985877e+01,3.199263e+01,1.689727e+02
9.278228e+04,1.073869e+00,4.975508e+04,5.758689e-01,9.069853e-01,9.071546e-01,2.783629e-02,1.728055e-07,2.995580e+01,1.009732e+01,1.985849e+01,3.199237e+01,1.689717e+02
9.279228e+04,1.073985e+00,4.976508e+04,5.759847e-01,9.069864e-01,9.071561e-01,2.783802e-02,1.727678e-07,2.995559e+01,1.009738e+01,1.985821e+01,3.199210e+01,1.689707e+02
9.280228e+04,1.074100e+00,4.977508e+04,5.761004e-01,9.069875e-01,9.071577e-01,2.783975e-02,1.727301e-07,2.995538e+01,1.009744e+01,1.985793e+01,3.199183e+01,1.689697e+02
9.281228e+04,1.074216e+00,4.978508e+04,5.762162e-01,9.069886e-01,9.071593e-01,2.784148e-02,1.726925e-07,2.995516e+01,1.009751e+01,1.985766e+01,3.199156e+01,1.689687e+02
9.282228e+04,1.074332e+00,4.979508e+04,5.763320e-01,9.069897e-01,9.071608e-01,2.784320e-02,1.726548e-07,2.995495e+01,1.009757e+01,1.985738e+01,3.199129e+01,1.689677e+02
9.283228e+04,1.074448e+00,4.980508e+04,5.764477e-01,9.069908e-01,9.071624e-01,2.784493e-02,1.726172e-07,2.995473e+01,1.009763e+01,1.985710e+01,3.199102e+01,1.689667e+02
9.284228e+04,1.074563e+00,4.981508e+04,5.765635e-01,9.069919e-01,9.071640e-01,2.784665e-02,1.725796e-07,2.995452e+01,1.009770e+01,1.985682e+01,3.199075e+01,1.689657e+02
9.285228e+04,1.074679e+00,4.982508e+04,5.766792e-01,9.069930e-01,9.071655e-01,2.784838e-02,1.725420e-07,2.995431e+01,1.009776e+01,1.985655e+01,3.199048e+01,1.689647e+02
9.286228e+04,1.074795e+00,4.983508e+04,5.767950e-01,9.069941e-01,9.071671e-01,2.785011e-02,1.725044e-07,2.995409e+01,1.009782e+01,1.985627e+01,3.199021e+01,1.689637e+02
9.287229e+04,1.074911e+00,4.984509e+04,5.769107e-01,9.069953e-01,9.071687e-01,2.785183e-02,1.724668e-07,2.995388e+01,1.009789e+01,1.985599e+01,3.198994e+01,1.689627e+02
9.288229e+04,1.075026e+00,4.985509e+04,5.770265e-01,9.069964e-01,9.071702e-01,2.785356e-02,1.724293e-07,2.995366e+01,1.009795e+01,1.985571e+01,3.198967e+01,1.689617e+02
9.289229e+04,1.075142e+00,4.986509e+04,5.771422e-01,9.069975e-01,9.071718e-01,2.785528e-02,1.723917e-07,2.995345e+01,1.009801e+01,1.985544e+01,3.198941e+01,1.689607e+02
9.290229e+04,1.075258e+00,4.987509e+04,5.772580e-01,9.069986e-01,9.071733e-01,2.785700e-02,1.723542e-07,2.995324e+01,1.009808e+01,1.985516e+01,3.198914e+01,1.689597e+02
9.291229e+04,1.075374e+00,4.988509e+04,5.773737e-01,9.069997e-01,9.071749e-01,2.785873e-02,1.723167e-07,2.995302e+01,1.009814e+01,1.985488e+01,3.198887e+01,1.689587e+02
9.292229e+04,1.075489e+00,4.989509e+04,5.774895e-01,9.070008e-01,9.071765e-01,2.786045e-02,1.722792e-07,2.995281e+01,1.009820e+01,1.985460e+01,3.198860e+01,1.689577e+02
9.293229e+04,1.075605e+00,4.990509e+04,5.776052e-01,9.070019e-01,9.071780e-01,2.786217e-02,1.722417e-07,2.995259e+01,1.009827e+01,1.985433e+01,3.198833e+01,1.689567e+02
9.294229e+04,1.075721e+00,4.991509e+04,5.777210e-01,9.070030e-01,9.071796e-01,2.786390e-02,1.722043e-07,2.995238e+01,1.009833e+01,1.985405e+01,3.198806e+01,1.689557e+02
9.295229e+04,1.075837e+00,4.992509e+04,5.778367e-01,9.070041e-01,9.071812e-01,2.786562e-02,1.721668e-07,2.995217e+01,1.009839e+01,1.985377e+01,3.198779e+01,1.689547e+02
9.296229e+04,1.075952e+00,4.993509e+04,5.779525e-01,9.070053e-01,9.071827e-01,2.786734e-02,1.721294e-07,2.995195e+01,1.009846e+01,1.985350e+01,3.198752e+01,1.689537e+02
9.297230e+04,1.076068e+00,4.994510e+04,5.780682e-01,9.070064e-01,9.071843e-01,2.786906e-02,1.720919e-07,2.995174e+01,1.009852e+01,1.985322e+01,3.198725e+01,1.689527e+02
9.298230e+04,1.076184e+00,4.995510e+04,5.781840e-01,9.070075e-01,9.071858e-01,2.787078e-02,1.720545e-07,2.995153e+01,1.009858e+01,1.985294e+01,3.198698e+01,1.689517e+02
9.299230e+04,1.076300e+00,4.996510e+04,5.782997e-01,9.070086e-01,9.071874e-01,2.787250e-02,1.720171e-07,2.995131e+01,1.009865e+01,1.985266e+01,3.198671e+01,1.689507e+02
9.300230e+04,1.076415e+00,4.997510e+04,5.784155e-01,9.070097e-01,9.071890e-01,2.787422e-02,1.719797e-07,2.995110e+01,1.009871e+01,1.985239e+01,3.198644e+01,1.689496e+02
9.301230e+04,1.076531e+00,4.998510e+04,5.785312e-01,9.070108e-01,9.071905e-01,2.787594e-02,1.719424e-07,2.995088e+01,1.009878e+01,1.985211e+01,3.198618e+01,1.689486e+02
9.302230e+04,1.076647e+00,4.999510e+04,5.786470e-01,9.070119e-01,9.071921e-01,2.787766e-02,1.719050e-07,2.995067e+01,1.009884e+01,1.985183e+01,3.198591e+01,1.689476e+02
9.303230e+04,1.076763e+00,5.000510e+04,5.787628e-01,9.070130e-01,9.071936e-01,2.787938e-02,1.718677e-07,2.995046e+01,1.009890e+01,1.985155e+01,3.198564e+01,1.689466e+02
9.304230e+04,1.076879e+00,5.001510e+04,5.788785e-01,9.070141e-01,9.071952e-01,2.788110e-02,1.718303e-07,2.995024e+01,1.009897e+01,1.985128e+01,3.198537e+01,1.689456e+02
9.305230e+04,1.076994e+00,5.002510e+04,5.789943e-01,9.070153e-01,9.071968e-01,2.788282e-02,1.717930e-07,2.995003e+01,1.009903e+01,1.985100e+01,3.198510e+01,1.689446e+02
9.306231e+04,1.077110e+00,5.003511e+04,5.791100e-01,9.070164e-01,9.071983e-01,2.788454e-02,1.717557e-07,2.994981e+01,1.009909e+01,1.985072e+01,3.198483e+01,1.689436e+02
9.307231e+04,1.077226e+00,5.004511e+04,5.792258e-01,9.070175e-01,9.071999e-01,2.788625e-02,1.717184e-07,2.994960e+01,1.009916e+01,1.985044e+01,3.198456e+01,1.689426e+02
9.308231e+04,1.077342e+00,5.005511e+04,5.793415e-01,9.070186e-01,9.072014e-01,2.788797e-02,1.716811e-07,2.994939e+01,1.009922e+01,1.985017e+01,3.198429e+01,1.689416e+02
9.309231e+04,1.077457e+00,5.006511e+04,5.794573e-01,9.070197e-01,9.072030e-01,2.788969e-02,1.716439e-07,2.994917e+01,1.009928e+01,1.984989e+01,3.198402e+01,1.689406e+02
9.310231e+04,1.077573e+00,5.007511e+04,5.795730e-01,9.070208e-01,9.072046e-01,2.789140e-02,1.716066e-07,2.994896e+01,1.009935e+01,1.984961e+01,3.198375e+01,1.689396e+02
9.311231e+04,1.077689e+00,5.008511e+04,5.796888e-01,9.070219e-01,9.072061e-01,2.789312e-02,1.715694e-07,2.994874e+01,1.009941e+01,1.984933e+01,3.198348e+01,1.689386e+02
9.312231e+04,1.077805e+00,5.009511e+04,5.798045e-01,9.070230e-01,9.072077e-01,2.789484e-02,1.715322e-07,2.994853e+01,1.009947e+01,1.984906e+01,3.198321e+01,1.689376e+02
9.313231e+04,1.077920e+00,5.010511e+04,5.799203e-01,9.070241e-01,9.072092e-01,2.789655e-02,1.714950e-07,2.994832e+01,1.009954e+01,1.984878e+01,3.198295e+01,1.689366e+02
9.314231e+04,1.078036e+00,5.011511e+04,5.800360e-01,9.070253e-01,9.072108e-01,2.789827e-02,1.714578e-07,2.994810e+01,1.009960e+01,1.984850e+01,3.198268e+01,1.689356e+02
9.315231e+04,1.078152e+00,5.012511e+04,5.801518e-01,9.070264e-01,9.072123e-01,2.789998e-02,1.714206e-07,2.994789e+01,1.009966e+01,1.984823e+01,3.198241e+01,1.689346e+02
9.316232e+04,1.078268e+00,5.013512e+04,5.802675e-01,9.070275e-01,9.072139e-01,2.790169e-02,1.713835e-07,2.994768e+01,1.009973e+01,1.984795e+01,3.198214e+01,1.689336e+02
9.317232e+04,1.078383e+00,5.014512e+04,5.803833e-01,9.070286e-01,9.072154e-01,2.790341e-02,1.713463e-07,2.994746e+01,1.009979e+01,1.984767e+01,3.198187e+01,1.689326e+02
9.318232e+04,1.078499e+00,5.015512e+04,5.804990e-01,9.070297e-01,9.072170e-01,2.790512e-02,1.713092e-07,2.994725e+01,1.009985e+01,1.984739e+01,3.198160e+01,1.689316e+02
9.319232e+04,1.078615e+00,5.016512e+04,5.806148e-01,9.070308e-01,9.072185e-01,2.790683e-02,1.712721e-07,2.994703e+01,1.009992e+01,1.984712e+01,3.198133e+01,1.689306e+02
9.320232e+04,1.078731e+00,5.017512e+04,5.807305e-01,9.070319e-01,9.072201e-01,2.790855e-02,1.712350e-07,2.994682e+01,1.009998e+01,1.984684e+01,3.198106e+01,1.689296e+02
9.321232e+04,1.078846e+00,5.018512e+04,5.808463e-01,9.070330e-01,9.072217e-01,2.791026e-02,1.711979e-07,2.994661e+01,1.010004e+01,1.984656e+01,3.198079e+01,1.689286e+02
9.322232e+04,1.078962e+00,5.019512e+04,5.809621e-01,9.070342e-01,9.072232e-01,2.791197e-02,1.711608e-07,2.994639e+01,1.010011e+01,1.984628e+01,3.198052e+01,1.689276e+02
9.323232e+04,1.079078e+00,5.020512e+04,5.810778e-01,9.070353e-01,9.072248e-01,2.791368e-02,1.711237e-07,2.994618e+01,1.010017e+01,1.984601e+01,3.198025e+01,1.689266e+02
9.324232e+04,1.079194e+00,5.021512e+04,5.811936e-01,9.070364e-01,9.072263e-01,2.791539e-02,1.710867e-07,2.994596e+01,1.010024e+01,1.984573e+01,3.197999e+01,1.689256e+02
9.325232e+04,1.079309e+00,5.022512e+04,5.813093e-01,9.070375e-01,9.072279e-01,2.791711e-02,1.710496e-07,2.994575e+01,1.010030e+01,1.984545e+01,3.197972e+01,1.689246e+02
9.326233e+04,1.079425e+00,5.023513e+04,5.814251e-01,9.070386e-01,9.072294e-01,2.791882e-02,1.710126e-07,2.994554e+01,1.010036e+01,1.984517e+01,3.197945e+01,1.689236e+02
9.327233e+04,1.079541e+00,5.024513e+04,5.815408e-01,9.070397e-01,9.072310e-01,2.792053e-02,1.709756e-07,2.994532e+01,1.010043e+01,1.984490e+01,3.197918e+01,1.689226e+02
9.328233e+04,1.079657e+00,5.025513e+04,5.816566e-01,9.070408e-01,9.072325e-01,2.792224e-02,1.709386e-07,2.994511e+01,1.010049e+01,1.984462e+01,3.197891e+01,1.689216e+02
9.329233e+04,1.079772e+00,5.026513e+04,5.817723e-01,9.070419e-01,9.072341e-01,2.792394e-02,1.709016e-07,2.994489e+01,1.010055e+01,1.984434e+01,3.197864e+01,1.689206e+02
9.330233e+04,1.079888e+00,5.027513e+04,5.818881e-01,9.070430e-01,9.072356e-01,2.792565e-02,1.708647e-07,2.994468e+01,1.010062e+01,1.984406e+01,3.197837e+01,1.689196e+02
9.331233e+04,1.080004e+00,5.028513e+04,5.820038e-01,9.070442e-01,9.072372e-01,2.792736e-02,1.708277e-07,2.994447e+01,1.010068e+01,1.984379e+01,3.197810e+01,1.689186e+02
9.332233e+04,1.080120e+00,5.029513e+04,5.821196e-01,9.070453e-01,9.072387e-01,2.792907e-02,1.707908e-07,2.994425e+01,1.010074e+01,1.984351e+01,3.197783e+01,1.689176e+02
9.333233e+04,1.080235e+00,5.030513e+04,5.822353e-01,9.070464e-01,9.072403e-01,2.793078e-02,1.707539e-07,2.994404e+01,1.010081e+01,1.984323e+01,3.197756e+01,1.689166e+02
9.334233e+04,1.080351e+00,5.031513e+04,5.823511e-01,9.070475e-01,9.072418e-01,2.793249e-02,1.707169e-07,2.994383e+01,1.010087e+01,1.984296e+01,3.197729e+01,1.689156e+02
9.335233e+04,1.080467e+00,5.032513e+04,5.824668e-01,9.070486e-01,9.072434e-01,2.793419e-02,1.706800e-07,2.994361e+01,1.010093e+01,1.984268e+01,3.197702e+01,1.689146e+02
9.336234e+04,1.080583e+00,5.033514e+04,5.825826e-01,9.070497e-01,9.072449e-01,2.793590e-02,1.706432e-07,2.994340e+01,1.010100e+01,1.984240e+01,3.197676e+01,1.689136e+02
9.337234e+04,1.080698e+00,5.034514e+04,5.826983e-01,9.070508e-01,9.072465e-01,2.793761e-02,1.706063e-07,2.994318e+01,1.010106e+01,1.984212e+01,3.197649e+01,1.689126e+02
9.338234e+04,1.080814e+00,5.035514e+04,5.828141e-01,9.070519e-01,9.072480e-01,2.793931e-02,1.705694e-07,2.994297e+01,1.010112e+01,1.984185e+01,3.197622e+01,1.689116e+02
9.339234e+04,1.080930e+00,5.036514e+04,5.829298e-01,9.070530e-01,9.072496e-01,2.794102e-02,1.705326e-07,2.994276e+01,1.010119e+01,1.984157e+01,3.197595e+01,1.689106e+02
9.340234e+04,1.081046e+00,5.037514e+04,5.830456e-01,9.070542e-01,9.072511e-01,2.794272e-02,1.704958e-07,2.994254e+01,1.010125e+01,1.984129e+01,3.197568e+01,1.689096e+02
9.341234e+04,1.081161e+00,5.038514e+04,5.831614e-01,9.070553e-01,9.072527e-01,2.794443e-02,1.704589e-07,2.994233e+01,1.010131e+01,1.984101e+01,3.197541e+01,1.689086e+02
9.342234e+04,1.081277e+00,5.039514e+04,5.832771e-01,9.070564e-01,9.072542e-01,2.794613e-02,1.704221e-07,2.994211e+01,1.010138e+01,1.984074e+01,3.197514e+01,1.689076e+02
9.343234e+04,1.081393e+00,5.040514e+04,5.833929e-01,9.070575e-01,9.072557e-01,2.794784e-02,1.703854e-07,2.994190e+01,1.010144e+01,1.984046e+01,3.197487e+01,1.689066e+02
9.344234e+04,1.081509e+00,5.041514e+04,5.835086e-01,9.070586e-01,9.072573e-01,2.794954e-02,1.703486e-07,2.994169e+01,1.010150e+01,1.984018e+01,3.197460e+01,1.689056e+02
9.345234e+04,1.081624e+00,5.042514e+04,5.836244e-01,9.070597e-01,9.072588e-01,2.795124e-02,1.703118e-07,2.994147e+01,1.010157e+01,1.983990e+01,3.197433e+01,1.689046e+02
9.346235e+04,1.081740e+00,5.043515e+04,5.837401e-01,9.070608e-01,9.072604e-01,2.795295e-02,1.702751e-07,2.994126e+01,1.010163e+01,1.983963e+01,3.197406e+01,1.689036e+02
9.347235e+04,1.081856e+00,5.044515e+04,5.838559e-01,9.070619e-01,9.072619e-01,2.795465e-02,1.702383e-07,2.994104e+01,1.010170e+01,1.983935e+01,3.197380e+01,1.689026e+02
9.348235e+04,1.081972e+00,5.045515e+04,5.839716e-01,9.070630e-01,9.072635e-01,2.795635e-02,1.702016e-07,2.994083e+01,1.010176e+01,1.983907e+01,3.197353e+01,1.689016e+02
9.349235e+04,1.082087e+00,5.046515e+04,5.840874e-01,9.070642e-01,9.072650e-01,2.795805e-02,1.701649e-07,2.994062e+01,1.010182e+01,1.983879e+01,3.197326e+01,1.689006e+02
9.350235e+04,1.082203e+00,5.047515e+04,5.842031e-01,9.070659e-01,9.072666e-01,2.795976e-02,1.701282e-07,2.994044e+01,1.010186e+01,1.983857e+01,3.197301e+01,1.689007e+02
9.351235e+04,1.082319e+00,5.048515e+04,5.843189e-01,9.070688e-01,9.072681e-01,2.796146e-02,1.700916e-07,2.994031e+01,1.010186e+01,1.983844e+01,3.197280e+01,1.689027e+02
9.352235e+04,1.082435e+00,5.049515e+04,5.844346e-01,9.070716e-01,9.072696e-01,2.796316e-02,1.700549e-07,2.994018e+01,1.010186e+01,1.983832e+01,3.197259e+01,1.689047e+02
9.353235e+04,1.082550e+00,5.050515e+04,5.845504e-01,9.070744e-01,9.072712e-01,2.796486e-02,1.700182e-07,2.994005e+01,1.010186e+01,1.983819e+01,3.197238e+01,1.689067e+02
9.354235e+04,1.082666e+00,5.051515e+04,5.846661e-01,9.070773e-01,9.072727e-01,2.796656e-02,1.699816e-07,2.993992e+01,1.010186e+01,1.983806e+01,3.197217e+01,1.689087e+02
9.355236e+04,1.082782e+00,5.052516e+04,5.847819e-01,9.070801e-01,9.072743e-01,2.796826e-02,1.699450e-07,2.993979e+01,1.010186e+01,1.983793e+01,3.197196e+01,1.689107e+02
9.356236e+04,1.082898e+00,5.053516e+04,5.848976e-01,9.070830e-01,9.072758e-01,2.796996e-02,1.699084e-07,2.993967e+01,1.010186e+01,1.983780e+01,3.197175e+01,1.689127e+02
9.357236e+04,1.083013e+00,5.054516e+04,5.850134e-01,9.070858e-01,9.072774e-01,2.797166e-02,1.698718e-07,2.993954e+01,1.010186e+01,1.983768e+01,3.197154e+01,1.689147e+02
9.358236e+04,1.083129e+00,5.055516e+04,5.851291e-01,9.070887e-01,9.072789e-01,2.797336e-02,1.698352e-07,2.993941e+01,1.010186e+01,1.983755e+01,3.197133e+01,1.689167e+02
9.359236e+04,1.083245e+00,5.056516e+04,5.852449e-01,9.070915e-01,9.072804e-01,2.797505e-02,1.697986e-07,2.993928e+01,1.010186e+01,1.983742e+01,3.197112e+01,1.689187e+02
9.360236e+04,1.083361e+00,5.057516e+04,5.853607e-01,9.070944e-01,9.072820e-01,2.797675e-02,1.697621e-07,2.993915e+01,1.010186e+01,1.983729e+01,3.197091e+01,1.689207e+02
9.361236e+04,1.083476e+00,5.058516e+04,5.854764e-01,9.070972e-01,9.072835e-01,2.797845e-02,1.697255e-07,2.993903e+01,1.010186e+01,1.983716e+01,3.197070e+01,1.689227e+02
9.362236e+04,1.083592e+00,5.059516e+04,5.855922e-01,9.071000e-01,9.072851e-01,2.798015e-02,1.696890e-07,2.993890e+01,1.010186e+01,1.983704e+01,3.197049e+01,1.689247e+02
9.363236e+04,1.083708e+00,5.060516e+04,5.857079e-01,9.071029e-01,9.072866e-01,2.798184e-02,1.696525e-07,2.993877e+01,1.010186e+01,1.983691e+01,3.197028e+01,1.689267e+02
9.364236e+04,1.083824e+00,5.061516e+04,5.858237e-01,9.071057e-01,9.072881e-01,2.798354e-02,1.696160e-07,2.993864e+01,1.010186e+01,1.983678e+01,3.197007e+01,1.689287e+02
9.365237e+04,1.083939e+00,5.062517e+04,5.859394e-01,9.071086e-01,9.072897e-01,2.798524e-02,1.695795e-07,2.993851e+01,1.010186e+01,1.983665e+01,3.196986e+01,1.689307e+02
9.366237e+04,1.084055e+00,5.063517e+04,5.860552e-01,9.071114e-01,9.072912e-01,2.798693e-02,1.695430e-07,2.993839e+01,1.010186e+01,1.983652e+01,3.196965e+01,1.689327e+02
9.367237e+04,1.084171e+00,5.064517e+04,5.861709e-01,9.071143e-01,9.072928e-01,2.798863e-02,1.695066e-07,2.993826e+01,1.010186e+01,1.983640e+01,3.196944e+01,1.689347e+02
9.368237e+04,1.084287e+00,5.065517e+04,5.862867e-01,9.071171e-01,9.072943e-01,2.799032e-02,1.694701e-07,2.993813e+01,1.010186e+01,1.983627e+01,3.196923e+01,1.689367e+02
9.369237e+04,1.084402e+00,5.066517e+04,5.864024e-01,9.071199e-01,9.072958e-01,2.799202e-02,1.694337e-07,2.993800e+01,1.010186e+01,1.983614e+01,3.196902e+01,1.689387e+02
9.370237e+04,1.084518e+00,5.067517e+04,5.865182e-01,9.071228e-01,9.072974e-01,2.799371e-02,1.693973e-07,2.993787e+01,1.010186e+01,1.983601e+01,3.196881e+01,1.689407e+02
9.371237e+04,1.084634e+00,5.068517e+04,5.866339e-01,9.071256e-01,9.072989e-01,2.799541e-02,1.693609e-07,2.993774e+01,1.010186e+01,1.983588e+01,3.196860e+01,1.689427e+02
9.372237e+04,1.084750e+00,5.069517e+04,5.867497e-01,9.071285e-01,9.073004e-01,2.799710e-02,1.693245e-07,2.993762e+01,1.010186e+01,1.983575e+01,3.196839e+01,1.689447e+02
9.373237e+04,1.084865e+00,5.070517e+04,5.868654e-01,9.071313e-01,9.073020e-01,2.799879e-02,1.692881e-07,2.993749e+01,1.010186e+01,1.983563e+01,3.196818e+01,1.689467e+02
9.374237e+04,1.084981e+00,5.071517e+04,5.869812e-01,9.071342e-01,9.073035e-01,2.800049e-02,1.692517e-07,2.993736e+01,1.010186e+01,1.983550e+01,3.196798e+01,1.689487e+02
9.375238e+04,1.085097e+00,5.072518e+04,5.870969e-01,9.071370e-01,9.073051e-01,2.800218e-02,1.692154e-07,2.993723e+01,1.010186e+01,1.983537e+01,3.196777e+01,1.689507e+02
9.376238e+04,1.085213e+00,5.073518e+04,5.872127e-01,9.071399e-01,9.073066e-01,2.800387e-02,1.691791e-07,2.993710e+01,1.010186e+01,1.983524e+01,3.196756e+01,1.689527e+02
9.377238e+04,1.085328e+00,5.074518e+04,5.873284e-01,9.071427e-01,9.073081e-01,2.800556e-02,1.691427e-07,2.993698e+01,1.010186e+01,1.983511e+01,3.196735e+01,1.689547e+02
9.378238e+04,1.085444e+00,5.075518e+04,5.874442e-01,9.071455e-01,9.073097e-01,2.800725e-02,1.691064e-07,2.993685e+01,1.010186e+01,1.983499e+01,3.196714e+01,1.689567e+02
9.379238e+04,1.085560e+00,5.076518e+04,5.875599e-01,9.071484e-01,9.073112e-01,2.800895e-02,1.690701e-07,2.993672e+01,1.010186e+01,1.983486e+01,3.196693e+01,1.689587e+02
9.380238e+04,1.085676e+00,5.077518e+04,5.876757e-01,9.071512e-01,9.073127e-01,2.801064e-02,1.690338e-07,2.993659e+01,1.010186e+01,1.983473e+01,3.196672e+01,1.689607e+02
9.381238e+04,1.085791e+00,5.078518e+04,5.877915e-01,9.071541e-01,9.073143e-01,2.801233e-02,1.689976e-07,2.993646e+01,1.010186e+01,1.983460e+01,3.196651e+01,1.689627e+02
9.382238e+04,1.085907e+00,5.079518e+04,5.879072e-01,9.071569e-01,9.073158e-01,2.801402e-02,1.689613e-07,2.993634e+01,1.010186e+01,1.983447e+01,3.196630e+01,1.689647e+02
9.383238e+04,1.086023e+00,5.080518e+04,5.880230e-01,9.071598e-01,9.073173e-01,2.801571e-02,1.689251e-07,2.993621e+01,1.010186e+01,1.983435e+01,3.196609e+01,1.689667e+02
9.384238e+04,1.086139e+00,5.081518e+04,5.881387e-01,9.071626e-01,9.073189e-01,2.801739e-02,1.688888e-07,2.993608e+01,1.010186e+01,1.983422e+01,3.196588e+01,1.689687e+02
9.385239e+04,1.086254e+00,5.082519e+04,5.882545e-01,9.071654e-01,9.073204e-01,2.801908e-02,1.688526e-07,2.993595e+01,1.010186e+01,1.983409e+01,3.196567e+01,1.689707e+02
9.386239e+04,1.086370e+00,5.083519e+04,5.883702e-01,9.071683e-01,9.073219e-01,2.802077e-02,1.688164e-07,2.993582e+01,1.010186e+01,1.983396e+01,3.196546e+01,1.689727e+02
9.387239e+04,1.086486e+00,5.084519e+04,5.884860e-01,9.071711e-01,9.073235e-01,2.802246e-02,1.687802e-07,2.993569e+01,1.010186e+01,1.983383e+01,3.196525e+01,1.689747e+02
9.388239e+04,1.086602e+00,5.085519e+04,5.886017e-01,9.071740e-01,9.073250e-01,2.802415e-02,1.687441e-07,2.993557e+01,1.010186e+01,1.983370e+01,3.196504e+01,1.689766e+02
9.389239e+04,1.086717e+00,5.086519e+04,5.887175e-01,9.071768e-01,9.073265e-01,2.802584e-02,1.687079e-07,2.993544e+01,1.010186e+01,1.983358e+01,3.196483e+01,1.689786e+02
9.390239e+04,1.086833e+00,5.087519e+04,5.888332e-01,9.071797e-01,9.073280e-01,2.802752e-02,1.686717e-07,2.993531e+01,1.010186e+01,1.983345e+01,3.196462e+01,1.689806e+02
9.391239e+04,1.086949e+00,5.088519e+04,5.889490e-01,9.071825e-01,9.073296e-01,2.802921e-02,1.686356e-07,2.993518e+01,1.010186e+01,1.983332e+01,3.196441e+01,1.689826e+02
9.392239e+04,1.087065e+00,5.089519e+04,5.890647e-01,9.071854e-01,9.073311e-01,2.803090e-02,1.685995e-07,2.993505e+01,1.010186e+01,1.983319e+01,3.196420e+01,1.689846e+02
9.393239e+04,1.087180e+00,5.090519e+04,5.891805e-01,9.071882e-01,9.073326e-01,2.803258e-02,1.685634e-07,2.993493e+01,1.010186e+01,1.983306e+01,3.196399e+01,1.689866e+02
9.394239e+04,1.087296e+00,5.091519e+04,5.892962e-01,9.071910e-01,9.073342e-01,2.803427e-02,1.685273e-07,2.993480e+01,1.010186e+01,1.983294e+01,3.196378e+01,1.689886e+02
9.395240e+04,1.087412e+00,5.092520e+04,5.894120e-01,9.071939e-01,9.073357e-01,2.803595e-02,1.684912e-07,2.993467e+01,1.010186e+01,1.983281e+01,3.196357e+01,1.689906e+02
9.396240e+04,1.087528e+00,5.093520e+04,5.895277e-01,9.071967e-01,9.073372e-01,2.803764e-02,1.684551e-07,2.993454e+01,1.010186e+01,1.983268e+01,3.196336e+01,1.689926e+02
9.397240e+04,1.087643e+00,5.094520e+04,5.896435e-01,9.071996e-01,9.073388e-01,2.803932e-02,1.684191e-07,2.993441e+01,1.010186e+01,1.983255e+01,3.196315e+01,1.689946e+02
9.398240e+04,1.087759e+00,5.095520e+04,5.897592e-01,9.072024e-01,9.073403e-01,2.804101e-02,1.683830e-07,2.993429e+01,1.010186e+01,1.983242e+01,3.196294e+01,1.689966e+02
9.399240e+04,1.087875e+00,5.096520e+04,5.898750e-01,9.072053e-01,9.073418e-01,2.804269e-02,1.683470e-07,2.993416e+01,1.010186e+01,1.983230e+01,3.196273e+01,1.689986e+02
9.400240e+04,1.087991e+00,5.097520e+04,5.899908e-01,9.072081e-01,9.073433e-01,2.804437e-02,1.683110e-07,2.993403e+01,1.010186e+01,1.983217e+01,3.196252e+01,1.690006e+02
9.401240e+04,1.088107e+00,5.098520e+04,5.901065e-01,9.072109e-01,9.073449e-01,2.804606e-02,1.682750e-07,2.993390e+01,1.010186e+01,1.983204e+01,3.196231e+01,1.690026e+02
9.402240e+04,1.088222e+00,5.099520e+04,5.902223e-01,9.072138e-01,9.073464e-01,2.804774e-02,1.682390e-07,2.993377e+01,1.010186e+01,1.983191e+01,3.196210e+01,1.690046e+02
9.403240e+04,1.088338e+00,5.100520e+04,5.903380e-01,9.072166e-01,9.073479e-01,2.804942e-02,1.682030e-07,2.993365e+01,1.010186e+01,1.983178e+01,3.196189e+01,1.690066e+02
9.404241e+04,1.088454e+00,5.101521e+04,5.904538e-01,9.072195e-01,9.073494e-01,2.805110e-02,1.681671e-07,2.993352e+01,1.010186e+01,1.983165e+01,3.196168e+01,1.690086e+02
9.405241e+04,1.088570e+00,5.102521e+04,5.905695e-01,9.072223e-01,9.073510e-01,2.805279e-02,1.681311e-07,2.993339e+01,1.010186e+01,1.983153e+01,3.196147e+01,1.690106e+02
9.406241e+04,1.088685e+00,5.103521e+04,5.906853e-01,9.072252e-01,9.073525e-01,2.805447e-02,1.680952e-07,2.993326e+01,1.010186e+01,1.983140e+01,3.196126e+01,1.690126e+02
9.407241e+04,1.088801e+00,5.104521e+04,5.908010e-01,9.072280e-01,9.073540e-01,2.805615e-02,1.680593e-07,2.993313e+01,1.010186e+01,1.983127e+01,3.196105e+01,1.690146e+02
9.408241e+04,1.088917e+00,5.105521e+04,5.909168e-01,9.072309e-01,9.073555e-01,2.805783e-02,1.680234e-07,2.993300e+01,1.010186e+01,1.983114e+01,3.196084e+01,1.690166e+02
9.409241e+04,1.089033e+00,5.106521e+04,5.910325e-01,9.072337e-01,9.073571e-01,2.805951e-02,1.679875e-07,2.993288e+01,1.010186e+01,1.983101e+01,3.196063e+01,1.690186e+02
9.410241e+04,1.089148e+00,5.107521e+04,5.911483e-01,9.072365e-01,9.073586e-01,2.806119e-02,1.679516e-07,2.993275e+01,1.010186e+01,1.983089e+01,3.196042e+01,1.690206e+02
9.411241e+04,1.089264e+00,5.108521e+04,5.912640e-01,9.072394e-01,9.073601e-01,2.806287e-02,1.679157e-07,2.993262e+01,1.010186e+01,1.983076e+01,3.196021e+01,1.690226e+02
9.412241e+04,1.089380e+00,5.109521e+04,5.913798e-01,9.072422e-01,9.073616e-01,2.806455e-02,1.678799e-07,2.993249e+01,1.010186e+01,1.983063e+01,3.196000e+01,1.690246e+02
9.413241e+04,1.089496e+00,5.110521e+04,5.914955e-01,9.072451e-01,9.073632e-01,2.806623e-02,1.678440e-07,2.993236e+01,1.010186e+01,1.983050e+01,3.195979e+01,1.690266e+02
9.414242e+04,1.089611e+00,5.111522e+04,5.916113e-01,9.072479e-01,9.073647e-01,2.806790e-02,1.678082e-07,2.993224e+01,1.010186e+01,1.983037e+01,3.195959e+01,1.690286e+02
9.415242e+04,1.089727e+00,5.112522e+04,5.917270e-01,9.072508e-01,9.073662e-01,2.806958e-02,1.677724e-07,2.993211e+01,1.010186e+01,1.983025e+01,3.195938e+01,1.690306e+02
9.416242e+04,1.089843e+00,5.113522e+04,5.918428e-01,9.072536e-01,9.073677e-01,2.807126e-02,1.677366e-07,2.993198e+01,1.010186e+01,1.983012e+01,3.195917e+01,1.690326e+02
9.417242e+04,1.089959e+00,5.114522e+04,5.919585e-01,9.072564e-01,9.073693e-01,2.807294e-02,1.677008e-07,2.993185e+01,1.010186e+01,1.982999e+01,3.195896e+01,1.690346e+02
9.418242e+04,1.090074e+00,5.115522e+04,5.920743e-01,9.072593e-01,9.073708e-01,2.807461e-02,1.676650e-07,2.993172e+01,1.010186e+01,1.982986e+01,3.195875e+01,1.690366e+02
9.419242e+04,1.090190e+00,5.116522e+04,5.921901e-01,9.072621e-01,9.073723e-01,2.807629e-02,1.676292e-07,2.993160e+01,1.010186e+01,1.982973e+01,3.195854e+01,1.690386e+02
9.420242e+04,1.090306e+00,5.117522e+04,5.923058e-01,9.072650e-01,9.073738e-01,2.807797e-02,1.675935e-07,2.993147e+01,1.010186e+01,1.982961e+01,3.195833e+01,1.690406e+02
9.421242e+04,1.090422e+00,5.118522e+04,5.924216e-01,9.072678e-01,9.073753e-01,2.807964e-02,1.675577e-07,2.993134e+01,1.010186e+01,1.982948e+01,3.195812e+01,1.690426e+02
9.422242e+04,1.090537e+00,5.119522e+04,5.925373e-01,9.072707e-01,9.073769e-01,2.808132e-02,1.675220e-07,2.993121e+01,1.010186e+01,1.982935e+01,3.195791e+01,1.690446e+02
9.423242e+04,1.090653e+00,5.120522e+04,5.926531e-01,9.072735e-01,9.073784e-01,2.808299e-02,1.674863e-07,2.993108e+01,1.010186e+01,1.982922e+01,3.195770e+01,1.690466e+02
9.424243e+04,1.090769e+00,5.121523e+04,5.927688e-01,9.072764e-01,9.073799e-01,2.808467e-02,1.674506e-07,2.993095e+01,1.010186e+01,1.982909e+01,3.195749e+01,1.690486e+02
9.425243e+04,1.090885e+00,5.122523e+04,5.928846e-01,9.072792e-01,9.073814e-01,2.808634e-02,1.674149e-07,2.993083e+01,1.010186e+01,1.982896e+01,3.195728e+01,1.690506e+02
9.426243e+04,1.091000e+00,5.123523e+04,5.930003e-01,9.072820e-01,9.073829e-01,2.808802e-02,1.673793e-07,2.993070e+01,1.010186e+01,1.982884e+01,3.195707e+01,1.690526e+02
9.427243e+04,1.091116e+00,5.124523e+04,5.931161e-01,9.072849e-01,9.073845e-01,2.808969e-02,1.673436e-07,2.993057e+01,1.010186e+01,1.982871e+01,3.195686e+01,1.690545e+02
9.428243e+04,1.091232e+00,5.125523e+04,5.932318e-01,9.072877e-01,9.073860e-01,2.809136e-02,1.673080e-07,2.993044e+01,1.010186e+01,1.982858e+01,3.195665e+01,1.690565e+02
9.429243e+04,1.091348e+00,5.126523e+04,5.933476e-01,9.072906e-01,9.073875e-01,2.809304e-02,1.672723e-07,2.993031e+01,1.010186e+01,1.982845e+01,3.195644e+01,1.690585e+02
9.430243e+04,1.091463e+00,5.127523e+04,5.934633e-01,9.072934e-01,9.073890e-01,2.809471e-02,1.672367e-07,2.993019e+01,1.010186e+01,1.982832e+01,3.195623e+01,1.690605e+02
9.431243e+04,1.091579e+00,5.128523e+04,5.935791e-01,9.072963e-01,9.073905e-01,2.809638e-02,1.672011e-07,2.993006e+01,1.010186e+01,1.982820e+01,3.195602e+01,1.690625e+02
9.432243e+04,1.091695e+00,5.129523e+04,5.936948e-01,9.072991e-01,9.073920e-01,2.809805e-02,1.671655e-07,2.992993e+01,1.010186e+01,1.982807e+01,3.195581e+01,1.690645e+02
9.433243e+04,1.091811e+00,5.130523e+04,5.938106e-01,9.073019e-01,9.073936e-01,2.809973e-02,1.671299e-07,2.992980e+01,1.010186e+01,1.982794e+01,3.195560e+01,1.690665e+02
9.434244e+04,1.091926e+00,5.131524e+04,5.939263e-01,9.073048e-01,9.073951e-01,2.810140e-02,1.670944e-07,2.992967e+01,1.010186e+01,1.982781e+01,3.195539e+01,1.690685e+02
9.435244e+04,1.092042e+00,5.132524e+04,5.940421e-01,9.073076e-01,9.073966e-01,2.810307e-02,1.670588e-07,2.992955e+01,1.010186e+01,1.982768e+01,3.195518e+01,1.690705e+02
9.436244e+04,1.092158e+00,5.133524e+04,5.941578e-01,9.073105e-01,9.073981e-01,2.810474e-02,1.670233e-07,2.992942e+01,1.010186e+01,1.982756e+01,3.195497e+01,1.690725e+02
9.437244e+04,1.092274e+00,5.134524e+04,5.942736e-01,9.073133e-01,9.073996e-01,2.810641e-02,1.669877e-07,2.992929e+01,1.010186e+01,1.982743e+01,3.195476e+01,1.690745e+02
9.438244e+04,1.092389e+00,5.135524e+04,5.943893e-01,9.073162e-01,9.074011e-01,2.810808e-02,1.669522e-07,2.992916e+01,1.010186e+01,1.982730e+01,3.195455e+01,1.690765e+02
9.439244e+04,1.092505e+00,5.136524e+04,5.945051e-01,9.073190e-01,9.074027e-01,2.810975e-02,1.669167e-07,2.992903e+01,1.010186e+01,1.982717e+01,3.195434e+01,1.690785e+02
9.440244e+04,1.092621e+00,5.137524e+04,5.946209e-01,9.073219e-01,9.074042e-01,2.811142e-02,1.668812e-07,2.992890e+01,1.010186e+01,1.982704e+01,3.195413e+01,1.690805e+02
9.441244e+04,1.092737e+00,5.138524e+04,5.947366e-01,9.073247e-01,9.074057e-01,2.811309e-02,1.668458e-07,2.992878e+01,1.010186e+01,1.982691e+01,3.195392e+01,1.690825e+02
9.442244e+04,1.092852e+00,5.139524e+04,5.948524e-01,9.073275e-01,9.074072e-01,2.811476e-02,1.668103e-07,2.992865e+01,1.010186e+01,1.982679e+01,3.195371e+01,1.690845e+02
9.443244e+04,1.092968e+00,5.140524e+04,5.949681e-01,9.073304e-01,9.074087e-01,2.811642e-02,1.667749e-07,2.992852e+01,1.010186e+01,1.982666e+01,3.195350e+01,1.690865e+02
9.444245e+04,1.093084e+00,5.141525e+04,5.950839e-01,9.073332e-01,9.074102e-01,2.811809e-02,1.667394e-07,2.992839e+01,1.010186e+01,1.982653e+01,3.195329e+01,1.690885e+02
9.445245e+04,1.093200e+00,5.142525e+04,5.951996e-01,9.073361e-01,9.074117e-01,2.811976e-02,1.667040e-07,2.992826e+01,1.010186e+01,1.982640e+01,3.195308e+01,1.690905e+02
9.446245e+04,1.093315e+00,5.143525e+04,5.953154e-01,9.073389e-01,9.074133e-01,2.812143e-02,1.666686e-07,2.992814e+01,1.010186e+01,1.982627e+01,3.195287e+01,1.690925e+02
9.447245e+04,1.093431e+00,5.144525e+04,5.954311e-01,9.073418e-01,9.074148e-01,2.812309e-02,1.666332e-07,2.992801e+01,1.010186e+01,1.982615e+01,3.195267e+01,1.690945e+02
9.448245e+04,1.093547e+00,5.145525e+04,5.955469e-01,9.073446e-01,9.074163e-01,2.812476e-02,1.665978e-07,2.992788e+01,1.010186e+01,1.982602e+01,3.195246e+01,1.690965e+02
9.449245e+04,1.093663e+00,5.146525e+04,5.956626e-01,9.073474e-01,9.074178e-01,2.812642e-02,1.665624e-07,2.992775e+01,1.010186e+01,1.982589e+01,3.195225e+01,1.690985e+02
9.450245e+04,1.093778e+00,5.147525e+04,5.957784e-01,9.073502e-01,9.074193e-01,2.812809e-02,1.665271e-07,2.992771e+01,1.010188e+01,1.982583e+01,3.195213e+01,1.691005e+02
9.451245e+04,1.093894e+00,5.148525e+04,5.958941e-01,9.073525e-01,9.074208e-01,2.812976e-02,1.664917e-07,2.992792e+01,1.010194e+01,1.982598e+01,3.195230e+01,1.691025e+02
9.452245e+04,1.094010e+00,5.149525e+04,5.960099e-01,9.073549e-01,9.074223e-01,2.813142e-02,1.664564e-07,2.992814e+01,1.010200e+01,1.982613e+01,3.195247e+01,1.691045e+02
9.453246e+04,1.094126e+00,5.150526e+04,5.961256e-01,9.073573e-01,9.074238e-01,2.813309e-02,1.664211e-07,2.992835e+01,1.010207e+01,1.982628e+01,3.195265e+01,1.691065e+02
9.454246e+04,1.094241e+00,5.151526e+04,5.962414e-01,9.073596e-01,9.074253e-01,2.813475e-02,1.663858e-07,2.992856e+01,1.010213e+01,1.982643e+01,3.195282e+01,1.691085e+02
9.455246e+04,1.094357e+00,5.152526e+04,5.963571e-01,9.073620e-01,9.074269e-01,2.813641e-02,1.663505e-07,2.992878e+01,1.010220e+01,1.982658e+01,3.195299e+01,1.691105e+02
9.456246e+04,1.094473e+00,5.153526e+04,5.964729e-01,9.073643e-01,9.074284e-01,2.813808e-02,1.663152e-07,2.992899e+01,1.010226e+01,1.982673e+01,3.195316e+01,1.691125e+02
9.457246e+04,1.094589e+00,5.154526e+04,5.965886e-01,9.073667e-01,9.074299e-01,2.813974e-02,1.662799e-07,2.992920e+01,1.010232e+01,1.982688e+01,3.195334e+01,1.691145e+02
9.458246e+04,1.094704e+00,5.155526e+04,5.967044e-01,9.073691e-01,9.074314e-01,2.814140e-02,1.662447e-07,2.992942e+01,1.010239e+01,1.982703e+01,3.195351e+01,1.691165e+02
9.459246e+04,1.094820e+00,5.156526e+04,5.968202e-01,9.073714e-01,9.074329e-01,2.814306e-02,1.662094e-07,2.992963e+01,1.010245e+01,1.982718e+01,3.195368e+01,1.691185e+02
9.460246e+04,1.094936e+00,5.157526e+04,5.969359e-01,9.073738e-01,9.074344e-01,2.814473e-02,1.661742e-07,2.992985e+01,1.010251e+01,1.982733e+01,3.195385e+01,1.691205e+02
9.461246e+04,1.095052e+00,5.158526e+04,5.970517e-01,9.073762e-01,9.074359e-01,2.814639e-02,1.661390e-07,2.993006e+01,1.010258e+01,1.982748e+01,3.195403e+01,1.691225e+02
9.462246e+04,1.095167e+00,5.159526e+04,5.971674e-01,9.073785e-01,9.074374e-01,2.814805e-02,1.661038e-07,2.993027e+01,1.010264e+01,1.982763e+01,3.195420e+01,1.691245e+02
9.463247e+04,1.095283e+00,5.160527e+04,5.972832e-01,9.073809e-01,9.074389e-01,2.814971e-02,1.660686e-07,2.993049e+01,1.010270e+01,1.982779e+01,3.195437e+01,1.691265e+02
9.464247e+04,1.095399e+00,5.161527e+04,5.973989e-01,9.073833e-01,9.074404e-01,2.815137e-02,1.660334e-07,2.993070e+01,1.010277e+01,1.982794e+01,3.195454e+01,1.691285e+02
9.465247e+04,1.095515e+00,5.162527e+04,5.975147e-01,9.073856e-01,9.074419e-01,2.815303e-02,1.659983e-07,2.993092e+01,1.010283e+01,1.982809e+01,3.195471e+01,1.691305e+02
9.466247e+04,1.095630e+00,5.163527e+04,5.976304e-01,9.073880e-01,9.074434e-01,2.815469e-02,1.659631e-07,2.993113e+01,1.010289e+01,1.982824e+01,3.195489e+01,1.691325e+02
9.467247e+04,1.095746e+00,5.164527e+04,5.977462e-01,9.073903e-01,9.074449e-01,2.815635e-02,1.659280e-07,2.993134e+01,1.010296e+01,1.982839e+01,3.195506e+01,1.691345e+02
9.468247e+04,1.095862e+00,5.165527e+04,5.978619e-01,9.073927e-01,9.074464e-01,2.815801e-02,1.658928e-07,2.993156e+01,1.010302e+01,1.982854e+01,3.195523e+01,1.691365e+02
9.469247e+04,1.095978e+00,5.166527e+04,5.979777e-01,9.073951e-01,9.074480e-01,2.815967e-02,1.658577e-07,2.993177e+01,1.010308e+01,1.982869e+01,3.195540e+01,1.691385e+02
9.470247e+04,1.096093e+00,5.167527e+04,5.980934e-01,9.073974e-01,9.074495e-01,2.816133e-02,1.658226e-07,2.993199e+01,1.010315e+01,1.982884e+01,3.195558e+01,1.691405e+02
9.471247e+04,1.096209e+00,5.168527e+04,5.982092e-01,9.073998e-01,9.074510e-01,2.816299e-02,1.657875e-07,2.993220e+01,1.010321e+01,1.982899e+01,3.195575e+01,1.691425e+02
9.472247e+04,1.096325e+00,5.169527e+04,5.983249e-01,9.074022e-01,9.074525e-01,2.816464e-02,1.657525e-07,2.993241e+01,1.010327e+01,1.982914e+01,3.195592e+01,1.691445e+02
9.473248e+04,1.096441e+00,5.170528e+04,5.984407e-01,9.074045e-01,9.074540e-01,2.816630e-02,1.657174e-07,2.993263e+01,1.010334e+01,1.982929e+01,3.195609e+01,1.691465e+02
9.474248e+04,1.096556e+00,5.171528e+04,5.985564e-01,9.074069e-01,9.074555e-01,2.816796e-02,1.656824e-07,2.993284e+01,1.010340e+01,1.982944e+01,3.195627e+01,1.691485e+02
9.475248e+04,1.096672e+00,5.172528e+04,5.986722e-01,9.074093e-01,9.074570e-01,2.816962e-02,1.656473e-07,2.993305e+01,1.010346e+01,1.982959e+01,3.195644e+01,1.691505e+02
9.476248e+04,1.096788e+00,5.173528e+04,5.987879e-01,9.074116e-01,9.074585e-01,2.817127e-02,1.656123e-07,2.993327e+01,1.010353e+01,1.982974e+01,3.195661e+01,1.691525e+02
9.477248e+04,1.096904e+00,5.174528e+04,5.989037e-01,9.074140e-01,9.074600e-01,2.817293e-02,1.655773e-07,2.993348e+01,1.010359e+01,1.982989e+01,3.195678e+01,1.691545e+02
9.478248e+04,1.097019e+00,5.175528e+04,5.990195e-01,9.074163e-01,9.074615e-01,2.817458e-02,1.655423e-07,2.993370e+01,1.010365e+01,1.983004e+01,3.195696e+01,1.691565e+02
9.479248e+04,1.097135e+00,5.176528e+04,5.991352e-01,9.074187e-01,9.074630e-01,2.817624e-02,1.655073e-07,2.993391e+01,1.010372e+01,1.983019e+01,3.195713e+01,1.691585e+02
9.480248e+04,1.097251e+00,5.177528e+04,5.992510e-01,9.074211e-01,9.074645e-01,2.817790e-02,1.654723e-07,2.993412e+01,1.010378e+01,1.983034e+01,3.195730e+01,1.691605e+02
9.481248e+04,1.097367e+00,5.178528e+04,5.993667e-01,9.074234e-01,9.074660e-01,2.817955e-02,1.654374e-07,2.993434e+01,1.010385e+01,1.983049e+01,3.195747e+01,1.691625e+02
9.482248e+04,1.097482e+00,5.179528e+04,5.994825e-01,9.074258e-01,9.074675e-01,2.818120e-02,1.654024e-07,2.993455e+01,1.010391e+01,1.983064e+01,3.195764e+01,1.691645e+02
9.483249e+04,1.097598e+00,5.180529e+04,5.995982e-01,9.074282e-01,9.074690e-01,2.818286e-02,1.653675e-07,2.993477e+01,1.010397e+01,1.983079e+01,3.195782e+01,1.691665e+02
9.484249e+04,1.097714e+00,5.181529e+04,5.997140e-01,9.074305e-01,9.074705e-01,2.818451e-02,1.653326e-07,2.993498e+01,1.010404e+01,1.983094e+01,3.195799e+01,1.691685e+02
9.485249e+04,1.097830e+00,5.182529e+04,5.998297e-01,9.074329e-01,9.074720e-01,2.818617e-02,1.652977e-07,2.993519e+01,1.010410e+01,1.983109e+01,3.195816e+01,1.691705e+02
9.486249e+04,1.097945e+00,5.183529e+04,5.999455e-01,9.074352e-01,9.074735e-01,2.818782e-02,1.652628e-07,2.993541e+01,1.010416e+01,1.983124e+01,3.195833e+01,1.691725e+02
9.487249e+04,1.098061e+00,5.184529e+04,6.000612e-01,9.074376e-01,9.074750e-01,2.818947e-02,1.652279e-07,2.993562e+01,1.010423e+01,1.983140e+01,3.195851e+01,1.691745e+02
9.488249e+04,1.098177e+00,5.185529e+04,6.001770e-01,9.074400e-01,9.074765e-01,2.819112e-02,1.651930e-07,2.993584e+01,1.010429e+01,1.983155e+01,3.195868e+01,1.691765e+02
9.489249e+04,1.098293e+00,5.186529e+04,6.002927e-01,9.074423e-01,9.074780e-01,2.819277e-02,1.651582e-07,2.993605e+01,1.010435e+01,1.983170e+01,3.195885e+01,1.691785e+02
9.490249e+04,1.098408e+00,5.187529e+04,6.004085e-01,9.074447e-01,9.074795e-01,2.819443e-02,1.651233e-07,2.993626e+01,1.010442e+01,1.983185e+01,3.195902e+01,1.691805e+02
9.491249e+04,1.098524e+00,5.188529e+04,6.005242e-01,9.074471e-01,9.074810e-01,2.819608e-02,1.650885e-07,2.993648e+01,1.010448e+01,1.983200e+01,3.195920e+01,1.691825e+02
9.492249e+04,1.098640e+00,5.189529e+04,6.006400e-01,9.074494e-01,9.074825e-01,2.819773e-02,1.650537e-07,2.993669e+01,1.010454e+01,1.983215e+01,3.195937e+01,1.691845e+02
