Repository: brandonlampe/CS_Data

# Repository for Crushed Salt Data
**Grant No: 456417**

This is a work in progress!

## Repository Content

### Directory Names
A uniform namining structure still in progress, but in general directories are named according to the following:
 - Names contain no spaces, a single underscore "_" will be used as a file name seperator.
 - Files are for the Crushed Salt Project (CSP); therefore, the first three charaters of each file are "CSP".
 - Folders are organized by which frame the test was performed on i.e., A2 or A3.
 - The fifth and sixth charaters of each file name will therefore be "A" followed by the frame number.

File: UNM_WP_HY_175_10/STAGE01/CREEP_FIT/175_10_STAGE01_CREEP_OUT.csv (part 24 of 40)
Analysis by Brandon Lampe, performed on: 2016/08/01 10:29:12
Experimental results below begin at: 2016/07/29 11:00:45
Duration (sec),Duration (day),Elapsed Time (sec),Elapsed Time (day),Interpolated Fractional Density,Fit to Fractional Density,Fit to Volume Strain,Fit to Volume Strain Rate (1/sec),Confining Pressure (MPa),Pore Pressure (MPa),Terzaghi Pressure (MPa),Solid Pressure (MPa),Temperature (C))
9.729274e+04,1.126073e+00,5.426554e+04,6.280733e-01,9.079128e-01,9.078290e-01,2.857944e-02,1.571443e-07,2.997449e+01,1.010821e+01,1.986628e+01,3.198947e+01,1.693794e+02
9.730274e+04,1.126189e+00,5.427554e+04,6.281891e-01,9.079145e-01,9.078304e-01,2.858101e-02,1.571123e-07,2.997481e+01,1.010821e+01,1.986660e+01,3.198979e+01,1.693804e+02
9.731274e+04,1.126305e+00,5.428554e+04,6.283048e-01,9.079162e-01,9.078318e-01,2.858258e-02,1.570803e-07,2.997513e+01,1.010821e+01,1.986692e+01,3.199010e+01,1.693814e+02
9.732274e+04,1.126421e+00,5.429554e+04,6.284206e-01,9.079178e-01,9.078332e-01,2.858415e-02,1.570484e-07,2.997545e+01,1.010821e+01,1.986724e+01,3.199041e+01,1.693824e+02
9.733274e+04,1.126536e+00,5.430554e+04,6.285364e-01,9.079195e-01,9.078347e-01,2.858572e-02,1.570164e-07,2.997577e+01,1.010821e+01,1.986756e+01,3.199073e+01,1.693834e+02
9.734274e+04,1.126652e+00,5.431554e+04,6.286521e-01,9.079212e-01,9.078361e-01,2.858729e-02,1.569845e-07,2.997609e+01,1.010821e+01,1.986789e+01,3.199104e+01,1.693844e+02
9.735274e+04,1.126768e+00,5.432554e+04,6.287679e-01,9.079228e-01,9.078375e-01,2.858886e-02,1.569526e-07,2.997641e+01,1.010821e+01,1.986821e+01,3.199135e+01,1.693854e+02
9.736274e+04,1.126884e+00,5.433554e+04,6.288836e-01,9.079245e-01,9.078389e-01,2.859043e-02,1.569206e-07,2.997673e+01,1.010821e+01,1.986853e+01,3.199166e+01,1.693864e+02
9.737274e+04,1.126999e+00,5.434554e+04,6.289994e-01,9.079262e-01,9.078404e-01,2.859200e-02,1.568887e-07,2.997705e+01,1.010821e+01,1.986885e+01,3.199198e+01,1.693874e+02
9.738275e+04,1.127115e+00,5.435555e+04,6.291151e-01,9.079278e-01,9.078418e-01,2.859357e-02,1.568568e-07,2.997738e+01,1.010821e+01,1.986917e+01,3.199229e+01,1.693884e+02
9.739275e+04,1.127231e+00,5.436555e+04,6.292309e-01,9.079295e-01,9.078432e-01,2.859514e-02,1.568249e-07,2.997770e+01,1.010821e+01,1.986949e+01,3.199260e+01,1.693894e+02
9.740275e+04,1.127347e+00,5.437555e+04,6.293466e-01,9.079312e-01,9.078446e-01,2.859671e-02,1.567931e-07,2.997802e+01,1.010821e+01,1.986981e+01,3.199292e+01,1.693904e+02
9.741275e+04,1.127462e+00,5.438555e+04,6.294624e-01,9.079328e-01,9.078461e-01,2.859828e-02,1.567612e-07,2.997834e+01,1.010821e+01,1.987013e+01,3.199323e+01,1.693914e+02
9.742275e+04,1.127578e+00,5.439555e+04,6.295781e-01,9.079345e-01,9.078475e-01,2.859984e-02,1.567294e-07,2.997866e+01,1.010821e+01,1.987045e+01,3.199354e+01,1.693924e+02
9.743275e+04,1.127694e+00,5.440555e+04,6.296939e-01,9.079362e-01,9.078489e-01,2.860141e-02,1.566975e-07,2.997898e+01,1.010821e+01,1.987077e+01,3.199386e+01,1.693934e+02
9.744275e+04,1.127810e+00,5.441555e+04,6.298096e-01,9.079379e-01,9.078503e-01,2.860298e-02,1.566657e-07,2.997930e+01,1.010821e+01,1.987109e+01,3.199417e+01,1.693944e+02
9.745275e+04,1.127925e+00,5.442555e+04,6.299254e-01,9.079395e-01,9.078517e-01,2.860454e-02,1.566339e-07,2.997962e+01,1.010821e+01,1.987141e+01,3.199448e+01,1.693954e+02
9.746275e+04,1.128041e+00,5.443555e+04,6.300411e-01,9.079412e-01,9.078532e-01,2.860611e-02,1.566021e-07,2.997994e+01,1.010821e+01,1.987174e+01,3.199480e+01,1.693964e+02
9.747276e+04,1.128157e+00,5.444556e+04,6.301569e-01,9.079429e-01,9.078546e-01,2.860768e-02,1.565703e-07,2.998026e+01,1.010821e+01,1.987206e+01,3.199511e+01,1.693974e+02
9.748276e+04,1.128273e+00,5.445556e+04,6.302726e-01,9.079445e-01,9.078560e-01,2.860924e-02,1.565385e-07,2.998058e+01,1.010821e+01,1.987238e+01,3.199542e+01,1.693984e+02
9.749276e+04,1.128388e+00,5.446556e+04,6.303884e-01,9.079462e-01,9.078574e-01,2.861081e-02,1.565067e-07,2.998090e+01,1.010821e+01,1.987270e+01,3.199574e+01,1.693994e+02
9.750276e+04,1.128504e+00,5.447556e+04,6.305041e-01,9.079474e-01,9.078589e-01,2.861237e-02,1.564749e-07,2.998092e+01,1.010821e+01,1.987272e+01,3.199573e+01,1.693989e+02
9.751276e+04,1.128620e+00,5.448556e+04,6.306199e-01,9.079477e-01,9.078603e-01,2.861394e-02,1.564432e-07,2.998045e+01,1.010821e+01,1.987225e+01,3.199520e+01,1.693959e+02
9.752276e+04,1.128736e+00,5.449556e+04,6.307357e-01,9.079481e-01,9.078617e-01,2.861550e-02,1.564114e-07,2.997998e+01,1.010821e+01,1.987178e+01,3.199467e+01,1.693929e+02
9.753276e+04,1.128851e+00,5.450556e+04,6.308514e-01,9.079484e-01,9.078631e-01,2.861707e-02,1.563797e-07,2.997951e+01,1.010821e+01,1.987131e+01,3.199415e+01,1.693899e+02
9.754276e+04,1.128967e+00,5.451556e+04,6.309672e-01,9.079488e-01,9.078645e-01,2.861863e-02,1.563480e-07,2.997904e+01,1.010821e+01,1.987083e+01,3.199362e+01,1.693868e+02
9.755276e+04,1.129083e+00,5.452556e+04,6.310829e-01,9.079491e-01,9.078660e-01,2.862019e-02,1.563163e-07,2.997857e+01,1.010821e+01,1.987036e+01,3.199309e+01,1.693838e+02
9.756276e+04,1.129199e+00,5.453556e+04,6.311987e-01,9.079494e-01,9.078674e-01,2.862176e-02,1.562846e-07,2.997810e+01,1.010821e+01,1.986989e+01,3.199257e+01,1.693808e+02
9.757277e+04,1.129314e+00,5.454557e+04,6.313144e-01,9.079498e-01,9.078688e-01,2.862332e-02,1.562529e-07,2.997763e+01,1.010821e+01,1.986942e+01,3.199204e+01,1.693778e+02
9.758277e+04,1.129430e+00,5.455557e+04,6.314302e-01,9.079501e-01,9.078702e-01,2.862488e-02,1.562212e-07,2.997716e+01,1.010821e+01,1.986895e+01,3.199151e+01,1.693748e+02
9.759277e+04,1.129546e+00,5.456557e+04,6.315459e-01,9.079505e-01,9.078716e-01,2.862644e-02,1.561896e-07,2.997669e+01,1.010821e+01,1.986848e+01,3.199099e+01,1.693718e+02
9.760277e+04,1.129662e+00,5.457557e+04,6.316617e-01,9.079508e-01,9.078730e-01,2.862801e-02,1.561579e-07,2.997622e+01,1.010821e+01,1.986801e+01,3.199046e+01,1.693688e+02
9.761277e+04,1.129777e+00,5.458557e+04,6.317774e-01,9.079512e-01,9.078745e-01,2.862957e-02,1.561263e-07,2.997575e+01,1.010821e+01,1.986754e+01,3.198993e+01,1.693658e+02
9.762277e+04,1.129893e+00,5.459557e+04,6.318932e-01,9.079515e-01,9.078759e-01,2.863113e-02,1.560946e-07,2.997528e+01,1.010821e+01,1.986707e+01,3.198941e+01,1.693628e+02
9.763277e+04,1.130009e+00,5.460557e+04,6.320089e-01,9.079519e-01,9.078773e-01,2.863269e-02,1.560630e-07,2.997481e+01,1.010821e+01,1.986660e+01,3.198888e+01,1.693598e+02
9.764277e+04,1.130125e+00,5.461557e+04,6.321247e-01,9.079522e-01,9.078787e-01,2.863425e-02,1.560314e-07,2.997434e+01,1.010821e+01,1.986613e+01,3.198835e+01,1.693568e+02
9.765277e+04,1.130240e+00,5.462557e+04,6.322404e-01,9.079526e-01,9.078801e-01,2.863581e-02,1.559998e-07,2.997387e+01,1.010821e+01,1.986566e+01,3.198783e+01,1.693538e+02
9.766277e+04,1.130356e+00,5.463557e+04,6.323562e-01,9.079529e-01,9.078815e-01,2.863737e-02,1.559682e-07,2.997340e+01,1.010821e+01,1.986519e+01,3.198730e+01,1.693508e+02
9.767278e+04,1.130472e+00,5.464558e+04,6.324719e-01,9.079533e-01,9.078830e-01,2.863893e-02,1.559366e-07,2.997292e+01,1.010821e+01,1.986472e+01,3.198678e+01,1.693478e+02
9.768278e+04,1.130588e+00,5.465558e+04,6.325877e-01,9.079536e-01,9.078844e-01,2.864049e-02,1.559051e-07,2.997245e+01,1.010821e+01,1.986425e+01,3.198625e+01,1.693448e+02
9.769278e+04,1.130703e+00,5.466558e+04,6.327034e-01,9.079540e-01,9.078858e-01,2.864205e-02,1.558735e-07,2.997198e+01,1.010821e+01,1.986378e+01,3.198572e+01,1.693418e+02
9.770278e+04,1.130819e+00,5.467558e+04,6.328192e-01,9.079543e-01,9.078872e-01,2.864361e-02,1.558420e-07,2.997151e+01,1.010821e+01,1.986331e+01,3.198520e+01,1.693388e+02
9.771278e+04,1.130935e+00,5.468558e+04,6.329349e-01,9.079547e-01,9.078886e-01,2.864517e-02,1.558104e-07,2.997104e+01,1.010821e+01,1.986284e+01,3.198467e+01,1.693358e+02
9.772278e+04,1.131051e+00,5.469558e+04,6.330507e-01,9.079550e-01,9.078900e-01,2.864672e-02,1.557789e-07,2.997057e+01,1.010821e+01,1.986236e+01,3.198414e+01,1.693328e+02
9.773278e+04,1.131166e+00,5.470558e+04,6.331665e-01,9.079554e-01,9.078915e-01,2.864828e-02,1.557474e-07,2.997010e+01,1.010821e+01,1.986189e+01,3.198362e+01,1.693298e+02
9.774278e+04,1.131282e+00,5.471558e+04,6.332822e-01,9.079557e-01,9.078929e-01,2.864984e-02,1.557159e-07,2.996963e+01,1.010821e+01,1.986142e+01,3.198309e+01,1.693268e+02
9.775278e+04,1.131398e+00,5.472558e+04,6.333980e-01,9.079561e-01,9.078943e-01,2.865140e-02,1.556844e-07,2.996916e+01,1.010821e+01,1.986095e+01,3.198256e+01,1.693238e+02
9.776278e+04,1.131514e+00,5.473558e+04,6.335137e-01,9.079564e-01,9.078957e-01,2.865295e-02,1.556529e-07,2.996869e+01,1.010821e+01,1.986048e+01,3.198204e+01,1.693208e+02
9.777279e+04,1.131629e+00,5.474559e+04,6.336295e-01,9.079568e-01,9.078971e-01,2.865451e-02,1.556215e-07,2.996822e+01,1.010821e+01,1.986001e+01,3.198151e+01,1.693178e+02
9.778279e+04,1.131745e+00,5.475559e+04,6.337452e-01,9.079571e-01,9.078985e-01,2.865607e-02,1.555900e-07,2.996775e+01,1.010821e+01,1.985954e+01,3.198098e+01,1.693148e+02
9.779279e+04,1.131861e+00,5.476559e+04,6.338610e-01,9.079574e-01,9.078999e-01,2.865762e-02,1.555586e-07,2.996728e+01,1.010821e+01,1.985907e+01,3.198046e+01,1.693118e+02
9.780279e+04,1.131977e+00,5.477559e+04,6.339767e-01,9.079578e-01,9.079013e-01,2.865918e-02,1.555271e-07,2.996681e+01,1.010821e+01,1.985860e+01,3.197993e+01,1.693088e+02
9.781279e+04,1.132092e+00,5.478559e+04,6.340925e-01,9.079581e-01,9.079028e-01,2.866073e-02,1.554957e-07,2.996634e+01,1.010821e+01,1.985813e+01,3.197940e+01,1.693058e+02
9.782279e+04,1.132208e+00,5.479559e+04,6.342082e-01,9.079585e-01,9.079042e-01,2.866229e-02,1.554643e-07,2.996587e+01,1.010821e+01,1.985766e+01,3.197888e+01,1.693028e+02
9.783279e+04,1.132324e+00,5.480559e+04,6.343240e-01,9.079588e-01,9.079056e-01,2.866384e-02,1.554329e-07,2.996540e+01,1.010821e+01,1.985719e+01,3.197835e+01,1.692998e+02
9.784279e+04,1.132440e+00,5.481559e+04,6.344397e-01,9.079592e-01,9.079070e-01,2.866540e-02,1.554015e-07,2.996493e+01,1.010821e+01,1.985672e+01,3.197782e+01,1.692968e+02
9.785279e+04,1.132555e+00,5.482559e+04,6.345555e-01,9.079595e-01,9.079084e-01,2.866695e-02,1.553701e-07,2.996445e+01,1.010821e+01,1.985625e+01,3.197730e+01,1.692938e+02
9.786279e+04,1.132671e+00,5.483559e+04,6.346712e-01,9.079599e-01,9.079098e-01,2.866851e-02,1.553388e-07,2.996398e+01,1.010821e+01,1.985578e+01,3.197677e+01,1.692908e+02
9.787280e+04,1.132787e+00,5.484560e+04,6.347870e-01,9.079602e-01,9.079112e-01,2.867006e-02,1.553074e-07,2.996351e+01,1.010821e+01,1.985531e+01,3.197624e+01,1.692878e+02
9.788280e+04,1.132903e+00,5.485560e+04,6.349027e-01,9.079606e-01,9.079126e-01,2.867161e-02,1.552760e-07,2.996304e+01,1.010821e+01,1.985484e+01,3.197572e+01,1.692848e+02
9.789280e+04,1.133018e+00,5.486560e+04,6.350185e-01,9.079609e-01,9.079140e-01,2.867316e-02,1.552447e-07,2.996257e+01,1.010821e+01,1.985437e+01,3.197519e+01,1.692818e+02
9.790280e+04,1.133134e+00,5.487560e+04,6.351342e-01,9.079613e-01,9.079155e-01,2.867472e-02,1.552134e-07,2.996210e+01,1.010821e+01,1.985389e+01,3.197466e+01,1.692788e+02
9.791280e+04,1.133250e+00,5.488560e+04,6.352500e-01,9.079616e-01,9.079169e-01,2.867627e-02,1.551821e-07,2.996163e+01,1.010821e+01,1.985342e+01,3.197414e+01,1.692758e+02
9.792280e+04,1.133366e+00,5.489560e+04,6.353658e-01,9.079620e-01,9.079183e-01,2.867782e-02,1.551508e-07,2.996116e+01,1.010821e+01,1.985295e+01,3.197361e+01,1.692728e+02
9.793280e+04,1.133482e+00,5.490560e+04,6.354815e-01,9.079623e-01,9.079197e-01,2.867937e-02,1.551195e-07,2.996069e+01,1.010821e+01,1.985248e+01,3.197308e+01,1.692698e+02
9.794280e+04,1.133597e+00,5.491560e+04,6.355973e-01,9.079627e-01,9.079211e-01,2.868092e-02,1.550882e-07,2.996022e+01,1.010821e+01,1.985201e+01,3.197256e+01,1.692668e+02
9.795280e+04,1.133713e+00,5.492560e+04,6.357130e-01,9.079630e-01,9.079225e-01,2.868247e-02,1.550569e-07,2.995975e+01,1.010821e+01,1.985154e+01,3.197203e+01,1.692638e+02
9.796281e+04,1.133829e+00,5.493561e+04,6.358288e-01,9.079634e-01,9.079239e-01,2.868402e-02,1.550257e-07,2.995928e+01,1.010821e+01,1.985107e+01,3.197150e+01,1.692608e+02
9.797281e+04,1.133945e+00,5.494561e+04,6.359445e-01,9.079637e-01,9.079253e-01,2.868558e-02,1.549944e-07,2.995881e+01,1.010821e+01,1.985060e+01,3.197098e+01,1.692578e+02
9.798281e+04,1.134060e+00,5.495561e+04,6.360603e-01,9.079641e-01,9.079267e-01,2.868713e-02,1.549632e-07,2.995834e+01,1.010821e+01,1.985013e+01,3.197045e+01,1.692548e+02
9.799281e+04,1.134176e+00,5.496561e+04,6.361760e-01,9.079644e-01,9.079281e-01,2.868867e-02,1.549319e-07,2.995787e+01,1.010821e+01,1.984966e+01,3.196992e+01,1.692518e+02
9.800281e+04,1.134292e+00,5.497561e+04,6.362918e-01,9.079648e-01,9.079295e-01,2.869022e-02,1.549007e-07,2.995740e+01,1.010821e+01,1.984919e+01,3.196940e+01,1.692488e+02
9.801281e+04,1.134408e+00,5.498561e+04,6.364075e-01,9.079651e-01,9.079309e-01,2.869177e-02,1.548695e-07,2.995693e+01,1.010821e+01,1.984872e+01,3.196887e+01,1.692458e+02
9.802281e+04,1.134523e+00,5.499561e+04,6.365233e-01,9.079654e-01,9.079323e-01,2.869332e-02,1.548383e-07,2.995645e+01,1.010821e+01,1.984825e+01,3.196834e+01,1.692428e+02
9.803281e+04,1.134639e+00,5.500561e+04,6.366390e-01,9.079658e-01,9.079338e-01,2.869487e-02,1.548071e-07,2.995598e+01,1.010821e+01,1.984778e+01,3.196782e+01,1.692398e+02
9.804281e+04,1.134755e+00,5.501561e+04,6.367548e-01,9.079661e-01,9.079352e-01,2.869642e-02,1.547759e-07,2.995551e+01,1.010821e+01,1.984731e+01,3.196729e+01,1.692368e+02
9.805281e+04,1.134871e+00,5.502561e+04,6.368705e-01,9.079665e-01,9.079366e-01,2.869797e-02,1.547448e-07,2.995504e+01,1.010821e+01,1.984684e+01,3.196676e+01,1.692338e+02
9.806282e+04,1.134986e+00,5.503562e+04,6.369863e-01,9.079668e-01,9.079380e-01,2.869951e-02,1.547136e-07,2.995457e+01,1.010821e+01,1.984637e+01,3.196624e+01,1.692308e+02
9.807282e+04,1.135102e+00,5.504562e+04,6.371020e-01,9.079672e-01,9.079394e-01,2.870106e-02,1.546825e-07,2.995410e+01,1.010821e+01,1.984590e+01,3.196571e+01,1.692278e+02
9.808282e+04,1.135218e+00,5.505562e+04,6.372178e-01,9.079675e-01,9.079408e-01,2.870261e-02,1.546514e-07,2.995363e+01,1.010821e+01,1.984542e+01,3.196518e+01,1.692248e+02
9.809282e+04,1.135334e+00,5.506562e+04,6.373335e-01,9.079679e-01,9.079422e-01,2.870415e-02,1.546202e-07,2.995316e+01,1.010821e+01,1.984495e+01,3.196466e+01,1.692218e+02
9.810282e+04,1.135449e+00,5.507562e+04,6.374493e-01,9.079682e-01,9.079436e-01,2.870570e-02,1.545891e-07,2.995269e+01,1.010821e+01,1.984448e+01,3.196413e+01,1.692188e+02
9.811282e+04,1.135565e+00,5.508562e+04,6.375651e-01,9.079686e-01,9.079450e-01,2.870725e-02,1.545580e-07,2.995222e+01,1.010821e+01,1.984401e+01,3.196360e+01,1.692158e+02
9.812282e+04,1.135681e+00,5.509562e+04,6.376808e-01,9.079689e-01,9.079464e-01,2.870879e-02,1.545269e-07,2.995175e+01,1.010821e+01,1.984354e+01,3.196308e+01,1.692128e+02
9.813282e+04,1.135797e+00,5.510562e+04,6.377966e-01,9.079693e-01,9.079478e-01,2.871034e-02,1.544959e-07,2.995128e+01,1.010821e+01,1.984307e+01,3.196255e+01,1.692098e+02
9.814282e+04,1.135912e+00,5.511562e+04,6.379123e-01,9.079696e-01,9.079492e-01,2.871188e-02,1.544648e-07,2.995081e+01,1.010821e+01,1.984260e+01,3.196202e+01,1.692068e+02
9.815282e+04,1.136028e+00,5.512562e+04,6.380281e-01,9.079700e-01,9.079506e-01,2.871343e-02,1.544337e-07,2.995034e+01,1.010821e+01,1.984213e+01,3.196150e+01,1.692038e+02
9.816283e+04,1.136144e+00,5.513563e+04,6.381438e-01,9.079703e-01,9.079520e-01,2.871497e-02,1.544027e-07,2.994987e+01,1.010821e+01,1.984166e+01,3.196097e+01,1.692008e+02
9.817283e+04,1.136260e+00,5.514563e+04,6.382596e-01,9.079707e-01,9.079534e-01,2.871651e-02,1.543717e-07,2.994940e+01,1.010821e+01,1.984119e+01,3.196044e+01,1.691978e+02
9.818283e+04,1.136375e+00,5.515563e+04,6.383753e-01,9.079710e-01,9.079548e-01,2.871806e-02,1.543406e-07,2.994893e+01,1.010821e+01,1.984072e+01,3.195992e+01,1.691948e+02
9.819283e+04,1.136491e+00,5.516563e+04,6.384911e-01,9.079714e-01,9.079562e-01,2.871960e-02,1.543096e-07,2.994846e+01,1.010821e+01,1.984025e+01,3.195939e+01,1.691918e+02
9.820283e+04,1.136607e+00,5.517563e+04,6.386068e-01,9.079717e-01,9.079576e-01,2.872115e-02,1.542786e-07,2.994798e+01,1.010821e+01,1.983978e+01,3.195886e+01,1.691888e+02
9.821283e+04,1.136723e+00,5.518563e+04,6.387226e-01,9.079721e-01,9.079590e-01,2.872269e-02,1.542476e-07,2.994751e+01,1.010821e+01,1.983931e+01,3.195834e+01,1.691858e+02
9.822283e+04,1.136838e+00,5.519563e+04,6.388383e-01,9.079724e-01,9.079604e-01,2.872423e-02,1.542166e-07,2.994704e+01,1.010821e+01,1.983884e+01,3.195781e+01,1.691828e+02
9.823283e+04,1.136954e+00,5.520563e+04,6.389541e-01,9.079728e-01,9.079618e-01,2.872577e-02,1.541857e-07,2.994657e+01,1.010821e+01,1.983837e+01,3.195728e+01,1.691798e+02
9.824283e+04,1.137070e+00,5.521563e+04,6.390698e-01,9.079731e-01,9.079632e-01,2.872731e-02,1.541547e-07,2.994610e+01,1.010821e+01,1.983790e+01,3.195676e+01,1.691768e+02
9.825283e+04,1.137186e+00,5.522563e+04,6.391856e-01,9.079734e-01,9.079646e-01,2.872886e-02,1.541238e-07,2.994563e+01,1.010821e+01,1.983743e+01,3.195623e+01,1.691738e+02
9.826284e+04,1.137301e+00,5.523564e+04,6.393013e-01,9.079738e-01,9.079660e-01,2.873040e-02,1.540928e-07,2.994516e+01,1.010821e+01,1.983695e+01,3.195570e+01,1.691708e+02
9.827284e+04,1.137417e+00,5.524564e+04,6.394171e-01,9.079741e-01,9.079674e-01,2.873194e-02,1.540619e-07,2.994469e+01,1.010821e+01,1.983648e+01,3.195518e+01,1.691678e+02
9.828284e+04,1.137533e+00,5.525564e+04,6.395328e-01,9.079745e-01,9.079688e-01,2.873348e-02,1.540310e-07,2.994422e+01,1.010821e+01,1.983601e+01,3.195465e+01,1.691647e+02
9.829284e+04,1.137649e+00,5.526564e+04,6.396486e-01,9.079748e-01,9.079702e-01,2.873502e-02,1.540001e-07,2.994375e+01,1.010821e+01,1.983554e+01,3.195412e+01,1.691617e+02
9.830284e+04,1.137764e+00,5.527564e+04,6.397643e-01,9.079752e-01,9.079716e-01,2.873656e-02,1.539692e-07,2.994328e+01,1.010821e+01,1.983507e+01,3.195360e+01,1.691587e+02
9.831284e+04,1.137880e+00,5.528564e+04,6.398801e-01,9.079755e-01,9.079730e-01,2.873810e-02,1.539383e-07,2.994281e+01,1.010821e+01,1.983460e+01,3.195307e+01,1.691557e+02
9.832284e+04,1.137996e+00,5.529564e+04,6.399959e-01,9.079759e-01,9.079744e-01,2.873964e-02,1.539074e-07,2.994234e+01,1.010821e+01,1.983413e+01,3.195254e+01,1.691527e+02
9.833284e+04,1.138112e+00,5.530564e+04,6.401116e-01,9.079762e-01,9.079758e-01,2.874118e-02,1.538765e-07,2.994187e+01,1.010821e+01,1.983366e+01,3.195202e+01,1.691497e+02
9.834284e+04,1.138227e+00,5.531564e+04,6.402274e-01,9.079766e-01,9.079772e-01,2.874272e-02,1.538457e-07,2.994140e+01,1.010821e+01,1.983319e+01,3.195149e+01,1.691467e+02
9.835284e+04,1.138343e+00,5.532564e+04,6.403431e-01,9.079769e-01,9.079786e-01,2.874425e-02,1.538148e-07,2.994093e+01,1.010821e+01,1.983272e+01,3.195096e+01,1.691437e+02
9.836285e+04,1.138459e+00,5.533565e+04,6.404589e-01,9.079773e-01,9.079800e-01,2.874579e-02,1.537840e-07,2.994046e+01,1.010821e+01,1.983225e+01,3.195044e+01,1.691407e+02
9.837285e+04,1.138575e+00,5.534565e+04,6.405746e-01,9.079776e-01,9.079814e-01,2.874733e-02,1.537532e-07,2.993999e+01,1.010821e+01,1.983178e+01,3.194991e+01,1.691377e+02
9.838285e+04,1.138690e+00,5.535565e+04,6.406904e-01,9.079780e-01,9.079828e-01,2.874887e-02,1.537224e-07,2.993951e+01,1.010821e+01,1.983131e+01,3.194938e+01,1.691347e+02
9.839285e+04,1.138806e+00,5.536565e+04,6.408061e-01,9.079783e-01,9.079842e-01,2.875041e-02,1.536916e-07,2.993904e+01,1.010821e+01,1.983084e+01,3.194886e+01,1.691317e+02
9.840285e+04,1.138922e+00,5.537565e+04,6.409219e-01,9.079787e-01,9.079856e-01,2.875194e-02,1.536608e-07,2.993857e+01,1.010821e+01,1.983037e+01,3.194833e+01,1.691287e+02
9.841285e+04,1.139038e+00,5.538565e+04,6.410376e-01,9.079790e-01,9.079870e-01,2.875348e-02,1.536300e-07,2.993810e+01,1.010821e+01,1.982990e+01,3.194780e+01,1.691257e+02
9.842285e+04,1.139153e+00,5.539565e+04,6.411534e-01,9.079794e-01,9.079884e-01,2.875502e-02,1.535992e-07,2.993763e+01,1.010821e+01,1.982943e+01,3.194728e+01,1.691227e+02
9.843285e+04,1.139269e+00,5.540565e+04,6.412691e-01,9.079797e-01,9.079898e-01,2.875655e-02,1.535685e-07,2.993716e+01,1.010821e+01,1.982896e+01,3.194675e+01,1.691197e+02
9.844285e+04,1.139385e+00,5.541565e+04,6.413849e-01,9.079801e-01,9.079911e-01,2.875809e-02,1.535377e-07,2.993669e+01,1.010821e+01,1.982848e+01,3.194622e+01,1.691167e+02
9.845286e+04,1.139501e+00,5.542566e+04,6.415006e-01,9.079804e-01,9.079925e-01,2.875962e-02,1.535070e-07,2.993622e+01,1.010821e+01,1.982801e+01,3.194570e+01,1.691137e+02
9.846286e+04,1.139616e+00,5.543566e+04,6.416164e-01,9.079807e-01,9.079939e-01,2.876116e-02,1.534762e-07,2.993575e+01,1.010821e+01,1.982754e+01,3.194517e+01,1.691107e+02
9.847286e+04,1.139732e+00,5.544566e+04,6.417321e-01,9.079811e-01,9.079953e-01,2.876269e-02,1.534455e-07,2.993528e+01,1.010821e+01,1.982707e+01,3.194464e+01,1.691077e+02
9.848286e+04,1.139848e+00,5.545566e+04,6.418479e-01,9.079814e-01,9.079967e-01,2.876423e-02,1.534148e-07,2.993481e+01,1.010821e+01,1.982660e+01,3.194412e+01,1.691047e+02
9.849286e+04,1.139964e+00,5.546566e+04,6.419636e-01,9.079818e-01,9.079981e-01,2.876576e-02,1.533841e-07,2.993434e+01,1.010821e+01,1.982613e+01,3.194359e+01,1.691017e+02
9.850286e+04,1.140079e+00,5.547566e+04,6.420794e-01,9.079825e-01,9.079995e-01,2.876729e-02,1.533534e-07,2.993416e+01,1.010821e+01,1.982595e+01,3.194338e+01,1.691000e+02
9.851286e+04,1.140195e+00,5.548566e+04,6.421952e-01,9.079837e-01,9.080009e-01,2.876883e-02,1.533228e-07,2.993437e+01,1.010821e+01,1.982617e+01,3.194358e+01,1.691000e+02
9.852286e+04,1.140311e+00,5.549566e+04,6.423109e-01,9.079849e-01,9.080023e-01,2.877036e-02,1.532921e-07,2.993459e+01,1.010821e+01,1.982638e+01,3.194379e+01,1.691000e+02
9.853286e+04,1.140427e+00,5.550566e+04,6.424267e-01,9.079860e-01,9.080037e-01,2.877189e-02,1.532614e-07,2.993480e+01,1.010821e+01,1.982659e+01,3.194400e+01,1.691000e+02
9.854286e+04,1.140542e+00,5.551566e+04,6.425424e-01,9.079872e-01,9.080051e-01,2.877343e-02,1.532308e-07,2.993501e+01,1.010821e+01,1.982681e+01,3.194421e+01,1.691000e+02
9.855287e+04,1.140658e+00,5.552567e+04,6.426582e-01,9.079884e-01,9.080065e-01,2.877496e-02,1.532002e-07,2.993523e+01,1.010821e+01,1.982702e+01,3.194441e+01,1.691000e+02
9.856287e+04,1.140774e+00,5.553567e+04,6.427739e-01,9.079896e-01,9.080079e-01,2.877649e-02,1.531695e-07,2.993544e+01,1.010821e+01,1.982723e+01,3.194462e+01,1.691000e+02
9.857287e+04,1.140890e+00,5.554567e+04,6.428897e-01,9.079908e-01,9.080093e-01,2.877802e-02,1.531389e-07,2.993565e+01,1.010821e+01,1.982745e+01,3.194483e+01,1.691000e+02
9.858287e+04,1.141005e+00,5.555567e+04,6.430054e-01,9.079919e-01,9.080106e-01,2.877955e-02,1.531083e-07,2.993587e+01,1.010821e+01,1.982766e+01,3.194503e+01,1.691000e+02
9.859287e+04,1.141121e+00,5.556567e+04,6.431212e-01,9.079931e-01,9.080120e-01,2.878109e-02,1.530777e-07,2.993608e+01,1.010821e+01,1.982787e+01,3.194524e+01,1.691000e+02
9.860287e+04,1.141237e+00,5.557567e+04,6.432369e-01,9.079943e-01,9.080134e-01,2.878262e-02,1.530472e-07,2.993630e+01,1.010821e+01,1.982809e+01,3.194545e+01,1.691000e+02
9.861287e+04,1.141353e+00,5.558567e+04,6.433527e-01,9.079955e-01,9.080148e-01,2.878415e-02,1.530166e-07,2.993651e+01,1.010821e+01,1.982830e+01,3.194565e+01,1.691000e+02
9.862287e+04,1.141468e+00,5.559567e+04,6.434684e-01,9.079967e-01,9.080162e-01,2.878568e-02,1.529860e-07,2.993672e+01,1.010821e+01,1.982852e+01,3.194586e+01,1.691000e+02
9.863287e+04,1.141584e+00,5.560567e+04,6.435842e-01,9.079978e-01,9.080176e-01,2.878721e-02,1.529555e-07,2.993694e+01,1.010821e+01,1.982873e+01,3.194607e+01,1.691000e+02
9.864287e+04,1.141700e+00,5.561567e+04,6.436999e-01,9.079990e-01,9.080190e-01,2.878874e-02,1.529249e-07,2.993715e+01,1.010821e+01,1.982894e+01,3.194627e+01,1.691000e+02
9.865288e+04,1.141816e+00,5.562568e+04,6.438157e-01,9.080002e-01,9.080204e-01,2.879027e-02,1.528944e-07,2.993736e+01,1.010821e+01,1.982916e+01,3.194648e+01,1.691000e+02
9.866288e+04,1.141931e+00,5.563568e+04,6.439314e-01,9.080014e-01,9.080218e-01,2.879179e-02,1.528639e-07,2.993758e+01,1.010821e+01,1.982937e+01,3.194669e+01,1.691000e+02
9.867288e+04,1.142047e+00,5.564568e+04,6.440472e-01,9.080026e-01,9.080231e-01,2.879332e-02,1.528334e-07,2.993779e+01,1.010821e+01,1.982958e+01,3.194689e+01,1.691000e+02
9.868288e+04,1.142163e+00,5.565568e+04,6.441629e-01,9.080037e-01,9.080245e-01,2.879485e-02,1.528029e-07,2.993800e+01,1.010821e+01,1.982980e+01,3.194710e+01,1.691000e+02
9.869288e+04,1.142279e+00,5.566568e+04,6.442787e-01,9.080049e-01,9.080259e-01,2.879638e-02,1.527724e-07,2.993822e+01,1.010821e+01,1.983001e+01,3.194731e+01,1.691000e+02
9.870288e+04,1.142394e+00,5.567568e+04,6.443945e-01,9.080061e-01,9.080273e-01,2.879791e-02,1.527419e-07,2.993843e+01,1.010821e+01,1.983022e+01,3.194751e+01,1.691000e+02
9.871288e+04,1.142510e+00,5.568568e+04,6.445102e-01,9.080073e-01,9.080287e-01,2.879943e-02,1.527114e-07,2.993864e+01,1.010821e+01,1.983044e+01,3.194772e+01,1.691000e+02
9.872288e+04,1.142626e+00,5.569568e+04,6.446260e-01,9.080085e-01,9.080301e-01,2.880096e-02,1.526810e-07,2.993886e+01,1.010821e+01,1.983065e+01,3.194793e+01,1.691000e+02
9.873288e+04,1.142742e+00,5.570568e+04,6.447417e-01,9.080096e-01,9.080315e-01,2.880249e-02,1.526505e-07,2.993907e+01,1.010821e+01,1.983086e+01,3.194813e+01,1.691000e+02
9.874288e+04,1.142857e+00,5.571568e+04,6.448575e-01,9.080108e-01,9.080329e-01,2.880401e-02,1.526201e-07,2.993928e+01,1.010821e+01,1.983108e+01,3.194834e+01,1.691000e+02
9.875289e+04,1.142973e+00,5.572569e+04,6.449732e-01,9.080120e-01,9.080342e-01,2.880554e-02,1.525897e-07,2.993950e+01,1.010821e+01,1.983129e+01,3.194855e+01,1.691000e+02
9.876289e+04,1.143089e+00,5.573569e+04,6.450890e-01,9.080132e-01,9.080356e-01,2.880707e-02,1.525593e-07,2.993971e+01,1.010821e+01,1.983150e+01,3.194875e+01,1.691000e+02
9.877289e+04,1.143205e+00,5.574569e+04,6.452047e-01,9.080144e-01,9.080370e-01,2.880859e-02,1.525289e-07,2.993993e+01,1.010821e+01,1.983172e+01,3.194896e+01,1.691000e+02
9.878289e+04,1.143320e+00,5.575569e+04,6.453205e-01,9.080156e-01,9.080384e-01,2.881012e-02,1.524985e-07,2.994014e+01,1.010821e+01,1.983193e+01,3.194917e+01,1.691000e+02
9.879289e+04,1.143436e+00,5.576569e+04,6.454362e-01,9.080167e-01,9.080398e-01,2.881164e-02,1.524681e-07,2.994035e+01,1.010821e+01,1.983215e+01,3.194937e+01,1.691000e+02
9.880289e+04,1.143552e+00,5.577569e+04,6.455520e-01,9.080179e-01,9.080412e-01,2.881317e-02,1.524377e-07,2.994057e+01,1.010821e+01,1.983236e+01,3.194958e+01,1.691000e+02
9.881289e+04,1.143668e+00,5.578569e+04,6.456677e-01,9.080191e-01,9.080425e-01,2.881469e-02,1.524074e-07,2.994078e+01,1.010821e+01,1.983257e+01,3.194979e+01,1.691000e+02
9.882289e+04,1.143783e+00,5.579569e+04,6.457835e-01,9.080203e-01,9.080439e-01,2.881622e-02,1.523770e-07,2.994099e+01,1.010821e+01,1.983279e+01,3.194999e+01,1.691000e+02
9.883289e+04,1.143899e+00,5.580569e+04,6.458992e-01,9.080215e-01,9.080453e-01,2.881774e-02,1.523467e-07,2.994121e+01,1.010821e+01,1.983300e+01,3.195020e+01,1.691000e+02
9.884289e+04,1.144015e+00,5.581569e+04,6.460150e-01,9.080226e-01,9.080467e-01,2.881926e-02,1.523163e-07,2.994142e+01,1.010821e+01,1.983321e+01,3.195041e+01,1.691000e+02
9.885290e+04,1.144131e+00,5.582570e+04,6.461307e-01,9.080238e-01,9.080481e-01,2.882079e-02,1.522860e-07,2.994163e+01,1.010821e+01,1.983343e+01,3.195061e+01,1.691000e+02
9.886290e+04,1.144246e+00,5.583570e+04,6.462465e-01,9.080250e-01,9.080495e-01,2.882231e-02,1.522557e-07,2.994185e+01,1.010821e+01,1.983364e+01,3.195082e+01,1.691000e+02
9.887290e+04,1.144362e+00,5.584570e+04,6.463622e-01,9.080262e-01,9.080508e-01,2.882383e-02,1.522254e-07,2.994206e+01,1.010821e+01,1.983385e+01,3.195103e+01,1.691000e+02
9.888290e+04,1.144478e+00,5.585570e+04,6.464780e-01,9.080274e-01,9.080522e-01,2.882535e-02,1.521951e-07,2.994227e+01,1.010821e+01,1.983407e+01,3.195123e+01,1.691000e+02
9.889290e+04,1.144594e+00,5.586570e+04,6.465937e-01,9.080285e-01,9.080536e-01,2.882688e-02,1.521648e-07,2.994249e+01,1.010821e+01,1.983428e+01,3.195144e+01,1.691000e+02
9.890290e+04,1.144710e+00,5.587570e+04,6.467095e-01,9.080297e-01,9.080550e-01,2.882840e-02,1.521345e-07,2.994270e+01,1.010821e+01,1.983449e+01,3.195165e+01,1.691000e+02
9.891290e+04,1.144825e+00,5.588570e+04,6.468253e-01,9.080309e-01,9.080564e-01,2.882992e-02,1.521043e-07,2.994291e+01,1.010821e+01,1.983471e+01,3.195186e+01,1.691000e+02
9.892290e+04,1.144941e+00,5.589570e+04,6.469410e-01,9.080321e-01,9.080578e-01,2.883144e-02,1.520740e-07,2.994313e+01,1.010821e+01,1.983492e+01,3.195206e+01,1.691000e+02
9.893290e+04,1.145057e+00,5.590570e+04,6.470568e-01,9.080333e-01,9.080591e-01,2.883296e-02,1.520438e-07,2.994334e+01,1.010821e+01,1.983513e+01,3.195227e+01,1.691000e+02
9.894291e+04,1.145173e+00,5.591571e+04,6.471725e-01,9.080344e-01,9.080605e-01,2.883448e-02,1.520136e-07,2.994356e+01,1.010821e+01,1.983535e+01,3.195248e+01,1.691000e+02
9.895291e+04,1.145288e+00,5.592571e+04,6.472883e-01,9.080356e-01,9.080619e-01,2.883600e-02,1.519834e-07,2.994377e+01,1.010821e+01,1.983556e+01,3.195268e+01,1.691000e+02
9.896291e+04,1.145404e+00,5.593571e+04,6.474040e-01,9.080368e-01,9.080633e-01,2.883752e-02,1.519531e-07,2.994398e+01,1.010821e+01,1.983578e+01,3.195289e+01,1.691000e+02
9.897291e+04,1.145520e+00,5.594571e+04,6.475198e-01,9.080380e-01,9.080647e-01,2.883904e-02,1.519229e-07,2.994420e+01,1.010821e+01,1.983599e+01,3.195310e+01,1.691000e+02
9.898291e+04,1.145636e+00,5.595571e+04,6.476355e-01,9.080392e-01,9.080660e-01,2.884056e-02,1.518928e-07,2.994441e+01,1.010821e+01,1.983620e+01,3.195330e+01,1.691000e+02
9.899291e+04,1.145751e+00,5.596571e+04,6.477513e-01,9.080403e-01,9.080674e-01,2.884208e-02,1.518626e-07,2.994462e+01,1.010821e+01,1.983642e+01,3.195351e+01,1.691000e+02
9.900291e+04,1.145867e+00,5.597571e+04,6.478670e-01,9.080415e-01,9.080688e-01,2.884360e-02,1.518324e-07,2.994484e+01,1.010821e+01,1.983663e+01,3.195372e+01,1.691000e+02
9.901291e+04,1.145983e+00,5.598571e+04,6.479828e-01,9.080427e-01,9.080702e-01,2.884512e-02,1.518023e-07,2.994505e+01,1.010821e+01,1.983684e+01,3.195392e+01,1.691000e+02
9.902291e+04,1.146099e+00,5.599571e+04,6.480985e-01,9.080439e-01,9.080716e-01,2.884663e-02,1.517721e-07,2.994526e+01,1.010821e+01,1.983706e+01,3.195413e+01,1.691000e+02
9.903291e+04,1.146214e+00,5.600571e+04,6.482143e-01,9.080451e-01,9.080729e-01,2.884815e-02,1.517420e-07,2.994548e+01,1.010821e+01,1.983727e+01,3.195434e+01,1.691000e+02
9.904292e+04,1.146330e+00,5.601572e+04,6.483300e-01,9.080462e-01,9.080743e-01,2.884967e-02,1.517118e-07,2.994569e+01,1.010821e+01,1.983748e+01,3.195454e+01,1.691000e+02
9.905292e+04,1.146446e+00,5.602572e+04,6.484458e-01,9.080474e-01,9.080757e-01,2.885119e-02,1.516817e-07,2.994590e+01,1.010821e+01,1.983770e+01,3.195475e+01,1.691000e+02
9.906292e+04,1.146562e+00,5.603572e+04,6.485615e-01,9.080486e-01,9.080771e-01,2.885270e-02,1.516516e-07,2.994612e+01,1.010821e+01,1.983791e+01,3.195496e+01,1.691000e+02
9.907292e+04,1.146677e+00,5.604572e+04,6.486773e-01,9.080498e-01,9.080784e-01,2.885422e-02,1.516215e-07,2.994633e+01,1.010821e+01,1.983812e+01,3.195516e+01,1.691000e+02
9.908292e+04,1.146793e+00,5.605572e+04,6.487930e-01,9.080510e-01,9.080798e-01,2.885574e-02,1.515914e-07,2.994654e+01,1.010821e+01,1.983834e+01,3.195537e+01,1.691000e+02
9.909292e+04,1.146909e+00,5.606572e+04,6.489088e-01,9.080521e-01,9.080812e-01,2.885725e-02,1.515614e-07,2.994676e+01,1.010821e+01,1.983855e+01,3.195558e+01,1.691000e+02
9.910292e+04,1.147025e+00,5.607572e+04,6.490246e-01,9.080533e-01,9.080826e-01,2.885877e-02,1.515313e-07,2.994697e+01,1.010821e+01,1.983876e+01,3.195578e+01,1.691000e+02
9.911292e+04,1.147140e+00,5.608572e+04,6.491403e-01,9.080545e-01,9.080839e-01,2.886028e-02,1.515012e-07,2.994718e+01,1.010821e+01,1.983898e+01,3.195599e+01,1.691000e+02
9.912292e+04,1.147256e+00,5.609572e+04,6.492561e-01,9.080557e-01,9.080853e-01,2.886180e-02,1.514712e-07,2.994740e+01,1.010821e+01,1.983919e+01,3.195620e+01,1.691000e+02
9.913292e+04,1.147372e+00,5.610572e+04,6.493718e-01,9.080569e-01,9.080867e-01,2.886331e-02,1.514412e-07,2.994761e+01,1.010821e+01,1.983941e+01,3.195640e+01,1.691000e+02
9.914293e+04,1.147488e+00,5.611573e+04,6.494876e-01,9.080581e-01,9.080881e-01,2.886483e-02,1.514111e-07,2.994783e+01,1.010821e+01,1.983962e+01,3.195661e+01,1.691000e+02
9.915293e+04,1.147603e+00,5.612573e+04,6.496033e-01,9.080592e-01,9.080894e-01,2.886634e-02,1.513811e-07,2.994804e+01,1.010821e+01,1.983983e+01,3.195682e+01,1.691000e+02
9.916293e+04,1.147719e+00,5.613573e+04,6.497191e-01,9.080604e-01,9.080908e-01,2.886785e-02,1.513511e-07,2.994825e+01,1.010821e+01,1.984005e+01,3.195702e+01,1.691000e+02
9.917293e+04,1.147835e+00,5.614573e+04,6.498348e-01,9.080616e-01,9.080922e-01,2.886937e-02,1.513211e-07,2.994847e+01,1.010821e+01,1.984026e+01,3.195723e+01,1.691000e+02
9.918293e+04,1.147951e+00,5.615573e+04,6.499506e-01,9.080628e-01,9.080936e-01,2.887088e-02,1.512911e-07,2.994868e+01,1.010821e+01,1.984047e+01,3.195744e+01,1.691000e+02
9.919293e+04,1.148066e+00,5.616573e+04,6.500663e-01,9.080640e-01,9.080949e-01,2.887239e-02,1.512612e-07,2.994889e+01,1.010821e+01,1.984069e+01,3.195764e+01,1.691000e+02
9.920293e+04,1.148182e+00,5.617573e+04,6.501821e-01,9.080651e-01,9.080963e-01,2.887391e-02,1.512312e-07,2.994911e+01,1.010821e+01,1.984090e+01,3.195785e+01,1.691000e+02
9.921293e+04,1.148298e+00,5.618573e+04,6.502978e-01,9.080663e-01,9.080977e-01,2.887542e-02,1.512013e-07,2.994932e+01,1.010821e+01,1.984111e+01,3.195806e+01,1.691000e+02
9.922293e+04,1.148414e+00,5.619573e+04,6.504136e-01,9.080675e-01,9.080991e-01,2.887693e-02,1.511713e-07,2.994953e+01,1.010821e+01,1.984133e+01,3.195826e+01,1.691000e+02
9.923293e+04,1.148529e+00,5.620573e+04,6.505293e-01,9.080687e-01,9.081004e-01,2.887844e-02,1.511414e-07,2.994975e+01,1.010821e+01,1.984154e+01,3.195847e+01,1.691000e+02
9.924294e+04,1.148645e+00,5.621574e+04,6.506451e-01,9.080699e-01,9.081018e-01,2.887995e-02,1.511115e-07,2.994996e+01,1.010821e+01,1.984175e+01,3.195868e+01,1.691000e+02
9.925294e+04,1.148761e+00,5.622574e+04,6.507608e-01,9.080710e-01,9.081032e-01,2.888147e-02,1.510815e-07,2.995017e+01,1.010821e+01,1.984197e+01,3.195888e+01,1.691000e+02
9.926294e+04,1.148877e+00,5.623574e+04,6.508766e-01,9.080722e-01,9.081046e-01,2.888298e-02,1.510516e-07,2.995039e+01,1.010821e+01,1.984218e+01,3.195909e+01,1.691000e+02
9.927294e+04,1.148992e+00,5.624574e+04,6.509923e-01,9.080734e-01,9.081059e-01,2.888449e-02,1.510217e-07,2.995060e+01,1.010821e+01,1.984239e+01,3.195930e+01,1.691000e+02
9.928294e+04,1.149108e+00,5.625574e+04,6.511081e-01,9.080746e-01,9.081073e-01,2.888600e-02,1.509919e-07,2.995081e+01,1.010821e+01,1.984261e+01,3.195950e+01,1.691000e+02
9.929294e+04,1.149224e+00,5.626574e+04,6.512239e-01,9.080758e-01,9.081087e-01,2.888751e-02,1.509620e-07,2.995103e+01,1.010821e+01,1.984282e+01,3.195971e+01,1.691000e+02
9.930294e+04,1.149340e+00,5.627574e+04,6.513396e-01,9.080769e-01,9.081100e-01,2.888902e-02,1.509321e-07,2.995124e+01,1.010821e+01,1.984303e+01,3.195992e+01,1.691000e+02
9.931294e+04,1.149455e+00,5.628574e+04,6.514554e-01,9.080781e-01,9.081114e-01,2.889053e-02,1.509023e-07,2.995146e+01,1.010821e+01,1.984325e+01,3.196012e+01,1.691000e+02
9.932294e+04,1.149571e+00,5.629574e+04,6.515711e-01,9.080793e-01,9.081128e-01,2.889204e-02,1.508724e-07,2.995167e+01,1.010821e+01,1.984346e+01,3.196033e+01,1.691000e+02
9.933294e+04,1.149687e+00,5.630574e+04,6.516869e-01,9.080805e-01,9.081142e-01,2.889354e-02,1.508426e-07,2.995188e+01,1.010821e+01,1.984368e+01,3.196054e+01,1.691000e+02
9.934295e+04,1.149803e+00,5.631575e+04,6.518026e-01,9.080817e-01,9.081155e-01,2.889505e-02,1.508128e-07,2.995210e+01,1.010821e+01,1.984389e+01,3.196074e+01,1.691000e+02
9.935295e+04,1.149918e+00,5.632575e+04,6.519184e-01,9.080828e-01,9.081169e-01,2.889656e-02,1.507830e-07,2.995231e+01,1.010821e+01,1.984410e+01,3.196095e+01,1.691000e+02
9.936295e+04,1.150034e+00,5.633575e+04,6.520341e-01,9.080840e-01,9.081183e-01,2.889807e-02,1.507532e-07,2.995252e+01,1.010821e+01,1.984432e+01,3.196116e+01,1.691000e+02
9.937295e+04,1.150150e+00,5.634575e+04,6.521499e-01,9.080852e-01,9.081196e-01,2.889958e-02,1.507234e-07,2.995274e+01,1.010821e+01,1.984453e+01,3.196136e+01,1.691000e+02
9.938295e+04,1.150266e+00,5.635575e+04,6.522656e-01,9.080864e-01,9.081210e-01,2.890108e-02,1.506936e-07,2.995295e+01,1.010821e+01,1.984474e+01,3.196157e+01,1.691000e+02
9.939295e+04,1.150381e+00,5.636575e+04,6.523814e-01,9.080876e-01,9.081224e-01,2.890259e-02,1.506638e-07,2.995316e+01,1.010821e+01,1.984496e+01,3.196178e+01,1.691000e+02
9.940295e+04,1.150497e+00,5.637575e+04,6.524971e-01,9.080887e-01,9.081237e-01,2.890410e-02,1.506341e-07,2.995338e+01,1.010821e+01,1.984517e+01,3.196199e+01,1.691000e+02
9.941295e+04,1.150613e+00,5.638575e+04,6.526129e-01,9.080899e-01,9.081251e-01,2.890560e-02,1.506043e-07,2.995359e+01,1.010821e+01,1.984538e+01,3.196219e+01,1.691000e+02
9.942295e+04,1.150729e+00,5.639575e+04,6.527286e-01,9.080911e-01,9.081265e-01,2.890711e-02,1.505746e-07,2.995380e+01,1.010821e+01,1.984560e+01,3.196240e+01,1.691000e+02
9.943296e+04,1.150844e+00,5.640576e+04,6.528444e-01,9.080923e-01,9.081278e-01,2.890861e-02,1.505448e-07,2.995402e+01,1.010821e+01,1.984581e+01,3.196261e+01,1.691000e+02
9.944296e+04,1.150960e+00,5.641576e+04,6.529601e-01,9.080935e-01,9.081292e-01,2.891012e-02,1.505151e-07,2.995423e+01,1.010821e+01,1.984602e+01,3.196281e+01,1.691000e+02
9.945296e+04,1.151076e+00,5.642576e+04,6.530759e-01,9.080946e-01,9.081306e-01,2.891163e-02,1.504854e-07,2.995444e+01,1.010821e+01,1.984624e+01,3.196302e+01,1.691000e+02
9.946296e+04,1.151192e+00,5.643576e+04,6.531916e-01,9.080958e-01,9.081319e-01,2.891313e-02,1.504557e-07,2.995466e+01,1.010821e+01,1.984645e+01,3.196323e+01,1.691000e+02
9.947296e+04,1.151307e+00,5.644576e+04,6.533074e-01,9.080970e-01,9.081333e-01,2.891463e-02,1.504260e-07,2.995487e+01,1.010821e+01,1.984666e+01,3.196343e+01,1.691000e+02
9.948296e+04,1.151423e+00,5.645576e+04,6.534232e-01,9.080982e-01,9.081347e-01,2.891614e-02,1.503963e-07,2.995509e+01,1.010821e+01,1.984688e+01,3.196364e+01,1.691000e+02
9.949296e+04,1.151539e+00,5.646576e+04,6.535389e-01,9.080994e-01,9.081360e-01,2.891764e-02,1.503667e-07,2.995530e+01,1.010821e+01,1.984709e+01,3.196385e+01,1.691000e+02
9.950296e+04,1.151655e+00,5.647576e+04,6.536547e-01,9.081009e-01,9.081374e-01,2.891915e-02,1.503370e-07,2.995549e+01,1.010823e+01,1.984726e+01,3.196401e+01,1.691006e+02
9.951296e+04,1.151770e+00,5.648576e+04,6.537704e-01,9.081033e-01,9.081388e-01,2.892065e-02,1.503073e-07,2.995562e+01,1.010829e+01,1.984733e+01,3.196409e+01,1.691026e+02
9.952296e+04,1.151886e+00,5.649576e+04,6.538862e-01,9.081056e-01,9.081401e-01,2.892215e-02,1.502777e-07,2.995574e+01,1.010835e+01,1.984739e+01,3.196417e+01,1.691046e+02
9.953297e+04,1.152002e+00,5.650577e+04,6.540019e-01,9.081080e-01,9.081415e-01,2.892366e-02,1.502481e-07,2.995587e+01,1.010842e+01,1.984746e+01,3.196425e+01,1.691066e+02
9.954297e+04,1.152118e+00,5.651577e+04,6.541177e-01,9.081104e-01,9.081429e-01,2.892516e-02,1.502184e-07,2.995600e+01,1.010848e+01,1.984752e+01,3.196433e+01,1.691086e+02
9.955297e+04,1.152233e+00,5.652577e+04,6.542334e-01,9.081127e-01,9.081442e-01,2.892666e-02,1.501888e-07,2.995613e+01,1.010854e+01,1.984759e+01,3.196440e+01,1.691106e+02
9.956297e+04,1.152349e+00,5.653577e+04,6.543492e-01,9.081151e-01,9.081456e-01,2.892816e-02,1.501592e-07,2.995626e+01,1.010861e+01,1.984765e+01,3.196448e+01,1.691126e+02
9.957297e+04,1.152465e+00,5.654577e+04,6.544649e-01,9.081175e-01,9.081470e-01,2.892966e-02,1.501296e-07,2.995639e+01,1.010867e+01,1.984771e+01,3.196456e+01,1.691146e+02
9.958297e+04,1.152581e+00,5.655577e+04,6.545807e-01,9.081198e-01,9.081483e-01,2.893117e-02,1.501001e-07,2.995651e+01,1.010873e+01,1.984778e+01,3.196464e+01,1.691166e+02
9.959297e+04,1.152696e+00,5.656577e+04,6.546964e-01,9.081222e-01,9.081497e-01,2.893267e-02,1.500705e-07,2.995664e+01,1.010880e+01,1.984784e+01,3.196472e+01,1.691186e+02
9.960297e+04,1.152812e+00,5.657577e+04,6.548122e-01,9.081246e-01,9.081510e-01,2.893417e-02,1.500409e-07,2.995677e+01,1.010886e+01,1.984791e+01,3.196479e+01,1.691206e+02
9.961297e+04,1.152928e+00,5.658577e+04,6.549279e-01,9.081269e-01,9.081524e-01,2.893567e-02,1.500114e-07,2.995690e+01,1.010892e+01,1.984797e+01,3.196487e+01,1.691226e+02
9.962297e+04,1.153044e+00,5.659577e+04,6.550437e-01,9.081293e-01,9.081538e-01,2.893717e-02,1.499818e-07,2.995703e+01,1.010899e+01,1.984804e+01,3.196495e+01,1.691246e+02
9.963298e+04,1.153159e+00,5.660578e+04,6.551594e-01,9.081317e-01,9.081551e-01,2.893867e-02,1.499523e-07,2.995716e+01,1.010905e+01,1.984810e+01,3.196503e+01,1.691266e+02
9.964298e+04,1.153275e+00,5.661578e+04,6.552752e-01,9.081340e-01,9.081565e-01,2.894017e-02,1.499228e-07,2.995728e+01,1.010911e+01,1.984817e+01,3.196511e+01,1.691286e+02
