Repository: brandonlampe/CS_Data

# Repository for Crushed Salt Data
**Grant No: 456417**

This is a work in progress!

## Repository Content

### Directory Names
A uniform namining structure still in progress, but in general directories are named according to the following:
 - Names contain no spaces, a single underscore "_" will be used as a file name seperator.
 - Files are for the Crushed Salt Project (CSP); therefore, the first three charaters of each file are "CSP".
 - Folders are organized by which frame the test was performed on i.e., A2 or A3.
 - The fifth and sixth charaters of each file name will therefore be "A" followed by the frame number.

File: UNM_WP_HY_175_10/STAGE01/CREEP_FIT/175_10_STAGE01_CREEP_OUT.csv (part 35 of 40)
Analysis by Brandon Lampe, performed on: 2016/08/01 10:29:12
Experimental results below begin at: 2016/07/29 11:00:45
Duration (sec),Duration (day),Elapsed Time (sec),Elapsed Time (day),Interpolated Fractional Density,Fit to Fractional Density,Fit to Volume Strain,Fit to Volume Strain Rate (1/sec),Confining Pressure (MPa),Pore Pressure (MPa),Terzaghi Pressure (MPa),Solid Pressure (MPa),Temperature (C))
1.232554e+05,1.426567e+00,8.022819e+04,9.285670e-01,9.107244e-01,9.107811e-01,3.182609e-02,1.000779e-07,2.991968e+01,1.016759e+01,1.975209e+01,3.185592e+01,1.694243e+02
1.232654e+05,1.426683e+00,8.023819e+04,9.286827e-01,9.107260e-01,9.107821e-01,3.182709e-02,1.000628e-07,2.991974e+01,1.016759e+01,1.975216e+01,3.185595e+01,1.694233e+02
1.232754e+05,1.426798e+00,8.024819e+04,9.287985e-01,9.107275e-01,9.107830e-01,3.182809e-02,1.000477e-07,2.991981e+01,1.016759e+01,1.975222e+01,3.185599e+01,1.694223e+02
1.232854e+05,1.426914e+00,8.025819e+04,9.289142e-01,9.107290e-01,9.107839e-01,3.182909e-02,1.000327e-07,2.991987e+01,1.016759e+01,1.975229e+01,3.185602e+01,1.694213e+02
1.232954e+05,1.427030e+00,8.026819e+04,9.290300e-01,9.107306e-01,9.107848e-01,3.183009e-02,1.000176e-07,2.991994e+01,1.016759e+01,1.975235e+01,3.185605e+01,1.694203e+02
1.233054e+05,1.427146e+00,8.027819e+04,9.291457e-01,9.107321e-01,9.107857e-01,3.183109e-02,1.000025e-07,2.992000e+01,1.016759e+01,1.975242e+01,3.185609e+01,1.694193e+02
1.233154e+05,1.427261e+00,8.028819e+04,9.292615e-01,9.107336e-01,9.107866e-01,3.183209e-02,9.998749e-08,2.992007e+01,1.016759e+01,1.975248e+01,3.185612e+01,1.694183e+02
1.233254e+05,1.427377e+00,8.029819e+04,9.293772e-01,9.107352e-01,9.107875e-01,3.183309e-02,9.997244e-08,2.992013e+01,1.016759e+01,1.975254e+01,3.185616e+01,1.694173e+02
1.233354e+05,1.427493e+00,8.030819e+04,9.294930e-01,9.107367e-01,9.107884e-01,3.183409e-02,9.995739e-08,2.992019e+01,1.016759e+01,1.975261e+01,3.185619e+01,1.694163e+02
1.233454e+05,1.427609e+00,8.031819e+04,9.296087e-01,9.107383e-01,9.107893e-01,3.183509e-02,9.994235e-08,2.992026e+01,1.016759e+01,1.975267e+01,3.185622e+01,1.694153e+02
1.233554e+05,1.427724e+00,8.032820e+04,9.297245e-01,9.107398e-01,9.107903e-01,3.183609e-02,9.992731e-08,2.992032e+01,1.016759e+01,1.975274e+01,3.185626e+01,1.694143e+02
1.233654e+05,1.427840e+00,8.033820e+04,9.298402e-01,9.107413e-01,9.107912e-01,3.183709e-02,9.991227e-08,2.992039e+01,1.016759e+01,1.975280e+01,3.185629e+01,1.694133e+02
1.233754e+05,1.427956e+00,8.034820e+04,9.299560e-01,9.107429e-01,9.107921e-01,3.183809e-02,9.989723e-08,2.992045e+01,1.016759e+01,1.975287e+01,3.185633e+01,1.694123e+02
1.233854e+05,1.428072e+00,8.035820e+04,9.300717e-01,9.107444e-01,9.107930e-01,3.183909e-02,9.988220e-08,2.992052e+01,1.016759e+01,1.975293e+01,3.185636e+01,1.694113e+02
1.233954e+05,1.428187e+00,8.036820e+04,9.301875e-01,9.107460e-01,9.107939e-01,3.184009e-02,9.986718e-08,2.992058e+01,1.016759e+01,1.975299e+01,3.185639e+01,1.694103e+02
1.234054e+05,1.428303e+00,8.037820e+04,9.303033e-01,9.107475e-01,9.107948e-01,3.184108e-02,9.985215e-08,2.992064e+01,1.016759e+01,1.975306e+01,3.185643e+01,1.694093e+02
1.234154e+05,1.428419e+00,8.038820e+04,9.304190e-01,9.107490e-01,9.107957e-01,3.184208e-02,9.983713e-08,2.992071e+01,1.016759e+01,1.975312e+01,3.185646e+01,1.694083e+02
1.234254e+05,1.428535e+00,8.039820e+04,9.305348e-01,9.107506e-01,9.107966e-01,3.184308e-02,9.982212e-08,2.992077e+01,1.016759e+01,1.975319e+01,3.185650e+01,1.694073e+02
1.234354e+05,1.428651e+00,8.040820e+04,9.306505e-01,9.107521e-01,9.107975e-01,3.184408e-02,9.980710e-08,2.992084e+01,1.016759e+01,1.975325e+01,3.185653e+01,1.694063e+02
1.234454e+05,1.428766e+00,8.041821e+04,9.307663e-01,9.107536e-01,9.107984e-01,3.184508e-02,9.979210e-08,2.992090e+01,1.016759e+01,1.975331e+01,3.185656e+01,1.694053e+02
1.234554e+05,1.428882e+00,8.042821e+04,9.308820e-01,9.107552e-01,9.107994e-01,3.184608e-02,9.977709e-08,2.992097e+01,1.016759e+01,1.975338e+01,3.185660e+01,1.694043e+02
1.234654e+05,1.428998e+00,8.043821e+04,9.309978e-01,9.107567e-01,9.108003e-01,3.184707e-02,9.976209e-08,2.992103e+01,1.016759e+01,1.975344e+01,3.185663e+01,1.694033e+02
1.234754e+05,1.429114e+00,8.044821e+04,9.311135e-01,9.107583e-01,9.108012e-01,3.184807e-02,9.974709e-08,2.992109e+01,1.016759e+01,1.975351e+01,3.185666e+01,1.694023e+02
1.234854e+05,1.429229e+00,8.045821e+04,9.312293e-01,9.107598e-01,9.108021e-01,3.184907e-02,9.973210e-08,2.992116e+01,1.016759e+01,1.975357e+01,3.185670e+01,1.694013e+02
1.234954e+05,1.429345e+00,8.046821e+04,9.313450e-01,9.107613e-01,9.108030e-01,3.185007e-02,9.971711e-08,2.992122e+01,1.016759e+01,1.975364e+01,3.185673e+01,1.694003e+02
1.235054e+05,1.429461e+00,8.047821e+04,9.314608e-01,9.107618e-01,9.108039e-01,3.185106e-02,9.970212e-08,2.992124e+01,1.016763e+01,1.975361e+01,3.185674e+01,1.693993e+02
1.235154e+05,1.429577e+00,8.048821e+04,9.315765e-01,9.107618e-01,9.108048e-01,3.185206e-02,9.968714e-08,2.992124e+01,1.016769e+01,1.975355e+01,3.185673e+01,1.693983e+02
1.235254e+05,1.429692e+00,8.049821e+04,9.316923e-01,9.107618e-01,9.108057e-01,3.185306e-02,9.967216e-08,2.992124e+01,1.016776e+01,1.975348e+01,3.185673e+01,1.693973e+02
1.235354e+05,1.429808e+00,8.050821e+04,9.318080e-01,9.107618e-01,9.108066e-01,3.185405e-02,9.965718e-08,2.992124e+01,1.016782e+01,1.975342e+01,3.185672e+01,1.693963e+02
1.235454e+05,1.429924e+00,8.051822e+04,9.319238e-01,9.107618e-01,9.108075e-01,3.185505e-02,9.964221e-08,2.992124e+01,1.016789e+01,1.975335e+01,3.185671e+01,1.693953e+02
1.235554e+05,1.430040e+00,8.052822e+04,9.320395e-01,9.107618e-01,9.108084e-01,3.185605e-02,9.962724e-08,2.992124e+01,1.016795e+01,1.975329e+01,3.185671e+01,1.693943e+02
1.235654e+05,1.430155e+00,8.053822e+04,9.321553e-01,9.107618e-01,9.108093e-01,3.185704e-02,9.961227e-08,2.992124e+01,1.016802e+01,1.975323e+01,3.185670e+01,1.693933e+02
1.235754e+05,1.430271e+00,8.054822e+04,9.322710e-01,9.107618e-01,9.108102e-01,3.185804e-02,9.959731e-08,2.992124e+01,1.016808e+01,1.975316e+01,3.185669e+01,1.693923e+02
1.235854e+05,1.430387e+00,8.055822e+04,9.323868e-01,9.107618e-01,9.108112e-01,3.185904e-02,9.958236e-08,2.992124e+01,1.016814e+01,1.975310e+01,3.185669e+01,1.693913e+02
1.235954e+05,1.430503e+00,8.056822e+04,9.325026e-01,9.107618e-01,9.108121e-01,3.186003e-02,9.956740e-08,2.992124e+01,1.016821e+01,1.975303e+01,3.185668e+01,1.693903e+02
1.236054e+05,1.430618e+00,8.057822e+04,9.326183e-01,9.107618e-01,9.108130e-01,3.186103e-02,9.955245e-08,2.992124e+01,1.016827e+01,1.975297e+01,3.185668e+01,1.693893e+02
1.236154e+05,1.430734e+00,8.058822e+04,9.327341e-01,9.107618e-01,9.108139e-01,3.186202e-02,9.953750e-08,2.992124e+01,1.016834e+01,1.975291e+01,3.185667e+01,1.693883e+02
1.236254e+05,1.430850e+00,8.059822e+04,9.328498e-01,9.107618e-01,9.108148e-01,3.186302e-02,9.952256e-08,2.992124e+01,1.016840e+01,1.975284e+01,3.185666e+01,1.693873e+02
1.236354e+05,1.430966e+00,8.060822e+04,9.329656e-01,9.107618e-01,9.108157e-01,3.186401e-02,9.950762e-08,2.992124e+01,1.016846e+01,1.975278e+01,3.185666e+01,1.693863e+02
1.236454e+05,1.431081e+00,8.061823e+04,9.330813e-01,9.107618e-01,9.108166e-01,3.186501e-02,9.949268e-08,2.992124e+01,1.016853e+01,1.975271e+01,3.185665e+01,1.693853e+02
1.236554e+05,1.431197e+00,8.062823e+04,9.331971e-01,9.107618e-01,9.108175e-01,3.186600e-02,9.947775e-08,2.992124e+01,1.016859e+01,1.975265e+01,3.185664e+01,1.693843e+02
1.236654e+05,1.431313e+00,8.063823e+04,9.333128e-01,9.107618e-01,9.108184e-01,3.186700e-02,9.946282e-08,2.992124e+01,1.016866e+01,1.975259e+01,3.185664e+01,1.693833e+02
1.236754e+05,1.431429e+00,8.064823e+04,9.334286e-01,9.107618e-01,9.108193e-01,3.186799e-02,9.944790e-08,2.992124e+01,1.016872e+01,1.975252e+01,3.185663e+01,1.693823e+02
1.236854e+05,1.431544e+00,8.065823e+04,9.335443e-01,9.107618e-01,9.108202e-01,3.186899e-02,9.943298e-08,2.992124e+01,1.016878e+01,1.975246e+01,3.185663e+01,1.693813e+02
1.236954e+05,1.431660e+00,8.066823e+04,9.336601e-01,9.107618e-01,9.108211e-01,3.186998e-02,9.941806e-08,2.992124e+01,1.016885e+01,1.975239e+01,3.185662e+01,1.693803e+02
1.237054e+05,1.431776e+00,8.067823e+04,9.337758e-01,9.107618e-01,9.108220e-01,3.187098e-02,9.940314e-08,2.992124e+01,1.016891e+01,1.975233e+01,3.185661e+01,1.693793e+02
1.237154e+05,1.431892e+00,8.068823e+04,9.338916e-01,9.107618e-01,9.108229e-01,3.187197e-02,9.938823e-08,2.992124e+01,1.016898e+01,1.975227e+01,3.185661e+01,1.693783e+02
1.237254e+05,1.432007e+00,8.069823e+04,9.340073e-01,9.107618e-01,9.108238e-01,3.187296e-02,9.937333e-08,2.992124e+01,1.016904e+01,1.975220e+01,3.185660e+01,1.693773e+02
1.237354e+05,1.432123e+00,8.070823e+04,9.341231e-01,9.107618e-01,9.108247e-01,3.187396e-02,9.935842e-08,2.992124e+01,1.016910e+01,1.975214e+01,3.185659e+01,1.693763e+02
1.237454e+05,1.432239e+00,8.071824e+04,9.342388e-01,9.107618e-01,9.108257e-01,3.187495e-02,9.934352e-08,2.992124e+01,1.016917e+01,1.975207e+01,3.185659e+01,1.693753e+02
1.237554e+05,1.432355e+00,8.072824e+04,9.343546e-01,9.107618e-01,9.108266e-01,3.187594e-02,9.932863e-08,2.992124e+01,1.016923e+01,1.975201e+01,3.185658e+01,1.693743e+02
1.237654e+05,1.432470e+00,8.073824e+04,9.344703e-01,9.107618e-01,9.108275e-01,3.187694e-02,9.931373e-08,2.992124e+01,1.016930e+01,1.975195e+01,3.185658e+01,1.693733e+02
1.237754e+05,1.432586e+00,8.074824e+04,9.345861e-01,9.107618e-01,9.108284e-01,3.187793e-02,9.929884e-08,2.992124e+01,1.016936e+01,1.975188e+01,3.185657e+01,1.693723e+02
1.237854e+05,1.432702e+00,8.075824e+04,9.347018e-01,9.107618e-01,9.108293e-01,3.187892e-02,9.928396e-08,2.992124e+01,1.016942e+01,1.975182e+01,3.185656e+01,1.693713e+02
1.237954e+05,1.432818e+00,8.076824e+04,9.348176e-01,9.107618e-01,9.108302e-01,3.187992e-02,9.926908e-08,2.992124e+01,1.016949e+01,1.975175e+01,3.185656e+01,1.693703e+02
1.238054e+05,1.432933e+00,8.077824e+04,9.349334e-01,9.107618e-01,9.108311e-01,3.188091e-02,9.925420e-08,2.992124e+01,1.016955e+01,1.975169e+01,3.185655e+01,1.693693e+02
1.238154e+05,1.433049e+00,8.078824e+04,9.350491e-01,9.107618e-01,9.108320e-01,3.188190e-02,9.923932e-08,2.992124e+01,1.016962e+01,1.975162e+01,3.185654e+01,1.693683e+02
1.238254e+05,1.433165e+00,8.079824e+04,9.351649e-01,9.107618e-01,9.108329e-01,3.188289e-02,9.922445e-08,2.992124e+01,1.016968e+01,1.975156e+01,3.185654e+01,1.693673e+02
1.238354e+05,1.433281e+00,8.080824e+04,9.352806e-01,9.107618e-01,9.108338e-01,3.188389e-02,9.920959e-08,2.992124e+01,1.016974e+01,1.975150e+01,3.185653e+01,1.693663e+02
1.238454e+05,1.433396e+00,8.081825e+04,9.353964e-01,9.107618e-01,9.108347e-01,3.188488e-02,9.919472e-08,2.992124e+01,1.016981e+01,1.975143e+01,3.185653e+01,1.693653e+02
1.238554e+05,1.433512e+00,8.082825e+04,9.355121e-01,9.107618e-01,9.108356e-01,3.188587e-02,9.917986e-08,2.992124e+01,1.016987e+01,1.975137e+01,3.185652e+01,1.693643e+02
1.238654e+05,1.433628e+00,8.083825e+04,9.356279e-01,9.107618e-01,9.108365e-01,3.188686e-02,9.916500e-08,2.992124e+01,1.016994e+01,1.975130e+01,3.185651e+01,1.693633e+02
1.238754e+05,1.433744e+00,8.084825e+04,9.357436e-01,9.107618e-01,9.108374e-01,3.188785e-02,9.915015e-08,2.992124e+01,1.017000e+01,1.975124e+01,3.185651e+01,1.693624e+02
1.238854e+05,1.433859e+00,8.085825e+04,9.358594e-01,9.107618e-01,9.108383e-01,3.188885e-02,9.913530e-08,2.992124e+01,1.017007e+01,1.975118e+01,3.185650e+01,1.693614e+02
1.238955e+05,1.433975e+00,8.086825e+04,9.359751e-01,9.107618e-01,9.108392e-01,3.188984e-02,9.912046e-08,2.992124e+01,1.017013e+01,1.975111e+01,3.185649e+01,1.693604e+02
1.239055e+05,1.434091e+00,8.087825e+04,9.360909e-01,9.107618e-01,9.108401e-01,3.189083e-02,9.910561e-08,2.992124e+01,1.017019e+01,1.975105e+01,3.185649e+01,1.693594e+02
1.239155e+05,1.434207e+00,8.088825e+04,9.362066e-01,9.107618e-01,9.108410e-01,3.189182e-02,9.909077e-08,2.992124e+01,1.017026e+01,1.975098e+01,3.185648e+01,1.693584e+02
1.239255e+05,1.434322e+00,8.089825e+04,9.363224e-01,9.107618e-01,9.108419e-01,3.189281e-02,9.907594e-08,2.992124e+01,1.017032e+01,1.975092e+01,3.185647e+01,1.693574e+02
1.239355e+05,1.434438e+00,8.090826e+04,9.364381e-01,9.107618e-01,9.108428e-01,3.189380e-02,9.906111e-08,2.992124e+01,1.017039e+01,1.975086e+01,3.185647e+01,1.693564e+02
1.239455e+05,1.434554e+00,8.091826e+04,9.365539e-01,9.107618e-01,9.108437e-01,3.189479e-02,9.904628e-08,2.992124e+01,1.017045e+01,1.975079e+01,3.185646e+01,1.693554e+02
1.239555e+05,1.434670e+00,8.092826e+04,9.366696e-01,9.107618e-01,9.108446e-01,3.189578e-02,9.903146e-08,2.992124e+01,1.017051e+01,1.975073e+01,3.185646e+01,1.693544e+02
1.239655e+05,1.434785e+00,8.093826e+04,9.367854e-01,9.107618e-01,9.108455e-01,3.189677e-02,9.901663e-08,2.992124e+01,1.017058e+01,1.975066e+01,3.185645e+01,1.693534e+02
1.239755e+05,1.434901e+00,8.094826e+04,9.369011e-01,9.107618e-01,9.108464e-01,3.189776e-02,9.900182e-08,2.992124e+01,1.017064e+01,1.975060e+01,3.185644e+01,1.693524e+02
1.239855e+05,1.435017e+00,8.095826e+04,9.370169e-01,9.107618e-01,9.108473e-01,3.189875e-02,9.898700e-08,2.992124e+01,1.017071e+01,1.975054e+01,3.185644e+01,1.693514e+02
1.239955e+05,1.435133e+00,8.096826e+04,9.371327e-01,9.107618e-01,9.108482e-01,3.189974e-02,9.897219e-08,2.992124e+01,1.017077e+01,1.975047e+01,3.185643e+01,1.693504e+02
1.240055e+05,1.435248e+00,8.097826e+04,9.372484e-01,9.107618e-01,9.108491e-01,3.190073e-02,9.895739e-08,2.992124e+01,1.017083e+01,1.975041e+01,3.185642e+01,1.693494e+02
1.240155e+05,1.435364e+00,8.098826e+04,9.373642e-01,9.107618e-01,9.108500e-01,3.190172e-02,9.894258e-08,2.992124e+01,1.017090e+01,1.975034e+01,3.185642e+01,1.693484e+02
1.240255e+05,1.435480e+00,8.099826e+04,9.374799e-01,9.107618e-01,9.108509e-01,3.190271e-02,9.892778e-08,2.992124e+01,1.017096e+01,1.975028e+01,3.185641e+01,1.693474e+02
1.240355e+05,1.435596e+00,8.100827e+04,9.375957e-01,9.107618e-01,9.108518e-01,3.190370e-02,9.891299e-08,2.992124e+01,1.017103e+01,1.975022e+01,3.185641e+01,1.693464e+02
1.240455e+05,1.435711e+00,8.101827e+04,9.377114e-01,9.107618e-01,9.108527e-01,3.190469e-02,9.889820e-08,2.992124e+01,1.017109e+01,1.975015e+01,3.185640e+01,1.693454e+02
1.240555e+05,1.435827e+00,8.102827e+04,9.378272e-01,9.107618e-01,9.108536e-01,3.190568e-02,9.888341e-08,2.992124e+01,1.017115e+01,1.975009e+01,3.185639e+01,1.693444e+02
1.240655e+05,1.435943e+00,8.103827e+04,9.379429e-01,9.107618e-01,9.108545e-01,3.190667e-02,9.886862e-08,2.992124e+01,1.017122e+01,1.975002e+01,3.185639e+01,1.693434e+02
1.240755e+05,1.436059e+00,8.104827e+04,9.380587e-01,9.107618e-01,9.108554e-01,3.190766e-02,9.885384e-08,2.992124e+01,1.017128e+01,1.974996e+01,3.185638e+01,1.693424e+02
1.240855e+05,1.436174e+00,8.105827e+04,9.381744e-01,9.107618e-01,9.108563e-01,3.190865e-02,9.883906e-08,2.992124e+01,1.017135e+01,1.974990e+01,3.185637e+01,1.693414e+02
1.240955e+05,1.436290e+00,8.106827e+04,9.382902e-01,9.107618e-01,9.108572e-01,3.190963e-02,9.882429e-08,2.992124e+01,1.017141e+01,1.974983e+01,3.185637e+01,1.693404e+02
1.241055e+05,1.436406e+00,8.107827e+04,9.384059e-01,9.107618e-01,9.108581e-01,3.191062e-02,9.880952e-08,2.992124e+01,1.017147e+01,1.974977e+01,3.185636e+01,1.693394e+02
1.241155e+05,1.436522e+00,8.108827e+04,9.385217e-01,9.107618e-01,9.108590e-01,3.191161e-02,9.879475e-08,2.992124e+01,1.017154e+01,1.974970e+01,3.185636e+01,1.693384e+02
1.241255e+05,1.436637e+00,8.109827e+04,9.386374e-01,9.107618e-01,9.108599e-01,3.191260e-02,9.877999e-08,2.992124e+01,1.017160e+01,1.974964e+01,3.185635e+01,1.693374e+02
1.241355e+05,1.436753e+00,8.110828e+04,9.387532e-01,9.107618e-01,9.108608e-01,3.191359e-02,9.876523e-08,2.992124e+01,1.017167e+01,1.974957e+01,3.185634e+01,1.693364e+02
1.241455e+05,1.436869e+00,8.111828e+04,9.388689e-01,9.107618e-01,9.108617e-01,3.191457e-02,9.875047e-08,2.992124e+01,1.017173e+01,1.974951e+01,3.185634e+01,1.693354e+02
1.241555e+05,1.436985e+00,8.112828e+04,9.389847e-01,9.107618e-01,9.108626e-01,3.191556e-02,9.873572e-08,2.992124e+01,1.017179e+01,1.974945e+01,3.185633e+01,1.693344e+02
1.241655e+05,1.437100e+00,8.113828e+04,9.391004e-01,9.107618e-01,9.108635e-01,3.191655e-02,9.872097e-08,2.992124e+01,1.017186e+01,1.974938e+01,3.185632e+01,1.693334e+02
1.241755e+05,1.437216e+00,8.114828e+04,9.392162e-01,9.107618e-01,9.108644e-01,3.191754e-02,9.870622e-08,2.992124e+01,1.017192e+01,1.974932e+01,3.185632e+01,1.693324e+02
1.241855e+05,1.437332e+00,8.115828e+04,9.393320e-01,9.107618e-01,9.108653e-01,3.191852e-02,9.869148e-08,2.992124e+01,1.017199e+01,1.974925e+01,3.185631e+01,1.693314e+02
1.241955e+05,1.437448e+00,8.116828e+04,9.394477e-01,9.107618e-01,9.108662e-01,3.191951e-02,9.867674e-08,2.992124e+01,1.017205e+01,1.974919e+01,3.185631e+01,1.693304e+02
1.242055e+05,1.437563e+00,8.117828e+04,9.395635e-01,9.107618e-01,9.108671e-01,3.192050e-02,9.866200e-08,2.992124e+01,1.017211e+01,1.974913e+01,3.185630e+01,1.693294e+02
1.242155e+05,1.437679e+00,8.118828e+04,9.396792e-01,9.107618e-01,9.108680e-01,3.192148e-02,9.864727e-08,2.992124e+01,1.017218e+01,1.974906e+01,3.185629e+01,1.693284e+02
1.242255e+05,1.437795e+00,8.119828e+04,9.397950e-01,9.107618e-01,9.108689e-01,3.192247e-02,9.863254e-08,2.992124e+01,1.017224e+01,1.974900e+01,3.185629e+01,1.693274e+02
1.242355e+05,1.437911e+00,8.120829e+04,9.399107e-01,9.107618e-01,9.108698e-01,3.192346e-02,9.861782e-08,2.992124e+01,1.017231e+01,1.974893e+01,3.185628e+01,1.693264e+02
1.242455e+05,1.438026e+00,8.121829e+04,9.400265e-01,9.107618e-01,9.108707e-01,3.192444e-02,9.860310e-08,2.992124e+01,1.017237e+01,1.974887e+01,3.185627e+01,1.693254e+02
1.242555e+05,1.438142e+00,8.122829e+04,9.401422e-01,9.107618e-01,9.108716e-01,3.192543e-02,9.858838e-08,2.992124e+01,1.017244e+01,1.974881e+01,3.185627e+01,1.693244e+02
1.242655e+05,1.438258e+00,8.123829e+04,9.402580e-01,9.107618e-01,9.108725e-01,3.192641e-02,9.857367e-08,2.992124e+01,1.017250e+01,1.974874e+01,3.185626e+01,1.693234e+02
1.242755e+05,1.438374e+00,8.124829e+04,9.403737e-01,9.107618e-01,9.108734e-01,3.192740e-02,9.855896e-08,2.992124e+01,1.017256e+01,1.974868e+01,3.185626e+01,1.693224e+02
1.242855e+05,1.438489e+00,8.125829e+04,9.404895e-01,9.107618e-01,9.108743e-01,3.192839e-02,9.854425e-08,2.992124e+01,1.017263e+01,1.974861e+01,3.185625e+01,1.693214e+02
1.242955e+05,1.438605e+00,8.126829e+04,9.406052e-01,9.107618e-01,9.108752e-01,3.192937e-02,9.852955e-08,2.992124e+01,1.017269e+01,1.974855e+01,3.185624e+01,1.693204e+02
1.243055e+05,1.438721e+00,8.127829e+04,9.407210e-01,9.107618e-01,9.108761e-01,3.193036e-02,9.851485e-08,2.992124e+01,1.017276e+01,1.974849e+01,3.185624e+01,1.693194e+02
1.243155e+05,1.438837e+00,8.128829e+04,9.408367e-01,9.107618e-01,9.108770e-01,3.193134e-02,9.850015e-08,2.992124e+01,1.017282e+01,1.974842e+01,3.185623e+01,1.693184e+02
1.243255e+05,1.438952e+00,8.129829e+04,9.409525e-01,9.107618e-01,9.108779e-01,3.193233e-02,9.848546e-08,2.992124e+01,1.017288e+01,1.974836e+01,3.185622e+01,1.693174e+02
1.243355e+05,1.439068e+00,8.130830e+04,9.410682e-01,9.107618e-01,9.108788e-01,3.193331e-02,9.847077e-08,2.992124e+01,1.017295e+01,1.974829e+01,3.185622e+01,1.693164e+02
1.243455e+05,1.439184e+00,8.131830e+04,9.411840e-01,9.107618e-01,9.108797e-01,3.193430e-02,9.845608e-08,2.992124e+01,1.017301e+01,1.974823e+01,3.185621e+01,1.693154e+02
1.243555e+05,1.439300e+00,8.132830e+04,9.412997e-01,9.107618e-01,9.108806e-01,3.193528e-02,9.844140e-08,2.992124e+01,1.017308e+01,1.974817e+01,3.185620e+01,1.693144e+02
1.243655e+05,1.439415e+00,8.133830e+04,9.414155e-01,9.107618e-01,9.108815e-01,3.193627e-02,9.842672e-08,2.992124e+01,1.017314e+01,1.974810e+01,3.185620e+01,1.693134e+02
1.243755e+05,1.439531e+00,8.134830e+04,9.415312e-01,9.107618e-01,9.108824e-01,3.193725e-02,9.841205e-08,2.992124e+01,1.017320e+01,1.974804e+01,3.185619e+01,1.693124e+02
1.243855e+05,1.439647e+00,8.135830e+04,9.416470e-01,9.107618e-01,9.108833e-01,3.193823e-02,9.839737e-08,2.992124e+01,1.017327e+01,1.974797e+01,3.185619e+01,1.693114e+02
1.243955e+05,1.439763e+00,8.136830e+04,9.417628e-01,9.107618e-01,9.108842e-01,3.193922e-02,9.838271e-08,2.992124e+01,1.017333e+01,1.974791e+01,3.185618e+01,1.693104e+02
1.244055e+05,1.439879e+00,8.137830e+04,9.418785e-01,9.107618e-01,9.108851e-01,3.194020e-02,9.836804e-08,2.992124e+01,1.017340e+01,1.974785e+01,3.185617e+01,1.693094e+02
1.244155e+05,1.439994e+00,8.138830e+04,9.419943e-01,9.107618e-01,9.108860e-01,3.194119e-02,9.835338e-08,2.992124e+01,1.017346e+01,1.974778e+01,3.185617e+01,1.693084e+02
1.244255e+05,1.440110e+00,8.139831e+04,9.421100e-01,9.107618e-01,9.108869e-01,3.194217e-02,9.833872e-08,2.992124e+01,1.017352e+01,1.974772e+01,3.185616e+01,1.693074e+02
1.244355e+05,1.440226e+00,8.140831e+04,9.422258e-01,9.107618e-01,9.108878e-01,3.194315e-02,9.832407e-08,2.992124e+01,1.017359e+01,1.974765e+01,3.185615e+01,1.693064e+02
1.244455e+05,1.440342e+00,8.141831e+04,9.423415e-01,9.107618e-01,9.108887e-01,3.194414e-02,9.830942e-08,2.992124e+01,1.017365e+01,1.974759e+01,3.185615e+01,1.693054e+02
1.244555e+05,1.440457e+00,8.142831e+04,9.424573e-01,9.107618e-01,9.108896e-01,3.194512e-02,9.829477e-08,2.992124e+01,1.017372e+01,1.974753e+01,3.185614e+01,1.693044e+02
1.244655e+05,1.440573e+00,8.143831e+04,9.425730e-01,9.107618e-01,9.108905e-01,3.194610e-02,9.828013e-08,2.992124e+01,1.017378e+01,1.974746e+01,3.185614e+01,1.693034e+02
1.244755e+05,1.440689e+00,8.144831e+04,9.426888e-01,9.107618e-01,9.108914e-01,3.194708e-02,9.826549e-08,2.992124e+01,1.017384e+01,1.974740e+01,3.185613e+01,1.693024e+02
1.244855e+05,1.440805e+00,8.145831e+04,9.428045e-01,9.107618e-01,9.108922e-01,3.194807e-02,9.825085e-08,2.992124e+01,1.017391e+01,1.974733e+01,3.185612e+01,1.693014e+02
1.244955e+05,1.440920e+00,8.146831e+04,9.429203e-01,9.107618e-01,9.108931e-01,3.194905e-02,9.823622e-08,2.992124e+01,1.017397e+01,1.974727e+01,3.185612e+01,1.693004e+02
1.245055e+05,1.441036e+00,8.147831e+04,9.430360e-01,9.107623e-01,9.108940e-01,3.195003e-02,9.822159e-08,2.992117e+01,1.017400e+01,1.974717e+01,3.185602e+01,1.692977e+02
1.245155e+05,1.441152e+00,8.148831e+04,9.431518e-01,9.107632e-01,9.108949e-01,3.195101e-02,9.820696e-08,2.992104e+01,1.017400e+01,1.974704e+01,3.185586e+01,1.692937e+02
1.245255e+05,1.441268e+00,8.149832e+04,9.432675e-01,9.107641e-01,9.108958e-01,3.195200e-02,9.819234e-08,2.992091e+01,1.017400e+01,1.974691e+01,3.185570e+01,1.692897e+02
1.245355e+05,1.441383e+00,8.150832e+04,9.433833e-01,9.107650e-01,9.108967e-01,3.195298e-02,9.817772e-08,2.992078e+01,1.017400e+01,1.974678e+01,3.185553e+01,1.692857e+02
1.245455e+05,1.441499e+00,8.151832e+04,9.434990e-01,9.107659e-01,9.108976e-01,3.195396e-02,9.816311e-08,2.992065e+01,1.017400e+01,1.974665e+01,3.185537e+01,1.692817e+02
1.245555e+05,1.441615e+00,8.152832e+04,9.436148e-01,9.107669e-01,9.108985e-01,3.195494e-02,9.814850e-08,2.992053e+01,1.017400e+01,1.974653e+01,3.185521e+01,1.692777e+02
1.245655e+05,1.441731e+00,8.153832e+04,9.437305e-01,9.107678e-01,9.108994e-01,3.195592e-02,9.813389e-08,2.992040e+01,1.017400e+01,1.974640e+01,3.185505e+01,1.692737e+02
1.245755e+05,1.441846e+00,8.154832e+04,9.438463e-01,9.107687e-01,9.109003e-01,3.195690e-02,9.811928e-08,2.992027e+01,1.017400e+01,1.974627e+01,3.185488e+01,1.692697e+02
1.245855e+05,1.441962e+00,8.155832e+04,9.439621e-01,9.107696e-01,9.109012e-01,3.195789e-02,9.810468e-08,2.992014e+01,1.017400e+01,1.974614e+01,3.185472e+01,1.692657e+02
1.245955e+05,1.442078e+00,8.156832e+04,9.440778e-01,9.107705e-01,9.109021e-01,3.195887e-02,9.809008e-08,2.992001e+01,1.017400e+01,1.974601e+01,3.185456e+01,1.692617e+02
1.246055e+05,1.442194e+00,8.157832e+04,9.441936e-01,9.107714e-01,9.109030e-01,3.195985e-02,9.807549e-08,2.991988e+01,1.017400e+01,1.974588e+01,3.185440e+01,1.692577e+02
1.246155e+05,1.442309e+00,8.158832e+04,9.443093e-01,9.107723e-01,9.109039e-01,3.196083e-02,9.806090e-08,2.991976e+01,1.017400e+01,1.974576e+01,3.185423e+01,1.692537e+02
1.246255e+05,1.442425e+00,8.159833e+04,9.444251e-01,9.107732e-01,9.109048e-01,3.196181e-02,9.804631e-08,2.991963e+01,1.017400e+01,1.974563e+01,3.185407e+01,1.692497e+02
1.246355e+05,1.442541e+00,8.160833e+04,9.445408e-01,9.107741e-01,9.109057e-01,3.196279e-02,9.803173e-08,2.991950e+01,1.017400e+01,1.974550e+01,3.185391e+01,1.692457e+02
1.246455e+05,1.442657e+00,8.161833e+04,9.446566e-01,9.107750e-01,9.109066e-01,3.196377e-02,9.801715e-08,2.991937e+01,1.017400e+01,1.974537e+01,3.185375e+01,1.692417e+02
1.246555e+05,1.442772e+00,8.162833e+04,9.447723e-01,9.107759e-01,9.109074e-01,3.196475e-02,9.800257e-08,2.991924e+01,1.017400e+01,1.974524e+01,3.185358e+01,1.692377e+02
1.246655e+05,1.442888e+00,8.163833e+04,9.448881e-01,9.107768e-01,9.109083e-01,3.196573e-02,9.798800e-08,2.991911e+01,1.017400e+01,1.974511e+01,3.185342e+01,1.692337e+02
1.246755e+05,1.443004e+00,8.164833e+04,9.450038e-01,9.107777e-01,9.109092e-01,3.196671e-02,9.797343e-08,2.991899e+01,1.017400e+01,1.974499e+01,3.185326e+01,1.692297e+02
1.246855e+05,1.443120e+00,8.165833e+04,9.451196e-01,9.107787e-01,9.109101e-01,3.196769e-02,9.795886e-08,2.991886e+01,1.017400e+01,1.974486e+01,3.185310e+01,1.692257e+02
1.246955e+05,1.443235e+00,8.166833e+04,9.452353e-01,9.107796e-01,9.109110e-01,3.196867e-02,9.794430e-08,2.991873e+01,1.017400e+01,1.974473e+01,3.185293e+01,1.692217e+02
1.247055e+05,1.443351e+00,8.167833e+04,9.453511e-01,9.107805e-01,9.109119e-01,3.196965e-02,9.792974e-08,2.991860e+01,1.017400e+01,1.974460e+01,3.185277e+01,1.692177e+02
1.247155e+05,1.443467e+00,8.168833e+04,9.454668e-01,9.107814e-01,9.109128e-01,3.197063e-02,9.791518e-08,2.991847e+01,1.017400e+01,1.974447e+01,3.185261e+01,1.692137e+02
1.247255e+05,1.443583e+00,8.169834e+04,9.455826e-01,9.107823e-01,9.109137e-01,3.197161e-02,9.790063e-08,2.991834e+01,1.017400e+01,1.974434e+01,3.185245e+01,1.692097e+02
1.247355e+05,1.443698e+00,8.170834e+04,9.456983e-01,9.107832e-01,9.109146e-01,3.197259e-02,9.788608e-08,2.991822e+01,1.017400e+01,1.974422e+01,3.185228e+01,1.692057e+02
1.247455e+05,1.443814e+00,8.171834e+04,9.458141e-01,9.107841e-01,9.109155e-01,3.197357e-02,9.787153e-08,2.991809e+01,1.017400e+01,1.974409e+01,3.185212e+01,1.692017e+02
1.247555e+05,1.443930e+00,8.172834e+04,9.459298e-01,9.107850e-01,9.109164e-01,3.197454e-02,9.785699e-08,2.991796e+01,1.017400e+01,1.974396e+01,3.185196e+01,1.691977e+02
1.247655e+05,1.444046e+00,8.173834e+04,9.460456e-01,9.107859e-01,9.109173e-01,3.197552e-02,9.784245e-08,2.991783e+01,1.017400e+01,1.974383e+01,3.185180e+01,1.691937e+02
1.247755e+05,1.444161e+00,8.174834e+04,9.461614e-01,9.107868e-01,9.109181e-01,3.197650e-02,9.782792e-08,2.991770e+01,1.017400e+01,1.974370e+01,3.185163e+01,1.691897e+02
1.247855e+05,1.444277e+00,8.175834e+04,9.462771e-01,9.107877e-01,9.109190e-01,3.197748e-02,9.781339e-08,2.991757e+01,1.017400e+01,1.974357e+01,3.185147e+01,1.691857e+02
1.247955e+05,1.444393e+00,8.176834e+04,9.463929e-01,9.107886e-01,9.109199e-01,3.197846e-02,9.779886e-08,2.991745e+01,1.017400e+01,1.974345e+01,3.185131e+01,1.691817e+02
1.248055e+05,1.444509e+00,8.177834e+04,9.465086e-01,9.107896e-01,9.109208e-01,3.197944e-02,9.778434e-08,2.991732e+01,1.017400e+01,1.974332e+01,3.185115e+01,1.691777e+02
1.248155e+05,1.444624e+00,8.178834e+04,9.466244e-01,9.107905e-01,9.109217e-01,3.198041e-02,9.776981e-08,2.991719e+01,1.017400e+01,1.974319e+01,3.185098e+01,1.691737e+02
1.248255e+05,1.444740e+00,8.179835e+04,9.467401e-01,9.107914e-01,9.109226e-01,3.198139e-02,9.775530e-08,2.991706e+01,1.017400e+01,1.974306e+01,3.185082e+01,1.691697e+02
1.248355e+05,1.444856e+00,8.180835e+04,9.468559e-01,9.107923e-01,9.109235e-01,3.198237e-02,9.774078e-08,2.991693e+01,1.017400e+01,1.974293e+01,3.185066e+01,1.691657e+02
1.248455e+05,1.444972e+00,8.181835e+04,9.469716e-01,9.107932e-01,9.109244e-01,3.198335e-02,9.772627e-08,2.991680e+01,1.017400e+01,1.974280e+01,3.185050e+01,1.691617e+02
1.248555e+05,1.445087e+00,8.182835e+04,9.470874e-01,9.107941e-01,9.109253e-01,3.198432e-02,9.771176e-08,2.991668e+01,1.017400e+01,1.974268e+01,3.185033e+01,1.691577e+02
1.248655e+05,1.445203e+00,8.183835e+04,9.472031e-01,9.107950e-01,9.109262e-01,3.198530e-02,9.769726e-08,2.991655e+01,1.017400e+01,1.974255e+01,3.185017e+01,1.691537e+02
1.248756e+05,1.445319e+00,8.184835e+04,9.473189e-01,9.107959e-01,9.109271e-01,3.198628e-02,9.768276e-08,2.991642e+01,1.017400e+01,1.974242e+01,3.185001e+01,1.691496e+02
1.248856e+05,1.445435e+00,8.185835e+04,9.474346e-01,9.107968e-01,9.109279e-01,3.198726e-02,9.766826e-08,2.991629e+01,1.017400e+01,1.974229e+01,3.184985e+01,1.691456e+02
1.248956e+05,1.445550e+00,8.186835e+04,9.475504e-01,9.107977e-01,9.109288e-01,3.198823e-02,9.765377e-08,2.991616e+01,1.017400e+01,1.974216e+01,3.184968e+01,1.691416e+02
1.249056e+05,1.445666e+00,8.187835e+04,9.476661e-01,9.107986e-01,9.109297e-01,3.198921e-02,9.763928e-08,2.991603e+01,1.017400e+01,1.974203e+01,3.184952e+01,1.691376e+02
1.249156e+05,1.445782e+00,8.188836e+04,9.477819e-01,9.107995e-01,9.109306e-01,3.199018e-02,9.762479e-08,2.991591e+01,1.017400e+01,1.974191e+01,3.184936e+01,1.691336e+02
1.249256e+05,1.445898e+00,8.189836e+04,9.478976e-01,9.108004e-01,9.109315e-01,3.199116e-02,9.761031e-08,2.991578e+01,1.017400e+01,1.974178e+01,3.184920e+01,1.691296e+02
1.249356e+05,1.446013e+00,8.190836e+04,9.480134e-01,9.108014e-01,9.109324e-01,3.199214e-02,9.759583e-08,2.991565e+01,1.017400e+01,1.974165e+01,3.184903e+01,1.691256e+02
1.249456e+05,1.446129e+00,8.191836e+04,9.481291e-01,9.108023e-01,9.109333e-01,3.199311e-02,9.758135e-08,2.991552e+01,1.017400e+01,1.974152e+01,3.184887e+01,1.691216e+02
1.249556e+05,1.446245e+00,8.192836e+04,9.482449e-01,9.108032e-01,9.109342e-01,3.199409e-02,9.756688e-08,2.991539e+01,1.017400e+01,1.974139e+01,3.184871e+01,1.691176e+02
1.249656e+05,1.446361e+00,8.193836e+04,9.483607e-01,9.108041e-01,9.109351e-01,3.199506e-02,9.755241e-08,2.991526e+01,1.017400e+01,1.974126e+01,3.184855e+01,1.691136e+02
1.249756e+05,1.446476e+00,8.194836e+04,9.484764e-01,9.108050e-01,9.109359e-01,3.199604e-02,9.753795e-08,2.991514e+01,1.017400e+01,1.974114e+01,3.184838e+01,1.691096e+02
1.249856e+05,1.446592e+00,8.195836e+04,9.485922e-01,9.108059e-01,9.109368e-01,3.199702e-02,9.752349e-08,2.991501e+01,1.017400e+01,1.974101e+01,3.184822e+01,1.691056e+02
1.249956e+05,1.446708e+00,8.196836e+04,9.487079e-01,9.108068e-01,9.109377e-01,3.199799e-02,9.750903e-08,2.991488e+01,1.017400e+01,1.974088e+01,3.184806e+01,1.691016e+02
1.250056e+05,1.446824e+00,8.197836e+04,9.488237e-01,9.108077e-01,9.109386e-01,3.199897e-02,9.749457e-08,2.991475e+01,1.017400e+01,1.974075e+01,3.184790e+01,1.690976e+02
1.250156e+05,1.446939e+00,8.198837e+04,9.489394e-01,9.108086e-01,9.109395e-01,3.199994e-02,9.748012e-08,2.991462e+01,1.017400e+01,1.974062e+01,3.184773e+01,1.690936e+02
1.250256e+05,1.447055e+00,8.199837e+04,9.490552e-01,9.108095e-01,9.109404e-01,3.200092e-02,9.746567e-08,2.991449e+01,1.017400e+01,1.974049e+01,3.184757e+01,1.690896e+02
1.250356e+05,1.447171e+00,8.200837e+04,9.491709e-01,9.108104e-01,9.109413e-01,3.200189e-02,9.745123e-08,2.991437e+01,1.017400e+01,1.974037e+01,3.184741e+01,1.690856e+02
1.250456e+05,1.447287e+00,8.201837e+04,9.492867e-01,9.108113e-01,9.109422e-01,3.200287e-02,9.743678e-08,2.991424e+01,1.017400e+01,1.974024e+01,3.184725e+01,1.690816e+02
1.250556e+05,1.447402e+00,8.202837e+04,9.494024e-01,9.108123e-01,9.109431e-01,3.200384e-02,9.742235e-08,2.991411e+01,1.017400e+01,1.974011e+01,3.184708e+01,1.690776e+02
1.250656e+05,1.447518e+00,8.203837e+04,9.495182e-01,9.108132e-01,9.109439e-01,3.200481e-02,9.740791e-08,2.991398e+01,1.017400e+01,1.973998e+01,3.184692e+01,1.690736e+02
1.250756e+05,1.447634e+00,8.204837e+04,9.496339e-01,9.108141e-01,9.109448e-01,3.200579e-02,9.739348e-08,2.991385e+01,1.017400e+01,1.973985e+01,3.184676e+01,1.690696e+02
1.250856e+05,1.447750e+00,8.205837e+04,9.497497e-01,9.108150e-01,9.109457e-01,3.200676e-02,9.737905e-08,2.991372e+01,1.017400e+01,1.973972e+01,3.184660e+01,1.690656e+02
1.250956e+05,1.447865e+00,8.206837e+04,9.498654e-01,9.108159e-01,9.109466e-01,3.200774e-02,9.736463e-08,2.991360e+01,1.017400e+01,1.973960e+01,3.184643e+01,1.690616e+02
1.251056e+05,1.447981e+00,8.207837e+04,9.499812e-01,9.108168e-01,9.109475e-01,3.200871e-02,9.735021e-08,2.991347e+01,1.017400e+01,1.973947e+01,3.184627e+01,1.690576e+02
1.251156e+05,1.448097e+00,8.208838e+04,9.500969e-01,9.108177e-01,9.109484e-01,3.200968e-02,9.733579e-08,2.991334e+01,1.017400e+01,1.973934e+01,3.184611e+01,1.690536e+02
1.251256e+05,1.448213e+00,8.209838e+04,9.502127e-01,9.108186e-01,9.109493e-01,3.201066e-02,9.732138e-08,2.991321e+01,1.017400e+01,1.973921e+01,3.184595e+01,1.690496e+02
1.251356e+05,1.448328e+00,8.210838e+04,9.503284e-01,9.108195e-01,9.109501e-01,3.201163e-02,9.730696e-08,2.991308e+01,1.017400e+01,1.973908e+01,3.184578e+01,1.690456e+02
1.251456e+05,1.448444e+00,8.211838e+04,9.504442e-01,9.108204e-01,9.109510e-01,3.201260e-02,9.729256e-08,2.991295e+01,1.017400e+01,1.973895e+01,3.184562e+01,1.690416e+02
1.251556e+05,1.448560e+00,8.212838e+04,9.505599e-01,9.108213e-01,9.109519e-01,3.201358e-02,9.727815e-08,2.991283e+01,1.017400e+01,1.973883e+01,3.184546e+01,1.690376e+02
1.251656e+05,1.448676e+00,8.213838e+04,9.506757e-01,9.108222e-01,9.109528e-01,3.201455e-02,9.726375e-08,2.991270e+01,1.017400e+01,1.973870e+01,3.184530e+01,1.690336e+02
1.251756e+05,1.448791e+00,8.214838e+04,9.507915e-01,9.108231e-01,9.109537e-01,3.201552e-02,9.724936e-08,2.991257e+01,1.017400e+01,1.973857e+01,3.184513e+01,1.690296e+02
1.251856e+05,1.448907e+00,8.215838e+04,9.509072e-01,9.108241e-01,9.109546e-01,3.201649e-02,9.723496e-08,2.991244e+01,1.017400e+01,1.973844e+01,3.184497e+01,1.690256e+02
1.251956e+05,1.449023e+00,8.216838e+04,9.510230e-01,9.108250e-01,9.109555e-01,3.201747e-02,9.722057e-08,2.991231e+01,1.017400e+01,1.973831e+01,3.184481e+01,1.690216e+02
1.252056e+05,1.449139e+00,8.217838e+04,9.511387e-01,9.108259e-01,9.109564e-01,3.201844e-02,9.720619e-08,2.991218e+01,1.017400e+01,1.973818e+01,3.184465e+01,1.690176e+02
1.252156e+05,1.449254e+00,8.218839e+04,9.512545e-01,9.108268e-01,9.109572e-01,3.201941e-02,9.719180e-08,2.991206e+01,1.017400e+01,1.973806e+01,3.184448e+01,1.690136e+02
1.252256e+05,1.449370e+00,8.219839e+04,9.513702e-01,9.108277e-01,9.109581e-01,3.202038e-02,9.717742e-08,2.991193e+01,1.017400e+01,1.973793e+01,3.184432e+01,1.690096e+02
1.252356e+05,1.449486e+00,8.220839e+04,9.514860e-01,9.108286e-01,9.109590e-01,3.202135e-02,9.716305e-08,2.991180e+01,1.017400e+01,1.973780e+01,3.184416e+01,1.690056e+02
1.252456e+05,1.449602e+00,8.221839e+04,9.516017e-01,9.108295e-01,9.109599e-01,3.202233e-02,9.714867e-08,2.991167e+01,1.017400e+01,1.973767e+01,3.184400e+01,1.690016e+02
1.252556e+05,1.449717e+00,8.222839e+04,9.517175e-01,9.108304e-01,9.109608e-01,3.202330e-02,9.713431e-08,2.991154e+01,1.017400e+01,1.973754e+01,3.184383e+01,1.689976e+02
1.252656e+05,1.449833e+00,8.223839e+04,9.518332e-01,9.108313e-01,9.109617e-01,3.202427e-02,9.711994e-08,2.991141e+01,1.017400e+01,1.973741e+01,3.184367e+01,1.689936e+02
1.252756e+05,1.449949e+00,8.224839e+04,9.519490e-01,9.108322e-01,9.109625e-01,3.202524e-02,9.710558e-08,2.991129e+01,1.017400e+01,1.973729e+01,3.184351e+01,1.689896e+02
1.252856e+05,1.450065e+00,8.225839e+04,9.520647e-01,9.108331e-01,9.109634e-01,3.202621e-02,9.709122e-08,2.991116e+01,1.017400e+01,1.973716e+01,3.184335e+01,1.689856e+02
1.252956e+05,1.450180e+00,8.226839e+04,9.521805e-01,9.108340e-01,9.109643e-01,3.202718e-02,9.707686e-08,2.991103e+01,1.017400e+01,1.973703e+01,3.184318e+01,1.689816e+02
1.253056e+05,1.450296e+00,8.227839e+04,9.522962e-01,9.108350e-01,9.109652e-01,3.202815e-02,9.706251e-08,2.991090e+01,1.017400e+01,1.973690e+01,3.184302e+01,1.689776e+02
1.253156e+05,1.450412e+00,8.228840e+04,9.524120e-01,9.108359e-01,9.109661e-01,3.202912e-02,9.704816e-08,2.991077e+01,1.017400e+01,1.973677e+01,3.184286e+01,1.689736e+02
1.253256e+05,1.450528e+00,8.229840e+04,9.525277e-01,9.108368e-01,9.109670e-01,3.203009e-02,9.703381e-08,2.991064e+01,1.017400e+01,1.973664e+01,3.184270e+01,1.689696e+02
1.253356e+05,1.450643e+00,8.230840e+04,9.526435e-01,9.108377e-01,9.109679e-01,3.203106e-02,9.701947e-08,2.991052e+01,1.017400e+01,1.973652e+01,3.184253e+01,1.689656e+02
1.253456e+05,1.450759e+00,8.231840e+04,9.527592e-01,9.108386e-01,9.109687e-01,3.203203e-02,9.700513e-08,2.991039e+01,1.017400e+01,1.973639e+01,3.184237e+01,1.689616e+02
1.253556e+05,1.450875e+00,8.232840e+04,9.528750e-01,9.108395e-01,9.109696e-01,3.203300e-02,9.699080e-08,2.991026e+01,1.017400e+01,1.973626e+01,3.184221e+01,1.689576e+02
1.253656e+05,1.450991e+00,8.233840e+04,9.529908e-01,9.108404e-01,9.109705e-01,3.203397e-02,9.697647e-08,2.991013e+01,1.017400e+01,1.973613e+01,3.184205e+01,1.689536e+02
1.253756e+05,1.451107e+00,8.234840e+04,9.531065e-01,9.108413e-01,9.109714e-01,3.203494e-02,9.696214e-08,2.991000e+01,1.017400e+01,1.973600e+01,3.184188e+01,1.689496e+02
1.253856e+05,1.451222e+00,8.235840e+04,9.532223e-01,9.108422e-01,9.109723e-01,3.203591e-02,9.694781e-08,2.990987e+01,1.017400e+01,1.973587e+01,3.184172e+01,1.689456e+02
1.253956e+05,1.451338e+00,8.236840e+04,9.533380e-01,9.108431e-01,9.109732e-01,3.203688e-02,9.693349e-08,2.990975e+01,1.017400e+01,1.973575e+01,3.184156e+01,1.689416e+02
1.254056e+05,1.451454e+00,8.237841e+04,9.534538e-01,9.108440e-01,9.109740e-01,3.203785e-02,9.691917e-08,2.990962e+01,1.017400e+01,1.973562e+01,3.184140e+01,1.689376e+02
1.254156e+05,1.451570e+00,8.238841e+04,9.535695e-01,9.108449e-01,9.109749e-01,3.203882e-02,9.690486e-08,2.990949e+01,1.017400e+01,1.973549e+01,3.184123e+01,1.689336e+02
1.254256e+05,1.451685e+00,8.239841e+04,9.536853e-01,9.108458e-01,9.109758e-01,3.203979e-02,9.689055e-08,2.990936e+01,1.017400e+01,1.973536e+01,3.184107e+01,1.689295e+02
1.254356e+05,1.451801e+00,8.240841e+04,9.538010e-01,9.108468e-01,9.109767e-01,3.204076e-02,9.687624e-08,2.990923e+01,1.017400e+01,1.973523e+01,3.184091e+01,1.689255e+02
1.254456e+05,1.451917e+00,8.241841e+04,9.539168e-01,9.108477e-01,9.109776e-01,3.204173e-02,9.686193e-08,2.990910e+01,1.017400e+01,1.973510e+01,3.184075e+01,1.689215e+02
1.254556e+05,1.452033e+00,8.242841e+04,9.540325e-01,9.108486e-01,9.109785e-01,3.204270e-02,9.684763e-08,2.990898e+01,1.017400e+01,1.973498e+01,3.184058e+01,1.689175e+02
1.254656e+05,1.452148e+00,8.243841e+04,9.541483e-01,9.108495e-01,9.109793e-01,3.204367e-02,9.683333e-08,2.990885e+01,1.017400e+01,1.973485e+01,3.184042e+01,1.689135e+02
1.254756e+05,1.452264e+00,8.244841e+04,9.542640e-01,9.108504e-01,9.109802e-01,3.204463e-02,9.681904e-08,2.990872e+01,1.017400e+01,1.973472e+01,3.184026e+01,1.689095e+02
1.254856e+05,1.452380e+00,8.245841e+04,9.543798e-01,9.108513e-01,9.109811e-01,3.204560e-02,9.680475e-08,2.990859e+01,1.017400e+01,1.973459e+01,3.184010e+01,1.689055e+02
1.254956e+05,1.452496e+00,8.246841e+04,9.544955e-01,9.108522e-01,9.109820e-01,3.204657e-02,9.679046e-08,2.990846e+01,1.017400e+01,1.973446e+01,3.183993e+01,1.689015e+02
1.255056e+05,1.452611e+00,8.247842e+04,9.546113e-01,9.108533e-01,9.109829e-01,3.204754e-02,9.677618e-08,2.990857e+01,1.017356e+01,1.973502e+01,3.184007e+01,1.689012e+02
1.255156e+05,1.452727e+00,8.248842e+04,9.547270e-01,9.108545e-01,9.109837e-01,3.204851e-02,9.676190e-08,2.990883e+01,1.017283e+01,1.973599e+01,3.184039e+01,1.689032e+02
1.255256e+05,1.452843e+00,8.249842e+04,9.548428e-01,9.108557e-01,9.109846e-01,3.204947e-02,9.674762e-08,2.990908e+01,1.017211e+01,1.973697e+01,3.184072e+01,1.689052e+02
1.255356e+05,1.452959e+00,8.250842e+04,9.549585e-01,9.108568e-01,9.109855e-01,3.205044e-02,9.673334e-08,2.990934e+01,1.017139e+01,1.973795e+01,3.184104e+01,1.689072e+02
1.255456e+05,1.453074e+00,8.251842e+04,9.550743e-01,9.108580e-01,9.109864e-01,3.205141e-02,9.671907e-08,2.990960e+01,1.017067e+01,1.973893e+01,3.184137e+01,1.689092e+02
1.255556e+05,1.453190e+00,8.252842e+04,9.551901e-01,9.108592e-01,9.109873e-01,3.205238e-02,9.670481e-08,2.990985e+01,1.016995e+01,1.973990e+01,3.184169e+01,1.689112e+02
1.255656e+05,1.453306e+00,8.253842e+04,9.553058e-01,9.108604e-01,9.109881e-01,3.205334e-02,9.669054e-08,2.991011e+01,1.016923e+01,1.974088e+01,3.184201e+01,1.689132e+02
1.255756e+05,1.453422e+00,8.254842e+04,9.554216e-01,9.108616e-01,9.109890e-01,3.205431e-02,9.667628e-08,2.991037e+01,1.016851e+01,1.974186e+01,3.184234e+01,1.689152e+02
1.255856e+05,1.453537e+00,8.255842e+04,9.555373e-01,9.108628e-01,9.109899e-01,3.205528e-02,9.666202e-08,2.991062e+01,1.016779e+01,1.974284e+01,3.184266e+01,1.689172e+02
1.255956e+05,1.453653e+00,8.256842e+04,9.556531e-01,9.108640e-01,9.109908e-01,3.205624e-02,9.664777e-08,2.991088e+01,1.016707e+01,1.974381e+01,3.184299e+01,1.689192e+02
1.256056e+05,1.453769e+00,8.257843e+04,9.557688e-01,9.108651e-01,9.109917e-01,3.205721e-02,9.663352e-08,2.991114e+01,1.016635e+01,1.974479e+01,3.184331e+01,1.689212e+02
