Repository: brandonlampe/CS_Data

# Repository for Crushed Salt Data
**Grant No: 456417**

This is a work in progress!

## Repository Content

### Directory Names
A uniform namining structure still in progress, but in general directories are named according to the following:
 - Names contain no spaces, a single underscore "_" will be used as a file name seperator.
 - Files are for the Crushed Salt Project (CSP); therefore, the first three charaters of each file are "CSP".
 - Folders are organized by which frame the test was performed on i.e., A2 or A3.
 - The fifth and sixth charaters of each file name will therefore be "A" followed by the frame number.

File: UNM_WP_HY_175_10/STAGE01/CREEP_FIT/175_10_STAGE01_CREEP_OUT.csv (part 39 of 40)
Analysis by Brandon Lampe, performed on: 2016/08/01 10:29:12
Experimental results below begin at: 2016/07/29 11:00:45
Duration (sec),Duration (day),Elapsed Time (sec),Elapsed Time (day),Interpolated Fractional Density,Fit to Fractional Density,Fit to Volume Strain,Fit to Volume Strain Rate (1/sec),Confining Pressure (MPa),Pore Pressure (MPa),Terzaghi Pressure (MPa),Solid Pressure (MPa),Temperature (C))
1.326963e+05,1.535837e+00,8.966915e+04,1.037837e+00,9.117176e-01,9.115852e-01,3.270849e-02,8.731559e-08,2.992766e+01,1.014047e+01,1.978719e+01,3.184367e+01,1.693606e+02
1.327064e+05,1.535953e+00,8.967915e+04,1.037953e+00,9.117172e-01,9.115860e-01,3.270936e-02,8.730347e-08,2.992766e+01,1.014038e+01,1.978727e+01,3.184368e+01,1.693586e+02
1.327164e+05,1.536069e+00,8.968915e+04,1.038069e+00,9.117168e-01,9.115868e-01,3.271023e-02,8.729136e-08,2.992766e+01,1.014030e+01,1.978736e+01,3.184370e+01,1.693566e+02
1.327264e+05,1.536185e+00,8.969915e+04,1.038185e+00,9.117163e-01,9.115876e-01,3.271110e-02,8.727924e-08,2.992766e+01,1.014021e+01,1.978744e+01,3.184372e+01,1.693546e+02
1.327364e+05,1.536300e+00,8.970915e+04,1.038300e+00,9.117159e-01,9.115884e-01,3.271198e-02,8.726713e-08,2.992766e+01,1.014013e+01,1.978753e+01,3.184374e+01,1.693526e+02
1.327464e+05,1.536416e+00,8.971915e+04,1.038416e+00,9.117155e-01,9.115891e-01,3.271285e-02,8.725502e-08,2.992766e+01,1.014004e+01,1.978761e+01,3.184376e+01,1.693506e+02
1.327564e+05,1.536532e+00,8.972916e+04,1.038532e+00,9.117151e-01,9.115899e-01,3.271372e-02,8.724292e-08,2.992766e+01,1.013996e+01,1.978770e+01,3.184377e+01,1.693486e+02
1.327664e+05,1.536648e+00,8.973916e+04,1.038648e+00,9.117147e-01,9.115907e-01,3.271459e-02,8.723081e-08,2.992766e+01,1.013987e+01,1.978778e+01,3.184379e+01,1.693466e+02
1.327764e+05,1.536763e+00,8.974916e+04,1.038763e+00,9.117142e-01,9.115915e-01,3.271547e-02,8.721871e-08,2.992766e+01,1.013979e+01,1.978787e+01,3.184381e+01,1.693446e+02
1.327864e+05,1.536879e+00,8.975916e+04,1.038879e+00,9.117138e-01,9.115923e-01,3.271634e-02,8.720662e-08,2.992766e+01,1.013970e+01,1.978795e+01,3.184383e+01,1.693426e+02
1.327964e+05,1.536995e+00,8.976916e+04,1.038995e+00,9.117134e-01,9.115931e-01,3.271721e-02,8.719452e-08,2.992766e+01,1.013962e+01,1.978804e+01,3.184385e+01,1.693406e+02
1.328064e+05,1.537111e+00,8.977916e+04,1.039111e+00,9.117130e-01,9.115939e-01,3.271808e-02,8.718243e-08,2.992766e+01,1.013953e+01,1.978812e+01,3.184387e+01,1.693386e+02
1.328164e+05,1.537226e+00,8.978916e+04,1.039226e+00,9.117126e-01,9.115947e-01,3.271896e-02,8.717034e-08,2.992766e+01,1.013945e+01,1.978821e+01,3.184388e+01,1.693366e+02
1.328264e+05,1.537342e+00,8.979916e+04,1.039342e+00,9.117121e-01,9.115955e-01,3.271983e-02,8.715825e-08,2.992766e+01,1.013936e+01,1.978829e+01,3.184390e+01,1.693346e+02
1.328364e+05,1.537458e+00,8.980916e+04,1.039458e+00,9.117117e-01,9.115963e-01,3.272070e-02,8.714617e-08,2.992766e+01,1.013928e+01,1.978838e+01,3.184392e+01,1.693326e+02
1.328464e+05,1.537574e+00,8.981916e+04,1.039574e+00,9.117113e-01,9.115971e-01,3.272157e-02,8.713409e-08,2.992766e+01,1.013919e+01,1.978846e+01,3.184394e+01,1.693306e+02
1.328564e+05,1.537689e+00,8.982917e+04,1.039689e+00,9.117109e-01,9.115979e-01,3.272244e-02,8.712201e-08,2.992766e+01,1.013911e+01,1.978855e+01,3.184396e+01,1.693286e+02
1.328664e+05,1.537805e+00,8.983917e+04,1.039805e+00,9.117105e-01,9.115987e-01,3.272331e-02,8.710993e-08,2.992766e+01,1.013902e+01,1.978863e+01,3.184398e+01,1.693266e+02
1.328764e+05,1.537921e+00,8.984917e+04,1.039921e+00,9.117100e-01,9.115995e-01,3.272418e-02,8.709786e-08,2.992766e+01,1.013894e+01,1.978872e+01,3.184399e+01,1.693246e+02
1.328864e+05,1.538037e+00,8.985917e+04,1.040037e+00,9.117096e-01,9.116003e-01,3.272506e-02,8.708579e-08,2.992766e+01,1.013885e+01,1.978880e+01,3.184401e+01,1.693225e+02
1.328964e+05,1.538152e+00,8.986917e+04,1.040152e+00,9.117092e-01,9.116011e-01,3.272593e-02,8.707372e-08,2.992766e+01,1.013877e+01,1.978889e+01,3.184403e+01,1.693205e+02
1.329064e+05,1.538268e+00,8.987917e+04,1.040268e+00,9.117088e-01,9.116019e-01,3.272680e-02,8.706165e-08,2.992766e+01,1.013868e+01,1.978897e+01,3.184405e+01,1.693185e+02
1.329164e+05,1.538384e+00,8.988917e+04,1.040384e+00,9.117084e-01,9.116027e-01,3.272767e-02,8.704959e-08,2.992766e+01,1.013860e+01,1.978906e+01,3.184407e+01,1.693165e+02
1.329264e+05,1.538500e+00,8.989917e+04,1.040500e+00,9.117079e-01,9.116035e-01,3.272854e-02,8.703753e-08,2.992766e+01,1.013851e+01,1.978914e+01,3.184408e+01,1.693145e+02
1.329364e+05,1.538615e+00,8.990917e+04,1.040615e+00,9.117075e-01,9.116042e-01,3.272941e-02,8.702547e-08,2.992766e+01,1.013843e+01,1.978923e+01,3.184410e+01,1.693125e+02
1.329464e+05,1.538731e+00,8.991917e+04,1.040731e+00,9.117071e-01,9.116050e-01,3.273028e-02,8.701342e-08,2.992766e+01,1.013834e+01,1.978931e+01,3.184412e+01,1.693105e+02
1.329564e+05,1.538847e+00,8.992918e+04,1.040847e+00,9.117067e-01,9.116058e-01,3.273115e-02,8.700136e-08,2.992766e+01,1.013826e+01,1.978940e+01,3.184414e+01,1.693085e+02
1.329664e+05,1.538963e+00,8.993918e+04,1.040963e+00,9.117063e-01,9.116066e-01,3.273202e-02,8.698931e-08,2.992766e+01,1.013817e+01,1.978948e+01,3.184416e+01,1.693065e+02
1.329764e+05,1.539078e+00,8.994918e+04,1.041078e+00,9.117058e-01,9.116074e-01,3.273289e-02,8.697727e-08,2.992766e+01,1.013809e+01,1.978957e+01,3.184418e+01,1.693045e+02
1.329864e+05,1.539194e+00,8.995918e+04,1.041194e+00,9.117054e-01,9.116082e-01,3.273376e-02,8.696522e-08,2.992766e+01,1.013800e+01,1.978965e+01,3.184419e+01,1.693025e+02
1.329964e+05,1.539310e+00,8.996918e+04,1.041310e+00,9.117050e-01,9.116090e-01,3.273463e-02,8.695318e-08,2.992766e+01,1.013792e+01,1.978974e+01,3.184421e+01,1.693005e+02
1.330064e+05,1.539426e+00,8.997918e+04,1.041426e+00,9.117046e-01,9.116098e-01,3.273550e-02,8.694114e-08,2.992766e+01,1.013783e+01,1.978982e+01,3.184423e+01,1.692985e+02
1.330164e+05,1.539541e+00,8.998918e+04,1.041541e+00,9.117042e-01,9.116106e-01,3.273637e-02,8.692911e-08,2.992766e+01,1.013775e+01,1.978991e+01,3.184425e+01,1.692965e+02
1.330264e+05,1.539657e+00,8.999918e+04,1.041657e+00,9.117037e-01,9.116114e-01,3.273724e-02,8.691707e-08,2.992766e+01,1.013766e+01,1.978999e+01,3.184427e+01,1.692945e+02
1.330364e+05,1.539773e+00,9.000918e+04,1.041773e+00,9.117033e-01,9.116122e-01,3.273811e-02,8.690504e-08,2.992766e+01,1.013758e+01,1.979008e+01,3.184429e+01,1.692925e+02
1.330464e+05,1.539889e+00,9.001918e+04,1.041889e+00,9.117029e-01,9.116130e-01,3.273897e-02,8.689301e-08,2.992766e+01,1.013749e+01,1.979016e+01,3.184430e+01,1.692905e+02
1.330564e+05,1.540004e+00,9.002919e+04,1.042004e+00,9.117025e-01,9.116138e-01,3.273984e-02,8.688099e-08,2.992766e+01,1.013741e+01,1.979025e+01,3.184432e+01,1.692885e+02
1.330664e+05,1.540120e+00,9.003919e+04,1.042120e+00,9.117021e-01,9.116145e-01,3.274071e-02,8.686896e-08,2.992766e+01,1.013732e+01,1.979033e+01,3.184434e+01,1.692865e+02
1.330764e+05,1.540236e+00,9.004919e+04,1.042236e+00,9.117016e-01,9.116153e-01,3.274158e-02,8.685694e-08,2.992766e+01,1.013724e+01,1.979042e+01,3.184436e+01,1.692845e+02
1.330864e+05,1.540352e+00,9.005919e+04,1.042352e+00,9.117012e-01,9.116161e-01,3.274245e-02,8.684492e-08,2.992766e+01,1.013715e+01,1.979050e+01,3.184438e+01,1.692825e+02
1.330964e+05,1.540467e+00,9.006919e+04,1.042467e+00,9.117008e-01,9.116169e-01,3.274332e-02,8.683291e-08,2.992766e+01,1.013707e+01,1.979059e+01,3.184439e+01,1.692805e+02
1.331064e+05,1.540583e+00,9.007919e+04,1.042583e+00,9.117004e-01,9.116177e-01,3.274419e-02,8.682089e-08,2.992766e+01,1.013698e+01,1.979067e+01,3.184441e+01,1.692785e+02
1.331164e+05,1.540699e+00,9.008919e+04,1.042699e+00,9.117000e-01,9.116185e-01,3.274505e-02,8.680888e-08,2.992766e+01,1.013690e+01,1.979076e+01,3.184443e+01,1.692765e+02
1.331264e+05,1.540815e+00,9.009919e+04,1.042815e+00,9.116995e-01,9.116193e-01,3.274592e-02,8.679688e-08,2.992766e+01,1.013681e+01,1.979084e+01,3.184445e+01,1.692745e+02
1.331364e+05,1.540930e+00,9.010919e+04,1.042930e+00,9.116991e-01,9.116201e-01,3.274679e-02,8.678487e-08,2.992766e+01,1.013673e+01,1.979093e+01,3.184447e+01,1.692725e+02
1.331464e+05,1.541046e+00,9.011919e+04,1.043046e+00,9.116987e-01,9.116209e-01,3.274766e-02,8.677287e-08,2.992766e+01,1.013664e+01,1.979101e+01,3.184449e+01,1.692705e+02
1.331564e+05,1.541162e+00,9.012920e+04,1.043162e+00,9.116983e-01,9.116217e-01,3.274853e-02,8.676087e-08,2.992766e+01,1.013656e+01,1.979110e+01,3.184450e+01,1.692685e+02
1.331664e+05,1.541278e+00,9.013920e+04,1.043278e+00,9.116979e-01,9.116225e-01,3.274939e-02,8.674887e-08,2.992766e+01,1.013647e+01,1.979118e+01,3.184452e+01,1.692665e+02
1.331764e+05,1.541393e+00,9.014920e+04,1.043393e+00,9.116974e-01,9.116233e-01,3.275026e-02,8.673688e-08,2.992766e+01,1.013639e+01,1.979127e+01,3.184454e+01,1.692645e+02
1.331864e+05,1.541509e+00,9.015920e+04,1.043509e+00,9.116970e-01,9.116240e-01,3.275113e-02,8.672489e-08,2.992766e+01,1.013630e+01,1.979135e+01,3.184456e+01,1.692625e+02
1.331964e+05,1.541625e+00,9.016920e+04,1.043625e+00,9.116966e-01,9.116248e-01,3.275200e-02,8.671290e-08,2.992766e+01,1.013622e+01,1.979144e+01,3.184458e+01,1.692605e+02
1.332064e+05,1.541741e+00,9.017920e+04,1.043741e+00,9.116962e-01,9.116256e-01,3.275286e-02,8.670091e-08,2.992766e+01,1.013613e+01,1.979152e+01,3.184459e+01,1.692585e+02
1.332164e+05,1.541857e+00,9.018920e+04,1.043857e+00,9.116958e-01,9.116264e-01,3.275373e-02,8.668892e-08,2.992766e+01,1.013605e+01,1.979161e+01,3.184461e+01,1.692565e+02
1.332264e+05,1.541972e+00,9.019920e+04,1.043972e+00,9.116953e-01,9.116272e-01,3.275460e-02,8.667694e-08,2.992766e+01,1.013596e+01,1.979169e+01,3.184463e+01,1.692545e+02
1.332364e+05,1.542088e+00,9.020920e+04,1.044088e+00,9.116949e-01,9.116280e-01,3.275546e-02,8.666496e-08,2.992766e+01,1.013588e+01,1.979178e+01,3.184465e+01,1.692525e+02
1.332464e+05,1.542204e+00,9.021921e+04,1.044204e+00,9.116945e-01,9.116288e-01,3.275633e-02,8.665299e-08,2.992766e+01,1.013580e+01,1.979186e+01,3.184467e+01,1.692505e+02
1.332564e+05,1.542320e+00,9.022921e+04,1.044320e+00,9.116941e-01,9.116296e-01,3.275720e-02,8.664101e-08,2.992766e+01,1.013571e+01,1.979194e+01,3.184469e+01,1.692485e+02
1.332664e+05,1.542435e+00,9.023921e+04,1.044435e+00,9.116937e-01,9.116304e-01,3.275806e-02,8.662904e-08,2.992766e+01,1.013563e+01,1.979203e+01,3.184470e+01,1.692464e+02
1.332764e+05,1.542551e+00,9.024921e+04,1.044551e+00,9.116932e-01,9.116312e-01,3.275893e-02,8.661708e-08,2.992766e+01,1.013554e+01,1.979211e+01,3.184472e+01,1.692444e+02
1.332864e+05,1.542667e+00,9.025921e+04,1.044667e+00,9.116928e-01,9.116319e-01,3.275980e-02,8.660511e-08,2.992766e+01,1.013546e+01,1.979220e+01,3.184474e+01,1.692424e+02
1.332964e+05,1.542783e+00,9.026921e+04,1.044783e+00,9.116924e-01,9.116327e-01,3.276066e-02,8.659315e-08,2.992766e+01,1.013537e+01,1.979228e+01,3.184476e+01,1.692404e+02
1.333064e+05,1.542898e+00,9.027921e+04,1.044898e+00,9.116920e-01,9.116335e-01,3.276153e-02,8.658119e-08,2.992766e+01,1.013529e+01,1.979237e+01,3.184478e+01,1.692384e+02
1.333164e+05,1.543014e+00,9.028921e+04,1.045014e+00,9.116916e-01,9.116343e-01,3.276239e-02,8.656923e-08,2.992766e+01,1.013520e+01,1.979245e+01,3.184480e+01,1.692364e+02
1.333264e+05,1.543130e+00,9.029921e+04,1.045130e+00,9.116911e-01,9.116351e-01,3.276326e-02,8.655727e-08,2.992766e+01,1.013512e+01,1.979254e+01,3.184481e+01,1.692344e+02
1.333364e+05,1.543246e+00,9.030921e+04,1.045246e+00,9.116907e-01,9.116359e-01,3.276413e-02,8.654532e-08,2.992766e+01,1.013503e+01,1.979262e+01,3.184483e+01,1.692324e+02
1.333464e+05,1.543361e+00,9.031922e+04,1.045361e+00,9.116903e-01,9.116367e-01,3.276499e-02,8.653337e-08,2.992766e+01,1.013495e+01,1.979271e+01,3.184485e+01,1.692304e+02
1.333564e+05,1.543477e+00,9.032922e+04,1.045477e+00,9.116899e-01,9.116375e-01,3.276586e-02,8.652142e-08,2.992766e+01,1.013486e+01,1.979279e+01,3.184487e+01,1.692284e+02
1.333664e+05,1.543593e+00,9.033922e+04,1.045593e+00,9.116895e-01,9.116383e-01,3.276672e-02,8.650948e-08,2.992766e+01,1.013478e+01,1.979288e+01,3.184489e+01,1.692264e+02
1.333764e+05,1.543709e+00,9.034922e+04,1.045709e+00,9.116890e-01,9.116390e-01,3.276759e-02,8.649754e-08,2.992766e+01,1.013469e+01,1.979296e+01,3.184490e+01,1.692244e+02
1.333864e+05,1.543824e+00,9.035922e+04,1.045824e+00,9.116886e-01,9.116398e-01,3.276845e-02,8.648560e-08,2.992766e+01,1.013461e+01,1.979305e+01,3.184492e+01,1.692224e+02
1.333964e+05,1.543940e+00,9.036922e+04,1.045940e+00,9.116882e-01,9.116406e-01,3.276932e-02,8.647366e-08,2.992766e+01,1.013452e+01,1.979313e+01,3.184494e+01,1.692204e+02
1.334064e+05,1.544056e+00,9.037922e+04,1.046056e+00,9.116878e-01,9.116414e-01,3.277018e-02,8.646172e-08,2.992766e+01,1.013444e+01,1.979322e+01,3.184496e+01,1.692184e+02
1.334164e+05,1.544172e+00,9.038922e+04,1.046172e+00,9.116874e-01,9.116422e-01,3.277105e-02,8.644979e-08,2.992766e+01,1.013435e+01,1.979330e+01,3.184498e+01,1.692164e+02
1.334264e+05,1.544287e+00,9.039922e+04,1.046287e+00,9.116869e-01,9.116430e-01,3.277191e-02,8.643786e-08,2.992766e+01,1.013427e+01,1.979339e+01,3.184500e+01,1.692144e+02
1.334364e+05,1.544403e+00,9.040922e+04,1.046403e+00,9.116865e-01,9.116438e-01,3.277278e-02,8.642594e-08,2.992766e+01,1.013418e+01,1.979347e+01,3.184501e+01,1.692124e+02
1.334464e+05,1.544519e+00,9.041923e+04,1.046519e+00,9.116861e-01,9.116446e-01,3.277364e-02,8.641401e-08,2.992766e+01,1.013410e+01,1.979356e+01,3.184503e+01,1.692104e+02
1.334564e+05,1.544635e+00,9.042923e+04,1.046635e+00,9.116857e-01,9.116454e-01,3.277450e-02,8.640209e-08,2.992766e+01,1.013401e+01,1.979364e+01,3.184505e+01,1.692084e+02
1.334664e+05,1.544750e+00,9.043923e+04,1.046750e+00,9.116853e-01,9.116461e-01,3.277537e-02,8.639017e-08,2.992766e+01,1.013393e+01,1.979373e+01,3.184507e+01,1.692064e+02
1.334764e+05,1.544866e+00,9.044923e+04,1.046866e+00,9.116848e-01,9.116469e-01,3.277623e-02,8.637826e-08,2.992766e+01,1.013384e+01,1.979381e+01,3.184509e+01,1.692044e+02
1.334864e+05,1.544982e+00,9.045923e+04,1.046982e+00,9.116844e-01,9.116477e-01,3.277710e-02,8.636634e-08,2.992766e+01,1.013376e+01,1.979390e+01,3.184511e+01,1.692024e+02
1.334964e+05,1.545098e+00,9.046923e+04,1.047098e+00,9.116840e-01,9.116485e-01,3.277796e-02,8.635443e-08,2.992766e+01,1.013367e+01,1.979398e+01,3.184512e+01,1.692004e+02
1.335064e+05,1.545213e+00,9.047923e+04,1.047213e+00,9.116852e-01,9.116493e-01,3.277882e-02,8.634252e-08,2.992776e+01,1.013366e+01,1.979410e+01,3.184521e+01,1.692024e+02
1.335164e+05,1.545329e+00,9.048923e+04,1.047329e+00,9.116867e-01,9.116501e-01,3.277969e-02,8.633062e-08,2.992789e+01,1.013366e+01,1.979423e+01,3.184531e+01,1.692054e+02
1.335264e+05,1.545445e+00,9.049923e+04,1.047445e+00,9.116882e-01,9.116509e-01,3.278055e-02,8.631871e-08,2.992801e+01,1.013366e+01,1.979436e+01,3.184542e+01,1.692084e+02
1.335364e+05,1.545561e+00,9.050923e+04,1.047561e+00,9.116898e-01,9.116517e-01,3.278141e-02,8.630681e-08,2.992814e+01,1.013366e+01,1.979449e+01,3.184552e+01,1.692114e+02
1.335464e+05,1.545676e+00,9.051924e+04,1.047676e+00,9.116913e-01,9.116524e-01,3.278228e-02,8.629492e-08,2.992827e+01,1.013366e+01,1.979462e+01,3.184563e+01,1.692144e+02
1.335564e+05,1.545792e+00,9.052924e+04,1.047792e+00,9.116928e-01,9.116532e-01,3.278314e-02,8.628302e-08,2.992840e+01,1.013366e+01,1.979474e+01,3.184573e+01,1.692174e+02
1.335664e+05,1.545908e+00,9.053924e+04,1.047908e+00,9.116944e-01,9.116540e-01,3.278400e-02,8.627113e-08,2.992853e+01,1.013366e+01,1.979487e+01,3.184583e+01,1.692204e+02
1.335764e+05,1.546024e+00,9.054924e+04,1.048024e+00,9.116959e-01,9.116548e-01,3.278486e-02,8.625924e-08,2.992866e+01,1.013366e+01,1.979500e+01,3.184594e+01,1.692234e+02
1.335864e+05,1.546139e+00,9.055924e+04,1.048139e+00,9.116975e-01,9.116556e-01,3.278573e-02,8.624735e-08,2.992878e+01,1.013366e+01,1.979513e+01,3.184604e+01,1.692264e+02
1.335964e+05,1.546255e+00,9.056924e+04,1.048255e+00,9.116990e-01,9.116564e-01,3.278659e-02,8.623546e-08,2.992891e+01,1.013366e+01,1.979526e+01,3.184615e+01,1.692294e+02
1.336064e+05,1.546371e+00,9.057924e+04,1.048371e+00,9.117005e-01,9.116572e-01,3.278745e-02,8.622358e-08,2.992904e+01,1.013366e+01,1.979538e+01,3.184625e+01,1.692324e+02
1.336164e+05,1.546487e+00,9.058924e+04,1.048487e+00,9.117021e-01,9.116579e-01,3.278831e-02,8.621170e-08,2.992917e+01,1.013366e+01,1.979551e+01,3.184635e+01,1.692354e+02
1.336264e+05,1.546602e+00,9.059924e+04,1.048602e+00,9.117036e-01,9.116587e-01,3.278918e-02,8.619982e-08,2.992930e+01,1.013366e+01,1.979564e+01,3.184646e+01,1.692384e+02
1.336364e+05,1.546718e+00,9.060924e+04,1.048718e+00,9.117051e-01,9.116595e-01,3.279004e-02,8.618795e-08,2.992942e+01,1.013366e+01,1.979577e+01,3.184656e+01,1.692414e+02
1.336464e+05,1.546834e+00,9.061925e+04,1.048834e+00,9.117067e-01,9.116603e-01,3.279090e-02,8.617608e-08,2.992955e+01,1.013366e+01,1.979590e+01,3.184667e+01,1.692444e+02
1.336564e+05,1.546950e+00,9.062925e+04,1.048950e+00,9.117082e-01,9.116611e-01,3.279176e-02,8.616421e-08,2.992968e+01,1.013366e+01,1.979602e+01,3.184677e+01,1.692474e+02
1.336664e+05,1.547065e+00,9.063925e+04,1.049065e+00,9.117097e-01,9.116619e-01,3.279262e-02,8.615234e-08,2.992981e+01,1.013366e+01,1.979615e+01,3.184687e+01,1.692504e+02
1.336764e+05,1.547181e+00,9.064925e+04,1.049181e+00,9.117113e-01,9.116627e-01,3.279349e-02,8.614048e-08,2.992994e+01,1.013366e+01,1.979628e+01,3.184698e+01,1.692534e+02
1.336865e+05,1.547297e+00,9.065925e+04,1.049297e+00,9.117128e-01,9.116634e-01,3.279435e-02,8.612861e-08,2.993006e+01,1.013366e+01,1.979641e+01,3.184708e+01,1.692563e+02
1.336965e+05,1.547413e+00,9.066925e+04,1.049413e+00,9.117144e-01,9.116642e-01,3.279521e-02,8.611676e-08,2.993019e+01,1.013366e+01,1.979654e+01,3.184719e+01,1.692593e+02
1.337065e+05,1.547528e+00,9.067925e+04,1.049528e+00,9.117159e-01,9.116650e-01,3.279607e-02,8.610490e-08,2.993032e+01,1.013366e+01,1.979667e+01,3.184729e+01,1.692623e+02
1.337165e+05,1.547644e+00,9.068925e+04,1.049644e+00,9.117174e-01,9.116658e-01,3.279693e-02,8.609304e-08,2.993045e+01,1.013366e+01,1.979679e+01,3.184739e+01,1.692653e+02
1.337265e+05,1.547760e+00,9.069925e+04,1.049760e+00,9.117190e-01,9.116666e-01,3.279779e-02,8.608119e-08,2.993058e+01,1.013366e+01,1.979692e+01,3.184750e+01,1.692683e+02
1.337365e+05,1.547876e+00,9.070926e+04,1.049876e+00,9.117205e-01,9.116674e-01,3.279865e-02,8.606934e-08,2.993071e+01,1.013366e+01,1.979705e+01,3.184760e+01,1.692713e+02
1.337465e+05,1.547991e+00,9.071926e+04,1.049991e+00,9.117220e-01,9.116682e-01,3.279951e-02,8.605750e-08,2.993083e+01,1.013366e+01,1.979718e+01,3.184771e+01,1.692743e+02
1.337565e+05,1.548107e+00,9.072926e+04,1.050107e+00,9.117236e-01,9.116689e-01,3.280037e-02,8.604565e-08,2.993096e+01,1.013366e+01,1.979731e+01,3.184781e+01,1.692773e+02
1.337665e+05,1.548223e+00,9.073926e+04,1.050223e+00,9.117251e-01,9.116697e-01,3.280123e-02,8.603381e-08,2.993109e+01,1.013366e+01,1.979743e+01,3.184791e+01,1.692803e+02
1.337765e+05,1.548339e+00,9.074926e+04,1.050339e+00,9.117266e-01,9.116705e-01,3.280209e-02,8.602197e-08,2.993122e+01,1.013366e+01,1.979756e+01,3.184802e+01,1.692833e+02
1.337865e+05,1.548454e+00,9.075926e+04,1.050454e+00,9.117282e-01,9.116713e-01,3.280295e-02,8.601014e-08,2.993135e+01,1.013366e+01,1.979769e+01,3.184812e+01,1.692863e+02
1.337965e+05,1.548570e+00,9.076926e+04,1.050570e+00,9.117297e-01,9.116721e-01,3.280381e-02,8.599830e-08,2.993147e+01,1.013366e+01,1.979782e+01,3.184823e+01,1.692893e+02
1.338065e+05,1.548686e+00,9.077926e+04,1.050686e+00,9.117313e-01,9.116729e-01,3.280467e-02,8.598647e-08,2.993160e+01,1.013366e+01,1.979795e+01,3.184833e+01,1.692923e+02
1.338165e+05,1.548802e+00,9.078926e+04,1.050802e+00,9.117328e-01,9.116736e-01,3.280553e-02,8.597465e-08,2.993173e+01,1.013366e+01,1.979807e+01,3.184843e+01,1.692953e+02
1.338265e+05,1.548917e+00,9.079926e+04,1.050917e+00,9.117343e-01,9.116744e-01,3.280639e-02,8.596282e-08,2.993186e+01,1.013366e+01,1.979820e+01,3.184854e+01,1.692983e+02
1.338365e+05,1.549033e+00,9.080927e+04,1.051033e+00,9.117359e-01,9.116752e-01,3.280725e-02,8.595100e-08,2.993199e+01,1.013366e+01,1.979833e+01,3.184864e+01,1.693013e+02
1.338465e+05,1.549149e+00,9.081927e+04,1.051149e+00,9.117374e-01,9.116760e-01,3.280811e-02,8.593918e-08,2.993211e+01,1.013366e+01,1.979846e+01,3.184874e+01,1.693043e+02
1.338565e+05,1.549265e+00,9.082927e+04,1.051265e+00,9.117389e-01,9.116768e-01,3.280897e-02,8.592736e-08,2.993224e+01,1.013366e+01,1.979859e+01,3.184885e+01,1.693073e+02
1.338665e+05,1.549380e+00,9.083927e+04,1.051380e+00,9.117405e-01,9.116776e-01,3.280983e-02,8.591554e-08,2.993237e+01,1.013366e+01,1.979872e+01,3.184895e+01,1.693103e+02
1.338765e+05,1.549496e+00,9.084927e+04,1.051496e+00,9.117420e-01,9.116783e-01,3.281069e-02,8.590373e-08,2.993250e+01,1.013366e+01,1.979884e+01,3.184906e+01,1.693133e+02
1.338865e+05,1.549612e+00,9.085927e+04,1.051612e+00,9.117435e-01,9.116791e-01,3.281155e-02,8.589192e-08,2.993263e+01,1.013366e+01,1.979897e+01,3.184916e+01,1.693163e+02
1.338965e+05,1.549728e+00,9.086927e+04,1.051728e+00,9.117451e-01,9.116799e-01,3.281241e-02,8.588011e-08,2.993275e+01,1.013366e+01,1.979910e+01,3.184926e+01,1.693193e+02
1.339065e+05,1.549843e+00,9.087927e+04,1.051843e+00,9.117466e-01,9.116807e-01,3.281327e-02,8.586831e-08,2.993288e+01,1.013366e+01,1.979923e+01,3.184937e+01,1.693223e+02
1.339165e+05,1.549959e+00,9.088927e+04,1.051959e+00,9.117481e-01,9.116815e-01,3.281413e-02,8.585650e-08,2.993301e+01,1.013366e+01,1.979936e+01,3.184947e+01,1.693253e+02
1.339265e+05,1.550075e+00,9.089927e+04,1.052075e+00,9.117497e-01,9.116823e-01,3.281499e-02,8.584470e-08,2.993314e+01,1.013366e+01,1.979948e+01,3.184958e+01,1.693283e+02
1.339365e+05,1.550191e+00,9.090928e+04,1.052191e+00,9.117512e-01,9.116830e-01,3.281584e-02,8.583291e-08,2.993327e+01,1.013366e+01,1.979961e+01,3.184968e+01,1.693313e+02
1.339465e+05,1.550306e+00,9.091928e+04,1.052306e+00,9.117528e-01,9.116838e-01,3.281670e-02,8.582111e-08,2.993340e+01,1.013366e+01,1.979974e+01,3.184978e+01,1.693342e+02
1.339565e+05,1.550422e+00,9.092928e+04,1.052422e+00,9.117543e-01,9.116846e-01,3.281756e-02,8.580932e-08,2.993352e+01,1.013366e+01,1.979987e+01,3.184989e+01,1.693372e+02
1.339665e+05,1.550538e+00,9.093928e+04,1.052538e+00,9.117558e-01,9.116854e-01,3.281842e-02,8.579753e-08,2.993365e+01,1.013366e+01,1.980000e+01,3.184999e+01,1.693402e+02
1.339765e+05,1.550654e+00,9.094928e+04,1.052654e+00,9.117574e-01,9.116862e-01,3.281928e-02,8.578574e-08,2.993378e+01,1.013366e+01,1.980012e+01,3.185010e+01,1.693432e+02
1.339865e+05,1.550769e+00,9.095928e+04,1.052769e+00,9.117589e-01,9.116870e-01,3.282013e-02,8.577396e-08,2.993391e+01,1.013366e+01,1.980025e+01,3.185020e+01,1.693462e+02
1.339965e+05,1.550885e+00,9.096928e+04,1.052885e+00,9.117604e-01,9.116877e-01,3.282099e-02,8.576217e-08,2.993404e+01,1.013366e+01,1.980038e+01,3.185030e+01,1.693492e+02
1.340065e+05,1.551001e+00,9.097928e+04,1.053001e+00,9.117620e-01,9.116885e-01,3.282185e-02,8.575039e-08,2.993416e+01,1.013366e+01,1.980051e+01,3.185041e+01,1.693522e+02
1.340165e+05,1.551117e+00,9.098928e+04,1.053117e+00,9.117635e-01,9.116893e-01,3.282271e-02,8.573862e-08,2.993429e+01,1.013366e+01,1.980064e+01,3.185051e+01,1.693552e+02
1.340265e+05,1.551232e+00,9.099928e+04,1.053232e+00,9.117650e-01,9.116901e-01,3.282357e-02,8.572684e-08,2.993442e+01,1.013366e+01,1.980077e+01,3.185062e+01,1.693582e+02
1.340365e+05,1.551348e+00,9.100929e+04,1.053348e+00,9.117666e-01,9.116909e-01,3.282442e-02,8.571507e-08,2.993455e+01,1.013366e+01,1.980089e+01,3.185072e+01,1.693612e+02
1.340465e+05,1.551464e+00,9.101929e+04,1.053464e+00,9.117681e-01,9.116916e-01,3.282528e-02,8.570330e-08,2.993468e+01,1.013366e+01,1.980102e+01,3.185082e+01,1.693642e+02
1.340565e+05,1.551580e+00,9.102929e+04,1.053580e+00,9.117697e-01,9.116924e-01,3.282614e-02,8.569153e-08,2.993480e+01,1.013366e+01,1.980115e+01,3.185093e+01,1.693672e+02
1.340665e+05,1.551695e+00,9.103929e+04,1.053695e+00,9.117712e-01,9.116932e-01,3.282699e-02,8.567977e-08,2.993493e+01,1.013366e+01,1.980128e+01,3.185103e+01,1.693702e+02
1.340765e+05,1.551811e+00,9.104929e+04,1.053811e+00,9.117727e-01,9.116940e-01,3.282785e-02,8.566801e-08,2.993506e+01,1.013366e+01,1.980141e+01,3.185113e+01,1.693732e+02
1.340865e+05,1.551927e+00,9.105929e+04,1.053927e+00,9.117743e-01,9.116948e-01,3.282871e-02,8.565625e-08,2.993519e+01,1.013366e+01,1.980153e+01,3.185124e+01,1.693762e+02
1.340965e+05,1.552043e+00,9.106929e+04,1.054043e+00,9.117758e-01,9.116956e-01,3.282956e-02,8.564449e-08,2.993532e+01,1.013366e+01,1.980166e+01,3.185134e+01,1.693792e+02
1.341065e+05,1.552158e+00,9.107929e+04,1.054158e+00,9.117773e-01,9.116963e-01,3.283042e-02,8.563274e-08,2.993545e+01,1.013366e+01,1.980179e+01,3.185145e+01,1.693822e+02
1.341165e+05,1.552274e+00,9.108929e+04,1.054274e+00,9.117789e-01,9.116971e-01,3.283128e-02,8.562099e-08,2.993557e+01,1.013366e+01,1.980192e+01,3.185155e+01,1.693852e+02
1.341265e+05,1.552390e+00,9.109929e+04,1.054390e+00,9.117804e-01,9.116979e-01,3.283213e-02,8.560924e-08,2.993570e+01,1.013366e+01,1.980205e+01,3.185165e+01,1.693882e+02
1.341365e+05,1.552506e+00,9.110930e+04,1.054506e+00,9.117819e-01,9.116987e-01,3.283299e-02,8.559749e-08,2.993583e+01,1.013366e+01,1.980217e+01,3.185176e+01,1.693912e+02
1.341465e+05,1.552621e+00,9.111930e+04,1.054621e+00,9.117835e-01,9.116995e-01,3.283384e-02,8.558575e-08,2.993596e+01,1.013366e+01,1.980230e+01,3.185186e+01,1.693942e+02
1.341565e+05,1.552737e+00,9.112930e+04,1.054737e+00,9.117850e-01,9.117002e-01,3.283470e-02,8.557401e-08,2.993609e+01,1.013366e+01,1.980243e+01,3.185197e+01,1.693972e+02
1.341665e+05,1.552853e+00,9.113930e+04,1.054853e+00,9.117866e-01,9.117010e-01,3.283556e-02,8.556227e-08,2.993621e+01,1.013366e+01,1.980256e+01,3.185207e+01,1.694002e+02
1.341765e+05,1.552969e+00,9.114930e+04,1.054969e+00,9.117881e-01,9.117018e-01,3.283641e-02,8.555053e-08,2.993634e+01,1.013366e+01,1.980269e+01,3.185217e+01,1.694032e+02
1.341865e+05,1.553085e+00,9.115930e+04,1.055085e+00,9.117896e-01,9.117026e-01,3.283727e-02,8.553880e-08,2.993647e+01,1.013366e+01,1.980281e+01,3.185228e+01,1.694062e+02
1.341965e+05,1.553200e+00,9.116930e+04,1.055200e+00,9.117912e-01,9.117034e-01,3.283812e-02,8.552707e-08,2.993660e+01,1.013366e+01,1.980294e+01,3.185238e+01,1.694092e+02
1.342065e+05,1.553316e+00,9.117930e+04,1.055316e+00,9.117927e-01,9.117041e-01,3.283898e-02,8.551534e-08,2.993673e+01,1.013366e+01,1.980307e+01,3.185249e+01,1.694121e+02
1.342165e+05,1.553432e+00,9.118930e+04,1.055432e+00,9.117942e-01,9.117049e-01,3.283983e-02,8.550361e-08,2.993685e+01,1.013366e+01,1.980320e+01,3.185259e+01,1.694151e+02
1.342265e+05,1.553548e+00,9.119931e+04,1.055548e+00,9.117958e-01,9.117057e-01,3.284069e-02,8.549189e-08,2.993698e+01,1.013366e+01,1.980333e+01,3.185269e+01,1.694181e+02
1.342365e+05,1.553663e+00,9.120931e+04,1.055663e+00,9.117973e-01,9.117065e-01,3.284154e-02,8.548017e-08,2.993711e+01,1.013366e+01,1.980346e+01,3.185280e+01,1.694211e+02
1.342465e+05,1.553779e+00,9.121931e+04,1.055779e+00,9.117988e-01,9.117073e-01,3.284240e-02,8.546845e-08,2.993724e+01,1.013366e+01,1.980358e+01,3.185290e+01,1.694241e+02
1.342565e+05,1.553895e+00,9.122931e+04,1.055895e+00,9.118004e-01,9.117080e-01,3.284325e-02,8.545673e-08,2.993737e+01,1.013366e+01,1.980371e+01,3.185301e+01,1.694271e+02
1.342665e+05,1.554011e+00,9.123931e+04,1.056011e+00,9.118019e-01,9.117088e-01,3.284411e-02,8.544502e-08,2.993750e+01,1.013366e+01,1.980384e+01,3.185311e+01,1.694301e+02
1.342765e+05,1.554126e+00,9.124931e+04,1.056126e+00,9.118034e-01,9.117096e-01,3.284496e-02,8.543331e-08,2.993762e+01,1.013366e+01,1.980397e+01,3.185321e+01,1.694331e+02
1.342865e+05,1.554242e+00,9.125931e+04,1.056242e+00,9.118050e-01,9.117104e-01,3.284582e-02,8.542160e-08,2.993775e+01,1.013366e+01,1.980410e+01,3.185332e+01,1.694361e+02
1.342965e+05,1.554358e+00,9.126931e+04,1.056358e+00,9.118065e-01,9.117111e-01,3.284667e-02,8.540989e-08,2.993788e+01,1.013366e+01,1.980422e+01,3.185342e+01,1.694391e+02
1.343065e+05,1.554474e+00,9.127931e+04,1.056474e+00,9.118081e-01,9.117119e-01,3.284752e-02,8.539819e-08,2.993801e+01,1.013366e+01,1.980435e+01,3.185352e+01,1.694421e+02
1.343165e+05,1.554589e+00,9.128931e+04,1.056589e+00,9.118096e-01,9.117127e-01,3.284838e-02,8.538649e-08,2.993814e+01,1.013366e+01,1.980448e+01,3.185363e+01,1.694451e+02
1.343265e+05,1.554705e+00,9.129932e+04,1.056705e+00,9.118111e-01,9.117135e-01,3.284923e-02,8.537479e-08,2.993826e+01,1.013366e+01,1.980461e+01,3.185373e+01,1.694481e+02
1.343365e+05,1.554821e+00,9.130932e+04,1.056821e+00,9.118127e-01,9.117143e-01,3.285009e-02,8.536309e-08,2.993839e+01,1.013366e+01,1.980474e+01,3.185384e+01,1.694511e+02
1.343465e+05,1.554937e+00,9.131932e+04,1.056937e+00,9.118142e-01,9.117150e-01,3.285094e-02,8.535140e-08,2.993852e+01,1.013366e+01,1.980486e+01,3.185394e+01,1.694541e+02
1.343565e+05,1.555052e+00,9.132932e+04,1.057052e+00,9.118157e-01,9.117158e-01,3.285179e-02,8.533971e-08,2.993865e+01,1.013366e+01,1.980499e+01,3.185404e+01,1.694571e+02
1.343665e+05,1.555168e+00,9.133932e+04,1.057168e+00,9.118173e-01,9.117166e-01,3.285265e-02,8.532802e-08,2.993878e+01,1.013366e+01,1.980512e+01,3.185415e+01,1.694601e+02
1.343765e+05,1.555284e+00,9.134932e+04,1.057284e+00,9.118188e-01,9.117174e-01,3.285350e-02,8.531634e-08,2.993890e+01,1.013366e+01,1.980525e+01,3.185425e+01,1.694631e+02
1.343865e+05,1.555400e+00,9.135932e+04,1.057400e+00,9.118203e-01,9.117182e-01,3.285435e-02,8.530465e-08,2.993903e+01,1.013366e+01,1.980538e+01,3.185436e+01,1.694661e+02
1.343965e+05,1.555515e+00,9.136932e+04,1.057515e+00,9.118219e-01,9.117189e-01,3.285521e-02,8.529297e-08,2.993916e+01,1.013366e+01,1.980551e+01,3.185446e+01,1.694691e+02
1.344065e+05,1.555631e+00,9.137932e+04,1.057631e+00,9.118234e-01,9.117197e-01,3.285606e-02,8.528129e-08,2.993929e+01,1.013366e+01,1.980563e+01,3.185456e+01,1.694721e+02
1.344165e+05,1.555747e+00,9.138932e+04,1.057747e+00,9.118250e-01,9.117205e-01,3.285691e-02,8.526962e-08,2.993942e+01,1.013366e+01,1.980576e+01,3.185467e+01,1.694751e+02
1.344265e+05,1.555863e+00,9.139933e+04,1.057863e+00,9.118265e-01,9.117213e-01,3.285777e-02,8.525795e-08,2.993954e+01,1.013366e+01,1.980589e+01,3.185477e+01,1.694781e+02
1.344365e+05,1.555978e+00,9.140933e+04,1.057978e+00,9.118280e-01,9.117220e-01,3.285862e-02,8.524627e-08,2.993967e+01,1.013366e+01,1.980602e+01,3.185488e+01,1.694811e+02
1.344465e+05,1.556094e+00,9.141933e+04,1.058094e+00,9.118296e-01,9.117228e-01,3.285947e-02,8.523461e-08,2.993980e+01,1.013366e+01,1.980615e+01,3.185498e+01,1.694841e+02
1.344565e+05,1.556210e+00,9.142933e+04,1.058210e+00,9.118311e-01,9.117236e-01,3.286032e-02,8.522294e-08,2.993993e+01,1.013366e+01,1.980627e+01,3.185508e+01,1.694871e+02
1.344665e+05,1.556326e+00,9.143933e+04,1.058326e+00,9.118326e-01,9.117244e-01,3.286118e-02,8.521128e-08,2.994006e+01,1.013366e+01,1.980640e+01,3.185519e+01,1.694900e+02
1.344765e+05,1.556441e+00,9.144933e+04,1.058441e+00,9.118342e-01,9.117251e-01,3.286203e-02,8.519962e-08,2.994019e+01,1.013366e+01,1.980653e+01,3.185529e+01,1.694930e+02
1.344865e+05,1.556557e+00,9.145933e+04,1.058557e+00,9.118357e-01,9.117259e-01,3.286288e-02,8.518796e-08,2.994031e+01,1.013366e+01,1.980666e+01,3.185540e+01,1.694960e+02
1.344965e+05,1.556673e+00,9.146933e+04,1.058673e+00,9.118372e-01,9.117267e-01,3.286373e-02,8.517630e-08,2.994044e+01,1.013366e+01,1.980679e+01,3.185550e+01,1.694990e+02
1.345065e+05,1.556789e+00,9.147933e+04,1.058789e+00,9.118386e-01,9.117275e-01,3.286458e-02,8.516465e-08,2.994035e+01,1.013366e+01,1.980670e+01,3.185537e+01,1.694986e+02
1.345165e+05,1.556904e+00,9.148933e+04,1.058904e+00,9.118400e-01,9.117283e-01,3.286543e-02,8.515300e-08,2.994016e+01,1.013366e+01,1.980650e+01,3.185513e+01,1.694966e+02
1.345265e+05,1.557020e+00,9.149934e+04,1.059020e+00,9.118413e-01,9.117290e-01,3.286629e-02,8.514135e-08,2.993997e+01,1.013366e+01,1.980631e+01,3.185488e+01,1.694946e+02
1.345365e+05,1.557136e+00,9.150934e+04,1.059136e+00,9.118426e-01,9.117298e-01,3.286714e-02,8.512971e-08,2.993977e+01,1.013366e+01,1.980612e+01,3.185464e+01,1.694926e+02
1.345465e+05,1.557252e+00,9.151934e+04,1.059252e+00,9.118440e-01,9.117306e-01,3.286799e-02,8.511807e-08,2.993958e+01,1.013366e+01,1.980593e+01,3.185440e+01,1.694906e+02
1.345565e+05,1.557367e+00,9.152934e+04,1.059367e+00,9.118453e-01,9.117314e-01,3.286884e-02,8.510642e-08,2.993939e+01,1.013366e+01,1.980573e+01,3.185415e+01,1.694886e+02
1.345665e+05,1.557483e+00,9.153934e+04,1.059483e+00,9.118466e-01,9.117321e-01,3.286969e-02,8.509479e-08,2.993920e+01,1.013366e+01,1.980554e+01,3.185391e+01,1.694866e+02
1.345765e+05,1.557599e+00,9.154934e+04,1.059599e+00,9.118479e-01,9.117329e-01,3.287054e-02,8.508315e-08,2.993900e+01,1.013366e+01,1.980535e+01,3.185367e+01,1.694846e+02
1.345865e+05,1.557715e+00,9.155934e+04,1.059715e+00,9.118493e-01,9.117337e-01,3.287139e-02,8.507152e-08,2.993881e+01,1.013366e+01,1.980516e+01,3.185343e+01,1.694826e+02
1.345965e+05,1.557830e+00,9.156934e+04,1.059830e+00,9.118506e-01,9.117345e-01,3.287224e-02,8.505989e-08,2.993862e+01,1.013366e+01,1.980496e+01,3.185318e+01,1.694806e+02
1.346065e+05,1.557946e+00,9.157934e+04,1.059946e+00,9.118519e-01,9.117352e-01,3.287309e-02,8.504826e-08,2.993843e+01,1.013366e+01,1.980477e+01,3.185294e+01,1.694786e+02
1.346165e+05,1.558062e+00,9.158934e+04,1.060062e+00,9.118533e-01,9.117360e-01,3.287394e-02,8.503664e-08,2.993823e+01,1.013366e+01,1.980458e+01,3.185270e+01,1.694766e+02
1.346265e+05,1.558178e+00,9.159935e+04,1.060178e+00,9.118546e-01,9.117368e-01,3.287480e-02,8.502501e-08,2.993804e+01,1.013366e+01,1.980439e+01,3.185245e+01,1.694746e+02
1.346365e+05,1.558293e+00,9.160935e+04,1.060293e+00,9.118559e-01,9.117376e-01,3.287565e-02,8.501339e-08,2.993785e+01,1.013366e+01,1.980419e+01,3.185221e+01,1.694726e+02
1.346465e+05,1.558409e+00,9.161935e+04,1.060409e+00,9.118572e-01,9.117383e-01,3.287650e-02,8.500177e-08,2.993766e+01,1.013366e+01,1.980400e+01,3.185197e+01,1.694706e+02
1.346565e+05,1.558525e+00,9.162935e+04,1.060525e+00,9.118586e-01,9.117391e-01,3.287735e-02,8.499016e-08,2.993746e+01,1.013366e+01,1.980381e+01,3.185173e+01,1.694686e+02
1.346666e+05,1.558641e+00,9.163935e+04,1.060641e+00,9.118599e-01,9.117399e-01,3.287820e-02,8.497855e-08,2.993727e+01,1.013366e+01,1.980362e+01,3.185148e+01,1.694666e+02
1.346766e+05,1.558756e+00,9.164935e+04,1.060756e+00,9.118612e-01,9.117407e-01,3.287905e-02,8.496694e-08,2.993708e+01,1.013366e+01,1.980342e+01,3.185124e+01,1.694646e+02
1.346866e+05,1.558872e+00,9.165935e+04,1.060872e+00,9.118626e-01,9.117414e-01,3.287990e-02,8.495533e-08,2.993689e+01,1.013366e+01,1.980323e+01,3.185100e+01,1.694626e+02
1.346966e+05,1.558988e+00,9.166935e+04,1.060988e+00,9.118639e-01,9.117422e-01,3.288074e-02,8.494372e-08,2.993669e+01,1.013366e+01,1.980304e+01,3.185076e+01,1.694606e+02
1.347066e+05,1.559104e+00,9.167935e+04,1.061104e+00,9.118652e-01,9.117430e-01,3.288159e-02,8.493212e-08,2.993650e+01,1.013366e+01,1.980285e+01,3.185051e+01,1.694586e+02
1.347166e+05,1.559219e+00,9.168936e+04,1.061219e+00,9.118666e-01,9.117438e-01,3.288244e-02,8.492052e-08,2.993631e+01,1.013366e+01,1.980265e+01,3.185027e+01,1.694566e+02
1.347266e+05,1.559335e+00,9.169936e+04,1.061335e+00,9.118679e-01,9.117445e-01,3.288329e-02,8.490892e-08,2.993612e+01,1.013366e+01,1.980246e+01,3.185003e+01,1.694546e+02
1.347366e+05,1.559451e+00,9.170936e+04,1.061451e+00,9.118692e-01,9.117453e-01,3.288414e-02,8.489733e-08,2.993592e+01,1.013366e+01,1.980227e+01,3.184978e+01,1.694526e+02
1.347466e+05,1.559567e+00,9.171936e+04,1.061567e+00,9.118705e-01,9.117461e-01,3.288499e-02,8.488573e-08,2.993573e+01,1.013366e+01,1.980208e+01,3.184954e+01,1.694506e+02
1.347566e+05,1.559682e+00,9.172936e+04,1.061682e+00,9.118719e-01,9.117469e-01,3.288584e-02,8.487414e-08,2.993554e+01,1.013366e+01,1.980188e+01,3.184930e+01,1.694486e+02
1.347666e+05,1.559798e+00,9.173936e+04,1.061798e+00,9.118732e-01,9.117476e-01,3.288669e-02,8.486256e-08,2.993535e+01,1.013366e+01,1.980169e+01,3.184906e+01,1.694466e+02
1.347766e+05,1.559914e+00,9.174936e+04,1.061914e+00,9.118745e-01,9.117484e-01,3.288754e-02,8.485097e-08,2.993515e+01,1.013366e+01,1.980150e+01,3.184881e+01,1.694446e+02
1.347866e+05,1.560030e+00,9.175936e+04,1.062030e+00,9.118759e-01,9.117492e-01,3.288839e-02,8.483939e-08,2.993496e+01,1.013366e+01,1.980131e+01,3.184857e+01,1.694426e+02
1.347966e+05,1.560145e+00,9.176936e+04,1.062145e+00,9.118772e-01,9.117500e-01,3.288923e-02,8.482781e-08,2.993477e+01,1.013366e+01,1.980111e+01,3.184833e+01,1.694406e+02
1.348066e+05,1.560261e+00,9.177936e+04,1.062261e+00,9.118785e-01,9.117507e-01,3.289008e-02,8.481623e-08,2.993458e+01,1.013366e+01,1.980092e+01,3.184808e+01,1.694386e+02
1.348166e+05,1.560377e+00,9.178937e+04,1.062377e+00,9.118798e-01,9.117515e-01,3.289093e-02,8.480465e-08,2.993438e+01,1.013366e+01,1.980073e+01,3.184784e+01,1.694366e+02
1.348266e+05,1.560493e+00,9.179937e+04,1.062493e+00,9.118812e-01,9.117523e-01,3.289178e-02,8.479308e-08,2.993419e+01,1.013366e+01,1.980054e+01,3.184760e+01,1.694346e+02
1.348366e+05,1.560608e+00,9.180937e+04,1.062608e+00,9.118825e-01,9.117530e-01,3.289263e-02,8.478151e-08,2.993400e+01,1.013366e+01,1.980034e+01,3.184736e+01,1.694326e+02
1.348466e+05,1.560724e+00,9.181937e+04,1.062724e+00,9.118838e-01,9.117538e-01,3.289347e-02,8.476994e-08,2.993381e+01,1.013366e+01,1.980015e+01,3.184711e+01,1.694306e+02
1.348566e+05,1.560840e+00,9.182937e+04,1.062840e+00,9.118852e-01,9.117546e-01,3.289432e-02,8.475838e-08,2.993361e+01,1.013366e+01,1.979996e+01,3.184687e+01,1.694286e+02
1.348666e+05,1.560956e+00,9.183937e+04,1.062956e+00,9.118865e-01,9.117554e-01,3.289517e-02,8.474682e-08,2.993342e+01,1.013366e+01,1.979977e+01,3.184663e+01,1.694266e+02
1.348766e+05,1.561071e+00,9.184937e+04,1.063071e+00,9.118878e-01,9.117561e-01,3.289602e-02,8.473526e-08,2.993323e+01,1.013366e+01,1.979957e+01,3.184639e+01,1.694246e+02
1.348866e+05,1.561187e+00,9.185937e+04,1.063187e+00,9.118892e-01,9.117569e-01,3.289686e-02,8.472370e-08,2.993304e+01,1.013366e+01,1.979938e+01,3.184614e+01,1.694226e+02
1.348966e+05,1.561303e+00,9.186937e+04,1.063303e+00,9.118905e-01,9.117577e-01,3.289771e-02,8.471214e-08,2.993284e+01,1.013366e+01,1.979919e+01,3.184590e+01,1.694206e+02
1.349066e+05,1.561419e+00,9.187937e+04,1.063419e+00,9.118918e-01,9.117585e-01,3.289856e-02,8.470059e-08,2.993265e+01,1.013366e+01,1.979900e+01,3.184566e+01,1.694186e+02
1.349166e+05,1.561534e+00,9.188938e+04,1.063534e+00,9.118931e-01,9.117592e-01,3.289941e-02,8.468904e-08,2.993246e+01,1.013366e+01,1.979880e+01,3.184541e+01,1.694166e+02
1.349266e+05,1.561650e+00,9.189938e+04,1.063650e+00,9.118945e-01,9.117600e-01,3.290025e-02,8.467749e-08,2.993227e+01,1.013366e+01,1.979861e+01,3.184517e+01,1.694146e+02
1.349366e+05,1.561766e+00,9.190938e+04,1.063766e+00,9.118958e-01,9.117608e-01,3.290110e-02,8.466595e-08,2.993207e+01,1.013366e+01,1.979842e+01,3.184493e+01,1.694126e+02
1.349466e+05,1.561882e+00,9.191938e+04,1.063882e+00,9.118971e-01,9.117615e-01,3.290195e-02,8.465440e-08,2.993188e+01,1.013366e+01,1.979823e+01,3.184469e+01,1.694106e+02
1.349566e+05,1.561997e+00,9.192938e+04,1.063997e+00,9.118985e-01,9.117623e-01,3.290279e-02,8.464286e-08,2.993169e+01,1.013366e+01,1.979803e+01,3.184444e+01,1.694086e+02
1.349666e+05,1.562113e+00,9.193938e+04,1.064113e+00,9.118998e-01,9.117631e-01,3.290364e-02,8.463132e-08,2.993150e+01,1.013366e+01,1.979784e+01,3.184420e+01,1.694066e+02
1.349766e+05,1.562229e+00,9.194938e+04,1.064229e+00,9.119011e-01,9.117639e-01,3.290449e-02,8.461979e-08,2.993130e+01,1.013366e+01,1.979765e+01,3.184396e+01,1.694046e+02
1.349866e+05,1.562345e+00,9.195938e+04,1.064345e+00,9.119024e-01,9.117646e-01,3.290533e-02,8.460825e-08,2.993111e+01,1.013366e+01,1.979746e+01,3.184372e+01,1.694026e+02
1.349966e+05,1.562460e+00,9.196938e+04,1.064460e+00,9.119038e-01,9.117654e-01,3.290618e-02,8.459672e-08,2.993092e+01,1.013366e+01,1.979726e+01,3.184347e+01,1.694006e+02
1.350066e+05,1.562576e+00,9.197938e+04,1.064576e+00,9.119051e-01,9.117662e-01,3.290702e-02,8.458520e-08,2.993073e+01,1.013366e+01,1.979707e+01,3.184323e+01,1.693986e+02
1.350166e+05,1.562692e+00,9.198939e+04,1.064692e+00,9.119064e-01,9.117669e-01,3.290787e-02,8.457367e-08,2.993053e+01,1.013366e+01,1.979688e+01,3.184299e+01,1.693966e+02
1.350266e+05,1.562808e+00,9.199939e+04,1.064808e+00,9.119078e-01,9.117677e-01,3.290872e-02,8.456215e-08,2.993034e+01,1.013366e+01,1.979669e+01,3.184274e+01,1.693946e+02
1.350366e+05,1.562923e+00,9.200939e+04,1.064923e+00,9.119091e-01,9.117685e-01,3.290956e-02,8.455063e-08,2.993015e+01,1.013366e+01,1.979649e+01,3.184250e+01,1.693926e+02
1.350466e+05,1.563039e+00,9.201939e+04,1.065039e+00,9.119104e-01,9.117693e-01,3.291041e-02,8.453911e-08,2.992996e+01,1.013366e+01,1.979630e+01,3.184226e+01,1.693906e+02
