Repository: brandonlampe/CS_Data

# Repository for Crushed Salt Data
**Grant No: 456417**

This is a work in progress!

## Repository Content

### Directory Names
A uniform namining structure still in progress, but in general directories are named according to the following:
 - Names contain no spaces, a single underscore "_" will be used as a file name seperator.
 - Files are for the Crushed Salt Project (CSP); therefore, the first three charaters of each file are "CSP".
 - Folders are organized by which frame the test was performed on i.e., A2 or A3.
 - The fifth and sixth charaters of each file name will therefore be "A" followed by the frame number.

File: UNM_WP_HY_175_10/STAGE01/CREEP_FIT/175_10_STAGE01_CREEP_OUT.csv (part 40 of 40)
Analysis by Brandon Lampe, performed on: 2016/08/01 10:29:12
Experimental results below begin at: 2016/07/29 11:00:45
Duration (sec),Duration (day),Elapsed Time (sec),Elapsed Time (day),Interpolated Fractional Density,Fit to Fractional Density,Fit to Volume Strain,Fit to Volume Strain Rate (1/sec),Confining Pressure (MPa),Pore Pressure (MPa),Terzaghi Pressure (MPa),Solid Pressure (MPa),Temperature (C))
1.350566e+05,1.563155e+00,9.202939e+04,1.065155e+00,9.119117e-01,9.117700e-01,3.291125e-02,8.452759e-08,2.992976e+01,1.013366e+01,1.979611e+01,3.184202e+01,1.693886e+02
1.350666e+05,1.563271e+00,9.203939e+04,1.065271e+00,9.119131e-01,9.117708e-01,3.291210e-02,8.451608e-08,2.992957e+01,1.013366e+01,1.979592e+01,3.184177e+01,1.693866e+02
1.350766e+05,1.563386e+00,9.204939e+04,1.065386e+00,9.119144e-01,9.117716e-01,3.291294e-02,8.450457e-08,2.992938e+01,1.013366e+01,1.979572e+01,3.184153e+01,1.693846e+02
1.350866e+05,1.563502e+00,9.205939e+04,1.065502e+00,9.119157e-01,9.117723e-01,3.291379e-02,8.449306e-08,2.992919e+01,1.013366e+01,1.979553e+01,3.184129e+01,1.693826e+02
1.350966e+05,1.563618e+00,9.206939e+04,1.065618e+00,9.119171e-01,9.117731e-01,3.291463e-02,8.448155e-08,2.992899e+01,1.013366e+01,1.979534e+01,3.184105e+01,1.693806e+02
1.351066e+05,1.563734e+00,9.207939e+04,1.065734e+00,9.119184e-01,9.117739e-01,3.291548e-02,8.447005e-08,2.992880e+01,1.013366e+01,1.979515e+01,3.184080e+01,1.693786e+02
1.351166e+05,1.563849e+00,9.208940e+04,1.065849e+00,9.119197e-01,9.117747e-01,3.291632e-02,8.445855e-08,2.992861e+01,1.013366e+01,1.979495e+01,3.184056e+01,1.693766e+02
1.351266e+05,1.563965e+00,9.209940e+04,1.065965e+00,9.119211e-01,9.117754e-01,3.291717e-02,8.444705e-08,2.992842e+01,1.013366e+01,1.979476e+01,3.184032e+01,1.693746e+02
1.351366e+05,1.564081e+00,9.210940e+04,1.066081e+00,9.119224e-01,9.117762e-01,3.291801e-02,8.443556e-08,2.992822e+01,1.013366e+01,1.979457e+01,3.184007e+01,1.693726e+02
1.351466e+05,1.564197e+00,9.211940e+04,1.066197e+00,9.119237e-01,9.117770e-01,3.291886e-02,8.442406e-08,2.992803e+01,1.013366e+01,1.979438e+01,3.183983e+01,1.693706e+02
1.351566e+05,1.564312e+00,9.212940e+04,1.066312e+00,9.119250e-01,9.117777e-01,3.291970e-02,8.441257e-08,2.992784e+01,1.013366e+01,1.979418e+01,3.183959e+01,1.693686e+02
1.351666e+05,1.564428e+00,9.213940e+04,1.066428e+00,9.119264e-01,9.117785e-01,3.292054e-02,8.440108e-08,2.992765e+01,1.013366e+01,1.979399e+01,3.183935e+01,1.693666e+02
1.351766e+05,1.564544e+00,9.214940e+04,1.066544e+00,9.119277e-01,9.117793e-01,3.292139e-02,8.438960e-08,2.992745e+01,1.013366e+01,1.979380e+01,3.183910e+01,1.693646e+02
1.351866e+05,1.564660e+00,9.215940e+04,1.066660e+00,9.119290e-01,9.117800e-01,3.292223e-02,8.437811e-08,2.992726e+01,1.013366e+01,1.979361e+01,3.183886e+01,1.693626e+02
1.351966e+05,1.564776e+00,9.216940e+04,1.066776e+00,9.119304e-01,9.117808e-01,3.292308e-02,8.436663e-08,2.992707e+01,1.013366e+01,1.979341e+01,3.183862e+01,1.693606e+02
1.352066e+05,1.564891e+00,9.217941e+04,1.066891e+00,9.119317e-01,9.117816e-01,3.292392e-02,8.435515e-08,2.992688e+01,1.013366e+01,1.979322e+01,3.183838e+01,1.693586e+02
1.352166e+05,1.565007e+00,9.218941e+04,1.067007e+00,9.119330e-01,9.117823e-01,3.292476e-02,8.434368e-08,2.992668e+01,1.013366e+01,1.979303e+01,3.183813e+01,1.693566e+02
1.352266e+05,1.565123e+00,9.219941e+04,1.067123e+00,9.119343e-01,9.117831e-01,3.292561e-02,8.433220e-08,2.992649e+01,1.013366e+01,1.979284e+01,3.183789e+01,1.693546e+02
1.352366e+05,1.565239e+00,9.220941e+04,1.067239e+00,9.119357e-01,9.117839e-01,3.292645e-02,8.432073e-08,2.992630e+01,1.013366e+01,1.979264e+01,3.183765e+01,1.693526e+02
1.352466e+05,1.565354e+00,9.221941e+04,1.067354e+00,9.119370e-01,9.117847e-01,3.292729e-02,8.430926e-08,2.992611e+01,1.013366e+01,1.979245e+01,3.183740e+01,1.693506e+02
1.352566e+05,1.565470e+00,9.222941e+04,1.067470e+00,9.119383e-01,9.117854e-01,3.292814e-02,8.429779e-08,2.992591e+01,1.013366e+01,1.979226e+01,3.183716e+01,1.693486e+02
1.352666e+05,1.565586e+00,9.223941e+04,1.067586e+00,9.119397e-01,9.117862e-01,3.292898e-02,8.428633e-08,2.992572e+01,1.013366e+01,1.979207e+01,3.183692e+01,1.693466e+02
1.352766e+05,1.565702e+00,9.224941e+04,1.067702e+00,9.119410e-01,9.117870e-01,3.292982e-02,8.427487e-08,2.992553e+01,1.013366e+01,1.979187e+01,3.183668e+01,1.693446e+02
1.352866e+05,1.565817e+00,9.225941e+04,1.067817e+00,9.119423e-01,9.117877e-01,3.293067e-02,8.426341e-08,2.992534e+01,1.013366e+01,1.979168e+01,3.183643e+01,1.693426e+02
1.352966e+05,1.565933e+00,9.226941e+04,1.067933e+00,9.119437e-01,9.117885e-01,3.293151e-02,8.425195e-08,2.992514e+01,1.013366e+01,1.979149e+01,3.183619e+01,1.693406e+02
1.353066e+05,1.566049e+00,9.227942e+04,1.068049e+00,9.119450e-01,9.117893e-01,3.293235e-02,8.424050e-08,2.992495e+01,1.013366e+01,1.979130e+01,3.183595e+01,1.693386e+02
1.353166e+05,1.566165e+00,9.228942e+04,1.068165e+00,9.119463e-01,9.117900e-01,3.293319e-02,8.422905e-08,2.992476e+01,1.013366e+01,1.979110e+01,3.183571e+01,1.693366e+02
1.353266e+05,1.566280e+00,9.229942e+04,1.068280e+00,9.119476e-01,9.117908e-01,3.293404e-02,8.421760e-08,2.992457e+01,1.013366e+01,1.979091e+01,3.183546e+01,1.693346e+02
1.353366e+05,1.566396e+00,9.230942e+04,1.068396e+00,9.119490e-01,9.117916e-01,3.293488e-02,8.420615e-08,2.992437e+01,1.013366e+01,1.979072e+01,3.183522e+01,1.693326e+02
1.353466e+05,1.566512e+00,9.231942e+04,1.068512e+00,9.119503e-01,9.117923e-01,3.293572e-02,8.419471e-08,2.992418e+01,1.013366e+01,1.979053e+01,3.183498e+01,1.693306e+02
1.353566e+05,1.566628e+00,9.232942e+04,1.068628e+00,9.119516e-01,9.117931e-01,3.293656e-02,8.418326e-08,2.992399e+01,1.013366e+01,1.979033e+01,3.183473e+01,1.693286e+02
1.353666e+05,1.566743e+00,9.233942e+04,1.068743e+00,9.119530e-01,9.117939e-01,3.293740e-02,8.417183e-08,2.992380e+01,1.013366e+01,1.979014e+01,3.183449e+01,1.693266e+02
1.353766e+05,1.566859e+00,9.234942e+04,1.068859e+00,9.119543e-01,9.117946e-01,3.293825e-02,8.416039e-08,2.992360e+01,1.013366e+01,1.978995e+01,3.183425e+01,1.693246e+02
1.353866e+05,1.566975e+00,9.235942e+04,1.068975e+00,9.119556e-01,9.117954e-01,3.293909e-02,8.414895e-08,2.992341e+01,1.013366e+01,1.978976e+01,3.183401e+01,1.693226e+02
1.353966e+05,1.567091e+00,9.236942e+04,1.069091e+00,9.119569e-01,9.117962e-01,3.293993e-02,8.413752e-08,2.992322e+01,1.013366e+01,1.978956e+01,3.183376e+01,1.693206e+02
1.354066e+05,1.567206e+00,9.237943e+04,1.069206e+00,9.119583e-01,9.117969e-01,3.294077e-02,8.412609e-08,2.992303e+01,1.013366e+01,1.978937e+01,3.183352e+01,1.693186e+02
1.354166e+05,1.567322e+00,9.238943e+04,1.069322e+00,9.119596e-01,9.117977e-01,3.294161e-02,8.411466e-08,2.992283e+01,1.013366e+01,1.978918e+01,3.183328e+01,1.693166e+02
1.354266e+05,1.567438e+00,9.239943e+04,1.069438e+00,9.119609e-01,9.117985e-01,3.294245e-02,8.410324e-08,2.992264e+01,1.013366e+01,1.978899e+01,3.183304e+01,1.693146e+02
1.354366e+05,1.567554e+00,9.240943e+04,1.069554e+00,9.119623e-01,9.117992e-01,3.294329e-02,8.409182e-08,2.992245e+01,1.013366e+01,1.978879e+01,3.183279e+01,1.693126e+02
1.354466e+05,1.567669e+00,9.241943e+04,1.069669e+00,9.119636e-01,9.118000e-01,3.294413e-02,8.408040e-08,2.992226e+01,1.013366e+01,1.978860e+01,3.183255e+01,1.693106e+02
1.354566e+05,1.567785e+00,9.242943e+04,1.069785e+00,9.119649e-01,9.118008e-01,3.294498e-02,8.406898e-08,2.992206e+01,1.013366e+01,1.978841e+01,3.183231e+01,1.693086e+02
1.354666e+05,1.567901e+00,9.243943e+04,1.069901e+00,9.119662e-01,9.118015e-01,3.294582e-02,8.405756e-08,2.992187e+01,1.013366e+01,1.978822e+01,3.183206e+01,1.693066e+02
1.354766e+05,1.568017e+00,9.244943e+04,1.070017e+00,9.119676e-01,9.118023e-01,3.294666e-02,8.404615e-08,2.992168e+01,1.013366e+01,1.978802e+01,3.183182e+01,1.693046e+02
1.354866e+05,1.568132e+00,9.245943e+04,1.070132e+00,9.119689e-01,9.118031e-01,3.294750e-02,8.403474e-08,2.992149e+01,1.013366e+01,1.978783e+01,3.183158e+01,1.693026e+02
1.354966e+05,1.568248e+00,9.246943e+04,1.070248e+00,9.119702e-01,9.118038e-01,3.294834e-02,8.402333e-08,2.992129e+01,1.013366e+01,1.978764e+01,3.183134e+01,1.693006e+02
1.355066e+05,1.568364e+00,9.247944e+04,1.070364e+00,9.119714e-01,9.118046e-01,3.294918e-02,8.401193e-08,2.992133e+01,1.013361e+01,1.978773e+01,3.183136e+01,1.693007e+02
1.355166e+05,1.568480e+00,9.248944e+04,1.070480e+00,9.119725e-01,9.118054e-01,3.295002e-02,8.400053e-08,2.992146e+01,1.013355e+01,1.978792e+01,3.183148e+01,1.693017e+02
1.355266e+05,1.568595e+00,9.249944e+04,1.070595e+00,9.119736e-01,9.118061e-01,3.295086e-02,8.398913e-08,2.992159e+01,1.013348e+01,1.978811e+01,3.183160e+01,1.693027e+02
1.355366e+05,1.568711e+00,9.250944e+04,1.070711e+00,9.119748e-01,9.118069e-01,3.295170e-02,8.397773e-08,2.992172e+01,1.013342e+01,1.978830e+01,3.183172e+01,1.693037e+02
1.355466e+05,1.568827e+00,9.251944e+04,1.070827e+00,9.119759e-01,9.118077e-01,3.295254e-02,8.396633e-08,2.992185e+01,1.013336e+01,1.978849e+01,3.183184e+01,1.693047e+02
1.355566e+05,1.568943e+00,9.252944e+04,1.070943e+00,9.119770e-01,9.118084e-01,3.295338e-02,8.395494e-08,2.992198e+01,1.013329e+01,1.978868e+01,3.183196e+01,1.693057e+02
1.355666e+05,1.569058e+00,9.253944e+04,1.071058e+00,9.119781e-01,9.118092e-01,3.295422e-02,8.394355e-08,2.992210e+01,1.013323e+01,1.978887e+01,3.183208e+01,1.693067e+02
1.355766e+05,1.569174e+00,9.254944e+04,1.071174e+00,9.119792e-01,9.118100e-01,3.295506e-02,8.393216e-08,2.992223e+01,1.013317e+01,1.978907e+01,3.183220e+01,1.693077e+02
1.355866e+05,1.569290e+00,9.255944e+04,1.071290e+00,9.119804e-01,9.118107e-01,3.295590e-02,8.392077e-08,2.992236e+01,1.013310e+01,1.978926e+01,3.183232e+01,1.693087e+02
1.355966e+05,1.569406e+00,9.256944e+04,1.071406e+00,9.119815e-01,9.118115e-01,3.295674e-02,8.390939e-08,2.992249e+01,1.013304e+01,1.978945e+01,3.183244e+01,1.693097e+02
1.356066e+05,1.569521e+00,9.257945e+04,1.071521e+00,9.119826e-01,9.118123e-01,3.295757e-02,8.389801e-08,2.992262e+01,1.013298e+01,1.978964e+01,3.183256e+01,1.693107e+02
1.356166e+05,1.569637e+00,9.258945e+04,1.071637e+00,9.119837e-01,9.118130e-01,3.295841e-02,8.388663e-08,2.992274e+01,1.013291e+01,1.978983e+01,3.183268e+01,1.693117e+02
1.356266e+05,1.569753e+00,9.259945e+04,1.071753e+00,9.119848e-01,9.118138e-01,3.295925e-02,8.387525e-08,2.992287e+01,1.013285e+01,1.979002e+01,3.183280e+01,1.693127e+02
1.356366e+05,1.569869e+00,9.260945e+04,1.071869e+00,9.119860e-01,9.118146e-01,3.296009e-02,8.386388e-08,2.992300e+01,1.013278e+01,1.979022e+01,3.183292e+01,1.693137e+02
1.356466e+05,1.569984e+00,9.261945e+04,1.071984e+00,9.119871e-01,9.118153e-01,3.296093e-02,8.385251e-08,2.992313e+01,1.013272e+01,1.979041e+01,3.183304e+01,1.693147e+02
1.356567e+05,1.570100e+00,9.262945e+04,1.072100e+00,9.119882e-01,9.118161e-01,3.296177e-02,8.384114e-08,2.992326e+01,1.013266e+01,1.979060e+01,3.183316e+01,1.693157e+02
1.356667e+05,1.570216e+00,9.263945e+04,1.072216e+00,9.119893e-01,9.118169e-01,3.296261e-02,8.382977e-08,2.992339e+01,1.013259e+01,1.979079e+01,3.183328e+01,1.693167e+02
1.356767e+05,1.570332e+00,9.264945e+04,1.072332e+00,9.119904e-01,9.118176e-01,3.296344e-02,8.381841e-08,2.992351e+01,1.013253e+01,1.979098e+01,3.183340e+01,1.693177e+02
1.356867e+05,1.570447e+00,9.265945e+04,1.072447e+00,9.119915e-01,9.118184e-01,3.296428e-02,8.380705e-08,2.992364e+01,1.013247e+01,1.979117e+01,3.183352e+01,1.693187e+02
1.356967e+05,1.570563e+00,9.266946e+04,1.072563e+00,9.119927e-01,9.118191e-01,3.296512e-02,8.379569e-08,2.992377e+01,1.013240e+01,1.979137e+01,3.183364e+01,1.693197e+02
1.357067e+05,1.570679e+00,9.267946e+04,1.072679e+00,9.119938e-01,9.118199e-01,3.296596e-02,8.378433e-08,2.992390e+01,1.013234e+01,1.979156e+01,3.183376e+01,1.693207e+02
1.357167e+05,1.570795e+00,9.268946e+04,1.072795e+00,9.119949e-01,9.118207e-01,3.296680e-02,8.377298e-08,2.992403e+01,1.013228e+01,1.979175e+01,3.183388e+01,1.693217e+02
1.357267e+05,1.570910e+00,9.269946e+04,1.072910e+00,9.119960e-01,9.118214e-01,3.296763e-02,8.376163e-08,2.992416e+01,1.013221e+01,1.979194e+01,3.183400e+01,1.693227e+02
1.357367e+05,1.571026e+00,9.270946e+04,1.073026e+00,9.119971e-01,9.118222e-01,3.296847e-02,8.375028e-08,2.992428e+01,1.013215e+01,1.979213e+01,3.183412e+01,1.693237e+02
1.357467e+05,1.571142e+00,9.271946e+04,1.073142e+00,9.119983e-01,9.118230e-01,3.296931e-02,8.373893e-08,2.992441e+01,1.013209e+01,1.979232e+01,3.183424e+01,1.693247e+02
1.357567e+05,1.571258e+00,9.272946e+04,1.073258e+00,9.119994e-01,9.118237e-01,3.297015e-02,8.372759e-08,2.992454e+01,1.013202e+01,1.979252e+01,3.183436e+01,1.693257e+02
1.357667e+05,1.571373e+00,9.273946e+04,1.073373e+00,9.120005e-01,9.118245e-01,3.297098e-02,8.371624e-08,2.992467e+01,1.013196e+01,1.979271e+01,3.183448e+01,1.693267e+02
1.357767e+05,1.571489e+00,9.274946e+04,1.073489e+00,9.120016e-01,9.118253e-01,3.297182e-02,8.370490e-08,2.992480e+01,1.013190e+01,1.979290e+01,3.183460e+01,1.693277e+02
1.357867e+05,1.571605e+00,9.275946e+04,1.073605e+00,9.120027e-01,9.118260e-01,3.297266e-02,8.369357e-08,2.992492e+01,1.013183e+01,1.979309e+01,3.183472e+01,1.693287e+02
1.357967e+05,1.571721e+00,9.276947e+04,1.073721e+00,9.120039e-01,9.118268e-01,3.297350e-02,8.368223e-08,2.992505e+01,1.013177e+01,1.979328e+01,3.183484e+01,1.693297e+02
1.358067e+05,1.571836e+00,9.277947e+04,1.073836e+00,9.120050e-01,9.118275e-01,3.297433e-02,8.367090e-08,2.992518e+01,1.013171e+01,1.979347e+01,3.183496e+01,1.693307e+02
1.358167e+05,1.571952e+00,9.278947e+04,1.073952e+00,9.120061e-01,9.118283e-01,3.297517e-02,8.365957e-08,2.992531e+01,1.013164e+01,1.979367e+01,3.183508e+01,1.693317e+02
1.358267e+05,1.572068e+00,9.279947e+04,1.074068e+00,9.120072e-01,9.118291e-01,3.297601e-02,8.364824e-08,2.992544e+01,1.013158e+01,1.979386e+01,3.183520e+01,1.693327e+02
1.358367e+05,1.572184e+00,9.280947e+04,1.074184e+00,9.120083e-01,9.118298e-01,3.297684e-02,8.363692e-08,2.992557e+01,1.013152e+01,1.979405e+01,3.183532e+01,1.693337e+02
1.358467e+05,1.572299e+00,9.281947e+04,1.074299e+00,9.120094e-01,9.118306e-01,3.297768e-02,8.362559e-08,2.992569e+01,1.013145e+01,1.979424e+01,3.183544e+01,1.693347e+02
1.358567e+05,1.572415e+00,9.282947e+04,1.074415e+00,9.120106e-01,9.118314e-01,3.297852e-02,8.361427e-08,2.992582e+01,1.013139e+01,1.979443e+01,3.183556e+01,1.693357e+02
1.358667e+05,1.572531e+00,9.283947e+04,1.074531e+00,9.120117e-01,9.118321e-01,3.297935e-02,8.360295e-08,2.992595e+01,1.013133e+01,1.979462e+01,3.183568e+01,1.693367e+02
1.358767e+05,1.572647e+00,9.284947e+04,1.074647e+00,9.120128e-01,9.118329e-01,3.298019e-02,8.359164e-08,2.992608e+01,1.013126e+01,1.979482e+01,3.183580e+01,1.693377e+02
1.358867e+05,1.572762e+00,9.285947e+04,1.074762e+00,9.120139e-01,9.118336e-01,3.298102e-02,8.358033e-08,2.992621e+01,1.013120e+01,1.979501e+01,3.183592e+01,1.693387e+02
1.358967e+05,1.572878e+00,9.286948e+04,1.074878e+00,9.120150e-01,9.118344e-01,3.298186e-02,8.356901e-08,2.992633e+01,1.013114e+01,1.979520e+01,3.183604e+01,1.693397e+02
1.359067e+05,1.572994e+00,9.287948e+04,1.074994e+00,9.120162e-01,9.118352e-01,3.298270e-02,8.355771e-08,2.992646e+01,1.013107e+01,1.979539e+01,3.183616e+01,1.693407e+02
1.359167e+05,1.573110e+00,9.288948e+04,1.075110e+00,9.120173e-01,9.118359e-01,3.298353e-02,8.354640e-08,2.992659e+01,1.013101e+01,1.979558e+01,3.183628e+01,1.693417e+02
1.359267e+05,1.573225e+00,9.289948e+04,1.075225e+00,9.120184e-01,9.118367e-01,3.298437e-02,8.353510e-08,2.992672e+01,1.013095e+01,1.979577e+01,3.183640e+01,1.693427e+02
1.359367e+05,1.573341e+00,9.290948e+04,1.075341e+00,9.120195e-01,9.118375e-01,3.298520e-02,8.352379e-08,2.992685e+01,1.013088e+01,1.979597e+01,3.183652e+01,1.693437e+02
1.359467e+05,1.573457e+00,9.291948e+04,1.075457e+00,9.120206e-01,9.118382e-01,3.298604e-02,8.351250e-08,2.992698e+01,1.013082e+01,1.979616e+01,3.183664e+01,1.693447e+02
1.359567e+05,1.573573e+00,9.292948e+04,1.075573e+00,9.120217e-01,9.118390e-01,3.298687e-02,8.350120e-08,2.992710e+01,1.013076e+01,1.979635e+01,3.183676e+01,1.693457e+02
1.359667e+05,1.573688e+00,9.293948e+04,1.075688e+00,9.120229e-01,9.118397e-01,3.298771e-02,8.348991e-08,2.992723e+01,1.013069e+01,1.979654e+01,3.183688e+01,1.693467e+02
1.359767e+05,1.573804e+00,9.294948e+04,1.075804e+00,9.120240e-01,9.118405e-01,3.298854e-02,8.347861e-08,2.992736e+01,1.013063e+01,1.979673e+01,3.183700e+01,1.693477e+02
1.359867e+05,1.573920e+00,9.295948e+04,1.075920e+00,9.120251e-01,9.118413e-01,3.298938e-02,8.346732e-08,2.992749e+01,1.013056e+01,1.979692e+01,3.183712e+01,1.693487e+02
1.359967e+05,1.574036e+00,9.296949e+04,1.076036e+00,9.120262e-01,9.118420e-01,3.299021e-02,8.345604e-08,2.992762e+01,1.013050e+01,1.979712e+01,3.183724e+01,1.693497e+02
1.360067e+05,1.574151e+00,9.297949e+04,1.076151e+00,9.120273e-01,9.118428e-01,3.299105e-02,8.344475e-08,2.992775e+01,1.013044e+01,1.979731e+01,3.183736e+01,1.693507e+02
1.360167e+05,1.574267e+00,9.298949e+04,1.076267e+00,9.120285e-01,9.118435e-01,3.299188e-02,8.343347e-08,2.992787e+01,1.013037e+01,1.979750e+01,3.183748e+01,1.693517e+02
1.360267e+05,1.574383e+00,9.299949e+04,1.076383e+00,9.120296e-01,9.118443e-01,3.299271e-02,8.342219e-08,2.992800e+01,1.013031e+01,1.979769e+01,3.183760e+01,1.693527e+02
1.360367e+05,1.574499e+00,9.300949e+04,1.076499e+00,9.120307e-01,9.118451e-01,3.299355e-02,8.341091e-08,2.992813e+01,1.013025e+01,1.979788e+01,3.183772e+01,1.693537e+02
1.360467e+05,1.574614e+00,9.301949e+04,1.076614e+00,9.120318e-01,9.118458e-01,3.299438e-02,8.339964e-08,2.992826e+01,1.013018e+01,1.979807e+01,3.183784e+01,1.693547e+02
1.360567e+05,1.574730e+00,9.302949e+04,1.076730e+00,9.120329e-01,9.118466e-01,3.299522e-02,8.338837e-08,2.992839e+01,1.013012e+01,1.979827e+01,3.183796e+01,1.693557e+02
1.360667e+05,1.574846e+00,9.303949e+04,1.076846e+00,9.120341e-01,9.118473e-01,3.299605e-02,8.337710e-08,2.992851e+01,1.013006e+01,1.979846e+01,3.183808e+01,1.693567e+02
1.360767e+05,1.574962e+00,9.304949e+04,1.076962e+00,9.120352e-01,9.118481e-01,3.299688e-02,8.336583e-08,2.992864e+01,1.012999e+01,1.979865e+01,3.183820e+01,1.693577e+02
1.360867e+05,1.575077e+00,9.305949e+04,1.077077e+00,9.120363e-01,9.118489e-01,3.299772e-02,8.335456e-08,2.992877e+01,1.012993e+01,1.979884e+01,3.183832e+01,1.693587e+02
1.360967e+05,1.575193e+00,9.306950e+04,1.077193e+00,9.120374e-01,9.118496e-01,3.299855e-02,8.334330e-08,2.992890e+01,1.012987e+01,1.979903e+01,3.183844e+01,1.693597e+02
1.361067e+05,1.575309e+00,9.307950e+04,1.077309e+00,9.120385e-01,9.118504e-01,3.299939e-02,8.333204e-08,2.992903e+01,1.012980e+01,1.979922e+01,3.183856e+01,1.693607e+02
1.361167e+05,1.575425e+00,9.308950e+04,1.077425e+00,9.120396e-01,9.118512e-01,3.300022e-02,8.332078e-08,2.992916e+01,1.012974e+01,1.979942e+01,3.183868e+01,1.693617e+02
1.361267e+05,1.575540e+00,9.309950e+04,1.077540e+00,9.120408e-01,9.118519e-01,3.300105e-02,8.330953e-08,2.992928e+01,1.012968e+01,1.979961e+01,3.183880e+01,1.693627e+02
1.361367e+05,1.575656e+00,9.310950e+04,1.077656e+00,9.120419e-01,9.118527e-01,3.300189e-02,8.329827e-08,2.992941e+01,1.012961e+01,1.979980e+01,3.183892e+01,1.693637e+02
1.361467e+05,1.575772e+00,9.311950e+04,1.077772e+00,9.120430e-01,9.118534e-01,3.300272e-02,8.328702e-08,2.992954e+01,1.012955e+01,1.979999e+01,3.183904e+01,1.693647e+02
1.361567e+05,1.575888e+00,9.312950e+04,1.077888e+00,9.120441e-01,9.118542e-01,3.300355e-02,8.327577e-08,2.992967e+01,1.012949e+01,1.980018e+01,3.183916e+01,1.693657e+02
1.361667e+05,1.576004e+00,9.313950e+04,1.078004e+00,9.120452e-01,9.118549e-01,3.300438e-02,8.326453e-08,2.992980e+01,1.012942e+01,1.980037e+01,3.183928e+01,1.693667e+02
1.361767e+05,1.576119e+00,9.314950e+04,1.078119e+00,9.120464e-01,9.118557e-01,3.300522e-02,8.325328e-08,2.992993e+01,1.012936e+01,1.980057e+01,3.183940e+01,1.693677e+02
1.361867e+05,1.576235e+00,9.315951e+04,1.078235e+00,9.120475e-01,9.118565e-01,3.300605e-02,8.324204e-08,2.993005e+01,1.012930e+01,1.980076e+01,3.183952e+01,1.693687e+02
1.361967e+05,1.576351e+00,9.316951e+04,1.078351e+00,9.120486e-01,9.118572e-01,3.300688e-02,8.323080e-08,2.993018e+01,1.012923e+01,1.980095e+01,3.183964e+01,1.693697e+02
1.362067e+05,1.576467e+00,9.317951e+04,1.078467e+00,9.120497e-01,9.118580e-01,3.300771e-02,8.321957e-08,2.993031e+01,1.012917e+01,1.980114e+01,3.183976e+01,1.693707e+02
1.362167e+05,1.576582e+00,9.318951e+04,1.078582e+00,9.120508e-01,9.118587e-01,3.300855e-02,8.320833e-08,2.993044e+01,1.012911e+01,1.980133e+01,3.183988e+01,1.693717e+02
1.362267e+05,1.576698e+00,9.319951e+04,1.078698e+00,9.120520e-01,9.118595e-01,3.300938e-02,8.319710e-08,2.993057e+01,1.012904e+01,1.980152e+01,3.184000e+01,1.693727e+02
1.362367e+05,1.576814e+00,9.320951e+04,1.078814e+00,9.120531e-01,9.118603e-01,3.301021e-02,8.318587e-08,2.993069e+01,1.012898e+01,1.980172e+01,3.184012e+01,1.693737e+02
1.362467e+05,1.576930e+00,9.321951e+04,1.078930e+00,9.120542e-01,9.118610e-01,3.301104e-02,8.317465e-08,2.993082e+01,1.012892e+01,1.980191e+01,3.184024e+01,1.693747e+02
1.362567e+05,1.577045e+00,9.322951e+04,1.079045e+00,9.120553e-01,9.118618e-01,3.301187e-02,8.316342e-08,2.993095e+01,1.012885e+01,1.980210e+01,3.184036e+01,1.693757e+02
1.362667e+05,1.577161e+00,9.323951e+04,1.079161e+00,9.120564e-01,9.118625e-01,3.301271e-02,8.315220e-08,2.993108e+01,1.012879e+01,1.980229e+01,3.184048e+01,1.693767e+02
1.362767e+05,1.577277e+00,9.324951e+04,1.079277e+00,9.120575e-01,9.118633e-01,3.301354e-02,8.314098e-08,2.993121e+01,1.012873e+01,1.980248e+01,3.184060e+01,1.693777e+02
1.362867e+05,1.577393e+00,9.325952e+04,1.079393e+00,9.120587e-01,9.118641e-01,3.301437e-02,8.312976e-08,2.993134e+01,1.012866e+01,1.980267e+01,3.184072e+01,1.693787e+02
1.362967e+05,1.577508e+00,9.326952e+04,1.079508e+00,9.120598e-01,9.118648e-01,3.301520e-02,8.311855e-08,2.993146e+01,1.012860e+01,1.980287e+01,3.184084e+01,1.693797e+02
1.363067e+05,1.577624e+00,9.327952e+04,1.079624e+00,9.120609e-01,9.118656e-01,3.301603e-02,8.310733e-08,2.993159e+01,1.012854e+01,1.980306e+01,3.184096e+01,1.693807e+02
1.363167e+05,1.577740e+00,9.328952e+04,1.079740e+00,9.120620e-01,9.118663e-01,3.301686e-02,8.309612e-08,2.993172e+01,1.012847e+01,1.980325e+01,3.184108e+01,1.693817e+02
1.363267e+05,1.577856e+00,9.329952e+04,1.079856e+00,9.120631e-01,9.118671e-01,3.301769e-02,8.308491e-08,2.993185e+01,1.012841e+01,1.980344e+01,3.184120e+01,1.693827e+02
1.363367e+05,1.577971e+00,9.330952e+04,1.079971e+00,9.120643e-01,9.118678e-01,3.301852e-02,8.307371e-08,2.993198e+01,1.012835e+01,1.980363e+01,3.184132e+01,1.693837e+02
1.363467e+05,1.578087e+00,9.331952e+04,1.080087e+00,9.120654e-01,9.118686e-01,3.301936e-02,8.306251e-08,2.993211e+01,1.012828e+01,1.980382e+01,3.184144e+01,1.693847e+02
1.363567e+05,1.578203e+00,9.332952e+04,1.080203e+00,9.120665e-01,9.118694e-01,3.302019e-02,8.305131e-08,2.993223e+01,1.012822e+01,1.980401e+01,3.184156e+01,1.693857e+02
1.363667e+05,1.578319e+00,9.333952e+04,1.080319e+00,9.120676e-01,9.118701e-01,3.302102e-02,8.304011e-08,2.993236e+01,1.012815e+01,1.980421e+01,3.184168e+01,1.693867e+02
1.363767e+05,1.578434e+00,9.334952e+04,1.080434e+00,9.120687e-01,9.118709e-01,3.302185e-02,8.302891e-08,2.993249e+01,1.012809e+01,1.980440e+01,3.184180e+01,1.693877e+02
1.363867e+05,1.578550e+00,9.335953e+04,1.080550e+00,9.120698e-01,9.118716e-01,3.302268e-02,8.301772e-08,2.993262e+01,1.012803e+01,1.980459e+01,3.184192e+01,1.693887e+02
1.363967e+05,1.578666e+00,9.336953e+04,1.080666e+00,9.120710e-01,9.118724e-01,3.302351e-02,8.300653e-08,2.993275e+01,1.012796e+01,1.980478e+01,3.184204e+01,1.693897e+02
1.364067e+05,1.578782e+00,9.337953e+04,1.080782e+00,9.120721e-01,9.118731e-01,3.302434e-02,8.299534e-08,2.993287e+01,1.012790e+01,1.980497e+01,3.184216e+01,1.693907e+02
1.364167e+05,1.578897e+00,9.338953e+04,1.080897e+00,9.120732e-01,9.118739e-01,3.302517e-02,8.298415e-08,2.993300e+01,1.012784e+01,1.980516e+01,3.184228e+01,1.693917e+02
1.364267e+05,1.579013e+00,9.339953e+04,1.081013e+00,9.120743e-01,9.118747e-01,3.302600e-02,8.297297e-08,2.993313e+01,1.012777e+01,1.980536e+01,3.184240e+01,1.693927e+02
1.364367e+05,1.579129e+00,9.340953e+04,1.081129e+00,9.120754e-01,9.118754e-01,3.302683e-02,8.296178e-08,2.993326e+01,1.012771e+01,1.980555e+01,3.184252e+01,1.693937e+02
1.364467e+05,1.579245e+00,9.341953e+04,1.081245e+00,9.120766e-01,9.118762e-01,3.302766e-02,8.295060e-08,2.993339e+01,1.012765e+01,1.980574e+01,3.184264e+01,1.693947e+02
1.364567e+05,1.579360e+00,9.342953e+04,1.081360e+00,9.120777e-01,9.118769e-01,3.302849e-02,8.293943e-08,2.993352e+01,1.012758e+01,1.980593e+01,3.184276e+01,1.693957e+02
1.364667e+05,1.579476e+00,9.343953e+04,1.081476e+00,9.120788e-01,9.118777e-01,3.302932e-02,8.292825e-08,2.993364e+01,1.012752e+01,1.980612e+01,3.184288e+01,1.693967e+02
1.364767e+05,1.579592e+00,9.344953e+04,1.081592e+00,9.120799e-01,9.118784e-01,3.303014e-02,8.291708e-08,2.993377e+01,1.012746e+01,1.980631e+01,3.184300e+01,1.693977e+02
1.364867e+05,1.579708e+00,9.345954e+04,1.081708e+00,9.120810e-01,9.118792e-01,3.303097e-02,8.290591e-08,2.993390e+01,1.012739e+01,1.980651e+01,3.184312e+01,1.693987e+02
1.364967e+05,1.579823e+00,9.346954e+04,1.081823e+00,9.120822e-01,9.118800e-01,3.303180e-02,8.289474e-08,2.993403e+01,1.012733e+01,1.980670e+01,3.184324e+01,1.693997e+02
1.365067e+05,1.579939e+00,9.347954e+04,1.081939e+00,9.120842e-01,9.118807e-01,3.303263e-02,8.288358e-08,2.993381e+01,1.012731e+01,1.980650e+01,3.184296e+01,1.694080e+02
1.365167e+05,1.580055e+00,9.348954e+04,1.082055e+00,9.120867e-01,9.118815e-01,3.303346e-02,8.287241e-08,2.993343e+01,1.012731e+01,1.980612e+01,3.184249e+01,1.694198e+02
1.365267e+05,1.580171e+00,9.349954e+04,1.082171e+00,9.120891e-01,9.118822e-01,3.303429e-02,8.286125e-08,2.993306e+01,1.012731e+01,1.980575e+01,3.184202e+01,1.694315e+02
1.365367e+05,1.580286e+00,9.350954e+04,1.082286e+00,9.120916e-01,9.118830e-01,3.303512e-02,8.285009e-08,2.993268e+01,1.012731e+01,1.980537e+01,3.184154e+01,1.694433e+02
1.365467e+05,1.580402e+00,9.351954e+04,1.082402e+00,9.120941e-01,9.118837e-01,3.303595e-02,8.283894e-08,2.993230e+01,1.012731e+01,1.980499e+01,3.184107e+01,1.694550e+02
1.365567e+05,1.580518e+00,9.352954e+04,1.082518e+00,9.120965e-01,9.118845e-01,3.303678e-02,8.282778e-08,2.993193e+01,1.012731e+01,1.980462e+01,3.184060e+01,1.694668e+02
1.365667e+05,1.580634e+00,9.353954e+04,1.082634e+00,9.120990e-01,9.118852e-01,3.303760e-02,8.281663e-08,2.993155e+01,1.012731e+01,1.980424e+01,3.184013e+01,1.694785e+02
1.365767e+05,1.580749e+00,9.354954e+04,1.082749e+00,9.121015e-01,9.118860e-01,3.303843e-02,8.280548e-08,2.993117e+01,1.012731e+01,1.980386e+01,3.183966e+01,1.694903e+02
1.365867e+05,1.580865e+00,9.355955e+04,1.082865e+00,9.121039e-01,9.118868e-01,3.303926e-02,8.279434e-08,2.993080e+01,1.012731e+01,1.980349e+01,3.183919e+01,1.695020e+02
1.365967e+05,1.580981e+00,9.356955e+04,1.082981e+00,9.121064e-01,9.118875e-01,3.304009e-02,8.278319e-08,2.993042e+01,1.012731e+01,1.980311e+01,3.183871e+01,1.695138e+02
1.366067e+05,1.581097e+00,9.357955e+04,1.083097e+00,9.121089e-01,9.118883e-01,3.304092e-02,8.277205e-08,2.993004e+01,1.012731e+01,1.980273e+01,3.183824e+01,1.695255e+02
1.366167e+05,1.581212e+00,9.358955e+04,1.083212e+00,9.121113e-01,9.118890e-01,3.304174e-02,8.276091e-08,2.992967e+01,1.012731e+01,1.980236e+01,3.183777e+01,1.695373e+02
1.366268e+05,1.581328e+00,9.359955e+04,1.083328e+00,9.121138e-01,9.118898e-01,3.304257e-02,8.274978e-08,2.992929e+01,1.012731e+01,1.980198e+01,3.183730e+01,1.695490e+02
1.366368e+05,1.581444e+00,9.360955e+04,1.083444e+00,9.121163e-01,9.118905e-01,3.304340e-02,8.273864e-08,2.992891e+01,1.012731e+01,1.980160e+01,3.183683e+01,1.695608e+02
1.366468e+05,1.581560e+00,9.361955e+04,1.083560e+00,9.121187e-01,9.118913e-01,3.304423e-02,8.272751e-08,2.992854e+01,1.012731e+01,1.980123e+01,3.183635e+01,1.695726e+02
1.366568e+05,1.581675e+00,9.362955e+04,1.083675e+00,9.121212e-01,9.118920e-01,3.304505e-02,8.271638e-08,2.992816e+01,1.012731e+01,1.980085e+01,3.183588e+01,1.695843e+02
1.366668e+05,1.581791e+00,9.363955e+04,1.083791e+00,9.121236e-01,9.118928e-01,3.304588e-02,8.270525e-08,2.992778e+01,1.012731e+01,1.980047e+01,3.183541e+01,1.695961e+02
1.366768e+05,1.581907e+00,9.364956e+04,1.083907e+00,9.121245e-01,9.118935e-01,3.304671e-02,8.269413e-08,2.993214e+01,1.013175e+01,1.980039e+01,3.183974e+01,1.696000e+02
1.366868e+05,1.582023e+00,9.365956e+04,1.084023e+00,9.121486e-01,9.118943e-01,3.304753e-02,8.268300e-08,2.993407e+01,1.013366e+01,1.980041e+01,3.184110e+01,1.696000e+02
1.366968e+05,1.582138e+00,9.366956e+04,1.084138e+00,9.121092e-01,9.118950e-01,3.304836e-02,8.267188e-08,2.993826e+01,1.013366e+01,1.980460e+01,3.184663e+01,1.696000e+02
1.367068e+05,1.582254e+00,9.367956e+04,1.084254e+00,9.121108e-01,9.118958e-01,3.304919e-02,8.266076e-08,2.994048e+01,1.013366e+01,1.980683e+01,3.184903e+01,1.696000e+02
1.367168e+05,1.582370e+00,9.368956e+04,1.084370e+00,9.121245e-01,9.118966e-01,3.305001e-02,8.264965e-08,2.994048e+01,1.013366e+01,1.980683e+01,3.184870e+01,1.696000e+02
1.367268e+05,1.582486e+00,9.369956e+04,1.084486e+00,9.121245e-01,9.118973e-01,3.305084e-02,8.263853e-08,2.994659e+01,1.013366e+01,1.981293e+01,3.185540e+01,1.696000e+02
1.367368e+05,1.582601e+00,9.370956e+04,1.084601e+00,9.120960e-01,9.118981e-01,3.305167e-02,8.262742e-08,2.994903e+01,1.013366e+01,1.981538e+01,3.185876e+01,1.696000e+02
1.367468e+05,1.582717e+00,9.371956e+04,1.084717e+00,9.121119e-01,9.118988e-01,3.305249e-02,8.261631e-08,2.994903e+01,1.013366e+01,1.981538e+01,3.185838e+01,1.696000e+02
1.367568e+05,1.582833e+00,9.372956e+04,1.084833e+00,9.121245e-01,9.118996e-01,3.305332e-02,8.260521e-08,2.993869e+01,1.012927e+01,1.980942e+01,3.184717e+01,1.696000e+02
1.367668e+05,1.582949e+00,9.373956e+04,1.084949e+00,9.120970e-01,9.119003e-01,3.305415e-02,8.259410e-08,2.992146e+01,1.013147e+01,1.978999e+01,3.182871e+01,1.696000e+02
1.367768e+05,1.583064e+00,9.374957e+04,1.085064e+00,9.121109e-01,9.119011e-01,3.305497e-02,8.258300e-08,2.990615e+01,1.012936e+01,1.977679e+01,3.181180e+01,1.695324e+02
1.367868e+05,1.583180e+00,9.375957e+04,1.085180e+00,9.120939e-01,9.119018e-01,3.305580e-02,8.257190e-08,2.989109e+01,1.013193e+01,1.975916e+01,3.179545e+01,1.695000e+02
1.367968e+05,1.583296e+00,9.376957e+04,1.085296e+00,9.120825e-01,9.119026e-01,3.305662e-02,8.256080e-08,2.989316e+01,1.012911e+01,1.976405e+01,3.179825e+01,1.695000e+02
1.368068e+05,1.583412e+00,9.377957e+04,1.085412e+00,9.120825e-01,9.119033e-01,3.305745e-02,8.254971e-08,2.990432e+01,1.013163e+01,1.977269e+01,3.181025e+01,1.695000e+02
1.368168e+05,1.583527e+00,9.378957e+04,1.085527e+00,9.120825e-01,9.119041e-01,3.305828e-02,8.253862e-08,2.991293e+01,1.013366e+01,1.977927e+01,3.181949e+01,1.695000e+02
1.368268e+05,1.583643e+00,9.379957e+04,1.085643e+00,9.120825e-01,9.119048e-01,3.305910e-02,8.252753e-08,2.991927e+01,1.013366e+01,1.978562e+01,3.182645e+01,1.695000e+02
1.368368e+05,1.583759e+00,9.380957e+04,1.085759e+00,9.121101e-01,9.119056e-01,3.305993e-02,8.251644e-08,2.992546e+01,1.013366e+01,1.979180e+01,3.183258e+01,1.695658e+02
1.368468e+05,1.583875e+00,9.381957e+04,1.085875e+00,9.121462e-01,9.119063e-01,3.306075e-02,8.250535e-08,2.993165e+01,1.012971e+01,1.980194e+01,3.183888e+01,1.696000e+02
1.368568e+05,1.583990e+00,9.382957e+04,1.085990e+00,9.121595e-01,9.119071e-01,3.306158e-02,8.249427e-08,2.993859e+01,1.013178e+01,1.980681e+01,3.184597e+01,1.696000e+02
1.368668e+05,1.584106e+00,9.383957e+04,1.086106e+00,9.121343e-01,9.119079e-01,3.306240e-02,8.248319e-08,2.994662e+01,1.013366e+01,1.981297e+01,3.185520e+01,1.696000e+02
1.368768e+05,1.584222e+00,9.384958e+04,1.086222e+00,9.121484e-01,9.119086e-01,3.306323e-02,8.247211e-08,2.994903e+01,1.013366e+01,1.981538e+01,3.185751e+01,1.696000e+02
1.368868e+05,1.584338e+00,9.385958e+04,1.086338e+00,9.121347e-01,9.119094e-01,3.306405e-02,8.246104e-08,2.995356e+01,1.013366e+01,1.981991e+01,3.186280e+01,1.696000e+02
1.368968e+05,1.584453e+00,9.386958e+04,1.086453e+00,9.121488e-01,9.119101e-01,3.306488e-02,8.244996e-08,2.995545e+01,1.012924e+01,1.982621e+01,3.186496e+01,1.696000e+02
1.369068e+05,1.584569e+00,9.387958e+04,1.086569e+00,9.121595e-01,9.119109e-01,3.306570e-02,8.243889e-08,2.994134e+01,1.012731e+01,1.981403e+01,3.184942e+01,1.696000e+02
1.369168e+05,1.584685e+00,9.388958e+04,1.086685e+00,9.121595e-01,9.119116e-01,3.306652e-02,8.242782e-08,2.992205e+01,1.012731e+01,1.979474e+01,3.182828e+01,1.696000e+02
1.369268e+05,1.584801e+00,9.389958e+04,1.086801e+00,9.121595e-01,9.119124e-01,3.306735e-02,8.241675e-08,2.991861e+01,1.012731e+01,1.979130e+01,3.182450e+01,1.696000e+02
1.369368e+05,1.584916e+00,9.390958e+04,1.086916e+00,9.121595e-01,9.119131e-01,3.306817e-02,8.240569e-08,2.990845e+01,1.012731e+01,1.978114e+01,3.181337e+01,1.696000e+02
1.369468e+05,1.585032e+00,9.391958e+04,1.087032e+00,9.121595e-01,9.119139e-01,3.306900e-02,8.239463e-08,2.990200e+01,1.013166e+01,1.977034e+01,3.180588e+01,1.696000e+02
1.369568e+05,1.585148e+00,9.392958e+04,1.087148e+00,9.121595e-01,9.119146e-01,3.306982e-02,8.238357e-08,2.989745e+01,1.012916e+01,1.976830e+01,3.180113e+01,1.696000e+02
1.369668e+05,1.585264e+00,9.393958e+04,1.087264e+00,9.121595e-01,9.119154e-01,3.307064e-02,8.237251e-08,2.990901e+01,1.013174e+01,1.977727e+01,3.181355e+01,1.696000e+02
1.369768e+05,1.585379e+00,9.394959e+04,1.087379e+00,9.121595e-01,9.119161e-01,3.307147e-02,8.236146e-08,2.991946e+01,1.012907e+01,1.979039e+01,3.182527e+01,1.696000e+02
1.369868e+05,1.585495e+00,9.395959e+04,1.087495e+00,9.121365e-01,9.119169e-01,3.307229e-02,8.235040e-08,2.992545e+01,1.013147e+01,1.979398e+01,3.183214e+01,1.696000e+02
1.369968e+05,1.585611e+00,9.396959e+04,1.087611e+00,9.121245e-01,9.119176e-01,3.307312e-02,8.233935e-08,2.993524e+01,1.012990e+01,1.980534e+01,3.184332e+01,1.696000e+02
1.370068e+05,1.585727e+00,9.397959e+04,1.087727e+00,9.121457e-01,9.119184e-01,3.307394e-02,8.232830e-08,2.994567e+01,1.012731e+01,1.981836e+01,3.185450e+01,1.696000e+02
1.370168e+05,1.585842e+00,9.398959e+04,1.087842e+00,9.121595e-01,9.119191e-01,3.307476e-02,8.231726e-08,2.995326e+01,1.012731e+01,1.982595e+01,3.186249e+01,1.696000e+02
1.370268e+05,1.585958e+00,9.399959e+04,1.087958e+00,9.121346e-01,9.119199e-01,3.307559e-02,8.230621e-08,2.996001e+01,1.013182e+01,1.982819e+01,3.187005e+01,1.696000e+02
1.370368e+05,1.586074e+00,9.400959e+04,1.088074e+00,9.121490e-01,9.119206e-01,3.307641e-02,8.229517e-08,2.996186e+01,1.012921e+01,1.983265e+01,3.187199e+01,1.696700e+02
1.370468e+05,1.586190e+00,9.401959e+04,1.088190e+00,9.121341e-01,9.119214e-01,3.307723e-02,8.228413e-08,2.996651e+01,1.012731e+01,1.983920e+01,3.187762e+01,1.697000e+02
1.370568e+05,1.586305e+00,9.402959e+04,1.088305e+00,9.121245e-01,9.119221e-01,3.307805e-02,8.227310e-08,2.995984e+01,1.012731e+01,1.983253e+01,3.187054e+01,1.697000e+02
1.370668e+05,1.586421e+00,9.403959e+04,1.088421e+00,9.121245e-01,9.119229e-01,3.307888e-02,8.226206e-08,2.995164e+01,1.013108e+01,1.982056e+01,3.186119e+01,1.697000e+02
1.370768e+05,1.586537e+00,9.404960e+04,1.088537e+00,9.121458e-01,9.119236e-01,3.307970e-02,8.225103e-08,2.993601e+01,1.013366e+01,1.980236e+01,3.184330e+01,1.696391e+02
1.370868e+05,1.586653e+00,9.405960e+04,1.088653e+00,9.121595e-01,9.119244e-01,3.308052e-02,8.224000e-08,2.991988e+01,1.012981e+01,1.979007e+01,3.182565e+01,1.696000e+02
1.370968e+05,1.586768e+00,9.406960e+04,1.088768e+00,9.121930e-01,9.119251e-01,3.308134e-02,8.222898e-08,2.990165e+01,1.013166e+01,1.976999e+01,3.180469e+01,1.696000e+02
1.371068e+05,1.586884e+00,9.407960e+04,1.088884e+00,9.121740e-01,9.119259e-01,3.308217e-02,8.221795e-08,2.988958e+01,1.013366e+01,1.975593e+01,3.179172e+01,1.696000e+02
1.371168e+05,1.587000e+00,9.408960e+04,1.089000e+00,9.121340e-01,9.119266e-01,3.308299e-02,8.221244e-08,2.988703e+01,1.010125e+01,1.978578e+01,3.179300e+01,1.696000e+02
