Repository: brandonlampe/CS_Data

# Repository for Crushed Salt Data
**Grant No: 456417**

This is a work in progress!

## Repository Content

### Directory Names
A uniform namining structure still in progress, but in general directories are named according to the following:
 - Names contain no spaces, a single underscore "_" will be used as a file name seperator.
 - Files are for the Crushed Salt Project (CSP); therefore, the first three charaters of each file are "CSP".
 - Folders are organized by which frame the test was performed on i.e., A2 or A3.
 - The fifth and sixth charaters of each file name will therefore be "A" followed by the frame number.
 - Files are chronologically labeled in order of tests performed on a specific frame.That is to say numbering is frame specific (e.g., 01, 02,...,nn tests performed on a specific frame)Therefore the final two characters will be the test number.

### Crushed Salt Testing
The bulk of current repo contents are tests on crushed salt performed at Sandia National Laboratory in Albuquerque, NM.  Future contents of this repository include:
 - Photographs of crushed salt samples (pre and post testing)
 - Permeability test results
 - Thermalconductivity test results
 - Porosity test results

File: UNM_WP_HY_175_11/STAGE02/CREEP_FIT/175_11_STAGE02_CREEP_OUT.csv (part 1 of 67)
Analysis by Brandon Lampe, performed on: 2016/08/19 14:24:52
Experimental results below begin at: 2016/08/12 15:03:15
Duration (sec),Duration (day),Elapsed Time (sec),Elapsed Time (day),Interpolated Fractional Density,Fit to Fractional Density,Fit to Volume Strain,Fit to Volume Strain Rate (1/sec),Confining Pressure (MPa),Pore Pressure (MPa),Terzaghi Pressure (MPa),Solid Pressure (MPa),Temperature (C))
1.758240e+05,2.035000e+00,0.000000e+00,0.000000e+00,8.885701e-01,8.886913e-01,1.364214e-04,-7.799739e-09,2.998658e+01,2.488850e+01,5.098082e+00,3.062590e+01,1.717636e+02
1.758340e+05,2.035116e+00,1.000013e+01,1.157422e-04,8.885030e-01,8.886912e-01,1.363434e-04,-7.799739e-09,2.999857e+01,2.492062e+01,5.077943e+00,3.063579e+01,1.718583e+02
1.758440e+05,2.035231e+00,2.000026e+01,2.314845e-04,8.885379e-01,8.886912e-01,1.362654e-04,-7.799740e-09,3.000817e+01,2.494730e+01,5.060878e+00,3.064303e+01,1.719512e+02
1.758540e+05,2.035347e+00,3.000038e+01,3.472267e-04,8.886269e-01,8.886911e-01,1.361874e-04,-7.799741e-09,3.001950e+01,2.497570e+01,5.043797e+00,3.065165e+01,1.720572e+02
1.758640e+05,2.035463e+00,4.000051e+01,4.629689e-04,8.886231e-01,8.886910e-01,1.361094e-04,-7.799741e-09,3.003257e+01,2.500207e+01,5.030497e+00,3.066308e+01,1.721608e+02
1.758740e+05,2.035579e+00,5.000064e+01,5.787111e-04,8.887766e-01,8.886910e-01,1.360314e-04,-7.799742e-09,3.003355e+01,2.502223e+01,5.011319e+00,3.066068e+01,1.722625e+02
1.758840e+05,2.035694e+00,6.000077e+01,6.944534e-04,8.888108e-01,8.886909e-01,1.359534e-04,-7.799742e-09,3.000246e+01,2.505035e+01,4.952115e+00,3.062196e+01,1.723620e+02
1.758940e+05,2.035810e+00,7.000090e+01,8.101956e-04,8.887035e-01,8.886908e-01,1.358754e-04,-7.799743e-09,2.995937e+01,2.507123e+01,4.888145e+00,3.057154e+01,1.724000e+02
1.759040e+05,2.035926e+00,8.000103e+01,9.259378e-04,8.886657e-01,8.886908e-01,1.357974e-04,-7.799744e-09,2.995718e+01,2.508321e+01,4.873978e+00,3.056781e+01,1.724584e+02
1.759140e+05,2.036042e+00,9.000115e+01,1.041680e-03,8.886899e-01,8.886907e-01,1.357194e-04,-7.799744e-09,2.997242e+01,2.509174e+01,4.880674e+00,3.058373e+01,1.725000e+02
1.759240e+05,2.036157e+00,1.000013e+02,1.157422e-03,8.886452e-01,8.886906e-01,1.356414e-04,-7.799745e-09,2.998220e+01,2.509843e+01,4.883764e+00,3.059417e+01,1.725000e+02
1.759340e+05,2.036273e+00,1.100014e+02,1.273164e-03,8.885931e-01,8.886905e-01,1.355634e-04,-7.799745e-09,2.998872e+01,2.510110e+01,4.887620e+00,3.060151e+01,1.725610e+02
1.759440e+05,2.036389e+00,1.200015e+02,1.388907e-03,8.886170e-01,8.886905e-01,1.354854e-04,-7.799746e-09,2.999117e+01,2.510110e+01,4.890069e+00,3.060411e+01,1.726000e+02
1.759540e+05,2.036505e+00,1.300017e+02,1.504649e-03,8.886949e-01,8.886904e-01,1.354074e-04,-7.799747e-09,2.999117e+01,2.509720e+01,4.893973e+00,3.060412e+01,1.726000e+02
1.759640e+05,2.036620e+00,1.400018e+02,1.620391e-03,8.887265e-01,8.886903e-01,1.353294e-04,-7.799747e-09,2.998716e+01,2.509077e+01,4.896389e+00,3.060021e+01,1.725360e+02
1.759740e+05,2.036736e+00,1.500019e+02,1.736133e-03,8.886028e-01,8.886903e-01,1.352514e-04,-7.799748e-09,2.998118e+01,2.508477e+01,4.896414e+00,3.059501e+01,1.725000e+02
1.759840e+05,2.036852e+00,1.600021e+02,1.851876e-03,8.885681e-01,8.886902e-01,1.351734e-04,-7.799748e-09,2.997855e+01,2.507887e+01,4.899685e+00,3.059300e+01,1.725000e+02
1.759940e+05,2.036968e+00,1.700022e+02,1.967618e-03,8.886224e-01,8.886901e-01,1.350954e-04,-7.799749e-09,2.997855e+01,2.506918e+01,4.909369e+00,3.059388e+01,1.725000e+02
1.760040e+05,2.037083e+00,1.800023e+02,2.083360e-03,8.887721e-01,8.886901e-01,1.350174e-04,-7.799750e-09,2.997494e+01,2.505952e+01,4.915419e+00,3.059009e+01,1.724424e+02
1.760140e+05,2.037199e+00,1.900024e+02,2.199102e-03,8.888607e-01,8.886900e-01,1.349394e-04,-7.799750e-09,2.997228e+01,2.504756e+01,4.924720e+00,3.058804e+01,1.724000e+02
1.760240e+05,2.037315e+00,2.000026e+02,2.314845e-03,8.888255e-01,8.886899e-01,1.348614e-04,-7.799751e-09,2.996832e+01,2.503811e+01,4.930207e+00,3.058499e+01,1.723376e+02
1.760340e+05,2.037431e+00,2.100027e+02,2.430587e-03,8.888449e-01,8.886898e-01,1.347835e-04,-7.799752e-09,2.996190e+01,2.502758e+01,4.934323e+00,3.057897e+01,1.722358e+02
1.760440e+05,2.037546e+00,2.200028e+02,2.546329e-03,8.888171e-01,8.886898e-01,1.347055e-04,-7.799752e-09,2.995966e+01,2.501900e+01,4.940656e+00,3.057769e+01,1.722000e+02
1.760540e+05,2.037662e+00,2.300029e+02,2.662071e-03,8.887902e-01,8.886897e-01,1.346275e-04,-7.799753e-09,2.996313e+01,2.500969e+01,4.953442e+00,3.058293e+01,1.721446e+02
1.760640e+05,2.037778e+00,2.400031e+02,2.777813e-03,8.888131e-01,8.886896e-01,1.345495e-04,-7.799753e-09,2.996593e+01,2.499628e+01,4.969655e+00,3.058761e+01,1.721000e+02
1.760740e+05,2.037894e+00,2.500032e+02,2.893556e-03,8.888214e-01,8.886896e-01,1.344715e-04,-7.799754e-09,2.995479e+01,2.498592e+01,4.968873e+00,3.057632e+01,1.719941e+02
1.760840e+05,2.038009e+00,2.600033e+02,3.009298e-03,8.888103e-01,8.886895e-01,1.343935e-04,-7.799755e-09,2.993741e+01,2.497544e+01,4.961972e+00,3.055815e+01,1.719000e+02
1.760940e+05,2.038125e+00,2.700035e+02,3.125040e-03,8.887494e-01,8.886894e-01,1.343155e-04,-7.799755e-09,2.994017e+01,2.496631e+01,4.973860e+00,3.056278e+01,1.718375e+02
1.761040e+05,2.038241e+00,2.800036e+02,3.240782e-03,8.887669e-01,8.886894e-01,1.342375e-04,-7.799756e-09,2.995843e+01,2.495577e+01,5.002666e+00,3.058454e+01,1.717357e+02
1.761140e+05,2.038357e+00,2.900037e+02,3.356525e-03,8.887926e-01,8.886893e-01,1.341595e-04,-7.799756e-09,2.996998e+01,2.494724e+01,5.022738e+00,3.059843e+01,1.716362e+02
1.761240e+05,2.038472e+00,3.000038e+02,3.472267e-03,8.887472e-01,8.886892e-01,1.340815e-04,-7.799757e-09,2.997576e+01,2.493672e+01,5.039042e+00,3.060655e+01,1.716000e+02
1.761340e+05,2.038588e+00,3.100040e+02,3.588009e-03,8.887235e-01,8.886892e-01,1.340035e-04,-7.799758e-09,2.998190e+01,2.492683e+01,5.055069e+00,3.061484e+01,1.716000e+02
1.761440e+05,2.038704e+00,3.200041e+02,3.703751e-03,8.887705e-01,8.886891e-01,1.339255e-04,-7.799758e-09,2.998823e+01,2.492049e+01,5.067739e+00,3.062246e+01,1.716000e+02
1.761540e+05,2.038819e+00,3.300042e+02,3.819493e-03,8.887327e-01,8.886890e-01,1.338475e-04,-7.799759e-09,2.999117e+01,2.491065e+01,5.080518e+00,3.062724e+01,1.715459e+02
1.761640e+05,2.038935e+00,3.400044e+02,3.935236e-03,8.886465e-01,8.886889e-01,1.337695e-04,-7.799759e-09,2.999494e+01,2.489730e+01,5.097633e+00,3.063370e+01,1.715000e+02
1.761740e+05,2.039051e+00,3.500045e+02,4.050978e-03,8.886678e-01,8.886889e-01,1.336915e-04,-7.799760e-09,3.000161e+01,2.488671e+01,5.114902e+00,3.064241e+01,1.715000e+02
1.761840e+05,2.039167e+00,3.600046e+02,4.166720e-03,8.886907e-01,8.886888e-01,1.336135e-04,-7.799761e-09,3.000076e+01,2.487686e+01,5.123901e+00,3.064253e+01,1.714693e+02
1.761940e+05,2.039282e+00,3.700047e+02,4.282462e-03,8.886929e-01,8.886887e-01,1.335355e-04,-7.799761e-09,2.999608e+01,2.486650e+01,5.129578e+00,3.063855e+01,1.714230e+02
1.762040e+05,2.039398e+00,3.800049e+02,4.398205e-03,8.886951e-01,8.886887e-01,1.334575e-04,-7.799762e-09,2.999140e+01,2.485614e+01,5.135255e+00,3.063456e+01,1.713767e+02
1.762140e+05,2.039514e+00,3.900050e+02,4.513947e-03,8.886973e-01,8.886886e-01,1.333795e-04,-7.799762e-09,2.998672e+01,2.484579e+01,5.140932e+00,3.063058e+01,1.713304e+02
1.762240e+05,2.039630e+00,4.000051e+02,4.629689e-03,8.886994e-01,8.886885e-01,1.333015e-04,-7.799763e-09,2.998204e+01,2.483543e+01,5.146609e+00,3.062660e+01,1.712841e+02
1.762340e+05,2.039745e+00,4.100053e+02,4.745431e-03,8.887016e-01,8.886885e-01,1.332235e-04,-7.799764e-09,2.997736e+01,2.482507e+01,5.152286e+00,3.062261e+01,1.712378e+02
1.762440e+05,2.039861e+00,4.200054e+02,4.861173e-03,8.887038e-01,8.886884e-01,1.331455e-04,-7.799764e-09,2.997267e+01,2.481471e+01,5.157963e+00,3.061863e+01,1.711915e+02
1.762540e+05,2.039977e+00,4.300055e+02,4.976916e-03,8.887060e-01,8.886883e-01,1.330675e-04,-7.799765e-09,2.996799e+01,2.480435e+01,5.163640e+00,3.061464e+01,1.711452e+02
1.762640e+05,2.040093e+00,4.400056e+02,5.092658e-03,8.887082e-01,8.886883e-01,1.329895e-04,-7.799765e-09,2.996331e+01,2.479400e+01,5.169317e+00,3.061066e+01,1.710989e+02
1.762740e+05,2.040208e+00,4.500058e+02,5.208400e-03,8.887103e-01,8.886882e-01,1.329115e-04,-7.799766e-09,2.995863e+01,2.478364e+01,5.174994e+00,3.060668e+01,1.710526e+02
1.762840e+05,2.040324e+00,4.600059e+02,5.324142e-03,8.887125e-01,8.886881e-01,1.328335e-04,-7.799767e-09,2.995395e+01,2.477328e+01,5.180670e+00,3.060269e+01,1.710063e+02
1.762940e+05,2.040440e+00,4.700060e+02,5.439885e-03,8.887020e-01,8.886880e-01,1.327555e-04,-7.799767e-09,2.995441e+01,2.476966e+01,5.184743e+00,3.060373e+01,1.709479e+02
1.763040e+05,2.040556e+00,4.800062e+02,5.555627e-03,8.886895e-01,8.886880e-01,1.326775e-04,-7.799768e-09,2.995568e+01,2.476712e+01,5.188560e+00,3.060556e+01,1.708875e+02
1.763140e+05,2.040671e+00,4.900063e+02,5.671369e-03,8.886770e-01,8.886879e-01,1.325995e-04,-7.799769e-09,2.995695e+01,2.476457e+01,5.192378e+00,3.060739e+01,1.708271e+02
1.763240e+05,2.040787e+00,5.000064e+02,5.787111e-03,8.886644e-01,8.886878e-01,1.325215e-04,-7.799769e-09,2.995822e+01,2.476202e+01,5.196196e+00,3.060922e+01,1.707667e+02
1.763340e+05,2.040903e+00,5.100065e+02,5.902853e-03,8.886519e-01,8.886878e-01,1.324435e-04,-7.799770e-09,2.995949e+01,2.475947e+01,5.200013e+00,3.061105e+01,1.707063e+02
1.763440e+05,2.041019e+00,5.200067e+02,6.018596e-03,8.886394e-01,8.886877e-01,1.323655e-04,-7.799770e-09,2.996076e+01,2.475693e+01,5.203831e+00,3.061288e+01,1.706460e+02
1.763540e+05,2.041134e+00,5.300068e+02,6.134338e-03,8.886269e-01,8.886876e-01,1.322875e-04,-7.799771e-09,2.996203e+01,2.475438e+01,5.207648e+00,3.061471e+01,1.705856e+02
1.763640e+05,2.041250e+00,5.400069e+02,6.250080e-03,8.886144e-01,8.886876e-01,1.322095e-04,-7.799772e-09,2.996330e+01,2.475183e+01,5.211466e+00,3.061654e+01,1.705252e+02
1.763740e+05,2.041366e+00,5.500071e+02,6.365822e-03,8.886018e-01,8.886875e-01,1.321315e-04,-7.799772e-09,2.996457e+01,2.474928e+01,5.215283e+00,3.061837e+01,1.704648e+02
1.763840e+05,2.041482e+00,5.600072e+02,6.481565e-03,8.885893e-01,8.886874e-01,1.320535e-04,-7.799773e-09,2.996584e+01,2.474674e+01,5.219101e+00,3.062021e+01,1.704044e+02
1.763940e+05,2.041597e+00,5.700073e+02,6.597307e-03,8.886038e-01,8.886874e-01,1.319755e-04,-7.799773e-09,2.996651e+01,2.476649e+01,5.200024e+00,3.061839e+01,1.704550e+02
1.764040e+05,2.041713e+00,5.800074e+02,6.713049e-03,8.886205e-01,8.886873e-01,1.318975e-04,-7.799774e-09,2.996714e+01,2.478799e+01,5.179148e+00,3.061629e+01,1.705144e+02
1.764140e+05,2.041829e+00,5.900076e+02,6.828791e-03,8.886371e-01,8.886872e-01,1.318195e-04,-7.799775e-09,2.996777e+01,2.480950e+01,5.158271e+00,3.061420e+01,1.705737e+02
1.764240e+05,2.041945e+00,6.000077e+02,6.944534e-03,8.886537e-01,8.886871e-01,1.317415e-04,-7.799775e-09,2.996840e+01,2.483100e+01,5.137394e+00,3.061210e+01,1.706331e+02
1.764340e+05,2.042060e+00,6.100078e+02,7.060276e-03,8.886704e-01,8.886871e-01,1.316635e-04,-7.799776e-09,2.996902e+01,2.485251e+01,5.116518e+00,3.061000e+01,1.706924e+02
1.764440e+05,2.042176e+00,6.200080e+02,7.176018e-03,8.886870e-01,8.886870e-01,1.315855e-04,-7.799776e-09,2.996965e+01,2.487401e+01,5.095641e+00,3.060791e+01,1.707518e+02
1.764540e+05,2.042292e+00,6.300081e+02,7.291760e-03,8.887036e-01,8.886869e-01,1.315075e-04,-7.799777e-09,2.997028e+01,2.489551e+01,5.074765e+00,3.060581e+01,1.708112e+02
1.764640e+05,2.042408e+00,6.400082e+02,7.407502e-03,8.887202e-01,8.886869e-01,1.314295e-04,-7.799778e-09,2.997091e+01,2.491702e+01,5.053888e+00,3.060372e+01,1.708705e+02
1.764740e+05,2.042523e+00,6.500083e+02,7.523245e-03,8.887369e-01,8.886868e-01,1.313515e-04,-7.799778e-09,2.997153e+01,2.493852e+01,5.033012e+00,3.060163e+01,1.709299e+02
1.764840e+05,2.042639e+00,6.600085e+02,7.638987e-03,8.887535e-01,8.886867e-01,1.312735e-04,-7.799779e-09,2.997216e+01,2.496003e+01,5.012135e+00,3.059954e+01,1.709892e+02
1.764940e+05,2.042755e+00,6.700086e+02,7.754729e-03,8.887599e-01,8.886867e-01,1.311955e-04,-7.799779e-09,2.997228e+01,2.496656e+01,5.005714e+00,3.059881e+01,1.710914e+02
1.765040e+05,2.042870e+00,6.800087e+02,7.870471e-03,8.887640e-01,8.886866e-01,1.311175e-04,-7.799780e-09,2.997228e+01,2.496978e+01,5.002501e+00,3.059838e+01,1.712031e+02
1.765140e+05,2.042986e+00,6.900088e+02,7.986214e-03,8.887681e-01,8.886865e-01,1.310395e-04,-7.799781e-09,2.997228e+01,2.497299e+01,4.999287e+00,3.059795e+01,1.713148e+02
1.765240e+05,2.043102e+00,7.000090e+02,8.101956e-03,8.887722e-01,8.886865e-01,1.309615e-04,-7.799781e-09,2.997228e+01,2.497620e+01,4.996073e+00,3.059752e+01,1.714264e+02
1.765340e+05,2.043218e+00,7.100091e+02,8.217698e-03,8.887763e-01,8.886864e-01,1.308835e-04,-7.799782e-09,2.997228e+01,2.497942e+01,4.992859e+00,3.059709e+01,1.715381e+02
1.765440e+05,2.043333e+00,7.200092e+02,8.333440e-03,8.887804e-01,8.886863e-01,1.308055e-04,-7.799783e-09,2.997228e+01,2.498263e+01,4.989645e+00,3.059667e+01,1.716498e+02
1.765540e+05,2.043449e+00,7.300094e+02,8.449182e-03,8.887845e-01,8.886862e-01,1.307275e-04,-7.799783e-09,2.997228e+01,2.498584e+01,4.986431e+00,3.059624e+01,1.717615e+02
1.765640e+05,2.043565e+00,7.400095e+02,8.564925e-03,8.887886e-01,8.886862e-01,1.306495e-04,-7.799784e-09,2.997228e+01,2.498906e+01,4.983217e+00,3.059581e+01,1.718732e+02
1.765740e+05,2.043681e+00,7.500096e+02,8.680667e-03,8.887927e-01,8.886861e-01,1.305715e-04,-7.799784e-09,2.997228e+01,2.499227e+01,4.980003e+00,3.059538e+01,1.719849e+02
1.765840e+05,2.043796e+00,7.600097e+02,8.796409e-03,8.887968e-01,8.886860e-01,1.304935e-04,-7.799785e-09,2.997228e+01,2.499549e+01,4.976789e+00,3.059495e+01,1.720965e+02
1.765940e+05,2.043912e+00,7.700099e+02,8.912151e-03,8.887979e-01,8.886860e-01,1.304155e-04,-7.799786e-09,2.997350e+01,2.499701e+01,4.976483e+00,3.059613e+01,1.721193e+02
1.766040e+05,2.044028e+00,7.800100e+02,9.027894e-03,8.887989e-01,8.886859e-01,1.303375e-04,-7.799786e-09,2.997476e+01,2.499849e+01,4.976270e+00,3.059736e+01,1.721393e+02
1.766140e+05,2.044144e+00,7.900101e+02,9.143636e-03,8.887999e-01,8.886858e-01,1.302595e-04,-7.799787e-09,2.997601e+01,2.499996e+01,4.976056e+00,3.059858e+01,1.721592e+02
1.766240e+05,2.044259e+00,8.000103e+02,9.259378e-03,8.888009e-01,8.886858e-01,1.301815e-04,-7.799787e-09,2.997727e+01,2.500143e+01,4.975843e+00,3.059981e+01,1.721792e+02
1.766340e+05,2.044375e+00,8.100104e+02,9.375120e-03,8.888019e-01,8.886857e-01,1.301035e-04,-7.799788e-09,2.997853e+01,2.500290e+01,4.975630e+00,3.060103e+01,1.721992e+02
1.766440e+05,2.044491e+00,8.200105e+02,9.490862e-03,8.888029e-01,8.886856e-01,1.300255e-04,-7.799789e-09,2.997979e+01,2.500438e+01,4.975416e+00,3.060226e+01,1.722191e+02
1.766540e+05,2.044607e+00,8.300106e+02,9.606605e-03,8.888039e-01,8.886856e-01,1.299475e-04,-7.799789e-09,2.998105e+01,2.500585e+01,4.975203e+00,3.060349e+01,1.722391e+02
1.766640e+05,2.044722e+00,8.400108e+02,9.722347e-03,8.888049e-01,8.886855e-01,1.298695e-04,-7.799790e-09,2.998231e+01,2.500732e+01,4.974990e+00,3.060471e+01,1.722590e+02
1.766740e+05,2.044838e+00,8.500109e+02,9.838089e-03,8.888059e-01,8.886854e-01,1.297915e-04,-7.799790e-09,2.998357e+01,2.500879e+01,4.974776e+00,3.060594e+01,1.722790e+02
1.766840e+05,2.044954e+00,8.600110e+02,9.953831e-03,8.888069e-01,8.886853e-01,1.297135e-04,-7.799791e-09,2.998483e+01,2.501027e+01,4.974563e+00,3.060717e+01,1.722989e+02
1.766940e+05,2.045070e+00,8.700112e+02,1.006957e-02,8.888019e-01,8.886853e-01,1.296355e-04,-7.799792e-09,2.998194e+01,2.501094e+01,4.970999e+00,3.060386e+01,1.722344e+02
1.767040e+05,2.045185e+00,8.800113e+02,1.018532e-02,8.887966e-01,8.886852e-01,1.295575e-04,-7.799792e-09,2.997881e+01,2.501157e+01,4.967247e+00,3.060030e+01,1.721652e+02
1.767140e+05,2.045301e+00,8.900114e+02,1.030106e-02,8.887913e-01,8.886851e-01,1.294795e-04,-7.799793e-09,2.997569e+01,2.501219e+01,4.963495e+00,3.059674e+01,1.720959e+02
1.767240e+05,2.045417e+00,9.000115e+02,1.041680e-02,8.887860e-01,8.886851e-01,1.294015e-04,-7.799793e-09,2.997256e+01,2.501282e+01,4.959742e+00,3.059318e+01,1.720267e+02
1.767340e+05,2.045533e+00,9.100117e+02,1.053254e-02,8.887806e-01,8.886850e-01,1.293235e-04,-7.799794e-09,2.996944e+01,2.501345e+01,4.955990e+00,3.058962e+01,1.719575e+02
1.767440e+05,2.045648e+00,9.200118e+02,1.064828e-02,8.887753e-01,8.886849e-01,1.292455e-04,-7.799795e-09,2.996632e+01,2.501408e+01,4.952238e+00,3.058606e+01,1.718882e+02
1.767540e+05,2.045764e+00,9.300119e+02,1.076403e-02,8.887700e-01,8.886849e-01,1.291675e-04,-7.799795e-09,2.996319e+01,2.501471e+01,4.948485e+00,3.058250e+01,1.718190e+02
1.767640e+05,2.045880e+00,9.400121e+02,1.087977e-02,8.887647e-01,8.886848e-01,1.290895e-04,-7.799796e-09,2.996007e+01,2.501533e+01,4.944733e+00,3.057893e+01,1.717497e+02
1.767740e+05,2.045996e+00,9.500122e+02,1.099551e-02,8.887594e-01,8.886847e-01,1.290115e-04,-7.799797e-09,2.995694e+01,2.501596e+01,4.940981e+00,3.057537e+01,1.716805e+02
1.767840e+05,2.046111e+00,9.600123e+02,1.111125e-02,8.887540e-01,8.886847e-01,1.289335e-04,-7.799797e-09,2.995382e+01,2.501659e+01,4.937228e+00,3.057181e+01,1.716112e+02
1.767940e+05,2.046227e+00,9.700124e+02,1.122700e-02,8.887673e-01,8.886846e-01,1.288555e-04,-7.799798e-09,2.995385e+01,2.501615e+01,4.937691e+00,3.057182e+01,1.715831e+02
1.768040e+05,2.046343e+00,9.800126e+02,1.134274e-02,8.887843e-01,8.886845e-01,1.287775e-04,-7.799798e-09,2.995448e+01,2.501552e+01,4.938968e+00,3.057251e+01,1.715630e+02
1.768140e+05,2.046458e+00,9.900127e+02,1.145848e-02,8.888012e-01,8.886844e-01,1.286995e-04,-7.799799e-09,2.995512e+01,2.501488e+01,4.940245e+00,3.057320e+01,1.715429e+02
1.768240e+05,2.046574e+00,1.000013e+03,1.157422e-02,8.888181e-01,8.886844e-01,1.286215e-04,-7.799800e-09,2.995576e+01,2.501424e+01,4.941522e+00,3.057389e+01,1.715227e+02
1.768340e+05,2.046690e+00,1.010013e+03,1.168996e-02,8.888350e-01,8.886843e-01,1.285436e-04,-7.799800e-09,2.995640e+01,2.501360e+01,4.942800e+00,3.057459e+01,1.715026e+02
1.768440e+05,2.046806e+00,1.020013e+03,1.180571e-02,8.888520e-01,8.886842e-01,1.284656e-04,-7.799801e-09,2.995704e+01,2.501296e+01,4.944077e+00,3.057528e+01,1.714825e+02
1.768540e+05,2.046921e+00,1.030013e+03,1.192145e-02,8.888689e-01,8.886842e-01,1.283876e-04,-7.799801e-09,2.995768e+01,2.501232e+01,4.945354e+00,3.057597e+01,1.714624e+02
1.768640e+05,2.047037e+00,1.040013e+03,1.203719e-02,8.888858e-01,8.886841e-01,1.283096e-04,-7.799802e-09,2.995832e+01,2.501168e+01,4.946631e+00,3.057666e+01,1.714422e+02
1.768740e+05,2.047153e+00,1.050013e+03,1.215293e-02,8.889027e-01,8.886840e-01,1.282316e-04,-7.799803e-09,2.995895e+01,2.501105e+01,4.947908e+00,3.057736e+01,1.714221e+02
1.768840e+05,2.047269e+00,1.060014e+03,1.226868e-02,8.889197e-01,8.886840e-01,1.281536e-04,-7.799803e-09,2.995959e+01,2.501041e+01,4.949185e+00,3.057805e+01,1.714020e+02
1.768940e+05,2.047384e+00,1.070014e+03,1.238442e-02,8.889128e-01,8.886839e-01,1.280756e-04,-7.799804e-09,2.996367e+01,2.500977e+01,4.953894e+00,3.058276e+01,1.714817e+02
1.769040e+05,2.047500e+00,1.080014e+03,1.250016e-02,8.889033e-01,8.886838e-01,1.279976e-04,-7.799804e-09,2.996812e+01,2.500914e+01,4.958975e+00,3.058790e+01,1.715723e+02
1.769140e+05,2.047616e+00,1.090014e+03,1.261590e-02,8.888938e-01,8.886837e-01,1.279196e-04,-7.799805e-09,2.997257e+01,2.500851e+01,4.964056e+00,3.059304e+01,1.716629e+02
1.769240e+05,2.047732e+00,1.100014e+03,1.273164e-02,8.888843e-01,8.886837e-01,1.278416e-04,-7.799806e-09,2.997702e+01,2.500788e+01,4.969137e+00,3.059819e+01,1.717535e+02
1.769340e+05,2.047847e+00,1.110014e+03,1.284739e-02,8.888749e-01,8.886836e-01,1.277636e-04,-7.799806e-09,2.998147e+01,2.500725e+01,4.974218e+00,3.060333e+01,1.718440e+02
1.769440e+05,2.047963e+00,1.120014e+03,1.296313e-02,8.888654e-01,8.886835e-01,1.276856e-04,-7.799807e-09,2.998592e+01,2.500662e+01,4.979298e+00,3.060848e+01,1.719346e+02
1.769540e+05,2.048079e+00,1.130014e+03,1.307887e-02,8.888559e-01,8.886835e-01,1.276076e-04,-7.799807e-09,2.999036e+01,2.500599e+01,4.984379e+00,3.061362e+01,1.720252e+02
1.769640e+05,2.048195e+00,1.140015e+03,1.319461e-02,8.888464e-01,8.886834e-01,1.275296e-04,-7.799808e-09,2.999481e+01,2.500535e+01,4.989460e+00,3.061876e+01,1.721158e+02
1.769740e+05,2.048310e+00,1.150015e+03,1.331036e-02,8.888369e-01,8.886833e-01,1.274516e-04,-7.799809e-09,2.999926e+01,2.500472e+01,4.994541e+00,3.062391e+01,1.722064e+02
1.769840e+05,2.048426e+00,1.160015e+03,1.342610e-02,8.888275e-01,8.886833e-01,1.273736e-04,-7.799809e-09,3.000371e+01,2.500409e+01,4.999622e+00,3.062905e+01,1.722969e+02
1.769940e+05,2.048542e+00,1.170015e+03,1.354184e-02,8.888220e-01,8.886832e-01,1.272956e-04,-7.799810e-09,3.000467e+01,2.500265e+01,5.002015e+00,3.063034e+01,1.723382e+02
1.770040e+05,2.048658e+00,1.180015e+03,1.365758e-02,8.888167e-01,8.886831e-01,1.272176e-04,-7.799811e-09,3.000550e+01,2.500118e+01,5.004314e+00,3.063150e+01,1.723778e+02
1.770140e+05,2.048773e+00,1.190015e+03,1.377332e-02,8.888114e-01,8.886831e-01,1.271396e-04,-7.799811e-09,3.000633e+01,2.499972e+01,5.006613e+00,3.063265e+01,1.724174e+02
1.770240e+05,2.048889e+00,1.200015e+03,1.388907e-02,8.888060e-01,8.886830e-01,1.270616e-04,-7.799812e-09,3.000716e+01,2.499825e+01,5.008912e+00,3.063380e+01,1.724569e+02
1.770340e+05,2.049005e+00,1.210016e+03,1.400481e-02,8.888007e-01,8.886829e-01,1.269836e-04,-7.799812e-09,3.000800e+01,2.499678e+01,5.011211e+00,3.063496e+01,1.724965e+02
1.770440e+05,2.049121e+00,1.220016e+03,1.412055e-02,8.887954e-01,8.886828e-01,1.269056e-04,-7.799813e-09,3.000883e+01,2.499532e+01,5.013511e+00,3.063611e+01,1.725361e+02
1.770540e+05,2.049236e+00,1.230016e+03,1.423629e-02,8.887901e-01,8.886828e-01,1.268276e-04,-7.799814e-09,3.000966e+01,2.499385e+01,5.015810e+00,3.063726e+01,1.725757e+02
1.770640e+05,2.049352e+00,1.240016e+03,1.435204e-02,8.887847e-01,8.886827e-01,1.267496e-04,-7.799814e-09,3.001049e+01,2.499238e+01,5.018109e+00,3.063842e+01,1.726152e+02
1.770740e+05,2.049468e+00,1.250016e+03,1.446778e-02,8.887794e-01,8.886826e-01,1.266716e-04,-7.799815e-09,3.001133e+01,2.499092e+01,5.020408e+00,3.063957e+01,1.726548e+02
1.770840e+05,2.049584e+00,1.260016e+03,1.458352e-02,8.887741e-01,8.886826e-01,1.265936e-04,-7.799815e-09,3.001216e+01,2.498945e+01,5.022707e+00,3.064073e+01,1.726944e+02
1.770940e+05,2.049699e+00,1.270016e+03,1.469926e-02,8.887699e-01,8.886825e-01,1.265156e-04,-7.799816e-09,3.001045e+01,2.498870e+01,5.021755e+00,3.063893e+01,1.726568e+02
1.771040e+05,2.049815e+00,1.280016e+03,1.481500e-02,8.887658e-01,8.886824e-01,1.264376e-04,-7.799817e-09,3.000833e+01,2.498807e+01,5.020262e+00,3.063665e+01,1.726065e+02
1.771140e+05,2.049931e+00,1.290017e+03,1.493075e-02,8.887617e-01,8.886824e-01,1.263596e-04,-7.799817e-09,3.000621e+01,2.498744e+01,5.018770e+00,3.063436e+01,1.725562e+02
1.771240e+05,2.050046e+00,1.300017e+03,1.504649e-02,8.887577e-01,8.886823e-01,1.262816e-04,-7.799818e-09,3.000408e+01,2.498680e+01,5.017278e+00,3.063208e+01,1.725059e+02
1.771340e+05,2.050162e+00,1.310017e+03,1.516223e-02,8.887536e-01,8.886822e-01,1.262036e-04,-7.799818e-09,3.000196e+01,2.498617e+01,5.015785e+00,3.062979e+01,1.724556e+02
1.771440e+05,2.050278e+00,1.320017e+03,1.527797e-02,8.887496e-01,8.886822e-01,1.261256e-04,-7.799819e-09,2.999983e+01,2.498554e+01,5.014293e+00,3.062751e+01,1.724052e+02
1.771540e+05,2.050394e+00,1.330017e+03,1.539372e-02,8.887455e-01,8.886821e-01,1.260476e-04,-7.799820e-09,2.999771e+01,2.498491e+01,5.012801e+00,3.062522e+01,1.723549e+02
1.771640e+05,2.050509e+00,1.340017e+03,1.550946e-02,8.887414e-01,8.886820e-01,1.259696e-04,-7.799820e-09,2.999559e+01,2.498428e+01,5.011308e+00,3.062294e+01,1.723046e+02
1.771740e+05,2.050625e+00,1.350017e+03,1.562520e-02,8.887374e-01,8.886819e-01,1.258916e-04,-7.799821e-09,2.999346e+01,2.498365e+01,5.009816e+00,3.062065e+01,1.722543e+02
1.771840e+05,2.050741e+00,1.360017e+03,1.574094e-02,8.887333e-01,8.886819e-01,1.258136e-04,-7.799821e-09,2.999134e+01,2.498301e+01,5.008324e+00,3.061837e+01,1.722039e+02
1.771940e+05,2.050857e+00,1.370018e+03,1.585668e-02,8.887422e-01,8.886818e-01,1.257356e-04,-7.799822e-09,2.998695e+01,2.498181e+01,5.005144e+00,3.061353e+01,1.721179e+02
1.772040e+05,2.050972e+00,1.380018e+03,1.597243e-02,8.887522e-01,8.886817e-01,1.256576e-04,-7.799823e-09,2.998237e+01,2.498055e+01,5.001822e+00,3.060847e+01,1.720289e+02
1.772140e+05,2.051088e+00,1.390018e+03,1.608817e-02,8.887621e-01,8.886817e-01,1.255796e-04,-7.799823e-09,2.997780e+01,2.497930e+01,4.998499e+00,3.060341e+01,1.719399e+02
1.772240e+05,2.051204e+00,1.400018e+03,1.620391e-02,8.887721e-01,8.886816e-01,1.255016e-04,-7.799824e-09,2.997322e+01,2.497804e+01,4.995177e+00,3.059835e+01,1.718508e+02
1.772340e+05,2.051320e+00,1.410018e+03,1.631965e-02,8.887821e-01,8.886815e-01,1.254236e-04,-7.799825e-09,2.996864e+01,2.497679e+01,4.991854e+00,3.059330e+01,1.717618e+02
1.772440e+05,2.051435e+00,1.420018e+03,1.643540e-02,8.887921e-01,8.886815e-01,1.253456e-04,-7.799825e-09,2.996406e+01,2.497553e+01,4.988532e+00,3.058824e+01,1.716728e+02
1.772540e+05,2.051551e+00,1.430018e+03,1.655114e-02,8.888021e-01,8.886814e-01,1.252676e-04,-7.799826e-09,2.995949e+01,2.497428e+01,4.985209e+00,3.058318e+01,1.715837e+02
1.772640e+05,2.051667e+00,1.440018e+03,1.666688e-02,8.888121e-01,8.886813e-01,1.251896e-04,-7.799826e-09,2.995491e+01,2.497302e+01,4.981887e+00,3.057813e+01,1.714947e+02
1.772740e+05,2.051783e+00,1.450019e+03,1.678262e-02,8.888220e-01,8.886813e-01,1.251116e-04,-7.799827e-09,2.995033e+01,2.497177e+01,4.978564e+00,3.057307e+01,1.714057e+02
1.772840e+05,2.051898e+00,1.460019e+03,1.689836e-02,8.888320e-01,8.886812e-01,1.250336e-04,-7.799828e-09,2.994575e+01,2.497051e+01,4.975242e+00,3.056802e+01,1.713166e+02
1.772940e+05,2.052014e+00,1.470019e+03,1.701411e-02,8.888236e-01,8.886811e-01,1.249556e-04,-7.799828e-09,2.994559e+01,2.496923e+01,4.976363e+00,3.056805e+01,1.712670e+02
1.773040e+05,2.052130e+00,1.480019e+03,1.712985e-02,8.888110e-01,8.886810e-01,1.248776e-04,-7.799829e-09,2.994645e+01,2.496794e+01,4.978505e+00,3.056925e+01,1.712264e+02
1.773140e+05,2.052246e+00,1.490019e+03,1.724559e-02,8.887983e-01,8.886810e-01,1.247996e-04,-7.799829e-09,2.994730e+01,2.496665e+01,4.980648e+00,3.057045e+01,1.711858e+02
1.773240e+05,2.052361e+00,1.500019e+03,1.736133e-02,8.887857e-01,8.886809e-01,1.247216e-04,-7.799830e-09,2.994815e+01,2.496536e+01,4.982791e+00,3.057165e+01,1.711451e+02
1.773340e+05,2.052477e+00,1.510019e+03,1.747708e-02,8.887731e-01,8.886808e-01,1.246436e-04,-7.799831e-09,2.994901e+01,2.496407e+01,4.984933e+00,3.057286e+01,1.711045e+02
1.773440e+05,2.052593e+00,1.520019e+03,1.759282e-02,8.887604e-01,8.886808e-01,1.245656e-04,-7.799831e-09,2.994986e+01,2.496279e+01,4.987076e+00,3.057406e+01,1.710639e+02
1.773540e+05,2.052709e+00,1.530020e+03,1.770856e-02,8.887478e-01,8.886807e-01,1.244876e-04,-7.799832e-09,2.995072e+01,2.496150e+01,4.989218e+00,3.057526e+01,1.710233e+02
1.773640e+05,2.052824e+00,1.540020e+03,1.782430e-02,8.887352e-01,8.886806e-01,1.244096e-04,-7.799832e-09,2.995157e+01,2.496021e+01,4.991361e+00,3.057646e+01,1.709827e+02
1.773740e+05,2.052940e+00,1.550020e+03,1.794004e-02,8.887225e-01,8.886806e-01,1.243316e-04,-7.799833e-09,2.995243e+01,2.495892e+01,4.993504e+00,3.057766e+01,1.709421e+02
1.773840e+05,2.053056e+00,1.560020e+03,1.805579e-02,8.887099e-01,8.886805e-01,1.242536e-04,-7.799834e-09,2.995328e+01,2.495763e+01,4.995646e+00,3.057887e+01,1.709015e+02
1.773940e+05,2.053172e+00,1.570020e+03,1.817153e-02,8.887159e-01,8.886804e-01,1.241756e-04,-7.799834e-09,2.995817e+01,2.495698e+01,5.001195e+00,3.058442e+01,1.709961e+02
1.774040e+05,2.053287e+00,1.580020e+03,1.828727e-02,8.887226e-01,8.886804e-01,1.240976e-04,-7.799835e-09,2.996321e+01,2.495634e+01,5.006872e+00,3.059013e+01,1.710959e+02
1.774140e+05,2.053403e+00,1.590020e+03,1.840301e-02,8.887293e-01,8.886803e-01,1.240196e-04,-7.799835e-09,2.996826e+01,2.495571e+01,5.012549e+00,3.059584e+01,1.711957e+02
1.774240e+05,2.053519e+00,1.600021e+03,1.851876e-02,8.887360e-01,8.886802e-01,1.239416e-04,-7.799836e-09,2.997330e+01,2.495508e+01,5.018226e+00,3.060155e+01,1.712955e+02
1.774340e+05,2.053634e+00,1.610021e+03,1.863450e-02,8.887428e-01,8.886801e-01,1.238636e-04,-7.799837e-09,2.997835e+01,2.495444e+01,5.023903e+00,3.060726e+01,1.713953e+02
1.774440e+05,2.053750e+00,1.620021e+03,1.875024e-02,8.887495e-01,8.886801e-01,1.237856e-04,-7.799837e-09,2.998339e+01,2.495381e+01,5.029580e+00,3.061298e+01,1.714950e+02
1.774540e+05,2.053866e+00,1.630021e+03,1.886598e-02,8.887562e-01,8.886800e-01,1.237076e-04,-7.799838e-09,2.998843e+01,2.495318e+01,5.035257e+00,3.061869e+01,1.715948e+02
1.774640e+05,2.053982e+00,1.640021e+03,1.898172e-02,8.887629e-01,8.886799e-01,1.236296e-04,-7.799839e-09,2.999348e+01,2.495254e+01,5.040934e+00,3.062440e+01,1.716946e+02
1.774740e+05,2.054097e+00,1.650021e+03,1.909747e-02,8.887696e-01,8.886799e-01,1.235516e-04,-7.799839e-09,2.999852e+01,2.495191e+01,5.046611e+00,3.063011e+01,1.717944e+02
1.774840e+05,2.054213e+00,1.660021e+03,1.921321e-02,8.887763e-01,8.886798e-01,1.234736e-04,-7.799840e-09,3.000357e+01,2.495128e+01,5.052288e+00,3.063582e+01,1.718941e+02
1.774940e+05,2.054329e+00,1.670021e+03,1.932895e-02,8.887780e-01,8.886797e-01,1.233956e-04,-7.799840e-09,2.999915e+01,2.494987e+01,5.049288e+00,3.063102e+01,1.719466e+02
1.775040e+05,2.054445e+00,1.680022e+03,1.944469e-02,8.887793e-01,8.886797e-01,1.233176e-04,-7.799841e-09,2.999415e+01,2.494841e+01,5.045747e+00,3.062557e+01,1.719960e+02
1.775140e+05,2.054560e+00,1.690022e+03,1.956044e-02,8.887806e-01,8.886796e-01,1.232396e-04,-7.799842e-09,2.998915e+01,2.494695e+01,5.042206e+00,3.062012e+01,1.720455e+02
1.775240e+05,2.054676e+00,1.700022e+03,1.967618e-02,8.887819e-01,8.886795e-01,1.231616e-04,-7.799842e-09,2.998415e+01,2.494549e+01,5.038665e+00,3.061467e+01,1.720949e+02
1.775340e+05,2.054792e+00,1.710022e+03,1.979192e-02,8.887833e-01,8.886795e-01,1.230836e-04,-7.799843e-09,2.997915e+01,2.494403e+01,5.035124e+00,3.060921e+01,1.721444e+02
1.775440e+05,2.054908e+00,1.720022e+03,1.990766e-02,8.887846e-01,8.886794e-01,1.230056e-04,-7.799843e-09,2.997415e+01,2.494257e+01,5.031583e+00,3.060376e+01,1.721939e+02
1.775540e+05,2.055023e+00,1.730022e+03,2.002340e-02,8.887859e-01,8.886793e-01,1.229276e-04,-7.799844e-09,2.996915e+01,2.494111e+01,5.028043e+00,3.059831e+01,1.722433e+02
1.775640e+05,2.055139e+00,1.740022e+03,2.013915e-02,8.887873e-01,8.886792e-01,1.228496e-04,-7.799845e-09,2.996415e+01,2.493965e+01,5.024502e+00,3.059286e+01,1.722928e+02
1.775740e+05,2.055255e+00,1.750022e+03,2.025489e-02,8.887886e-01,8.886792e-01,1.227716e-04,-7.799845e-09,2.995915e+01,2.493819e+01,5.020961e+00,3.058741e+01,1.723423e+02
1.775840e+05,2.055371e+00,1.760023e+03,2.037063e-02,8.887899e-01,8.886791e-01,1.226936e-04,-7.799846e-09,2.995415e+01,2.493673e+01,5.017420e+00,3.058195e+01,1.723917e+02
1.775940e+05,2.055486e+00,1.770023e+03,2.048637e-02,8.887803e-01,8.886790e-01,1.226156e-04,-7.799846e-09,2.995543e+01,2.493543e+01,5.020001e+00,3.058362e+01,1.723581e+02
1.776040e+05,2.055602e+00,1.780023e+03,2.060212e-02,8.887684e-01,8.886790e-01,1.225376e-04,-7.799847e-09,2.995797e+01,2.493415e+01,5.023811e+00,3.058671e+01,1.723078e+02
1.776140e+05,2.055718e+00,1.790023e+03,2.071786e-02,8.887566e-01,8.886789e-01,1.224596e-04,-7.799848e-09,2.996051e+01,2.493288e+01,5.027622e+00,3.058980e+01,1.722575e+02
1.776240e+05,2.055834e+00,1.800023e+03,2.083360e-02,8.887448e-01,8.886788e-01,1.223816e-04,-7.799848e-09,2.996305e+01,2.493161e+01,5.031432e+00,3.059289e+01,1.722071e+02
1.776340e+05,2.055949e+00,1.810023e+03,2.094934e-02,8.887329e-01,8.886788e-01,1.223036e-04,-7.799849e-09,2.996559e+01,2.493034e+01,5.035243e+00,3.059599e+01,1.721568e+02
1.776440e+05,2.056065e+00,1.820023e+03,2.106508e-02,8.887211e-01,8.886787e-01,1.222256e-04,-7.799849e-09,2.996813e+01,2.492907e+01,5.039054e+00,3.059908e+01,1.721065e+02
1.776540e+05,2.056181e+00,1.830023e+03,2.118083e-02,8.887092e-01,8.886786e-01,1.221476e-04,-7.799850e-09,2.997067e+01,2.492780e+01,5.042864e+00,3.060217e+01,1.720562e+02
1.776640e+05,2.056297e+00,1.840024e+03,2.129657e-02,8.886974e-01,8.886786e-01,1.220696e-04,-7.799851e-09,2.997321e+01,2.492653e+01,5.046675e+00,3.060527e+01,1.720058e+02
1.776740e+05,2.056412e+00,1.850024e+03,2.141231e-02,8.886855e-01,8.886785e-01,1.219916e-04,-7.799851e-09,2.997575e+01,2.492526e+01,5.050486e+00,3.060836e+01,1.719555e+02
1.776840e+05,2.056528e+00,1.860024e+03,2.152805e-02,8.886737e-01,8.886784e-01,1.219136e-04,-7.799852e-09,2.997829e+01,2.492399e+01,5.054296e+00,3.061145e+01,1.719052e+02
1.776940e+05,2.056644e+00,1.870024e+03,2.164380e-02,8.886825e-01,8.886783e-01,1.218356e-04,-7.799852e-09,2.997799e+01,2.492329e+01,5.054696e+00,3.061114e+01,1.718549e+02
1.777040e+05,2.056760e+00,1.880024e+03,2.175954e-02,8.886936e-01,8.886783e-01,1.217576e-04,-7.799853e-09,2.997735e+01,2.492265e+01,5.054703e+00,3.061044e+01,1.718045e+02
1.777140e+05,2.056875e+00,1.890024e+03,2.187528e-02,8.887048e-01,8.886782e-01,1.216796e-04,-7.799854e-09,2.997672e+01,2.492201e+01,5.054710e+00,3.060974e+01,1.717542e+02
1.777240e+05,2.056991e+00,1.900024e+03,2.199102e-02,8.887160e-01,8.886781e-01,1.216016e-04,-7.799854e-09,2.997609e+01,2.492137e+01,5.054717e+00,3.060904e+01,1.717039e+02
1.777340e+05,2.057107e+00,1.910024e+03,2.210676e-02,8.887272e-01,8.886781e-01,1.215236e-04,-7.799855e-09,2.997546e+01,2.492074e+01,5.054724e+00,3.060833e+01,1.716536e+02
1.777440e+05,2.057223e+00,1.920025e+03,2.222251e-02,8.887383e-01,8.886780e-01,1.214456e-04,-7.799856e-09,2.997483e+01,2.492010e+01,5.054731e+00,3.060763e+01,1.716033e+02
1.777540e+05,2.057338e+00,1.930025e+03,2.233825e-02,8.887495e-01,8.886779e-01,1.213676e-04,-7.799856e-09,2.997420e+01,2.491946e+01,5.054738e+00,3.060693e+01,1.715529e+02
1.777640e+05,2.057454e+00,1.940025e+03,2.245399e-02,8.887607e-01,8.886779e-01,1.212896e-04,-7.799857e-09,2.997356e+01,2.491882e+01,5.054744e+00,3.060623e+01,1.715026e+02
1.777740e+05,2.057570e+00,1.950025e+03,2.256973e-02,8.887718e-01,8.886778e-01,1.212116e-04,-7.799857e-09,2.997293e+01,2.491818e+01,5.054751e+00,3.060553e+01,1.714523e+02
1.777840e+05,2.057685e+00,1.960025e+03,2.268548e-02,8.887830e-01,8.886777e-01,1.211336e-04,-7.799858e-09,2.997230e+01,2.491754e+01,5.054758e+00,3.060482e+01,1.714020e+02
1.777940e+05,2.057801e+00,1.970025e+03,2.280122e-02,8.887643e-01,8.886776e-01,1.210556e-04,-7.799859e-09,2.997047e+01,2.491631e+01,5.054162e+00,3.060304e+01,1.713715e+02
1.778040e+05,2.057917e+00,1.980025e+03,2.291696e-02,8.887443e-01,8.886776e-01,1.209776e-04,-7.799859e-09,2.996860e+01,2.491506e+01,5.053541e+00,3.060121e+01,1.713418e+02
1.778140e+05,2.058033e+00,1.990026e+03,2.303270e-02,8.887243e-01,8.886775e-01,1.208996e-04,-7.799860e-09,2.996672e+01,2.491380e+01,5.052920e+00,3.059939e+01,1.713121e+02
1.778240e+05,2.058148e+00,2.000026e+03,2.314845e-02,8.887044e-01,8.886774e-01,1.208216e-04,-7.799860e-09,2.996484e+01,2.491255e+01,5.052300e+00,3.059756e+01,1.712824e+02
1.778340e+05,2.058264e+00,2.010026e+03,2.326419e-02,8.886844e-01,8.886774e-01,1.207436e-04,-7.799861e-09,2.996297e+01,2.491129e+01,5.051679e+00,3.059574e+01,1.712528e+02
1.778440e+05,2.058380e+00,2.020026e+03,2.337993e-02,8.886645e-01,8.886773e-01,1.206656e-04,-7.799862e-09,2.996109e+01,2.491003e+01,5.051058e+00,3.059391e+01,1.712231e+02
1.778540e+05,2.058496e+00,2.030026e+03,2.349567e-02,8.886445e-01,8.886772e-01,1.205876e-04,-7.799862e-09,2.995922e+01,2.490878e+01,5.050437e+00,3.059208e+01,1.711934e+02
1.778640e+05,2.058611e+00,2.040026e+03,2.361141e-02,8.886246e-01,8.886772e-01,1.205096e-04,-7.799863e-09,2.995734e+01,2.490752e+01,5.049816e+00,3.059026e+01,1.711637e+02
1.778740e+05,2.058727e+00,2.050026e+03,2.372716e-02,8.886046e-01,8.886771e-01,1.204316e-04,-7.799863e-09,2.995546e+01,2.490627e+01,5.049195e+00,3.058843e+01,1.711341e+02
1.778840e+05,2.058843e+00,2.060026e+03,2.384290e-02,8.885846e-01,8.886770e-01,1.203536e-04,-7.799864e-09,2.995359e+01,2.490501e+01,5.048574e+00,3.058660e+01,1.711044e+02
1.778940e+05,2.058959e+00,2.070027e+03,2.395864e-02,8.886039e-01,8.886770e-01,1.202756e-04,-7.799865e-09,2.995385e+01,2.490483e+01,5.049027e+00,3.058680e+01,1.710314e+02
1.779040e+05,2.059074e+00,2.080027e+03,2.407438e-02,8.886300e-01,8.886769e-01,1.201976e-04,-7.799865e-09,2.995449e+01,2.490483e+01,5.049666e+00,3.058736e+01,1.709509e+02
1.779140e+05,2.059190e+00,2.090027e+03,2.419013e-02,8.886560e-01,8.886768e-01,1.201196e-04,-7.799866e-09,2.995513e+01,2.490483e+01,5.050304e+00,3.058791e+01,1.708703e+02
1.779240e+05,2.059306e+00,2.100027e+03,2.430587e-02,8.886821e-01,8.886767e-01,1.200416e-04,-7.799866e-09,2.995577e+01,2.490483e+01,5.050943e+00,3.058846e+01,1.707898e+02
1.779340e+05,2.059422e+00,2.110027e+03,2.442161e-02,8.887081e-01,8.886767e-01,1.199636e-04,-7.799867e-09,2.995641e+01,2.490483e+01,5.051581e+00,3.058901e+01,1.707093e+02
1.779440e+05,2.059537e+00,2.120027e+03,2.453735e-02,8.887342e-01,8.886766e-01,1.198856e-04,-7.799868e-09,2.995705e+01,2.490483e+01,5.052220e+00,3.058956e+01,1.706288e+02
1.779540e+05,2.059653e+00,2.130027e+03,2.465309e-02,8.887602e-01,8.886765e-01,1.198076e-04,-7.799868e-09,2.995769e+01,2.490483e+01,5.052858e+00,3.059012e+01,1.705483e+02
1.779640e+05,2.059769e+00,2.140027e+03,2.476884e-02,8.887863e-01,8.886765e-01,1.197296e-04,-7.799869e-09,2.995832e+01,2.490483e+01,5.053497e+00,3.059067e+01,1.704678e+02
1.779740e+05,2.059885e+00,2.150028e+03,2.488458e-02,8.888124e-01,8.886764e-01,1.196516e-04,-7.799870e-09,2.995896e+01,2.490483e+01,5.054136e+00,3.059122e+01,1.703872e+02
1.779840e+05,2.060000e+00,2.160028e+03,2.500032e-02,8.888384e-01,8.886763e-01,1.195736e-04,-7.799870e-09,2.995960e+01,2.490483e+01,5.054774e+00,3.059177e+01,1.703067e+02
1.779940e+05,2.060116e+00,2.170028e+03,2.511606e-02,8.888177e-01,8.886763e-01,1.194956e-04,-7.799871e-09,2.996022e+01,2.490540e+01,5.054821e+00,3.059253e+01,1.703363e+02
1.780040e+05,2.060232e+00,2.180028e+03,2.523181e-02,8.887928e-01,8.886762e-01,1.194176e-04,-7.799871e-09,2.996084e+01,2.490603e+01,5.054815e+00,3.059331e+01,1.703758e+02
1.780140e+05,2.060348e+00,2.190028e+03,2.534755e-02,8.887678e-01,8.886761e-01,1.193396e-04,-7.799872e-09,2.996147e+01,2.490666e+01,5.054808e+00,3.059409e+01,1.704154e+02
1.780240e+05,2.060463e+00,2.200028e+03,2.546329e-02,8.887429e-01,8.886761e-01,1.192616e-04,-7.799873e-09,2.996209e+01,2.490729e+01,5.054801e+00,3.059487e+01,1.704550e+02
1.780340e+05,2.060579e+00,2.210028e+03,2.557903e-02,8.887179e-01,8.886760e-01,1.191836e-04,-7.799873e-09,2.996271e+01,2.490791e+01,5.054794e+00,3.059565e+01,1.704945e+02
1.780440e+05,2.060695e+00,2.220028e+03,2.569477e-02,8.886930e-01,8.886759e-01,1.191056e-04,-7.799874e-09,2.996333e+01,2.490854e+01,5.054787e+00,3.059643e+01,1.705341e+02
1.780540e+05,2.060811e+00,2.230029e+03,2.581052e-02,8.886681e-01,8.886758e-01,1.190276e-04,-7.799874e-09,2.996395e+01,2.490917e+01,5.054780e+00,3.059721e+01,1.705737e+02
1.780640e+05,2.060926e+00,2.240029e+03,2.592626e-02,8.886431e-01,8.886758e-01,1.189496e-04,-7.799875e-09,2.996457e+01,2.490980e+01,5.054774e+00,3.059799e+01,1.706133e+02
1.780740e+05,2.061042e+00,2.250029e+03,2.604200e-02,8.886182e-01,8.886757e-01,1.188716e-04,-7.799876e-09,2.996519e+01,2.491042e+01,5.054767e+00,3.059877e+01,1.706528e+02
1.780840e+05,2.061158e+00,2.260029e+03,2.615774e-02,8.885932e-01,8.886756e-01,1.187936e-04,-7.799876e-09,2.996581e+01,2.491105e+01,5.054760e+00,3.059955e+01,1.706924e+02
1.780940e+05,2.061273e+00,2.270029e+03,2.627349e-02,8.886034e-01,8.886756e-01,1.187156e-04,-7.799877e-09,2.996901e+01,2.491117e+01,5.057842e+00,3.060307e+01,1.707813e+02
1.781040e+05,2.061389e+00,2.280029e+03,2.638923e-02,8.886221e-01,8.886755e-01,1.186376e-04,-7.799877e-09,2.997283e+01,2.491117e+01,5.061660e+00,3.060725e+01,1.708819e+02
1.781140e+05,2.061505e+00,2.290029e+03,2.650497e-02,8.886407e-01,8.886754e-01,1.185596e-04,-7.799878e-09,2.997665e+01,2.491117e+01,5.065477e+00,3.061143e+01,1.709826e+02
1.781240e+05,2.061621e+00,2.300029e+03,2.662071e-02,8.886593e-01,8.886754e-01,1.184816e-04,-7.799879e-09,2.998047e+01,2.491117e+01,5.069295e+00,3.061560e+01,1.710832e+02
1.781340e+05,2.061736e+00,2.310030e+03,2.673645e-02,8.886779e-01,8.886753e-01,1.184036e-04,-7.799879e-09,2.998428e+01,2.491117e+01,5.073112e+00,3.061978e+01,1.711839e+02
