Repository: brandonlampe/CS_Data

# Repository for Crushed Salt Data
**Grant No: 456417**

This is a work in progress!

## Repository Content

### Directory Names
A uniform namining structure still in progress, but in general directories are named according to the following:
 - Names contain no spaces, a single underscore "_" will be used as a file name seperator.
 - Files are for the Crushed Salt Project (CSP); therefore, the first three charaters of each file are "CSP".
 - Folders are organized by which frame the test was performed on i.e., A2 or A3.
 - The fifth and sixth charaters of each file name will therefore be "A" followed by the frame number.

File: UNM_WP_HY_175_11/STAGE02/CREEP_FIT/175_11_STAGE02_CREEP_OUT.csv (part 3 of 67)
Analysis by Brandon Lampe, performed on: 2016/08/19 14:24:52
Experimental results below begin at: 2016/08/12 15:03:15
Duration (sec),Duration (day),Elapsed Time (sec),Elapsed Time (day),Interpolated Fractional Density,Fit to Fractional Density,Fit to Volume Strain,Fit to Volume Strain Rate (1/sec),Confining Pressure (MPa),Pore Pressure (MPa),Terzaghi Pressure (MPa),Solid Pressure (MPa),Temperature (C))
1.804941e+05,2.089052e+00,4.670060e+03,5.405162e-02,8.887732e-01,8.886589e-01,9.999551e-05,-7.800023e-09,2.996915e+01,2.489034e+01,5.078811e+00,3.060475e+01,1.708846e+02
1.805041e+05,2.089167e+00,4.680060e+03,5.416736e-02,8.887752e-01,8.886589e-01,9.991751e-05,-7.800023e-09,2.996934e+01,2.488994e+01,5.079402e+00,3.060500e+01,1.708916e+02
1.805141e+05,2.089283e+00,4.690060e+03,5.428310e-02,8.887773e-01,8.886588e-01,9.983951e-05,-7.800024e-09,2.996953e+01,2.488954e+01,5.079993e+00,3.060525e+01,1.708986e+02
1.805241e+05,2.089399e+00,4.700060e+03,5.439885e-02,8.887793e-01,8.886587e-01,9.976150e-05,-7.800025e-09,2.996972e+01,2.488914e+01,5.080584e+00,3.060550e+01,1.709056e+02
1.805341e+05,2.089515e+00,4.710060e+03,5.451459e-02,8.887814e-01,8.886587e-01,9.968350e-05,-7.800025e-09,2.996991e+01,2.488873e+01,5.081174e+00,3.060575e+01,1.709126e+02
1.805441e+05,2.089630e+00,4.720061e+03,5.463033e-02,8.887834e-01,8.886586e-01,9.960550e-05,-7.800026e-09,2.997010e+01,2.488833e+01,5.081765e+00,3.060600e+01,1.709196e+02
1.805541e+05,2.089746e+00,4.730061e+03,5.474607e-02,8.887855e-01,8.886585e-01,9.952750e-05,-7.800026e-09,2.997029e+01,2.488793e+01,5.082356e+00,3.060625e+01,1.709266e+02
1.805641e+05,2.089862e+00,4.740061e+03,5.486181e-02,8.887875e-01,8.886584e-01,9.944950e-05,-7.800027e-09,2.997048e+01,2.488753e+01,5.082947e+00,3.060650e+01,1.709336e+02
1.805741e+05,2.089978e+00,4.750061e+03,5.497756e-02,8.887896e-01,8.886584e-01,9.937150e-05,-7.800028e-09,2.997067e+01,2.488713e+01,5.083537e+00,3.060675e+01,1.709406e+02
1.805841e+05,2.090093e+00,4.760061e+03,5.509330e-02,8.887916e-01,8.886583e-01,9.929350e-05,-7.800028e-09,2.997086e+01,2.488673e+01,5.084128e+00,3.060700e+01,1.709476e+02
1.805941e+05,2.090209e+00,4.770061e+03,5.520904e-02,8.887937e-01,8.886582e-01,9.921550e-05,-7.800029e-09,2.997105e+01,2.488633e+01,5.084719e+00,3.060725e+01,1.709546e+02
1.806041e+05,2.090325e+00,4.780061e+03,5.532478e-02,8.887957e-01,8.886582e-01,9.913749e-05,-7.800030e-09,2.997124e+01,2.488593e+01,5.085310e+00,3.060750e+01,1.709616e+02
1.806141e+05,2.090441e+00,4.790061e+03,5.544053e-02,8.887978e-01,8.886581e-01,9.905949e-05,-7.800030e-09,2.997143e+01,2.488552e+01,5.085900e+00,3.060775e+01,1.709686e+02
1.806241e+05,2.090556e+00,4.800062e+03,5.555627e-02,8.887998e-01,8.886580e-01,9.898149e-05,-7.800031e-09,2.997161e+01,2.488512e+01,5.086491e+00,3.060800e+01,1.709756e+02
1.806341e+05,2.090672e+00,4.810062e+03,5.567201e-02,8.888019e-01,8.886580e-01,9.890349e-05,-7.800031e-09,2.997180e+01,2.488472e+01,5.087082e+00,3.060825e+01,1.709826e+02
1.806441e+05,2.090788e+00,4.820062e+03,5.578775e-02,8.888039e-01,8.886579e-01,9.882549e-05,-7.800032e-09,2.997199e+01,2.488432e+01,5.087673e+00,3.060850e+01,1.709896e+02
1.806541e+05,2.090903e+00,4.830062e+03,5.590349e-02,8.888060e-01,8.886578e-01,9.874749e-05,-7.800033e-09,2.997218e+01,2.488392e+01,5.088263e+00,3.060875e+01,1.709966e+02
1.806641e+05,2.091019e+00,4.840062e+03,5.601924e-02,8.888069e-01,8.886578e-01,9.866949e-05,-7.800033e-09,2.997237e+01,2.488359e+01,5.088778e+00,3.060900e+01,1.710015e+02
1.806741e+05,2.091135e+00,4.850062e+03,5.613498e-02,8.888067e-01,8.886577e-01,9.859148e-05,-7.800034e-09,2.997256e+01,2.488334e+01,5.089220e+00,3.060924e+01,1.710045e+02
1.806841e+05,2.091251e+00,4.860062e+03,5.625072e-02,8.888065e-01,8.886576e-01,9.851348e-05,-7.800034e-09,2.997275e+01,2.488309e+01,5.089662e+00,3.060949e+01,1.710075e+02
1.806941e+05,2.091366e+00,4.870062e+03,5.636646e-02,8.888064e-01,8.886575e-01,9.843548e-05,-7.800035e-09,2.997294e+01,2.488284e+01,5.090103e+00,3.060973e+01,1.710105e+02
1.807041e+05,2.091482e+00,4.880063e+03,5.648221e-02,8.888062e-01,8.886575e-01,9.835748e-05,-7.800036e-09,2.997313e+01,2.488258e+01,5.090545e+00,3.060998e+01,1.710135e+02
1.807141e+05,2.091598e+00,4.890063e+03,5.659795e-02,8.888060e-01,8.886574e-01,9.827948e-05,-7.800036e-09,2.997332e+01,2.488233e+01,5.090987e+00,3.061022e+01,1.710165e+02
1.807241e+05,2.091714e+00,4.900063e+03,5.671369e-02,8.888059e-01,8.886573e-01,9.820148e-05,-7.800037e-09,2.997351e+01,2.488208e+01,5.091429e+00,3.061047e+01,1.710195e+02
1.807341e+05,2.091829e+00,4.910063e+03,5.682943e-02,8.888057e-01,8.886573e-01,9.812348e-05,-7.800037e-09,2.997369e+01,2.488182e+01,5.091871e+00,3.061071e+01,1.710225e+02
1.807441e+05,2.091945e+00,4.920063e+03,5.694517e-02,8.888055e-01,8.886572e-01,9.804548e-05,-7.800038e-09,2.997388e+01,2.488157e+01,5.092313e+00,3.061096e+01,1.710255e+02
1.807541e+05,2.092061e+00,4.930063e+03,5.706092e-02,8.888054e-01,8.886571e-01,9.796747e-05,-7.800039e-09,2.997407e+01,2.488132e+01,5.092754e+00,3.061121e+01,1.710285e+02
1.807641e+05,2.092177e+00,4.940063e+03,5.717666e-02,8.888052e-01,8.886571e-01,9.788947e-05,-7.800039e-09,2.997426e+01,2.488106e+01,5.093196e+00,3.061145e+01,1.710315e+02
1.807741e+05,2.092292e+00,4.950063e+03,5.729240e-02,8.888050e-01,8.886570e-01,9.781147e-05,-7.800040e-09,2.997445e+01,2.488081e+01,5.093638e+00,3.061170e+01,1.710345e+02
1.807841e+05,2.092408e+00,4.960064e+03,5.740814e-02,8.888049e-01,8.886569e-01,9.773347e-05,-7.800040e-09,2.997464e+01,2.488056e+01,5.094080e+00,3.061194e+01,1.710375e+02
1.807941e+05,2.092524e+00,4.970064e+03,5.752389e-02,8.888047e-01,8.886569e-01,9.765547e-05,-7.800041e-09,2.997483e+01,2.488031e+01,5.094522e+00,3.061219e+01,1.710405e+02
1.808041e+05,2.092640e+00,4.980064e+03,5.763963e-02,8.888045e-01,8.886568e-01,9.757747e-05,-7.800042e-09,2.997502e+01,2.488005e+01,5.094964e+00,3.061243e+01,1.710435e+02
1.808141e+05,2.092755e+00,4.990064e+03,5.775537e-02,8.888044e-01,8.886567e-01,9.749947e-05,-7.800042e-09,2.997521e+01,2.487980e+01,5.095406e+00,3.061268e+01,1.710465e+02
1.808241e+05,2.092871e+00,5.000064e+03,5.787111e-02,8.888042e-01,8.886566e-01,9.742146e-05,-7.800043e-09,2.997539e+01,2.487955e+01,5.095847e+00,3.061292e+01,1.710495e+02
1.808341e+05,2.092987e+00,5.010064e+03,5.798685e-02,8.888040e-01,8.886566e-01,9.734346e-05,-7.800044e-09,2.997558e+01,2.487929e+01,5.096289e+00,3.061317e+01,1.710525e+02
1.808441e+05,2.093103e+00,5.020064e+03,5.810260e-02,8.888039e-01,8.886565e-01,9.726546e-05,-7.800044e-09,2.997577e+01,2.487904e+01,5.096731e+00,3.061341e+01,1.710555e+02
1.808541e+05,2.093218e+00,5.030065e+03,5.821834e-02,8.888037e-01,8.886564e-01,9.718746e-05,-7.800045e-09,2.997596e+01,2.487879e+01,5.097173e+00,3.061366e+01,1.710585e+02
1.808641e+05,2.093334e+00,5.040065e+03,5.833408e-02,8.888035e-01,8.886564e-01,9.710946e-05,-7.800045e-09,2.997615e+01,2.487854e+01,5.097615e+00,3.061390e+01,1.710615e+02
1.808741e+05,2.093450e+00,5.050065e+03,5.844982e-02,8.888034e-01,8.886563e-01,9.703146e-05,-7.800046e-09,2.997634e+01,2.487828e+01,5.098057e+00,3.061415e+01,1.710645e+02
1.808841e+05,2.093566e+00,5.060065e+03,5.856557e-02,8.888032e-01,8.886562e-01,9.695346e-05,-7.800047e-09,2.997653e+01,2.487803e+01,5.098499e+00,3.061439e+01,1.710675e+02
1.808941e+05,2.093681e+00,5.070065e+03,5.868131e-02,8.888030e-01,8.886562e-01,9.687545e-05,-7.800047e-09,2.997672e+01,2.487778e+01,5.098940e+00,3.061464e+01,1.710705e+02
1.809041e+05,2.093797e+00,5.080065e+03,5.879705e-02,8.888029e-01,8.886561e-01,9.679745e-05,-7.800048e-09,2.997691e+01,2.487752e+01,5.099382e+00,3.061488e+01,1.710735e+02
1.809141e+05,2.093913e+00,5.090065e+03,5.891279e-02,8.888027e-01,8.886560e-01,9.671945e-05,-7.800048e-09,2.997709e+01,2.487727e+01,5.099824e+00,3.061513e+01,1.710765e+02
1.809241e+05,2.094029e+00,5.100065e+03,5.902853e-02,8.888025e-01,8.886560e-01,9.664145e-05,-7.800049e-09,2.997728e+01,2.487702e+01,5.100266e+00,3.061537e+01,1.710795e+02
1.809341e+05,2.094144e+00,5.110066e+03,5.914428e-02,8.888023e-01,8.886559e-01,9.656345e-05,-7.800050e-09,2.997747e+01,2.487676e+01,5.100708e+00,3.061562e+01,1.710825e+02
1.809441e+05,2.094260e+00,5.120066e+03,5.926002e-02,8.888022e-01,8.886558e-01,9.648545e-05,-7.800050e-09,2.997766e+01,2.487651e+01,5.101150e+00,3.061586e+01,1.710855e+02
1.809541e+05,2.094376e+00,5.130066e+03,5.937576e-02,8.888020e-01,8.886557e-01,9.640745e-05,-7.800051e-09,2.997785e+01,2.487626e+01,5.101591e+00,3.061611e+01,1.710885e+02
1.809641e+05,2.094492e+00,5.140066e+03,5.949150e-02,8.888018e-01,8.886557e-01,9.632944e-05,-7.800051e-09,2.997804e+01,2.487601e+01,5.102033e+00,3.061635e+01,1.710915e+02
1.809741e+05,2.094607e+00,5.150066e+03,5.960725e-02,8.888017e-01,8.886556e-01,9.625144e-05,-7.800052e-09,2.997823e+01,2.487575e+01,5.102475e+00,3.061660e+01,1.710945e+02
1.809841e+05,2.094723e+00,5.160066e+03,5.972299e-02,8.888015e-01,8.886555e-01,9.617344e-05,-7.800053e-09,2.997842e+01,2.487550e+01,5.102917e+00,3.061685e+01,1.710975e+02
1.809941e+05,2.094839e+00,5.170066e+03,5.983873e-02,8.888013e-01,8.886555e-01,9.609544e-05,-7.800053e-09,2.997861e+01,2.487525e+01,5.103359e+00,3.061709e+01,1.711005e+02
1.810041e+05,2.094954e+00,5.180066e+03,5.995447e-02,8.888012e-01,8.886554e-01,9.601744e-05,-7.800054e-09,2.997879e+01,2.487499e+01,5.103801e+00,3.061734e+01,1.711035e+02
1.810141e+05,2.095070e+00,5.190067e+03,6.007021e-02,8.888010e-01,8.886553e-01,9.593944e-05,-7.800054e-09,2.997898e+01,2.487474e+01,5.104243e+00,3.061758e+01,1.711065e+02
1.810241e+05,2.095186e+00,5.200067e+03,6.018596e-02,8.888008e-01,8.886553e-01,9.586143e-05,-7.800055e-09,2.997917e+01,2.487449e+01,5.104684e+00,3.061783e+01,1.711095e+02
1.810341e+05,2.095302e+00,5.210067e+03,6.030170e-02,8.888007e-01,8.886552e-01,9.578343e-05,-7.800056e-09,2.997936e+01,2.487423e+01,5.105126e+00,3.061807e+01,1.711125e+02
1.810441e+05,2.095417e+00,5.220067e+03,6.041744e-02,8.888005e-01,8.886551e-01,9.570543e-05,-7.800056e-09,2.997955e+01,2.487398e+01,5.105568e+00,3.061832e+01,1.711155e+02
1.810541e+05,2.095533e+00,5.230067e+03,6.053318e-02,8.888003e-01,8.886551e-01,9.562743e-05,-7.800057e-09,2.997974e+01,2.487373e+01,5.106010e+00,3.061856e+01,1.711185e+02
1.810641e+05,2.095649e+00,5.240067e+03,6.064893e-02,8.888002e-01,8.886550e-01,9.554943e-05,-7.800058e-09,2.997993e+01,2.487348e+01,5.106452e+00,3.061881e+01,1.711215e+02
1.810741e+05,2.095765e+00,5.250067e+03,6.076467e-02,8.888000e-01,8.886549e-01,9.547143e-05,-7.800058e-09,2.998012e+01,2.487322e+01,5.106894e+00,3.061905e+01,1.711245e+02
1.810841e+05,2.095880e+00,5.260067e+03,6.088041e-02,8.887998e-01,8.886548e-01,9.539342e-05,-7.800059e-09,2.998031e+01,2.487297e+01,5.107335e+00,3.061930e+01,1.711275e+02
1.810941e+05,2.095996e+00,5.270068e+03,6.099615e-02,8.887997e-01,8.886548e-01,9.531542e-05,-7.800059e-09,2.998049e+01,2.487272e+01,5.107777e+00,3.061954e+01,1.711305e+02
1.811041e+05,2.096112e+00,5.280068e+03,6.111189e-02,8.887995e-01,8.886547e-01,9.523742e-05,-7.800060e-09,2.998068e+01,2.487246e+01,5.108219e+00,3.061979e+01,1.711335e+02
1.811141e+05,2.096228e+00,5.290068e+03,6.122764e-02,8.887993e-01,8.886546e-01,9.515942e-05,-7.800061e-09,2.998087e+01,2.487221e+01,5.108661e+00,3.062003e+01,1.711365e+02
1.811241e+05,2.096343e+00,5.300068e+03,6.134338e-02,8.887992e-01,8.886546e-01,9.508142e-05,-7.800061e-09,2.998106e+01,2.487196e+01,5.109103e+00,3.062028e+01,1.711395e+02
1.811341e+05,2.096459e+00,5.310068e+03,6.145912e-02,8.887990e-01,8.886545e-01,9.500342e-05,-7.800062e-09,2.998125e+01,2.487170e+01,5.109545e+00,3.062052e+01,1.711425e+02
1.811441e+05,2.096575e+00,5.320068e+03,6.157486e-02,8.887988e-01,8.886544e-01,9.492542e-05,-7.800062e-09,2.998144e+01,2.487145e+01,5.109987e+00,3.062077e+01,1.711455e+02
1.811541e+05,2.096691e+00,5.330068e+03,6.169061e-02,8.887987e-01,8.886544e-01,9.484741e-05,-7.800063e-09,2.998163e+01,2.487120e+01,5.110428e+00,3.062101e+01,1.711485e+02
1.811641e+05,2.096806e+00,5.340068e+03,6.180635e-02,8.887985e-01,8.886543e-01,9.476941e-05,-7.800064e-09,2.998182e+01,2.487095e+01,5.110870e+00,3.062126e+01,1.711515e+02
1.811741e+05,2.096922e+00,5.350069e+03,6.192209e-02,8.887983e-01,8.886542e-01,9.469141e-05,-7.800064e-09,2.998200e+01,2.487069e+01,5.111312e+00,3.062150e+01,1.711545e+02
1.811841e+05,2.097038e+00,5.360069e+03,6.203783e-02,8.887981e-01,8.886542e-01,9.461341e-05,-7.800065e-09,2.998219e+01,2.487044e+01,5.111754e+00,3.062175e+01,1.711575e+02
1.811941e+05,2.097154e+00,5.370069e+03,6.215357e-02,8.887980e-01,8.886541e-01,9.453541e-05,-7.800065e-09,2.998238e+01,2.487019e+01,5.112196e+00,3.062200e+01,1.711605e+02
1.812041e+05,2.097269e+00,5.380069e+03,6.226932e-02,8.887978e-01,8.886540e-01,9.445741e-05,-7.800066e-09,2.998257e+01,2.486993e+01,5.112638e+00,3.062224e+01,1.711635e+02
1.812141e+05,2.097385e+00,5.390069e+03,6.238506e-02,8.887976e-01,8.886539e-01,9.437940e-05,-7.800067e-09,2.998276e+01,2.486968e+01,5.113080e+00,3.062249e+01,1.711665e+02
1.812241e+05,2.097501e+00,5.400069e+03,6.250080e-02,8.887975e-01,8.886539e-01,9.430140e-05,-7.800067e-09,2.998295e+01,2.486943e+01,5.113521e+00,3.062273e+01,1.711695e+02
1.812341e+05,2.097617e+00,5.410069e+03,6.261654e-02,8.887973e-01,8.886538e-01,9.422340e-05,-7.800068e-09,2.998314e+01,2.486917e+01,5.113963e+00,3.062298e+01,1.711724e+02
1.812441e+05,2.097732e+00,5.420070e+03,6.273229e-02,8.887971e-01,8.886537e-01,9.414540e-05,-7.800068e-09,2.998333e+01,2.486892e+01,5.114405e+00,3.062322e+01,1.711754e+02
1.812541e+05,2.097848e+00,5.430070e+03,6.284803e-02,8.887970e-01,8.886537e-01,9.406740e-05,-7.800069e-09,2.998352e+01,2.486867e+01,5.114847e+00,3.062347e+01,1.711784e+02
1.812641e+05,2.097964e+00,5.440070e+03,6.296377e-02,8.887968e-01,8.886536e-01,9.398940e-05,-7.800070e-09,2.998370e+01,2.486842e+01,5.115289e+00,3.062371e+01,1.711814e+02
1.812741e+05,2.098080e+00,5.450070e+03,6.307951e-02,8.887966e-01,8.886535e-01,9.391139e-05,-7.800070e-09,2.998389e+01,2.486816e+01,5.115731e+00,3.062396e+01,1.711844e+02
1.812841e+05,2.098195e+00,5.460070e+03,6.319525e-02,8.887965e-01,8.886535e-01,9.383339e-05,-7.800071e-09,2.998408e+01,2.486791e+01,5.116172e+00,3.062420e+01,1.711874e+02
1.812941e+05,2.098311e+00,5.470070e+03,6.331100e-02,8.887963e-01,8.886534e-01,9.375539e-05,-7.800072e-09,2.998427e+01,2.486766e+01,5.116614e+00,3.062445e+01,1.711904e+02
1.813041e+05,2.098427e+00,5.480070e+03,6.342674e-02,8.887961e-01,8.886533e-01,9.367739e-05,-7.800072e-09,2.998446e+01,2.486740e+01,5.117056e+00,3.062469e+01,1.711934e+02
1.813141e+05,2.098542e+00,5.490070e+03,6.354248e-02,8.887960e-01,8.886533e-01,9.359939e-05,-7.800073e-09,2.998465e+01,2.486715e+01,5.117498e+00,3.062494e+01,1.711964e+02
1.813241e+05,2.098658e+00,5.500071e+03,6.365822e-02,8.887958e-01,8.886532e-01,9.352139e-05,-7.800073e-09,2.998484e+01,2.486690e+01,5.117940e+00,3.062518e+01,1.711994e+02
1.813341e+05,2.098774e+00,5.510071e+03,6.377397e-02,8.887956e-01,8.886531e-01,9.344338e-05,-7.800074e-09,2.998503e+01,2.486665e+01,5.118382e+00,3.062543e+01,1.712024e+02
1.813441e+05,2.098890e+00,5.520071e+03,6.388971e-02,8.887955e-01,8.886530e-01,9.336538e-05,-7.800075e-09,2.998522e+01,2.486639e+01,5.118824e+00,3.062567e+01,1.712054e+02
1.813541e+05,2.099005e+00,5.530071e+03,6.400545e-02,8.887953e-01,8.886530e-01,9.328738e-05,-7.800075e-09,2.998540e+01,2.486614e+01,5.119265e+00,3.062592e+01,1.712084e+02
1.813641e+05,2.099121e+00,5.540071e+03,6.412119e-02,8.887951e-01,8.886529e-01,9.320938e-05,-7.800076e-09,2.998559e+01,2.486589e+01,5.119707e+00,3.062616e+01,1.712114e+02
1.813741e+05,2.099237e+00,5.550071e+03,6.423693e-02,8.887950e-01,8.886528e-01,9.313138e-05,-7.800076e-09,2.998578e+01,2.486563e+01,5.120149e+00,3.062641e+01,1.712144e+02
1.813841e+05,2.099353e+00,5.560071e+03,6.435268e-02,8.887948e-01,8.886528e-01,9.305337e-05,-7.800077e-09,2.998597e+01,2.486538e+01,5.120591e+00,3.062666e+01,1.712174e+02
1.813941e+05,2.099468e+00,5.570071e+03,6.446842e-02,8.887946e-01,8.886527e-01,9.297537e-05,-7.800078e-09,2.998616e+01,2.486513e+01,5.121033e+00,3.062690e+01,1.712204e+02
1.814041e+05,2.099584e+00,5.580072e+03,6.458416e-02,8.887944e-01,8.886526e-01,9.289737e-05,-7.800078e-09,2.998635e+01,2.486487e+01,5.121475e+00,3.062715e+01,1.712234e+02
1.814141e+05,2.099700e+00,5.590072e+03,6.469990e-02,8.887943e-01,8.886526e-01,9.281937e-05,-7.800079e-09,2.998654e+01,2.486462e+01,5.121916e+00,3.062739e+01,1.712264e+02
1.814241e+05,2.099816e+00,5.600072e+03,6.481565e-02,8.887941e-01,8.886525e-01,9.274137e-05,-7.800079e-09,2.998673e+01,2.486437e+01,5.122358e+00,3.062764e+01,1.712294e+02
1.814341e+05,2.099931e+00,5.610072e+03,6.493139e-02,8.887939e-01,8.886524e-01,9.266337e-05,-7.800080e-09,2.998692e+01,2.486412e+01,5.122800e+00,3.062788e+01,1.712324e+02
1.814441e+05,2.100047e+00,5.620072e+03,6.504713e-02,8.887938e-01,8.886523e-01,9.258536e-05,-7.800081e-09,2.998710e+01,2.486386e+01,5.123242e+00,3.062813e+01,1.712354e+02
1.814541e+05,2.100163e+00,5.630072e+03,6.516287e-02,8.887936e-01,8.886523e-01,9.250736e-05,-7.800081e-09,2.998729e+01,2.486361e+01,5.123684e+00,3.062837e+01,1.712384e+02
1.814641e+05,2.100279e+00,5.640072e+03,6.527861e-02,8.887934e-01,8.886522e-01,9.242936e-05,-7.800082e-09,2.998748e+01,2.486336e+01,5.124126e+00,3.062862e+01,1.712414e+02
1.814741e+05,2.100394e+00,5.650072e+03,6.539436e-02,8.887933e-01,8.886521e-01,9.235136e-05,-7.800082e-09,2.998767e+01,2.486310e+01,5.124568e+00,3.062886e+01,1.712444e+02
1.814841e+05,2.100510e+00,5.660073e+03,6.551010e-02,8.887931e-01,8.886521e-01,9.227336e-05,-7.800083e-09,2.998786e+01,2.486285e+01,5.125009e+00,3.062911e+01,1.712474e+02
1.814941e+05,2.100626e+00,5.670073e+03,6.562584e-02,8.887929e-01,8.886520e-01,9.219535e-05,-7.800084e-09,2.998805e+01,2.486260e+01,5.125451e+00,3.062935e+01,1.712504e+02
1.815041e+05,2.100742e+00,5.680073e+03,6.574158e-02,8.887928e-01,8.886519e-01,9.211735e-05,-7.800084e-09,2.998824e+01,2.486234e+01,5.125893e+00,3.062960e+01,1.712534e+02
1.815141e+05,2.100857e+00,5.690073e+03,6.585733e-02,8.887926e-01,8.886519e-01,9.203935e-05,-7.800085e-09,2.998843e+01,2.486209e+01,5.126335e+00,3.062984e+01,1.712564e+02
1.815241e+05,2.100973e+00,5.700073e+03,6.597307e-02,8.887924e-01,8.886518e-01,9.196135e-05,-7.800086e-09,2.998862e+01,2.486184e+01,5.126777e+00,3.063009e+01,1.712594e+02
1.815341e+05,2.101089e+00,5.710073e+03,6.608881e-02,8.887923e-01,8.886517e-01,9.188335e-05,-7.800086e-09,2.998880e+01,2.486159e+01,5.127219e+00,3.063033e+01,1.712624e+02
1.815441e+05,2.101205e+00,5.720073e+03,6.620455e-02,8.887921e-01,8.886517e-01,9.180535e-05,-7.800087e-09,2.998899e+01,2.486133e+01,5.127661e+00,3.063058e+01,1.712654e+02
1.815541e+05,2.101320e+00,5.730073e+03,6.632029e-02,8.887919e-01,8.886516e-01,9.172734e-05,-7.800087e-09,2.998918e+01,2.486108e+01,5.128102e+00,3.063082e+01,1.712684e+02
1.815641e+05,2.101436e+00,5.740074e+03,6.643604e-02,8.887918e-01,8.886515e-01,9.164934e-05,-7.800088e-09,2.998937e+01,2.486083e+01,5.128544e+00,3.063107e+01,1.712714e+02
1.815741e+05,2.101552e+00,5.750074e+03,6.655178e-02,8.887916e-01,8.886514e-01,9.157134e-05,-7.800089e-09,2.998956e+01,2.486057e+01,5.128986e+00,3.063131e+01,1.712744e+02
1.815841e+05,2.101668e+00,5.760074e+03,6.666752e-02,8.887914e-01,8.886514e-01,9.149334e-05,-7.800089e-09,2.998975e+01,2.486032e+01,5.129428e+00,3.063156e+01,1.712774e+02
1.815941e+05,2.101783e+00,5.770074e+03,6.678326e-02,8.887913e-01,8.886513e-01,9.141534e-05,-7.800090e-09,2.998994e+01,2.486007e+01,5.129870e+00,3.063181e+01,1.712804e+02
1.816041e+05,2.101899e+00,5.780074e+03,6.689901e-02,8.887911e-01,8.886512e-01,9.133733e-05,-7.800090e-09,2.999013e+01,2.485981e+01,5.130312e+00,3.063205e+01,1.712834e+02
1.816141e+05,2.102015e+00,5.790074e+03,6.701475e-02,8.887909e-01,8.886512e-01,9.125933e-05,-7.800091e-09,2.999032e+01,2.485956e+01,5.130753e+00,3.063230e+01,1.712864e+02
1.816241e+05,2.102130e+00,5.800074e+03,6.713049e-02,8.887908e-01,8.886511e-01,9.118133e-05,-7.800092e-09,2.999050e+01,2.485931e+01,5.131195e+00,3.063254e+01,1.712894e+02
1.816341e+05,2.102246e+00,5.810075e+03,6.724623e-02,8.887906e-01,8.886510e-01,9.110333e-05,-7.800092e-09,2.999069e+01,2.485906e+01,5.131637e+00,3.063279e+01,1.712924e+02
1.816441e+05,2.102362e+00,5.820075e+03,6.736197e-02,8.887904e-01,8.886510e-01,9.102533e-05,-7.800093e-09,2.999088e+01,2.485880e+01,5.132079e+00,3.063303e+01,1.712954e+02
1.816541e+05,2.102478e+00,5.830075e+03,6.747772e-02,8.887902e-01,8.886509e-01,9.094732e-05,-7.800093e-09,2.999107e+01,2.485855e+01,5.132521e+00,3.063328e+01,1.712984e+02
1.816641e+05,2.102593e+00,5.840075e+03,6.759346e-02,8.887901e-01,8.886508e-01,9.086932e-05,-7.800094e-09,2.999123e+01,2.485833e+01,5.132905e+00,3.063349e+01,1.713028e+02
1.816741e+05,2.102709e+00,5.850075e+03,6.770920e-02,8.887899e-01,8.886508e-01,9.079132e-05,-7.800095e-09,2.999136e+01,2.485814e+01,5.133222e+00,3.063365e+01,1.713088e+02
1.816841e+05,2.102825e+00,5.860075e+03,6.782494e-02,8.887897e-01,8.886507e-01,9.071332e-05,-7.800095e-09,2.999148e+01,2.485795e+01,5.133539e+00,3.063382e+01,1.713148e+02
1.816941e+05,2.102941e+00,5.870075e+03,6.794069e-02,8.887895e-01,8.886506e-01,9.063532e-05,-7.800096e-09,2.999161e+01,2.485776e+01,5.133856e+00,3.063399e+01,1.713208e+02
1.817041e+05,2.103056e+00,5.880075e+03,6.805643e-02,8.887893e-01,8.886505e-01,9.055731e-05,-7.800096e-09,2.999174e+01,2.485756e+01,5.134173e+00,3.063416e+01,1.713268e+02
1.817141e+05,2.103172e+00,5.890076e+03,6.817217e-02,8.887891e-01,8.886505e-01,9.047931e-05,-7.800097e-09,2.999187e+01,2.485737e+01,5.134490e+00,3.063433e+01,1.713328e+02
1.817241e+05,2.103288e+00,5.900076e+03,6.828791e-02,8.887889e-01,8.886504e-01,9.040131e-05,-7.800098e-09,2.999199e+01,2.485718e+01,5.134808e+00,3.063449e+01,1.713388e+02
1.817341e+05,2.103404e+00,5.910076e+03,6.840366e-02,8.887887e-01,8.886503e-01,9.032331e-05,-7.800098e-09,2.999212e+01,2.485699e+01,5.135125e+00,3.063466e+01,1.713447e+02
1.817441e+05,2.103519e+00,5.920076e+03,6.851940e-02,8.887885e-01,8.886503e-01,9.024531e-05,-7.800099e-09,2.999225e+01,2.485680e+01,5.135442e+00,3.063483e+01,1.713507e+02
1.817541e+05,2.103635e+00,5.930076e+03,6.863514e-02,8.887882e-01,8.886502e-01,9.016730e-05,-7.800100e-09,2.999237e+01,2.485661e+01,5.135759e+00,3.063500e+01,1.713567e+02
1.817641e+05,2.103751e+00,5.940076e+03,6.875088e-02,8.887880e-01,8.886501e-01,9.008930e-05,-7.800100e-09,2.999250e+01,2.485642e+01,5.136076e+00,3.063516e+01,1.713627e+02
1.817741e+05,2.103867e+00,5.950076e+03,6.886662e-02,8.887878e-01,8.886501e-01,9.001130e-05,-7.800101e-09,2.999263e+01,2.485623e+01,5.136393e+00,3.063533e+01,1.713687e+02
1.817841e+05,2.103982e+00,5.960076e+03,6.898237e-02,8.887876e-01,8.886500e-01,8.993330e-05,-7.800101e-09,2.999275e+01,2.485604e+01,5.136710e+00,3.063550e+01,1.713747e+02
1.817941e+05,2.104098e+00,5.970077e+03,6.909811e-02,8.887874e-01,8.886499e-01,8.985530e-05,-7.800102e-09,2.999288e+01,2.485585e+01,5.137027e+00,3.063567e+01,1.713807e+02
1.818041e+05,2.104214e+00,5.980077e+03,6.921385e-02,8.887872e-01,8.886499e-01,8.977729e-05,-7.800103e-09,2.999301e+01,2.485566e+01,5.137344e+00,3.063584e+01,1.713867e+02
1.818141e+05,2.104330e+00,5.990077e+03,6.932959e-02,8.887870e-01,8.886498e-01,8.969929e-05,-7.800103e-09,2.999313e+01,2.485547e+01,5.137661e+00,3.063600e+01,1.713927e+02
1.818241e+05,2.104445e+00,6.000077e+03,6.944534e-02,8.887868e-01,8.886497e-01,8.962129e-05,-7.800104e-09,2.999326e+01,2.485528e+01,5.137978e+00,3.063617e+01,1.713987e+02
1.818341e+05,2.104561e+00,6.010077e+03,6.956108e-02,8.887866e-01,8.886496e-01,8.954329e-05,-7.800104e-09,2.999339e+01,2.485509e+01,5.138295e+00,3.063634e+01,1.714047e+02
1.818441e+05,2.104677e+00,6.020077e+03,6.967682e-02,8.887864e-01,8.886496e-01,8.946529e-05,-7.800105e-09,2.999351e+01,2.485490e+01,5.138613e+00,3.063651e+01,1.714107e+02
1.818541e+05,2.104793e+00,6.030077e+03,6.979256e-02,8.887862e-01,8.886495e-01,8.938728e-05,-7.800106e-09,2.999364e+01,2.485471e+01,5.138930e+00,3.063667e+01,1.714167e+02
1.818641e+05,2.104908e+00,6.040077e+03,6.990830e-02,8.887860e-01,8.886494e-01,8.930928e-05,-7.800106e-09,2.999377e+01,2.485452e+01,5.139247e+00,3.063684e+01,1.714227e+02
1.818741e+05,2.105024e+00,6.050078e+03,7.002405e-02,8.887858e-01,8.886494e-01,8.923128e-05,-7.800107e-09,2.999389e+01,2.485433e+01,5.139564e+00,3.063701e+01,1.714287e+02
1.818841e+05,2.105140e+00,6.060078e+03,7.013979e-02,8.887856e-01,8.886493e-01,8.915328e-05,-7.800107e-09,2.999402e+01,2.485414e+01,5.139881e+00,3.063718e+01,1.714347e+02
1.818941e+05,2.105256e+00,6.070078e+03,7.025553e-02,8.887854e-01,8.886492e-01,8.907528e-05,-7.800108e-09,2.999415e+01,2.485395e+01,5.140198e+00,3.063735e+01,1.714407e+02
1.819041e+05,2.105371e+00,6.080078e+03,7.037127e-02,8.887852e-01,8.886492e-01,8.899727e-05,-7.800109e-09,2.999427e+01,2.485376e+01,5.140515e+00,3.063751e+01,1.714467e+02
1.819141e+05,2.105487e+00,6.090078e+03,7.048702e-02,8.887850e-01,8.886491e-01,8.891927e-05,-7.800109e-09,2.999440e+01,2.485357e+01,5.140832e+00,3.063768e+01,1.714527e+02
1.819241e+05,2.105603e+00,6.100078e+03,7.060276e-02,8.887848e-01,8.886490e-01,8.884127e-05,-7.800110e-09,2.999453e+01,2.485338e+01,5.141149e+00,3.063785e+01,1.714587e+02
1.819341e+05,2.105718e+00,6.110078e+03,7.071850e-02,8.887846e-01,8.886490e-01,8.876327e-05,-7.800110e-09,2.999466e+01,2.485319e+01,5.141466e+00,3.063802e+01,1.714647e+02
1.819441e+05,2.105834e+00,6.120078e+03,7.083424e-02,8.887844e-01,8.886489e-01,8.868527e-05,-7.800111e-09,2.999478e+01,2.485300e+01,5.141783e+00,3.063819e+01,1.714707e+02
1.819541e+05,2.105950e+00,6.130079e+03,7.094998e-02,8.887842e-01,8.886488e-01,8.860726e-05,-7.800112e-09,2.999491e+01,2.485281e+01,5.142100e+00,3.063835e+01,1.714767e+02
1.819641e+05,2.106066e+00,6.140079e+03,7.106573e-02,8.887840e-01,8.886487e-01,8.852926e-05,-7.800112e-09,2.999504e+01,2.485262e+01,5.142418e+00,3.063852e+01,1.714827e+02
1.819741e+05,2.106181e+00,6.150079e+03,7.118147e-02,8.887838e-01,8.886487e-01,8.845126e-05,-7.800113e-09,2.999516e+01,2.485243e+01,5.142735e+00,3.063869e+01,1.714887e+02
1.819841e+05,2.106297e+00,6.160079e+03,7.129721e-02,8.887836e-01,8.886486e-01,8.837326e-05,-7.800113e-09,2.999529e+01,2.485224e+01,5.143052e+00,3.063886e+01,1.714947e+02
1.819941e+05,2.106413e+00,6.170079e+03,7.141295e-02,8.887834e-01,8.886485e-01,8.829526e-05,-7.800114e-09,2.999542e+01,2.485205e+01,5.143369e+00,3.063902e+01,1.715007e+02
1.820041e+05,2.106529e+00,6.180079e+03,7.152870e-02,8.887832e-01,8.886485e-01,8.821725e-05,-7.800115e-09,2.999554e+01,2.485186e+01,5.143686e+00,3.063919e+01,1.715067e+02
1.820141e+05,2.106644e+00,6.190079e+03,7.164444e-02,8.887830e-01,8.886484e-01,8.813925e-05,-7.800115e-09,2.999567e+01,2.485167e+01,5.144003e+00,3.063936e+01,1.715127e+02
1.820241e+05,2.106760e+00,6.200080e+03,7.176018e-02,8.887828e-01,8.886483e-01,8.806125e-05,-7.800116e-09,2.999580e+01,2.485148e+01,5.144320e+00,3.063953e+01,1.715187e+02
1.820341e+05,2.106876e+00,6.210080e+03,7.187592e-02,8.887826e-01,8.886483e-01,8.798325e-05,-7.800117e-09,2.999592e+01,2.485129e+01,5.144637e+00,3.063970e+01,1.715247e+02
1.820441e+05,2.106992e+00,6.220080e+03,7.199166e-02,8.887824e-01,8.886482e-01,8.790524e-05,-7.800117e-09,2.999605e+01,2.485110e+01,5.144954e+00,3.063986e+01,1.715307e+02
1.820541e+05,2.107107e+00,6.230080e+03,7.210741e-02,8.887822e-01,8.886481e-01,8.782724e-05,-7.800118e-09,2.999618e+01,2.485091e+01,5.145271e+00,3.064003e+01,1.715367e+02
1.820641e+05,2.107223e+00,6.240080e+03,7.222315e-02,8.887820e-01,8.886481e-01,8.774924e-05,-7.800118e-09,2.999630e+01,2.485072e+01,5.145588e+00,3.064020e+01,1.715427e+02
1.820741e+05,2.107339e+00,6.250080e+03,7.233889e-02,8.887818e-01,8.886480e-01,8.767124e-05,-7.800119e-09,2.999643e+01,2.485053e+01,5.145905e+00,3.064037e+01,1.715486e+02
1.820841e+05,2.107455e+00,6.260080e+03,7.245463e-02,8.887816e-01,8.886479e-01,8.759324e-05,-7.800120e-09,2.999656e+01,2.485034e+01,5.146223e+00,3.064053e+01,1.715546e+02
1.820941e+05,2.107570e+00,6.270080e+03,7.257038e-02,8.887814e-01,8.886478e-01,8.751523e-05,-7.800120e-09,2.999668e+01,2.485015e+01,5.146540e+00,3.064070e+01,1.715606e+02
1.821041e+05,2.107686e+00,6.280081e+03,7.268612e-02,8.887812e-01,8.886478e-01,8.743723e-05,-7.800121e-09,2.999681e+01,2.484995e+01,5.146857e+00,3.064087e+01,1.715666e+02
1.821141e+05,2.107802e+00,6.290081e+03,7.280186e-02,8.887810e-01,8.886477e-01,8.735923e-05,-7.800121e-09,2.999694e+01,2.484976e+01,5.147174e+00,3.064104e+01,1.715726e+02
1.821241e+05,2.107918e+00,6.300081e+03,7.291760e-02,8.887808e-01,8.886476e-01,8.728123e-05,-7.800122e-09,2.999707e+01,2.484957e+01,5.147491e+00,3.064121e+01,1.715786e+02
1.821341e+05,2.108033e+00,6.310081e+03,7.303334e-02,8.887806e-01,8.886476e-01,8.720322e-05,-7.800123e-09,2.999719e+01,2.484938e+01,5.147808e+00,3.064137e+01,1.715846e+02
1.821441e+05,2.108149e+00,6.320081e+03,7.314909e-02,8.887804e-01,8.886475e-01,8.712522e-05,-7.800123e-09,2.999732e+01,2.484919e+01,5.148125e+00,3.064154e+01,1.715906e+02
1.821541e+05,2.108265e+00,6.330081e+03,7.326483e-02,8.887802e-01,8.886474e-01,8.704722e-05,-7.800124e-09,2.999745e+01,2.484900e+01,5.148442e+00,3.064171e+01,1.715966e+02
1.821641e+05,2.108381e+00,6.340081e+03,7.338057e-02,8.887800e-01,8.886474e-01,8.696922e-05,-7.800124e-09,2.999757e+01,2.484881e+01,5.148759e+00,3.064188e+01,1.716026e+02
1.821741e+05,2.108496e+00,6.350081e+03,7.349631e-02,8.887798e-01,8.886473e-01,8.689122e-05,-7.800125e-09,2.999770e+01,2.484862e+01,5.149076e+00,3.064205e+01,1.716086e+02
1.821841e+05,2.108612e+00,6.360082e+03,7.361206e-02,8.887796e-01,8.886472e-01,8.681321e-05,-7.800126e-09,2.999783e+01,2.484843e+01,5.149393e+00,3.064221e+01,1.716146e+02
1.821941e+05,2.108728e+00,6.370082e+03,7.372780e-02,8.887794e-01,8.886472e-01,8.673521e-05,-7.800126e-09,2.999795e+01,2.484824e+01,5.149710e+00,3.064238e+01,1.716206e+02
1.822041e+05,2.108844e+00,6.380082e+03,7.384354e-02,8.887792e-01,8.886471e-01,8.665721e-05,-7.800127e-09,2.999808e+01,2.484805e+01,5.150028e+00,3.064255e+01,1.716266e+02
1.822141e+05,2.108959e+00,6.390082e+03,7.395928e-02,8.887790e-01,8.886470e-01,8.657921e-05,-7.800127e-09,2.999821e+01,2.484786e+01,5.150345e+00,3.064272e+01,1.716326e+02
1.822241e+05,2.109075e+00,6.400082e+03,7.407502e-02,8.887788e-01,8.886469e-01,8.650120e-05,-7.800128e-09,2.999833e+01,2.484767e+01,5.150662e+00,3.064288e+01,1.716386e+02
1.822341e+05,2.109191e+00,6.410082e+03,7.419077e-02,8.887786e-01,8.886469e-01,8.642320e-05,-7.800129e-09,2.999846e+01,2.484748e+01,5.150979e+00,3.064305e+01,1.716446e+02
1.822441e+05,2.109307e+00,6.420082e+03,7.430651e-02,8.887784e-01,8.886468e-01,8.634520e-05,-7.800129e-09,2.999859e+01,2.484729e+01,5.151296e+00,3.064322e+01,1.716506e+02
1.822541e+05,2.109422e+00,6.430082e+03,7.442225e-02,8.887782e-01,8.886467e-01,8.626720e-05,-7.800130e-09,2.999871e+01,2.484710e+01,5.151613e+00,3.064339e+01,1.716566e+02
1.822641e+05,2.109538e+00,6.440083e+03,7.453799e-02,8.887780e-01,8.886467e-01,8.618920e-05,-7.800131e-09,2.999884e+01,2.484691e+01,5.151930e+00,3.064356e+01,1.716626e+02
1.822741e+05,2.109654e+00,6.450083e+03,7.465374e-02,8.887778e-01,8.886466e-01,8.611119e-05,-7.800131e-09,2.999897e+01,2.484672e+01,5.152247e+00,3.064372e+01,1.716686e+02
1.822841e+05,2.109769e+00,6.460083e+03,7.476948e-02,8.887776e-01,8.886465e-01,8.603319e-05,-7.800132e-09,2.999909e+01,2.484653e+01,5.152564e+00,3.064389e+01,1.716746e+02
1.822941e+05,2.109885e+00,6.470083e+03,7.488522e-02,8.887774e-01,8.886465e-01,8.595519e-05,-7.800132e-09,2.999922e+01,2.484634e+01,5.152881e+00,3.064406e+01,1.716806e+02
1.823041e+05,2.110001e+00,6.480083e+03,7.500096e-02,8.887772e-01,8.886464e-01,8.587719e-05,-7.800133e-09,2.999935e+01,2.484615e+01,5.153198e+00,3.064423e+01,1.716866e+02
1.823141e+05,2.110117e+00,6.490083e+03,7.511670e-02,8.887770e-01,8.886463e-01,8.579918e-05,-7.800134e-09,2.999948e+01,2.484596e+01,5.153515e+00,3.064439e+01,1.716926e+02
1.823241e+05,2.110232e+00,6.500083e+03,7.523245e-02,8.887768e-01,8.886462e-01,8.572118e-05,-7.800134e-09,2.999960e+01,2.484577e+01,5.153833e+00,3.064456e+01,1.716986e+02
1.823341e+05,2.110348e+00,6.510083e+03,7.534819e-02,8.887766e-01,8.886462e-01,8.564318e-05,-7.800135e-09,2.999973e+01,2.484558e+01,5.154150e+00,3.064473e+01,1.717046e+02
1.823441e+05,2.110464e+00,6.520084e+03,7.546393e-02,8.887764e-01,8.886461e-01,8.556518e-05,-7.800135e-09,2.999986e+01,2.484539e+01,5.154467e+00,3.064490e+01,1.717106e+02
1.823541e+05,2.110580e+00,6.530084e+03,7.557967e-02,8.887761e-01,8.886460e-01,8.548717e-05,-7.800136e-09,2.999998e+01,2.484520e+01,5.154784e+00,3.064507e+01,1.717166e+02
1.823641e+05,2.110695e+00,6.540084e+03,7.569542e-02,8.887759e-01,8.886460e-01,8.540917e-05,-7.800137e-09,3.000011e+01,2.484501e+01,5.155101e+00,3.064523e+01,1.717226e+02
1.823741e+05,2.110811e+00,6.550084e+03,7.581116e-02,8.887757e-01,8.886459e-01,8.533117e-05,-7.800137e-09,3.000024e+01,2.484482e+01,5.155418e+00,3.064540e+01,1.717286e+02
1.823841e+05,2.110927e+00,6.560084e+03,7.592690e-02,8.887755e-01,8.886458e-01,8.525317e-05,-7.800138e-09,3.000036e+01,2.484463e+01,5.155735e+00,3.064557e+01,1.717346e+02
1.823941e+05,2.111043e+00,6.570084e+03,7.604264e-02,8.887753e-01,8.886458e-01,8.517516e-05,-7.800138e-09,3.000049e+01,2.484444e+01,5.156052e+00,3.064574e+01,1.717406e+02
1.824041e+05,2.111158e+00,6.580084e+03,7.615838e-02,8.887751e-01,8.886457e-01,8.509716e-05,-7.800139e-09,3.000062e+01,2.484425e+01,5.156369e+00,3.064591e+01,1.717465e+02
1.824141e+05,2.111274e+00,6.590085e+03,7.627413e-02,8.887749e-01,8.886456e-01,8.501916e-05,-7.800140e-09,3.000074e+01,2.484406e+01,5.156686e+00,3.064607e+01,1.717525e+02
1.824241e+05,2.111390e+00,6.600085e+03,7.638987e-02,8.887747e-01,8.886456e-01,8.494116e-05,-7.800140e-09,3.000087e+01,2.484387e+01,5.157003e+00,3.064624e+01,1.717585e+02
1.824341e+05,2.111506e+00,6.610085e+03,7.650561e-02,8.887745e-01,8.886455e-01,8.486316e-05,-7.800141e-09,3.000100e+01,2.484368e+01,5.157320e+00,3.064641e+01,1.717645e+02
1.824441e+05,2.111621e+00,6.620085e+03,7.662135e-02,8.887743e-01,8.886454e-01,8.478515e-05,-7.800141e-09,3.000112e+01,2.484349e+01,5.157638e+00,3.064658e+01,1.717705e+02
1.824541e+05,2.111737e+00,6.630085e+03,7.673710e-02,8.887741e-01,8.886453e-01,8.470715e-05,-7.800142e-09,3.000125e+01,2.484330e+01,5.157955e+00,3.064674e+01,1.717765e+02
1.824641e+05,2.111853e+00,6.640085e+03,7.685284e-02,8.887739e-01,8.886453e-01,8.462915e-05,-7.800143e-09,3.000138e+01,2.484311e+01,5.158272e+00,3.064691e+01,1.717825e+02
1.824741e+05,2.111969e+00,6.650085e+03,7.696858e-02,8.887737e-01,8.886452e-01,8.455115e-05,-7.800143e-09,3.000150e+01,2.484292e+01,5.158589e+00,3.064708e+01,1.717885e+02
1.824841e+05,2.112084e+00,6.660085e+03,7.708432e-02,8.887735e-01,8.886451e-01,8.447314e-05,-7.800144e-09,3.000163e+01,2.484273e+01,5.158906e+00,3.064725e+01,1.717945e+02
1.824941e+05,2.112200e+00,6.670086e+03,7.720006e-02,8.887733e-01,8.886451e-01,8.439514e-05,-7.800145e-09,3.000176e+01,2.484254e+01,5.159223e+00,3.064742e+01,1.718005e+02
1.825041e+05,2.112316e+00,6.680086e+03,7.731581e-02,8.887731e-01,8.886450e-01,8.431714e-05,-7.800145e-09,3.000188e+01,2.484234e+01,5.159540e+00,3.064758e+01,1.718065e+02
1.825141e+05,2.112432e+00,6.690086e+03,7.743155e-02,8.887729e-01,8.886449e-01,8.423914e-05,-7.800146e-09,3.000201e+01,2.484215e+01,5.159857e+00,3.064775e+01,1.718125e+02
1.825241e+05,2.112547e+00,6.700086e+03,7.754729e-02,8.887727e-01,8.886449e-01,8.416113e-05,-7.800146e-09,3.000214e+01,2.484196e+01,5.160174e+00,3.064792e+01,1.718185e+02
1.825341e+05,2.112663e+00,6.710086e+03,7.766303e-02,8.887725e-01,8.886448e-01,8.408313e-05,-7.800147e-09,3.000227e+01,2.484177e+01,5.160491e+00,3.064809e+01,1.718245e+02
1.825441e+05,2.112779e+00,6.720086e+03,7.777878e-02,8.887723e-01,8.886447e-01,8.400513e-05,-7.800148e-09,3.000239e+01,2.484158e+01,5.160808e+00,3.064825e+01,1.718305e+02
1.825541e+05,2.112895e+00,6.730086e+03,7.789452e-02,8.887721e-01,8.886447e-01,8.392713e-05,-7.800148e-09,3.000252e+01,2.484139e+01,5.161125e+00,3.064842e+01,1.718365e+02
1.825641e+05,2.113010e+00,6.740086e+03,7.801026e-02,8.887719e-01,8.886446e-01,8.384912e-05,-7.800149e-09,3.000265e+01,2.484120e+01,5.161443e+00,3.064859e+01,1.718425e+02
1.825741e+05,2.113126e+00,6.750087e+03,7.812600e-02,8.887717e-01,8.886445e-01,8.377112e-05,-7.800149e-09,3.000277e+01,2.484101e+01,5.161760e+00,3.064876e+01,1.718485e+02
1.825841e+05,2.113242e+00,6.760087e+03,7.824174e-02,8.887715e-01,8.886444e-01,8.369312e-05,-7.800150e-09,3.000290e+01,2.484082e+01,5.162077e+00,3.064893e+01,1.718545e+02
1.825941e+05,2.113357e+00,6.770087e+03,7.835749e-02,8.887713e-01,8.886444e-01,8.361512e-05,-7.800151e-09,3.000303e+01,2.484063e+01,5.162394e+00,3.064909e+01,1.718605e+02
1.826041e+05,2.113473e+00,6.780087e+03,7.847323e-02,8.887711e-01,8.886443e-01,8.353711e-05,-7.800151e-09,3.000315e+01,2.484044e+01,5.162711e+00,3.064926e+01,1.718665e+02
1.826141e+05,2.113589e+00,6.790087e+03,7.858897e-02,8.887709e-01,8.886442e-01,8.345911e-05,-7.800152e-09,3.000328e+01,2.484025e+01,5.163028e+00,3.064943e+01,1.718725e+02
1.826241e+05,2.113705e+00,6.800087e+03,7.870471e-02,8.887707e-01,8.886442e-01,8.338111e-05,-7.800152e-09,3.000341e+01,2.484006e+01,5.163345e+00,3.064960e+01,1.718785e+02
1.826341e+05,2.113820e+00,6.810087e+03,7.882046e-02,8.887705e-01,8.886441e-01,8.330311e-05,-7.800153e-09,3.000353e+01,2.483987e+01,5.163662e+00,3.064977e+01,1.718845e+02
1.826441e+05,2.113936e+00,6.820087e+03,7.893620e-02,8.887703e-01,8.886440e-01,8.322510e-05,-7.800154e-09,3.000366e+01,2.483968e+01,5.163979e+00,3.064993e+01,1.718905e+02
1.826541e+05,2.114052e+00,6.830088e+03,7.905194e-02,8.887701e-01,8.886440e-01,8.314710e-05,-7.800154e-09,3.000379e+01,2.483949e+01,5.164296e+00,3.065010e+01,1.718965e+02
1.826641e+05,2.114168e+00,6.840088e+03,7.916768e-02,8.887689e-01,8.886439e-01,8.306910e-05,-7.800155e-09,3.000368e+01,2.483927e+01,5.164414e+00,3.065002e+01,1.718934e+02
1.826741e+05,2.114283e+00,6.850088e+03,7.928342e-02,8.887663e-01,8.886438e-01,8.299110e-05,-7.800155e-09,3.000324e+01,2.483899e+01,5.164246e+00,3.064957e+01,1.718774e+02
1.826841e+05,2.114399e+00,6.860088e+03,7.939917e-02,8.887636e-01,8.886438e-01,8.291309e-05,-7.800156e-09,3.000279e+01,2.483872e+01,5.164078e+00,3.064912e+01,1.718614e+02
1.826941e+05,2.114515e+00,6.870088e+03,7.951491e-02,8.887610e-01,8.886437e-01,8.283509e-05,-7.800157e-09,3.000235e+01,2.483844e+01,5.163910e+00,3.064868e+01,1.718453e+02
1.827041e+05,2.114631e+00,6.880088e+03,7.963065e-02,8.887584e-01,8.886436e-01,8.275709e-05,-7.800157e-09,3.000191e+01,2.483817e+01,5.163742e+00,3.064823e+01,1.718293e+02
1.827141e+05,2.114746e+00,6.890088e+03,7.974639e-02,8.887558e-01,8.886435e-01,8.267909e-05,-7.800158e-09,3.000147e+01,2.483789e+01,5.163575e+00,3.064778e+01,1.718133e+02
1.827241e+05,2.114862e+00,6.900088e+03,7.986214e-02,8.887531e-01,8.886435e-01,8.260108e-05,-7.800159e-09,3.000102e+01,2.483762e+01,5.163407e+00,3.064734e+01,1.717973e+02
1.827341e+05,2.114978e+00,6.910089e+03,7.997788e-02,8.887505e-01,8.886434e-01,8.252308e-05,-7.800159e-09,3.000058e+01,2.483734e+01,5.163239e+00,3.064689e+01,1.717813e+02
1.827441e+05,2.115094e+00,6.920089e+03,8.009362e-02,8.887479e-01,8.886433e-01,8.244508e-05,-7.800160e-09,3.000014e+01,2.483707e+01,5.163071e+00,3.064644e+01,1.717652e+02
1.827541e+05,2.115209e+00,6.930089e+03,8.020936e-02,8.887453e-01,8.886433e-01,8.236707e-05,-7.800160e-09,2.999970e+01,2.483679e+01,5.162904e+00,3.064600e+01,1.717492e+02
1.827641e+05,2.115325e+00,6.940089e+03,8.032510e-02,8.887426e-01,8.886432e-01,8.228907e-05,-7.800161e-09,2.999925e+01,2.483652e+01,5.162736e+00,3.064555e+01,1.717332e+02
1.827741e+05,2.115441e+00,6.950089e+03,8.044085e-02,8.887400e-01,8.886431e-01,8.221107e-05,-7.800162e-09,2.999881e+01,2.483624e+01,5.162568e+00,3.064510e+01,1.717172e+02
1.827841e+05,2.115557e+00,6.960089e+03,8.055659e-02,8.887374e-01,8.886431e-01,8.213307e-05,-7.800162e-09,2.999837e+01,2.483597e+01,5.162400e+00,3.064466e+01,1.717012e+02
1.827941e+05,2.115672e+00,6.970089e+03,8.067233e-02,8.887348e-01,8.886430e-01,8.205506e-05,-7.800163e-09,2.999793e+01,2.483569e+01,5.162232e+00,3.064421e+01,1.716851e+02
1.828041e+05,2.115788e+00,6.980090e+03,8.078807e-02,8.887321e-01,8.886429e-01,8.197706e-05,-7.800163e-09,2.999748e+01,2.483542e+01,5.162065e+00,3.064377e+01,1.716691e+02
1.828141e+05,2.115904e+00,6.990090e+03,8.090382e-02,8.887295e-01,8.886429e-01,8.189906e-05,-7.800164e-09,2.999704e+01,2.483514e+01,5.161897e+00,3.064332e+01,1.716531e+02
1.828241e+05,2.116020e+00,7.000090e+03,8.101956e-02,8.887269e-01,8.886428e-01,8.182106e-05,-7.800165e-09,2.999660e+01,2.483487e+01,5.161729e+00,3.064287e+01,1.716371e+02
1.828341e+05,2.116135e+00,7.010090e+03,8.113530e-02,8.887243e-01,8.886427e-01,8.174305e-05,-7.800165e-09,2.999616e+01,2.483459e+01,5.161561e+00,3.064243e+01,1.716211e+02
