Repository: brandonlampe/CS_Data

# Repository for Crushed Salt Data
**Grant No: 456417**

This is a work in progress!

## Repository Content

### Directory Names
A uniform namining structure still in progress, but in general directories are named according to the following:
 - Names contain no spaces, a single underscore "_" will be used as a file name seperator.
 - Files are for the Crushed Salt Project (CSP); therefore, the first three charaters of each file are "CSP".
 - Folders are organized by which frame the test was performed on i.e., A2 or A3.
 - The fifth and sixth charaters of each file name will therefore be "A" followed by the frame number.

File: UNM_WP_HY_175_11/STAGE02/CREEP_FIT/175_11_STAGE02_CREEP_OUT.csv (part 4 of 67)
Analysis by Brandon Lampe, performed on: 2016/08/19 14:24:52
Experimental results below begin at: 2016/08/12 15:03:15
Duration (sec),Duration (day),Elapsed Time (sec),Elapsed Time (day),Interpolated Fractional Density,Fit to Fractional Density,Fit to Volume Strain,Fit to Volume Strain Rate (1/sec),Confining Pressure (MPa),Pore Pressure (MPa),Terzaghi Pressure (MPa),Solid Pressure (MPa),Temperature (C))
1.828441e+05,2.116251e+00,7.020090e+03,8.125104e-02,8.887216e-01,8.886426e-01,8.166505e-05,-7.800166e-09,2.999571e+01,2.483432e+01,5.161393e+00,3.064198e+01,1.716050e+02
1.828541e+05,2.116367e+00,7.030090e+03,8.136678e-02,8.887190e-01,8.886426e-01,8.158705e-05,-7.800166e-09,2.999527e+01,2.483404e+01,5.161226e+00,3.064153e+01,1.715890e+02
1.828641e+05,2.116483e+00,7.040090e+03,8.148253e-02,8.887164e-01,8.886425e-01,8.150905e-05,-7.800167e-09,2.999483e+01,2.483377e+01,5.161058e+00,3.064109e+01,1.715730e+02
1.828741e+05,2.116598e+00,7.050090e+03,8.159827e-02,8.887138e-01,8.886424e-01,8.143104e-05,-7.800168e-09,2.999438e+01,2.483349e+01,5.160890e+00,3.064064e+01,1.715570e+02
1.828841e+05,2.116714e+00,7.060091e+03,8.171401e-02,8.887111e-01,8.886424e-01,8.135304e-05,-7.800168e-09,2.999394e+01,2.483322e+01,5.160722e+00,3.064019e+01,1.715410e+02
1.828941e+05,2.116830e+00,7.070091e+03,8.182975e-02,8.887085e-01,8.886423e-01,8.127504e-05,-7.800169e-09,2.999350e+01,2.483295e+01,5.160554e+00,3.063975e+01,1.715249e+02
1.829041e+05,2.116945e+00,7.080091e+03,8.194550e-02,8.887059e-01,8.886422e-01,8.119704e-05,-7.800169e-09,2.999306e+01,2.483267e+01,5.160387e+00,3.063930e+01,1.715089e+02
1.829141e+05,2.117061e+00,7.090091e+03,8.206124e-02,8.887033e-01,8.886422e-01,8.111903e-05,-7.800170e-09,2.999261e+01,2.483240e+01,5.160219e+00,3.063885e+01,1.714929e+02
1.829241e+05,2.117177e+00,7.100091e+03,8.217698e-02,8.887006e-01,8.886421e-01,8.104103e-05,-7.800171e-09,2.999217e+01,2.483212e+01,5.160051e+00,3.063841e+01,1.714769e+02
1.829341e+05,2.117293e+00,7.110091e+03,8.229272e-02,8.886980e-01,8.886420e-01,8.096303e-05,-7.800171e-09,2.999173e+01,2.483185e+01,5.159883e+00,3.063796e+01,1.714609e+02
1.829441e+05,2.117408e+00,7.120091e+03,8.240846e-02,8.886954e-01,8.886420e-01,8.088502e-05,-7.800172e-09,2.999129e+01,2.483157e+01,5.159715e+00,3.063751e+01,1.714448e+02
1.829541e+05,2.117524e+00,7.130091e+03,8.252421e-02,8.886928e-01,8.886419e-01,8.080702e-05,-7.800173e-09,2.999084e+01,2.483130e+01,5.159548e+00,3.063707e+01,1.714288e+02
1.829641e+05,2.117640e+00,7.140092e+03,8.263995e-02,8.886901e-01,8.886418e-01,8.072902e-05,-7.800173e-09,2.999040e+01,2.483102e+01,5.159380e+00,3.063662e+01,1.714128e+02
1.829741e+05,2.117756e+00,7.150092e+03,8.275569e-02,8.886875e-01,8.886417e-01,8.065102e-05,-7.800174e-09,2.998996e+01,2.483075e+01,5.159212e+00,3.063618e+01,1.713968e+02
1.829841e+05,2.117871e+00,7.160092e+03,8.287143e-02,8.886849e-01,8.886417e-01,8.057301e-05,-7.800174e-09,2.998952e+01,2.483047e+01,5.159044e+00,3.063573e+01,1.713808e+02
1.829941e+05,2.117987e+00,7.170092e+03,8.298718e-02,8.886823e-01,8.886416e-01,8.049501e-05,-7.800175e-09,2.998907e+01,2.483020e+01,5.158876e+00,3.063528e+01,1.713648e+02
1.830041e+05,2.118103e+00,7.180092e+03,8.310292e-02,8.886796e-01,8.886415e-01,8.041701e-05,-7.800176e-09,2.998863e+01,2.482992e+01,5.158709e+00,3.063484e+01,1.713487e+02
1.830141e+05,2.118219e+00,7.190092e+03,8.321866e-02,8.886770e-01,8.886415e-01,8.033901e-05,-7.800176e-09,2.998819e+01,2.482965e+01,5.158541e+00,3.063439e+01,1.713327e+02
1.830241e+05,2.118334e+00,7.200092e+03,8.333440e-02,8.886744e-01,8.886414e-01,8.026100e-05,-7.800177e-09,2.998775e+01,2.482937e+01,5.158373e+00,3.063394e+01,1.713167e+02
1.830341e+05,2.118450e+00,7.210092e+03,8.345014e-02,8.886717e-01,8.886413e-01,8.018300e-05,-7.800177e-09,2.998730e+01,2.482910e+01,5.158205e+00,3.063350e+01,1.713007e+02
1.830441e+05,2.118566e+00,7.220093e+03,8.356589e-02,8.886691e-01,8.886413e-01,8.010500e-05,-7.800178e-09,2.998686e+01,2.482882e+01,5.158038e+00,3.063305e+01,1.712847e+02
1.830541e+05,2.118682e+00,7.230093e+03,8.368163e-02,8.886665e-01,8.886412e-01,8.002699e-05,-7.800179e-09,2.998642e+01,2.482855e+01,5.157870e+00,3.063260e+01,1.712686e+02
1.830641e+05,2.118797e+00,7.240093e+03,8.379737e-02,8.886639e-01,8.886411e-01,7.994899e-05,-7.800179e-09,2.998598e+01,2.482827e+01,5.157702e+00,3.063216e+01,1.712526e+02
1.830741e+05,2.118913e+00,7.250093e+03,8.391311e-02,8.886612e-01,8.886411e-01,7.987099e-05,-7.800180e-09,2.998553e+01,2.482800e+01,5.157534e+00,3.063171e+01,1.712366e+02
1.830841e+05,2.119029e+00,7.260093e+03,8.402886e-02,8.886586e-01,8.886410e-01,7.979299e-05,-7.800180e-09,2.998509e+01,2.482772e+01,5.157366e+00,3.063126e+01,1.712206e+02
1.830941e+05,2.119145e+00,7.270093e+03,8.414460e-02,8.886560e-01,8.886409e-01,7.971498e-05,-7.800181e-09,2.998465e+01,2.482745e+01,5.157199e+00,3.063082e+01,1.712046e+02
1.831041e+05,2.119260e+00,7.280093e+03,8.426034e-02,8.886534e-01,8.886408e-01,7.963698e-05,-7.800182e-09,2.998420e+01,2.482717e+01,5.157031e+00,3.063037e+01,1.711885e+02
1.831141e+05,2.119376e+00,7.290093e+03,8.437608e-02,8.886507e-01,8.886408e-01,7.955898e-05,-7.800182e-09,2.998376e+01,2.482690e+01,5.156863e+00,3.062992e+01,1.711725e+02
1.831241e+05,2.119492e+00,7.300094e+03,8.449182e-02,8.886481e-01,8.886407e-01,7.948097e-05,-7.800183e-09,2.998332e+01,2.482662e+01,5.156695e+00,3.062948e+01,1.711565e+02
1.831341e+05,2.119608e+00,7.310094e+03,8.460757e-02,8.886455e-01,8.886406e-01,7.940297e-05,-7.800183e-09,2.998288e+01,2.482635e+01,5.156527e+00,3.062903e+01,1.711405e+02
1.831441e+05,2.119723e+00,7.320094e+03,8.472331e-02,8.886429e-01,8.886406e-01,7.932497e-05,-7.800184e-09,2.998243e+01,2.482607e+01,5.156360e+00,3.062859e+01,1.711245e+02
1.831541e+05,2.119839e+00,7.330094e+03,8.483905e-02,8.886402e-01,8.886405e-01,7.924697e-05,-7.800185e-09,2.998199e+01,2.482580e+01,5.156192e+00,3.062814e+01,1.711084e+02
1.831641e+05,2.119955e+00,7.340094e+03,8.495479e-02,8.886376e-01,8.886404e-01,7.916896e-05,-7.800185e-09,2.998155e+01,2.482553e+01,5.156024e+00,3.062769e+01,1.710924e+02
1.831741e+05,2.120071e+00,7.350094e+03,8.507054e-02,8.886350e-01,8.886404e-01,7.909096e-05,-7.800186e-09,2.998111e+01,2.482525e+01,5.155856e+00,3.062725e+01,1.710764e+02
1.831841e+05,2.120186e+00,7.360094e+03,8.518628e-02,8.886324e-01,8.886403e-01,7.901296e-05,-7.800187e-09,2.998066e+01,2.482498e+01,5.155688e+00,3.062680e+01,1.710604e+02
1.831941e+05,2.120302e+00,7.370095e+03,8.530202e-02,8.886297e-01,8.886402e-01,7.893495e-05,-7.800187e-09,2.998022e+01,2.482470e+01,5.155521e+00,3.062635e+01,1.710444e+02
1.832041e+05,2.120418e+00,7.380095e+03,8.541776e-02,8.886271e-01,8.886401e-01,7.885695e-05,-7.800188e-09,2.997978e+01,2.482443e+01,5.155353e+00,3.062591e+01,1.710283e+02
1.832141e+05,2.120534e+00,7.390095e+03,8.553350e-02,8.886245e-01,8.886401e-01,7.877895e-05,-7.800188e-09,2.997934e+01,2.482415e+01,5.155185e+00,3.062546e+01,1.710123e+02
1.832241e+05,2.120649e+00,7.400095e+03,8.564925e-02,8.886219e-01,8.886400e-01,7.870095e-05,-7.800189e-09,2.997889e+01,2.482388e+01,5.155017e+00,3.062501e+01,1.709963e+02
1.832341e+05,2.120765e+00,7.410095e+03,8.576499e-02,8.886192e-01,8.886399e-01,7.862294e-05,-7.800190e-09,2.997845e+01,2.482360e+01,5.154849e+00,3.062457e+01,1.709803e+02
1.832441e+05,2.120881e+00,7.420095e+03,8.588073e-02,8.886166e-01,8.886399e-01,7.854494e-05,-7.800190e-09,2.997801e+01,2.482333e+01,5.154682e+00,3.062412e+01,1.709643e+02
1.832541e+05,2.120996e+00,7.430095e+03,8.599647e-02,8.886140e-01,8.886398e-01,7.846694e-05,-7.800191e-09,2.997757e+01,2.482305e+01,5.154514e+00,3.062367e+01,1.709482e+02
1.832641e+05,2.121112e+00,7.440095e+03,8.611222e-02,8.886114e-01,8.886397e-01,7.838893e-05,-7.800191e-09,2.997712e+01,2.482278e+01,5.154346e+00,3.062323e+01,1.709322e+02
1.832741e+05,2.121228e+00,7.450096e+03,8.622796e-02,8.886087e-01,8.886397e-01,7.831093e-05,-7.800192e-09,2.997668e+01,2.482250e+01,5.154178e+00,3.062278e+01,1.709162e+02
1.832841e+05,2.121344e+00,7.460096e+03,8.634370e-02,8.886061e-01,8.886396e-01,7.823293e-05,-7.800193e-09,2.997624e+01,2.482223e+01,5.154011e+00,3.062233e+01,1.709002e+02
1.832941e+05,2.121459e+00,7.470096e+03,8.645944e-02,8.886035e-01,8.886395e-01,7.815493e-05,-7.800193e-09,2.997580e+01,2.482195e+01,5.153843e+00,3.062189e+01,1.708842e+02
1.833041e+05,2.121575e+00,7.480096e+03,8.657518e-02,8.886009e-01,8.886395e-01,7.807692e-05,-7.800194e-09,2.997535e+01,2.482168e+01,5.153675e+00,3.062144e+01,1.708681e+02
1.833141e+05,2.121691e+00,7.490096e+03,8.669093e-02,8.885982e-01,8.886394e-01,7.799892e-05,-7.800194e-09,2.997491e+01,2.482140e+01,5.153507e+00,3.062099e+01,1.708521e+02
1.833241e+05,2.121807e+00,7.500096e+03,8.680667e-02,8.885956e-01,8.886393e-01,7.792092e-05,-7.800195e-09,2.997447e+01,2.482113e+01,5.153339e+00,3.062055e+01,1.708361e+02
1.833341e+05,2.121922e+00,7.510096e+03,8.692241e-02,8.885930e-01,8.886392e-01,7.784291e-05,-7.800196e-09,2.997402e+01,2.482085e+01,5.153172e+00,3.062010e+01,1.708201e+02
1.833441e+05,2.122038e+00,7.520096e+03,8.703815e-02,8.885904e-01,8.886392e-01,7.776491e-05,-7.800196e-09,2.997358e+01,2.482058e+01,5.153004e+00,3.061966e+01,1.708041e+02
1.833541e+05,2.122154e+00,7.530097e+03,8.715390e-02,8.885877e-01,8.886391e-01,7.768691e-05,-7.800197e-09,2.997314e+01,2.482030e+01,5.152836e+00,3.061921e+01,1.707880e+02
1.833641e+05,2.122270e+00,7.540097e+03,8.726964e-02,8.885851e-01,8.886390e-01,7.760890e-05,-7.800197e-09,2.997270e+01,2.482003e+01,5.152668e+00,3.061876e+01,1.707720e+02
1.833741e+05,2.122385e+00,7.550097e+03,8.738538e-02,8.885825e-01,8.886390e-01,7.753090e-05,-7.800198e-09,2.997225e+01,2.481975e+01,5.152500e+00,3.061832e+01,1.707560e+02
1.833841e+05,2.122501e+00,7.560097e+03,8.750112e-02,8.885798e-01,8.886389e-01,7.745290e-05,-7.800199e-09,2.997181e+01,2.481948e+01,5.152333e+00,3.061787e+01,1.707400e+02
1.833941e+05,2.122617e+00,7.570097e+03,8.761686e-02,8.885772e-01,8.886388e-01,7.737490e-05,-7.800199e-09,2.997137e+01,2.481920e+01,5.152165e+00,3.061742e+01,1.707240e+02
1.834041e+05,2.122733e+00,7.580097e+03,8.773261e-02,8.885746e-01,8.886388e-01,7.729689e-05,-7.800200e-09,2.997093e+01,2.481893e+01,5.151997e+00,3.061698e+01,1.707079e+02
1.834141e+05,2.122848e+00,7.590097e+03,8.784835e-02,8.885720e-01,8.886387e-01,7.721889e-05,-7.800201e-09,2.997048e+01,2.481865e+01,5.151829e+00,3.061653e+01,1.706919e+02
1.834241e+05,2.122964e+00,7.600097e+03,8.796409e-02,8.885693e-01,8.886386e-01,7.714089e-05,-7.800201e-09,2.997004e+01,2.481838e+01,5.151661e+00,3.061608e+01,1.706759e+02
1.834341e+05,2.123080e+00,7.610098e+03,8.807983e-02,8.885667e-01,8.886386e-01,7.706288e-05,-7.800202e-09,2.996960e+01,2.481810e+01,5.151494e+00,3.061564e+01,1.706599e+02
1.834441e+05,2.123196e+00,7.620098e+03,8.819558e-02,8.885641e-01,8.886385e-01,7.698488e-05,-7.800202e-09,2.996916e+01,2.481783e+01,5.151326e+00,3.061519e+01,1.706439e+02
1.834541e+05,2.123311e+00,7.630098e+03,8.831132e-02,8.885615e-01,8.886384e-01,7.690688e-05,-7.800203e-09,2.996871e+01,2.481756e+01,5.151158e+00,3.061474e+01,1.706278e+02
1.834641e+05,2.123427e+00,7.640098e+03,8.842706e-02,8.885588e-01,8.886383e-01,7.682887e-05,-7.800204e-09,2.996827e+01,2.481728e+01,5.150990e+00,3.061430e+01,1.706118e+02
1.834741e+05,2.123543e+00,7.650098e+03,8.854280e-02,8.885562e-01,8.886383e-01,7.675087e-05,-7.800204e-09,2.996783e+01,2.481701e+01,5.150822e+00,3.061385e+01,1.705958e+02
1.834841e+05,2.123659e+00,7.660098e+03,8.865854e-02,8.885536e-01,8.886382e-01,7.667287e-05,-7.800205e-09,2.996739e+01,2.481673e+01,5.150655e+00,3.061340e+01,1.705798e+02
1.834941e+05,2.123774e+00,7.670098e+03,8.877429e-02,8.885510e-01,8.886381e-01,7.659487e-05,-7.800205e-09,2.996694e+01,2.481646e+01,5.150487e+00,3.061296e+01,1.705638e+02
1.835041e+05,2.123890e+00,7.680098e+03,8.889003e-02,8.885483e-01,8.886381e-01,7.651686e-05,-7.800206e-09,2.996650e+01,2.481618e+01,5.150319e+00,3.061251e+01,1.705477e+02
1.835141e+05,2.124006e+00,7.690099e+03,8.900577e-02,8.885457e-01,8.886380e-01,7.643886e-05,-7.800207e-09,2.996606e+01,2.481591e+01,5.150151e+00,3.061206e+01,1.705317e+02
1.835241e+05,2.124122e+00,7.700099e+03,8.912151e-02,8.885431e-01,8.886379e-01,7.636086e-05,-7.800207e-09,2.996562e+01,2.481563e+01,5.149983e+00,3.061162e+01,1.705157e+02
1.835341e+05,2.124237e+00,7.710099e+03,8.923726e-02,8.885405e-01,8.886379e-01,7.628285e-05,-7.800208e-09,2.996517e+01,2.481536e+01,5.149816e+00,3.061117e+01,1.704997e+02
1.835441e+05,2.124353e+00,7.720099e+03,8.935300e-02,8.885378e-01,8.886378e-01,7.620485e-05,-7.800208e-09,2.996473e+01,2.481508e+01,5.149648e+00,3.061072e+01,1.704837e+02
1.835541e+05,2.124469e+00,7.730099e+03,8.946874e-02,8.885352e-01,8.886377e-01,7.612685e-05,-7.800209e-09,2.996429e+01,2.481481e+01,5.149480e+00,3.061028e+01,1.704676e+02
1.835641e+05,2.124584e+00,7.740099e+03,8.958448e-02,8.885326e-01,8.886377e-01,7.604884e-05,-7.800210e-09,2.996384e+01,2.481453e+01,5.149312e+00,3.060983e+01,1.704516e+02
1.835741e+05,2.124700e+00,7.750099e+03,8.970022e-02,8.885300e-01,8.886376e-01,7.597084e-05,-7.800210e-09,2.996340e+01,2.481426e+01,5.149145e+00,3.060939e+01,1.704356e+02
1.835841e+05,2.124816e+00,7.760100e+03,8.981597e-02,8.885273e-01,8.886375e-01,7.589284e-05,-7.800211e-09,2.996296e+01,2.481398e+01,5.148977e+00,3.060894e+01,1.704196e+02
1.835941e+05,2.124932e+00,7.770100e+03,8.993171e-02,8.885247e-01,8.886374e-01,7.581483e-05,-7.800211e-09,2.996252e+01,2.481371e+01,5.148809e+00,3.060849e+01,1.704036e+02
1.836041e+05,2.125047e+00,7.780100e+03,9.004745e-02,8.885221e-01,8.886374e-01,7.573683e-05,-7.800212e-09,2.996207e+01,2.481343e+01,5.148641e+00,3.060805e+01,1.703876e+02
1.836141e+05,2.125163e+00,7.790100e+03,9.016319e-02,8.885195e-01,8.886373e-01,7.565883e-05,-7.800213e-09,2.996163e+01,2.481316e+01,5.148473e+00,3.060760e+01,1.703715e+02
1.836241e+05,2.125279e+00,7.800100e+03,9.027894e-02,8.885168e-01,8.886372e-01,7.558083e-05,-7.800213e-09,2.996119e+01,2.481288e+01,5.148306e+00,3.060715e+01,1.703555e+02
1.836341e+05,2.125395e+00,7.810100e+03,9.039468e-02,8.885142e-01,8.886372e-01,7.550282e-05,-7.800214e-09,2.996075e+01,2.481261e+01,5.148138e+00,3.060671e+01,1.703395e+02
1.836441e+05,2.125510e+00,7.820100e+03,9.051042e-02,8.885116e-01,8.886371e-01,7.542482e-05,-7.800215e-09,2.996030e+01,2.481233e+01,5.147970e+00,3.060626e+01,1.703235e+02
1.836541e+05,2.125626e+00,7.830100e+03,9.062616e-02,8.885090e-01,8.886370e-01,7.534682e-05,-7.800215e-09,2.995986e+01,2.481206e+01,5.147802e+00,3.060581e+01,1.703075e+02
1.836641e+05,2.125742e+00,7.840101e+03,9.074190e-02,8.885088e-01,8.886370e-01,7.526881e-05,-7.800216e-09,2.995962e+01,2.481190e+01,5.147724e+00,3.060556e+01,1.703032e+02
1.836741e+05,2.125858e+00,7.850101e+03,9.085765e-02,8.885107e-01,8.886369e-01,7.519081e-05,-7.800216e-09,2.995956e+01,2.481183e+01,5.147723e+00,3.060549e+01,1.703092e+02
1.836841e+05,2.125973e+00,7.860101e+03,9.097339e-02,8.885126e-01,8.886368e-01,7.511281e-05,-7.800217e-09,2.995949e+01,2.481177e+01,5.147722e+00,3.060541e+01,1.703152e+02
1.836941e+05,2.126089e+00,7.870101e+03,9.108913e-02,8.885145e-01,8.886368e-01,7.503480e-05,-7.800218e-09,2.995943e+01,2.481171e+01,5.147722e+00,3.060534e+01,1.703212e+02
1.837041e+05,2.126205e+00,7.880101e+03,9.120487e-02,8.885164e-01,8.886367e-01,7.495680e-05,-7.800218e-09,2.995937e+01,2.481165e+01,5.147721e+00,3.060526e+01,1.703272e+02
1.837141e+05,2.126321e+00,7.890101e+03,9.132062e-02,8.885183e-01,8.886366e-01,7.487880e-05,-7.800219e-09,2.995930e+01,2.481158e+01,5.147720e+00,3.060518e+01,1.703332e+02
1.837241e+05,2.126436e+00,7.900101e+03,9.143636e-02,8.885203e-01,8.886365e-01,7.480079e-05,-7.800219e-09,2.995924e+01,2.481152e+01,5.147720e+00,3.060511e+01,1.703392e+02
1.837341e+05,2.126552e+00,7.910101e+03,9.155210e-02,8.885222e-01,8.886365e-01,7.472279e-05,-7.800220e-09,2.995918e+01,2.481146e+01,5.147719e+00,3.060503e+01,1.703452e+02
1.837441e+05,2.126668e+00,7.920102e+03,9.166784e-02,8.885241e-01,8.886364e-01,7.464479e-05,-7.800221e-09,2.995911e+01,2.481140e+01,5.147718e+00,3.060496e+01,1.703512e+02
1.837541e+05,2.126784e+00,7.930102e+03,9.178358e-02,8.885260e-01,8.886363e-01,7.456678e-05,-7.800221e-09,2.995905e+01,2.481133e+01,5.147718e+00,3.060488e+01,1.703572e+02
1.837641e+05,2.126899e+00,7.940102e+03,9.189933e-02,8.885279e-01,8.886363e-01,7.448878e-05,-7.800222e-09,2.995899e+01,2.481127e+01,5.147717e+00,3.060480e+01,1.703632e+02
1.837741e+05,2.127015e+00,7.950102e+03,9.201507e-02,8.885298e-01,8.886362e-01,7.441078e-05,-7.800222e-09,2.995892e+01,2.481121e+01,5.147716e+00,3.060473e+01,1.703692e+02
1.837841e+05,2.127131e+00,7.960102e+03,9.213081e-02,8.885318e-01,8.886361e-01,7.433277e-05,-7.800223e-09,2.995886e+01,2.481114e+01,5.147715e+00,3.060465e+01,1.703752e+02
1.837941e+05,2.127247e+00,7.970102e+03,9.224655e-02,8.885337e-01,8.886361e-01,7.425477e-05,-7.800224e-09,2.995880e+01,2.481108e+01,5.147715e+00,3.060458e+01,1.703812e+02
1.838041e+05,2.127362e+00,7.980102e+03,9.236230e-02,8.885356e-01,8.886360e-01,7.417677e-05,-7.800224e-09,2.995873e+01,2.481102e+01,5.147714e+00,3.060450e+01,1.703872e+02
1.838141e+05,2.127478e+00,7.990102e+03,9.247804e-02,8.885375e-01,8.886359e-01,7.409876e-05,-7.800225e-09,2.995867e+01,2.481096e+01,5.147713e+00,3.060442e+01,1.703932e+02
1.838241e+05,2.127594e+00,8.000103e+03,9.259378e-02,8.885394e-01,8.886359e-01,7.402076e-05,-7.800225e-09,2.995861e+01,2.481089e+01,5.147713e+00,3.060435e+01,1.703992e+02
1.838341e+05,2.127710e+00,8.010103e+03,9.270952e-02,8.885413e-01,8.886358e-01,7.394276e-05,-7.800226e-09,2.995854e+01,2.481083e+01,5.147712e+00,3.060427e+01,1.704052e+02
1.838441e+05,2.127825e+00,8.020103e+03,9.282526e-02,8.885433e-01,8.886357e-01,7.386475e-05,-7.800227e-09,2.995848e+01,2.481077e+01,5.147711e+00,3.060420e+01,1.704112e+02
1.838541e+05,2.127941e+00,8.030103e+03,9.294101e-02,8.885452e-01,8.886356e-01,7.378675e-05,-7.800227e-09,2.995842e+01,2.481070e+01,5.147711e+00,3.060412e+01,1.704173e+02
1.838641e+05,2.128057e+00,8.040103e+03,9.305675e-02,8.885471e-01,8.886356e-01,7.370875e-05,-7.800228e-09,2.995835e+01,2.481064e+01,5.147710e+00,3.060404e+01,1.704233e+02
1.838741e+05,2.128172e+00,8.050103e+03,9.317249e-02,8.885490e-01,8.886355e-01,7.363075e-05,-7.800229e-09,2.995829e+01,2.481058e+01,5.147709e+00,3.060397e+01,1.704293e+02
1.838841e+05,2.128288e+00,8.060103e+03,9.328823e-02,8.885509e-01,8.886354e-01,7.355274e-05,-7.800229e-09,2.995822e+01,2.481052e+01,5.147709e+00,3.060389e+01,1.704353e+02
1.838941e+05,2.128404e+00,8.070103e+03,9.340398e-02,8.885528e-01,8.886354e-01,7.347474e-05,-7.800230e-09,2.995816e+01,2.481045e+01,5.147708e+00,3.060382e+01,1.704413e+02
1.839041e+05,2.128520e+00,8.080104e+03,9.351972e-02,8.885548e-01,8.886353e-01,7.339674e-05,-7.800230e-09,2.995810e+01,2.481039e+01,5.147707e+00,3.060374e+01,1.704473e+02
1.839141e+05,2.128635e+00,8.090104e+03,9.363546e-02,8.885567e-01,8.886352e-01,7.331873e-05,-7.800231e-09,2.995803e+01,2.481033e+01,5.147707e+00,3.060366e+01,1.704533e+02
1.839241e+05,2.128751e+00,8.100104e+03,9.375120e-02,8.885586e-01,8.886352e-01,7.324073e-05,-7.800232e-09,2.995797e+01,2.481027e+01,5.147706e+00,3.060359e+01,1.704593e+02
1.839341e+05,2.128867e+00,8.110104e+03,9.386694e-02,8.885605e-01,8.886351e-01,7.316273e-05,-7.800232e-09,2.995791e+01,2.481020e+01,5.147705e+00,3.060351e+01,1.704653e+02
1.839441e+05,2.128983e+00,8.120104e+03,9.398269e-02,8.885624e-01,8.886350e-01,7.308472e-05,-7.800233e-09,2.995784e+01,2.481014e+01,5.147704e+00,3.060343e+01,1.704713e+02
1.839541e+05,2.129098e+00,8.130104e+03,9.409843e-02,8.885644e-01,8.886350e-01,7.300672e-05,-7.800233e-09,2.995778e+01,2.481008e+01,5.147704e+00,3.060336e+01,1.704773e+02
1.839641e+05,2.129214e+00,8.140104e+03,9.421417e-02,8.885663e-01,8.886349e-01,7.292872e-05,-7.800234e-09,2.995772e+01,2.481001e+01,5.147703e+00,3.060328e+01,1.704833e+02
1.839741e+05,2.129330e+00,8.150105e+03,9.432991e-02,8.885682e-01,8.886348e-01,7.285071e-05,-7.800235e-09,2.995765e+01,2.480995e+01,5.147702e+00,3.060321e+01,1.704893e+02
1.839841e+05,2.129446e+00,8.160105e+03,9.444566e-02,8.885701e-01,8.886347e-01,7.277271e-05,-7.800235e-09,2.995759e+01,2.480989e+01,5.147702e+00,3.060313e+01,1.704953e+02
1.839941e+05,2.129561e+00,8.170105e+03,9.456140e-02,8.885720e-01,8.886347e-01,7.269471e-05,-7.800236e-09,2.995753e+01,2.480983e+01,5.147701e+00,3.060305e+01,1.705013e+02
1.840041e+05,2.129677e+00,8.180105e+03,9.467714e-02,8.885739e-01,8.886346e-01,7.261670e-05,-7.800236e-09,2.995746e+01,2.480976e+01,5.147700e+00,3.060298e+01,1.705073e+02
1.840141e+05,2.129793e+00,8.190105e+03,9.479288e-02,8.885759e-01,8.886345e-01,7.253870e-05,-7.800237e-09,2.995740e+01,2.480970e+01,5.147700e+00,3.060290e+01,1.705133e+02
1.840241e+05,2.129909e+00,8.200105e+03,9.490862e-02,8.885778e-01,8.886345e-01,7.246070e-05,-7.800238e-09,2.995734e+01,2.480964e+01,5.147699e+00,3.060283e+01,1.705193e+02
1.840341e+05,2.130024e+00,8.210105e+03,9.502437e-02,8.885797e-01,8.886344e-01,7.238269e-05,-7.800238e-09,2.995727e+01,2.480957e+01,5.147698e+00,3.060275e+01,1.705253e+02
1.840441e+05,2.130140e+00,8.220105e+03,9.514011e-02,8.885816e-01,8.886343e-01,7.230469e-05,-7.800239e-09,2.995721e+01,2.480951e+01,5.147698e+00,3.060267e+01,1.705313e+02
1.840541e+05,2.130256e+00,8.230106e+03,9.525585e-02,8.885835e-01,8.886343e-01,7.222668e-05,-7.800239e-09,2.995715e+01,2.480945e+01,5.147697e+00,3.060260e+01,1.705373e+02
1.840641e+05,2.130372e+00,8.240106e+03,9.537159e-02,8.885854e-01,8.886342e-01,7.214868e-05,-7.800240e-09,2.995708e+01,2.480939e+01,5.147696e+00,3.060252e+01,1.705433e+02
1.840741e+05,2.130487e+00,8.250106e+03,9.548734e-02,8.885874e-01,8.886341e-01,7.207068e-05,-7.800241e-09,2.995702e+01,2.480932e+01,5.147695e+00,3.060245e+01,1.705493e+02
1.840841e+05,2.130603e+00,8.260106e+03,9.560308e-02,8.885893e-01,8.886340e-01,7.199267e-05,-7.800241e-09,2.995696e+01,2.480926e+01,5.147695e+00,3.060237e+01,1.705553e+02
1.840941e+05,2.130719e+00,8.270106e+03,9.571882e-02,8.885912e-01,8.886340e-01,7.191467e-05,-7.800242e-09,2.995689e+01,2.480920e+01,5.147694e+00,3.060229e+01,1.705613e+02
1.841041e+05,2.130835e+00,8.280106e+03,9.583456e-02,8.885931e-01,8.886339e-01,7.183667e-05,-7.800242e-09,2.995683e+01,2.480914e+01,5.147693e+00,3.060222e+01,1.705673e+02
1.841141e+05,2.130950e+00,8.290106e+03,9.595030e-02,8.885950e-01,8.886338e-01,7.175866e-05,-7.800243e-09,2.995677e+01,2.480907e+01,5.147693e+00,3.060214e+01,1.705733e+02
1.841241e+05,2.131066e+00,8.300106e+03,9.606605e-02,8.885969e-01,8.886338e-01,7.168066e-05,-7.800244e-09,2.995670e+01,2.480901e+01,5.147692e+00,3.060207e+01,1.705793e+02
1.841341e+05,2.131182e+00,8.310107e+03,9.618179e-02,8.885989e-01,8.886337e-01,7.160266e-05,-7.800244e-09,2.995664e+01,2.480895e+01,5.147691e+00,3.060199e+01,1.705853e+02
1.841441e+05,2.131298e+00,8.320107e+03,9.629753e-02,8.886008e-01,8.886336e-01,7.152465e-05,-7.800245e-09,2.995657e+01,2.480888e+01,5.147691e+00,3.060191e+01,1.705913e+02
1.841541e+05,2.131413e+00,8.330107e+03,9.641327e-02,8.886027e-01,8.886336e-01,7.144665e-05,-7.800246e-09,2.995651e+01,2.480882e+01,5.147690e+00,3.060184e+01,1.705973e+02
1.841641e+05,2.131529e+00,8.340107e+03,9.652902e-02,8.886046e-01,8.886335e-01,7.136865e-05,-7.800246e-09,2.995645e+01,2.480876e+01,5.147689e+00,3.060176e+01,1.706033e+02
1.841741e+05,2.131645e+00,8.350107e+03,9.664476e-02,8.886065e-01,8.886334e-01,7.129064e-05,-7.800247e-09,2.995638e+01,2.480870e+01,5.147689e+00,3.060169e+01,1.706093e+02
1.841841e+05,2.131761e+00,8.360107e+03,9.676050e-02,8.886084e-01,8.886334e-01,7.121264e-05,-7.800247e-09,2.995632e+01,2.480863e+01,5.147688e+00,3.060161e+01,1.706153e+02
1.841941e+05,2.131876e+00,8.370107e+03,9.687624e-02,8.886104e-01,8.886333e-01,7.113464e-05,-7.800248e-09,2.995626e+01,2.480857e+01,5.147687e+00,3.060153e+01,1.706213e+02
1.842041e+05,2.131992e+00,8.380107e+03,9.699198e-02,8.886123e-01,8.886332e-01,7.105663e-05,-7.800249e-09,2.995619e+01,2.480851e+01,5.147687e+00,3.060146e+01,1.706273e+02
1.842141e+05,2.132108e+00,8.390108e+03,9.710773e-02,8.886142e-01,8.886331e-01,7.097863e-05,-7.800249e-09,2.995613e+01,2.480844e+01,5.147686e+00,3.060138e+01,1.706333e+02
1.842241e+05,2.132223e+00,8.400108e+03,9.722347e-02,8.886161e-01,8.886331e-01,7.090063e-05,-7.800250e-09,2.995607e+01,2.480838e+01,5.147685e+00,3.060131e+01,1.706393e+02
1.842341e+05,2.132339e+00,8.410108e+03,9.733921e-02,8.886180e-01,8.886330e-01,7.082262e-05,-7.800250e-09,2.995600e+01,2.480832e+01,5.147684e+00,3.060123e+01,1.706453e+02
1.842441e+05,2.132455e+00,8.420108e+03,9.745495e-02,8.886199e-01,8.886329e-01,7.074462e-05,-7.800251e-09,2.995594e+01,2.480826e+01,5.147684e+00,3.060115e+01,1.706513e+02
1.842541e+05,2.132571e+00,8.430108e+03,9.757070e-02,8.886219e-01,8.886329e-01,7.066662e-05,-7.800252e-09,2.995588e+01,2.480819e+01,5.147683e+00,3.060108e+01,1.706573e+02
1.842641e+05,2.132686e+00,8.440108e+03,9.768644e-02,8.886238e-01,8.886328e-01,7.058861e-05,-7.800252e-09,2.995581e+01,2.480813e+01,5.147682e+00,3.060100e+01,1.706633e+02
1.842741e+05,2.132802e+00,8.450108e+03,9.780218e-02,8.886257e-01,8.886327e-01,7.051061e-05,-7.800253e-09,2.995575e+01,2.480807e+01,5.147682e+00,3.060092e+01,1.706693e+02
1.842841e+05,2.132918e+00,8.460108e+03,9.791792e-02,8.886276e-01,8.886327e-01,7.043261e-05,-7.800253e-09,2.995569e+01,2.480801e+01,5.147681e+00,3.060085e+01,1.706753e+02
1.842941e+05,2.133034e+00,8.470109e+03,9.803366e-02,8.886295e-01,8.886326e-01,7.035460e-05,-7.800254e-09,2.995562e+01,2.480794e+01,5.147680e+00,3.060077e+01,1.706813e+02
1.843041e+05,2.133149e+00,8.480109e+03,9.814941e-02,8.886314e-01,8.886325e-01,7.027660e-05,-7.800255e-09,2.995556e+01,2.480788e+01,5.147680e+00,3.060070e+01,1.706874e+02
1.843141e+05,2.133265e+00,8.490109e+03,9.826515e-02,8.886334e-01,8.886325e-01,7.019859e-05,-7.800255e-09,2.995550e+01,2.480782e+01,5.147679e+00,3.060062e+01,1.706934e+02
1.843241e+05,2.133381e+00,8.500109e+03,9.838089e-02,8.886353e-01,8.886324e-01,7.012059e-05,-7.800256e-09,2.995543e+01,2.480775e+01,5.147678e+00,3.060054e+01,1.706994e+02
1.843341e+05,2.133497e+00,8.510109e+03,9.849663e-02,8.886372e-01,8.886323e-01,7.004259e-05,-7.800256e-09,2.995537e+01,2.480769e+01,5.147678e+00,3.060047e+01,1.707054e+02
1.843441e+05,2.133612e+00,8.520109e+03,9.861238e-02,8.886391e-01,8.886322e-01,6.996458e-05,-7.800257e-09,2.995531e+01,2.480763e+01,5.147677e+00,3.060039e+01,1.707114e+02
1.843541e+05,2.133728e+00,8.530109e+03,9.872812e-02,8.886410e-01,8.886322e-01,6.988658e-05,-7.800258e-09,2.995524e+01,2.480757e+01,5.147676e+00,3.060032e+01,1.707174e+02
1.843641e+05,2.133844e+00,8.540110e+03,9.884386e-02,8.886429e-01,8.886321e-01,6.980858e-05,-7.800258e-09,2.995518e+01,2.480750e+01,5.147675e+00,3.060024e+01,1.707234e+02
1.843741e+05,2.133960e+00,8.550110e+03,9.895960e-02,8.886449e-01,8.886320e-01,6.973057e-05,-7.800259e-09,2.995511e+01,2.480744e+01,5.147675e+00,3.060016e+01,1.707294e+02
1.843841e+05,2.134075e+00,8.560110e+03,9.907534e-02,8.886468e-01,8.886320e-01,6.965257e-05,-7.800260e-09,2.995505e+01,2.480738e+01,5.147674e+00,3.060009e+01,1.707354e+02
1.843941e+05,2.134191e+00,8.570110e+03,9.919109e-02,8.886487e-01,8.886319e-01,6.957457e-05,-7.800260e-09,2.995499e+01,2.480731e+01,5.147673e+00,3.060001e+01,1.707414e+02
1.844041e+05,2.134307e+00,8.580110e+03,9.930683e-02,8.886506e-01,8.886318e-01,6.949656e-05,-7.800261e-09,2.995492e+01,2.480725e+01,5.147673e+00,3.059994e+01,1.707474e+02
1.844141e+05,2.134423e+00,8.590110e+03,9.942257e-02,8.886525e-01,8.886318e-01,6.941856e-05,-7.800261e-09,2.995486e+01,2.480719e+01,5.147672e+00,3.059986e+01,1.707534e+02
1.844241e+05,2.134538e+00,8.600110e+03,9.953831e-02,8.886545e-01,8.886317e-01,6.934056e-05,-7.800262e-09,2.995480e+01,2.480713e+01,5.147671e+00,3.059978e+01,1.707594e+02
1.844341e+05,2.134654e+00,8.610110e+03,9.965406e-02,8.886564e-01,8.886316e-01,6.926255e-05,-7.800263e-09,2.995473e+01,2.480706e+01,5.147671e+00,3.059971e+01,1.707654e+02
1.844441e+05,2.134770e+00,8.620111e+03,9.976980e-02,8.886583e-01,8.886316e-01,6.918455e-05,-7.800263e-09,2.995467e+01,2.480700e+01,5.147670e+00,3.059963e+01,1.707714e+02
1.844541e+05,2.134886e+00,8.630111e+03,9.988554e-02,8.886602e-01,8.886315e-01,6.910654e-05,-7.800264e-09,2.995461e+01,2.480694e+01,5.147669e+00,3.059956e+01,1.707774e+02
1.844641e+05,2.135001e+00,8.640111e+03,1.000013e-01,8.886621e-01,8.886314e-01,6.902854e-05,-7.800264e-09,2.995454e+01,2.480687e+01,5.147669e+00,3.059948e+01,1.707834e+02
1.844741e+05,2.135117e+00,8.650111e+03,1.001170e-01,8.886640e-01,8.886313e-01,6.895054e-05,-7.800265e-09,2.995448e+01,2.480681e+01,5.147668e+00,3.059940e+01,1.707894e+02
1.844841e+05,2.135233e+00,8.660111e+03,1.002328e-01,8.886660e-01,8.886313e-01,6.887253e-05,-7.800266e-09,2.995442e+01,2.480675e+01,5.147667e+00,3.059933e+01,1.707954e+02
1.844941e+05,2.135349e+00,8.670111e+03,1.003485e-01,8.886679e-01,8.886312e-01,6.879453e-05,-7.800266e-09,2.995435e+01,2.480669e+01,5.147667e+00,3.059925e+01,1.708014e+02
1.845041e+05,2.135464e+00,8.680111e+03,1.004643e-01,8.886698e-01,8.886311e-01,6.871653e-05,-7.800267e-09,2.995429e+01,2.480662e+01,5.147666e+00,3.059918e+01,1.708074e+02
1.845141e+05,2.135580e+00,8.690111e+03,1.005800e-01,8.886717e-01,8.886311e-01,6.863852e-05,-7.800267e-09,2.995423e+01,2.480656e+01,5.147665e+00,3.059910e+01,1.708134e+02
1.845241e+05,2.135696e+00,8.700112e+03,1.006957e-01,8.886736e-01,8.886310e-01,6.856052e-05,-7.800268e-09,2.995416e+01,2.480650e+01,5.147664e+00,3.059902e+01,1.708194e+02
1.845341e+05,2.135811e+00,8.710112e+03,1.008115e-01,8.886755e-01,8.886309e-01,6.848252e-05,-7.800269e-09,2.995410e+01,2.480644e+01,5.147664e+00,3.059895e+01,1.708254e+02
1.845441e+05,2.135927e+00,8.720112e+03,1.009272e-01,8.886775e-01,8.886309e-01,6.840451e-05,-7.800269e-09,2.995404e+01,2.480637e+01,5.147663e+00,3.059887e+01,1.708314e+02
1.845541e+05,2.136043e+00,8.730112e+03,1.010430e-01,8.886794e-01,8.886308e-01,6.832651e-05,-7.800270e-09,2.995397e+01,2.480631e+01,5.147662e+00,3.059880e+01,1.708374e+02
1.845641e+05,2.136159e+00,8.740112e+03,1.011587e-01,8.886813e-01,8.886307e-01,6.824850e-05,-7.800270e-09,2.995391e+01,2.480625e+01,5.147662e+00,3.059872e+01,1.708434e+02
1.845741e+05,2.136274e+00,8.750112e+03,1.012744e-01,8.886832e-01,8.886307e-01,6.817050e-05,-7.800271e-09,2.995385e+01,2.480618e+01,5.147661e+00,3.059864e+01,1.708494e+02
1.845841e+05,2.136390e+00,8.760112e+03,1.013902e-01,8.886851e-01,8.886306e-01,6.809250e-05,-7.800272e-09,2.995378e+01,2.480612e+01,5.147660e+00,3.059857e+01,1.708554e+02
1.845941e+05,2.136506e+00,8.770112e+03,1.015059e-01,8.886870e-01,8.886305e-01,6.801449e-05,-7.800272e-09,2.995372e+01,2.480606e+01,5.147660e+00,3.059849e+01,1.708614e+02
1.846041e+05,2.136622e+00,8.780113e+03,1.016217e-01,8.886890e-01,8.886304e-01,6.793649e-05,-7.800273e-09,2.995365e+01,2.480600e+01,5.147659e+00,3.059842e+01,1.708674e+02
1.846141e+05,2.136737e+00,8.790113e+03,1.017374e-01,8.886909e-01,8.886304e-01,6.785849e-05,-7.800274e-09,2.995359e+01,2.480593e+01,5.147658e+00,3.059834e+01,1.708734e+02
1.846241e+05,2.136853e+00,8.800113e+03,1.018532e-01,8.886928e-01,8.886303e-01,6.778048e-05,-7.800274e-09,2.995353e+01,2.480587e+01,5.147658e+00,3.059826e+01,1.708794e+02
1.846341e+05,2.136969e+00,8.810113e+03,1.019689e-01,8.886947e-01,8.886302e-01,6.770248e-05,-7.800275e-09,2.995346e+01,2.480581e+01,5.147657e+00,3.059819e+01,1.708854e+02
1.846441e+05,2.137085e+00,8.820113e+03,1.020846e-01,8.886966e-01,8.886302e-01,6.762447e-05,-7.800275e-09,2.995340e+01,2.480574e+01,5.147656e+00,3.059811e+01,1.708914e+02
1.846541e+05,2.137200e+00,8.830113e+03,1.022004e-01,8.886985e-01,8.886301e-01,6.754647e-05,-7.800276e-09,2.995334e+01,2.480568e+01,5.147655e+00,3.059803e+01,1.708974e+02
1.846641e+05,2.137316e+00,8.840113e+03,1.023161e-01,8.886987e-01,8.886300e-01,6.746847e-05,-7.800277e-09,2.995335e+01,2.480558e+01,5.147764e+00,3.059806e+01,1.709029e+02
1.846741e+05,2.137432e+00,8.850113e+03,1.024319e-01,8.886975e-01,8.886300e-01,6.739046e-05,-7.800277e-09,2.995341e+01,2.480546e+01,5.147954e+00,3.059815e+01,1.709079e+02
1.846841e+05,2.137548e+00,8.860114e+03,1.025476e-01,8.886963e-01,8.886299e-01,6.731246e-05,-7.800278e-09,2.995347e+01,2.480533e+01,5.148144e+00,3.059825e+01,1.709129e+02
1.846941e+05,2.137663e+00,8.870114e+03,1.026634e-01,8.886952e-01,8.886298e-01,6.723446e-05,-7.800278e-09,2.995354e+01,2.480520e+01,5.148335e+00,3.059834e+01,1.709178e+02
1.847041e+05,2.137779e+00,8.880114e+03,1.027791e-01,8.886940e-01,8.886298e-01,6.715645e-05,-7.800279e-09,2.995360e+01,2.480508e+01,5.148525e+00,3.059844e+01,1.709228e+02
1.847141e+05,2.137895e+00,8.890114e+03,1.028948e-01,8.886928e-01,8.886297e-01,6.707845e-05,-7.800280e-09,2.995366e+01,2.480495e+01,5.148715e+00,3.059853e+01,1.709278e+02
1.847241e+05,2.138011e+00,8.900114e+03,1.030106e-01,8.886916e-01,8.886296e-01,6.700044e-05,-7.800280e-09,2.995373e+01,2.480482e+01,5.148905e+00,3.059863e+01,1.709328e+02
1.847341e+05,2.138126e+00,8.910114e+03,1.031263e-01,8.886905e-01,8.886295e-01,6.692244e-05,-7.800281e-09,2.995379e+01,2.480469e+01,5.149096e+00,3.059872e+01,1.709378e+02
1.847441e+05,2.138242e+00,8.920114e+03,1.032421e-01,8.886893e-01,8.886295e-01,6.684444e-05,-7.800281e-09,2.995385e+01,2.480457e+01,5.149286e+00,3.059882e+01,1.709428e+02
1.847541e+05,2.138358e+00,8.930115e+03,1.033578e-01,8.886881e-01,8.886294e-01,6.676643e-05,-7.800282e-09,2.995392e+01,2.480444e+01,5.149476e+00,3.059891e+01,1.709478e+02
1.847641e+05,2.138474e+00,8.940115e+03,1.034735e-01,8.886869e-01,8.886293e-01,6.668843e-05,-7.800283e-09,2.995398e+01,2.480431e+01,5.149666e+00,3.059901e+01,1.709528e+02
1.847741e+05,2.138589e+00,8.950115e+03,1.035893e-01,8.886858e-01,8.886293e-01,6.661042e-05,-7.800283e-09,2.995404e+01,2.480419e+01,5.149857e+00,3.059910e+01,1.709578e+02
1.847841e+05,2.138705e+00,8.960115e+03,1.037050e-01,8.886846e-01,8.886292e-01,6.653242e-05,-7.800284e-09,2.995411e+01,2.480406e+01,5.150047e+00,3.059920e+01,1.709628e+02
1.847941e+05,2.138821e+00,8.970115e+03,1.038208e-01,8.886834e-01,8.886291e-01,6.645442e-05,-7.800284e-09,2.995417e+01,2.480393e+01,5.150237e+00,3.059929e+01,1.709678e+02
1.848041e+05,2.138937e+00,8.980115e+03,1.039365e-01,8.886822e-01,8.886291e-01,6.637641e-05,-7.800285e-09,2.995423e+01,2.480381e+01,5.150427e+00,3.059939e+01,1.709728e+02
1.848141e+05,2.139052e+00,8.990115e+03,1.040523e-01,8.886811e-01,8.886290e-01,6.629841e-05,-7.800286e-09,2.995430e+01,2.480368e+01,5.150618e+00,3.059948e+01,1.709778e+02
1.848241e+05,2.139168e+00,9.000115e+03,1.041680e-01,8.886799e-01,8.886289e-01,6.622041e-05,-7.800286e-09,2.995436e+01,2.480355e+01,5.150808e+00,3.059958e+01,1.709828e+02
1.848341e+05,2.139284e+00,9.010116e+03,1.042837e-01,8.886787e-01,8.886289e-01,6.614240e-05,-7.800287e-09,2.995442e+01,2.480343e+01,5.150998e+00,3.059967e+01,1.709878e+02
1.848441e+05,2.139399e+00,9.020116e+03,1.043995e-01,8.886775e-01,8.886288e-01,6.606440e-05,-7.800288e-09,2.995449e+01,2.480330e+01,5.151188e+00,3.059976e+01,1.709928e+02
1.848541e+05,2.139515e+00,9.030116e+03,1.045152e-01,8.886763e-01,8.886287e-01,6.598639e-05,-7.800288e-09,2.995455e+01,2.480317e+01,5.151379e+00,3.059986e+01,1.709978e+02
1.848641e+05,2.139631e+00,9.040116e+03,1.046310e-01,8.886752e-01,8.886286e-01,6.590839e-05,-7.800289e-09,2.995461e+01,2.480305e+01,5.151569e+00,3.059995e+01,1.710028e+02
1.848741e+05,2.139747e+00,9.050116e+03,1.047467e-01,8.886740e-01,8.886286e-01,6.583039e-05,-7.800289e-09,2.995468e+01,2.480292e+01,5.151759e+00,3.060005e+01,1.710078e+02
1.848841e+05,2.139862e+00,9.060116e+03,1.048625e-01,8.886728e-01,8.886285e-01,6.575238e-05,-7.800290e-09,2.995474e+01,2.480279e+01,5.151949e+00,3.060014e+01,1.710128e+02
1.848941e+05,2.139978e+00,9.070116e+03,1.049782e-01,8.886716e-01,8.886284e-01,6.567438e-05,-7.800291e-09,2.995481e+01,2.480267e+01,5.152140e+00,3.060024e+01,1.710178e+02
1.849041e+05,2.140094e+00,9.080116e+03,1.050939e-01,8.886705e-01,8.886284e-01,6.559637e-05,-7.800291e-09,2.995487e+01,2.480254e+01,5.152330e+00,3.060033e+01,1.710228e+02
1.849141e+05,2.140210e+00,9.090117e+03,1.052097e-01,8.886693e-01,8.886283e-01,6.551837e-05,-7.800292e-09,2.995493e+01,2.480241e+01,5.152520e+00,3.060043e+01,1.710278e+02
1.849241e+05,2.140325e+00,9.100117e+03,1.053254e-01,8.886681e-01,8.886282e-01,6.544037e-05,-7.800292e-09,2.995500e+01,2.480229e+01,5.152710e+00,3.060052e+01,1.710328e+02
1.849341e+05,2.140441e+00,9.110117e+03,1.054412e-01,8.886669e-01,8.886282e-01,6.536236e-05,-7.800293e-09,2.995506e+01,2.480216e+01,5.152901e+00,3.060062e+01,1.710378e+02
1.849441e+05,2.140557e+00,9.120117e+03,1.055569e-01,8.886658e-01,8.886281e-01,6.528436e-05,-7.800294e-09,2.995512e+01,2.480203e+01,5.153091e+00,3.060071e+01,1.710428e+02
1.849541e+05,2.140673e+00,9.130117e+03,1.056727e-01,8.886646e-01,8.886280e-01,6.520635e-05,-7.800294e-09,2.995519e+01,2.480190e+01,5.153281e+00,3.060081e+01,1.710478e+02
1.849641e+05,2.140788e+00,9.140117e+03,1.057884e-01,8.886634e-01,8.886279e-01,6.512835e-05,-7.800295e-09,2.995525e+01,2.480178e+01,5.153471e+00,3.060090e+01,1.710528e+02
1.849741e+05,2.140904e+00,9.150117e+03,1.059041e-01,8.886622e-01,8.886279e-01,6.505035e-05,-7.800295e-09,2.995531e+01,2.480165e+01,5.153662e+00,3.060100e+01,1.710578e+02
1.849841e+05,2.141020e+00,9.160117e+03,1.060199e-01,8.886611e-01,8.886278e-01,6.497234e-05,-7.800296e-09,2.995538e+01,2.480152e+01,5.153852e+00,3.060109e+01,1.710628e+02
1.849941e+05,2.141136e+00,9.170118e+03,1.061356e-01,8.886599e-01,8.886277e-01,6.489434e-05,-7.800297e-09,2.995544e+01,2.480140e+01,5.154042e+00,3.060119e+01,1.710678e+02
1.850041e+05,2.141251e+00,9.180118e+03,1.062514e-01,8.886587e-01,8.886277e-01,6.481634e-05,-7.800297e-09,2.995550e+01,2.480127e+01,5.154232e+00,3.060128e+01,1.710728e+02
1.850141e+05,2.141367e+00,9.190118e+03,1.063671e-01,8.886575e-01,8.886276e-01,6.473833e-05,-7.800298e-09,2.995557e+01,2.480114e+01,5.154423e+00,3.060138e+01,1.710778e+02
1.850241e+05,2.141483e+00,9.200118e+03,1.064828e-01,8.886564e-01,8.886275e-01,6.466033e-05,-7.800298e-09,2.995563e+01,2.480102e+01,5.154613e+00,3.060147e+01,1.710828e+02
1.850341e+05,2.141599e+00,9.210118e+03,1.065986e-01,8.886552e-01,8.886275e-01,6.458232e-05,-7.800299e-09,2.995569e+01,2.480089e+01,5.154803e+00,3.060157e+01,1.710878e+02
1.850441e+05,2.141714e+00,9.220118e+03,1.067143e-01,8.886540e-01,8.886274e-01,6.450432e-05,-7.800300e-09,2.995576e+01,2.480076e+01,5.154993e+00,3.060166e+01,1.710928e+02
1.850541e+05,2.141830e+00,9.230118e+03,1.068301e-01,8.886528e-01,8.886273e-01,6.442632e-05,-7.800300e-09,2.995582e+01,2.480064e+01,5.155184e+00,3.060176e+01,1.710978e+02
1.850641e+05,2.141946e+00,9.240118e+03,1.069458e-01,8.886516e-01,8.886273e-01,6.434831e-05,-7.800301e-09,2.995588e+01,2.480051e+01,5.155374e+00,3.060185e+01,1.711028e+02
1.850741e+05,2.142062e+00,9.250119e+03,1.070616e-01,8.886505e-01,8.886272e-01,6.427031e-05,-7.800302e-09,2.995595e+01,2.480038e+01,5.155564e+00,3.060195e+01,1.711078e+02
1.850841e+05,2.142177e+00,9.260119e+03,1.071773e-01,8.886493e-01,8.886271e-01,6.419230e-05,-7.800302e-09,2.995601e+01,2.480026e+01,5.155754e+00,3.060204e+01,1.711128e+02
1.850941e+05,2.142293e+00,9.270119e+03,1.072930e-01,8.886481e-01,8.886270e-01,6.411430e-05,-7.800303e-09,2.995607e+01,2.480013e+01,5.155945e+00,3.060214e+01,1.711177e+02
1.851041e+05,2.142409e+00,9.280119e+03,1.074088e-01,8.886469e-01,8.886270e-01,6.403629e-05,-7.800303e-09,2.995614e+01,2.480000e+01,5.156135e+00,3.060223e+01,1.711227e+02
1.851141e+05,2.142525e+00,9.290119e+03,1.075245e-01,8.886458e-01,8.886269e-01,6.395829e-05,-7.800304e-09,2.995620e+01,2.479988e+01,5.156325e+00,3.060233e+01,1.711277e+02
1.851241e+05,2.142640e+00,9.300119e+03,1.076403e-01,8.886446e-01,8.886268e-01,6.388029e-05,-7.800305e-09,2.995626e+01,2.479975e+01,5.156515e+00,3.060242e+01,1.711327e+02
1.851341e+05,2.142756e+00,9.310119e+03,1.077560e-01,8.886434e-01,8.886268e-01,6.380228e-05,-7.800305e-09,2.995633e+01,2.479962e+01,5.156706e+00,3.060252e+01,1.711377e+02
1.851441e+05,2.142872e+00,9.320120e+03,1.078718e-01,8.886422e-01,8.886267e-01,6.372428e-05,-7.800306e-09,2.995639e+01,2.479949e+01,5.156896e+00,3.060261e+01,1.711427e+02
1.851541e+05,2.142987e+00,9.330120e+03,1.079875e-01,8.886411e-01,8.886266e-01,6.364627e-05,-7.800306e-09,2.995645e+01,2.479937e+01,5.157086e+00,3.060271e+01,1.711477e+02
1.851641e+05,2.143103e+00,9.340120e+03,1.081032e-01,8.886399e-01,8.886266e-01,6.356827e-05,-7.800307e-09,2.995652e+01,2.479924e+01,5.157276e+00,3.060280e+01,1.711527e+02
1.851741e+05,2.143219e+00,9.350120e+03,1.082190e-01,8.886387e-01,8.886265e-01,6.349027e-05,-7.800308e-09,2.995658e+01,2.479911e+01,5.157467e+00,3.060290e+01,1.711577e+02
1.851841e+05,2.143335e+00,9.360120e+03,1.083347e-01,8.886375e-01,8.886264e-01,6.341226e-05,-7.800308e-09,2.995664e+01,2.479899e+01,5.157657e+00,3.060299e+01,1.711627e+02
