Repository: brandonlampe/CS_Data

# Repository for Crushed Salt Data
**Grant No: 456417**

This is a work in progress!

## Repository Content

### Directory Names
A uniform namining structure still in progress, but in general directories are named according to the following:
 - Names contain no spaces, a single underscore "_" will be used as a file name seperator.
 - Files are for the Crushed Salt Project (CSP); therefore, the first three charaters of each file are "CSP".
 - Folders are organized by which frame the test was performed on i.e., A2 or A3.
 - The fifth and sixth charaters of each file name will therefore be "A" followed by the frame number.

File: UNM_WP_HY_175_11/STAGE02/CREEP_FIT/175_11_STAGE02_CREEP_OUT.csv (part 6 of 67)
Analysis by Brandon Lampe, performed on: 2016/08/19 14:24:52
Experimental results below begin at: 2016/08/12 15:03:15
Duration (sec),Duration (day),Elapsed Time (sec),Elapsed Time (day),Interpolated Fractional Density,Fit to Fractional Density,Fit to Volume Strain,Fit to Volume Strain Rate (1/sec),Confining Pressure (MPa),Pore Pressure (MPa),Terzaghi Pressure (MPa),Solid Pressure (MPa),Temperature (C))
1.875442e+05,2.170650e+00,1.172015e+04,1.356499e-01,8.887037e-01,8.886101e-01,4.500313e-05,-7.800452e-09,2.994490e+01,2.478174e+01,5.163152e+00,3.059150e+01,1.717000e+02
1.875542e+05,2.170766e+00,1.173015e+04,1.357656e-01,8.887056e-01,8.886100e-01,4.492512e-05,-7.800452e-09,2.994490e+01,2.478162e+01,5.163279e+00,3.059150e+01,1.717000e+02
1.875642e+05,2.170881e+00,1.174015e+04,1.358814e-01,8.887076e-01,8.886099e-01,4.484712e-05,-7.800453e-09,2.994490e+01,2.478149e+01,5.163406e+00,3.059151e+01,1.717000e+02
1.875742e+05,2.170997e+00,1.175015e+04,1.359971e-01,8.887095e-01,8.886099e-01,4.476911e-05,-7.800454e-09,2.994490e+01,2.478136e+01,5.163533e+00,3.059151e+01,1.717000e+02
1.875842e+05,2.171113e+00,1.176015e+04,1.361129e-01,8.887115e-01,8.886098e-01,4.469111e-05,-7.800454e-09,2.994490e+01,2.478124e+01,5.163659e+00,3.059151e+01,1.717000e+02
1.875942e+05,2.171229e+00,1.177015e+04,1.362286e-01,8.887134e-01,8.886097e-01,4.461310e-05,-7.800455e-09,2.994490e+01,2.478111e+01,5.163786e+00,3.059152e+01,1.717000e+02
1.876042e+05,2.171344e+00,1.178015e+04,1.363443e-01,8.887154e-01,8.886097e-01,4.453510e-05,-7.800455e-09,2.994490e+01,2.478098e+01,5.163913e+00,3.059152e+01,1.717000e+02
1.876142e+05,2.171460e+00,1.179015e+04,1.364601e-01,8.887173e-01,8.886096e-01,4.445709e-05,-7.800456e-09,2.994490e+01,2.478086e+01,5.164040e+00,3.059152e+01,1.717000e+02
1.876242e+05,2.171576e+00,1.180015e+04,1.365758e-01,8.887193e-01,8.886095e-01,4.437909e-05,-7.800457e-09,2.994490e+01,2.478073e+01,5.164167e+00,3.059153e+01,1.717000e+02
1.876342e+05,2.171692e+00,1.181015e+04,1.366916e-01,8.887212e-01,8.886094e-01,4.430108e-05,-7.800457e-09,2.994490e+01,2.478060e+01,5.164294e+00,3.059153e+01,1.717000e+02
1.876442e+05,2.171807e+00,1.182015e+04,1.368073e-01,8.887232e-01,8.886094e-01,4.422307e-05,-7.800458e-09,2.994490e+01,2.478048e+01,5.164420e+00,3.059153e+01,1.717000e+02
1.876542e+05,2.171923e+00,1.183015e+04,1.369231e-01,8.887251e-01,8.886093e-01,4.414507e-05,-7.800458e-09,2.994490e+01,2.478035e+01,5.164547e+00,3.059154e+01,1.717000e+02
1.876642e+05,2.172039e+00,1.184015e+04,1.370388e-01,8.887262e-01,8.886092e-01,4.406706e-05,-7.800459e-09,2.994507e+01,2.478028e+01,5.164790e+00,3.059173e+01,1.716996e+02
1.876742e+05,2.172155e+00,1.185015e+04,1.371545e-01,8.887259e-01,8.886092e-01,4.398906e-05,-7.800460e-09,2.994547e+01,2.478028e+01,5.165190e+00,3.059218e+01,1.716986e+02
1.876842e+05,2.172270e+00,1.186015e+04,1.372703e-01,8.887257e-01,8.886091e-01,4.391105e-05,-7.800460e-09,2.994587e+01,2.478028e+01,5.165591e+00,3.059263e+01,1.716976e+02
1.876942e+05,2.172386e+00,1.187015e+04,1.373860e-01,8.887255e-01,8.886090e-01,4.383305e-05,-7.800461e-09,2.994627e+01,2.478028e+01,5.165991e+00,3.059308e+01,1.716966e+02
1.877042e+05,2.172502e+00,1.188015e+04,1.375018e-01,8.887252e-01,8.886090e-01,4.375504e-05,-7.800462e-09,2.994667e+01,2.478028e+01,5.166391e+00,3.059354e+01,1.716956e+02
1.877142e+05,2.172618e+00,1.189015e+04,1.376175e-01,8.887250e-01,8.886089e-01,4.367703e-05,-7.800462e-09,2.994707e+01,2.478028e+01,5.166792e+00,3.059399e+01,1.716946e+02
1.877242e+05,2.172733e+00,1.190015e+04,1.377332e-01,8.887248e-01,8.886088e-01,4.359903e-05,-7.800463e-09,2.994747e+01,2.478028e+01,5.167192e+00,3.059444e+01,1.716936e+02
1.877342e+05,2.172849e+00,1.191015e+04,1.378490e-01,8.887245e-01,8.886087e-01,4.352102e-05,-7.800463e-09,2.994787e+01,2.478028e+01,5.167593e+00,3.059489e+01,1.716926e+02
1.877442e+05,2.172965e+00,1.192015e+04,1.379647e-01,8.887243e-01,8.886087e-01,4.344302e-05,-7.800464e-09,2.994827e+01,2.478028e+01,5.167993e+00,3.059535e+01,1.716916e+02
1.877542e+05,2.173080e+00,1.193015e+04,1.380805e-01,8.887240e-01,8.886086e-01,4.336501e-05,-7.800465e-09,2.994867e+01,2.478028e+01,5.168394e+00,3.059580e+01,1.716906e+02
1.877642e+05,2.173196e+00,1.194015e+04,1.381962e-01,8.887238e-01,8.886085e-01,4.328701e-05,-7.800465e-09,2.994907e+01,2.478028e+01,5.168794e+00,3.059625e+01,1.716896e+02
1.877742e+05,2.173312e+00,1.195015e+04,1.383120e-01,8.887236e-01,8.886085e-01,4.320900e-05,-7.800466e-09,2.994947e+01,2.478028e+01,5.169195e+00,3.059670e+01,1.716886e+02
1.877842e+05,2.173428e+00,1.196015e+04,1.384277e-01,8.887233e-01,8.886084e-01,4.313100e-05,-7.800466e-09,2.994987e+01,2.478028e+01,5.169595e+00,3.059715e+01,1.716876e+02
1.877942e+05,2.173543e+00,1.197015e+04,1.385434e-01,8.887231e-01,8.886083e-01,4.305299e-05,-7.800467e-09,2.995027e+01,2.478028e+01,5.169996e+00,3.059761e+01,1.716866e+02
1.878042e+05,2.173659e+00,1.198015e+04,1.386592e-01,8.887229e-01,8.886083e-01,4.297498e-05,-7.800468e-09,2.995067e+01,2.478028e+01,5.170396e+00,3.059806e+01,1.716856e+02
1.878142e+05,2.173775e+00,1.199015e+04,1.387749e-01,8.887226e-01,8.886082e-01,4.289698e-05,-7.800468e-09,2.995107e+01,2.478028e+01,5.170797e+00,3.059851e+01,1.716846e+02
1.878242e+05,2.173891e+00,1.200015e+04,1.388907e-01,8.887224e-01,8.886081e-01,4.281897e-05,-7.800469e-09,2.995147e+01,2.478028e+01,5.171197e+00,3.059896e+01,1.716836e+02
1.878342e+05,2.174006e+00,1.201015e+04,1.390064e-01,8.887222e-01,8.886081e-01,4.274097e-05,-7.800469e-09,2.995187e+01,2.478028e+01,5.171598e+00,3.059941e+01,1.716826e+02
1.878442e+05,2.174122e+00,1.202015e+04,1.391222e-01,8.887219e-01,8.886080e-01,4.266296e-05,-7.800470e-09,2.995227e+01,2.478028e+01,5.171998e+00,3.059987e+01,1.716816e+02
1.878542e+05,2.174238e+00,1.203015e+04,1.392379e-01,8.887217e-01,8.886079e-01,4.258496e-05,-7.800471e-09,2.995267e+01,2.478028e+01,5.172399e+00,3.060032e+01,1.716806e+02
1.878642e+05,2.174354e+00,1.204015e+04,1.393536e-01,8.887215e-01,8.886078e-01,4.250695e-05,-7.800471e-09,2.995308e+01,2.478028e+01,5.172799e+00,3.060077e+01,1.716796e+02
1.878742e+05,2.174469e+00,1.205015e+04,1.394694e-01,8.887212e-01,8.886078e-01,4.242894e-05,-7.800472e-09,2.995348e+01,2.478028e+01,5.173200e+00,3.060122e+01,1.716786e+02
1.878842e+05,2.174585e+00,1.206015e+04,1.395851e-01,8.887210e-01,8.886077e-01,4.235094e-05,-7.800472e-09,2.995388e+01,2.478028e+01,5.173600e+00,3.060168e+01,1.716776e+02
1.878942e+05,2.174701e+00,1.207015e+04,1.397009e-01,8.887207e-01,8.886076e-01,4.227293e-05,-7.800473e-09,2.995428e+01,2.478028e+01,5.174001e+00,3.060213e+01,1.716765e+02
1.879042e+05,2.174817e+00,1.208015e+04,1.398166e-01,8.887205e-01,8.886076e-01,4.219493e-05,-7.800474e-09,2.995468e+01,2.478028e+01,5.174401e+00,3.060258e+01,1.716755e+02
1.879142e+05,2.174932e+00,1.209016e+04,1.399324e-01,8.887203e-01,8.886075e-01,4.211692e-05,-7.800474e-09,2.995508e+01,2.478028e+01,5.174802e+00,3.060303e+01,1.716745e+02
1.879242e+05,2.175048e+00,1.210016e+04,1.400481e-01,8.887200e-01,8.886074e-01,4.203892e-05,-7.800475e-09,2.995548e+01,2.478028e+01,5.175202e+00,3.060348e+01,1.716735e+02
1.879342e+05,2.175164e+00,1.211016e+04,1.401638e-01,8.887198e-01,8.886074e-01,4.196091e-05,-7.800476e-09,2.995588e+01,2.478028e+01,5.175603e+00,3.060394e+01,1.716725e+02
1.879442e+05,2.175280e+00,1.212016e+04,1.402796e-01,8.887196e-01,8.886073e-01,4.188290e-05,-7.800476e-09,2.995628e+01,2.478028e+01,5.176003e+00,3.060439e+01,1.716715e+02
1.879542e+05,2.175395e+00,1.213016e+04,1.403953e-01,8.887193e-01,8.886072e-01,4.180490e-05,-7.800477e-09,2.995668e+01,2.478028e+01,5.176404e+00,3.060484e+01,1.716705e+02
1.879642e+05,2.175511e+00,1.214016e+04,1.405111e-01,8.887191e-01,8.886072e-01,4.172689e-05,-7.800477e-09,2.995708e+01,2.478028e+01,5.176804e+00,3.060529e+01,1.716695e+02
1.879742e+05,2.175627e+00,1.215016e+04,1.406268e-01,8.887189e-01,8.886071e-01,4.164889e-05,-7.800478e-09,2.995748e+01,2.478028e+01,5.177205e+00,3.060575e+01,1.716685e+02
1.879842e+05,2.175743e+00,1.216016e+04,1.407425e-01,8.887186e-01,8.886070e-01,4.157088e-05,-7.800479e-09,2.995788e+01,2.478028e+01,5.177605e+00,3.060620e+01,1.716675e+02
1.879942e+05,2.175858e+00,1.217016e+04,1.408583e-01,8.887184e-01,8.886069e-01,4.149288e-05,-7.800479e-09,2.995828e+01,2.478028e+01,5.178006e+00,3.060665e+01,1.716665e+02
1.880042e+05,2.175974e+00,1.218016e+04,1.409740e-01,8.887182e-01,8.886069e-01,4.141487e-05,-7.800480e-09,2.995868e+01,2.478028e+01,5.178406e+00,3.060710e+01,1.716655e+02
1.880142e+05,2.176090e+00,1.219016e+04,1.410898e-01,8.887179e-01,8.886068e-01,4.133686e-05,-7.800480e-09,2.995908e+01,2.478028e+01,5.178807e+00,3.060755e+01,1.716645e+02
1.880242e+05,2.176206e+00,1.220016e+04,1.412055e-01,8.887177e-01,8.886067e-01,4.125886e-05,-7.800481e-09,2.995948e+01,2.478028e+01,5.179207e+00,3.060801e+01,1.716635e+02
1.880342e+05,2.176321e+00,1.221016e+04,1.413213e-01,8.887174e-01,8.886067e-01,4.118085e-05,-7.800482e-09,2.995988e+01,2.478028e+01,5.179608e+00,3.060846e+01,1.716625e+02
1.880442e+05,2.176437e+00,1.222016e+04,1.414370e-01,8.887172e-01,8.886066e-01,4.110285e-05,-7.800482e-09,2.996028e+01,2.478028e+01,5.180008e+00,3.060891e+01,1.716615e+02
1.880542e+05,2.176553e+00,1.223016e+04,1.415527e-01,8.887170e-01,8.886065e-01,4.102484e-05,-7.800483e-09,2.996068e+01,2.478028e+01,5.180409e+00,3.060936e+01,1.716605e+02
1.880642e+05,2.176668e+00,1.224016e+04,1.416685e-01,8.887167e-01,8.886065e-01,4.094683e-05,-7.800483e-09,2.996109e+01,2.478028e+01,5.180809e+00,3.060982e+01,1.716595e+02
1.880742e+05,2.176784e+00,1.225016e+04,1.417842e-01,8.887165e-01,8.886064e-01,4.086883e-05,-7.800484e-09,2.996149e+01,2.478028e+01,5.181210e+00,3.061027e+01,1.716585e+02
1.880842e+05,2.176900e+00,1.226016e+04,1.419000e-01,8.887163e-01,8.886063e-01,4.079082e-05,-7.800485e-09,2.996189e+01,2.478028e+01,5.181610e+00,3.061072e+01,1.716575e+02
1.880942e+05,2.177016e+00,1.227016e+04,1.420157e-01,8.887160e-01,8.886063e-01,4.071282e-05,-7.800485e-09,2.996229e+01,2.478028e+01,5.182011e+00,3.061117e+01,1.716565e+02
1.881042e+05,2.177131e+00,1.228016e+04,1.421315e-01,8.887158e-01,8.886062e-01,4.063481e-05,-7.800486e-09,2.996269e+01,2.478028e+01,5.182411e+00,3.061162e+01,1.716555e+02
1.881142e+05,2.177247e+00,1.229016e+04,1.422472e-01,8.887156e-01,8.886061e-01,4.055681e-05,-7.800486e-09,2.996309e+01,2.478028e+01,5.182812e+00,3.061208e+01,1.716545e+02
1.881242e+05,2.177363e+00,1.230016e+04,1.423629e-01,8.887153e-01,8.886060e-01,4.047880e-05,-7.800487e-09,2.996349e+01,2.478028e+01,5.183212e+00,3.061253e+01,1.716535e+02
1.881342e+05,2.177479e+00,1.231016e+04,1.424787e-01,8.887151e-01,8.886060e-01,4.040079e-05,-7.800488e-09,2.996389e+01,2.478028e+01,5.183613e+00,3.061298e+01,1.716525e+02
1.881442e+05,2.177594e+00,1.232016e+04,1.425944e-01,8.887149e-01,8.886059e-01,4.032279e-05,-7.800488e-09,2.996429e+01,2.478028e+01,5.184013e+00,3.061343e+01,1.716515e+02
1.881542e+05,2.177710e+00,1.233016e+04,1.427102e-01,8.887146e-01,8.886058e-01,4.024478e-05,-7.800489e-09,2.996469e+01,2.478028e+01,5.184414e+00,3.061388e+01,1.716505e+02
1.881642e+05,2.177826e+00,1.234016e+04,1.428259e-01,8.887144e-01,8.886058e-01,4.016678e-05,-7.800490e-09,2.996509e+01,2.478028e+01,5.184814e+00,3.061434e+01,1.716495e+02
1.881742e+05,2.177942e+00,1.235016e+04,1.429416e-01,8.887141e-01,8.886057e-01,4.008877e-05,-7.800490e-09,2.996549e+01,2.478028e+01,5.185215e+00,3.061479e+01,1.716485e+02
1.881842e+05,2.178057e+00,1.236016e+04,1.430574e-01,8.887139e-01,8.886056e-01,4.001076e-05,-7.800491e-09,2.996589e+01,2.478028e+01,5.185615e+00,3.061524e+01,1.716475e+02
1.881942e+05,2.178173e+00,1.237016e+04,1.431731e-01,8.887137e-01,8.886056e-01,3.993276e-05,-7.800491e-09,2.996629e+01,2.478028e+01,5.186016e+00,3.061569e+01,1.716465e+02
1.882042e+05,2.178289e+00,1.238016e+04,1.432889e-01,8.887134e-01,8.886055e-01,3.985475e-05,-7.800492e-09,2.996669e+01,2.478028e+01,5.186416e+00,3.061615e+01,1.716455e+02
1.882142e+05,2.178405e+00,1.239016e+04,1.434046e-01,8.887132e-01,8.886054e-01,3.977675e-05,-7.800493e-09,2.996709e+01,2.478028e+01,5.186817e+00,3.061660e+01,1.716445e+02
1.882242e+05,2.178520e+00,1.240016e+04,1.435204e-01,8.887130e-01,8.886054e-01,3.969874e-05,-7.800493e-09,2.996749e+01,2.478028e+01,5.187217e+00,3.061705e+01,1.716435e+02
1.882342e+05,2.178636e+00,1.241016e+04,1.436361e-01,8.887127e-01,8.886053e-01,3.962073e-05,-7.800494e-09,2.996789e+01,2.478028e+01,5.187618e+00,3.061750e+01,1.716425e+02
1.882442e+05,2.178752e+00,1.242016e+04,1.437518e-01,8.887125e-01,8.886052e-01,3.954273e-05,-7.800494e-09,2.996829e+01,2.478028e+01,5.188018e+00,3.061795e+01,1.716415e+02
1.882542e+05,2.178868e+00,1.243016e+04,1.438676e-01,8.887123e-01,8.886051e-01,3.946472e-05,-7.800495e-09,2.996869e+01,2.478028e+01,5.188419e+00,3.061841e+01,1.716405e+02
1.882642e+05,2.178983e+00,1.244016e+04,1.439833e-01,8.887120e-01,8.886051e-01,3.938672e-05,-7.800496e-09,2.996909e+01,2.478028e+01,5.188819e+00,3.061886e+01,1.716395e+02
1.882742e+05,2.179099e+00,1.245016e+04,1.440991e-01,8.887118e-01,8.886050e-01,3.930871e-05,-7.800496e-09,2.996950e+01,2.478028e+01,5.189220e+00,3.061931e+01,1.716385e+02
1.882842e+05,2.179215e+00,1.246016e+04,1.442148e-01,8.887116e-01,8.886049e-01,3.923070e-05,-7.800497e-09,2.996990e+01,2.478028e+01,5.189620e+00,3.061976e+01,1.716375e+02
1.882942e+05,2.179331e+00,1.247016e+04,1.443306e-01,8.887113e-01,8.886049e-01,3.915270e-05,-7.800497e-09,2.997030e+01,2.478028e+01,5.190021e+00,3.062022e+01,1.716365e+02
1.883042e+05,2.179446e+00,1.248016e+04,1.444463e-01,8.887111e-01,8.886048e-01,3.907469e-05,-7.800498e-09,2.997070e+01,2.478028e+01,5.190421e+00,3.062067e+01,1.716355e+02
1.883142e+05,2.179562e+00,1.249016e+04,1.445620e-01,8.887108e-01,8.886047e-01,3.899669e-05,-7.800499e-09,2.997110e+01,2.478028e+01,5.190822e+00,3.062112e+01,1.716345e+02
1.883242e+05,2.179678e+00,1.250016e+04,1.446778e-01,8.887106e-01,8.886047e-01,3.891868e-05,-7.800499e-09,2.997150e+01,2.478028e+01,5.191222e+00,3.062157e+01,1.716335e+02
1.883342e+05,2.179794e+00,1.251016e+04,1.447935e-01,8.887104e-01,8.886046e-01,3.884067e-05,-7.800500e-09,2.997190e+01,2.478028e+01,5.191623e+00,3.062202e+01,1.716325e+02
1.883442e+05,2.179909e+00,1.252016e+04,1.449093e-01,8.887101e-01,8.886045e-01,3.876267e-05,-7.800500e-09,2.997230e+01,2.478028e+01,5.192023e+00,3.062248e+01,1.716315e+02
1.883542e+05,2.180025e+00,1.253016e+04,1.450250e-01,8.887099e-01,8.886045e-01,3.868466e-05,-7.800501e-09,2.997270e+01,2.478028e+01,5.192423e+00,3.062293e+01,1.716305e+02
1.883642e+05,2.180141e+00,1.254016e+04,1.451408e-01,8.887097e-01,8.886044e-01,3.860666e-05,-7.800502e-09,2.997310e+01,2.478028e+01,5.192824e+00,3.062338e+01,1.716295e+02
1.883742e+05,2.180256e+00,1.255016e+04,1.452565e-01,8.887094e-01,8.886043e-01,3.852865e-05,-7.800502e-09,2.997350e+01,2.478028e+01,5.193224e+00,3.062383e+01,1.716285e+02
1.883842e+05,2.180372e+00,1.256016e+04,1.453722e-01,8.887092e-01,8.886042e-01,3.845064e-05,-7.800503e-09,2.997390e+01,2.478028e+01,5.193625e+00,3.062429e+01,1.716275e+02
1.883942e+05,2.180488e+00,1.257016e+04,1.454880e-01,8.887090e-01,8.886042e-01,3.837264e-05,-7.800504e-09,2.997430e+01,2.478028e+01,5.194025e+00,3.062474e+01,1.716265e+02
1.884042e+05,2.180604e+00,1.258016e+04,1.456037e-01,8.887087e-01,8.886041e-01,3.829463e-05,-7.800504e-09,2.997470e+01,2.478028e+01,5.194426e+00,3.062519e+01,1.716255e+02
1.884142e+05,2.180719e+00,1.259016e+04,1.457195e-01,8.887085e-01,8.886040e-01,3.821663e-05,-7.800505e-09,2.997510e+01,2.478028e+01,5.194826e+00,3.062564e+01,1.716245e+02
1.884242e+05,2.180835e+00,1.260016e+04,1.458352e-01,8.887083e-01,8.886040e-01,3.813862e-05,-7.800505e-09,2.997550e+01,2.478028e+01,5.195227e+00,3.062609e+01,1.716235e+02
1.884342e+05,2.180951e+00,1.261016e+04,1.459509e-01,8.887080e-01,8.886039e-01,3.806061e-05,-7.800506e-09,2.997590e+01,2.478028e+01,5.195627e+00,3.062655e+01,1.716225e+02
1.884442e+05,2.181067e+00,1.262016e+04,1.460667e-01,8.887078e-01,8.886038e-01,3.798261e-05,-7.800507e-09,2.997630e+01,2.478028e+01,5.196028e+00,3.062700e+01,1.716215e+02
1.884542e+05,2.181182e+00,1.263016e+04,1.461824e-01,8.887075e-01,8.886038e-01,3.790460e-05,-7.800507e-09,2.997670e+01,2.478028e+01,5.196428e+00,3.062745e+01,1.716205e+02
1.884642e+05,2.181298e+00,1.264016e+04,1.462982e-01,8.887073e-01,8.886037e-01,3.782660e-05,-7.800508e-09,2.997710e+01,2.478028e+01,5.196829e+00,3.062790e+01,1.716195e+02
1.884742e+05,2.181414e+00,1.265016e+04,1.464139e-01,8.887071e-01,8.886036e-01,3.774859e-05,-7.800508e-09,2.997751e+01,2.478028e+01,5.197229e+00,3.062836e+01,1.716185e+02
1.884842e+05,2.181530e+00,1.266016e+04,1.465297e-01,8.887068e-01,8.886036e-01,3.767058e-05,-7.800509e-09,2.997791e+01,2.478028e+01,5.197630e+00,3.062881e+01,1.716175e+02
1.884942e+05,2.181645e+00,1.267016e+04,1.466454e-01,8.887066e-01,8.886035e-01,3.759258e-05,-7.800510e-09,2.997831e+01,2.478028e+01,5.198030e+00,3.062926e+01,1.716165e+02
1.885042e+05,2.181761e+00,1.268016e+04,1.467611e-01,8.887064e-01,8.886034e-01,3.751457e-05,-7.800510e-09,2.997871e+01,2.478028e+01,5.198431e+00,3.062971e+01,1.716155e+02
1.885142e+05,2.181877e+00,1.269016e+04,1.468769e-01,8.887061e-01,8.886033e-01,3.743657e-05,-7.800511e-09,2.997911e+01,2.478028e+01,5.198831e+00,3.063016e+01,1.716145e+02
1.885242e+05,2.181993e+00,1.270016e+04,1.469926e-01,8.887059e-01,8.886033e-01,3.735856e-05,-7.800511e-09,2.997951e+01,2.478028e+01,5.199232e+00,3.063062e+01,1.716135e+02
1.885342e+05,2.182108e+00,1.271016e+04,1.471084e-01,8.887057e-01,8.886032e-01,3.728055e-05,-7.800512e-09,2.997991e+01,2.478028e+01,5.199632e+00,3.063107e+01,1.716125e+02
1.885442e+05,2.182224e+00,1.272016e+04,1.472241e-01,8.887054e-01,8.886031e-01,3.720255e-05,-7.800513e-09,2.998031e+01,2.478028e+01,5.200033e+00,3.063152e+01,1.716115e+02
1.885542e+05,2.182340e+00,1.273016e+04,1.473399e-01,8.887052e-01,8.886031e-01,3.712454e-05,-7.800513e-09,2.998071e+01,2.478028e+01,5.200433e+00,3.063197e+01,1.716105e+02
1.885642e+05,2.182456e+00,1.274016e+04,1.474556e-01,8.887050e-01,8.886030e-01,3.704654e-05,-7.800514e-09,2.998111e+01,2.478028e+01,5.200834e+00,3.063242e+01,1.716095e+02
1.885742e+05,2.182571e+00,1.275016e+04,1.475713e-01,8.887047e-01,8.886029e-01,3.696853e-05,-7.800514e-09,2.998151e+01,2.478028e+01,5.201234e+00,3.063288e+01,1.716085e+02
1.885842e+05,2.182687e+00,1.276016e+04,1.476871e-01,8.887045e-01,8.886029e-01,3.689052e-05,-7.800515e-09,2.998191e+01,2.478028e+01,5.201635e+00,3.063333e+01,1.716075e+02
1.885942e+05,2.182803e+00,1.277016e+04,1.478028e-01,8.887042e-01,8.886028e-01,3.681252e-05,-7.800516e-09,2.998231e+01,2.478028e+01,5.202035e+00,3.063378e+01,1.716065e+02
1.886042e+05,2.182919e+00,1.278016e+04,1.479186e-01,8.887040e-01,8.886027e-01,3.673451e-05,-7.800516e-09,2.998271e+01,2.478028e+01,5.202436e+00,3.063423e+01,1.716055e+02
1.886142e+05,2.183034e+00,1.279016e+04,1.480343e-01,8.887038e-01,8.886026e-01,3.665650e-05,-7.800517e-09,2.998311e+01,2.478028e+01,5.202836e+00,3.063469e+01,1.716045e+02
1.886242e+05,2.183150e+00,1.280016e+04,1.481500e-01,8.887035e-01,8.886026e-01,3.657850e-05,-7.800518e-09,2.998351e+01,2.478028e+01,5.203237e+00,3.063514e+01,1.716035e+02
1.886342e+05,2.183266e+00,1.281016e+04,1.482658e-01,8.887033e-01,8.886025e-01,3.650049e-05,-7.800518e-09,2.998391e+01,2.478028e+01,5.203637e+00,3.063559e+01,1.716025e+02
1.886442e+05,2.183382e+00,1.282016e+04,1.483815e-01,8.887031e-01,8.886024e-01,3.642249e-05,-7.800519e-09,2.998431e+01,2.478028e+01,5.204038e+00,3.063604e+01,1.716015e+02
1.886542e+05,2.183497e+00,1.283016e+04,1.484973e-01,8.887028e-01,8.886024e-01,3.634448e-05,-7.800519e-09,2.998471e+01,2.478028e+01,5.204438e+00,3.063649e+01,1.716005e+02
1.886642e+05,2.183613e+00,1.284016e+04,1.486130e-01,8.887026e-01,8.886023e-01,3.626647e-05,-7.800520e-09,2.998461e+01,2.478023e+01,5.204380e+00,3.063638e+01,1.716060e+02
1.886742e+05,2.183729e+00,1.285016e+04,1.487288e-01,8.887024e-01,8.886022e-01,3.618847e-05,-7.800521e-09,2.998408e+01,2.478015e+01,5.203938e+00,3.063580e+01,1.716170e+02
1.886842e+05,2.183845e+00,1.286016e+04,1.488445e-01,8.887022e-01,8.886022e-01,3.611046e-05,-7.800521e-09,2.998356e+01,2.478006e+01,5.203495e+00,3.063522e+01,1.716280e+02
1.886942e+05,2.183960e+00,1.287017e+04,1.489602e-01,8.887020e-01,8.886021e-01,3.603245e-05,-7.800522e-09,2.998303e+01,2.477998e+01,5.203053e+00,3.063464e+01,1.716390e+02
1.887042e+05,2.184076e+00,1.288017e+04,1.490760e-01,8.887018e-01,8.886020e-01,3.595445e-05,-7.800522e-09,2.998250e+01,2.477989e+01,5.202611e+00,3.063406e+01,1.716500e+02
1.887142e+05,2.184192e+00,1.289017e+04,1.491917e-01,8.887016e-01,8.886020e-01,3.587644e-05,-7.800523e-09,2.998198e+01,2.477981e+01,5.202169e+00,3.063348e+01,1.716610e+02
1.887242e+05,2.184307e+00,1.290017e+04,1.493075e-01,8.887014e-01,8.886019e-01,3.579844e-05,-7.800524e-09,2.998145e+01,2.477973e+01,5.201727e+00,3.063290e+01,1.716720e+02
1.887342e+05,2.184423e+00,1.291017e+04,1.494232e-01,8.887012e-01,8.886018e-01,3.572043e-05,-7.800524e-09,2.998093e+01,2.477964e+01,5.201284e+00,3.063232e+01,1.716830e+02
1.887442e+05,2.184539e+00,1.292017e+04,1.495390e-01,8.887010e-01,8.886017e-01,3.564242e-05,-7.800525e-09,2.998040e+01,2.477956e+01,5.200842e+00,3.063174e+01,1.716940e+02
1.887542e+05,2.184655e+00,1.293017e+04,1.496547e-01,8.887008e-01,8.886017e-01,3.556442e-05,-7.800525e-09,2.997987e+01,2.477947e+01,5.200400e+00,3.063116e+01,1.717050e+02
1.887642e+05,2.184770e+00,1.294017e+04,1.497704e-01,8.887006e-01,8.886016e-01,3.548641e-05,-7.800526e-09,2.997935e+01,2.477939e+01,5.199958e+00,3.063058e+01,1.717160e+02
1.887742e+05,2.184886e+00,1.295017e+04,1.498862e-01,8.887004e-01,8.886015e-01,3.540840e-05,-7.800527e-09,2.997882e+01,2.477930e+01,5.199515e+00,3.063000e+01,1.717270e+02
1.887842e+05,2.185002e+00,1.296017e+04,1.500019e-01,8.887002e-01,8.886015e-01,3.533040e-05,-7.800527e-09,2.997829e+01,2.477922e+01,5.199073e+00,3.062942e+01,1.717380e+02
1.887942e+05,2.185118e+00,1.297017e+04,1.501177e-01,8.887000e-01,8.886014e-01,3.525239e-05,-7.800528e-09,2.997777e+01,2.477914e+01,5.198631e+00,3.062884e+01,1.717490e+02
1.888042e+05,2.185233e+00,1.298017e+04,1.502334e-01,8.886998e-01,8.886013e-01,3.517439e-05,-7.800528e-09,2.997724e+01,2.477905e+01,5.198189e+00,3.062826e+01,1.717600e+02
1.888142e+05,2.185349e+00,1.299017e+04,1.503492e-01,8.886996e-01,8.886013e-01,3.509638e-05,-7.800529e-09,2.997671e+01,2.477897e+01,5.197746e+00,3.062768e+01,1.717711e+02
1.888242e+05,2.185465e+00,1.300017e+04,1.504649e-01,8.886994e-01,8.886012e-01,3.501837e-05,-7.800530e-09,2.997619e+01,2.477888e+01,5.197304e+00,3.062710e+01,1.717821e+02
1.888342e+05,2.185581e+00,1.301017e+04,1.505806e-01,8.886992e-01,8.886011e-01,3.494037e-05,-7.800530e-09,2.997566e+01,2.477880e+01,5.196862e+00,3.062652e+01,1.717931e+02
1.888442e+05,2.185696e+00,1.302017e+04,1.506964e-01,8.886990e-01,8.886011e-01,3.486236e-05,-7.800531e-09,2.997513e+01,2.477872e+01,5.196420e+00,3.062594e+01,1.718041e+02
1.888542e+05,2.185812e+00,1.303017e+04,1.508121e-01,8.886988e-01,8.886010e-01,3.478435e-05,-7.800532e-09,2.997461e+01,2.477863e+01,5.195978e+00,3.062536e+01,1.718151e+02
1.888642e+05,2.185928e+00,1.304017e+04,1.509279e-01,8.886986e-01,8.886009e-01,3.470635e-05,-7.800532e-09,2.997408e+01,2.477855e+01,5.195535e+00,3.062478e+01,1.718261e+02
1.888742e+05,2.186044e+00,1.305017e+04,1.510436e-01,8.886984e-01,8.886008e-01,3.462834e-05,-7.800533e-09,2.997356e+01,2.477846e+01,5.195093e+00,3.062420e+01,1.718371e+02
1.888842e+05,2.186159e+00,1.306017e+04,1.511593e-01,8.886982e-01,8.886008e-01,3.455034e-05,-7.800533e-09,2.997303e+01,2.477838e+01,5.194651e+00,3.062361e+01,1.718481e+02
1.888942e+05,2.186275e+00,1.307017e+04,1.512751e-01,8.886980e-01,8.886007e-01,3.447233e-05,-7.800534e-09,2.997250e+01,2.477829e+01,5.194209e+00,3.062303e+01,1.718591e+02
1.889042e+05,2.186391e+00,1.308017e+04,1.513908e-01,8.886978e-01,8.886006e-01,3.439432e-05,-7.800535e-09,2.997198e+01,2.477821e+01,5.193766e+00,3.062245e+01,1.718701e+02
1.889142e+05,2.186507e+00,1.309017e+04,1.515066e-01,8.886976e-01,8.886006e-01,3.431632e-05,-7.800535e-09,2.997145e+01,2.477813e+01,5.193324e+00,3.062187e+01,1.718811e+02
1.889242e+05,2.186622e+00,1.310017e+04,1.516223e-01,8.886974e-01,8.886005e-01,3.423831e-05,-7.800536e-09,2.997092e+01,2.477804e+01,5.192882e+00,3.062129e+01,1.718921e+02
1.889342e+05,2.186738e+00,1.311017e+04,1.517381e-01,8.886972e-01,8.886004e-01,3.416030e-05,-7.800536e-09,2.997040e+01,2.477796e+01,5.192440e+00,3.062071e+01,1.719031e+02
1.889442e+05,2.186854e+00,1.312017e+04,1.518538e-01,8.886970e-01,8.886004e-01,3.408230e-05,-7.800537e-09,2.996987e+01,2.477787e+01,5.191997e+00,3.062013e+01,1.719141e+02
1.889542e+05,2.186970e+00,1.313017e+04,1.519695e-01,8.886968e-01,8.886003e-01,3.400429e-05,-7.800538e-09,2.996934e+01,2.477779e+01,5.191555e+00,3.061955e+01,1.719251e+02
1.889642e+05,2.187085e+00,1.314017e+04,1.520853e-01,8.886966e-01,8.886002e-01,3.392628e-05,-7.800538e-09,2.996882e+01,2.477770e+01,5.191113e+00,3.061897e+01,1.719361e+02
1.889742e+05,2.187201e+00,1.315017e+04,1.522010e-01,8.886964e-01,8.886002e-01,3.384828e-05,-7.800539e-09,2.996829e+01,2.477762e+01,5.190671e+00,3.061839e+01,1.719471e+02
1.889842e+05,2.187317e+00,1.316017e+04,1.523168e-01,8.886962e-01,8.886001e-01,3.377027e-05,-7.800539e-09,2.996777e+01,2.477754e+01,5.190229e+00,3.061781e+01,1.719581e+02
1.889942e+05,2.187433e+00,1.317017e+04,1.524325e-01,8.886960e-01,8.886000e-01,3.369227e-05,-7.800540e-09,2.996724e+01,2.477745e+01,5.189786e+00,3.061723e+01,1.719691e+02
1.890042e+05,2.187548e+00,1.318017e+04,1.525483e-01,8.886958e-01,8.885999e-01,3.361426e-05,-7.800541e-09,2.996671e+01,2.477737e+01,5.189344e+00,3.061665e+01,1.719801e+02
1.890142e+05,2.187664e+00,1.319017e+04,1.526640e-01,8.886956e-01,8.885999e-01,3.353625e-05,-7.800541e-09,2.996619e+01,2.477728e+01,5.188902e+00,3.061607e+01,1.719911e+02
1.890242e+05,2.187780e+00,1.320017e+04,1.527797e-01,8.886954e-01,8.885998e-01,3.345825e-05,-7.800542e-09,2.996566e+01,2.477720e+01,5.188460e+00,3.061549e+01,1.720021e+02
1.890342e+05,2.187895e+00,1.321017e+04,1.528955e-01,8.886952e-01,8.885997e-01,3.338024e-05,-7.800542e-09,2.996513e+01,2.477712e+01,5.188017e+00,3.061491e+01,1.720131e+02
1.890442e+05,2.188011e+00,1.322017e+04,1.530112e-01,8.886949e-01,8.885997e-01,3.330223e-05,-7.800543e-09,2.996461e+01,2.477703e+01,5.187575e+00,3.061433e+01,1.720241e+02
1.890542e+05,2.188127e+00,1.323017e+04,1.531270e-01,8.886947e-01,8.885996e-01,3.322423e-05,-7.800544e-09,2.996408e+01,2.477695e+01,5.187133e+00,3.061375e+01,1.720351e+02
1.890642e+05,2.188243e+00,1.324017e+04,1.532427e-01,8.886945e-01,8.885995e-01,3.314622e-05,-7.800544e-09,2.996355e+01,2.477686e+01,5.186691e+00,3.061317e+01,1.720462e+02
1.890742e+05,2.188358e+00,1.325017e+04,1.533584e-01,8.886943e-01,8.885995e-01,3.306821e-05,-7.800545e-09,2.996303e+01,2.477678e+01,5.186248e+00,3.061259e+01,1.720572e+02
1.890842e+05,2.188474e+00,1.326017e+04,1.534742e-01,8.886941e-01,8.885994e-01,3.299021e-05,-7.800546e-09,2.996250e+01,2.477669e+01,5.185806e+00,3.061201e+01,1.720682e+02
1.890942e+05,2.188590e+00,1.327017e+04,1.535899e-01,8.886939e-01,8.885993e-01,3.291220e-05,-7.800546e-09,2.996197e+01,2.477661e+01,5.185364e+00,3.061142e+01,1.720792e+02
1.891042e+05,2.188706e+00,1.328017e+04,1.537057e-01,8.886937e-01,8.885993e-01,3.283419e-05,-7.800547e-09,2.996145e+01,2.477653e+01,5.184922e+00,3.061084e+01,1.720902e+02
1.891142e+05,2.188821e+00,1.329017e+04,1.538214e-01,8.886935e-01,8.885992e-01,3.275619e-05,-7.800547e-09,2.996092e+01,2.477644e+01,5.184480e+00,3.061026e+01,1.721012e+02
1.891242e+05,2.188937e+00,1.330017e+04,1.539372e-01,8.886933e-01,8.885991e-01,3.267818e-05,-7.800548e-09,2.996040e+01,2.477636e+01,5.184037e+00,3.060968e+01,1.721122e+02
1.891342e+05,2.189053e+00,1.331017e+04,1.540529e-01,8.886931e-01,8.885990e-01,3.260018e-05,-7.800549e-09,2.995987e+01,2.477627e+01,5.183595e+00,3.060910e+01,1.721232e+02
1.891442e+05,2.189169e+00,1.332017e+04,1.541686e-01,8.886929e-01,8.885990e-01,3.252217e-05,-7.800549e-09,2.995934e+01,2.477619e+01,5.183153e+00,3.060852e+01,1.721342e+02
1.891542e+05,2.189284e+00,1.333017e+04,1.542844e-01,8.886927e-01,8.885989e-01,3.244416e-05,-7.800550e-09,2.995882e+01,2.477611e+01,5.182711e+00,3.060794e+01,1.721452e+02
1.891642e+05,2.189400e+00,1.334017e+04,1.544001e-01,8.886925e-01,8.885988e-01,3.236616e-05,-7.800550e-09,2.995829e+01,2.477602e+01,5.182268e+00,3.060736e+01,1.721562e+02
1.891742e+05,2.189516e+00,1.335017e+04,1.545159e-01,8.886923e-01,8.885988e-01,3.228815e-05,-7.800551e-09,2.995776e+01,2.477594e+01,5.181826e+00,3.060678e+01,1.721672e+02
1.891842e+05,2.189632e+00,1.336017e+04,1.546316e-01,8.886921e-01,8.885987e-01,3.221014e-05,-7.800552e-09,2.995724e+01,2.477585e+01,5.181384e+00,3.060620e+01,1.721782e+02
1.891942e+05,2.189747e+00,1.337017e+04,1.547474e-01,8.886919e-01,8.885986e-01,3.213214e-05,-7.800552e-09,2.995671e+01,2.477577e+01,5.180942e+00,3.060562e+01,1.721892e+02
1.892042e+05,2.189863e+00,1.338017e+04,1.548631e-01,8.886917e-01,8.885986e-01,3.205413e-05,-7.800553e-09,2.995618e+01,2.477568e+01,5.180499e+00,3.060504e+01,1.722002e+02
1.892142e+05,2.189979e+00,1.339017e+04,1.549788e-01,8.886915e-01,8.885985e-01,3.197612e-05,-7.800553e-09,2.995566e+01,2.477560e+01,5.180057e+00,3.060446e+01,1.722112e+02
1.892242e+05,2.190095e+00,1.340017e+04,1.550946e-01,8.886913e-01,8.885984e-01,3.189812e-05,-7.800554e-09,2.995513e+01,2.477552e+01,5.179615e+00,3.060388e+01,1.722222e+02
1.892342e+05,2.190210e+00,1.341017e+04,1.552103e-01,8.886911e-01,8.885984e-01,3.182011e-05,-7.800555e-09,2.995461e+01,2.477543e+01,5.179173e+00,3.060330e+01,1.722332e+02
1.892442e+05,2.190326e+00,1.342017e+04,1.553261e-01,8.886909e-01,8.885983e-01,3.174210e-05,-7.800555e-09,2.995408e+01,2.477535e+01,5.178731e+00,3.060272e+01,1.722442e+02
1.892542e+05,2.190442e+00,1.343017e+04,1.554418e-01,8.886907e-01,8.885982e-01,3.166410e-05,-7.800556e-09,2.995355e+01,2.477526e+01,5.178288e+00,3.060214e+01,1.722552e+02
1.892642e+05,2.190558e+00,1.344017e+04,1.555576e-01,8.886905e-01,8.885981e-01,3.158609e-05,-7.800556e-09,2.995303e+01,2.477518e+01,5.177846e+00,3.060156e+01,1.722662e+02
1.892742e+05,2.190673e+00,1.345017e+04,1.556733e-01,8.886903e-01,8.885981e-01,3.150808e-05,-7.800557e-09,2.995250e+01,2.477510e+01,5.177404e+00,3.060098e+01,1.722772e+02
1.892842e+05,2.190789e+00,1.346017e+04,1.557890e-01,8.886901e-01,8.885980e-01,3.143008e-05,-7.800558e-09,2.995197e+01,2.477501e+01,5.176962e+00,3.060040e+01,1.722882e+02
1.892942e+05,2.190905e+00,1.347017e+04,1.559048e-01,8.886899e-01,8.885979e-01,3.135207e-05,-7.800558e-09,2.995145e+01,2.477493e+01,5.176519e+00,3.059982e+01,1.722992e+02
1.893042e+05,2.191021e+00,1.348017e+04,1.560205e-01,8.886897e-01,8.885979e-01,3.127406e-05,-7.800559e-09,2.995092e+01,2.477484e+01,5.176077e+00,3.059924e+01,1.723102e+02
1.893142e+05,2.191136e+00,1.349017e+04,1.561363e-01,8.886895e-01,8.885978e-01,3.119606e-05,-7.800560e-09,2.995039e+01,2.477476e+01,5.175635e+00,3.059865e+01,1.723213e+02
1.893242e+05,2.191252e+00,1.350017e+04,1.562520e-01,8.886893e-01,8.885977e-01,3.111805e-05,-7.800560e-09,2.994987e+01,2.477467e+01,5.175193e+00,3.059807e+01,1.723323e+02
1.893342e+05,2.191368e+00,1.351017e+04,1.563677e-01,8.886891e-01,8.885977e-01,3.104004e-05,-7.800561e-09,2.994934e+01,2.477459e+01,5.174750e+00,3.059749e+01,1.723433e+02
1.893442e+05,2.191483e+00,1.352017e+04,1.564835e-01,8.886889e-01,8.885976e-01,3.096204e-05,-7.800561e-09,2.994881e+01,2.477451e+01,5.174308e+00,3.059691e+01,1.723543e+02
1.893542e+05,2.191599e+00,1.353017e+04,1.565992e-01,8.886887e-01,8.885975e-01,3.088403e-05,-7.800562e-09,2.994829e+01,2.477442e+01,5.173866e+00,3.059633e+01,1.723653e+02
1.893642e+05,2.191715e+00,1.354017e+04,1.567150e-01,8.886885e-01,8.885975e-01,3.080602e-05,-7.800563e-09,2.994776e+01,2.477434e+01,5.173424e+00,3.059575e+01,1.723763e+02
1.893742e+05,2.191831e+00,1.355017e+04,1.568307e-01,8.886883e-01,8.885974e-01,3.072802e-05,-7.800563e-09,2.994724e+01,2.477425e+01,5.172982e+00,3.059517e+01,1.723873e+02
1.893842e+05,2.191946e+00,1.356017e+04,1.569465e-01,8.886881e-01,8.885973e-01,3.065001e-05,-7.800564e-09,2.994671e+01,2.477417e+01,5.172539e+00,3.059459e+01,1.723983e+02
1.893942e+05,2.192062e+00,1.357017e+04,1.570622e-01,8.886879e-01,8.885972e-01,3.057200e-05,-7.800564e-09,2.994618e+01,2.477409e+01,5.172097e+00,3.059401e+01,1.724093e+02
1.894042e+05,2.192178e+00,1.358017e+04,1.571779e-01,8.886877e-01,8.885972e-01,3.049400e-05,-7.800565e-09,2.994566e+01,2.477400e+01,5.171655e+00,3.059343e+01,1.724203e+02
1.894142e+05,2.192294e+00,1.359017e+04,1.572937e-01,8.886875e-01,8.885971e-01,3.041599e-05,-7.800566e-09,2.994513e+01,2.477392e+01,5.171213e+00,3.059285e+01,1.724313e+02
1.894242e+05,2.192409e+00,1.360017e+04,1.574094e-01,8.886873e-01,8.885970e-01,3.033798e-05,-7.800566e-09,2.994460e+01,2.477383e+01,5.170770e+00,3.059227e+01,1.724423e+02
1.894342e+05,2.192525e+00,1.361017e+04,1.575252e-01,8.886871e-01,8.885970e-01,3.025998e-05,-7.800567e-09,2.994408e+01,2.477375e+01,5.170328e+00,3.059169e+01,1.724533e+02
1.894442e+05,2.192641e+00,1.362017e+04,1.576409e-01,8.886869e-01,8.885969e-01,3.018197e-05,-7.800567e-09,2.994355e+01,2.477366e+01,5.169886e+00,3.059111e+01,1.724643e+02
1.894542e+05,2.192757e+00,1.363017e+04,1.577567e-01,8.886867e-01,8.885968e-01,3.010396e-05,-7.800568e-09,2.994302e+01,2.477358e+01,5.169444e+00,3.059053e+01,1.724753e+02
1.894642e+05,2.192872e+00,1.364017e+04,1.578724e-01,8.886865e-01,8.885968e-01,3.002596e-05,-7.800569e-09,2.994250e+01,2.477350e+01,5.169001e+00,3.058995e+01,1.724863e+02
1.894742e+05,2.192988e+00,1.365018e+04,1.579881e-01,8.886863e-01,8.885967e-01,2.994795e-05,-7.800569e-09,2.994197e+01,2.477341e+01,5.168559e+00,3.058937e+01,1.724973e+02
1.894842e+05,2.193104e+00,1.366018e+04,1.581039e-01,8.886861e-01,8.885966e-01,2.986994e-05,-7.800570e-09,2.994145e+01,2.477333e+01,5.168117e+00,3.058879e+01,1.725083e+02
1.894942e+05,2.193220e+00,1.367018e+04,1.582196e-01,8.886859e-01,8.885965e-01,2.979194e-05,-7.800570e-09,2.994092e+01,2.477324e+01,5.167675e+00,3.058821e+01,1.725193e+02
1.895042e+05,2.193335e+00,1.368018e+04,1.583354e-01,8.886857e-01,8.885965e-01,2.971393e-05,-7.800571e-09,2.994039e+01,2.477316e+01,5.167233e+00,3.058763e+01,1.725303e+02
1.895142e+05,2.193451e+00,1.369018e+04,1.584511e-01,8.886855e-01,8.885964e-01,2.963592e-05,-7.800572e-09,2.993987e+01,2.477308e+01,5.166790e+00,3.058705e+01,1.725413e+02
1.895242e+05,2.193567e+00,1.370018e+04,1.585668e-01,8.886853e-01,8.885963e-01,2.955792e-05,-7.800572e-09,2.993934e+01,2.477299e+01,5.166348e+00,3.058646e+01,1.725523e+02
1.895342e+05,2.193683e+00,1.371018e+04,1.586826e-01,8.886851e-01,8.885963e-01,2.947991e-05,-7.800573e-09,2.993881e+01,2.477291e+01,5.165906e+00,3.058588e+01,1.725633e+02
1.895442e+05,2.193798e+00,1.372018e+04,1.587983e-01,8.886849e-01,8.885962e-01,2.940190e-05,-7.800573e-09,2.993829e+01,2.477282e+01,5.165464e+00,3.058530e+01,1.725743e+02
1.895542e+05,2.193914e+00,1.373018e+04,1.589141e-01,8.886847e-01,8.885961e-01,2.932390e-05,-7.800574e-09,2.993776e+01,2.477274e+01,5.165021e+00,3.058472e+01,1.725853e+02
1.895642e+05,2.194030e+00,1.374018e+04,1.590298e-01,8.886845e-01,8.885961e-01,2.924589e-05,-7.800575e-09,2.993723e+01,2.477265e+01,5.164579e+00,3.058414e+01,1.725964e+02
1.895742e+05,2.194146e+00,1.375018e+04,1.591456e-01,8.886843e-01,8.885960e-01,2.916788e-05,-7.800575e-09,2.993671e+01,2.477257e+01,5.164137e+00,3.058356e+01,1.726074e+02
1.895842e+05,2.194261e+00,1.376018e+04,1.592613e-01,8.886841e-01,8.885959e-01,2.908988e-05,-7.800576e-09,2.993618e+01,2.477249e+01,5.163695e+00,3.058298e+01,1.726184e+02
1.895942e+05,2.194377e+00,1.377018e+04,1.593770e-01,8.886838e-01,8.885959e-01,2.901187e-05,-7.800577e-09,2.993565e+01,2.477240e+01,5.163252e+00,3.058240e+01,1.726294e+02
1.896042e+05,2.194493e+00,1.378018e+04,1.594928e-01,8.886836e-01,8.885958e-01,2.893386e-05,-7.800577e-09,2.993513e+01,2.477232e+01,5.162810e+00,3.058182e+01,1.726404e+02
1.896142e+05,2.194609e+00,1.379018e+04,1.596085e-01,8.886834e-01,8.885957e-01,2.885586e-05,-7.800578e-09,2.993460e+01,2.477223e+01,5.162368e+00,3.058124e+01,1.726514e+02
1.896242e+05,2.194724e+00,1.380018e+04,1.597243e-01,8.886832e-01,8.885956e-01,2.877785e-05,-7.800578e-09,2.993408e+01,2.477215e+01,5.161926e+00,3.058066e+01,1.726624e+02
1.896342e+05,2.194840e+00,1.381018e+04,1.598400e-01,8.886830e-01,8.885956e-01,2.869984e-05,-7.800579e-09,2.993355e+01,2.477207e+01,5.161484e+00,3.058008e+01,1.726734e+02
1.896442e+05,2.194956e+00,1.382018e+04,1.599558e-01,8.886828e-01,8.885955e-01,2.862184e-05,-7.800580e-09,2.993302e+01,2.477198e+01,5.161041e+00,3.057950e+01,1.726844e+02
1.896542e+05,2.195071e+00,1.383018e+04,1.600715e-01,8.886826e-01,8.885954e-01,2.854383e-05,-7.800580e-09,2.993250e+01,2.477190e+01,5.160599e+00,3.057892e+01,1.726954e+02
1.896642e+05,2.195187e+00,1.384018e+04,1.601872e-01,8.886814e-01,8.885954e-01,2.846582e-05,-7.800581e-09,2.993251e+01,2.477183e+01,5.160683e+00,3.057895e+01,1.727035e+02
1.896742e+05,2.195303e+00,1.385018e+04,1.603030e-01,8.886795e-01,8.885953e-01,2.838782e-05,-7.800581e-09,2.993291e+01,2.477176e+01,5.161146e+00,3.057942e+01,1.727095e+02
1.896842e+05,2.195419e+00,1.386018e+04,1.604187e-01,8.886775e-01,8.885952e-01,2.830981e-05,-7.800582e-09,2.993331e+01,2.477170e+01,5.161609e+00,3.057989e+01,1.727155e+02
1.896942e+05,2.195534e+00,1.387018e+04,1.605345e-01,8.886756e-01,8.885952e-01,2.823180e-05,-7.800583e-09,2.993371e+01,2.477163e+01,5.162073e+00,3.058036e+01,1.727215e+02
1.897042e+05,2.195650e+00,1.388018e+04,1.606502e-01,8.886736e-01,8.885951e-01,2.815380e-05,-7.800583e-09,2.993411e+01,2.477157e+01,5.162536e+00,3.058083e+01,1.727275e+02
1.897142e+05,2.195766e+00,1.389018e+04,1.607660e-01,8.886717e-01,8.885950e-01,2.807579e-05,-7.800584e-09,2.993451e+01,2.477151e+01,5.162999e+00,3.058130e+01,1.727335e+02
1.897242e+05,2.195882e+00,1.390018e+04,1.608817e-01,8.886697e-01,8.885950e-01,2.799778e-05,-7.800584e-09,2.993491e+01,2.477144e+01,5.163462e+00,3.058177e+01,1.727395e+02
1.897342e+05,2.195997e+00,1.391018e+04,1.609974e-01,8.886678e-01,8.885949e-01,2.791978e-05,-7.800585e-09,2.993531e+01,2.477138e+01,5.163925e+00,3.058224e+01,1.727455e+02
1.897442e+05,2.196113e+00,1.392018e+04,1.611132e-01,8.886658e-01,8.885948e-01,2.784177e-05,-7.800586e-09,2.993571e+01,2.477132e+01,5.164389e+00,3.058271e+01,1.727515e+02
1.897542e+05,2.196229e+00,1.393018e+04,1.612289e-01,8.886639e-01,8.885947e-01,2.776376e-05,-7.800586e-09,2.993611e+01,2.477125e+01,5.164852e+00,3.058318e+01,1.727575e+02
1.897642e+05,2.196345e+00,1.394018e+04,1.613447e-01,8.886619e-01,8.885947e-01,2.768575e-05,-7.800587e-09,2.993651e+01,2.477119e+01,5.165315e+00,3.058365e+01,1.727635e+02
1.897742e+05,2.196460e+00,1.395018e+04,1.614604e-01,8.886600e-01,8.885946e-01,2.760775e-05,-7.800587e-09,2.993691e+01,2.477113e+01,5.165778e+00,3.058413e+01,1.727695e+02
1.897842e+05,2.196576e+00,1.396018e+04,1.615761e-01,8.886580e-01,8.885945e-01,2.752974e-05,-7.800588e-09,2.993731e+01,2.477106e+01,5.166241e+00,3.058460e+01,1.727754e+02
1.897942e+05,2.196692e+00,1.397018e+04,1.616919e-01,8.886561e-01,8.885945e-01,2.745173e-05,-7.800589e-09,2.993771e+01,2.477100e+01,5.166705e+00,3.058507e+01,1.727814e+02
1.898042e+05,2.196808e+00,1.398018e+04,1.618076e-01,8.886541e-01,8.885944e-01,2.737373e-05,-7.800589e-09,2.993811e+01,2.477094e+01,5.167168e+00,3.058554e+01,1.727874e+02
1.898142e+05,2.196923e+00,1.399018e+04,1.619234e-01,8.886522e-01,8.885943e-01,2.729572e-05,-7.800590e-09,2.993851e+01,2.477087e+01,5.167631e+00,3.058601e+01,1.727934e+02
1.898242e+05,2.197039e+00,1.400018e+04,1.620391e-01,8.886502e-01,8.885943e-01,2.721771e-05,-7.800591e-09,2.993890e+01,2.477081e+01,5.168094e+00,3.058648e+01,1.727994e+02
1.898342e+05,2.197155e+00,1.401018e+04,1.621549e-01,8.886483e-01,8.885942e-01,2.713971e-05,-7.800591e-09,2.993930e+01,2.477075e+01,5.168558e+00,3.058695e+01,1.728054e+02
1.898442e+05,2.197271e+00,1.402018e+04,1.622706e-01,8.886463e-01,8.885941e-01,2.706170e-05,-7.800592e-09,2.993970e+01,2.477068e+01,5.169021e+00,3.058742e+01,1.728114e+02
1.898542e+05,2.197386e+00,1.403018e+04,1.623863e-01,8.886444e-01,8.885941e-01,2.698369e-05,-7.800592e-09,2.994010e+01,2.477062e+01,5.169484e+00,3.058789e+01,1.728174e+02
1.898642e+05,2.197502e+00,1.404018e+04,1.625021e-01,8.886424e-01,8.885940e-01,2.690569e-05,-7.800593e-09,2.994050e+01,2.477056e+01,5.169947e+00,3.058836e+01,1.728234e+02
1.898742e+05,2.197618e+00,1.405018e+04,1.626178e-01,8.886405e-01,8.885939e-01,2.682768e-05,-7.800594e-09,2.994090e+01,2.477049e+01,5.170410e+00,3.058883e+01,1.728294e+02
1.898842e+05,2.197734e+00,1.406018e+04,1.627336e-01,8.886385e-01,8.885938e-01,2.674967e-05,-7.800594e-09,2.994130e+01,2.477043e+01,5.170874e+00,3.058930e+01,1.728354e+02
