Repository: brandonlampe/CS_Data

# Repository for Crushed Salt Data
**Grant No: 456417**

This is a work in progress!

## Repository Content

### Directory Names
A uniform namining structure still in progress, but in general directories are named according to the following:
 - Names contain no spaces, a single underscore "_" will be used as a file name seperator.
 - Files are for the Crushed Salt Project (CSP); therefore, the first three charaters of each file are "CSP".
 - Folders are organized by which frame the test was performed on i.e., A2 or A3.
 - The fifth and sixth charaters of each file name will therefore be "A" followed by the frame number.

File: UNM_WP_HY_175_11/STAGE02/CREEP_FIT/175_11_STAGE02_CREEP_OUT.csv (part 9 of 67)
Analysis by Brandon Lampe, performed on: 2016/08/19 14:24:52
Experimental results below begin at: 2016/08/12 15:03:15
Duration (sec),Duration (day),Elapsed Time (sec),Elapsed Time (day),Interpolated Fractional Density,Fit to Fractional Density,Fit to Volume Strain,Fit to Volume Strain Rate (1/sec),Confining Pressure (MPa),Pore Pressure (MPa),Terzaghi Pressure (MPa),Solid Pressure (MPa),Temperature (C))
1.945842e+05,2.252132e+00,1.876024e+04,2.171324e-01,8.886153e-01,8.885613e-01,-9.914263e-06,-7.800880e-09,2.995809e+01,2.475283e+01,5.205263e+00,3.061055e+01,1.725926e+02
1.945942e+05,2.252248e+00,1.877024e+04,2.172482e-01,8.886135e-01,8.885612e-01,-9.992273e-06,-7.800881e-09,2.995830e+01,2.475283e+01,5.205474e+00,3.061080e+01,1.725936e+02
1.946042e+05,2.252364e+00,1.878024e+04,2.173639e-01,8.886117e-01,8.885611e-01,-1.007028e-05,-7.800881e-09,2.995851e+01,2.475283e+01,5.205686e+00,3.061105e+01,1.725946e+02
1.946142e+05,2.252480e+00,1.879024e+04,2.174796e-01,8.886099e-01,8.885611e-01,-1.014829e-05,-7.800882e-09,2.995872e+01,2.475283e+01,5.205897e+00,3.061130e+01,1.725956e+02
1.946242e+05,2.252595e+00,1.880024e+04,2.175954e-01,8.886081e-01,8.885610e-01,-1.022630e-05,-7.800883e-09,2.995894e+01,2.475283e+01,5.206108e+00,3.061155e+01,1.725966e+02
1.946342e+05,2.252711e+00,1.881024e+04,2.177111e-01,8.886062e-01,8.885609e-01,-1.030431e-05,-7.800883e-09,2.995915e+01,2.475283e+01,5.206319e+00,3.061180e+01,1.725976e+02
1.946442e+05,2.252827e+00,1.882024e+04,2.178269e-01,8.886044e-01,8.885609e-01,-1.038232e-05,-7.800884e-09,2.995936e+01,2.475283e+01,5.206530e+00,3.061205e+01,1.725986e+02
1.946542e+05,2.252943e+00,1.883024e+04,2.179426e-01,8.886026e-01,8.885608e-01,-1.046033e-05,-7.800884e-09,2.995957e+01,2.475283e+01,5.206741e+00,3.061230e+01,1.725996e+02
1.946642e+05,2.253058e+00,1.884024e+04,2.180584e-01,8.886021e-01,8.885607e-01,-1.053834e-05,-7.800885e-09,2.995988e+01,2.475279e+01,5.207088e+00,3.061266e+01,1.726059e+02
1.946742e+05,2.253174e+00,1.885024e+04,2.181741e-01,8.886026e-01,8.885606e-01,-1.061635e-05,-7.800886e-09,2.996026e+01,2.475273e+01,5.207529e+00,3.061309e+01,1.726159e+02
1.946842e+05,2.253290e+00,1.886024e+04,2.182898e-01,8.886031e-01,8.885606e-01,-1.069436e-05,-7.800886e-09,2.996064e+01,2.475267e+01,5.207970e+00,3.061352e+01,1.726259e+02
1.946942e+05,2.253406e+00,1.887024e+04,2.184056e-01,8.886036e-01,8.885605e-01,-1.077237e-05,-7.800887e-09,2.996101e+01,2.475260e+01,5.208412e+00,3.061395e+01,1.726359e+02
1.947042e+05,2.253521e+00,1.888024e+04,2.185213e-01,8.886040e-01,8.885604e-01,-1.085038e-05,-7.800887e-09,2.996139e+01,2.475254e+01,5.208853e+00,3.061438e+01,1.726459e+02
1.947142e+05,2.253637e+00,1.889024e+04,2.186371e-01,8.886045e-01,8.885604e-01,-1.092839e-05,-7.800888e-09,2.996177e+01,2.475248e+01,5.209294e+00,3.061481e+01,1.726559e+02
1.947242e+05,2.253753e+00,1.890024e+04,2.187528e-01,8.886050e-01,8.885603e-01,-1.100640e-05,-7.800889e-09,2.996215e+01,2.475241e+01,5.209735e+00,3.061524e+01,1.726659e+02
1.947342e+05,2.253869e+00,1.891024e+04,2.188685e-01,8.886054e-01,8.885602e-01,-1.108441e-05,-7.800889e-09,2.996253e+01,2.475235e+01,5.210176e+00,3.061567e+01,1.726759e+02
1.947442e+05,2.253984e+00,1.892024e+04,2.189843e-01,8.886059e-01,8.885602e-01,-1.116242e-05,-7.800890e-09,2.996291e+01,2.475229e+01,5.210617e+00,3.061610e+01,1.726859e+02
1.947542e+05,2.254100e+00,1.893024e+04,2.191000e-01,8.886064e-01,8.885601e-01,-1.124043e-05,-7.800891e-09,2.996328e+01,2.475223e+01,5.211059e+00,3.061653e+01,1.726959e+02
1.947642e+05,2.254216e+00,1.894024e+04,2.192158e-01,8.886068e-01,8.885600e-01,-1.131844e-05,-7.800891e-09,2.996366e+01,2.475216e+01,5.211500e+00,3.061696e+01,1.727059e+02
1.947742e+05,2.254332e+00,1.895024e+04,2.193315e-01,8.886073e-01,8.885600e-01,-1.139645e-05,-7.800892e-09,2.996404e+01,2.475210e+01,5.211941e+00,3.061739e+01,1.727158e+02
1.947842e+05,2.254447e+00,1.896024e+04,2.194473e-01,8.886078e-01,8.885599e-01,-1.147446e-05,-7.800892e-09,2.996442e+01,2.475204e+01,5.212382e+00,3.061782e+01,1.727258e+02
1.947942e+05,2.254563e+00,1.897024e+04,2.195630e-01,8.886083e-01,8.885598e-01,-1.155247e-05,-7.800893e-09,2.996480e+01,2.475198e+01,5.212823e+00,3.061825e+01,1.727358e+02
1.948042e+05,2.254679e+00,1.898024e+04,2.196787e-01,8.886087e-01,8.885597e-01,-1.163048e-05,-7.800894e-09,2.996518e+01,2.475191e+01,5.213264e+00,3.061868e+01,1.727458e+02
1.948142e+05,2.254794e+00,1.899024e+04,2.197945e-01,8.886092e-01,8.885597e-01,-1.170849e-05,-7.800894e-09,2.996556e+01,2.475185e+01,5.213706e+00,3.061911e+01,1.727558e+02
1.948242e+05,2.254910e+00,1.900024e+04,2.199102e-01,8.886097e-01,8.885596e-01,-1.178650e-05,-7.800895e-09,2.996593e+01,2.475179e+01,5.214147e+00,3.061955e+01,1.727658e+02
1.948342e+05,2.255026e+00,1.901024e+04,2.200260e-01,8.886101e-01,8.885595e-01,-1.186451e-05,-7.800895e-09,2.996631e+01,2.475172e+01,5.214588e+00,3.061998e+01,1.727758e+02
1.948442e+05,2.255142e+00,1.902024e+04,2.201417e-01,8.886106e-01,8.885595e-01,-1.194252e-05,-7.800896e-09,2.996669e+01,2.475166e+01,5.215029e+00,3.062041e+01,1.727858e+02
1.948542e+05,2.255257e+00,1.903024e+04,2.202575e-01,8.886111e-01,8.885594e-01,-1.202053e-05,-7.800897e-09,2.996707e+01,2.475160e+01,5.215470e+00,3.062084e+01,1.727958e+02
1.948642e+05,2.255373e+00,1.904024e+04,2.203732e-01,8.886115e-01,8.885593e-01,-1.209854e-05,-7.800897e-09,2.996745e+01,2.475154e+01,5.215911e+00,3.062127e+01,1.728058e+02
1.948742e+05,2.255489e+00,1.905024e+04,2.204889e-01,8.886120e-01,8.885593e-01,-1.217655e-05,-7.800898e-09,2.996783e+01,2.475147e+01,5.216352e+00,3.062170e+01,1.728158e+02
1.948842e+05,2.255605e+00,1.906024e+04,2.206047e-01,8.886125e-01,8.885592e-01,-1.225456e-05,-7.800898e-09,2.996820e+01,2.475141e+01,5.216794e+00,3.062213e+01,1.728258e+02
1.948942e+05,2.255720e+00,1.907024e+04,2.207204e-01,8.886130e-01,8.885591e-01,-1.233257e-05,-7.800899e-09,2.996858e+01,2.475135e+01,5.217235e+00,3.062256e+01,1.728358e+02
1.949042e+05,2.255836e+00,1.908024e+04,2.208362e-01,8.886134e-01,8.885590e-01,-1.241058e-05,-7.800900e-09,2.996896e+01,2.475129e+01,5.217676e+00,3.062299e+01,1.728458e+02
1.949142e+05,2.255952e+00,1.909024e+04,2.209519e-01,8.886139e-01,8.885590e-01,-1.248859e-05,-7.800900e-09,2.996934e+01,2.475122e+01,5.218117e+00,3.062342e+01,1.728558e+02
1.949242e+05,2.256068e+00,1.910024e+04,2.210676e-01,8.886144e-01,8.885589e-01,-1.256660e-05,-7.800901e-09,2.996972e+01,2.475116e+01,5.218558e+00,3.062385e+01,1.728658e+02
1.949342e+05,2.256183e+00,1.911025e+04,2.211834e-01,8.886148e-01,8.885588e-01,-1.264461e-05,-7.800901e-09,2.997010e+01,2.475110e+01,5.218999e+00,3.062428e+01,1.728758e+02
1.949442e+05,2.256299e+00,1.912025e+04,2.212991e-01,8.886153e-01,8.885588e-01,-1.272262e-05,-7.800902e-09,2.997047e+01,2.475103e+01,5.219441e+00,3.062471e+01,1.728858e+02
1.949542e+05,2.256415e+00,1.913025e+04,2.214149e-01,8.886158e-01,8.885587e-01,-1.280063e-05,-7.800903e-09,2.997085e+01,2.475097e+01,5.219882e+00,3.062514e+01,1.728958e+02
1.949642e+05,2.256531e+00,1.914025e+04,2.215306e-01,8.886163e-01,8.885586e-01,-1.287864e-05,-7.800903e-09,2.997123e+01,2.475091e+01,5.220323e+00,3.062557e+01,1.729058e+02
1.949742e+05,2.256646e+00,1.915025e+04,2.216464e-01,8.886167e-01,8.885586e-01,-1.295665e-05,-7.800904e-09,2.997161e+01,2.475085e+01,5.220764e+00,3.062600e+01,1.729157e+02
1.949842e+05,2.256762e+00,1.916025e+04,2.217621e-01,8.886172e-01,8.885585e-01,-1.303466e-05,-7.800905e-09,2.997199e+01,2.475078e+01,5.221205e+00,3.062644e+01,1.729257e+02
1.949942e+05,2.256878e+00,1.917025e+04,2.218778e-01,8.886177e-01,8.885584e-01,-1.311267e-05,-7.800905e-09,2.997237e+01,2.475072e+01,5.221646e+00,3.062687e+01,1.729357e+02
1.950042e+05,2.256994e+00,1.918025e+04,2.219936e-01,8.886181e-01,8.885584e-01,-1.319068e-05,-7.800906e-09,2.997275e+01,2.475066e+01,5.222088e+00,3.062730e+01,1.729457e+02
1.950142e+05,2.257109e+00,1.919025e+04,2.221093e-01,8.886186e-01,8.885583e-01,-1.326869e-05,-7.800906e-09,2.997312e+01,2.475060e+01,5.222529e+00,3.062773e+01,1.729557e+02
1.950242e+05,2.257225e+00,1.920025e+04,2.222251e-01,8.886191e-01,8.885582e-01,-1.334670e-05,-7.800907e-09,2.997350e+01,2.475053e+01,5.222970e+00,3.062816e+01,1.729657e+02
1.950342e+05,2.257341e+00,1.921025e+04,2.223408e-01,8.886195e-01,8.885581e-01,-1.342471e-05,-7.800908e-09,2.997388e+01,2.475047e+01,5.223411e+00,3.062859e+01,1.729757e+02
1.950442e+05,2.257457e+00,1.922025e+04,2.224566e-01,8.886200e-01,8.885581e-01,-1.350272e-05,-7.800908e-09,2.997426e+01,2.475041e+01,5.223852e+00,3.062902e+01,1.729857e+02
1.950542e+05,2.257572e+00,1.923025e+04,2.225723e-01,8.886205e-01,8.885580e-01,-1.358073e-05,-7.800909e-09,2.997464e+01,2.475034e+01,5.224293e+00,3.062945e+01,1.729957e+02
1.950642e+05,2.257688e+00,1.924025e+04,2.226880e-01,8.886210e-01,8.885579e-01,-1.365874e-05,-7.800909e-09,2.997502e+01,2.475028e+01,5.224734e+00,3.062988e+01,1.730057e+02
1.950742e+05,2.257804e+00,1.925025e+04,2.228038e-01,8.886214e-01,8.885579e-01,-1.373675e-05,-7.800910e-09,2.997539e+01,2.475022e+01,5.225176e+00,3.063031e+01,1.730157e+02
1.950842e+05,2.257920e+00,1.926025e+04,2.229195e-01,8.886219e-01,8.885578e-01,-1.381476e-05,-7.800911e-09,2.997577e+01,2.475016e+01,5.225617e+00,3.063074e+01,1.730257e+02
1.950942e+05,2.258035e+00,1.927025e+04,2.230353e-01,8.886224e-01,8.885577e-01,-1.389277e-05,-7.800911e-09,2.997615e+01,2.475009e+01,5.226058e+00,3.063117e+01,1.730357e+02
1.951042e+05,2.258151e+00,1.928025e+04,2.231510e-01,8.886228e-01,8.885577e-01,-1.397078e-05,-7.800912e-09,2.997653e+01,2.475003e+01,5.226499e+00,3.063160e+01,1.730457e+02
1.951142e+05,2.258267e+00,1.929025e+04,2.232668e-01,8.886233e-01,8.885576e-01,-1.404879e-05,-7.800912e-09,2.997691e+01,2.474997e+01,5.226940e+00,3.063203e+01,1.730557e+02
1.951242e+05,2.258382e+00,1.930025e+04,2.233825e-01,8.886238e-01,8.885575e-01,-1.412680e-05,-7.800913e-09,2.997729e+01,2.474991e+01,5.227381e+00,3.063246e+01,1.730657e+02
1.951342e+05,2.258498e+00,1.931025e+04,2.234982e-01,8.886243e-01,8.885575e-01,-1.420481e-05,-7.800914e-09,2.997766e+01,2.474984e+01,5.227823e+00,3.063289e+01,1.730757e+02
1.951442e+05,2.258614e+00,1.932025e+04,2.236140e-01,8.886247e-01,8.885574e-01,-1.428282e-05,-7.800914e-09,2.997804e+01,2.474978e+01,5.228264e+00,3.063332e+01,1.730857e+02
1.951542e+05,2.258730e+00,1.933025e+04,2.237297e-01,8.886252e-01,8.885573e-01,-1.436083e-05,-7.800915e-09,2.997842e+01,2.474972e+01,5.228705e+00,3.063376e+01,1.730957e+02
1.951642e+05,2.258845e+00,1.934025e+04,2.238455e-01,8.886257e-01,8.885572e-01,-1.443884e-05,-7.800915e-09,2.997880e+01,2.474965e+01,5.229146e+00,3.063419e+01,1.731057e+02
1.951742e+05,2.258961e+00,1.935025e+04,2.239612e-01,8.886261e-01,8.885572e-01,-1.451685e-05,-7.800916e-09,2.997918e+01,2.474959e+01,5.229587e+00,3.063462e+01,1.731156e+02
1.951842e+05,2.259077e+00,1.936025e+04,2.240769e-01,8.886266e-01,8.885571e-01,-1.459486e-05,-7.800917e-09,2.997956e+01,2.474953e+01,5.230028e+00,3.063505e+01,1.731256e+02
1.951942e+05,2.259193e+00,1.937025e+04,2.241927e-01,8.886271e-01,8.885570e-01,-1.467287e-05,-7.800917e-09,2.997994e+01,2.474947e+01,5.230470e+00,3.063548e+01,1.731356e+02
1.952042e+05,2.259308e+00,1.938025e+04,2.243084e-01,8.886275e-01,8.885570e-01,-1.475088e-05,-7.800918e-09,2.998031e+01,2.474940e+01,5.230911e+00,3.063591e+01,1.731456e+02
1.952142e+05,2.259424e+00,1.939025e+04,2.244242e-01,8.886280e-01,8.885569e-01,-1.482889e-05,-7.800919e-09,2.998069e+01,2.474934e+01,5.231352e+00,3.063634e+01,1.731556e+02
1.952242e+05,2.259540e+00,1.940025e+04,2.245399e-01,8.886285e-01,8.885568e-01,-1.490690e-05,-7.800919e-09,2.998107e+01,2.474928e+01,5.231793e+00,3.063677e+01,1.731656e+02
1.952342e+05,2.259656e+00,1.941025e+04,2.246557e-01,8.886290e-01,8.885568e-01,-1.498491e-05,-7.800920e-09,2.998145e+01,2.474922e+01,5.232234e+00,3.063720e+01,1.731756e+02
1.952442e+05,2.259771e+00,1.942025e+04,2.247714e-01,8.886294e-01,8.885567e-01,-1.506292e-05,-7.800920e-09,2.998183e+01,2.474915e+01,5.232675e+00,3.063763e+01,1.731856e+02
1.952542e+05,2.259887e+00,1.943025e+04,2.248871e-01,8.886299e-01,8.885566e-01,-1.514093e-05,-7.800921e-09,2.998221e+01,2.474909e+01,5.233117e+00,3.063806e+01,1.731956e+02
1.952642e+05,2.260003e+00,1.944025e+04,2.250029e-01,8.886304e-01,8.885566e-01,-1.521894e-05,-7.800922e-09,2.998258e+01,2.474903e+01,5.233558e+00,3.063849e+01,1.732056e+02
1.952742e+05,2.260119e+00,1.945025e+04,2.251186e-01,8.886308e-01,8.885565e-01,-1.529695e-05,-7.800922e-09,2.998296e+01,2.474896e+01,5.233999e+00,3.063892e+01,1.732156e+02
1.952842e+05,2.260234e+00,1.946025e+04,2.252344e-01,8.886313e-01,8.885564e-01,-1.537496e-05,-7.800923e-09,2.998334e+01,2.474890e+01,5.234440e+00,3.063935e+01,1.732256e+02
1.952942e+05,2.260350e+00,1.947025e+04,2.253501e-01,8.886318e-01,8.885563e-01,-1.545297e-05,-7.800923e-09,2.998372e+01,2.474884e+01,5.234881e+00,3.063978e+01,1.732356e+02
1.953042e+05,2.260466e+00,1.948025e+04,2.254659e-01,8.886322e-01,8.885563e-01,-1.553098e-05,-7.800924e-09,2.998410e+01,2.474878e+01,5.235322e+00,3.064021e+01,1.732456e+02
1.953142e+05,2.260582e+00,1.949025e+04,2.255816e-01,8.886327e-01,8.885562e-01,-1.560900e-05,-7.800925e-09,2.998448e+01,2.474871e+01,5.235763e+00,3.064065e+01,1.732556e+02
1.953243e+05,2.260697e+00,1.950025e+04,2.256973e-01,8.886332e-01,8.885561e-01,-1.568701e-05,-7.800925e-09,2.998486e+01,2.474865e+01,5.236205e+00,3.064108e+01,1.732656e+02
1.953343e+05,2.260813e+00,1.951025e+04,2.258131e-01,8.886337e-01,8.885561e-01,-1.576502e-05,-7.800926e-09,2.998523e+01,2.474859e+01,5.236646e+00,3.064151e+01,1.732756e+02
1.953443e+05,2.260929e+00,1.952025e+04,2.259288e-01,8.886341e-01,8.885560e-01,-1.584303e-05,-7.800926e-09,2.998561e+01,2.474853e+01,5.237087e+00,3.064194e+01,1.732856e+02
1.953543e+05,2.261045e+00,1.953025e+04,2.260446e-01,8.886346e-01,8.885559e-01,-1.592104e-05,-7.800927e-09,2.998599e+01,2.474846e+01,5.237528e+00,3.064237e+01,1.732956e+02
1.953643e+05,2.261160e+00,1.954025e+04,2.261603e-01,8.886351e-01,8.885559e-01,-1.599905e-05,-7.800928e-09,2.998637e+01,2.474840e+01,5.237969e+00,3.064280e+01,1.733056e+02
1.953743e+05,2.261276e+00,1.955025e+04,2.262761e-01,8.886355e-01,8.885558e-01,-1.607706e-05,-7.800928e-09,2.998675e+01,2.474834e+01,5.238410e+00,3.064323e+01,1.733155e+02
1.953843e+05,2.261392e+00,1.956025e+04,2.263918e-01,8.886360e-01,8.885557e-01,-1.615507e-05,-7.800929e-09,2.998713e+01,2.474827e+01,5.238852e+00,3.064366e+01,1.733255e+02
1.953943e+05,2.261508e+00,1.957025e+04,2.265075e-01,8.886365e-01,8.885557e-01,-1.623308e-05,-7.800929e-09,2.998750e+01,2.474821e+01,5.239293e+00,3.064409e+01,1.733355e+02
1.954043e+05,2.261623e+00,1.958025e+04,2.266233e-01,8.886370e-01,8.885556e-01,-1.631109e-05,-7.800930e-09,2.998788e+01,2.474815e+01,5.239734e+00,3.064452e+01,1.733455e+02
1.954143e+05,2.261739e+00,1.959025e+04,2.267390e-01,8.886374e-01,8.885555e-01,-1.638910e-05,-7.800931e-09,2.998826e+01,2.474809e+01,5.240175e+00,3.064495e+01,1.733555e+02
1.954243e+05,2.261855e+00,1.960025e+04,2.268548e-01,8.886379e-01,8.885554e-01,-1.646711e-05,-7.800931e-09,2.998864e+01,2.474802e+01,5.240616e+00,3.064538e+01,1.733655e+02
1.954343e+05,2.261971e+00,1.961025e+04,2.269705e-01,8.886384e-01,8.885554e-01,-1.654512e-05,-7.800932e-09,2.998902e+01,2.474796e+01,5.241057e+00,3.064581e+01,1.733755e+02
1.954443e+05,2.262086e+00,1.962025e+04,2.270862e-01,8.886388e-01,8.885553e-01,-1.662313e-05,-7.800933e-09,2.998940e+01,2.474790e+01,5.241499e+00,3.064624e+01,1.733855e+02
1.954543e+05,2.262202e+00,1.963025e+04,2.272020e-01,8.886393e-01,8.885552e-01,-1.670114e-05,-7.800933e-09,2.998977e+01,2.474784e+01,5.241940e+00,3.064667e+01,1.733955e+02
1.954643e+05,2.262318e+00,1.964025e+04,2.273177e-01,8.886398e-01,8.885552e-01,-1.677915e-05,-7.800934e-09,2.999015e+01,2.474777e+01,5.242381e+00,3.064710e+01,1.734055e+02
1.954743e+05,2.262433e+00,1.965025e+04,2.274335e-01,8.886402e-01,8.885551e-01,-1.685716e-05,-7.800934e-09,2.999053e+01,2.474771e+01,5.242822e+00,3.064753e+01,1.734155e+02
1.954843e+05,2.262549e+00,1.966025e+04,2.275492e-01,8.886407e-01,8.885550e-01,-1.693517e-05,-7.800935e-09,2.999091e+01,2.474765e+01,5.243263e+00,3.064797e+01,1.734255e+02
1.954943e+05,2.262665e+00,1.967025e+04,2.276650e-01,8.886412e-01,8.885550e-01,-1.701318e-05,-7.800936e-09,2.999129e+01,2.474758e+01,5.243704e+00,3.064840e+01,1.734355e+02
1.955043e+05,2.262781e+00,1.968025e+04,2.277807e-01,8.886417e-01,8.885549e-01,-1.709119e-05,-7.800936e-09,2.999167e+01,2.474752e+01,5.244145e+00,3.064883e+01,1.734455e+02
1.955143e+05,2.262896e+00,1.969025e+04,2.278964e-01,8.886421e-01,8.885548e-01,-1.716920e-05,-7.800937e-09,2.999205e+01,2.474746e+01,5.244587e+00,3.064926e+01,1.734555e+02
1.955243e+05,2.263012e+00,1.970025e+04,2.280122e-01,8.886426e-01,8.885548e-01,-1.724721e-05,-7.800937e-09,2.999242e+01,2.474740e+01,5.245028e+00,3.064969e+01,1.734655e+02
1.955343e+05,2.263128e+00,1.971025e+04,2.281279e-01,8.886431e-01,8.885547e-01,-1.732522e-05,-7.800938e-09,2.999280e+01,2.474733e+01,5.245469e+00,3.065012e+01,1.734755e+02
1.955443e+05,2.263244e+00,1.972025e+04,2.282437e-01,8.886435e-01,8.885546e-01,-1.740323e-05,-7.800939e-09,2.999318e+01,2.474727e+01,5.245910e+00,3.065055e+01,1.734855e+02
1.955543e+05,2.263359e+00,1.973025e+04,2.283594e-01,8.886440e-01,8.885545e-01,-1.748124e-05,-7.800939e-09,2.999356e+01,2.474721e+01,5.246351e+00,3.065098e+01,1.734955e+02
1.955643e+05,2.263475e+00,1.974025e+04,2.284752e-01,8.886445e-01,8.885545e-01,-1.755925e-05,-7.800940e-09,2.999394e+01,2.474715e+01,5.246792e+00,3.065141e+01,1.735055e+02
1.955743e+05,2.263591e+00,1.975025e+04,2.285909e-01,8.886450e-01,8.885544e-01,-1.763726e-05,-7.800940e-09,2.999432e+01,2.474708e+01,5.247234e+00,3.065184e+01,1.735154e+02
1.955843e+05,2.263707e+00,1.976025e+04,2.287066e-01,8.886454e-01,8.885543e-01,-1.771527e-05,-7.800941e-09,2.999469e+01,2.474702e+01,5.247675e+00,3.065227e+01,1.735254e+02
1.955943e+05,2.263822e+00,1.977025e+04,2.288224e-01,8.886459e-01,8.885543e-01,-1.779328e-05,-7.800942e-09,2.999507e+01,2.474696e+01,5.248116e+00,3.065270e+01,1.735354e+02
1.956043e+05,2.263938e+00,1.978025e+04,2.289381e-01,8.886464e-01,8.885542e-01,-1.787129e-05,-7.800942e-09,2.999545e+01,2.474689e+01,5.248557e+00,3.065313e+01,1.735454e+02
1.956143e+05,2.264054e+00,1.979025e+04,2.290539e-01,8.886468e-01,8.885541e-01,-1.794931e-05,-7.800943e-09,2.999583e+01,2.474683e+01,5.248998e+00,3.065356e+01,1.735554e+02
1.956243e+05,2.264170e+00,1.980025e+04,2.291696e-01,8.886473e-01,8.885541e-01,-1.802732e-05,-7.800943e-09,2.999621e+01,2.474677e+01,5.249439e+00,3.065399e+01,1.735654e+02
1.956343e+05,2.264285e+00,1.981025e+04,2.292853e-01,8.886478e-01,8.885540e-01,-1.810533e-05,-7.800944e-09,2.999659e+01,2.474671e+01,5.249881e+00,3.065442e+01,1.735754e+02
1.956443e+05,2.264401e+00,1.982025e+04,2.294011e-01,8.886482e-01,8.885539e-01,-1.818334e-05,-7.800945e-09,2.999696e+01,2.474664e+01,5.250322e+00,3.065485e+01,1.735854e+02
1.956543e+05,2.264517e+00,1.983025e+04,2.295168e-01,8.886487e-01,8.885539e-01,-1.826135e-05,-7.800945e-09,2.999734e+01,2.474658e+01,5.250763e+00,3.065529e+01,1.735954e+02
1.956643e+05,2.264633e+00,1.984025e+04,2.296326e-01,8.886487e-01,8.885538e-01,-1.833936e-05,-7.800946e-09,2.999748e+01,2.474652e+01,5.250966e+00,3.065545e+01,1.735989e+02
1.956743e+05,2.264748e+00,1.985025e+04,2.297483e-01,8.886484e-01,8.885537e-01,-1.841737e-05,-7.800947e-09,2.999742e+01,2.474645e+01,5.250966e+00,3.065539e+01,1.735969e+02
1.956843e+05,2.264864e+00,1.986025e+04,2.298641e-01,8.886480e-01,8.885536e-01,-1.849538e-05,-7.800947e-09,2.999736e+01,2.474639e+01,5.250966e+00,3.065533e+01,1.735949e+02
1.956943e+05,2.264980e+00,1.987025e+04,2.299798e-01,8.886476e-01,8.885536e-01,-1.857339e-05,-7.800948e-09,2.999729e+01,2.474633e+01,5.250966e+00,3.065527e+01,1.735929e+02
1.957043e+05,2.265096e+00,1.988025e+04,2.300955e-01,8.886473e-01,8.885535e-01,-1.865140e-05,-7.800948e-09,2.999723e+01,2.474626e+01,5.250966e+00,3.065521e+01,1.735909e+02
1.957143e+05,2.265211e+00,1.989026e+04,2.302113e-01,8.886469e-01,8.885534e-01,-1.872941e-05,-7.800949e-09,2.999717e+01,2.474620e+01,5.250966e+00,3.065515e+01,1.735889e+02
1.957243e+05,2.265327e+00,1.990026e+04,2.303270e-01,8.886465e-01,8.885534e-01,-1.880742e-05,-7.800950e-09,2.999710e+01,2.474614e+01,5.250966e+00,3.065508e+01,1.735869e+02
1.957343e+05,2.265443e+00,1.991026e+04,2.304428e-01,8.886461e-01,8.885533e-01,-1.888543e-05,-7.800950e-09,2.999704e+01,2.474607e+01,5.250966e+00,3.065502e+01,1.735849e+02
1.957443e+05,2.265559e+00,1.992026e+04,2.305585e-01,8.886458e-01,8.885532e-01,-1.896344e-05,-7.800951e-09,2.999698e+01,2.474601e+01,5.250966e+00,3.065496e+01,1.735829e+02
1.957543e+05,2.265674e+00,1.993026e+04,2.306743e-01,8.886454e-01,8.885532e-01,-1.904145e-05,-7.800951e-09,2.999691e+01,2.474595e+01,5.250966e+00,3.065490e+01,1.735809e+02
1.957643e+05,2.265790e+00,1.994026e+04,2.307900e-01,8.886450e-01,8.885531e-01,-1.911946e-05,-7.800952e-09,2.999685e+01,2.474588e+01,5.250966e+00,3.065484e+01,1.735789e+02
1.957743e+05,2.265906e+00,1.995026e+04,2.309057e-01,8.886447e-01,8.885530e-01,-1.919747e-05,-7.800953e-09,2.999679e+01,2.474582e+01,5.250966e+00,3.065478e+01,1.735769e+02
1.957843e+05,2.266021e+00,1.996026e+04,2.310215e-01,8.886443e-01,8.885529e-01,-1.927548e-05,-7.800953e-09,2.999672e+01,2.474576e+01,5.250966e+00,3.065472e+01,1.735749e+02
1.957943e+05,2.266137e+00,1.997026e+04,2.311372e-01,8.886439e-01,8.885529e-01,-1.935349e-05,-7.800954e-09,2.999666e+01,2.474569e+01,5.250966e+00,3.065466e+01,1.735729e+02
1.958043e+05,2.266253e+00,1.998026e+04,2.312530e-01,8.886436e-01,8.885528e-01,-1.943150e-05,-7.800954e-09,2.999660e+01,2.474563e+01,5.250966e+00,3.065460e+01,1.735709e+02
1.958143e+05,2.266369e+00,1.999026e+04,2.313687e-01,8.886432e-01,8.885527e-01,-1.950951e-05,-7.800955e-09,2.999653e+01,2.474557e+01,5.250966e+00,3.065454e+01,1.735689e+02
1.958243e+05,2.266484e+00,2.000026e+04,2.314845e-01,8.886428e-01,8.885527e-01,-1.958753e-05,-7.800956e-09,2.999647e+01,2.474550e+01,5.250966e+00,3.065447e+01,1.735669e+02
1.958343e+05,2.266600e+00,2.001026e+04,2.316002e-01,8.886424e-01,8.885526e-01,-1.966554e-05,-7.800956e-09,2.999640e+01,2.474544e+01,5.250966e+00,3.065441e+01,1.735649e+02
1.958443e+05,2.266716e+00,2.002026e+04,2.317159e-01,8.886421e-01,8.885525e-01,-1.974355e-05,-7.800957e-09,2.999634e+01,2.474538e+01,5.250966e+00,3.065435e+01,1.735629e+02
1.958543e+05,2.266832e+00,2.003026e+04,2.318317e-01,8.886417e-01,8.885525e-01,-1.982156e-05,-7.800957e-09,2.999628e+01,2.474531e+01,5.250966e+00,3.065429e+01,1.735609e+02
1.958643e+05,2.266947e+00,2.004026e+04,2.319474e-01,8.886413e-01,8.885524e-01,-1.989957e-05,-7.800958e-09,2.999621e+01,2.474525e+01,5.250966e+00,3.065423e+01,1.735589e+02
1.958743e+05,2.267063e+00,2.005026e+04,2.320632e-01,8.886410e-01,8.885523e-01,-1.997758e-05,-7.800959e-09,2.999615e+01,2.474519e+01,5.250966e+00,3.065417e+01,1.735569e+02
1.958843e+05,2.267179e+00,2.006026e+04,2.321789e-01,8.886406e-01,8.885523e-01,-2.005559e-05,-7.800959e-09,2.999609e+01,2.474512e+01,5.250966e+00,3.065411e+01,1.735549e+02
1.958943e+05,2.267295e+00,2.007026e+04,2.322946e-01,8.886402e-01,8.885522e-01,-2.013360e-05,-7.800960e-09,2.999602e+01,2.474506e+01,5.250966e+00,3.065405e+01,1.735529e+02
1.959043e+05,2.267410e+00,2.008026e+04,2.324104e-01,8.886399e-01,8.885521e-01,-2.021161e-05,-7.800961e-09,2.999596e+01,2.474500e+01,5.250966e+00,3.065399e+01,1.735509e+02
1.959143e+05,2.267526e+00,2.009026e+04,2.325261e-01,8.886395e-01,8.885520e-01,-2.028962e-05,-7.800961e-09,2.999590e+01,2.474493e+01,5.250966e+00,3.065393e+01,1.735489e+02
1.959243e+05,2.267642e+00,2.010026e+04,2.326419e-01,8.886391e-01,8.885520e-01,-2.036763e-05,-7.800962e-09,2.999583e+01,2.474487e+01,5.250966e+00,3.065387e+01,1.735469e+02
1.959343e+05,2.267758e+00,2.011026e+04,2.327576e-01,8.886387e-01,8.885519e-01,-2.044564e-05,-7.800962e-09,2.999577e+01,2.474481e+01,5.250966e+00,3.065380e+01,1.735449e+02
1.959443e+05,2.267873e+00,2.012026e+04,2.328734e-01,8.886384e-01,8.885518e-01,-2.052365e-05,-7.800963e-09,2.999571e+01,2.474474e+01,5.250966e+00,3.065374e+01,1.735429e+02
1.959543e+05,2.267989e+00,2.013026e+04,2.329891e-01,8.886380e-01,8.885518e-01,-2.060166e-05,-7.800964e-09,2.999564e+01,2.474468e+01,5.250966e+00,3.065368e+01,1.735409e+02
1.959643e+05,2.268105e+00,2.014026e+04,2.331048e-01,8.886376e-01,8.885517e-01,-2.067967e-05,-7.800964e-09,2.999558e+01,2.474461e+01,5.250966e+00,3.065362e+01,1.735389e+02
1.959743e+05,2.268221e+00,2.015026e+04,2.332206e-01,8.886373e-01,8.885516e-01,-2.075768e-05,-7.800965e-09,2.999552e+01,2.474455e+01,5.250966e+00,3.065356e+01,1.735370e+02
1.959843e+05,2.268336e+00,2.016026e+04,2.333363e-01,8.886369e-01,8.885516e-01,-2.083570e-05,-7.800965e-09,2.999545e+01,2.474449e+01,5.250966e+00,3.065350e+01,1.735350e+02
1.959943e+05,2.268452e+00,2.017026e+04,2.334521e-01,8.886365e-01,8.885515e-01,-2.091371e-05,-7.800966e-09,2.999539e+01,2.474442e+01,5.250966e+00,3.065344e+01,1.735330e+02
1.960043e+05,2.268568e+00,2.018026e+04,2.335678e-01,8.886362e-01,8.885514e-01,-2.099172e-05,-7.800967e-09,2.999533e+01,2.474436e+01,5.250966e+00,3.065338e+01,1.735310e+02
1.960143e+05,2.268684e+00,2.019026e+04,2.336836e-01,8.886358e-01,8.885514e-01,-2.106973e-05,-7.800967e-09,2.999526e+01,2.474430e+01,5.250966e+00,3.065332e+01,1.735290e+02
1.960243e+05,2.268799e+00,2.020026e+04,2.337993e-01,8.886354e-01,8.885513e-01,-2.114774e-05,-7.800968e-09,2.999520e+01,2.474423e+01,5.250966e+00,3.065326e+01,1.735270e+02
1.960343e+05,2.268915e+00,2.021026e+04,2.339150e-01,8.886351e-01,8.885512e-01,-2.122575e-05,-7.800968e-09,2.999514e+01,2.474417e+01,5.250966e+00,3.065319e+01,1.735250e+02
1.960443e+05,2.269031e+00,2.022026e+04,2.340308e-01,8.886347e-01,8.885511e-01,-2.130376e-05,-7.800969e-09,2.999507e+01,2.474411e+01,5.250966e+00,3.065313e+01,1.735230e+02
1.960543e+05,2.269147e+00,2.023026e+04,2.341465e-01,8.886343e-01,8.885511e-01,-2.138177e-05,-7.800970e-09,2.999501e+01,2.474404e+01,5.250966e+00,3.065307e+01,1.735210e+02
1.960643e+05,2.269262e+00,2.024026e+04,2.342623e-01,8.886339e-01,8.885510e-01,-2.145978e-05,-7.800970e-09,2.999495e+01,2.474398e+01,5.250966e+00,3.065301e+01,1.735190e+02
1.960743e+05,2.269378e+00,2.025026e+04,2.343780e-01,8.886336e-01,8.885509e-01,-2.153779e-05,-7.800971e-09,2.999488e+01,2.474392e+01,5.250966e+00,3.065295e+01,1.735170e+02
1.960843e+05,2.269494e+00,2.026026e+04,2.344937e-01,8.886332e-01,8.885509e-01,-2.161580e-05,-7.800971e-09,2.999482e+01,2.474385e+01,5.250966e+00,3.065289e+01,1.735150e+02
1.960943e+05,2.269609e+00,2.027026e+04,2.346095e-01,8.886328e-01,8.885508e-01,-2.169381e-05,-7.800972e-09,2.999476e+01,2.474379e+01,5.250966e+00,3.065283e+01,1.735130e+02
1.961043e+05,2.269725e+00,2.028026e+04,2.347252e-01,8.886325e-01,8.885507e-01,-2.177182e-05,-7.800973e-09,2.999469e+01,2.474373e+01,5.250966e+00,3.065277e+01,1.735110e+02
1.961143e+05,2.269841e+00,2.029026e+04,2.348410e-01,8.886321e-01,8.885507e-01,-2.184983e-05,-7.800973e-09,2.999463e+01,2.474366e+01,5.250966e+00,3.065271e+01,1.735090e+02
1.961243e+05,2.269957e+00,2.030026e+04,2.349567e-01,8.886317e-01,8.885506e-01,-2.192784e-05,-7.800974e-09,2.999457e+01,2.474360e+01,5.250966e+00,3.065265e+01,1.735070e+02
1.961343e+05,2.270072e+00,2.031026e+04,2.350725e-01,8.886314e-01,8.885505e-01,-2.200586e-05,-7.800975e-09,2.999450e+01,2.474354e+01,5.250966e+00,3.065259e+01,1.735050e+02
1.961443e+05,2.270188e+00,2.032026e+04,2.351882e-01,8.886310e-01,8.885505e-01,-2.208387e-05,-7.800975e-09,2.999444e+01,2.474347e+01,5.250966e+00,3.065252e+01,1.735030e+02
1.961543e+05,2.270304e+00,2.033026e+04,2.353039e-01,8.886306e-01,8.885504e-01,-2.216188e-05,-7.800976e-09,2.999438e+01,2.474341e+01,5.250966e+00,3.065246e+01,1.735010e+02
1.961643e+05,2.270420e+00,2.034026e+04,2.354197e-01,8.886302e-01,8.885503e-01,-2.223989e-05,-7.800976e-09,2.999431e+01,2.474335e+01,5.250966e+00,3.065240e+01,1.734990e+02
1.961743e+05,2.270535e+00,2.035026e+04,2.355354e-01,8.886299e-01,8.885502e-01,-2.231790e-05,-7.800977e-09,2.999425e+01,2.474328e+01,5.250966e+00,3.065234e+01,1.734970e+02
1.961843e+05,2.270651e+00,2.036026e+04,2.356512e-01,8.886295e-01,8.885502e-01,-2.239591e-05,-7.800978e-09,2.999419e+01,2.474322e+01,5.250966e+00,3.065228e+01,1.734950e+02
1.961943e+05,2.270767e+00,2.037026e+04,2.357669e-01,8.886291e-01,8.885501e-01,-2.247392e-05,-7.800978e-09,2.999412e+01,2.474316e+01,5.250966e+00,3.065222e+01,1.734930e+02
1.962043e+05,2.270883e+00,2.038026e+04,2.358827e-01,8.886288e-01,8.885500e-01,-2.255193e-05,-7.800979e-09,2.999406e+01,2.474309e+01,5.250966e+00,3.065216e+01,1.734910e+02
1.962143e+05,2.270998e+00,2.039026e+04,2.359984e-01,8.886284e-01,8.885500e-01,-2.262994e-05,-7.800979e-09,2.999400e+01,2.474303e+01,5.250966e+00,3.065210e+01,1.734890e+02
1.962243e+05,2.271114e+00,2.040026e+04,2.361141e-01,8.886280e-01,8.885499e-01,-2.270795e-05,-7.800980e-09,2.999393e+01,2.474297e+01,5.250966e+00,3.065204e+01,1.734870e+02
1.962343e+05,2.271230e+00,2.041026e+04,2.362299e-01,8.886277e-01,8.885498e-01,-2.278596e-05,-7.800981e-09,2.999387e+01,2.474290e+01,5.250966e+00,3.065198e+01,1.734850e+02
1.962443e+05,2.271346e+00,2.042026e+04,2.363456e-01,8.886273e-01,8.885498e-01,-2.286397e-05,-7.800981e-09,2.999380e+01,2.474284e+01,5.250966e+00,3.065191e+01,1.734830e+02
1.962543e+05,2.271461e+00,2.043026e+04,2.364614e-01,8.886269e-01,8.885497e-01,-2.294199e-05,-7.800982e-09,2.999374e+01,2.474278e+01,5.250966e+00,3.065185e+01,1.734810e+02
1.962643e+05,2.271577e+00,2.044026e+04,2.365771e-01,8.886266e-01,8.885496e-01,-2.302000e-05,-7.800982e-09,2.999368e+01,2.474271e+01,5.250966e+00,3.065179e+01,1.734790e+02
1.962743e+05,2.271693e+00,2.045026e+04,2.366929e-01,8.886262e-01,8.885496e-01,-2.309801e-05,-7.800983e-09,2.999361e+01,2.474265e+01,5.250966e+00,3.065173e+01,1.734770e+02
1.962843e+05,2.271809e+00,2.046026e+04,2.368086e-01,8.886258e-01,8.885495e-01,-2.317602e-05,-7.800984e-09,2.999355e+01,2.474259e+01,5.250966e+00,3.065167e+01,1.734750e+02
1.962943e+05,2.271924e+00,2.047026e+04,2.369243e-01,8.886254e-01,8.885494e-01,-2.325403e-05,-7.800984e-09,2.999349e+01,2.474252e+01,5.250966e+00,3.065161e+01,1.734730e+02
1.963043e+05,2.272040e+00,2.048026e+04,2.370401e-01,8.886251e-01,8.885493e-01,-2.333204e-05,-7.800985e-09,2.999342e+01,2.474246e+01,5.250966e+00,3.065155e+01,1.734710e+02
1.963143e+05,2.272156e+00,2.049026e+04,2.371558e-01,8.886247e-01,8.885493e-01,-2.341005e-05,-7.800985e-09,2.999336e+01,2.474240e+01,5.250966e+00,3.065149e+01,1.734690e+02
1.963243e+05,2.272272e+00,2.050026e+04,2.372716e-01,8.886243e-01,8.885492e-01,-2.348806e-05,-7.800986e-09,2.999330e+01,2.474233e+01,5.250966e+00,3.065143e+01,1.734670e+02
1.963343e+05,2.272387e+00,2.051026e+04,2.373873e-01,8.886240e-01,8.885491e-01,-2.356607e-05,-7.800987e-09,2.999323e+01,2.474227e+01,5.250966e+00,3.065137e+01,1.734650e+02
1.963443e+05,2.272503e+00,2.052026e+04,2.375030e-01,8.886236e-01,8.885491e-01,-2.364408e-05,-7.800987e-09,2.999317e+01,2.474221e+01,5.250966e+00,3.065130e+01,1.734630e+02
1.963543e+05,2.272619e+00,2.053026e+04,2.376188e-01,8.886232e-01,8.885490e-01,-2.372209e-05,-7.800988e-09,2.999311e+01,2.474214e+01,5.250966e+00,3.065124e+01,1.734610e+02
1.963643e+05,2.272735e+00,2.054026e+04,2.377345e-01,8.886229e-01,8.885489e-01,-2.380010e-05,-7.800989e-09,2.999304e+01,2.474208e+01,5.250966e+00,3.065118e+01,1.734590e+02
1.963743e+05,2.272850e+00,2.055026e+04,2.378503e-01,8.886225e-01,8.885489e-01,-2.387812e-05,-7.800989e-09,2.999298e+01,2.474201e+01,5.250966e+00,3.065112e+01,1.734570e+02
1.963843e+05,2.272966e+00,2.056026e+04,2.379660e-01,8.886221e-01,8.885488e-01,-2.395613e-05,-7.800990e-09,2.999292e+01,2.474195e+01,5.250966e+00,3.065106e+01,1.734550e+02
1.963943e+05,2.273082e+00,2.057026e+04,2.380818e-01,8.886217e-01,8.885487e-01,-2.403414e-05,-7.800990e-09,2.999285e+01,2.474189e+01,5.250966e+00,3.065100e+01,1.734530e+02
1.964043e+05,2.273197e+00,2.058026e+04,2.381975e-01,8.886214e-01,8.885487e-01,-2.411215e-05,-7.800991e-09,2.999279e+01,2.474182e+01,5.250966e+00,3.065094e+01,1.734510e+02
1.964143e+05,2.273313e+00,2.059026e+04,2.383132e-01,8.886210e-01,8.885486e-01,-2.419016e-05,-7.800992e-09,2.999273e+01,2.474176e+01,5.250966e+00,3.065088e+01,1.734490e+02
1.964243e+05,2.273429e+00,2.060026e+04,2.384290e-01,8.886206e-01,8.885485e-01,-2.426817e-05,-7.800992e-09,2.999266e+01,2.474170e+01,5.250966e+00,3.065082e+01,1.734470e+02
1.964343e+05,2.273545e+00,2.061026e+04,2.385447e-01,8.886203e-01,8.885484e-01,-2.434618e-05,-7.800993e-09,2.999260e+01,2.474163e+01,5.250966e+00,3.065076e+01,1.734450e+02
1.964443e+05,2.273660e+00,2.062026e+04,2.386605e-01,8.886199e-01,8.885484e-01,-2.442419e-05,-7.800993e-09,2.999254e+01,2.474157e+01,5.250966e+00,3.065070e+01,1.734430e+02
1.964543e+05,2.273776e+00,2.063026e+04,2.387762e-01,8.886195e-01,8.885483e-01,-2.450220e-05,-7.800994e-09,2.999247e+01,2.474151e+01,5.250966e+00,3.065063e+01,1.734410e+02
1.964643e+05,2.273892e+00,2.064026e+04,2.388920e-01,8.886192e-01,8.885482e-01,-2.458021e-05,-7.800995e-09,2.999241e+01,2.474144e+01,5.250966e+00,3.065057e+01,1.734390e+02
1.964743e+05,2.274008e+00,2.065026e+04,2.390077e-01,8.886188e-01,8.885482e-01,-2.465822e-05,-7.800995e-09,2.999235e+01,2.474138e+01,5.250966e+00,3.065051e+01,1.734370e+02
1.964843e+05,2.274123e+00,2.066026e+04,2.391234e-01,8.886184e-01,8.885481e-01,-2.473624e-05,-7.800996e-09,2.999228e+01,2.474132e+01,5.250966e+00,3.065045e+01,1.734350e+02
1.964943e+05,2.274239e+00,2.067027e+04,2.392392e-01,8.886180e-01,8.885480e-01,-2.481425e-05,-7.800996e-09,2.999222e+01,2.474125e+01,5.250966e+00,3.065039e+01,1.734330e+02
1.965043e+05,2.274355e+00,2.068027e+04,2.393549e-01,8.886177e-01,8.885480e-01,-2.489226e-05,-7.800997e-09,2.999216e+01,2.474119e+01,5.250966e+00,3.065033e+01,1.734310e+02
1.965143e+05,2.274471e+00,2.069027e+04,2.394707e-01,8.886173e-01,8.885479e-01,-2.497027e-05,-7.800998e-09,2.999209e+01,2.474113e+01,5.250966e+00,3.065027e+01,1.734290e+02
1.965243e+05,2.274586e+00,2.070027e+04,2.395864e-01,8.886169e-01,8.885478e-01,-2.504828e-05,-7.800998e-09,2.999203e+01,2.474106e+01,5.250966e+00,3.065021e+01,1.734270e+02
1.965343e+05,2.274702e+00,2.071027e+04,2.397021e-01,8.886166e-01,8.885478e-01,-2.512629e-05,-7.800999e-09,2.999197e+01,2.474100e+01,5.250966e+00,3.065015e+01,1.734250e+02
1.965443e+05,2.274818e+00,2.072027e+04,2.398179e-01,8.886162e-01,8.885477e-01,-2.520430e-05,-7.800999e-09,2.999190e+01,2.474094e+01,5.250966e+00,3.065009e+01,1.734230e+02
1.965543e+05,2.274934e+00,2.073027e+04,2.399336e-01,8.886158e-01,8.885476e-01,-2.528231e-05,-7.801000e-09,2.999184e+01,2.474087e+01,5.250966e+00,3.065002e+01,1.734210e+02
1.965643e+05,2.275049e+00,2.074027e+04,2.400494e-01,8.886155e-01,8.885475e-01,-2.536032e-05,-7.801001e-09,2.999178e+01,2.474081e+01,5.250966e+00,3.064996e+01,1.734190e+02
1.965743e+05,2.275165e+00,2.075027e+04,2.401651e-01,8.886151e-01,8.885475e-01,-2.543833e-05,-7.801001e-09,2.999171e+01,2.474075e+01,5.250966e+00,3.064990e+01,1.734170e+02
1.965843e+05,2.275281e+00,2.076027e+04,2.402809e-01,8.886147e-01,8.885474e-01,-2.551635e-05,-7.801002e-09,2.999165e+01,2.474068e+01,5.250966e+00,3.064984e+01,1.734150e+02
1.965943e+05,2.275397e+00,2.077027e+04,2.403966e-01,8.886144e-01,8.885473e-01,-2.559436e-05,-7.801003e-09,2.999159e+01,2.474062e+01,5.250966e+00,3.064978e+01,1.734130e+02
1.966043e+05,2.275512e+00,2.078027e+04,2.405123e-01,8.886140e-01,8.885473e-01,-2.567237e-05,-7.801003e-09,2.999152e+01,2.474056e+01,5.250966e+00,3.064972e+01,1.734110e+02
1.966143e+05,2.275628e+00,2.079027e+04,2.406281e-01,8.886136e-01,8.885472e-01,-2.575038e-05,-7.801004e-09,2.999146e+01,2.474049e+01,5.250966e+00,3.064966e+01,1.734090e+02
1.966243e+05,2.275744e+00,2.080027e+04,2.407438e-01,8.886132e-01,8.885471e-01,-2.582839e-05,-7.801004e-09,2.999139e+01,2.474043e+01,5.250966e+00,3.064960e+01,1.734070e+02
1.966343e+05,2.275860e+00,2.081027e+04,2.408596e-01,8.886129e-01,8.885471e-01,-2.590640e-05,-7.801005e-09,2.999133e+01,2.474037e+01,5.250966e+00,3.064954e+01,1.734050e+02
1.966443e+05,2.275975e+00,2.082027e+04,2.409753e-01,8.886125e-01,8.885470e-01,-2.598441e-05,-7.801006e-09,2.999127e+01,2.474030e+01,5.250966e+00,3.064948e+01,1.734030e+02
1.966543e+05,2.276091e+00,2.083027e+04,2.410911e-01,8.886121e-01,8.885469e-01,-2.606242e-05,-7.801006e-09,2.999120e+01,2.474024e+01,5.250966e+00,3.064942e+01,1.734010e+02
1.966643e+05,2.276207e+00,2.084027e+04,2.412068e-01,8.886116e-01,8.885468e-01,-2.614043e-05,-7.801007e-09,2.999108e+01,2.474021e+01,5.250873e+00,3.064928e+01,1.733980e+02
1.966743e+05,2.276323e+00,2.085027e+04,2.413225e-01,8.886109e-01,8.885468e-01,-2.621844e-05,-7.801007e-09,2.999089e+01,2.474021e+01,5.250684e+00,3.064907e+01,1.733940e+02
1.966843e+05,2.276438e+00,2.086027e+04,2.414383e-01,8.886103e-01,8.885467e-01,-2.629646e-05,-7.801008e-09,2.999070e+01,2.474021e+01,5.250495e+00,3.064887e+01,1.733900e+02
1.966943e+05,2.276554e+00,2.087027e+04,2.415540e-01,8.886096e-01,8.885466e-01,-2.637447e-05,-7.801009e-09,2.999051e+01,2.474021e+01,5.250306e+00,3.064866e+01,1.733860e+02
1.967043e+05,2.276670e+00,2.088027e+04,2.416698e-01,8.886089e-01,8.885466e-01,-2.645248e-05,-7.801009e-09,2.999032e+01,2.474021e+01,5.250117e+00,3.064845e+01,1.733820e+02
1.967143e+05,2.276786e+00,2.089027e+04,2.417855e-01,8.886083e-01,8.885465e-01,-2.653049e-05,-7.801010e-09,2.999014e+01,2.474021e+01,5.249928e+00,3.064824e+01,1.733780e+02
1.967243e+05,2.276901e+00,2.090027e+04,2.419013e-01,8.886076e-01,8.885464e-01,-2.660850e-05,-7.801010e-09,2.998995e+01,2.474021e+01,5.249740e+00,3.064803e+01,1.733741e+02
1.967343e+05,2.277017e+00,2.091027e+04,2.420170e-01,8.886069e-01,8.885464e-01,-2.668651e-05,-7.801011e-09,2.998976e+01,2.474021e+01,5.249551e+00,3.064783e+01,1.733701e+02
1.967443e+05,2.277133e+00,2.092027e+04,2.421327e-01,8.886062e-01,8.885463e-01,-2.676452e-05,-7.801012e-09,2.998957e+01,2.474021e+01,5.249362e+00,3.064762e+01,1.733661e+02
1.967543e+05,2.277248e+00,2.093027e+04,2.422485e-01,8.886056e-01,8.885462e-01,-2.684253e-05,-7.801012e-09,2.998938e+01,2.474021e+01,5.249173e+00,3.064741e+01,1.733621e+02
1.967643e+05,2.277364e+00,2.094027e+04,2.423642e-01,8.886049e-01,8.885462e-01,-2.692054e-05,-7.801013e-09,2.998919e+01,2.474021e+01,5.248984e+00,3.064720e+01,1.733581e+02
1.967743e+05,2.277480e+00,2.095027e+04,2.424800e-01,8.886042e-01,8.885461e-01,-2.699856e-05,-7.801013e-09,2.998900e+01,2.474021e+01,5.248795e+00,3.064699e+01,1.733541e+02
1.967843e+05,2.277596e+00,2.096027e+04,2.425957e-01,8.886036e-01,8.885460e-01,-2.707657e-05,-7.801014e-09,2.998881e+01,2.474021e+01,5.248606e+00,3.064679e+01,1.733501e+02
1.967943e+05,2.277711e+00,2.097027e+04,2.427114e-01,8.886029e-01,8.885459e-01,-2.715458e-05,-7.801015e-09,2.998862e+01,2.474021e+01,5.248418e+00,3.064658e+01,1.733461e+02
1.968043e+05,2.277827e+00,2.098027e+04,2.428272e-01,8.886022e-01,8.885459e-01,-2.723259e-05,-7.801015e-09,2.998844e+01,2.474021e+01,5.248229e+00,3.064637e+01,1.733421e+02
1.968143e+05,2.277943e+00,2.099027e+04,2.429429e-01,8.886015e-01,8.885458e-01,-2.731060e-05,-7.801016e-09,2.998825e+01,2.474021e+01,5.248040e+00,3.064616e+01,1.733381e+02
1.968243e+05,2.278059e+00,2.100027e+04,2.430587e-01,8.886009e-01,8.885457e-01,-2.738861e-05,-7.801017e-09,2.998806e+01,2.474021e+01,5.247851e+00,3.064595e+01,1.733341e+02
1.968343e+05,2.278174e+00,2.101027e+04,2.431744e-01,8.886002e-01,8.885457e-01,-2.746662e-05,-7.801017e-09,2.998787e+01,2.474021e+01,5.247662e+00,3.064574e+01,1.733301e+02
1.968443e+05,2.278290e+00,2.102027e+04,2.432902e-01,8.885995e-01,8.885456e-01,-2.754463e-05,-7.801018e-09,2.998768e+01,2.474021e+01,5.247473e+00,3.064554e+01,1.733261e+02
1.968543e+05,2.278406e+00,2.103027e+04,2.434059e-01,8.885988e-01,8.885455e-01,-2.762265e-05,-7.801018e-09,2.998749e+01,2.474021e+01,5.247284e+00,3.064533e+01,1.733221e+02
1.968643e+05,2.278522e+00,2.104027e+04,2.435216e-01,8.885982e-01,8.885455e-01,-2.770066e-05,-7.801019e-09,2.998730e+01,2.474021e+01,5.247095e+00,3.064512e+01,1.733181e+02
1.968743e+05,2.278637e+00,2.105027e+04,2.436374e-01,8.885975e-01,8.885454e-01,-2.777867e-05,-7.801020e-09,2.998711e+01,2.474021e+01,5.246907e+00,3.064491e+01,1.733141e+02
1.968843e+05,2.278753e+00,2.106027e+04,2.437531e-01,8.885968e-01,8.885453e-01,-2.785668e-05,-7.801020e-09,2.998692e+01,2.474021e+01,5.246718e+00,3.064470e+01,1.733101e+02
1.968943e+05,2.278869e+00,2.107027e+04,2.438689e-01,8.885962e-01,8.885453e-01,-2.793469e-05,-7.801021e-09,2.998674e+01,2.474021e+01,5.246529e+00,3.064450e+01,1.733061e+02
1.969043e+05,2.278985e+00,2.108027e+04,2.439846e-01,8.885955e-01,8.885452e-01,-2.801270e-05,-7.801021e-09,2.998655e+01,2.474021e+01,5.246340e+00,3.064429e+01,1.733021e+02
