Repository: brandonlampe/CS_Data

# Repository for Crushed Salt Data
**Grant No: 456417**

This is a work in progress!

## Repository Content

### Directory Names
A uniform namining structure still in progress, but in general directories are named according to the following:
 - Names contain no spaces, a single underscore "_" will be used as a file name seperator.
 - Files are for the Crushed Salt Project (CSP); therefore, the first three charaters of each file are "CSP".
 - Folders are organized by which frame the test was performed on i.e., A2 or A3.
 - The fifth and sixth charaters of each file name will therefore be "A" followed by the frame number.

File: UNM_WP_HY_175_11/STAGE02/CREEP_FIT/175_11_STAGE02_CREEP_OUT.csv (part 34 of 67)
Analysis by Brandon Lampe, performed on: 2016/08/19 14:24:52
Experimental results below begin at: 2016/08/12 15:03:15
Duration (sec),Duration (day),Elapsed Time (sec),Elapsed Time (day),Interpolated Fractional Density,Fit to Fractional Density,Fit to Volume Strain,Fit to Volume Strain Rate (1/sec),Confining Pressure (MPa),Pore Pressure (MPa),Terzaghi Pressure (MPa),Solid Pressure (MPa),Temperature (C))
2.528350e+05,2.926331e+00,7.701099e+04,8.913309e-01,8.881581e-01,8.881575e-01,-4.644246e-04,-7.804427e-09,2.996366e+01,2.472752e+01,5.236143e+00,3.062303e+01,1.726527e+02
2.528450e+05,2.926447e+00,7.702099e+04,8.914466e-01,8.881598e-01,8.881574e-01,-4.645027e-04,-7.804427e-09,2.996425e+01,2.472752e+01,5.236733e+00,3.062368e+01,1.726557e+02
2.528550e+05,2.926562e+00,7.703099e+04,8.915624e-01,8.881615e-01,8.881574e-01,-4.645807e-04,-7.804428e-09,2.996484e+01,2.472752e+01,5.237323e+00,3.062433e+01,1.726587e+02
2.528650e+05,2.926678e+00,7.704099e+04,8.916781e-01,8.881632e-01,8.881573e-01,-4.646588e-04,-7.804428e-09,2.996543e+01,2.472752e+01,5.237913e+00,3.062498e+01,1.726617e+02
2.528750e+05,2.926794e+00,7.705099e+04,8.917938e-01,8.881649e-01,8.881572e-01,-4.647368e-04,-7.804429e-09,2.996602e+01,2.472752e+01,5.238503e+00,3.062564e+01,1.726647e+02
2.528850e+05,2.926910e+00,7.706099e+04,8.919096e-01,8.881666e-01,8.881572e-01,-4.648149e-04,-7.804430e-09,2.996661e+01,2.472752e+01,5.239093e+00,3.062629e+01,1.726677e+02
2.528950e+05,2.927025e+00,7.707099e+04,8.920253e-01,8.881684e-01,8.881571e-01,-4.648929e-04,-7.804430e-09,2.996720e+01,2.472752e+01,5.239683e+00,3.062694e+01,1.726707e+02
2.529050e+05,2.927141e+00,7.708099e+04,8.921411e-01,8.881701e-01,8.881570e-01,-4.649710e-04,-7.804431e-09,2.996779e+01,2.472752e+01,5.240272e+00,3.062759e+01,1.726737e+02
2.529150e+05,2.927257e+00,7.709099e+04,8.922568e-01,8.881718e-01,8.881569e-01,-4.650490e-04,-7.804431e-09,2.996838e+01,2.472752e+01,5.240862e+00,3.062825e+01,1.726767e+02
2.529250e+05,2.927373e+00,7.710099e+04,8.923726e-01,8.881735e-01,8.881569e-01,-4.651270e-04,-7.804432e-09,2.996897e+01,2.472752e+01,5.241452e+00,3.062890e+01,1.726797e+02
2.529350e+05,2.927488e+00,7.711099e+04,8.924883e-01,8.881752e-01,8.881568e-01,-4.652051e-04,-7.804433e-09,2.996956e+01,2.472752e+01,5.242042e+00,3.062955e+01,1.726827e+02
2.529450e+05,2.927604e+00,7.712099e+04,8.926040e-01,8.881769e-01,8.881567e-01,-4.652831e-04,-7.804433e-09,2.997015e+01,2.472752e+01,5.242632e+00,3.063021e+01,1.726857e+02
2.529550e+05,2.927720e+00,7.713099e+04,8.927198e-01,8.881786e-01,8.881567e-01,-4.653612e-04,-7.804434e-09,2.997074e+01,2.472752e+01,5.243222e+00,3.063086e+01,1.726887e+02
2.529650e+05,2.927836e+00,7.714099e+04,8.928355e-01,8.881804e-01,8.881566e-01,-4.654392e-04,-7.804434e-09,2.997133e+01,2.472752e+01,5.243812e+00,3.063151e+01,1.726917e+02
2.529750e+05,2.927951e+00,7.715099e+04,8.929513e-01,8.881821e-01,8.881565e-01,-4.655173e-04,-7.804435e-09,2.997192e+01,2.472752e+01,5.244401e+00,3.063216e+01,1.726947e+02
2.529850e+05,2.928067e+00,7.716099e+04,8.930670e-01,8.881838e-01,8.881565e-01,-4.655953e-04,-7.804436e-09,2.997251e+01,2.472752e+01,5.244991e+00,3.063282e+01,1.726977e+02
2.529950e+05,2.928183e+00,7.717099e+04,8.931828e-01,8.881855e-01,8.881564e-01,-4.656734e-04,-7.804436e-09,2.997310e+01,2.472752e+01,5.245581e+00,3.063347e+01,1.727007e+02
2.530050e+05,2.928298e+00,7.718099e+04,8.932985e-01,8.881872e-01,8.881563e-01,-4.657514e-04,-7.804437e-09,2.997369e+01,2.472752e+01,5.246171e+00,3.063412e+01,1.727037e+02
2.530150e+05,2.928414e+00,7.719099e+04,8.934142e-01,8.881889e-01,8.881563e-01,-4.658295e-04,-7.804438e-09,2.997428e+01,2.472752e+01,5.246761e+00,3.063478e+01,1.727067e+02
2.530250e+05,2.928530e+00,7.720099e+04,8.935300e-01,8.881906e-01,8.881562e-01,-4.659075e-04,-7.804438e-09,2.997487e+01,2.472752e+01,5.247351e+00,3.063543e+01,1.727097e+02
2.530350e+05,2.928646e+00,7.721099e+04,8.936457e-01,8.881924e-01,8.881561e-01,-4.659855e-04,-7.804439e-09,2.997546e+01,2.472752e+01,5.247941e+00,3.063608e+01,1.727127e+02
2.530450e+05,2.928761e+00,7.722099e+04,8.937615e-01,8.881941e-01,8.881560e-01,-4.660636e-04,-7.804439e-09,2.997605e+01,2.472752e+01,5.248531e+00,3.063673e+01,1.727157e+02
2.530550e+05,2.928877e+00,7.723099e+04,8.938772e-01,8.881958e-01,8.881560e-01,-4.661416e-04,-7.804440e-09,2.997664e+01,2.472752e+01,5.249120e+00,3.063739e+01,1.727187e+02
2.530650e+05,2.928993e+00,7.724099e+04,8.939929e-01,8.881975e-01,8.881559e-01,-4.662197e-04,-7.804441e-09,2.997723e+01,2.472752e+01,5.249710e+00,3.063804e+01,1.727217e+02
2.530750e+05,2.929109e+00,7.725099e+04,8.941087e-01,8.881992e-01,8.881558e-01,-4.662977e-04,-7.804441e-09,2.997782e+01,2.472752e+01,5.250300e+00,3.063869e+01,1.727247e+02
2.530850e+05,2.929224e+00,7.726099e+04,8.942244e-01,8.882009e-01,8.881558e-01,-4.663758e-04,-7.804442e-09,2.997841e+01,2.472752e+01,5.250890e+00,3.063934e+01,1.727277e+02
2.530950e+05,2.929340e+00,7.727099e+04,8.943402e-01,8.882026e-01,8.881557e-01,-4.664538e-04,-7.804442e-09,2.997900e+01,2.472752e+01,5.251480e+00,3.064000e+01,1.727307e+02
2.531050e+05,2.929456e+00,7.728099e+04,8.944559e-01,8.882044e-01,8.881556e-01,-4.665319e-04,-7.804443e-09,2.997959e+01,2.472752e+01,5.252070e+00,3.064065e+01,1.727337e+02
2.531150e+05,2.929572e+00,7.729099e+04,8.945717e-01,8.882061e-01,8.881556e-01,-4.666099e-04,-7.804444e-09,2.998018e+01,2.472752e+01,5.252660e+00,3.064130e+01,1.727367e+02
2.531250e+05,2.929687e+00,7.730099e+04,8.946874e-01,8.882078e-01,8.881555e-01,-4.666880e-04,-7.804444e-09,2.998077e+01,2.472752e+01,5.253250e+00,3.064195e+01,1.727397e+02
2.531350e+05,2.929803e+00,7.731099e+04,8.948031e-01,8.882095e-01,8.881554e-01,-4.667660e-04,-7.804445e-09,2.998136e+01,2.472752e+01,5.253839e+00,3.064261e+01,1.727427e+02
2.531450e+05,2.929919e+00,7.732099e+04,8.949189e-01,8.882112e-01,8.881553e-01,-4.668440e-04,-7.804445e-09,2.998195e+01,2.472752e+01,5.254429e+00,3.064326e+01,1.727457e+02
2.531550e+05,2.930035e+00,7.733099e+04,8.950346e-01,8.882129e-01,8.881553e-01,-4.669221e-04,-7.804446e-09,2.998254e+01,2.472752e+01,5.255019e+00,3.064391e+01,1.727487e+02
2.531650e+05,2.930150e+00,7.734099e+04,8.951504e-01,8.882146e-01,8.881552e-01,-4.670001e-04,-7.804447e-09,2.998313e+01,2.472752e+01,5.255609e+00,3.064457e+01,1.727517e+02
2.531750e+05,2.930266e+00,7.735099e+04,8.952661e-01,8.882164e-01,8.881551e-01,-4.670782e-04,-7.804447e-09,2.998372e+01,2.472752e+01,5.256199e+00,3.064522e+01,1.727547e+02
2.531850e+05,2.930382e+00,7.736099e+04,8.953819e-01,8.882181e-01,8.881551e-01,-4.671562e-04,-7.804448e-09,2.998431e+01,2.472752e+01,5.256789e+00,3.064587e+01,1.727577e+02
2.531950e+05,2.930498e+00,7.737099e+04,8.954976e-01,8.882198e-01,8.881550e-01,-4.672343e-04,-7.804449e-09,2.998490e+01,2.472752e+01,5.257379e+00,3.064652e+01,1.727607e+02
2.532050e+05,2.930613e+00,7.738099e+04,8.956133e-01,8.882215e-01,8.881549e-01,-4.673123e-04,-7.804449e-09,2.998549e+01,2.472752e+01,5.257968e+00,3.064718e+01,1.727637e+02
2.532150e+05,2.930729e+00,7.739099e+04,8.957291e-01,8.882232e-01,8.881549e-01,-4.673904e-04,-7.804450e-09,2.998608e+01,2.472752e+01,5.258558e+00,3.064783e+01,1.727667e+02
2.532250e+05,2.930845e+00,7.740099e+04,8.958448e-01,8.882249e-01,8.881548e-01,-4.674684e-04,-7.804450e-09,2.998667e+01,2.472752e+01,5.259148e+00,3.064848e+01,1.727697e+02
2.532350e+05,2.930961e+00,7.741099e+04,8.959606e-01,8.882266e-01,8.881547e-01,-4.675465e-04,-7.804451e-09,2.998726e+01,2.472752e+01,5.259738e+00,3.064913e+01,1.727727e+02
2.532450e+05,2.931076e+00,7.742099e+04,8.960763e-01,8.882284e-01,8.881547e-01,-4.676245e-04,-7.804452e-09,2.998785e+01,2.472752e+01,5.260328e+00,3.064979e+01,1.727757e+02
2.532550e+05,2.931192e+00,7.743099e+04,8.961920e-01,8.882301e-01,8.881546e-01,-4.677025e-04,-7.804452e-09,2.998844e+01,2.472752e+01,5.260918e+00,3.065044e+01,1.727787e+02
2.532650e+05,2.931308e+00,7.744099e+04,8.963078e-01,8.882318e-01,8.881545e-01,-4.677806e-04,-7.804453e-09,2.998902e+01,2.472752e+01,5.261508e+00,3.065109e+01,1.727817e+02
2.532750e+05,2.931424e+00,7.745099e+04,8.964235e-01,8.882335e-01,8.881544e-01,-4.678586e-04,-7.804453e-09,2.998961e+01,2.472752e+01,5.262098e+00,3.065175e+01,1.727847e+02
2.532850e+05,2.931539e+00,7.746099e+04,8.965393e-01,8.882352e-01,8.881544e-01,-4.679367e-04,-7.804454e-09,2.999020e+01,2.472752e+01,5.262687e+00,3.065240e+01,1.727877e+02
2.532950e+05,2.931655e+00,7.747099e+04,8.966550e-01,8.882369e-01,8.881543e-01,-4.680147e-04,-7.804455e-09,2.999079e+01,2.472752e+01,5.263277e+00,3.065305e+01,1.727907e+02
2.533050e+05,2.931771e+00,7.748099e+04,8.967708e-01,8.882386e-01,8.881542e-01,-4.680928e-04,-7.804455e-09,2.999138e+01,2.472752e+01,5.263867e+00,3.065370e+01,1.727937e+02
2.533150e+05,2.931887e+00,7.749099e+04,8.968865e-01,8.882404e-01,8.881542e-01,-4.681708e-04,-7.804456e-09,2.999197e+01,2.472752e+01,5.264457e+00,3.065436e+01,1.727967e+02
2.533250e+05,2.932002e+00,7.750099e+04,8.970022e-01,8.882421e-01,8.881541e-01,-4.682489e-04,-7.804456e-09,2.999256e+01,2.472752e+01,5.265047e+00,3.065501e+01,1.727997e+02
2.533350e+05,2.932118e+00,7.751099e+04,8.971180e-01,8.882438e-01,8.881540e-01,-4.683269e-04,-7.804457e-09,2.999315e+01,2.472752e+01,5.265637e+00,3.065566e+01,1.728027e+02
2.533450e+05,2.932234e+00,7.752099e+04,8.972337e-01,8.882455e-01,8.881540e-01,-4.684050e-04,-7.804458e-09,2.999374e+01,2.472752e+01,5.266227e+00,3.065631e+01,1.728057e+02
2.533550e+05,2.932349e+00,7.753099e+04,8.973495e-01,8.882472e-01,8.881539e-01,-4.684830e-04,-7.804458e-09,2.999433e+01,2.472752e+01,5.266817e+00,3.065697e+01,1.728087e+02
2.533650e+05,2.932465e+00,7.754099e+04,8.974652e-01,8.882489e-01,8.881538e-01,-4.685610e-04,-7.804459e-09,2.999492e+01,2.472752e+01,5.267406e+00,3.065762e+01,1.728117e+02
2.533750e+05,2.932581e+00,7.755099e+04,8.975810e-01,8.882506e-01,8.881538e-01,-4.686391e-04,-7.804459e-09,2.999551e+01,2.472752e+01,5.267996e+00,3.065827e+01,1.728147e+02
2.533850e+05,2.932697e+00,7.756099e+04,8.976967e-01,8.882524e-01,8.881537e-01,-4.687171e-04,-7.804460e-09,2.999610e+01,2.472752e+01,5.268586e+00,3.065892e+01,1.728177e+02
2.533950e+05,2.932812e+00,7.757099e+04,8.978124e-01,8.882541e-01,8.881536e-01,-4.687952e-04,-7.804461e-09,2.999669e+01,2.472752e+01,5.269176e+00,3.065958e+01,1.728207e+02
2.534050e+05,2.932928e+00,7.758099e+04,8.979282e-01,8.882558e-01,8.881535e-01,-4.688732e-04,-7.804461e-09,2.999728e+01,2.472752e+01,5.269766e+00,3.066023e+01,1.728237e+02
2.534150e+05,2.933044e+00,7.759100e+04,8.980439e-01,8.882575e-01,8.881535e-01,-4.689513e-04,-7.804462e-09,2.999787e+01,2.472752e+01,5.270356e+00,3.066088e+01,1.728267e+02
2.534250e+05,2.933160e+00,7.760100e+04,8.981597e-01,8.882592e-01,8.881534e-01,-4.690293e-04,-7.804463e-09,2.999846e+01,2.472752e+01,5.270946e+00,3.066153e+01,1.728297e+02
2.534350e+05,2.933275e+00,7.761100e+04,8.982754e-01,8.882609e-01,8.881533e-01,-4.691074e-04,-7.804463e-09,2.999905e+01,2.472752e+01,5.271536e+00,3.066219e+01,1.728327e+02
2.534450e+05,2.933391e+00,7.762100e+04,8.983912e-01,8.882626e-01,8.881533e-01,-4.691854e-04,-7.804464e-09,2.999964e+01,2.472752e+01,5.272125e+00,3.066284e+01,1.728357e+02
2.534550e+05,2.933507e+00,7.763100e+04,8.985069e-01,8.882644e-01,8.881532e-01,-4.692635e-04,-7.804464e-09,3.000023e+01,2.472752e+01,5.272715e+00,3.066349e+01,1.728387e+02
2.534650e+05,2.933623e+00,7.764100e+04,8.986226e-01,8.882661e-01,8.881531e-01,-4.693415e-04,-7.804465e-09,3.000082e+01,2.472752e+01,5.273305e+00,3.066415e+01,1.728417e+02
2.534750e+05,2.933738e+00,7.765100e+04,8.987384e-01,8.882678e-01,8.881531e-01,-4.694195e-04,-7.804466e-09,3.000141e+01,2.472752e+01,5.273895e+00,3.066480e+01,1.728447e+02
2.534850e+05,2.933854e+00,7.766100e+04,8.988541e-01,8.882695e-01,8.881530e-01,-4.694976e-04,-7.804466e-09,3.000200e+01,2.472752e+01,5.274485e+00,3.066545e+01,1.728477e+02
2.534950e+05,2.933970e+00,7.767100e+04,8.989699e-01,8.882712e-01,8.881529e-01,-4.695756e-04,-7.804467e-09,3.000259e+01,2.472752e+01,5.275075e+00,3.066610e+01,1.728507e+02
2.535050e+05,2.934086e+00,7.768100e+04,8.990856e-01,8.882729e-01,8.881529e-01,-4.696537e-04,-7.804467e-09,3.000318e+01,2.472752e+01,5.275665e+00,3.066676e+01,1.728537e+02
2.535150e+05,2.934201e+00,7.769100e+04,8.992013e-01,8.882746e-01,8.881528e-01,-4.697317e-04,-7.804468e-09,3.000377e+01,2.472752e+01,5.276254e+00,3.066741e+01,1.728567e+02
2.535250e+05,2.934317e+00,7.770100e+04,8.993171e-01,8.882764e-01,8.881527e-01,-4.698098e-04,-7.804469e-09,3.000436e+01,2.472752e+01,5.276844e+00,3.066806e+01,1.728597e+02
2.535350e+05,2.934433e+00,7.771100e+04,8.994328e-01,8.882781e-01,8.881526e-01,-4.698878e-04,-7.804469e-09,3.000495e+01,2.472752e+01,5.277434e+00,3.066871e+01,1.728627e+02
2.535450e+05,2.934549e+00,7.772100e+04,8.995486e-01,8.882798e-01,8.881526e-01,-4.699659e-04,-7.804470e-09,3.000554e+01,2.472752e+01,5.278024e+00,3.066937e+01,1.728657e+02
2.535550e+05,2.934664e+00,7.773100e+04,8.996643e-01,8.882815e-01,8.881525e-01,-4.700439e-04,-7.804470e-09,3.000613e+01,2.472752e+01,5.278614e+00,3.067002e+01,1.728687e+02
2.535650e+05,2.934780e+00,7.774100e+04,8.997801e-01,8.882832e-01,8.881524e-01,-4.701220e-04,-7.804471e-09,3.000672e+01,2.472752e+01,5.279204e+00,3.067067e+01,1.728717e+02
2.535750e+05,2.934896e+00,7.775100e+04,8.998958e-01,8.882849e-01,8.881524e-01,-4.702000e-04,-7.804472e-09,3.000731e+01,2.472752e+01,5.279794e+00,3.067132e+01,1.728747e+02
2.535850e+05,2.935012e+00,7.776100e+04,9.000115e-01,8.882866e-01,8.881523e-01,-4.702780e-04,-7.804472e-09,3.000790e+01,2.472752e+01,5.280384e+00,3.067198e+01,1.728777e+02
2.535950e+05,2.935127e+00,7.777100e+04,9.001273e-01,8.882884e-01,8.881522e-01,-4.703561e-04,-7.804473e-09,3.000849e+01,2.472752e+01,5.280973e+00,3.067263e+01,1.728807e+02
2.536050e+05,2.935243e+00,7.778100e+04,9.002430e-01,8.882901e-01,8.881522e-01,-4.704341e-04,-7.804473e-09,3.000908e+01,2.472752e+01,5.281563e+00,3.067328e+01,1.728837e+02
2.536150e+05,2.935359e+00,7.779100e+04,9.003588e-01,8.882918e-01,8.881521e-01,-4.705122e-04,-7.804474e-09,3.000967e+01,2.472752e+01,5.282153e+00,3.067393e+01,1.728867e+02
2.536250e+05,2.935475e+00,7.780100e+04,9.004745e-01,8.882935e-01,8.881520e-01,-4.705902e-04,-7.804475e-09,3.001026e+01,2.472752e+01,5.282743e+00,3.067459e+01,1.728897e+02
2.536350e+05,2.935590e+00,7.781100e+04,9.005903e-01,8.882952e-01,8.881520e-01,-4.706683e-04,-7.804475e-09,3.001085e+01,2.472752e+01,5.283333e+00,3.067524e+01,1.728927e+02
2.536450e+05,2.935706e+00,7.782100e+04,9.007060e-01,8.882969e-01,8.881519e-01,-4.707463e-04,-7.804476e-09,3.001144e+01,2.472752e+01,5.283923e+00,3.067589e+01,1.728957e+02
2.536550e+05,2.935822e+00,7.783100e+04,9.008217e-01,8.882986e-01,8.881518e-01,-4.708244e-04,-7.804477e-09,3.001203e+01,2.472752e+01,5.284513e+00,3.067654e+01,1.728987e+02
2.536650e+05,2.935937e+00,7.784100e+04,9.009375e-01,8.882990e-01,8.881517e-01,-4.709024e-04,-7.804477e-09,3.001208e+01,2.472752e+01,5.284562e+00,3.067660e+01,1.729047e+02
2.536750e+05,2.936053e+00,7.785100e+04,9.010532e-01,8.882985e-01,8.881517e-01,-4.709805e-04,-7.804478e-09,3.001174e+01,2.472752e+01,5.284225e+00,3.067622e+01,1.729127e+02
2.536850e+05,2.936169e+00,7.786100e+04,9.011690e-01,8.882979e-01,8.881516e-01,-4.710585e-04,-7.804478e-09,3.001141e+01,2.472752e+01,5.283888e+00,3.067585e+01,1.729207e+02
2.536950e+05,2.936285e+00,7.787100e+04,9.012847e-01,8.882973e-01,8.881515e-01,-4.711366e-04,-7.804479e-09,3.001107e+01,2.472752e+01,5.283551e+00,3.067547e+01,1.729286e+02
2.537050e+05,2.936400e+00,7.788100e+04,9.014004e-01,8.882967e-01,8.881515e-01,-4.712146e-04,-7.804480e-09,3.001073e+01,2.472752e+01,5.283214e+00,3.067509e+01,1.729366e+02
2.537150e+05,2.936516e+00,7.789100e+04,9.015162e-01,8.882962e-01,8.881514e-01,-4.712926e-04,-7.804480e-09,3.001039e+01,2.472752e+01,5.282877e+00,3.067472e+01,1.729446e+02
2.537250e+05,2.936632e+00,7.790100e+04,9.016319e-01,8.882956e-01,8.881513e-01,-4.713707e-04,-7.804481e-09,3.001006e+01,2.472752e+01,5.282540e+00,3.067434e+01,1.729526e+02
2.537350e+05,2.936748e+00,7.791100e+04,9.017477e-01,8.882950e-01,8.881513e-01,-4.714487e-04,-7.804481e-09,3.000972e+01,2.472752e+01,5.282203e+00,3.067397e+01,1.729606e+02
2.537450e+05,2.936863e+00,7.792100e+04,9.018634e-01,8.882945e-01,8.881512e-01,-4.715268e-04,-7.804482e-09,3.000938e+01,2.472752e+01,5.281866e+00,3.067359e+01,1.729686e+02
2.537550e+05,2.936979e+00,7.793100e+04,9.019792e-01,8.882939e-01,8.881511e-01,-4.716048e-04,-7.804483e-09,3.000905e+01,2.472752e+01,5.281528e+00,3.067322e+01,1.729766e+02
2.537650e+05,2.937095e+00,7.794100e+04,9.020949e-01,8.882933e-01,8.881511e-01,-4.716829e-04,-7.804483e-09,3.000871e+01,2.472752e+01,5.281191e+00,3.067284e+01,1.729846e+02
2.537750e+05,2.937211e+00,7.795100e+04,9.022106e-01,8.882927e-01,8.881510e-01,-4.717609e-04,-7.804484e-09,3.000837e+01,2.472752e+01,5.280854e+00,3.067247e+01,1.729926e+02
2.537850e+05,2.937326e+00,7.796100e+04,9.023264e-01,8.882922e-01,8.881509e-01,-4.718390e-04,-7.804484e-09,3.000803e+01,2.472752e+01,5.280517e+00,3.067209e+01,1.730006e+02
2.537950e+05,2.937442e+00,7.797100e+04,9.024421e-01,8.882916e-01,8.881508e-01,-4.719170e-04,-7.804485e-09,3.000770e+01,2.472752e+01,5.280180e+00,3.067171e+01,1.730086e+02
2.538050e+05,2.937558e+00,7.798100e+04,9.025579e-01,8.882910e-01,8.881508e-01,-4.719951e-04,-7.804486e-09,3.000736e+01,2.472752e+01,5.279843e+00,3.067134e+01,1.730166e+02
2.538150e+05,2.937674e+00,7.799100e+04,9.026736e-01,8.882905e-01,8.881507e-01,-4.720731e-04,-7.804486e-09,3.000702e+01,2.472752e+01,5.279506e+00,3.067096e+01,1.730246e+02
2.538250e+05,2.937789e+00,7.800100e+04,9.027894e-01,8.882899e-01,8.881506e-01,-4.721511e-04,-7.804487e-09,3.000669e+01,2.472752e+01,5.279169e+00,3.067059e+01,1.730326e+02
2.538350e+05,2.937905e+00,7.801100e+04,9.029051e-01,8.882893e-01,8.881506e-01,-4.722292e-04,-7.804487e-09,3.000635e+01,2.472752e+01,5.278832e+00,3.067021e+01,1.730406e+02
2.538450e+05,2.938021e+00,7.802100e+04,9.030208e-01,8.882887e-01,8.881505e-01,-4.723072e-04,-7.804488e-09,3.000601e+01,2.472752e+01,5.278495e+00,3.066984e+01,1.730486e+02
2.538550e+05,2.938137e+00,7.803100e+04,9.031366e-01,8.882882e-01,8.881504e-01,-4.723853e-04,-7.804489e-09,3.000567e+01,2.472752e+01,5.278158e+00,3.066946e+01,1.730566e+02
2.538650e+05,2.938252e+00,7.804100e+04,9.032523e-01,8.882876e-01,8.881504e-01,-4.724633e-04,-7.804489e-09,3.000534e+01,2.472752e+01,5.277821e+00,3.066908e+01,1.730646e+02
2.538750e+05,2.938368e+00,7.805100e+04,9.033681e-01,8.882870e-01,8.881503e-01,-4.725414e-04,-7.804490e-09,3.000500e+01,2.472752e+01,5.277484e+00,3.066871e+01,1.730726e+02
2.538850e+05,2.938484e+00,7.806100e+04,9.034838e-01,8.882865e-01,8.881502e-01,-4.726194e-04,-7.804491e-09,3.000466e+01,2.472752e+01,5.277146e+00,3.066833e+01,1.730806e+02
2.538950e+05,2.938600e+00,7.807100e+04,9.035996e-01,8.882859e-01,8.881502e-01,-4.726975e-04,-7.804491e-09,3.000433e+01,2.472752e+01,5.276809e+00,3.066796e+01,1.730886e+02
2.539050e+05,2.938715e+00,7.808100e+04,9.037153e-01,8.882853e-01,8.881501e-01,-4.727755e-04,-7.804492e-09,3.000399e+01,2.472752e+01,5.276472e+00,3.066758e+01,1.730966e+02
2.539150e+05,2.938831e+00,7.809100e+04,9.038310e-01,8.882847e-01,8.881500e-01,-4.728536e-04,-7.804492e-09,3.000365e+01,2.472752e+01,5.276135e+00,3.066721e+01,1.731046e+02
2.539250e+05,2.938947e+00,7.810100e+04,9.039468e-01,8.882842e-01,8.881499e-01,-4.729316e-04,-7.804493e-09,3.000332e+01,2.472752e+01,5.275798e+00,3.066683e+01,1.731126e+02
2.539350e+05,2.939063e+00,7.811100e+04,9.040625e-01,8.882836e-01,8.881499e-01,-4.730097e-04,-7.804494e-09,3.000298e+01,2.472752e+01,5.275461e+00,3.066646e+01,1.731206e+02
2.539450e+05,2.939178e+00,7.812100e+04,9.041783e-01,8.882830e-01,8.881498e-01,-4.730877e-04,-7.804494e-09,3.000264e+01,2.472752e+01,5.275124e+00,3.066608e+01,1.731286e+02
2.539550e+05,2.939294e+00,7.813100e+04,9.042940e-01,8.882825e-01,8.881497e-01,-4.731657e-04,-7.804495e-09,3.000230e+01,2.472752e+01,5.274787e+00,3.066570e+01,1.731365e+02
2.539650e+05,2.939410e+00,7.814100e+04,9.044097e-01,8.882819e-01,8.881497e-01,-4.732438e-04,-7.804495e-09,3.000197e+01,2.472752e+01,5.274450e+00,3.066533e+01,1.731445e+02
2.539750e+05,2.939525e+00,7.815100e+04,9.045255e-01,8.882813e-01,8.881496e-01,-4.733218e-04,-7.804496e-09,3.000163e+01,2.472752e+01,5.274113e+00,3.066495e+01,1.731525e+02
2.539850e+05,2.939641e+00,7.816100e+04,9.046412e-01,8.882808e-01,8.881495e-01,-4.733999e-04,-7.804497e-09,3.000129e+01,2.472752e+01,5.273776e+00,3.066458e+01,1.731605e+02
2.539950e+05,2.939757e+00,7.817100e+04,9.047570e-01,8.882802e-01,8.881495e-01,-4.734779e-04,-7.804497e-09,3.000096e+01,2.472752e+01,5.273439e+00,3.066420e+01,1.731685e+02
2.540050e+05,2.939873e+00,7.818100e+04,9.048727e-01,8.882796e-01,8.881494e-01,-4.735560e-04,-7.804498e-09,3.000062e+01,2.472752e+01,5.273102e+00,3.066383e+01,1.731765e+02
2.540150e+05,2.939988e+00,7.819100e+04,9.049885e-01,8.882790e-01,8.881493e-01,-4.736340e-04,-7.804498e-09,3.000028e+01,2.472752e+01,5.272765e+00,3.066345e+01,1.731845e+02
2.540250e+05,2.940104e+00,7.820100e+04,9.051042e-01,8.882785e-01,8.881493e-01,-4.737121e-04,-7.804499e-09,2.999994e+01,2.472752e+01,5.272427e+00,3.066307e+01,1.731925e+02
2.540350e+05,2.940220e+00,7.821100e+04,9.052199e-01,8.882779e-01,8.881492e-01,-4.737901e-04,-7.804500e-09,2.999961e+01,2.472752e+01,5.272090e+00,3.066270e+01,1.732005e+02
2.540450e+05,2.940336e+00,7.822100e+04,9.053357e-01,8.882773e-01,8.881491e-01,-4.738682e-04,-7.804500e-09,2.999927e+01,2.472752e+01,5.271753e+00,3.066232e+01,1.732085e+02
2.540550e+05,2.940451e+00,7.823100e+04,9.054514e-01,8.882768e-01,8.881490e-01,-4.739462e-04,-7.804501e-09,2.999893e+01,2.472752e+01,5.271416e+00,3.066195e+01,1.732165e+02
2.540650e+05,2.940567e+00,7.824100e+04,9.055672e-01,8.882762e-01,8.881490e-01,-4.740242e-04,-7.804502e-09,2.999860e+01,2.472752e+01,5.271079e+00,3.066157e+01,1.732245e+02
2.540750e+05,2.940683e+00,7.825100e+04,9.056829e-01,8.882756e-01,8.881489e-01,-4.741023e-04,-7.804502e-09,2.999826e+01,2.472752e+01,5.270742e+00,3.066120e+01,1.732325e+02
2.540850e+05,2.940799e+00,7.826100e+04,9.057987e-01,8.882750e-01,8.881488e-01,-4.741803e-04,-7.804503e-09,2.999792e+01,2.472752e+01,5.270405e+00,3.066082e+01,1.732405e+02
2.540950e+05,2.940914e+00,7.827100e+04,9.059144e-01,8.882745e-01,8.881488e-01,-4.742584e-04,-7.804503e-09,2.999759e+01,2.472752e+01,5.270068e+00,3.066044e+01,1.732485e+02
2.541050e+05,2.941030e+00,7.828100e+04,9.060301e-01,8.882739e-01,8.881487e-01,-4.743364e-04,-7.804504e-09,2.999725e+01,2.472752e+01,5.269731e+00,3.066007e+01,1.732565e+02
2.541150e+05,2.941146e+00,7.829100e+04,9.061459e-01,8.882733e-01,8.881486e-01,-4.744145e-04,-7.804505e-09,2.999691e+01,2.472752e+01,5.269394e+00,3.065969e+01,1.732645e+02
2.541250e+05,2.941262e+00,7.830100e+04,9.062616e-01,8.882728e-01,8.881486e-01,-4.744925e-04,-7.804505e-09,2.999657e+01,2.472752e+01,5.269057e+00,3.065932e+01,1.732725e+02
2.541350e+05,2.941377e+00,7.831100e+04,9.063774e-01,8.882722e-01,8.881485e-01,-4.745706e-04,-7.804506e-09,2.999624e+01,2.472752e+01,5.268720e+00,3.065894e+01,1.732805e+02
2.541450e+05,2.941493e+00,7.832100e+04,9.064931e-01,8.882716e-01,8.881484e-01,-4.746486e-04,-7.804506e-09,2.999590e+01,2.472752e+01,5.268383e+00,3.065857e+01,1.732885e+02
2.541550e+05,2.941609e+00,7.833100e+04,9.066088e-01,8.882710e-01,8.881483e-01,-4.747267e-04,-7.804507e-09,2.999556e+01,2.472752e+01,5.268046e+00,3.065819e+01,1.732965e+02
2.541650e+05,2.941725e+00,7.834100e+04,9.067246e-01,8.882705e-01,8.881483e-01,-4.748047e-04,-7.804508e-09,2.999523e+01,2.472752e+01,5.267708e+00,3.065782e+01,1.733045e+02
2.541750e+05,2.941840e+00,7.835100e+04,9.068403e-01,8.882699e-01,8.881482e-01,-4.748828e-04,-7.804508e-09,2.999489e+01,2.472752e+01,5.267371e+00,3.065744e+01,1.733125e+02
2.541850e+05,2.941956e+00,7.836100e+04,9.069561e-01,8.882693e-01,8.881481e-01,-4.749608e-04,-7.804509e-09,2.999455e+01,2.472752e+01,5.267034e+00,3.065706e+01,1.733205e+02
2.541950e+05,2.942072e+00,7.837101e+04,9.070718e-01,8.882688e-01,8.881481e-01,-4.750388e-04,-7.804509e-09,2.999421e+01,2.472752e+01,5.266697e+00,3.065669e+01,1.733285e+02
2.542050e+05,2.942188e+00,7.838101e+04,9.071876e-01,8.882682e-01,8.881480e-01,-4.751169e-04,-7.804510e-09,2.999388e+01,2.472752e+01,5.266360e+00,3.065631e+01,1.733364e+02
2.542150e+05,2.942303e+00,7.839101e+04,9.073033e-01,8.882676e-01,8.881479e-01,-4.751949e-04,-7.804511e-09,2.999354e+01,2.472752e+01,5.266023e+00,3.065594e+01,1.733444e+02
2.542250e+05,2.942419e+00,7.840101e+04,9.074190e-01,8.882670e-01,8.881479e-01,-4.752730e-04,-7.804511e-09,2.999320e+01,2.472752e+01,5.265686e+00,3.065556e+01,1.733524e+02
2.542350e+05,2.942535e+00,7.841101e+04,9.075348e-01,8.882665e-01,8.881478e-01,-4.753510e-04,-7.804512e-09,2.999287e+01,2.472752e+01,5.265349e+00,3.065519e+01,1.733604e+02
2.542450e+05,2.942651e+00,7.842101e+04,9.076505e-01,8.882659e-01,8.881477e-01,-4.754291e-04,-7.804512e-09,2.999253e+01,2.472752e+01,5.265012e+00,3.065481e+01,1.733684e+02
2.542550e+05,2.942766e+00,7.843101e+04,9.077663e-01,8.882653e-01,8.881477e-01,-4.755071e-04,-7.804513e-09,2.999219e+01,2.472752e+01,5.264675e+00,3.065443e+01,1.733764e+02
2.542650e+05,2.942882e+00,7.844101e+04,9.078820e-01,8.882648e-01,8.881476e-01,-4.755852e-04,-7.804514e-09,2.999185e+01,2.472752e+01,5.264338e+00,3.065406e+01,1.733844e+02
2.542750e+05,2.942998e+00,7.845101e+04,9.079978e-01,8.882642e-01,8.881475e-01,-4.756632e-04,-7.804514e-09,2.999152e+01,2.472752e+01,5.264001e+00,3.065368e+01,1.733924e+02
2.542850e+05,2.943113e+00,7.846101e+04,9.081135e-01,8.882636e-01,8.881474e-01,-4.757413e-04,-7.804515e-09,2.999118e+01,2.472752e+01,5.263664e+00,3.065331e+01,1.734004e+02
2.542950e+05,2.943229e+00,7.847101e+04,9.082292e-01,8.882631e-01,8.881474e-01,-4.758193e-04,-7.804516e-09,2.999084e+01,2.472752e+01,5.263326e+00,3.065293e+01,1.734084e+02
2.543050e+05,2.943345e+00,7.848101e+04,9.083450e-01,8.882625e-01,8.881473e-01,-4.758974e-04,-7.804516e-09,2.999051e+01,2.472752e+01,5.262989e+00,3.065256e+01,1.734164e+02
2.543150e+05,2.943461e+00,7.849101e+04,9.084607e-01,8.882619e-01,8.881472e-01,-4.759754e-04,-7.804517e-09,2.999017e+01,2.472752e+01,5.262652e+00,3.065218e+01,1.734244e+02
2.543250e+05,2.943576e+00,7.850101e+04,9.085765e-01,8.882613e-01,8.881472e-01,-4.760534e-04,-7.804517e-09,2.998983e+01,2.472752e+01,5.262315e+00,3.065180e+01,1.734324e+02
2.543350e+05,2.943692e+00,7.851101e+04,9.086922e-01,8.882608e-01,8.881471e-01,-4.761315e-04,-7.804518e-09,2.998950e+01,2.472752e+01,5.261978e+00,3.065143e+01,1.734404e+02
2.543450e+05,2.943808e+00,7.852101e+04,9.088080e-01,8.882602e-01,8.881470e-01,-4.762095e-04,-7.804519e-09,2.998916e+01,2.472752e+01,5.261641e+00,3.065105e+01,1.734484e+02
2.543550e+05,2.943924e+00,7.853101e+04,9.089237e-01,8.882596e-01,8.881470e-01,-4.762876e-04,-7.804519e-09,2.998882e+01,2.472752e+01,5.261304e+00,3.065068e+01,1.734564e+02
2.543650e+05,2.944039e+00,7.854101e+04,9.090394e-01,8.882591e-01,8.881469e-01,-4.763656e-04,-7.804520e-09,2.998848e+01,2.472752e+01,5.260967e+00,3.065030e+01,1.734644e+02
2.543750e+05,2.944155e+00,7.855101e+04,9.091552e-01,8.882585e-01,8.881468e-01,-4.764437e-04,-7.804520e-09,2.998815e+01,2.472752e+01,5.260630e+00,3.064993e+01,1.734724e+02
2.543850e+05,2.944271e+00,7.856101e+04,9.092709e-01,8.882579e-01,8.881468e-01,-4.765217e-04,-7.804521e-09,2.998781e+01,2.472752e+01,5.260293e+00,3.064955e+01,1.734804e+02
2.543950e+05,2.944387e+00,7.857101e+04,9.093867e-01,8.882573e-01,8.881467e-01,-4.765998e-04,-7.804522e-09,2.998747e+01,2.472752e+01,5.259956e+00,3.064917e+01,1.734884e+02
2.544050e+05,2.944502e+00,7.858101e+04,9.095024e-01,8.882568e-01,8.881466e-01,-4.766778e-04,-7.804522e-09,2.998714e+01,2.472752e+01,5.259619e+00,3.064880e+01,1.734964e+02
2.544150e+05,2.944618e+00,7.859101e+04,9.096181e-01,8.882562e-01,8.881465e-01,-4.767559e-04,-7.804523e-09,2.998680e+01,2.472752e+01,5.259282e+00,3.064842e+01,1.735044e+02
2.544250e+05,2.944734e+00,7.860101e+04,9.097339e-01,8.882556e-01,8.881465e-01,-4.768339e-04,-7.804523e-09,2.998646e+01,2.472752e+01,5.258945e+00,3.064805e+01,1.735124e+02
2.544350e+05,2.944850e+00,7.861101e+04,9.098496e-01,8.882551e-01,8.881464e-01,-4.769120e-04,-7.804524e-09,2.998612e+01,2.472752e+01,5.258607e+00,3.064767e+01,1.735204e+02
2.544450e+05,2.944965e+00,7.862101e+04,9.099654e-01,8.882545e-01,8.881463e-01,-4.769900e-04,-7.804525e-09,2.998579e+01,2.472752e+01,5.258270e+00,3.064730e+01,1.735284e+02
2.544550e+05,2.945081e+00,7.863101e+04,9.100811e-01,8.882539e-01,8.881463e-01,-4.770680e-04,-7.804525e-09,2.998545e+01,2.472752e+01,5.257933e+00,3.064692e+01,1.735363e+02
2.544650e+05,2.945197e+00,7.864101e+04,9.101969e-01,8.882533e-01,8.881462e-01,-4.771461e-04,-7.804526e-09,2.998511e+01,2.472752e+01,5.257596e+00,3.064655e+01,1.735443e+02
2.544750e+05,2.945313e+00,7.865101e+04,9.103126e-01,8.882528e-01,8.881461e-01,-4.772241e-04,-7.804526e-09,2.998478e+01,2.472752e+01,5.257259e+00,3.064617e+01,1.735523e+02
2.544850e+05,2.945428e+00,7.866101e+04,9.104283e-01,8.882522e-01,8.881461e-01,-4.773022e-04,-7.804527e-09,2.998444e+01,2.472752e+01,5.256922e+00,3.064579e+01,1.735603e+02
2.544950e+05,2.945544e+00,7.867101e+04,9.105441e-01,8.882516e-01,8.881460e-01,-4.773802e-04,-7.804528e-09,2.998410e+01,2.472752e+01,5.256585e+00,3.064542e+01,1.735683e+02
2.545050e+05,2.945660e+00,7.868101e+04,9.106598e-01,8.882511e-01,8.881459e-01,-4.774583e-04,-7.804528e-09,2.998377e+01,2.472752e+01,5.256248e+00,3.064504e+01,1.735763e+02
2.545150e+05,2.945776e+00,7.869101e+04,9.107756e-01,8.882505e-01,8.881459e-01,-4.775363e-04,-7.804529e-09,2.998343e+01,2.472752e+01,5.255911e+00,3.064467e+01,1.735843e+02
2.545250e+05,2.945891e+00,7.870101e+04,9.108913e-01,8.882499e-01,8.881458e-01,-4.776144e-04,-7.804530e-09,2.998309e+01,2.472752e+01,5.255574e+00,3.064429e+01,1.735923e+02
2.545350e+05,2.946007e+00,7.871101e+04,9.110071e-01,8.882493e-01,8.881457e-01,-4.776924e-04,-7.804530e-09,2.998275e+01,2.472752e+01,5.255237e+00,3.064392e+01,1.736003e+02
2.545450e+05,2.946123e+00,7.872101e+04,9.111228e-01,8.882488e-01,8.881456e-01,-4.777705e-04,-7.804531e-09,2.998242e+01,2.472752e+01,5.254900e+00,3.064354e+01,1.736083e+02
2.545550e+05,2.946239e+00,7.873101e+04,9.112385e-01,8.882482e-01,8.881456e-01,-4.778485e-04,-7.804531e-09,2.998208e+01,2.472752e+01,5.254563e+00,3.064316e+01,1.736163e+02
2.545650e+05,2.946354e+00,7.874101e+04,9.113543e-01,8.882476e-01,8.881455e-01,-4.779266e-04,-7.804532e-09,2.998174e+01,2.472752e+01,5.254226e+00,3.064279e+01,1.736243e+02
2.545750e+05,2.946470e+00,7.875101e+04,9.114700e-01,8.882471e-01,8.881454e-01,-4.780046e-04,-7.804533e-09,2.998141e+01,2.472752e+01,5.253888e+00,3.064241e+01,1.736323e+02
2.545850e+05,2.946586e+00,7.876101e+04,9.115858e-01,8.882465e-01,8.881454e-01,-4.780827e-04,-7.804533e-09,2.998107e+01,2.472752e+01,5.253551e+00,3.064204e+01,1.736403e+02
2.545950e+05,2.946702e+00,7.877101e+04,9.117015e-01,8.882459e-01,8.881453e-01,-4.781607e-04,-7.804534e-09,2.998073e+01,2.472752e+01,5.253214e+00,3.064166e+01,1.736483e+02
2.546050e+05,2.946817e+00,7.878101e+04,9.118172e-01,8.882454e-01,8.881452e-01,-4.782387e-04,-7.804534e-09,2.998039e+01,2.472752e+01,5.252877e+00,3.064129e+01,1.736563e+02
2.546150e+05,2.946933e+00,7.879101e+04,9.119330e-01,8.882448e-01,8.881452e-01,-4.783168e-04,-7.804535e-09,2.998006e+01,2.472752e+01,5.252540e+00,3.064091e+01,1.736643e+02
2.546250e+05,2.947049e+00,7.880101e+04,9.120487e-01,8.882442e-01,8.881451e-01,-4.783948e-04,-7.804536e-09,2.997972e+01,2.472752e+01,5.252203e+00,3.064053e+01,1.736723e+02
2.546350e+05,2.947164e+00,7.881101e+04,9.121645e-01,8.882436e-01,8.881450e-01,-4.784729e-04,-7.804536e-09,2.997938e+01,2.472752e+01,5.251866e+00,3.064016e+01,1.736803e+02
2.546450e+05,2.947280e+00,7.882101e+04,9.122802e-01,8.882431e-01,8.881450e-01,-4.785509e-04,-7.804537e-09,2.997905e+01,2.472752e+01,5.251529e+00,3.063978e+01,1.736883e+02
2.546550e+05,2.947396e+00,7.883101e+04,9.123960e-01,8.882425e-01,8.881449e-01,-4.786290e-04,-7.804537e-09,2.997871e+01,2.472752e+01,5.251192e+00,3.063941e+01,1.736963e+02
2.546650e+05,2.947512e+00,7.884101e+04,9.125117e-01,8.882410e-01,8.881448e-01,-4.787070e-04,-7.804538e-09,2.997837e+01,2.472752e+01,5.250855e+00,3.063904e+01,1.736947e+02
2.546750e+05,2.947627e+00,7.885101e+04,9.126274e-01,8.882386e-01,8.881447e-01,-4.787851e-04,-7.804539e-09,2.997804e+01,2.472752e+01,5.250518e+00,3.063868e+01,1.736847e+02
2.546850e+05,2.947743e+00,7.886101e+04,9.127432e-01,8.882362e-01,8.881447e-01,-4.788631e-04,-7.804539e-09,2.997770e+01,2.472752e+01,5.250182e+00,3.063831e+01,1.736747e+02
2.546950e+05,2.947859e+00,7.887101e+04,9.128589e-01,8.882338e-01,8.881446e-01,-4.789412e-04,-7.804540e-09,2.997736e+01,2.472752e+01,5.249845e+00,3.063795e+01,1.736647e+02
2.547050e+05,2.947975e+00,7.888101e+04,9.129747e-01,8.882314e-01,8.881445e-01,-4.790192e-04,-7.804540e-09,2.997703e+01,2.472752e+01,5.249508e+00,3.063759e+01,1.736547e+02
2.547150e+05,2.948090e+00,7.889101e+04,9.130904e-01,8.882290e-01,8.881445e-01,-4.790973e-04,-7.804541e-09,2.997669e+01,2.472752e+01,5.249172e+00,3.063722e+01,1.736446e+02
2.547250e+05,2.948206e+00,7.890101e+04,9.132062e-01,8.882266e-01,8.881444e-01,-4.791753e-04,-7.804542e-09,2.997635e+01,2.472752e+01,5.248835e+00,3.063686e+01,1.736346e+02
2.547350e+05,2.948322e+00,7.891101e+04,9.133219e-01,8.882243e-01,8.881443e-01,-4.792533e-04,-7.804542e-09,2.997602e+01,2.472752e+01,5.248498e+00,3.063650e+01,1.736246e+02
2.547450e+05,2.948438e+00,7.892101e+04,9.134376e-01,8.882219e-01,8.881443e-01,-4.793314e-04,-7.804543e-09,2.997568e+01,2.472752e+01,5.248162e+00,3.063613e+01,1.736146e+02
2.547550e+05,2.948553e+00,7.893101e+04,9.135534e-01,8.882195e-01,8.881442e-01,-4.794094e-04,-7.804544e-09,2.997534e+01,2.472752e+01,5.247825e+00,3.063577e+01,1.736046e+02
2.547650e+05,2.948669e+00,7.894101e+04,9.136691e-01,8.882171e-01,8.881441e-01,-4.794875e-04,-7.804544e-09,2.997501e+01,2.472752e+01,5.247488e+00,3.063541e+01,1.735946e+02
2.547750e+05,2.948785e+00,7.895101e+04,9.137849e-01,8.882147e-01,8.881441e-01,-4.795655e-04,-7.804545e-09,2.997467e+01,2.472752e+01,5.247152e+00,3.063504e+01,1.735846e+02
2.547850e+05,2.948901e+00,7.896101e+04,9.139006e-01,8.882123e-01,8.881440e-01,-4.796436e-04,-7.804545e-09,2.997433e+01,2.472752e+01,5.246815e+00,3.063468e+01,1.735746e+02
2.547950e+05,2.949016e+00,7.897101e+04,9.140164e-01,8.882099e-01,8.881439e-01,-4.797216e-04,-7.804546e-09,2.997400e+01,2.472752e+01,5.246478e+00,3.063432e+01,1.735646e+02
2.548050e+05,2.949132e+00,7.898101e+04,9.141321e-01,8.882076e-01,8.881438e-01,-4.797997e-04,-7.804547e-09,2.997366e+01,2.472752e+01,5.246142e+00,3.063395e+01,1.735546e+02
2.548150e+05,2.949248e+00,7.899101e+04,9.142478e-01,8.882052e-01,8.881438e-01,-4.798777e-04,-7.804547e-09,2.997332e+01,2.472752e+01,5.245805e+00,3.063359e+01,1.735446e+02
2.548250e+05,2.949364e+00,7.900101e+04,9.143636e-01,8.882028e-01,8.881437e-01,-4.799558e-04,-7.804548e-09,2.997299e+01,2.472752e+01,5.245468e+00,3.063323e+01,1.735346e+02
2.548350e+05,2.949479e+00,7.901101e+04,9.144793e-01,8.882004e-01,8.881436e-01,-4.800338e-04,-7.804548e-09,2.997265e+01,2.472752e+01,5.245132e+00,3.063286e+01,1.735246e+02
2.548450e+05,2.949595e+00,7.902101e+04,9.145951e-01,8.881980e-01,8.881436e-01,-4.801119e-04,-7.804549e-09,2.997231e+01,2.472752e+01,5.244795e+00,3.063250e+01,1.735146e+02
2.548550e+05,2.949711e+00,7.903101e+04,9.147108e-01,8.881956e-01,8.881435e-01,-4.801899e-04,-7.804550e-09,2.997198e+01,2.472752e+01,5.244458e+00,3.063214e+01,1.735046e+02
2.548650e+05,2.949827e+00,7.904101e+04,9.148265e-01,8.881932e-01,8.881434e-01,-4.802680e-04,-7.804550e-09,2.997164e+01,2.472752e+01,5.244122e+00,3.063177e+01,1.734946e+02
2.548750e+05,2.949942e+00,7.905101e+04,9.149423e-01,8.881908e-01,8.881434e-01,-4.803460e-04,-7.804551e-09,2.997130e+01,2.472752e+01,5.243785e+00,3.063141e+01,1.734846e+02
2.548850e+05,2.950058e+00,7.906101e+04,9.150580e-01,8.881885e-01,8.881433e-01,-4.804240e-04,-7.804551e-09,2.997097e+01,2.472752e+01,5.243448e+00,3.063105e+01,1.734746e+02
2.548950e+05,2.950174e+00,7.907101e+04,9.151738e-01,8.881861e-01,8.881432e-01,-4.805021e-04,-7.804552e-09,2.997063e+01,2.472752e+01,5.243111e+00,3.063069e+01,1.734646e+02
2.549050e+05,2.950290e+00,7.908101e+04,9.152895e-01,8.881837e-01,8.881432e-01,-4.805801e-04,-7.804553e-09,2.997029e+01,2.472752e+01,5.242775e+00,3.063032e+01,1.734546e+02
2.549150e+05,2.950405e+00,7.909101e+04,9.154053e-01,8.881813e-01,8.881431e-01,-4.806582e-04,-7.804553e-09,2.996996e+01,2.472752e+01,5.242438e+00,3.062996e+01,1.734446e+02
2.549250e+05,2.950521e+00,7.910101e+04,9.155210e-01,8.881789e-01,8.881430e-01,-4.807362e-04,-7.804554e-09,2.996962e+01,2.472752e+01,5.242101e+00,3.062960e+01,1.734346e+02
2.549350e+05,2.950637e+00,7.911101e+04,9.156367e-01,8.881765e-01,8.881429e-01,-4.808143e-04,-7.804554e-09,2.996928e+01,2.472752e+01,5.241765e+00,3.062923e+01,1.734246e+02
2.549450e+05,2.950752e+00,7.912101e+04,9.157525e-01,8.881741e-01,8.881429e-01,-4.808923e-04,-7.804555e-09,2.996895e+01,2.472752e+01,5.241428e+00,3.062887e+01,1.734146e+02
2.549550e+05,2.950868e+00,7.913101e+04,9.158682e-01,8.881718e-01,8.881428e-01,-4.809704e-04,-7.804556e-09,2.996861e+01,2.472752e+01,5.241091e+00,3.062851e+01,1.734046e+02
2.549650e+05,2.950984e+00,7.914101e+04,9.159840e-01,8.881694e-01,8.881427e-01,-4.810484e-04,-7.804556e-09,2.996827e+01,2.472752e+01,5.240755e+00,3.062814e+01,1.733946e+02
2.549750e+05,2.951100e+00,7.915102e+04,9.160997e-01,8.881670e-01,8.881427e-01,-4.811265e-04,-7.804557e-09,2.996794e+01,2.472752e+01,5.240418e+00,3.062778e+01,1.733846e+02
2.549850e+05,2.951215e+00,7.916102e+04,9.162155e-01,8.881646e-01,8.881426e-01,-4.812045e-04,-7.804558e-09,2.996760e+01,2.472752e+01,5.240081e+00,3.062742e+01,1.733746e+02
2.549950e+05,2.951331e+00,7.917102e+04,9.163312e-01,8.881622e-01,8.881425e-01,-4.812826e-04,-7.804558e-09,2.996726e+01,2.472752e+01,5.239745e+00,3.062705e+01,1.733645e+02
2.550050e+05,2.951447e+00,7.918102e+04,9.164469e-01,8.881598e-01,8.881425e-01,-4.813606e-04,-7.804559e-09,2.996693e+01,2.472752e+01,5.239408e+00,3.062669e+01,1.733545e+02
2.550150e+05,2.951563e+00,7.919102e+04,9.165627e-01,8.881574e-01,8.881424e-01,-4.814386e-04,-7.804559e-09,2.996659e+01,2.472752e+01,5.239071e+00,3.062633e+01,1.733445e+02
2.550250e+05,2.951678e+00,7.920102e+04,9.166784e-01,8.881551e-01,8.881423e-01,-4.815167e-04,-7.804560e-09,2.996625e+01,2.472752e+01,5.238735e+00,3.062596e+01,1.733345e+02
2.550350e+05,2.951794e+00,7.921102e+04,9.167942e-01,8.881527e-01,8.881422e-01,-4.815947e-04,-7.804561e-09,2.996592e+01,2.472752e+01,5.238398e+00,3.062560e+01,1.733245e+02
2.550450e+05,2.951910e+00,7.922102e+04,9.169099e-01,8.881503e-01,8.881422e-01,-4.816728e-04,-7.804561e-09,2.996558e+01,2.472752e+01,5.238061e+00,3.062524e+01,1.733145e+02
2.550550e+05,2.952026e+00,7.923102e+04,9.170256e-01,8.881479e-01,8.881421e-01,-4.817508e-04,-7.804562e-09,2.996524e+01,2.472752e+01,5.237725e+00,3.062487e+01,1.733045e+02
2.550650e+05,2.952141e+00,7.924102e+04,9.171414e-01,8.881455e-01,8.881420e-01,-4.818289e-04,-7.804562e-09,2.996491e+01,2.472752e+01,5.237388e+00,3.062451e+01,1.732945e+02
2.550750e+05,2.952257e+00,7.925102e+04,9.172571e-01,8.881431e-01,8.881420e-01,-4.819069e-04,-7.804563e-09,2.996457e+01,2.472752e+01,5.237051e+00,3.062415e+01,1.732845e+02
2.550850e+05,2.952373e+00,7.926102e+04,9.173729e-01,8.881407e-01,8.881419e-01,-4.819850e-04,-7.804564e-09,2.996423e+01,2.472752e+01,5.236715e+00,3.062378e+01,1.732745e+02
2.550950e+05,2.952489e+00,7.927102e+04,9.174886e-01,8.881384e-01,8.881418e-01,-4.820630e-04,-7.804564e-09,2.996390e+01,2.472752e+01,5.236378e+00,3.062342e+01,1.732645e+02
2.551050e+05,2.952604e+00,7.928102e+04,9.176044e-01,8.881360e-01,8.881418e-01,-4.821411e-04,-7.804565e-09,2.996356e+01,2.472752e+01,5.236041e+00,3.062306e+01,1.732545e+02
2.551150e+05,2.952720e+00,7.929102e+04,9.177201e-01,8.881336e-01,8.881417e-01,-4.822191e-04,-7.804565e-09,2.996322e+01,2.472752e+01,5.235705e+00,3.062269e+01,1.732445e+02
2.551250e+05,2.952836e+00,7.930102e+04,9.178358e-01,8.881312e-01,8.881416e-01,-4.822972e-04,-7.804566e-09,2.996289e+01,2.472752e+01,5.235368e+00,3.062233e+01,1.732345e+02
2.551350e+05,2.952952e+00,7.931102e+04,9.179516e-01,8.881288e-01,8.881416e-01,-4.823752e-04,-7.804567e-09,2.996255e+01,2.472752e+01,5.235031e+00,3.062197e+01,1.732245e+02
2.551450e+05,2.953067e+00,7.932102e+04,9.180673e-01,8.881264e-01,8.881415e-01,-4.824533e-04,-7.804567e-09,2.996221e+01,2.472752e+01,5.234695e+00,3.062160e+01,1.732145e+02
2.551550e+05,2.953183e+00,7.933102e+04,9.181831e-01,8.881240e-01,8.881414e-01,-4.825313e-04,-7.804568e-09,2.996188e+01,2.472752e+01,5.234358e+00,3.062124e+01,1.732045e+02
