Repository: brandonlampe/CS_Data

# Repository for Crushed Salt Data
**Grant No: 456417**

This is a work in progress!

## Repository Content

### Directory Names
A uniform namining structure still in progress, but in general directories are named according to the following:
 - Names contain no spaces, a single underscore "_" will be used as a file name seperator.
 - Files are for the Crushed Salt Project (CSP); therefore, the first three charaters of each file are "CSP".
 - Folders are organized by which frame the test was performed on i.e., A2 or A3.
 - The fifth and sixth charaters of each file name will therefore be "A" followed by the frame number.

File: UNM_WP_HY_175_11/STAGE02/CREEP_FIT/175_11_STAGE02_CREEP_OUT.csv (part 41 of 67)
Analysis by Brandon Lampe, performed on: 2016/08/19 14:24:52
Experimental results below begin at: 2016/08/12 15:03:15
Duration (sec),Duration (day),Elapsed Time (sec),Elapsed Time (day),Interpolated Fractional Density,Fit to Fractional Density,Fit to Volume Strain,Fit to Volume Strain Rate (1/sec),Confining Pressure (MPa),Pore Pressure (MPa),Terzaghi Pressure (MPa),Solid Pressure (MPa),Temperature (C))
2.691452e+05,3.115106e+00,9.332120e+04,1.080106e+00,8.880809e-01,8.880444e-01,-5.917246e-04,-7.805420e-09,2.998498e+01,2.473386e+01,5.251119e+00,3.064674e+01,1.732398e+02
2.691552e+05,3.115222e+00,9.333120e+04,1.080222e+00,8.880821e-01,8.880444e-01,-5.918026e-04,-7.805421e-09,2.998563e+01,2.473386e+01,5.251771e+00,3.064747e+01,1.732468e+02
2.691652e+05,3.115338e+00,9.334120e+04,1.080338e+00,8.880833e-01,8.880443e-01,-5.918807e-04,-7.805421e-09,2.998629e+01,2.473386e+01,5.252424e+00,3.064820e+01,1.732538e+02
2.691752e+05,3.115454e+00,9.335120e+04,1.080454e+00,8.880845e-01,8.880442e-01,-5.919587e-04,-7.805422e-09,2.998694e+01,2.473386e+01,5.253076e+00,3.064893e+01,1.732608e+02
2.691852e+05,3.115569e+00,9.336120e+04,1.080569e+00,8.880856e-01,8.880442e-01,-5.920368e-04,-7.805423e-09,2.998759e+01,2.473386e+01,5.253729e+00,3.064965e+01,1.732678e+02
2.691952e+05,3.115685e+00,9.337120e+04,1.080685e+00,8.880868e-01,8.880441e-01,-5.921148e-04,-7.805423e-09,2.998824e+01,2.473386e+01,5.254382e+00,3.065038e+01,1.732748e+02
2.692052e+05,3.115801e+00,9.338120e+04,1.080801e+00,8.880880e-01,8.880440e-01,-5.921929e-04,-7.805424e-09,2.998890e+01,2.473386e+01,5.255034e+00,3.065111e+01,1.732818e+02
2.692152e+05,3.115917e+00,9.339120e+04,1.080917e+00,8.880892e-01,8.880440e-01,-5.922710e-04,-7.805424e-09,2.998955e+01,2.473386e+01,5.255687e+00,3.065183e+01,1.732888e+02
2.692252e+05,3.116032e+00,9.340120e+04,1.081032e+00,8.880903e-01,8.880439e-01,-5.923490e-04,-7.805425e-09,2.999020e+01,2.473386e+01,5.256340e+00,3.065256e+01,1.732958e+02
2.692352e+05,3.116148e+00,9.341120e+04,1.081148e+00,8.880915e-01,8.880438e-01,-5.924271e-04,-7.805426e-09,2.999085e+01,2.473386e+01,5.256992e+00,3.065329e+01,1.733028e+02
2.692452e+05,3.116264e+00,9.342120e+04,1.081264e+00,8.880927e-01,8.880438e-01,-5.925051e-04,-7.805426e-09,2.999151e+01,2.473386e+01,5.257645e+00,3.065402e+01,1.733098e+02
2.692552e+05,3.116380e+00,9.343120e+04,1.081380e+00,8.880939e-01,8.880437e-01,-5.925832e-04,-7.805427e-09,2.999216e+01,2.473386e+01,5.258298e+00,3.065474e+01,1.733168e+02
2.692652e+05,3.116495e+00,9.344120e+04,1.081495e+00,8.880950e-01,8.880436e-01,-5.926612e-04,-7.805427e-09,2.999281e+01,2.473386e+01,5.258950e+00,3.065547e+01,1.733238e+02
2.692752e+05,3.116611e+00,9.345120e+04,1.081611e+00,8.880962e-01,8.880435e-01,-5.927393e-04,-7.805428e-09,2.999347e+01,2.473386e+01,5.259603e+00,3.065620e+01,1.733308e+02
2.692852e+05,3.116727e+00,9.346120e+04,1.081727e+00,8.880974e-01,8.880435e-01,-5.928173e-04,-7.805429e-09,2.999412e+01,2.473386e+01,5.260256e+00,3.065692e+01,1.733378e+02
2.692952e+05,3.116843e+00,9.347120e+04,1.081843e+00,8.880986e-01,8.880434e-01,-5.928954e-04,-7.805429e-09,2.999477e+01,2.473386e+01,5.260908e+00,3.065765e+01,1.733448e+02
2.693052e+05,3.116958e+00,9.348120e+04,1.081958e+00,8.880998e-01,8.880433e-01,-5.929735e-04,-7.805430e-09,2.999542e+01,2.473386e+01,5.261561e+00,3.065838e+01,1.733518e+02
2.693152e+05,3.117074e+00,9.349120e+04,1.082074e+00,8.881009e-01,8.880433e-01,-5.930515e-04,-7.805430e-09,2.999608e+01,2.473386e+01,5.262214e+00,3.065910e+01,1.733588e+02
2.693252e+05,3.117190e+00,9.350120e+04,1.082190e+00,8.881021e-01,8.880432e-01,-5.931296e-04,-7.805431e-09,2.999673e+01,2.473386e+01,5.262866e+00,3.065983e+01,1.733658e+02
2.693352e+05,3.117306e+00,9.351120e+04,1.082306e+00,8.881033e-01,8.880431e-01,-5.932076e-04,-7.805432e-09,2.999738e+01,2.473386e+01,5.263519e+00,3.066056e+01,1.733729e+02
2.693452e+05,3.117421e+00,9.352120e+04,1.082421e+00,8.881045e-01,8.880431e-01,-5.932857e-04,-7.805432e-09,2.999803e+01,2.473386e+01,5.264172e+00,3.066129e+01,1.733799e+02
2.693552e+05,3.117537e+00,9.353120e+04,1.082537e+00,8.881056e-01,8.880430e-01,-5.933637e-04,-7.805433e-09,2.999869e+01,2.473386e+01,5.264824e+00,3.066201e+01,1.733869e+02
2.693652e+05,3.117653e+00,9.354120e+04,1.082653e+00,8.881068e-01,8.880429e-01,-5.934418e-04,-7.805434e-09,2.999934e+01,2.473386e+01,5.265477e+00,3.066274e+01,1.733939e+02
2.693752e+05,3.117769e+00,9.355120e+04,1.082769e+00,8.881080e-01,8.880428e-01,-5.935198e-04,-7.805434e-09,2.999999e+01,2.473386e+01,5.266130e+00,3.066347e+01,1.734009e+02
2.693852e+05,3.117884e+00,9.356120e+04,1.082884e+00,8.881092e-01,8.880428e-01,-5.935979e-04,-7.805435e-09,3.000064e+01,2.473386e+01,5.266782e+00,3.066419e+01,1.734079e+02
2.693952e+05,3.118000e+00,9.357120e+04,1.083000e+00,8.881103e-01,8.880427e-01,-5.936760e-04,-7.805435e-09,3.000130e+01,2.473386e+01,5.267435e+00,3.066492e+01,1.734149e+02
2.694052e+05,3.118116e+00,9.358120e+04,1.083116e+00,8.881115e-01,8.880426e-01,-5.937540e-04,-7.805436e-09,3.000195e+01,2.473386e+01,5.268087e+00,3.066565e+01,1.734219e+02
2.694152e+05,3.118231e+00,9.359120e+04,1.083231e+00,8.881127e-01,8.880426e-01,-5.938321e-04,-7.805437e-09,3.000260e+01,2.473386e+01,5.268740e+00,3.066638e+01,1.734289e+02
2.694252e+05,3.118347e+00,9.360120e+04,1.083347e+00,8.881139e-01,8.880425e-01,-5.939101e-04,-7.805437e-09,3.000325e+01,2.473386e+01,5.269393e+00,3.066710e+01,1.734359e+02
2.694352e+05,3.118463e+00,9.361120e+04,1.083463e+00,8.881150e-01,8.880424e-01,-5.939882e-04,-7.805438e-09,3.000391e+01,2.473386e+01,5.270045e+00,3.066783e+01,1.734429e+02
2.694452e+05,3.118579e+00,9.362120e+04,1.083579e+00,8.881162e-01,8.880424e-01,-5.940662e-04,-7.805438e-09,3.000456e+01,2.473386e+01,5.270698e+00,3.066856e+01,1.734499e+02
2.694552e+05,3.118694e+00,9.363120e+04,1.083694e+00,8.881174e-01,8.880423e-01,-5.941443e-04,-7.805439e-09,3.000521e+01,2.473386e+01,5.271351e+00,3.066928e+01,1.734569e+02
2.694652e+05,3.118810e+00,9.364120e+04,1.083810e+00,8.881186e-01,8.880422e-01,-5.942223e-04,-7.805440e-09,3.000587e+01,2.473386e+01,5.272003e+00,3.067001e+01,1.734639e+02
2.694752e+05,3.118926e+00,9.365120e+04,1.083926e+00,8.881197e-01,8.880422e-01,-5.943004e-04,-7.805440e-09,3.000652e+01,2.473386e+01,5.272656e+00,3.067074e+01,1.734709e+02
2.694852e+05,3.119042e+00,9.366120e+04,1.084042e+00,8.881209e-01,8.880421e-01,-5.943784e-04,-7.805441e-09,3.000717e+01,2.473386e+01,5.273309e+00,3.067146e+01,1.734779e+02
2.694952e+05,3.119157e+00,9.367120e+04,1.084157e+00,8.881221e-01,8.880420e-01,-5.944565e-04,-7.805441e-09,3.000782e+01,2.473386e+01,5.273961e+00,3.067219e+01,1.734849e+02
2.695052e+05,3.119273e+00,9.368120e+04,1.084273e+00,8.881233e-01,8.880419e-01,-5.945346e-04,-7.805442e-09,3.000848e+01,2.473386e+01,5.274614e+00,3.067292e+01,1.734919e+02
2.695152e+05,3.119389e+00,9.369120e+04,1.084389e+00,8.881245e-01,8.880419e-01,-5.946126e-04,-7.805443e-09,3.000913e+01,2.473386e+01,5.275267e+00,3.067365e+01,1.734989e+02
2.695252e+05,3.119505e+00,9.370120e+04,1.084505e+00,8.881256e-01,8.880418e-01,-5.946907e-04,-7.805443e-09,3.000978e+01,2.473386e+01,5.275919e+00,3.067437e+01,1.735059e+02
2.695352e+05,3.119620e+00,9.371120e+04,1.084620e+00,8.881268e-01,8.880417e-01,-5.947687e-04,-7.805444e-09,3.001043e+01,2.473386e+01,5.276572e+00,3.067510e+01,1.735129e+02
2.695452e+05,3.119736e+00,9.372120e+04,1.084736e+00,8.881280e-01,8.880417e-01,-5.948468e-04,-7.805445e-09,3.001109e+01,2.473386e+01,5.277225e+00,3.067583e+01,1.735199e+02
2.695552e+05,3.119852e+00,9.373120e+04,1.084852e+00,8.881292e-01,8.880416e-01,-5.949248e-04,-7.805445e-09,3.001174e+01,2.473386e+01,5.277877e+00,3.067655e+01,1.735269e+02
2.695652e+05,3.119968e+00,9.374120e+04,1.084968e+00,8.881303e-01,8.880415e-01,-5.950029e-04,-7.805446e-09,3.001239e+01,2.473386e+01,5.278530e+00,3.067728e+01,1.735339e+02
2.695752e+05,3.120083e+00,9.375120e+04,1.085083e+00,8.881315e-01,8.880415e-01,-5.950809e-04,-7.805446e-09,3.001304e+01,2.473386e+01,5.279183e+00,3.067801e+01,1.735409e+02
2.695852e+05,3.120199e+00,9.376120e+04,1.085199e+00,8.881327e-01,8.880414e-01,-5.951590e-04,-7.805447e-09,3.001370e+01,2.473386e+01,5.279835e+00,3.067873e+01,1.735479e+02
2.695952e+05,3.120315e+00,9.377120e+04,1.085315e+00,8.881339e-01,8.880413e-01,-5.952371e-04,-7.805448e-09,3.001435e+01,2.473386e+01,5.280488e+00,3.067946e+01,1.735549e+02
2.696052e+05,3.120431e+00,9.378120e+04,1.085431e+00,8.881350e-01,8.880413e-01,-5.953151e-04,-7.805448e-09,3.001500e+01,2.473386e+01,5.281140e+00,3.068019e+01,1.735619e+02
2.696152e+05,3.120546e+00,9.379120e+04,1.085546e+00,8.881362e-01,8.880412e-01,-5.953932e-04,-7.805449e-09,3.001566e+01,2.473386e+01,5.281793e+00,3.068092e+01,1.735689e+02
2.696252e+05,3.120662e+00,9.380120e+04,1.085662e+00,8.881374e-01,8.880411e-01,-5.954712e-04,-7.805449e-09,3.001631e+01,2.473386e+01,5.282446e+00,3.068164e+01,1.735759e+02
2.696352e+05,3.120778e+00,9.381120e+04,1.085778e+00,8.881386e-01,8.880410e-01,-5.955493e-04,-7.805450e-09,3.001696e+01,2.473386e+01,5.283098e+00,3.068237e+01,1.735829e+02
2.696452e+05,3.120894e+00,9.382120e+04,1.085894e+00,8.881397e-01,8.880410e-01,-5.956273e-04,-7.805451e-09,3.001761e+01,2.473386e+01,5.283751e+00,3.068310e+01,1.735899e+02
2.696552e+05,3.121009e+00,9.383120e+04,1.086009e+00,8.881409e-01,8.880409e-01,-5.957054e-04,-7.805451e-09,3.001827e+01,2.473386e+01,5.284404e+00,3.068382e+01,1.735969e+02
2.696652e+05,3.121125e+00,9.384120e+04,1.086125e+00,8.881407e-01,8.880408e-01,-5.957834e-04,-7.805452e-09,3.001833e+01,2.473383e+01,5.284501e+00,3.068390e+01,1.736022e+02
2.696752e+05,3.121241e+00,9.385120e+04,1.086241e+00,8.881395e-01,8.880408e-01,-5.958615e-04,-7.805452e-09,3.001793e+01,2.473376e+01,5.284164e+00,3.068346e+01,1.736062e+02
2.696852e+05,3.121357e+00,9.386120e+04,1.086357e+00,8.881383e-01,8.880407e-01,-5.959396e-04,-7.805453e-09,3.001753e+01,2.473370e+01,5.283828e+00,3.068303e+01,1.736102e+02
2.696952e+05,3.121472e+00,9.387120e+04,1.086472e+00,8.881370e-01,8.880406e-01,-5.960176e-04,-7.805454e-09,3.001713e+01,2.473364e+01,5.283491e+00,3.068260e+01,1.736142e+02
2.697052e+05,3.121588e+00,9.388120e+04,1.086588e+00,8.881358e-01,8.880406e-01,-5.960957e-04,-7.805454e-09,3.001673e+01,2.473357e+01,5.283155e+00,3.068216e+01,1.736182e+02
2.697152e+05,3.121704e+00,9.389120e+04,1.086704e+00,8.881345e-01,8.880405e-01,-5.961737e-04,-7.805455e-09,3.001633e+01,2.473351e+01,5.282819e+00,3.068173e+01,1.736222e+02
2.697252e+05,3.121819e+00,9.390120e+04,1.086819e+00,8.881333e-01,8.880404e-01,-5.962518e-04,-7.805455e-09,3.001593e+01,2.473345e+01,5.282482e+00,3.068129e+01,1.736262e+02
2.697352e+05,3.121935e+00,9.391120e+04,1.086935e+00,8.881320e-01,8.880404e-01,-5.963298e-04,-7.805456e-09,3.001553e+01,2.473338e+01,5.282146e+00,3.068086e+01,1.736302e+02
2.697452e+05,3.122051e+00,9.392120e+04,1.087051e+00,8.881308e-01,8.880403e-01,-5.964079e-04,-7.805457e-09,3.001513e+01,2.473332e+01,5.281810e+00,3.068043e+01,1.736342e+02
2.697552e+05,3.122167e+00,9.393120e+04,1.087167e+00,8.881296e-01,8.880402e-01,-5.964859e-04,-7.805457e-09,3.001473e+01,2.473326e+01,5.281473e+00,3.067999e+01,1.736382e+02
2.697652e+05,3.122282e+00,9.394120e+04,1.087282e+00,8.881283e-01,8.880401e-01,-5.965640e-04,-7.805458e-09,3.001433e+01,2.473319e+01,5.281137e+00,3.067956e+01,1.736422e+02
2.697752e+05,3.122398e+00,9.395120e+04,1.087398e+00,8.881271e-01,8.880401e-01,-5.966421e-04,-7.805459e-09,3.001393e+01,2.473313e+01,5.280800e+00,3.067913e+01,1.736462e+02
2.697852e+05,3.122514e+00,9.396121e+04,1.087514e+00,8.881258e-01,8.880400e-01,-5.967201e-04,-7.805459e-09,3.001353e+01,2.473307e+01,5.280464e+00,3.067869e+01,1.736502e+02
2.697952e+05,3.122630e+00,9.397121e+04,1.087630e+00,8.881246e-01,8.880399e-01,-5.967982e-04,-7.805460e-09,3.001313e+01,2.473300e+01,5.280128e+00,3.067826e+01,1.736542e+02
2.698052e+05,3.122745e+00,9.398121e+04,1.087745e+00,8.881233e-01,8.880399e-01,-5.968762e-04,-7.805460e-09,3.001273e+01,2.473294e+01,5.279791e+00,3.067782e+01,1.736582e+02
2.698152e+05,3.122861e+00,9.399121e+04,1.087861e+00,8.881221e-01,8.880398e-01,-5.969543e-04,-7.805461e-09,3.001233e+01,2.473288e+01,5.279455e+00,3.067739e+01,1.736622e+02
2.698252e+05,3.122977e+00,9.400121e+04,1.087977e+00,8.881209e-01,8.880397e-01,-5.970323e-04,-7.805462e-09,3.001193e+01,2.473281e+01,5.279118e+00,3.067696e+01,1.736662e+02
2.698352e+05,3.123093e+00,9.401121e+04,1.088093e+00,8.881196e-01,8.880397e-01,-5.971104e-04,-7.805462e-09,3.001153e+01,2.473275e+01,5.278782e+00,3.067652e+01,1.736702e+02
2.698452e+05,3.123208e+00,9.402121e+04,1.088208e+00,8.881184e-01,8.880396e-01,-5.971884e-04,-7.805463e-09,3.001113e+01,2.473268e+01,5.278446e+00,3.067609e+01,1.736742e+02
2.698552e+05,3.123324e+00,9.403121e+04,1.088324e+00,8.881171e-01,8.880395e-01,-5.972665e-04,-7.805463e-09,3.001073e+01,2.473262e+01,5.278109e+00,3.067565e+01,1.736782e+02
2.698652e+05,3.123440e+00,9.404121e+04,1.088440e+00,8.881159e-01,8.880395e-01,-5.973446e-04,-7.805464e-09,3.001033e+01,2.473256e+01,5.277773e+00,3.067522e+01,1.736822e+02
2.698752e+05,3.123556e+00,9.405121e+04,1.088556e+00,8.881146e-01,8.880394e-01,-5.974226e-04,-7.805465e-09,3.000993e+01,2.473249e+01,5.277437e+00,3.067479e+01,1.736862e+02
2.698852e+05,3.123671e+00,9.406121e+04,1.088671e+00,8.881134e-01,8.880393e-01,-5.975007e-04,-7.805465e-09,3.000953e+01,2.473243e+01,5.277100e+00,3.067435e+01,1.736902e+02
2.698952e+05,3.123787e+00,9.407121e+04,1.088787e+00,8.881122e-01,8.880392e-01,-5.975787e-04,-7.805466e-09,3.000913e+01,2.473237e+01,5.276764e+00,3.067392e+01,1.736942e+02
2.699052e+05,3.123903e+00,9.408121e+04,1.088903e+00,8.881109e-01,8.880392e-01,-5.976568e-04,-7.805466e-09,3.000873e+01,2.473230e+01,5.276427e+00,3.067349e+01,1.736982e+02
2.699152e+05,3.124019e+00,9.409121e+04,1.089019e+00,8.881097e-01,8.880391e-01,-5.977348e-04,-7.805467e-09,3.000833e+01,2.473224e+01,5.276091e+00,3.067305e+01,1.737022e+02
2.699252e+05,3.124134e+00,9.410121e+04,1.089134e+00,8.881084e-01,8.880390e-01,-5.978129e-04,-7.805468e-09,3.000793e+01,2.473218e+01,5.275755e+00,3.067262e+01,1.737062e+02
2.699352e+05,3.124250e+00,9.411121e+04,1.089250e+00,8.881072e-01,8.880390e-01,-5.978909e-04,-7.805468e-09,3.000753e+01,2.473211e+01,5.275418e+00,3.067218e+01,1.737102e+02
2.699452e+05,3.124366e+00,9.412121e+04,1.089366e+00,8.881059e-01,8.880389e-01,-5.979690e-04,-7.805469e-09,3.000713e+01,2.473205e+01,5.275082e+00,3.067175e+01,1.737142e+02
2.699552e+05,3.124482e+00,9.413121e+04,1.089482e+00,8.881047e-01,8.880388e-01,-5.980471e-04,-7.805470e-09,3.000673e+01,2.473199e+01,5.274745e+00,3.067132e+01,1.737182e+02
2.699652e+05,3.124597e+00,9.414121e+04,1.089597e+00,8.881035e-01,8.880388e-01,-5.981251e-04,-7.805470e-09,3.000633e+01,2.473192e+01,5.274409e+00,3.067088e+01,1.737222e+02
2.699752e+05,3.124713e+00,9.415121e+04,1.089713e+00,8.881022e-01,8.880387e-01,-5.982032e-04,-7.805471e-09,3.000593e+01,2.473186e+01,5.274073e+00,3.067045e+01,1.737262e+02
2.699852e+05,3.124829e+00,9.416121e+04,1.089829e+00,8.881010e-01,8.880386e-01,-5.982812e-04,-7.805471e-09,3.000553e+01,2.473180e+01,5.273736e+00,3.067001e+01,1.737302e+02
2.699952e+05,3.124945e+00,9.417121e+04,1.089945e+00,8.880997e-01,8.880386e-01,-5.983593e-04,-7.805472e-09,3.000513e+01,2.473173e+01,5.273400e+00,3.066958e+01,1.737342e+02
2.700052e+05,3.125060e+00,9.418121e+04,1.090060e+00,8.880985e-01,8.880385e-01,-5.984373e-04,-7.805473e-09,3.000473e+01,2.473167e+01,5.273064e+00,3.066915e+01,1.737382e+02
2.700152e+05,3.125176e+00,9.419121e+04,1.090176e+00,8.880973e-01,8.880384e-01,-5.985154e-04,-7.805473e-09,3.000433e+01,2.473161e+01,5.272727e+00,3.066871e+01,1.737422e+02
2.700252e+05,3.125292e+00,9.420121e+04,1.090292e+00,8.880960e-01,8.880383e-01,-5.985934e-04,-7.805474e-09,3.000393e+01,2.473154e+01,5.272391e+00,3.066828e+01,1.737462e+02
2.700352e+05,3.125408e+00,9.421121e+04,1.090408e+00,8.880948e-01,8.880383e-01,-5.986715e-04,-7.805474e-09,3.000353e+01,2.473148e+01,5.272054e+00,3.066784e+01,1.737502e+02
2.700452e+05,3.125523e+00,9.422121e+04,1.090523e+00,8.880935e-01,8.880382e-01,-5.987496e-04,-7.805475e-09,3.000313e+01,2.473142e+01,5.271718e+00,3.066741e+01,1.737542e+02
2.700552e+05,3.125639e+00,9.423121e+04,1.090639e+00,8.880923e-01,8.880381e-01,-5.988276e-04,-7.805476e-09,3.000273e+01,2.473135e+01,5.271382e+00,3.066698e+01,1.737582e+02
2.700652e+05,3.125755e+00,9.424121e+04,1.090755e+00,8.880910e-01,8.880381e-01,-5.989057e-04,-7.805476e-09,3.000234e+01,2.473129e+01,5.271045e+00,3.066654e+01,1.737622e+02
2.700752e+05,3.125870e+00,9.425121e+04,1.090870e+00,8.880898e-01,8.880380e-01,-5.989837e-04,-7.805477e-09,3.000194e+01,2.473123e+01,5.270709e+00,3.066611e+01,1.737662e+02
2.700852e+05,3.125986e+00,9.426121e+04,1.090986e+00,8.880886e-01,8.880379e-01,-5.990618e-04,-7.805477e-09,3.000154e+01,2.473116e+01,5.270373e+00,3.066568e+01,1.737702e+02
2.700952e+05,3.126102e+00,9.427121e+04,1.091102e+00,8.880873e-01,8.880379e-01,-5.991398e-04,-7.805478e-09,3.000114e+01,2.473110e+01,5.270036e+00,3.066524e+01,1.737742e+02
2.701052e+05,3.126218e+00,9.428121e+04,1.091218e+00,8.880861e-01,8.880378e-01,-5.992179e-04,-7.805479e-09,3.000074e+01,2.473104e+01,5.269700e+00,3.066481e+01,1.737782e+02
2.701152e+05,3.126333e+00,9.429121e+04,1.091333e+00,8.880848e-01,8.880377e-01,-5.992960e-04,-7.805479e-09,3.000034e+01,2.473097e+01,5.269363e+00,3.066437e+01,1.737822e+02
2.701252e+05,3.126449e+00,9.430121e+04,1.091449e+00,8.880836e-01,8.880377e-01,-5.993740e-04,-7.805480e-09,2.999994e+01,2.473091e+01,5.269027e+00,3.066394e+01,1.737862e+02
2.701352e+05,3.126565e+00,9.431121e+04,1.091565e+00,8.880823e-01,8.880376e-01,-5.994521e-04,-7.805480e-09,2.999954e+01,2.473085e+01,5.268691e+00,3.066351e+01,1.737902e+02
2.701452e+05,3.126681e+00,9.432121e+04,1.091681e+00,8.880811e-01,8.880375e-01,-5.995301e-04,-7.805481e-09,2.999914e+01,2.473078e+01,5.268354e+00,3.066307e+01,1.737942e+02
2.701552e+05,3.126796e+00,9.433121e+04,1.091796e+00,8.880799e-01,8.880374e-01,-5.996082e-04,-7.805482e-09,2.999874e+01,2.473072e+01,5.268018e+00,3.066264e+01,1.737981e+02
2.701652e+05,3.126912e+00,9.434121e+04,1.091912e+00,8.880786e-01,8.880374e-01,-5.996862e-04,-7.805482e-09,2.999834e+01,2.473066e+01,5.267681e+00,3.066220e+01,1.738021e+02
2.701752e+05,3.127028e+00,9.435121e+04,1.092028e+00,8.880774e-01,8.880373e-01,-5.997643e-04,-7.805483e-09,2.999794e+01,2.473059e+01,5.267345e+00,3.066177e+01,1.738061e+02
2.701852e+05,3.127144e+00,9.436121e+04,1.092144e+00,8.880761e-01,8.880372e-01,-5.998423e-04,-7.805484e-09,2.999754e+01,2.473053e+01,5.267009e+00,3.066134e+01,1.738101e+02
2.701952e+05,3.127259e+00,9.437121e+04,1.092259e+00,8.880749e-01,8.880372e-01,-5.999204e-04,-7.805484e-09,2.999714e+01,2.473047e+01,5.266672e+00,3.066090e+01,1.738141e+02
2.702052e+05,3.127375e+00,9.438121e+04,1.092375e+00,8.880736e-01,8.880371e-01,-5.999985e-04,-7.805485e-09,2.999674e+01,2.473040e+01,5.266336e+00,3.066047e+01,1.738181e+02
2.702152e+05,3.127491e+00,9.439121e+04,1.092491e+00,8.880724e-01,8.880370e-01,-6.000765e-04,-7.805485e-09,2.999634e+01,2.473034e+01,5.266000e+00,3.066003e+01,1.738221e+02
2.702252e+05,3.127607e+00,9.440121e+04,1.092607e+00,8.880712e-01,8.880370e-01,-6.001546e-04,-7.805486e-09,2.999594e+01,2.473028e+01,5.265663e+00,3.065960e+01,1.738261e+02
2.702352e+05,3.127722e+00,9.441121e+04,1.092722e+00,8.880699e-01,8.880369e-01,-6.002326e-04,-7.805487e-09,2.999554e+01,2.473021e+01,5.265327e+00,3.065917e+01,1.738301e+02
2.702452e+05,3.127838e+00,9.442121e+04,1.092838e+00,8.880687e-01,8.880368e-01,-6.003107e-04,-7.805487e-09,2.999514e+01,2.473015e+01,5.264990e+00,3.065873e+01,1.738341e+02
2.702552e+05,3.127954e+00,9.443121e+04,1.092954e+00,8.880674e-01,8.880367e-01,-6.003887e-04,-7.805488e-09,2.999474e+01,2.473008e+01,5.264654e+00,3.065830e+01,1.738381e+02
2.702652e+05,3.128070e+00,9.444121e+04,1.093070e+00,8.880662e-01,8.880367e-01,-6.004668e-04,-7.805488e-09,2.999434e+01,2.473002e+01,5.264318e+00,3.065787e+01,1.738421e+02
2.702752e+05,3.128185e+00,9.445121e+04,1.093185e+00,8.880650e-01,8.880366e-01,-6.005448e-04,-7.805489e-09,2.999394e+01,2.472996e+01,5.263981e+00,3.065743e+01,1.738461e+02
2.702852e+05,3.128301e+00,9.446121e+04,1.093301e+00,8.880637e-01,8.880365e-01,-6.006229e-04,-7.805490e-09,2.999354e+01,2.472989e+01,5.263645e+00,3.065700e+01,1.738501e+02
2.702952e+05,3.128417e+00,9.447121e+04,1.093417e+00,8.880625e-01,8.880365e-01,-6.007010e-04,-7.805490e-09,2.999314e+01,2.472983e+01,5.263308e+00,3.065656e+01,1.738541e+02
2.703052e+05,3.128533e+00,9.448121e+04,1.093533e+00,8.880612e-01,8.880364e-01,-6.007790e-04,-7.805491e-09,2.999274e+01,2.472977e+01,5.262972e+00,3.065613e+01,1.738581e+02
2.703152e+05,3.128648e+00,9.449121e+04,1.093648e+00,8.880600e-01,8.880363e-01,-6.008571e-04,-7.805491e-09,2.999234e+01,2.472970e+01,5.262636e+00,3.065570e+01,1.738621e+02
2.703252e+05,3.128764e+00,9.450121e+04,1.093764e+00,8.880587e-01,8.880363e-01,-6.009351e-04,-7.805492e-09,2.999194e+01,2.472964e+01,5.262299e+00,3.065526e+01,1.738661e+02
2.703352e+05,3.128880e+00,9.451121e+04,1.093880e+00,8.880575e-01,8.880362e-01,-6.010132e-04,-7.805493e-09,2.999154e+01,2.472958e+01,5.261963e+00,3.065483e+01,1.738701e+02
2.703452e+05,3.128996e+00,9.452121e+04,1.093996e+00,8.880563e-01,8.880361e-01,-6.010912e-04,-7.805493e-09,2.999114e+01,2.472951e+01,5.261627e+00,3.065439e+01,1.738741e+02
2.703552e+05,3.129111e+00,9.453121e+04,1.094111e+00,8.880550e-01,8.880361e-01,-6.011693e-04,-7.805494e-09,2.999074e+01,2.472945e+01,5.261290e+00,3.065396e+01,1.738781e+02
2.703652e+05,3.129227e+00,9.454121e+04,1.094227e+00,8.880538e-01,8.880360e-01,-6.012473e-04,-7.805494e-09,2.999034e+01,2.472939e+01,5.260954e+00,3.065353e+01,1.738821e+02
2.703752e+05,3.129343e+00,9.455121e+04,1.094343e+00,8.880525e-01,8.880359e-01,-6.013254e-04,-7.805495e-09,2.998994e+01,2.472932e+01,5.260617e+00,3.065309e+01,1.738861e+02
2.703852e+05,3.129458e+00,9.456121e+04,1.094458e+00,8.880513e-01,8.880358e-01,-6.014035e-04,-7.805496e-09,2.998954e+01,2.472926e+01,5.260281e+00,3.065266e+01,1.738901e+02
2.703952e+05,3.129574e+00,9.457121e+04,1.094574e+00,8.880500e-01,8.880358e-01,-6.014815e-04,-7.805496e-09,2.998914e+01,2.472920e+01,5.259945e+00,3.065222e+01,1.738941e+02
2.704052e+05,3.129690e+00,9.458121e+04,1.094690e+00,8.880488e-01,8.880357e-01,-6.015596e-04,-7.805497e-09,2.998874e+01,2.472913e+01,5.259608e+00,3.065179e+01,1.738981e+02
2.704152e+05,3.129806e+00,9.459121e+04,1.094806e+00,8.880476e-01,8.880356e-01,-6.016376e-04,-7.805498e-09,2.998834e+01,2.472907e+01,5.259272e+00,3.065136e+01,1.739021e+02
2.704252e+05,3.129921e+00,9.460121e+04,1.094921e+00,8.880463e-01,8.880356e-01,-6.017157e-04,-7.805498e-09,2.998794e+01,2.472901e+01,5.258935e+00,3.065092e+01,1.739061e+02
2.704352e+05,3.130037e+00,9.461121e+04,1.095037e+00,8.880451e-01,8.880355e-01,-6.017937e-04,-7.805499e-09,2.998754e+01,2.472894e+01,5.258599e+00,3.065049e+01,1.739101e+02
2.704452e+05,3.130153e+00,9.462121e+04,1.095153e+00,8.880438e-01,8.880354e-01,-6.018718e-04,-7.805499e-09,2.998714e+01,2.472888e+01,5.258263e+00,3.065005e+01,1.739141e+02
2.704552e+05,3.130269e+00,9.463121e+04,1.095269e+00,8.880426e-01,8.880354e-01,-6.019499e-04,-7.805500e-09,2.998674e+01,2.472882e+01,5.257926e+00,3.064962e+01,1.739181e+02
2.704652e+05,3.130384e+00,9.464121e+04,1.095384e+00,8.880413e-01,8.880353e-01,-6.020279e-04,-7.805501e-09,2.998634e+01,2.472875e+01,5.257590e+00,3.064919e+01,1.739221e+02
2.704752e+05,3.130500e+00,9.465121e+04,1.095500e+00,8.880401e-01,8.880352e-01,-6.021060e-04,-7.805501e-09,2.998594e+01,2.472869e+01,5.257254e+00,3.064875e+01,1.739261e+02
2.704852e+05,3.130616e+00,9.466121e+04,1.095616e+00,8.880389e-01,8.880352e-01,-6.021840e-04,-7.805502e-09,2.998554e+01,2.472863e+01,5.256917e+00,3.064832e+01,1.739301e+02
2.704952e+05,3.130732e+00,9.467121e+04,1.095732e+00,8.880376e-01,8.880351e-01,-6.022621e-04,-7.805502e-09,2.998514e+01,2.472856e+01,5.256581e+00,3.064789e+01,1.739341e+02
2.705052e+05,3.130847e+00,9.468121e+04,1.095847e+00,8.880364e-01,8.880350e-01,-6.023401e-04,-7.805503e-09,2.998474e+01,2.472850e+01,5.256244e+00,3.064745e+01,1.739381e+02
2.705152e+05,3.130963e+00,9.469121e+04,1.095963e+00,8.880351e-01,8.880349e-01,-6.024182e-04,-7.805504e-09,2.998434e+01,2.472844e+01,5.255908e+00,3.064702e+01,1.739421e+02
2.705252e+05,3.131079e+00,9.470121e+04,1.096079e+00,8.880339e-01,8.880349e-01,-6.024962e-04,-7.805504e-09,2.998394e+01,2.472837e+01,5.255572e+00,3.064658e+01,1.739461e+02
2.705352e+05,3.131195e+00,9.471121e+04,1.096195e+00,8.880327e-01,8.880348e-01,-6.025743e-04,-7.805505e-09,2.998354e+01,2.472831e+01,5.255235e+00,3.064615e+01,1.739501e+02
2.705452e+05,3.131310e+00,9.472121e+04,1.096310e+00,8.880314e-01,8.880347e-01,-6.026524e-04,-7.805505e-09,2.998314e+01,2.472825e+01,5.254899e+00,3.064572e+01,1.739541e+02
2.705552e+05,3.131426e+00,9.473121e+04,1.096426e+00,8.880302e-01,8.880347e-01,-6.027304e-04,-7.805506e-09,2.998274e+01,2.472818e+01,5.254562e+00,3.064528e+01,1.739581e+02
2.705652e+05,3.131542e+00,9.474122e+04,1.096542e+00,8.880289e-01,8.880346e-01,-6.028085e-04,-7.805507e-09,2.998235e+01,2.472812e+01,5.254226e+00,3.064485e+01,1.739621e+02
2.705752e+05,3.131658e+00,9.475122e+04,1.096658e+00,8.880277e-01,8.880345e-01,-6.028865e-04,-7.805507e-09,2.998195e+01,2.472806e+01,5.253890e+00,3.064441e+01,1.739661e+02
2.705852e+05,3.131773e+00,9.476122e+04,1.096773e+00,8.880264e-01,8.880345e-01,-6.029646e-04,-7.805508e-09,2.998155e+01,2.472799e+01,5.253553e+00,3.064398e+01,1.739701e+02
2.705952e+05,3.131889e+00,9.477122e+04,1.096889e+00,8.880252e-01,8.880344e-01,-6.030426e-04,-7.805508e-09,2.998115e+01,2.472793e+01,5.253217e+00,3.064355e+01,1.739741e+02
2.706052e+05,3.132005e+00,9.478122e+04,1.097005e+00,8.880240e-01,8.880343e-01,-6.031207e-04,-7.805509e-09,2.998075e+01,2.472787e+01,5.252881e+00,3.064311e+01,1.739781e+02
2.706152e+05,3.132121e+00,9.479122e+04,1.097121e+00,8.880227e-01,8.880343e-01,-6.031987e-04,-7.805510e-09,2.998035e+01,2.472780e+01,5.252544e+00,3.064268e+01,1.739821e+02
2.706252e+05,3.132236e+00,9.480122e+04,1.097236e+00,8.880215e-01,8.880342e-01,-6.032768e-04,-7.805510e-09,2.997995e+01,2.472774e+01,5.252208e+00,3.064224e+01,1.739861e+02
2.706352e+05,3.132352e+00,9.481122e+04,1.097352e+00,8.880202e-01,8.880341e-01,-6.033549e-04,-7.805511e-09,2.997955e+01,2.472768e+01,5.251871e+00,3.064181e+01,1.739901e+02
2.706452e+05,3.132468e+00,9.482122e+04,1.097468e+00,8.880190e-01,8.880340e-01,-6.034329e-04,-7.805512e-09,2.997915e+01,2.472761e+01,5.251535e+00,3.064138e+01,1.739941e+02
2.706552e+05,3.132584e+00,9.483122e+04,1.097584e+00,8.880177e-01,8.880340e-01,-6.035110e-04,-7.805512e-09,2.997875e+01,2.472755e+01,5.251199e+00,3.064094e+01,1.739980e+02
2.706652e+05,3.132699e+00,9.484122e+04,1.097699e+00,8.880178e-01,8.880339e-01,-6.035890e-04,-7.805513e-09,2.997849e+01,2.472752e+01,5.250970e+00,3.064065e+01,1.739954e+02
2.706752e+05,3.132815e+00,9.485122e+04,1.097815e+00,8.880190e-01,8.880338e-01,-6.036671e-04,-7.805513e-09,2.997836e+01,2.472752e+01,5.250844e+00,3.064050e+01,1.739864e+02
2.706852e+05,3.132931e+00,9.486122e+04,1.097931e+00,8.880203e-01,8.880338e-01,-6.037451e-04,-7.805514e-09,2.997823e+01,2.472752e+01,5.250717e+00,3.064035e+01,1.739774e+02
2.706952e+05,3.133046e+00,9.487122e+04,1.098046e+00,8.880215e-01,8.880337e-01,-6.038232e-04,-7.805515e-09,2.997811e+01,2.472752e+01,5.250591e+00,3.064020e+01,1.739684e+02
2.707052e+05,3.133162e+00,9.488122e+04,1.098162e+00,8.880227e-01,8.880336e-01,-6.039013e-04,-7.805515e-09,2.997798e+01,2.472752e+01,5.250465e+00,3.064005e+01,1.739594e+02
2.707152e+05,3.133278e+00,9.489122e+04,1.098278e+00,8.880240e-01,8.880336e-01,-6.039793e-04,-7.805516e-09,2.997786e+01,2.472752e+01,5.250339e+00,3.063990e+01,1.739504e+02
2.707252e+05,3.133394e+00,9.490122e+04,1.098394e+00,8.880252e-01,8.880335e-01,-6.040574e-04,-7.805516e-09,2.997773e+01,2.472752e+01,5.250212e+00,3.063975e+01,1.739414e+02
2.707352e+05,3.133509e+00,9.491122e+04,1.098509e+00,8.880265e-01,8.880334e-01,-6.041354e-04,-7.805517e-09,2.997760e+01,2.472752e+01,5.250086e+00,3.063960e+01,1.739324e+02
2.707452e+05,3.133625e+00,9.492122e+04,1.098625e+00,8.880277e-01,8.880334e-01,-6.042135e-04,-7.805518e-09,2.997748e+01,2.472752e+01,5.249960e+00,3.063945e+01,1.739234e+02
2.707552e+05,3.133741e+00,9.493122e+04,1.098741e+00,8.880290e-01,8.880333e-01,-6.042915e-04,-7.805518e-09,2.997735e+01,2.472752e+01,5.249834e+00,3.063930e+01,1.739144e+02
2.707652e+05,3.133857e+00,9.494122e+04,1.098857e+00,8.880302e-01,8.880332e-01,-6.043696e-04,-7.805519e-09,2.997722e+01,2.472752e+01,5.249707e+00,3.063915e+01,1.739054e+02
2.707752e+05,3.133972e+00,9.495122e+04,1.098972e+00,8.880315e-01,8.880331e-01,-6.044476e-04,-7.805519e-09,2.997710e+01,2.472752e+01,5.249581e+00,3.063900e+01,1.738964e+02
2.707852e+05,3.134088e+00,9.496122e+04,1.099088e+00,8.880327e-01,8.880331e-01,-6.045257e-04,-7.805520e-09,2.997697e+01,2.472752e+01,5.249455e+00,3.063885e+01,1.738874e+02
2.707952e+05,3.134204e+00,9.497122e+04,1.099204e+00,8.880339e-01,8.880330e-01,-6.046038e-04,-7.805521e-09,2.997685e+01,2.472752e+01,5.249329e+00,3.063870e+01,1.738783e+02
2.708052e+05,3.134320e+00,9.498122e+04,1.099320e+00,8.880352e-01,8.880329e-01,-6.046818e-04,-7.805521e-09,2.997672e+01,2.472752e+01,5.249202e+00,3.063855e+01,1.738693e+02
2.708152e+05,3.134435e+00,9.499122e+04,1.099435e+00,8.880364e-01,8.880329e-01,-6.047599e-04,-7.805522e-09,2.997659e+01,2.472752e+01,5.249076e+00,3.063840e+01,1.738603e+02
2.708252e+05,3.134551e+00,9.500122e+04,1.099551e+00,8.880377e-01,8.880328e-01,-6.048379e-04,-7.805523e-09,2.997647e+01,2.472752e+01,5.248950e+00,3.063825e+01,1.738513e+02
2.708352e+05,3.134667e+00,9.501122e+04,1.099667e+00,8.880389e-01,8.880327e-01,-6.049160e-04,-7.805523e-09,2.997634e+01,2.472752e+01,5.248824e+00,3.063810e+01,1.738423e+02
2.708452e+05,3.134783e+00,9.502122e+04,1.099783e+00,8.880402e-01,8.880327e-01,-6.049940e-04,-7.805524e-09,2.997621e+01,2.472752e+01,5.248697e+00,3.063795e+01,1.738333e+02
2.708552e+05,3.134898e+00,9.503122e+04,1.099898e+00,8.880414e-01,8.880326e-01,-6.050721e-04,-7.805524e-09,2.997609e+01,2.472752e+01,5.248571e+00,3.063779e+01,1.738243e+02
2.708652e+05,3.135014e+00,9.504122e+04,1.100014e+00,8.880426e-01,8.880325e-01,-6.051502e-04,-7.805525e-09,2.997596e+01,2.472752e+01,5.248445e+00,3.063764e+01,1.738153e+02
2.708752e+05,3.135130e+00,9.505122e+04,1.100130e+00,8.880439e-01,8.880325e-01,-6.052282e-04,-7.805526e-09,2.997584e+01,2.472752e+01,5.248319e+00,3.063749e+01,1.738063e+02
2.708852e+05,3.135246e+00,9.506122e+04,1.100246e+00,8.880451e-01,8.880324e-01,-6.053063e-04,-7.805526e-09,2.997571e+01,2.472752e+01,5.248192e+00,3.063734e+01,1.737973e+02
2.708952e+05,3.135361e+00,9.507122e+04,1.100361e+00,8.880464e-01,8.880323e-01,-6.053843e-04,-7.805527e-09,2.997558e+01,2.472752e+01,5.248066e+00,3.063719e+01,1.737883e+02
2.709052e+05,3.135477e+00,9.508122e+04,1.100477e+00,8.880476e-01,8.880322e-01,-6.054624e-04,-7.805527e-09,2.997546e+01,2.472752e+01,5.247940e+00,3.063704e+01,1.737793e+02
2.709152e+05,3.135593e+00,9.509122e+04,1.100593e+00,8.880489e-01,8.880322e-01,-6.055404e-04,-7.805528e-09,2.997533e+01,2.472752e+01,5.247814e+00,3.063689e+01,1.737703e+02
2.709252e+05,3.135709e+00,9.510122e+04,1.100709e+00,8.880501e-01,8.880321e-01,-6.056185e-04,-7.805529e-09,2.997520e+01,2.472752e+01,5.247687e+00,3.063674e+01,1.737613e+02
2.709352e+05,3.135824e+00,9.511122e+04,1.100824e+00,8.880513e-01,8.880320e-01,-6.056965e-04,-7.805529e-09,2.997508e+01,2.472752e+01,5.247561e+00,3.063659e+01,1.737523e+02
2.709452e+05,3.135940e+00,9.512122e+04,1.100940e+00,8.880526e-01,8.880320e-01,-6.057746e-04,-7.805530e-09,2.997495e+01,2.472752e+01,5.247435e+00,3.063644e+01,1.737433e+02
2.709552e+05,3.136056e+00,9.513122e+04,1.101056e+00,8.880538e-01,8.880319e-01,-6.058527e-04,-7.805530e-09,2.997483e+01,2.472752e+01,5.247309e+00,3.063629e+01,1.737343e+02
2.709652e+05,3.136172e+00,9.514122e+04,1.101172e+00,8.880551e-01,8.880318e-01,-6.059307e-04,-7.805531e-09,2.997470e+01,2.472752e+01,5.247182e+00,3.063614e+01,1.737253e+02
2.709752e+05,3.136287e+00,9.515122e+04,1.101287e+00,8.880563e-01,8.880318e-01,-6.060088e-04,-7.805532e-09,2.997457e+01,2.472752e+01,5.247056e+00,3.063599e+01,1.737163e+02
2.709852e+05,3.136403e+00,9.516122e+04,1.101403e+00,8.880576e-01,8.880317e-01,-6.060868e-04,-7.805532e-09,2.997445e+01,2.472752e+01,5.246930e+00,3.063584e+01,1.737073e+02
2.709952e+05,3.136519e+00,9.517122e+04,1.101519e+00,8.880588e-01,8.880316e-01,-6.061649e-04,-7.805533e-09,2.997432e+01,2.472752e+01,5.246803e+00,3.063569e+01,1.736983e+02
2.710052e+05,3.136634e+00,9.518122e+04,1.101634e+00,8.880601e-01,8.880316e-01,-6.062429e-04,-7.805533e-09,2.997419e+01,2.472752e+01,5.246677e+00,3.063554e+01,1.736893e+02
2.710152e+05,3.136750e+00,9.519122e+04,1.101750e+00,8.880613e-01,8.880315e-01,-6.063210e-04,-7.805534e-09,2.997407e+01,2.472752e+01,5.246551e+00,3.063539e+01,1.736803e+02
2.710252e+05,3.136866e+00,9.520122e+04,1.101866e+00,8.880625e-01,8.880314e-01,-6.063991e-04,-7.805535e-09,2.997394e+01,2.472752e+01,5.246425e+00,3.063524e+01,1.736713e+02
2.710352e+05,3.136982e+00,9.521122e+04,1.101982e+00,8.880638e-01,8.880313e-01,-6.064771e-04,-7.805535e-09,2.997382e+01,2.472752e+01,5.246298e+00,3.063509e+01,1.736623e+02
2.710452e+05,3.137097e+00,9.522122e+04,1.102097e+00,8.880650e-01,8.880313e-01,-6.065552e-04,-7.805536e-09,2.997369e+01,2.472752e+01,5.246172e+00,3.063494e+01,1.736533e+02
2.710552e+05,3.137213e+00,9.523122e+04,1.102213e+00,8.880663e-01,8.880312e-01,-6.066332e-04,-7.805537e-09,2.997356e+01,2.472752e+01,5.246046e+00,3.063479e+01,1.736443e+02
2.710652e+05,3.137329e+00,9.524122e+04,1.102329e+00,8.880675e-01,8.880311e-01,-6.067113e-04,-7.805537e-09,2.997344e+01,2.472752e+01,5.245920e+00,3.063464e+01,1.736353e+02
2.710752e+05,3.137445e+00,9.525122e+04,1.102445e+00,8.880688e-01,8.880311e-01,-6.067893e-04,-7.805538e-09,2.997331e+01,2.472752e+01,5.245793e+00,3.063448e+01,1.736263e+02
2.710852e+05,3.137560e+00,9.526122e+04,1.102560e+00,8.880700e-01,8.880310e-01,-6.068674e-04,-7.805538e-09,2.997318e+01,2.472752e+01,5.245667e+00,3.063433e+01,1.736173e+02
2.710952e+05,3.137676e+00,9.527122e+04,1.102676e+00,8.880712e-01,8.880309e-01,-6.069454e-04,-7.805539e-09,2.997306e+01,2.472752e+01,5.245541e+00,3.063418e+01,1.736082e+02
2.711052e+05,3.137792e+00,9.528122e+04,1.102792e+00,8.880725e-01,8.880309e-01,-6.070235e-04,-7.805540e-09,2.997293e+01,2.472752e+01,5.245415e+00,3.063403e+01,1.735992e+02
2.711152e+05,3.137908e+00,9.529122e+04,1.102908e+00,8.880737e-01,8.880308e-01,-6.071016e-04,-7.805540e-09,2.997281e+01,2.472752e+01,5.245288e+00,3.063388e+01,1.735902e+02
2.711252e+05,3.138023e+00,9.530122e+04,1.103023e+00,8.880750e-01,8.880307e-01,-6.071796e-04,-7.805541e-09,2.997268e+01,2.472752e+01,5.245162e+00,3.063373e+01,1.735812e+02
2.711352e+05,3.138139e+00,9.531122e+04,1.103139e+00,8.880762e-01,8.880306e-01,-6.072577e-04,-7.805541e-09,2.997255e+01,2.472752e+01,5.245036e+00,3.063358e+01,1.735722e+02
2.711452e+05,3.138255e+00,9.532122e+04,1.103255e+00,8.880775e-01,8.880306e-01,-6.073357e-04,-7.805542e-09,2.997243e+01,2.472752e+01,5.244910e+00,3.063343e+01,1.735632e+02
2.711552e+05,3.138371e+00,9.533122e+04,1.103371e+00,8.880787e-01,8.880305e-01,-6.074138e-04,-7.805543e-09,2.997230e+01,2.472752e+01,5.244783e+00,3.063328e+01,1.735542e+02
2.711652e+05,3.138486e+00,9.534122e+04,1.103486e+00,8.880799e-01,8.880304e-01,-6.074918e-04,-7.805543e-09,2.997217e+01,2.472752e+01,5.244657e+00,3.063313e+01,1.735452e+02
2.711752e+05,3.138602e+00,9.535122e+04,1.103602e+00,8.880812e-01,8.880304e-01,-6.075699e-04,-7.805544e-09,2.997205e+01,2.472752e+01,5.244531e+00,3.063298e+01,1.735362e+02
2.711852e+05,3.138718e+00,9.536122e+04,1.103718e+00,8.880824e-01,8.880303e-01,-6.076480e-04,-7.805544e-09,2.997192e+01,2.472752e+01,5.244405e+00,3.063283e+01,1.735272e+02
2.711952e+05,3.138834e+00,9.537122e+04,1.103834e+00,8.880837e-01,8.880302e-01,-6.077260e-04,-7.805545e-09,2.997180e+01,2.472752e+01,5.244278e+00,3.063268e+01,1.735182e+02
2.712052e+05,3.138949e+00,9.538122e+04,1.103949e+00,8.880849e-01,8.880302e-01,-6.078041e-04,-7.805546e-09,2.997167e+01,2.472752e+01,5.244152e+00,3.063253e+01,1.735092e+02
2.712152e+05,3.139065e+00,9.539122e+04,1.104065e+00,8.880862e-01,8.880301e-01,-6.078821e-04,-7.805546e-09,2.997154e+01,2.472752e+01,5.244026e+00,3.063238e+01,1.735002e+02
2.712252e+05,3.139181e+00,9.540122e+04,1.104181e+00,8.880874e-01,8.880300e-01,-6.079602e-04,-7.805547e-09,2.997142e+01,2.472752e+01,5.243900e+00,3.063223e+01,1.734912e+02
2.712352e+05,3.139297e+00,9.541122e+04,1.104297e+00,8.880886e-01,8.880300e-01,-6.080382e-04,-7.805547e-09,2.997129e+01,2.472752e+01,5.243773e+00,3.063208e+01,1.734822e+02
2.712452e+05,3.139412e+00,9.542122e+04,1.104412e+00,8.880899e-01,8.880299e-01,-6.081163e-04,-7.805548e-09,2.997116e+01,2.472752e+01,5.243647e+00,3.063193e+01,1.734732e+02
2.712552e+05,3.139528e+00,9.543122e+04,1.104528e+00,8.880911e-01,8.880298e-01,-6.081944e-04,-7.805549e-09,2.997104e+01,2.472752e+01,5.243521e+00,3.063178e+01,1.734642e+02
2.712652e+05,3.139644e+00,9.544122e+04,1.104644e+00,8.880924e-01,8.880297e-01,-6.082724e-04,-7.805549e-09,2.997091e+01,2.472752e+01,5.243395e+00,3.063163e+01,1.734552e+02
2.712752e+05,3.139760e+00,9.545122e+04,1.104760e+00,8.880936e-01,8.880297e-01,-6.083505e-04,-7.805550e-09,2.997079e+01,2.472752e+01,5.243268e+00,3.063148e+01,1.734462e+02
2.712852e+05,3.139875e+00,9.546122e+04,1.104875e+00,8.880949e-01,8.880296e-01,-6.084285e-04,-7.805551e-09,2.997066e+01,2.472752e+01,5.243142e+00,3.063133e+01,1.734372e+02
2.712952e+05,3.139991e+00,9.547122e+04,1.104991e+00,8.880961e-01,8.880295e-01,-6.085066e-04,-7.805551e-09,2.997053e+01,2.472752e+01,5.243016e+00,3.063118e+01,1.734282e+02
2.713052e+05,3.140107e+00,9.548122e+04,1.105107e+00,8.880974e-01,8.880295e-01,-6.085846e-04,-7.805552e-09,2.997041e+01,2.472752e+01,5.242890e+00,3.063103e+01,1.734192e+02
2.713152e+05,3.140223e+00,9.549122e+04,1.105223e+00,8.880986e-01,8.880294e-01,-6.086627e-04,-7.805552e-09,2.997028e+01,2.472752e+01,5.242763e+00,3.063087e+01,1.734102e+02
2.713252e+05,3.140338e+00,9.550122e+04,1.105338e+00,8.880998e-01,8.880293e-01,-6.087407e-04,-7.805553e-09,2.997015e+01,2.472752e+01,5.242637e+00,3.063072e+01,1.734012e+02
2.713352e+05,3.140454e+00,9.551122e+04,1.105454e+00,8.881011e-01,8.880293e-01,-6.088188e-04,-7.805554e-09,2.997003e+01,2.472752e+01,5.242511e+00,3.063057e+01,1.733922e+02
2.713452e+05,3.140570e+00,9.552123e+04,1.105570e+00,8.881023e-01,8.880292e-01,-6.088969e-04,-7.805554e-09,2.996990e+01,2.472752e+01,5.242385e+00,3.063042e+01,1.733832e+02
2.713552e+05,3.140685e+00,9.553123e+04,1.105685e+00,8.881036e-01,8.880291e-01,-6.089749e-04,-7.805555e-09,2.996978e+01,2.472752e+01,5.242258e+00,3.063027e+01,1.733742e+02
2.713652e+05,3.140801e+00,9.554123e+04,1.105801e+00,8.881048e-01,8.880291e-01,-6.090530e-04,-7.805555e-09,2.996965e+01,2.472752e+01,5.242132e+00,3.063012e+01,1.733652e+02
2.713752e+05,3.140917e+00,9.555123e+04,1.105917e+00,8.881061e-01,8.880290e-01,-6.091310e-04,-7.805556e-09,2.996952e+01,2.472752e+01,5.242006e+00,3.062997e+01,1.733562e+02
2.713852e+05,3.141033e+00,9.556123e+04,1.106033e+00,8.881073e-01,8.880289e-01,-6.092091e-04,-7.805557e-09,2.996940e+01,2.472752e+01,5.241880e+00,3.062982e+01,1.733472e+02
2.713952e+05,3.141148e+00,9.557123e+04,1.106148e+00,8.881085e-01,8.880288e-01,-6.092871e-04,-7.805557e-09,2.996927e+01,2.472752e+01,5.241753e+00,3.062967e+01,1.733382e+02
2.714052e+05,3.141264e+00,9.558123e+04,1.106264e+00,8.881098e-01,8.880288e-01,-6.093652e-04,-7.805558e-09,2.996914e+01,2.472752e+01,5.241627e+00,3.062952e+01,1.733291e+02
2.714152e+05,3.141380e+00,9.559123e+04,1.106380e+00,8.881110e-01,8.880287e-01,-6.094433e-04,-7.805558e-09,2.996902e+01,2.472752e+01,5.241501e+00,3.062937e+01,1.733201e+02
2.714252e+05,3.141496e+00,9.560123e+04,1.106496e+00,8.881123e-01,8.880286e-01,-6.095213e-04,-7.805559e-09,2.996889e+01,2.472752e+01,5.241375e+00,3.062922e+01,1.733111e+02
2.714352e+05,3.141611e+00,9.561123e+04,1.106611e+00,8.881135e-01,8.880286e-01,-6.095994e-04,-7.805560e-09,2.996877e+01,2.472752e+01,5.241248e+00,3.062907e+01,1.733021e+02
2.714452e+05,3.141727e+00,9.562123e+04,1.106727e+00,8.881148e-01,8.880285e-01,-6.096774e-04,-7.805560e-09,2.996864e+01,2.472752e+01,5.241122e+00,3.062892e+01,1.732931e+02
2.714552e+05,3.141843e+00,9.563123e+04,1.106843e+00,8.881160e-01,8.880284e-01,-6.097555e-04,-7.805561e-09,2.996851e+01,2.472752e+01,5.240996e+00,3.062877e+01,1.732841e+02
2.714652e+05,3.141959e+00,9.564123e+04,1.106959e+00,8.881172e-01,8.880284e-01,-6.098335e-04,-7.805561e-09,2.996839e+01,2.472752e+01,5.240870e+00,3.062862e+01,1.732751e+02
