Repository: brandonlampe/CS_Data

# Repository for Crushed Salt Data
**Grant No: 456417**

This is a work in progress!

## Repository Content

### Directory Names
A uniform namining structure still in progress, but in general directories are named according to the following:
 - Names contain no spaces, a single underscore "_" will be used as a file name seperator.
 - Files are for the Crushed Salt Project (CSP); therefore, the first three charaters of each file are "CSP".
 - Folders are organized by which frame the test was performed on i.e., A2 or A3.
 - The fifth and sixth charaters of each file name will therefore be "A" followed by the frame number.

File: UNM_WP_HY_175_11/STAGE02/CREEP_FIT/175_11_STAGE02_CREEP_OUT.csv (part 45 of 67)
Analysis by Brandon Lampe, performed on: 2016/08/19 14:24:52
Experimental results below begin at: 2016/08/12 15:03:15
Duration (sec),Duration (day),Elapsed Time (sec),Elapsed Time (day),Interpolated Fractional Density,Fit to Fractional Density,Fit to Volume Strain,Fit to Volume Strain Rate (1/sec),Confining Pressure (MPa),Pore Pressure (MPa),Terzaghi Pressure (MPa),Solid Pressure (MPa),Temperature (C))
2.784653e+05,3.222978e+00,1.026413e+05,1.187978e+00,8.881225e-01,8.879798e-01,-6.644747e-04,-7.805988e-09,2.995966e+01,2.473263e+01,5.227027e+00,3.061811e+01,1.733583e+02
2.784753e+05,3.223094e+00,1.026513e+05,1.188094e+00,8.881247e-01,8.879798e-01,-6.645527e-04,-7.805989e-09,2.995966e+01,2.473269e+01,5.226963e+00,3.061809e+01,1.733553e+02
2.784853e+05,3.223210e+00,1.026613e+05,1.188210e+00,8.881269e-01,8.879797e-01,-6.646308e-04,-7.805989e-09,2.995966e+01,2.473276e+01,5.226900e+00,3.061806e+01,1.733523e+02
2.784953e+05,3.223325e+00,1.026713e+05,1.188325e+00,8.881290e-01,8.879796e-01,-6.647088e-04,-7.805990e-09,2.995966e+01,2.473282e+01,5.226837e+00,3.061804e+01,1.733493e+02
2.785053e+05,3.223441e+00,1.026813e+05,1.188441e+00,8.881312e-01,8.879796e-01,-6.647869e-04,-7.805990e-09,2.995966e+01,2.473288e+01,5.226773e+00,3.061802e+01,1.733463e+02
2.785153e+05,3.223557e+00,1.026913e+05,1.188557e+00,8.881334e-01,8.879795e-01,-6.648650e-04,-7.805991e-09,2.995966e+01,2.473295e+01,5.226710e+00,3.061800e+01,1.733433e+02
2.785253e+05,3.223673e+00,1.027013e+05,1.188673e+00,8.881356e-01,8.879794e-01,-6.649430e-04,-7.805992e-09,2.995966e+01,2.473301e+01,5.226646e+00,3.061797e+01,1.733403e+02
2.785353e+05,3.223788e+00,1.027113e+05,1.188788e+00,8.881378e-01,8.879794e-01,-6.650211e-04,-7.805992e-09,2.995966e+01,2.473307e+01,5.226583e+00,3.061795e+01,1.733373e+02
2.785453e+05,3.223904e+00,1.027213e+05,1.188904e+00,8.881400e-01,8.879793e-01,-6.650992e-04,-7.805993e-09,2.995966e+01,2.473314e+01,5.226520e+00,3.061793e+01,1.733343e+02
2.785553e+05,3.224020e+00,1.027313e+05,1.189020e+00,8.881421e-01,8.879792e-01,-6.651772e-04,-7.805993e-09,2.995966e+01,2.473320e+01,5.226456e+00,3.061791e+01,1.733314e+02
2.785653e+05,3.224136e+00,1.027413e+05,1.189136e+00,8.881443e-01,8.879791e-01,-6.652553e-04,-7.805994e-09,2.995966e+01,2.473326e+01,5.226393e+00,3.061788e+01,1.733284e+02
2.785753e+05,3.224251e+00,1.027513e+05,1.189251e+00,8.881465e-01,8.879791e-01,-6.653333e-04,-7.805995e-09,2.995966e+01,2.473333e+01,5.226329e+00,3.061786e+01,1.733254e+02
2.785853e+05,3.224367e+00,1.027613e+05,1.189367e+00,8.881487e-01,8.879790e-01,-6.654114e-04,-7.805995e-09,2.995966e+01,2.473339e+01,5.226266e+00,3.061784e+01,1.733224e+02
2.785953e+05,3.224483e+00,1.027713e+05,1.189483e+00,8.881509e-01,8.879789e-01,-6.654895e-04,-7.805996e-09,2.995966e+01,2.473345e+01,5.226202e+00,3.061782e+01,1.733194e+02
2.786053e+05,3.224599e+00,1.027813e+05,1.189599e+00,8.881530e-01,8.879789e-01,-6.655675e-04,-7.805997e-09,2.995966e+01,2.473352e+01,5.226139e+00,3.061779e+01,1.733164e+02
2.786153e+05,3.224714e+00,1.027913e+05,1.189714e+00,8.881552e-01,8.879788e-01,-6.656456e-04,-7.805997e-09,2.995966e+01,2.473358e+01,5.226076e+00,3.061777e+01,1.733134e+02
2.786253e+05,3.224830e+00,1.028013e+05,1.189830e+00,8.881574e-01,8.879787e-01,-6.657236e-04,-7.805998e-09,2.995966e+01,2.473364e+01,5.226012e+00,3.061775e+01,1.733104e+02
2.786353e+05,3.224946e+00,1.028113e+05,1.189946e+00,8.881596e-01,8.879787e-01,-6.658017e-04,-7.805998e-09,2.995966e+01,2.473371e+01,5.225949e+00,3.061773e+01,1.733074e+02
2.786453e+05,3.225062e+00,1.028213e+05,1.190062e+00,8.881618e-01,8.879786e-01,-6.658798e-04,-7.805999e-09,2.995966e+01,2.473377e+01,5.225885e+00,3.061770e+01,1.733044e+02
2.786553e+05,3.225177e+00,1.028313e+05,1.190177e+00,8.881640e-01,8.879785e-01,-6.659578e-04,-7.806000e-09,2.995966e+01,2.473383e+01,5.225822e+00,3.061768e+01,1.733014e+02
2.786653e+05,3.225293e+00,1.028413e+05,1.190293e+00,8.881649e-01,8.879785e-01,-6.660359e-04,-7.806000e-09,2.995979e+01,2.473386e+01,5.225931e+00,3.061783e+01,1.733054e+02
2.786753e+05,3.225409e+00,1.028513e+05,1.190409e+00,8.881649e-01,8.879784e-01,-6.661139e-04,-7.806001e-09,2.996005e+01,2.473386e+01,5.226183e+00,3.061811e+01,1.733155e+02
2.786853e+05,3.225525e+00,1.028613e+05,1.190525e+00,8.881649e-01,8.879783e-01,-6.661920e-04,-7.806001e-09,2.996030e+01,2.473386e+01,5.226436e+00,3.061840e+01,1.733255e+02
2.786953e+05,3.225640e+00,1.028713e+05,1.190640e+00,8.881648e-01,8.879782e-01,-6.662701e-04,-7.806002e-09,2.996055e+01,2.473386e+01,5.226688e+00,3.061868e+01,1.733355e+02
2.787053e+05,3.225756e+00,1.028813e+05,1.190756e+00,8.881648e-01,8.879782e-01,-6.663481e-04,-7.806003e-09,2.996080e+01,2.473386e+01,5.226941e+00,3.061896e+01,1.733455e+02
2.787153e+05,3.225872e+00,1.028913e+05,1.190872e+00,8.881648e-01,8.879781e-01,-6.664262e-04,-7.806003e-09,2.996106e+01,2.473386e+01,5.227193e+00,3.061925e+01,1.733555e+02
2.787253e+05,3.225987e+00,1.029013e+05,1.190987e+00,8.881647e-01,8.879780e-01,-6.665042e-04,-7.806004e-09,2.996131e+01,2.473386e+01,5.227446e+00,3.061953e+01,1.733655e+02
2.787353e+05,3.226103e+00,1.029113e+05,1.191103e+00,8.881647e-01,8.879780e-01,-6.665823e-04,-7.806004e-09,2.996156e+01,2.473386e+01,5.227698e+00,3.061982e+01,1.733755e+02
2.787453e+05,3.226219e+00,1.029213e+05,1.191219e+00,8.881647e-01,8.879779e-01,-6.666604e-04,-7.806005e-09,2.996181e+01,2.473386e+01,5.227951e+00,3.062010e+01,1.733855e+02
2.787553e+05,3.226335e+00,1.029313e+05,1.191335e+00,8.881646e-01,8.879778e-01,-6.667384e-04,-7.806006e-09,2.996207e+01,2.473386e+01,5.228203e+00,3.062039e+01,1.733955e+02
2.787653e+05,3.226450e+00,1.029413e+05,1.191450e+00,8.881646e-01,8.879778e-01,-6.668165e-04,-7.806006e-09,2.996232e+01,2.473386e+01,5.228456e+00,3.062067e+01,1.734055e+02
2.787753e+05,3.226566e+00,1.029513e+05,1.191566e+00,8.881646e-01,8.879777e-01,-6.668946e-04,-7.806007e-09,2.996257e+01,2.473386e+01,5.228708e+00,3.062096e+01,1.734155e+02
2.787853e+05,3.226682e+00,1.029613e+05,1.191682e+00,8.881645e-01,8.879776e-01,-6.669726e-04,-7.806008e-09,2.996282e+01,2.473386e+01,5.228961e+00,3.062124e+01,1.734255e+02
2.787953e+05,3.226798e+00,1.029713e+05,1.191798e+00,8.881645e-01,8.879776e-01,-6.670507e-04,-7.806008e-09,2.996308e+01,2.473386e+01,5.229213e+00,3.062153e+01,1.734355e+02
2.788053e+05,3.226913e+00,1.029813e+05,1.191913e+00,8.881645e-01,8.879775e-01,-6.671287e-04,-7.806009e-09,2.996333e+01,2.473386e+01,5.229466e+00,3.062181e+01,1.734455e+02
2.788153e+05,3.227029e+00,1.029913e+05,1.192029e+00,8.881644e-01,8.879774e-01,-6.672068e-04,-7.806009e-09,2.996358e+01,2.473386e+01,5.229718e+00,3.062209e+01,1.734555e+02
2.788253e+05,3.227145e+00,1.030013e+05,1.192145e+00,8.881644e-01,8.879773e-01,-6.672849e-04,-7.806010e-09,2.996383e+01,2.473386e+01,5.229971e+00,3.062238e+01,1.734655e+02
2.788353e+05,3.227261e+00,1.030113e+05,1.192261e+00,8.881644e-01,8.879773e-01,-6.673629e-04,-7.806011e-09,2.996409e+01,2.473386e+01,5.230223e+00,3.062266e+01,1.734755e+02
2.788453e+05,3.227376e+00,1.030213e+05,1.192376e+00,8.881643e-01,8.879772e-01,-6.674410e-04,-7.806011e-09,2.996434e+01,2.473386e+01,5.230476e+00,3.062295e+01,1.734855e+02
2.788553e+05,3.227492e+00,1.030313e+05,1.192492e+00,8.881643e-01,8.879771e-01,-6.675190e-04,-7.806012e-09,2.996459e+01,2.473386e+01,5.230728e+00,3.062323e+01,1.734955e+02
2.788653e+05,3.227608e+00,1.030413e+05,1.192608e+00,8.881643e-01,8.879771e-01,-6.675971e-04,-7.806012e-09,2.996484e+01,2.473386e+01,5.230981e+00,3.062352e+01,1.735055e+02
2.788753e+05,3.227724e+00,1.030513e+05,1.192724e+00,8.881642e-01,8.879770e-01,-6.676752e-04,-7.806013e-09,2.996510e+01,2.473386e+01,5.231233e+00,3.062380e+01,1.735155e+02
2.788853e+05,3.227839e+00,1.030613e+05,1.192839e+00,8.881642e-01,8.879769e-01,-6.677532e-04,-7.806014e-09,2.996535e+01,2.473386e+01,5.231486e+00,3.062409e+01,1.735255e+02
2.788953e+05,3.227955e+00,1.030713e+05,1.192955e+00,8.881642e-01,8.879769e-01,-6.678313e-04,-7.806014e-09,2.996560e+01,2.473386e+01,5.231738e+00,3.062437e+01,1.735355e+02
2.789053e+05,3.228071e+00,1.030813e+05,1.193071e+00,8.881641e-01,8.879768e-01,-6.679093e-04,-7.806015e-09,2.996585e+01,2.473386e+01,5.231991e+00,3.062465e+01,1.735455e+02
2.789153e+05,3.228187e+00,1.030913e+05,1.193187e+00,8.881641e-01,8.879767e-01,-6.679874e-04,-7.806015e-09,2.996611e+01,2.473386e+01,5.232243e+00,3.062494e+01,1.735555e+02
2.789253e+05,3.228302e+00,1.031013e+05,1.193302e+00,8.881641e-01,8.879767e-01,-6.680655e-04,-7.806016e-09,2.996636e+01,2.473386e+01,5.232496e+00,3.062522e+01,1.735655e+02
2.789353e+05,3.228418e+00,1.031113e+05,1.193418e+00,8.881640e-01,8.879766e-01,-6.681435e-04,-7.806017e-09,2.996661e+01,2.473386e+01,5.232748e+00,3.062551e+01,1.735755e+02
2.789453e+05,3.228534e+00,1.031213e+05,1.193534e+00,8.881640e-01,8.879765e-01,-6.682216e-04,-7.806017e-09,2.996686e+01,2.473386e+01,5.233001e+00,3.062579e+01,1.735856e+02
2.789553e+05,3.228650e+00,1.031313e+05,1.193650e+00,8.881640e-01,8.879764e-01,-6.682997e-04,-7.806018e-09,2.996712e+01,2.473386e+01,5.233253e+00,3.062608e+01,1.735956e+02
2.789653e+05,3.228765e+00,1.031413e+05,1.193765e+00,8.881639e-01,8.879764e-01,-6.683777e-04,-7.806018e-09,2.996737e+01,2.473386e+01,5.233506e+00,3.062636e+01,1.736056e+02
2.789753e+05,3.228881e+00,1.031513e+05,1.193881e+00,8.881639e-01,8.879763e-01,-6.684558e-04,-7.806019e-09,2.996762e+01,2.473386e+01,5.233758e+00,3.062665e+01,1.736156e+02
2.789853e+05,3.228997e+00,1.031613e+05,1.193997e+00,8.881639e-01,8.879762e-01,-6.685338e-04,-7.806020e-09,2.996787e+01,2.473386e+01,5.234011e+00,3.062693e+01,1.736256e+02
2.789953e+05,3.229113e+00,1.031713e+05,1.194113e+00,8.881638e-01,8.879762e-01,-6.686119e-04,-7.806020e-09,2.996813e+01,2.473386e+01,5.234263e+00,3.062722e+01,1.736356e+02
2.790053e+05,3.229228e+00,1.031813e+05,1.194228e+00,8.881638e-01,8.879761e-01,-6.686900e-04,-7.806021e-09,2.996838e+01,2.473386e+01,5.234516e+00,3.062750e+01,1.736456e+02
2.790153e+05,3.229344e+00,1.031913e+05,1.194344e+00,8.881638e-01,8.879760e-01,-6.687680e-04,-7.806022e-09,2.996863e+01,2.473386e+01,5.234768e+00,3.062778e+01,1.736556e+02
2.790253e+05,3.229460e+00,1.032013e+05,1.194460e+00,8.881637e-01,8.879760e-01,-6.688461e-04,-7.806022e-09,2.996888e+01,2.473386e+01,5.235021e+00,3.062807e+01,1.736656e+02
2.790353e+05,3.229576e+00,1.032113e+05,1.194576e+00,8.881637e-01,8.879759e-01,-6.689241e-04,-7.806023e-09,2.996914e+01,2.473386e+01,5.235273e+00,3.062835e+01,1.736756e+02
2.790453e+05,3.229691e+00,1.032213e+05,1.194691e+00,8.881637e-01,8.879758e-01,-6.690022e-04,-7.806023e-09,2.996939e+01,2.473386e+01,5.235526e+00,3.062864e+01,1.736856e+02
2.790553e+05,3.229807e+00,1.032313e+05,1.194807e+00,8.881636e-01,8.879758e-01,-6.690803e-04,-7.806024e-09,2.996964e+01,2.473386e+01,5.235778e+00,3.062892e+01,1.736956e+02
2.790653e+05,3.229923e+00,1.032413e+05,1.194923e+00,8.881636e-01,8.879757e-01,-6.691583e-04,-7.806025e-09,2.996989e+01,2.473386e+01,5.236031e+00,3.062921e+01,1.737056e+02
2.790753e+05,3.230038e+00,1.032513e+05,1.195038e+00,8.881636e-01,8.879756e-01,-6.692364e-04,-7.806025e-09,2.997015e+01,2.473386e+01,5.236283e+00,3.062949e+01,1.737156e+02
2.790853e+05,3.230154e+00,1.032613e+05,1.195154e+00,8.881635e-01,8.879755e-01,-6.693144e-04,-7.806026e-09,2.997040e+01,2.473386e+01,5.236536e+00,3.062978e+01,1.737256e+02
2.790953e+05,3.230270e+00,1.032713e+05,1.195270e+00,8.881635e-01,8.879755e-01,-6.693925e-04,-7.806026e-09,2.997065e+01,2.473386e+01,5.236788e+00,3.063006e+01,1.737356e+02
2.791053e+05,3.230386e+00,1.032813e+05,1.195386e+00,8.881635e-01,8.879754e-01,-6.694706e-04,-7.806027e-09,2.997090e+01,2.473386e+01,5.237041e+00,3.063035e+01,1.737456e+02
2.791153e+05,3.230501e+00,1.032913e+05,1.195501e+00,8.881634e-01,8.879753e-01,-6.695486e-04,-7.806028e-09,2.997116e+01,2.473386e+01,5.237293e+00,3.063063e+01,1.737556e+02
2.791253e+05,3.230617e+00,1.033013e+05,1.195617e+00,8.881634e-01,8.879753e-01,-6.696267e-04,-7.806028e-09,2.997141e+01,2.473386e+01,5.237546e+00,3.063091e+01,1.737656e+02
2.791353e+05,3.230733e+00,1.033113e+05,1.195733e+00,8.881634e-01,8.879752e-01,-6.697048e-04,-7.806029e-09,2.997166e+01,2.473386e+01,5.237798e+00,3.063120e+01,1.737756e+02
2.791453e+05,3.230849e+00,1.033213e+05,1.195849e+00,8.881633e-01,8.879751e-01,-6.697828e-04,-7.806029e-09,2.997191e+01,2.473386e+01,5.238051e+00,3.063148e+01,1.737856e+02
2.791553e+05,3.230964e+00,1.033313e+05,1.195964e+00,8.881633e-01,8.879751e-01,-6.698609e-04,-7.806030e-09,2.997217e+01,2.473386e+01,5.238303e+00,3.063177e+01,1.737956e+02
2.791653e+05,3.231080e+00,1.033413e+05,1.196080e+00,8.881633e-01,8.879750e-01,-6.699389e-04,-7.806031e-09,2.997242e+01,2.473386e+01,5.238556e+00,3.063205e+01,1.738056e+02
2.791753e+05,3.231196e+00,1.033513e+05,1.196196e+00,8.881632e-01,8.879749e-01,-6.700170e-04,-7.806031e-09,2.997267e+01,2.473386e+01,5.238808e+00,3.063234e+01,1.738156e+02
2.791853e+05,3.231312e+00,1.033613e+05,1.196312e+00,8.881632e-01,8.879748e-01,-6.700951e-04,-7.806032e-09,2.997292e+01,2.473386e+01,5.239061e+00,3.063262e+01,1.738256e+02
2.791953e+05,3.231427e+00,1.033713e+05,1.196427e+00,8.881632e-01,8.879748e-01,-6.701731e-04,-7.806032e-09,2.997318e+01,2.473386e+01,5.239313e+00,3.063291e+01,1.738356e+02
2.792053e+05,3.231543e+00,1.033813e+05,1.196543e+00,8.881631e-01,8.879747e-01,-6.702512e-04,-7.806033e-09,2.997343e+01,2.473386e+01,5.239566e+00,3.063319e+01,1.738456e+02
2.792153e+05,3.231659e+00,1.033913e+05,1.196659e+00,8.881631e-01,8.879746e-01,-6.703292e-04,-7.806034e-09,2.997368e+01,2.473386e+01,5.239818e+00,3.063348e+01,1.738556e+02
2.792253e+05,3.231775e+00,1.034013e+05,1.196775e+00,8.881631e-01,8.879746e-01,-6.704073e-04,-7.806034e-09,2.997393e+01,2.473386e+01,5.240071e+00,3.063376e+01,1.738657e+02
2.792353e+05,3.231890e+00,1.034113e+05,1.196890e+00,8.881630e-01,8.879745e-01,-6.704854e-04,-7.806035e-09,2.997419e+01,2.473386e+01,5.240323e+00,3.063404e+01,1.738757e+02
2.792453e+05,3.232006e+00,1.034213e+05,1.197006e+00,8.881630e-01,8.879744e-01,-6.705634e-04,-7.806036e-09,2.997444e+01,2.473386e+01,5.240576e+00,3.063433e+01,1.738857e+02
2.792553e+05,3.232122e+00,1.034313e+05,1.197122e+00,8.881629e-01,8.879744e-01,-6.706415e-04,-7.806036e-09,2.997469e+01,2.473386e+01,5.240828e+00,3.063461e+01,1.738957e+02
2.792653e+05,3.232238e+00,1.034413e+05,1.197238e+00,8.881629e-01,8.879743e-01,-6.707196e-04,-7.806037e-09,2.997494e+01,2.473386e+01,5.241081e+00,3.063490e+01,1.739057e+02
2.792753e+05,3.232353e+00,1.034513e+05,1.197353e+00,8.881629e-01,8.879742e-01,-6.707976e-04,-7.806037e-09,2.997520e+01,2.473386e+01,5.241333e+00,3.063518e+01,1.739157e+02
2.792853e+05,3.232469e+00,1.034613e+05,1.197469e+00,8.881628e-01,8.879742e-01,-6.708757e-04,-7.806038e-09,2.997545e+01,2.473386e+01,5.241586e+00,3.063547e+01,1.739257e+02
2.792953e+05,3.232585e+00,1.034713e+05,1.197585e+00,8.881628e-01,8.879741e-01,-6.709537e-04,-7.806039e-09,2.997570e+01,2.473386e+01,5.241839e+00,3.063575e+01,1.739357e+02
2.793053e+05,3.232701e+00,1.034813e+05,1.197701e+00,8.881628e-01,8.879740e-01,-6.710318e-04,-7.806039e-09,2.997595e+01,2.473386e+01,5.242091e+00,3.063604e+01,1.739457e+02
2.793153e+05,3.232816e+00,1.034913e+05,1.197816e+00,8.881627e-01,8.879739e-01,-6.711099e-04,-7.806040e-09,2.997621e+01,2.473386e+01,5.242344e+00,3.063632e+01,1.739557e+02
2.793253e+05,3.232932e+00,1.035013e+05,1.197932e+00,8.881627e-01,8.879739e-01,-6.711879e-04,-7.806040e-09,2.997646e+01,2.473386e+01,5.242596e+00,3.063660e+01,1.739657e+02
2.793353e+05,3.233048e+00,1.035113e+05,1.198048e+00,8.881627e-01,8.879738e-01,-6.712660e-04,-7.806041e-09,2.997671e+01,2.473386e+01,5.242849e+00,3.063689e+01,1.739757e+02
2.793453e+05,3.233164e+00,1.035213e+05,1.198164e+00,8.881626e-01,8.879737e-01,-6.713440e-04,-7.806042e-09,2.997696e+01,2.473386e+01,5.243101e+00,3.063717e+01,1.739857e+02
2.793553e+05,3.233279e+00,1.035313e+05,1.198279e+00,8.881626e-01,8.879737e-01,-6.714221e-04,-7.806042e-09,2.997722e+01,2.473386e+01,5.243354e+00,3.063746e+01,1.739957e+02
2.793653e+05,3.233395e+00,1.035413e+05,1.198395e+00,8.881626e-01,8.879736e-01,-6.715002e-04,-7.806043e-09,2.997747e+01,2.473386e+01,5.243606e+00,3.063774e+01,1.740057e+02
2.793753e+05,3.233511e+00,1.035513e+05,1.198511e+00,8.881625e-01,8.879735e-01,-6.715782e-04,-7.806043e-09,2.997772e+01,2.473386e+01,5.243859e+00,3.063803e+01,1.740157e+02
2.793853e+05,3.233626e+00,1.035613e+05,1.198626e+00,8.881625e-01,8.879735e-01,-6.716563e-04,-7.806044e-09,2.997797e+01,2.473386e+01,5.244111e+00,3.063831e+01,1.740257e+02
2.793953e+05,3.233742e+00,1.035713e+05,1.198742e+00,8.881625e-01,8.879734e-01,-6.717344e-04,-7.806045e-09,2.997823e+01,2.473386e+01,5.244364e+00,3.063860e+01,1.740357e+02
2.794053e+05,3.233858e+00,1.035813e+05,1.198858e+00,8.881624e-01,8.879733e-01,-6.718124e-04,-7.806045e-09,2.997848e+01,2.473386e+01,5.244616e+00,3.063888e+01,1.740457e+02
2.794153e+05,3.233974e+00,1.035913e+05,1.198974e+00,8.881624e-01,8.879733e-01,-6.718905e-04,-7.806046e-09,2.997873e+01,2.473386e+01,5.244869e+00,3.063917e+01,1.740557e+02
2.794253e+05,3.234089e+00,1.036013e+05,1.199089e+00,8.881624e-01,8.879732e-01,-6.719685e-04,-7.806047e-09,2.997898e+01,2.473386e+01,5.245121e+00,3.063945e+01,1.740657e+02
2.794353e+05,3.234205e+00,1.036113e+05,1.199205e+00,8.881623e-01,8.879731e-01,-6.720466e-04,-7.806047e-09,2.997924e+01,2.473386e+01,5.245374e+00,3.063973e+01,1.740757e+02
2.794453e+05,3.234321e+00,1.036213e+05,1.199321e+00,8.881623e-01,8.879730e-01,-6.721247e-04,-7.806048e-09,2.997949e+01,2.473386e+01,5.245626e+00,3.064002e+01,1.740857e+02
2.794553e+05,3.234437e+00,1.036313e+05,1.199437e+00,8.881623e-01,8.879730e-01,-6.722027e-04,-7.806048e-09,2.997974e+01,2.473386e+01,5.245879e+00,3.064030e+01,1.740957e+02
2.794653e+05,3.234552e+00,1.036413e+05,1.199552e+00,8.881622e-01,8.879729e-01,-6.722808e-04,-7.806049e-09,2.997999e+01,2.473386e+01,5.246131e+00,3.064059e+01,1.741057e+02
2.794753e+05,3.234668e+00,1.036513e+05,1.199668e+00,8.881622e-01,8.879728e-01,-6.723588e-04,-7.806050e-09,2.998025e+01,2.473386e+01,5.246384e+00,3.064087e+01,1.741157e+02
2.794853e+05,3.234784e+00,1.036613e+05,1.199784e+00,8.881622e-01,8.879728e-01,-6.724369e-04,-7.806050e-09,2.998050e+01,2.473386e+01,5.246636e+00,3.064116e+01,1.741257e+02
2.794953e+05,3.234900e+00,1.036713e+05,1.199900e+00,8.881621e-01,8.879727e-01,-6.725150e-04,-7.806051e-09,2.998075e+01,2.473386e+01,5.246889e+00,3.064144e+01,1.741358e+02
2.795053e+05,3.235015e+00,1.036813e+05,1.200015e+00,8.881621e-01,8.879726e-01,-6.725930e-04,-7.806051e-09,2.998100e+01,2.473386e+01,5.247141e+00,3.064173e+01,1.741458e+02
2.795153e+05,3.235131e+00,1.036913e+05,1.200131e+00,8.881621e-01,8.879726e-01,-6.726711e-04,-7.806052e-09,2.998126e+01,2.473386e+01,5.247394e+00,3.064201e+01,1.741558e+02
2.795253e+05,3.235247e+00,1.037013e+05,1.200247e+00,8.881620e-01,8.879725e-01,-6.727492e-04,-7.806053e-09,2.998151e+01,2.473386e+01,5.247646e+00,3.064230e+01,1.741658e+02
2.795353e+05,3.235363e+00,1.037113e+05,1.200363e+00,8.881620e-01,8.879724e-01,-6.728272e-04,-7.806053e-09,2.998176e+01,2.473386e+01,5.247899e+00,3.064258e+01,1.741758e+02
2.795453e+05,3.235478e+00,1.037213e+05,1.200478e+00,8.881620e-01,8.879724e-01,-6.729053e-04,-7.806054e-09,2.998201e+01,2.473386e+01,5.248151e+00,3.064286e+01,1.741858e+02
2.795553e+05,3.235594e+00,1.037313e+05,1.200594e+00,8.881619e-01,8.879723e-01,-6.729833e-04,-7.806054e-09,2.998227e+01,2.473386e+01,5.248404e+00,3.064315e+01,1.741958e+02
2.795653e+05,3.235710e+00,1.037413e+05,1.200710e+00,8.881619e-01,8.879722e-01,-6.730614e-04,-7.806055e-09,2.998252e+01,2.473386e+01,5.248656e+00,3.064343e+01,1.742058e+02
2.795753e+05,3.235826e+00,1.037513e+05,1.200826e+00,8.881619e-01,8.879721e-01,-6.731395e-04,-7.806056e-09,2.998277e+01,2.473386e+01,5.248909e+00,3.064372e+01,1.742158e+02
2.795853e+05,3.235941e+00,1.037613e+05,1.200941e+00,8.881618e-01,8.879721e-01,-6.732175e-04,-7.806056e-09,2.998302e+01,2.473386e+01,5.249161e+00,3.064400e+01,1.742258e+02
2.795953e+05,3.236057e+00,1.037713e+05,1.201057e+00,8.881618e-01,8.879720e-01,-6.732956e-04,-7.806057e-09,2.998328e+01,2.473386e+01,5.249414e+00,3.064429e+01,1.742358e+02
2.796053e+05,3.236173e+00,1.037813e+05,1.201173e+00,8.881618e-01,8.879719e-01,-6.733736e-04,-7.806057e-09,2.998353e+01,2.473386e+01,5.249666e+00,3.064457e+01,1.742458e+02
2.796153e+05,3.236289e+00,1.037913e+05,1.201289e+00,8.881617e-01,8.879719e-01,-6.734517e-04,-7.806058e-09,2.998378e+01,2.473386e+01,5.249919e+00,3.064486e+01,1.742558e+02
2.796253e+05,3.236404e+00,1.038013e+05,1.201404e+00,8.881617e-01,8.879718e-01,-6.735298e-04,-7.806059e-09,2.998403e+01,2.473386e+01,5.250171e+00,3.064514e+01,1.742658e+02
2.796353e+05,3.236520e+00,1.038113e+05,1.201520e+00,8.881617e-01,8.879717e-01,-6.736078e-04,-7.806059e-09,2.998429e+01,2.473386e+01,5.250424e+00,3.064543e+01,1.742758e+02
2.796453e+05,3.236636e+00,1.038213e+05,1.201636e+00,8.881616e-01,8.879717e-01,-6.736859e-04,-7.806060e-09,2.998454e+01,2.473386e+01,5.250676e+00,3.064571e+01,1.742858e+02
2.796553e+05,3.236752e+00,1.038313e+05,1.201752e+00,8.881616e-01,8.879716e-01,-6.737640e-04,-7.806061e-09,2.998479e+01,2.473386e+01,5.250929e+00,3.064599e+01,1.742958e+02
2.796653e+05,3.236867e+00,1.038413e+05,1.201867e+00,8.881609e-01,8.879715e-01,-6.738420e-04,-7.806061e-09,2.998482e+01,2.473383e+01,5.250998e+00,3.064604e+01,1.742954e+02
2.796753e+05,3.236983e+00,1.038513e+05,1.201983e+00,8.881597e-01,8.879715e-01,-6.739201e-04,-7.806062e-09,2.998470e+01,2.473376e+01,5.250935e+00,3.064591e+01,1.742874e+02
2.796853e+05,3.237099e+00,1.038613e+05,1.202099e+00,8.881585e-01,8.879714e-01,-6.739981e-04,-7.806062e-09,2.998457e+01,2.473370e+01,5.250873e+00,3.064579e+01,1.742794e+02
2.796953e+05,3.237214e+00,1.038713e+05,1.202214e+00,8.881573e-01,8.879713e-01,-6.740762e-04,-7.806063e-09,2.998444e+01,2.473363e+01,5.250810e+00,3.064566e+01,1.742714e+02
2.797053e+05,3.237330e+00,1.038813e+05,1.202330e+00,8.881561e-01,8.879712e-01,-6.741543e-04,-7.806064e-09,2.998432e+01,2.473357e+01,5.250747e+00,3.064554e+01,1.742634e+02
2.797153e+05,3.237446e+00,1.038913e+05,1.202446e+00,8.881548e-01,8.879712e-01,-6.742323e-04,-7.806064e-09,2.998419e+01,2.473351e+01,5.250684e+00,3.064541e+01,1.742554e+02
2.797253e+05,3.237562e+00,1.039013e+05,1.202562e+00,8.881536e-01,8.879711e-01,-6.743104e-04,-7.806065e-09,2.998407e+01,2.473344e+01,5.250622e+00,3.064528e+01,1.742474e+02
2.797353e+05,3.237677e+00,1.039113e+05,1.202677e+00,8.881524e-01,8.879710e-01,-6.743884e-04,-7.806065e-09,2.998394e+01,2.473338e+01,5.250559e+00,3.064516e+01,1.742394e+02
2.797453e+05,3.237793e+00,1.039213e+05,1.202793e+00,8.881512e-01,8.879710e-01,-6.744665e-04,-7.806066e-09,2.998381e+01,2.473332e+01,5.250496e+00,3.064503e+01,1.742314e+02
2.797553e+05,3.237909e+00,1.039313e+05,1.202909e+00,8.881500e-01,8.879709e-01,-6.745446e-04,-7.806067e-09,2.998369e+01,2.473325e+01,5.250433e+00,3.064491e+01,1.742234e+02
2.797653e+05,3.238025e+00,1.039413e+05,1.203025e+00,8.881488e-01,8.879708e-01,-6.746226e-04,-7.806067e-09,2.998356e+01,2.473319e+01,5.250371e+00,3.064478e+01,1.742154e+02
2.797753e+05,3.238140e+00,1.039513e+05,1.203140e+00,8.881476e-01,8.879708e-01,-6.747007e-04,-7.806068e-09,2.998344e+01,2.473313e+01,5.250308e+00,3.064465e+01,1.742074e+02
2.797853e+05,3.238256e+00,1.039613e+05,1.203256e+00,8.881464e-01,8.879707e-01,-6.747788e-04,-7.806068e-09,2.998331e+01,2.473306e+01,5.250245e+00,3.064453e+01,1.741994e+02
2.797953e+05,3.238372e+00,1.039713e+05,1.203372e+00,8.881452e-01,8.879706e-01,-6.748568e-04,-7.806069e-09,2.998318e+01,2.473300e+01,5.250183e+00,3.064440e+01,1.741914e+02
2.798053e+05,3.238488e+00,1.039813e+05,1.203488e+00,8.881440e-01,8.879706e-01,-6.749349e-04,-7.806070e-09,2.998306e+01,2.473294e+01,5.250120e+00,3.064428e+01,1.741834e+02
2.798153e+05,3.238603e+00,1.039913e+05,1.203603e+00,8.881428e-01,8.879705e-01,-6.750129e-04,-7.806070e-09,2.998293e+01,2.473287e+01,5.250057e+00,3.064415e+01,1.741754e+02
2.798253e+05,3.238719e+00,1.040013e+05,1.203719e+00,8.881415e-01,8.879704e-01,-6.750910e-04,-7.806071e-09,2.998280e+01,2.473281e+01,5.249994e+00,3.064402e+01,1.741674e+02
2.798353e+05,3.238835e+00,1.040113e+05,1.203835e+00,8.881403e-01,8.879703e-01,-6.751691e-04,-7.806071e-09,2.998268e+01,2.473275e+01,5.249932e+00,3.064390e+01,1.741594e+02
2.798453e+05,3.238951e+00,1.040213e+05,1.203951e+00,8.881391e-01,8.879703e-01,-6.752471e-04,-7.806072e-09,2.998255e+01,2.473268e+01,5.249869e+00,3.064377e+01,1.741514e+02
2.798553e+05,3.239066e+00,1.040313e+05,1.204066e+00,8.881379e-01,8.879702e-01,-6.753252e-04,-7.806073e-09,2.998243e+01,2.473262e+01,5.249806e+00,3.064365e+01,1.741434e+02
2.798653e+05,3.239182e+00,1.040413e+05,1.204182e+00,8.881367e-01,8.879701e-01,-6.754032e-04,-7.806073e-09,2.998230e+01,2.473256e+01,5.249743e+00,3.064352e+01,1.741354e+02
2.798753e+05,3.239298e+00,1.040513e+05,1.204298e+00,8.881355e-01,8.879701e-01,-6.754813e-04,-7.806074e-09,2.998217e+01,2.473249e+01,5.249681e+00,3.064339e+01,1.741274e+02
2.798853e+05,3.239414e+00,1.040613e+05,1.204414e+00,8.881343e-01,8.879700e-01,-6.755594e-04,-7.806075e-09,2.998205e+01,2.473243e+01,5.249618e+00,3.064327e+01,1.741194e+02
2.798953e+05,3.239529e+00,1.040713e+05,1.204529e+00,8.881331e-01,8.879699e-01,-6.756374e-04,-7.806075e-09,2.998192e+01,2.473237e+01,5.249555e+00,3.064314e+01,1.741114e+02
2.799053e+05,3.239645e+00,1.040813e+05,1.204645e+00,8.881319e-01,8.879699e-01,-6.757155e-04,-7.806076e-09,2.998180e+01,2.473230e+01,5.249493e+00,3.064302e+01,1.741034e+02
2.799153e+05,3.239761e+00,1.040913e+05,1.204761e+00,8.881307e-01,8.879698e-01,-6.757936e-04,-7.806076e-09,2.998167e+01,2.473224e+01,5.249430e+00,3.064289e+01,1.740955e+02
2.799253e+05,3.239877e+00,1.041013e+05,1.204877e+00,8.881295e-01,8.879697e-01,-6.758716e-04,-7.806077e-09,2.998154e+01,2.473218e+01,5.249367e+00,3.064276e+01,1.740875e+02
2.799353e+05,3.239992e+00,1.041113e+05,1.204992e+00,8.881283e-01,8.879697e-01,-6.759497e-04,-7.806078e-09,2.998142e+01,2.473211e+01,5.249304e+00,3.064264e+01,1.740795e+02
2.799453e+05,3.240108e+00,1.041213e+05,1.205108e+00,8.881270e-01,8.879696e-01,-6.760277e-04,-7.806078e-09,2.998129e+01,2.473205e+01,5.249242e+00,3.064251e+01,1.740715e+02
2.799553e+05,3.240224e+00,1.041313e+05,1.205224e+00,8.881258e-01,8.879695e-01,-6.761058e-04,-7.806079e-09,2.998117e+01,2.473199e+01,5.249179e+00,3.064239e+01,1.740635e+02
2.799653e+05,3.240340e+00,1.041413e+05,1.205340e+00,8.881246e-01,8.879694e-01,-6.761839e-04,-7.806079e-09,2.998104e+01,2.473192e+01,5.249116e+00,3.064226e+01,1.740555e+02
2.799753e+05,3.240455e+00,1.041513e+05,1.205455e+00,8.881234e-01,8.879694e-01,-6.762619e-04,-7.806080e-09,2.998091e+01,2.473186e+01,5.249053e+00,3.064213e+01,1.740475e+02
2.799853e+05,3.240571e+00,1.041613e+05,1.205571e+00,8.881222e-01,8.879693e-01,-6.763400e-04,-7.806081e-09,2.998079e+01,2.473180e+01,5.248991e+00,3.064201e+01,1.740395e+02
2.799953e+05,3.240687e+00,1.041713e+05,1.205687e+00,8.881210e-01,8.879692e-01,-6.764180e-04,-7.806081e-09,2.998066e+01,2.473173e+01,5.248928e+00,3.064188e+01,1.740315e+02
2.800053e+05,3.240803e+00,1.041813e+05,1.205803e+00,8.881198e-01,8.879692e-01,-6.764961e-04,-7.806082e-09,2.998053e+01,2.473167e+01,5.248865e+00,3.064176e+01,1.740235e+02
2.800153e+05,3.240918e+00,1.041913e+05,1.205918e+00,8.881186e-01,8.879691e-01,-6.765742e-04,-7.806082e-09,2.998041e+01,2.473161e+01,5.248803e+00,3.064163e+01,1.740155e+02
2.800253e+05,3.241034e+00,1.042013e+05,1.206034e+00,8.881174e-01,8.879690e-01,-6.766522e-04,-7.806083e-09,2.998028e+01,2.473154e+01,5.248740e+00,3.064150e+01,1.740075e+02
2.800353e+05,3.241150e+00,1.042113e+05,1.206150e+00,8.881162e-01,8.879690e-01,-6.767303e-04,-7.806084e-09,2.998016e+01,2.473148e+01,5.248677e+00,3.064138e+01,1.739995e+02
2.800453e+05,3.241265e+00,1.042213e+05,1.206265e+00,8.881150e-01,8.879689e-01,-6.768084e-04,-7.806084e-09,2.998003e+01,2.473142e+01,5.248614e+00,3.064125e+01,1.739915e+02
2.800553e+05,3.241381e+00,1.042313e+05,1.206381e+00,8.881137e-01,8.879688e-01,-6.768864e-04,-7.806085e-09,2.997990e+01,2.473135e+01,5.248552e+00,3.064113e+01,1.739835e+02
2.800653e+05,3.241497e+00,1.042413e+05,1.206497e+00,8.881125e-01,8.879687e-01,-6.769645e-04,-7.806086e-09,2.997978e+01,2.473129e+01,5.248489e+00,3.064100e+01,1.739755e+02
2.800753e+05,3.241613e+00,1.042513e+05,1.206613e+00,8.881113e-01,8.879687e-01,-6.770425e-04,-7.806086e-09,2.997965e+01,2.473123e+01,5.248426e+00,3.064087e+01,1.739675e+02
2.800853e+05,3.241728e+00,1.042613e+05,1.206728e+00,8.881101e-01,8.879686e-01,-6.771206e-04,-7.806087e-09,2.997953e+01,2.473116e+01,5.248363e+00,3.064075e+01,1.739595e+02
2.800953e+05,3.241844e+00,1.042713e+05,1.206844e+00,8.881089e-01,8.879685e-01,-6.771987e-04,-7.806087e-09,2.997940e+01,2.473110e+01,5.248301e+00,3.064062e+01,1.739515e+02
2.801053e+05,3.241960e+00,1.042813e+05,1.206960e+00,8.881077e-01,8.879685e-01,-6.772767e-04,-7.806088e-09,2.997927e+01,2.473103e+01,5.248238e+00,3.064050e+01,1.739435e+02
2.801153e+05,3.242076e+00,1.042913e+05,1.207076e+00,8.881065e-01,8.879684e-01,-6.773548e-04,-7.806089e-09,2.997915e+01,2.473097e+01,5.248175e+00,3.064037e+01,1.739355e+02
2.801253e+05,3.242191e+00,1.043013e+05,1.207191e+00,8.881053e-01,8.879683e-01,-6.774329e-04,-7.806089e-09,2.997902e+01,2.473091e+01,5.248113e+00,3.064024e+01,1.739275e+02
2.801353e+05,3.242307e+00,1.043113e+05,1.207307e+00,8.881041e-01,8.879683e-01,-6.775109e-04,-7.806090e-09,2.997889e+01,2.473084e+01,5.248050e+00,3.064012e+01,1.739195e+02
2.801453e+05,3.242423e+00,1.043213e+05,1.207423e+00,8.881029e-01,8.879682e-01,-6.775890e-04,-7.806090e-09,2.997877e+01,2.473078e+01,5.247987e+00,3.063999e+01,1.739115e+02
2.801553e+05,3.242539e+00,1.043313e+05,1.207539e+00,8.881017e-01,8.879681e-01,-6.776670e-04,-7.806091e-09,2.997864e+01,2.473072e+01,5.247924e+00,3.063987e+01,1.739035e+02
2.801653e+05,3.242654e+00,1.043413e+05,1.207654e+00,8.881004e-01,8.879681e-01,-6.777451e-04,-7.806092e-09,2.997852e+01,2.473065e+01,5.247862e+00,3.063974e+01,1.738956e+02
2.801753e+05,3.242770e+00,1.043513e+05,1.207770e+00,8.880992e-01,8.879680e-01,-6.778232e-04,-7.806092e-09,2.997839e+01,2.473059e+01,5.247799e+00,3.063961e+01,1.738876e+02
2.801853e+05,3.242886e+00,1.043613e+05,1.207886e+00,8.880980e-01,8.879679e-01,-6.779012e-04,-7.806093e-09,2.997826e+01,2.473053e+01,5.247736e+00,3.063949e+01,1.738796e+02
2.801953e+05,3.243002e+00,1.043713e+05,1.208002e+00,8.880968e-01,8.879678e-01,-6.779793e-04,-7.806093e-09,2.997814e+01,2.473046e+01,5.247673e+00,3.063936e+01,1.738716e+02
2.802053e+05,3.243117e+00,1.043813e+05,1.208117e+00,8.880956e-01,8.879678e-01,-6.780573e-04,-7.806094e-09,2.997801e+01,2.473040e+01,5.247611e+00,3.063924e+01,1.738636e+02
2.802153e+05,3.243233e+00,1.043913e+05,1.208233e+00,8.880944e-01,8.879677e-01,-6.781354e-04,-7.806095e-09,2.997789e+01,2.473034e+01,5.247548e+00,3.063911e+01,1.738556e+02
2.802253e+05,3.243349e+00,1.044013e+05,1.208349e+00,8.880932e-01,8.879676e-01,-6.782135e-04,-7.806095e-09,2.997776e+01,2.473027e+01,5.247485e+00,3.063898e+01,1.738476e+02
2.802353e+05,3.243465e+00,1.044113e+05,1.208465e+00,8.880920e-01,8.879676e-01,-6.782915e-04,-7.806096e-09,2.997763e+01,2.473021e+01,5.247423e+00,3.063886e+01,1.738396e+02
2.802453e+05,3.243580e+00,1.044213e+05,1.208580e+00,8.880908e-01,8.879675e-01,-6.783696e-04,-7.806096e-09,2.997751e+01,2.473015e+01,5.247360e+00,3.063873e+01,1.738316e+02
2.802553e+05,3.243696e+00,1.044313e+05,1.208696e+00,8.880896e-01,8.879674e-01,-6.784477e-04,-7.806097e-09,2.997738e+01,2.473008e+01,5.247297e+00,3.063861e+01,1.738236e+02
2.802653e+05,3.243812e+00,1.044413e+05,1.208812e+00,8.880884e-01,8.879674e-01,-6.785257e-04,-7.806098e-09,2.997725e+01,2.473002e+01,5.247234e+00,3.063848e+01,1.738156e+02
2.802753e+05,3.243928e+00,1.044513e+05,1.208928e+00,8.880872e-01,8.879673e-01,-6.786038e-04,-7.806098e-09,2.997713e+01,2.472996e+01,5.247172e+00,3.063835e+01,1.738076e+02
2.802853e+05,3.244043e+00,1.044613e+05,1.209043e+00,8.880859e-01,8.879672e-01,-6.786818e-04,-7.806099e-09,2.997700e+01,2.472989e+01,5.247109e+00,3.063823e+01,1.737996e+02
2.802953e+05,3.244159e+00,1.044713e+05,1.209159e+00,8.880847e-01,8.879672e-01,-6.787599e-04,-7.806100e-09,2.997688e+01,2.472983e+01,5.247046e+00,3.063810e+01,1.737916e+02
2.803053e+05,3.244275e+00,1.044813e+05,1.209275e+00,8.880835e-01,8.879671e-01,-6.788380e-04,-7.806100e-09,2.997675e+01,2.472977e+01,5.246983e+00,3.063798e+01,1.737836e+02
2.803153e+05,3.244391e+00,1.044913e+05,1.209391e+00,8.880823e-01,8.879670e-01,-6.789160e-04,-7.806101e-09,2.997662e+01,2.472970e+01,5.246921e+00,3.063785e+01,1.737756e+02
2.803253e+05,3.244506e+00,1.045013e+05,1.209506e+00,8.880811e-01,8.879669e-01,-6.789941e-04,-7.806101e-09,2.997650e+01,2.472964e+01,5.246858e+00,3.063772e+01,1.737676e+02
2.803353e+05,3.244622e+00,1.045113e+05,1.209622e+00,8.880799e-01,8.879669e-01,-6.790722e-04,-7.806102e-09,2.997637e+01,2.472958e+01,5.246795e+00,3.063760e+01,1.737596e+02
2.803453e+05,3.244738e+00,1.045213e+05,1.209738e+00,8.880787e-01,8.879668e-01,-6.791502e-04,-7.806103e-09,2.997625e+01,2.472951e+01,5.246733e+00,3.063747e+01,1.737516e+02
2.803553e+05,3.244853e+00,1.045313e+05,1.209853e+00,8.880775e-01,8.879667e-01,-6.792283e-04,-7.806103e-09,2.997612e+01,2.472945e+01,5.246670e+00,3.063735e+01,1.737436e+02
2.803653e+05,3.244969e+00,1.045413e+05,1.209969e+00,8.880763e-01,8.879667e-01,-6.793063e-04,-7.806104e-09,2.997599e+01,2.472939e+01,5.246607e+00,3.063722e+01,1.737356e+02
2.803753e+05,3.245085e+00,1.045513e+05,1.210085e+00,8.880751e-01,8.879666e-01,-6.793844e-04,-7.806104e-09,2.997587e+01,2.472932e+01,5.246544e+00,3.063709e+01,1.737276e+02
2.803853e+05,3.245201e+00,1.045613e+05,1.210201e+00,8.880739e-01,8.879665e-01,-6.794625e-04,-7.806105e-09,2.997574e+01,2.472926e+01,5.246482e+00,3.063697e+01,1.737196e+02
2.803953e+05,3.245316e+00,1.045713e+05,1.210316e+00,8.880726e-01,8.879665e-01,-6.795405e-04,-7.806106e-09,2.997561e+01,2.472920e+01,5.246419e+00,3.063684e+01,1.737116e+02
2.804053e+05,3.245432e+00,1.045813e+05,1.210432e+00,8.880714e-01,8.879664e-01,-6.796186e-04,-7.806106e-09,2.997549e+01,2.472913e+01,5.246356e+00,3.063672e+01,1.737036e+02
2.804153e+05,3.245548e+00,1.045913e+05,1.210548e+00,8.880702e-01,8.879663e-01,-6.796967e-04,-7.806107e-09,2.997536e+01,2.472907e+01,5.246293e+00,3.063659e+01,1.736957e+02
2.804253e+05,3.245664e+00,1.046013e+05,1.210664e+00,8.880690e-01,8.879663e-01,-6.797747e-04,-7.806107e-09,2.997524e+01,2.472901e+01,5.246231e+00,3.063646e+01,1.736877e+02
2.804353e+05,3.245779e+00,1.046113e+05,1.210779e+00,8.880678e-01,8.879662e-01,-6.798528e-04,-7.806108e-09,2.997511e+01,2.472894e+01,5.246168e+00,3.063634e+01,1.736797e+02
2.804453e+05,3.245895e+00,1.046213e+05,1.210895e+00,8.880666e-01,8.879661e-01,-6.799308e-04,-7.806109e-09,2.997498e+01,2.472888e+01,5.246105e+00,3.063621e+01,1.736717e+02
2.804553e+05,3.246011e+00,1.046313e+05,1.211011e+00,8.880654e-01,8.879660e-01,-6.800089e-04,-7.806109e-09,2.997486e+01,2.472882e+01,5.246043e+00,3.063609e+01,1.736637e+02
2.804653e+05,3.246127e+00,1.046413e+05,1.211127e+00,8.880642e-01,8.879660e-01,-6.800870e-04,-7.806110e-09,2.997473e+01,2.472875e+01,5.245980e+00,3.063596e+01,1.736557e+02
2.804753e+05,3.246242e+00,1.046513e+05,1.211242e+00,8.880630e-01,8.879659e-01,-6.801650e-04,-7.806110e-09,2.997461e+01,2.472869e+01,5.245917e+00,3.063583e+01,1.736477e+02
2.804853e+05,3.246358e+00,1.046613e+05,1.211358e+00,8.880618e-01,8.879658e-01,-6.802431e-04,-7.806111e-09,2.997448e+01,2.472863e+01,5.245854e+00,3.063571e+01,1.736397e+02
2.804953e+05,3.246474e+00,1.046713e+05,1.211474e+00,8.880606e-01,8.879658e-01,-6.803211e-04,-7.806112e-09,2.997435e+01,2.472856e+01,5.245792e+00,3.063558e+01,1.736317e+02
2.805053e+05,3.246590e+00,1.046813e+05,1.211590e+00,8.880594e-01,8.879657e-01,-6.803992e-04,-7.806112e-09,2.997423e+01,2.472850e+01,5.245729e+00,3.063546e+01,1.736237e+02
2.805153e+05,3.246705e+00,1.046913e+05,1.211705e+00,8.880581e-01,8.879656e-01,-6.804773e-04,-7.806113e-09,2.997410e+01,2.472843e+01,5.245666e+00,3.063533e+01,1.736157e+02
2.805253e+05,3.246821e+00,1.047013e+05,1.211821e+00,8.880569e-01,8.879656e-01,-6.805553e-04,-7.806114e-09,2.997397e+01,2.472837e+01,5.245603e+00,3.063520e+01,1.736077e+02
2.805353e+05,3.246937e+00,1.047113e+05,1.211937e+00,8.880557e-01,8.879655e-01,-6.806334e-04,-7.806114e-09,2.997385e+01,2.472831e+01,5.245541e+00,3.063508e+01,1.735997e+02
2.805453e+05,3.247053e+00,1.047213e+05,1.212053e+00,8.880545e-01,8.879654e-01,-6.807115e-04,-7.806115e-09,2.997372e+01,2.472824e+01,5.245478e+00,3.063495e+01,1.735917e+02
2.805553e+05,3.247168e+00,1.047313e+05,1.212168e+00,8.880533e-01,8.879654e-01,-6.807895e-04,-7.806115e-09,2.997360e+01,2.472818e+01,5.245415e+00,3.063483e+01,1.735837e+02
2.805653e+05,3.247284e+00,1.047413e+05,1.212284e+00,8.880521e-01,8.879653e-01,-6.808676e-04,-7.806116e-09,2.997347e+01,2.472812e+01,5.245353e+00,3.063470e+01,1.735757e+02
2.805753e+05,3.247400e+00,1.047513e+05,1.212400e+00,8.880509e-01,8.879652e-01,-6.809456e-04,-7.806117e-09,2.997334e+01,2.472805e+01,5.245290e+00,3.063457e+01,1.735677e+02
2.805853e+05,3.247516e+00,1.047613e+05,1.212516e+00,8.880497e-01,8.879651e-01,-6.810237e-04,-7.806117e-09,2.997322e+01,2.472799e+01,5.245227e+00,3.063445e+01,1.735597e+02
2.805953e+05,3.247631e+00,1.047713e+05,1.212631e+00,8.880485e-01,8.879651e-01,-6.811018e-04,-7.806118e-09,2.997309e+01,2.472793e+01,5.245164e+00,3.063432e+01,1.735517e+02
2.806053e+05,3.247747e+00,1.047813e+05,1.212747e+00,8.880473e-01,8.879650e-01,-6.811798e-04,-7.806118e-09,2.997297e+01,2.472786e+01,5.245102e+00,3.063420e+01,1.735437e+02
2.806153e+05,3.247863e+00,1.047913e+05,1.212863e+00,8.880461e-01,8.879649e-01,-6.812579e-04,-7.806119e-09,2.997284e+01,2.472780e+01,5.245039e+00,3.063407e+01,1.735357e+02
2.806253e+05,3.247979e+00,1.048013e+05,1.212979e+00,8.880448e-01,8.879649e-01,-6.813360e-04,-7.806120e-09,2.997271e+01,2.472774e+01,5.244976e+00,3.063394e+01,1.735277e+02
2.806353e+05,3.248094e+00,1.048113e+05,1.213094e+00,8.880436e-01,8.879648e-01,-6.814140e-04,-7.806120e-09,2.997259e+01,2.472767e+01,5.244913e+00,3.063382e+01,1.735197e+02
2.806453e+05,3.248210e+00,1.048213e+05,1.213210e+00,8.880424e-01,8.879647e-01,-6.814921e-04,-7.806121e-09,2.997246e+01,2.472761e+01,5.244851e+00,3.063369e+01,1.735117e+02
2.806553e+05,3.248326e+00,1.048313e+05,1.213326e+00,8.880412e-01,8.879647e-01,-6.815701e-04,-7.806121e-09,2.997233e+01,2.472755e+01,5.244788e+00,3.063357e+01,1.735037e+02
2.806653e+05,3.248441e+00,1.048413e+05,1.213441e+00,8.880409e-01,8.879646e-01,-6.816482e-04,-7.806122e-09,2.997228e+01,2.472752e+01,5.244759e+00,3.063351e+01,1.734973e+02
2.806753e+05,3.248557e+00,1.048513e+05,1.213557e+00,8.880413e-01,8.879645e-01,-6.817263e-04,-7.806123e-09,2.997228e+01,2.472752e+01,5.244759e+00,3.063350e+01,1.734923e+02
2.806853e+05,3.248673e+00,1.048613e+05,1.213673e+00,8.880417e-01,8.879645e-01,-6.818043e-04,-7.806123e-09,2.997228e+01,2.472752e+01,5.244759e+00,3.063350e+01,1.734873e+02
2.806953e+05,3.248789e+00,1.048713e+05,1.213789e+00,8.880421e-01,8.879644e-01,-6.818824e-04,-7.806124e-09,2.997228e+01,2.472752e+01,5.244759e+00,3.063350e+01,1.734823e+02
2.807053e+05,3.248904e+00,1.048813e+05,1.213904e+00,8.880425e-01,8.879643e-01,-6.819605e-04,-7.806124e-09,2.997228e+01,2.472752e+01,5.244759e+00,3.063349e+01,1.734773e+02
2.807153e+05,3.249020e+00,1.048913e+05,1.214020e+00,8.880429e-01,8.879642e-01,-6.820385e-04,-7.806125e-09,2.997228e+01,2.472752e+01,5.244759e+00,3.063349e+01,1.734723e+02
2.807253e+05,3.249136e+00,1.049013e+05,1.214136e+00,8.880433e-01,8.879642e-01,-6.821166e-04,-7.806126e-09,2.997228e+01,2.472752e+01,5.244759e+00,3.063349e+01,1.734673e+02
2.807353e+05,3.249252e+00,1.049113e+05,1.214252e+00,8.880437e-01,8.879641e-01,-6.821946e-04,-7.806126e-09,2.997228e+01,2.472752e+01,5.244759e+00,3.063349e+01,1.734623e+02
2.807453e+05,3.249367e+00,1.049213e+05,1.214367e+00,8.880441e-01,8.879640e-01,-6.822727e-04,-7.806127e-09,2.997228e+01,2.472752e+01,5.244759e+00,3.063348e+01,1.734573e+02
2.807553e+05,3.249483e+00,1.049313e+05,1.214483e+00,8.880445e-01,8.879640e-01,-6.823508e-04,-7.806128e-09,2.997228e+01,2.472752e+01,5.244759e+00,3.063348e+01,1.734523e+02
2.807653e+05,3.249599e+00,1.049413e+05,1.214599e+00,8.880449e-01,8.879639e-01,-6.824288e-04,-7.806128e-09,2.997228e+01,2.472752e+01,5.244759e+00,3.063348e+01,1.734473e+02
2.807753e+05,3.249715e+00,1.049513e+05,1.214715e+00,8.880453e-01,8.879638e-01,-6.825069e-04,-7.806129e-09,2.997228e+01,2.472752e+01,5.244759e+00,3.063348e+01,1.734423e+02
2.807853e+05,3.249830e+00,1.049613e+05,1.214830e+00,8.880457e-01,8.879638e-01,-6.825850e-04,-7.806129e-09,2.997228e+01,2.472752e+01,5.244759e+00,3.063347e+01,1.734373e+02
