Repository: brandonlampe/CS_Data

# Repository for Crushed Salt Data
**Grant No: 456417**

This is a work in progress!

## Repository Content

### Directory Names
A uniform namining structure still in progress, but in general directories are named according to the following:
 - Names contain no spaces, a single underscore "_" will be used as a file name seperator.
 - Files are for the Crushed Salt Project (CSP); therefore, the first three charaters of each file are "CSP".
 - Folders are organized by which frame the test was performed on i.e., A2 or A3.
 - The fifth and sixth charaters of each file name will therefore be "A" followed by the frame number.
 - Files are chronologically labeled in order of tests performed on a specific frame.That is to say numbering is frame specific (e.g., 01, 02,...,nn tests performed on a specific frame)Therefore the final two characters will be the test number.

### Crushed Salt Testing
The bulk of current repo contents are tests on crushed salt performed at Sandia National Laboratory in Albuquerque, NM.  Future contents of this repository include:
 - Photographs of crushed salt samples (pre and post testing)
 - Permeability test results
 - Thermalconductivity test results
 - Porosity test results

File: UNM_WP_HY_175_11/STAGE05/CREEP_FIT/175_11_STAGE05_CREEP_OUT.csv (part 1 of 39)
Analysis by Brandon Lampe, performed on: 2016/08/19 14:37:32
Experimental results below begin at: 2016/08/18 11:48:51
Duration (sec),Duration (day),Elapsed Time (sec),Elapsed Time (day),Interpolated Fractional Density,Fit to Fractional Density,Fit to Volume Strain,Fit to Volume Strain Rate (1/sec),Confining Pressure (MPa),Pore Pressure (MPa),Terzaghi Pressure (MPa),Solid Pressure (MPa),Temperature (C))
6.825600e+05,7.900000e+00,0.000000e+00,0.000000e+00,9.097212e-01,9.096672e-01,-5.933669e-05,-2.137607e-09,2.998898e+01,1.978518e+01,1.020380e+01,3.100158e+01,1.729651e+02
6.825700e+05,7.900116e+00,1.000110e+01,1.157535e-04,9.097432e-01,9.096672e-01,-5.935807e-05,-2.137607e-09,2.998956e+01,1.978712e+01,1.020244e+01,3.100175e+01,1.729743e+02
6.825800e+05,7.900232e+00,2.000220e+01,2.315070e-04,9.097652e-01,9.096672e-01,-5.937945e-05,-2.137607e-09,2.999013e+01,1.978906e+01,1.020107e+01,3.100192e+01,1.729835e+02
6.825900e+05,7.900347e+00,3.000331e+01,3.472605e-04,9.097872e-01,9.096672e-01,-5.940083e-05,-2.137607e-09,2.999071e+01,1.979100e+01,1.019971e+01,3.100210e+01,1.729926e+02
6.826000e+05,7.900463e+00,4.000441e+01,4.630140e-04,9.097976e-01,9.096671e-01,-5.942220e-05,-2.137607e-09,2.999079e+01,1.979306e+01,1.019773e+01,3.100185e+01,1.729879e+02
6.826100e+05,7.900579e+00,5.000551e+01,5.787675e-04,9.097613e-01,9.096671e-01,-5.944358e-05,-2.137607e-09,2.998887e+01,1.979563e+01,1.019324e+01,3.099993e+01,1.729270e+02
6.826200e+05,7.900695e+00,6.000661e+01,6.945210e-04,9.097250e-01,9.096671e-01,-5.946496e-05,-2.137607e-09,2.998695e+01,1.979820e+01,1.018875e+01,3.099802e+01,1.728660e+02
6.826300e+05,7.900810e+00,7.000772e+01,8.102745e-04,9.096887e-01,9.096671e-01,-5.948634e-05,-2.137607e-09,2.998503e+01,1.980077e+01,1.018426e+01,3.099610e+01,1.728051e+02
6.826400e+05,7.900926e+00,8.000882e+01,9.260280e-04,9.096525e-01,9.096671e-01,-5.950772e-05,-2.137607e-09,2.998312e+01,1.980334e+01,1.017977e+01,3.099418e+01,1.727442e+02
6.826500e+05,7.901042e+00,9.000992e+01,1.041782e-03,9.096162e-01,9.096670e-01,-5.952910e-05,-2.137608e-09,2.998120e+01,1.980591e+01,1.017528e+01,3.099226e+01,1.726833e+02
6.826600e+05,7.901158e+00,1.000110e+02,1.157535e-03,9.095799e-01,9.096670e-01,-5.955047e-05,-2.137608e-09,2.997928e+01,1.980848e+01,1.017080e+01,3.099034e+01,1.726224e+02
6.826700e+05,7.901273e+00,1.100121e+02,1.273289e-03,9.095436e-01,9.096670e-01,-5.957185e-05,-2.137608e-09,2.997736e+01,1.981105e+01,1.016631e+01,3.098842e+01,1.725614e+02
6.826800e+05,7.901389e+00,1.200132e+02,1.389042e-03,9.095073e-01,9.096670e-01,-5.959323e-05,-2.137608e-09,2.997544e+01,1.981362e+01,1.016182e+01,3.098650e+01,1.725005e+02
6.826900e+05,7.901505e+00,1.300143e+02,1.504796e-03,9.094711e-01,9.096670e-01,-5.961461e-05,-2.137608e-09,2.997352e+01,1.981619e+01,1.015733e+01,3.098459e+01,1.724396e+02
6.827000e+05,7.901621e+00,1.400154e+02,1.620549e-03,9.094521e-01,9.096669e-01,-5.963599e-05,-2.137608e-09,2.997206e+01,1.981874e+01,1.015331e+01,3.098295e+01,1.723827e+02
6.827100e+05,7.901736e+00,1.500165e+02,1.736303e-03,9.094651e-01,9.096669e-01,-5.965737e-05,-2.137608e-09,2.997143e+01,1.982125e+01,1.015018e+01,3.098185e+01,1.723332e+02
6.827200e+05,7.901852e+00,1.600176e+02,1.852056e-03,9.094781e-01,9.096669e-01,-5.967875e-05,-2.137608e-09,2.997080e+01,1.982376e+01,1.014704e+01,3.098075e+01,1.722837e+02
6.827300e+05,7.901968e+00,1.700187e+02,1.967810e-03,9.094912e-01,9.096669e-01,-5.970012e-05,-2.137608e-09,2.997017e+01,1.982627e+01,1.014390e+01,3.097965e+01,1.722343e+02
6.827400e+05,7.902084e+00,1.800198e+02,2.083563e-03,9.095042e-01,9.096669e-01,-5.972150e-05,-2.137608e-09,2.996955e+01,1.982879e+01,1.014076e+01,3.097855e+01,1.721848e+02
6.827500e+05,7.902199e+00,1.900209e+02,2.199317e-03,9.095173e-01,9.096668e-01,-5.974288e-05,-2.137608e-09,2.996892e+01,1.983130e+01,1.013762e+01,3.097745e+01,1.721353e+02
6.827600e+05,7.902315e+00,2.000220e+02,2.315070e-03,9.095303e-01,9.096668e-01,-5.976426e-05,-2.137608e-09,2.996829e+01,1.983381e+01,1.013448e+01,3.097635e+01,1.720859e+02
6.827700e+05,7.902431e+00,2.100232e+02,2.430824e-03,9.095433e-01,9.096668e-01,-5.978564e-05,-2.137608e-09,2.996766e+01,1.983632e+01,1.013134e+01,3.097525e+01,1.720364e+02
6.827800e+05,7.902547e+00,2.200243e+02,2.546577e-03,9.095564e-01,9.096668e-01,-5.980702e-05,-2.137608e-09,2.996703e+01,1.983883e+01,1.012821e+01,3.097415e+01,1.719869e+02
6.827900e+05,7.902662e+00,2.300254e+02,2.662331e-03,9.095694e-01,9.096668e-01,-5.982839e-05,-2.137608e-09,2.996641e+01,1.984134e+01,1.012507e+01,3.097305e+01,1.719375e+02
6.828000e+05,7.902778e+00,2.400265e+02,2.778084e-03,9.095797e-01,9.096667e-01,-5.984977e-05,-2.137608e-09,2.996639e+01,1.984375e+01,1.012264e+01,3.097267e+01,1.718976e+02
6.828100e+05,7.902894e+00,2.500276e+02,2.893838e-03,9.095814e-01,9.096667e-01,-5.987115e-05,-2.137608e-09,2.996828e+01,1.984586e+01,1.012242e+01,3.097452e+01,1.718876e+02
6.828200e+05,7.903010e+00,2.600287e+02,3.009591e-03,9.095832e-01,9.096667e-01,-5.989253e-05,-2.137608e-09,2.997018e+01,1.984796e+01,1.012221e+01,3.097637e+01,1.718776e+02
6.828300e+05,7.903125e+00,2.700298e+02,3.125345e-03,9.095849e-01,9.096667e-01,-5.991391e-05,-2.137608e-09,2.997207e+01,1.985007e+01,1.012200e+01,3.097822e+01,1.718676e+02
6.828400e+05,7.903241e+00,2.800309e+02,3.241098e-03,9.095866e-01,9.096667e-01,-5.993529e-05,-2.137608e-09,2.997396e+01,1.985218e+01,1.012178e+01,3.098007e+01,1.718577e+02
6.828500e+05,7.903357e+00,2.900320e+02,3.356852e-03,9.095884e-01,9.096666e-01,-5.995667e-05,-2.137608e-09,2.997585e+01,1.985428e+01,1.012157e+01,3.098192e+01,1.718477e+02
6.828600e+05,7.903473e+00,3.000331e+02,3.472605e-03,9.095901e-01,9.096666e-01,-5.997804e-05,-2.137608e-09,2.997775e+01,1.985639e+01,1.012136e+01,3.098377e+01,1.718377e+02
6.828700e+05,7.903588e+00,3.100342e+02,3.588359e-03,9.095918e-01,9.096666e-01,-5.999942e-05,-2.137609e-09,2.997964e+01,1.985849e+01,1.012114e+01,3.098562e+01,1.718277e+02
6.828800e+05,7.903704e+00,3.200353e+02,3.704112e-03,9.095936e-01,9.096666e-01,-6.002080e-05,-2.137609e-09,2.998153e+01,1.986060e+01,1.012093e+01,3.098747e+01,1.718177e+02
6.828900e+05,7.903820e+00,3.300364e+02,3.819866e-03,9.095953e-01,9.096666e-01,-6.004218e-05,-2.137609e-09,2.998342e+01,1.986271e+01,1.012072e+01,3.098932e+01,1.718078e+02
6.829000e+05,7.903936e+00,3.400375e+02,3.935619e-03,9.095985e-01,9.096665e-01,-6.006356e-05,-2.137609e-09,2.998550e+01,1.986462e+01,1.012088e+01,3.099138e+01,1.718177e+02
6.829100e+05,7.904051e+00,3.500386e+02,4.051373e-03,9.096072e-01,9.096665e-01,-6.008494e-05,-2.137609e-09,2.998823e+01,1.986588e+01,1.012235e+01,3.099415e+01,1.718975e+02
6.829200e+05,7.904167e+00,3.600397e+02,4.167126e-03,9.096159e-01,9.096665e-01,-6.010631e-05,-2.137609e-09,2.999097e+01,1.986714e+01,1.012382e+01,3.099692e+01,1.719773e+02
6.829300e+05,7.904283e+00,3.700408e+02,4.282880e-03,9.096245e-01,9.096665e-01,-6.012769e-05,-2.137609e-09,2.999370e+01,1.986840e+01,1.012530e+01,3.099969e+01,1.720572e+02
6.829400e+05,7.904399e+00,3.800419e+02,4.398633e-03,9.096332e-01,9.096665e-01,-6.014907e-05,-2.137609e-09,2.999643e+01,1.986966e+01,1.012677e+01,3.100247e+01,1.721370e+02
6.829500e+05,7.904514e+00,3.900430e+02,4.514387e-03,9.096418e-01,9.096665e-01,-6.017045e-05,-2.137609e-09,2.999916e+01,1.987092e+01,1.012824e+01,3.100524e+01,1.722168e+02
6.829600e+05,7.904630e+00,4.000441e+02,4.630140e-03,9.096505e-01,9.096664e-01,-6.019183e-05,-2.137609e-09,3.000189e+01,1.987218e+01,1.012971e+01,3.100801e+01,1.722966e+02
6.829700e+05,7.904746e+00,4.100452e+02,4.745894e-03,9.096591e-01,9.096664e-01,-6.021321e-05,-2.137609e-09,3.000463e+01,1.987344e+01,1.013119e+01,3.101078e+01,1.723765e+02
6.829800e+05,7.904862e+00,4.200463e+02,4.861647e-03,9.096678e-01,9.096664e-01,-6.023458e-05,-2.137609e-09,3.000736e+01,1.987470e+01,1.013266e+01,3.101356e+01,1.724563e+02
6.829900e+05,7.904977e+00,4.300474e+02,4.977401e-03,9.096764e-01,9.096664e-01,-6.025596e-05,-2.137609e-09,3.001009e+01,1.987596e+01,1.013413e+01,3.101633e+01,1.725361e+02
6.830000e+05,7.905093e+00,4.400485e+02,5.093154e-03,9.096813e-01,9.096664e-01,-6.027734e-05,-2.137609e-09,3.001266e+01,1.987722e+01,1.013544e+01,3.101896e+01,1.726020e+02
6.830100e+05,7.905209e+00,4.500496e+02,5.208908e-03,9.096712e-01,9.096663e-01,-6.029872e-05,-2.137609e-09,3.001456e+01,1.987850e+01,1.013606e+01,3.102105e+01,1.726121e+02
6.830201e+05,7.905325e+00,4.600507e+02,5.324661e-03,9.096611e-01,9.096663e-01,-6.032010e-05,-2.137609e-09,3.001646e+01,1.987978e+01,1.013668e+01,3.102314e+01,1.726221e+02
6.830301e+05,7.905440e+00,4.700518e+02,5.440415e-03,9.096509e-01,9.096663e-01,-6.034148e-05,-2.137609e-09,3.001836e+01,1.988105e+01,1.013731e+01,3.102523e+01,1.726322e+02
6.830401e+05,7.905556e+00,4.800529e+02,5.556168e-03,9.096408e-01,9.096663e-01,-6.036286e-05,-2.137609e-09,3.002026e+01,1.988233e+01,1.013793e+01,3.102732e+01,1.726423e+02
6.830501e+05,7.905672e+00,4.900540e+02,5.671922e-03,9.096307e-01,9.096663e-01,-6.038423e-05,-2.137609e-09,3.002217e+01,1.988361e+01,1.013856e+01,3.102940e+01,1.726523e+02
6.830601e+05,7.905788e+00,5.000551e+02,5.787675e-03,9.096206e-01,9.096662e-01,-6.040561e-05,-2.137609e-09,3.002407e+01,1.988488e+01,1.013918e+01,3.103149e+01,1.726624e+02
6.830701e+05,7.905903e+00,5.100562e+02,5.903429e-03,9.096104e-01,9.096662e-01,-6.042699e-05,-2.137609e-09,3.002597e+01,1.988616e+01,1.013981e+01,3.103358e+01,1.726725e+02
6.830801e+05,7.906019e+00,5.200573e+02,6.019182e-03,9.096003e-01,9.096662e-01,-6.044837e-05,-2.137609e-09,3.002787e+01,1.988744e+01,1.014043e+01,3.103567e+01,1.726825e+02
6.830901e+05,7.906135e+00,5.300584e+02,6.134936e-03,9.095902e-01,9.096662e-01,-6.046975e-05,-2.137610e-09,3.002977e+01,1.988872e+01,1.014106e+01,3.103776e+01,1.726926e+02
6.831001e+05,7.906251e+00,5.400595e+02,6.250689e-03,9.095811e-01,9.096662e-01,-6.049113e-05,-2.137610e-09,3.002995e+01,1.988982e+01,1.014013e+01,3.103795e+01,1.726841e+02
6.831101e+05,7.906366e+00,5.500606e+02,6.366443e-03,9.095749e-01,9.096661e-01,-6.051250e-05,-2.137610e-09,3.002533e+01,1.989046e+01,1.013487e+01,3.103289e+01,1.726243e+02
6.831201e+05,7.906482e+00,5.600617e+02,6.482196e-03,9.095686e-01,9.096661e-01,-6.053388e-05,-2.137610e-09,3.002071e+01,1.989109e+01,1.012962e+01,3.102782e+01,1.725644e+02
6.831301e+05,7.906598e+00,5.700628e+02,6.597950e-03,9.095624e-01,9.096661e-01,-6.055526e-05,-2.137610e-09,3.001609e+01,1.989172e+01,1.012437e+01,3.102276e+01,1.725045e+02
6.831401e+05,7.906714e+00,5.800639e+02,6.713703e-03,9.095562e-01,9.096661e-01,-6.057664e-05,-2.137610e-09,3.001148e+01,1.989236e+01,1.011912e+01,3.101770e+01,1.724446e+02
6.831501e+05,7.906829e+00,5.900650e+02,6.829457e-03,9.095500e-01,9.096661e-01,-6.059802e-05,-2.137610e-09,3.000686e+01,1.989299e+01,1.011387e+01,3.101263e+01,1.723848e+02
6.831601e+05,7.906945e+00,6.000661e+02,6.945210e-03,9.095437e-01,9.096660e-01,-6.061940e-05,-2.137610e-09,3.000224e+01,1.989362e+01,1.010862e+01,3.100757e+01,1.723249e+02
6.831701e+05,7.907061e+00,6.100672e+02,7.060964e-03,9.095375e-01,9.096660e-01,-6.064078e-05,-2.137610e-09,2.999762e+01,1.989425e+01,1.010337e+01,3.100250e+01,1.722650e+02
6.831801e+05,7.907177e+00,6.200683e+02,7.176717e-03,9.095313e-01,9.096660e-01,-6.066215e-05,-2.137610e-09,2.999301e+01,1.989489e+01,1.009812e+01,3.099744e+01,1.722051e+02
6.831901e+05,7.907292e+00,6.300695e+02,7.292471e-03,9.095250e-01,9.096660e-01,-6.068353e-05,-2.137610e-09,2.998839e+01,1.989552e+01,1.009287e+01,3.099238e+01,1.721453e+02
6.832001e+05,7.907408e+00,6.400706e+02,7.408224e-03,9.095236e-01,9.096660e-01,-6.070491e-05,-2.137610e-09,2.998490e+01,1.989636e+01,1.008854e+01,3.098847e+01,1.720927e+02
6.832101e+05,7.907524e+00,6.500717e+02,7.523978e-03,9.095371e-01,9.096659e-01,-6.072629e-05,-2.137610e-09,2.998490e+01,1.989783e+01,1.008706e+01,3.098816e+01,1.720628e+02
6.832201e+05,7.907640e+00,6.600728e+02,7.639731e-03,9.095506e-01,9.096659e-01,-6.074767e-05,-2.137610e-09,2.998490e+01,1.989930e+01,1.008559e+01,3.098785e+01,1.720328e+02
6.832301e+05,7.907755e+00,6.700739e+02,7.755485e-03,9.095641e-01,9.096659e-01,-6.076905e-05,-2.137610e-09,2.998490e+01,1.990078e+01,1.008412e+01,3.098754e+01,1.720029e+02
6.832401e+05,7.907871e+00,6.800750e+02,7.871238e-03,9.095776e-01,9.096659e-01,-6.079042e-05,-2.137610e-09,2.998490e+01,1.990225e+01,1.008265e+01,3.098723e+01,1.719730e+02
6.832501e+05,7.907987e+00,6.900761e+02,7.986992e-03,9.095911e-01,9.096659e-01,-6.081180e-05,-2.137610e-09,2.998490e+01,1.990372e+01,1.008117e+01,3.098692e+01,1.719430e+02
6.832601e+05,7.908103e+00,7.000772e+02,8.102745e-03,9.096046e-01,9.096658e-01,-6.083318e-05,-2.137610e-09,2.998490e+01,1.990520e+01,1.007970e+01,3.098660e+01,1.719131e+02
6.832701e+05,7.908218e+00,7.100783e+02,8.218499e-03,9.096181e-01,9.096658e-01,-6.085456e-05,-2.137610e-09,2.998490e+01,1.990667e+01,1.007823e+01,3.098629e+01,1.718831e+02
6.832801e+05,7.908334e+00,7.200794e+02,8.334252e-03,9.096316e-01,9.096658e-01,-6.087594e-05,-2.137610e-09,2.998490e+01,1.990814e+01,1.007676e+01,3.098598e+01,1.718532e+02
6.832901e+05,7.908450e+00,7.300805e+02,8.450006e-03,9.096451e-01,9.096658e-01,-6.089732e-05,-2.137610e-09,2.998490e+01,1.990961e+01,1.007528e+01,3.098567e+01,1.718233e+02
6.833001e+05,7.908566e+00,7.400816e+02,8.565759e-03,9.096544e-01,9.096658e-01,-6.091870e-05,-2.137610e-09,2.998448e+01,1.991076e+01,1.007372e+01,3.098498e+01,1.717889e+02
6.833101e+05,7.908682e+00,7.500827e+02,8.681513e-03,9.096488e-01,9.096658e-01,-6.094007e-05,-2.137611e-09,2.998258e+01,1.991076e+01,1.007182e+01,3.098297e+01,1.717390e+02
6.833201e+05,7.908797e+00,7.600838e+02,8.797266e-03,9.096433e-01,9.096657e-01,-6.096145e-05,-2.137611e-09,2.998069e+01,1.991076e+01,1.006993e+01,3.098096e+01,1.716891e+02
6.833301e+05,7.908913e+00,7.700849e+02,8.913020e-03,9.096378e-01,9.096657e-01,-6.098283e-05,-2.137611e-09,2.997880e+01,1.991076e+01,1.006804e+01,3.097894e+01,1.716392e+02
6.833401e+05,7.909029e+00,7.800860e+02,9.028773e-03,9.096322e-01,9.096657e-01,-6.100421e-05,-2.137611e-09,2.997691e+01,1.991076e+01,1.006615e+01,3.097693e+01,1.715893e+02
6.833501e+05,7.909145e+00,7.900871e+02,9.144527e-03,9.096267e-01,9.096657e-01,-6.102559e-05,-2.137611e-09,2.997501e+01,1.991076e+01,1.006425e+01,3.097492e+01,1.715394e+02
6.833601e+05,7.909260e+00,8.000882e+02,9.260280e-03,9.096211e-01,9.096657e-01,-6.104697e-05,-2.137611e-09,2.997312e+01,1.991076e+01,1.006236e+01,3.097290e+01,1.714895e+02
6.833701e+05,7.909376e+00,8.100893e+02,9.376034e-03,9.096156e-01,9.096656e-01,-6.106834e-05,-2.137611e-09,2.997123e+01,1.991076e+01,1.006047e+01,3.097089e+01,1.714396e+02
6.833801e+05,7.909492e+00,8.200904e+02,9.491787e-03,9.096101e-01,9.096656e-01,-6.108972e-05,-2.137611e-09,2.996934e+01,1.991076e+01,1.005858e+01,3.096888e+01,1.713897e+02
6.833901e+05,7.909608e+00,8.300915e+02,9.607541e-03,9.096045e-01,9.096656e-01,-6.111110e-05,-2.137611e-09,2.996744e+01,1.991076e+01,1.005668e+01,3.096686e+01,1.713399e+02
6.834001e+05,7.909723e+00,8.400926e+02,9.723294e-03,9.096012e-01,9.096656e-01,-6.113248e-05,-2.137611e-09,2.996645e+01,1.991089e+01,1.005556e+01,3.096580e+01,1.713061e+02
6.834101e+05,7.909839e+00,8.500937e+02,9.839048e-03,9.096069e-01,9.096656e-01,-6.115386e-05,-2.137611e-09,2.996901e+01,1.991153e+01,1.005748e+01,3.096848e+01,1.713366e+02
6.834201e+05,7.909955e+00,8.600948e+02,9.954801e-03,9.096125e-01,9.096655e-01,-6.117524e-05,-2.137611e-09,2.997157e+01,1.991218e+01,1.005940e+01,3.097117e+01,1.713671e+02
6.834301e+05,7.910071e+00,8.700959e+02,1.007055e-02,9.096181e-01,9.096655e-01,-6.119662e-05,-2.137611e-09,2.997414e+01,1.991282e+01,1.006131e+01,3.097385e+01,1.713975e+02
6.834401e+05,7.910186e+00,8.800970e+02,1.018631e-02,9.096238e-01,9.096655e-01,-6.121799e-05,-2.137611e-09,2.997670e+01,1.991347e+01,1.006323e+01,3.097654e+01,1.714280e+02
6.834501e+05,7.910302e+00,8.900981e+02,1.030206e-02,9.096294e-01,9.096655e-01,-6.123937e-05,-2.137611e-09,2.997926e+01,1.991411e+01,1.006515e+01,3.097922e+01,1.714584e+02
6.834601e+05,7.910418e+00,9.000992e+02,1.041782e-02,9.096350e-01,9.096655e-01,-6.126075e-05,-2.137611e-09,2.998182e+01,1.991475e+01,1.006707e+01,3.098191e+01,1.714889e+02
6.834701e+05,7.910534e+00,9.101003e+02,1.053357e-02,9.096407e-01,9.096654e-01,-6.128213e-05,-2.137611e-09,2.998439e+01,1.991540e+01,1.006899e+01,3.098459e+01,1.715194e+02
6.834801e+05,7.910649e+00,9.201014e+02,1.064932e-02,9.096463e-01,9.096654e-01,-6.130351e-05,-2.137611e-09,2.998695e+01,1.991604e+01,1.007091e+01,3.098728e+01,1.715498e+02
6.834901e+05,7.910765e+00,9.301025e+02,1.076508e-02,9.096519e-01,9.096654e-01,-6.132489e-05,-2.137611e-09,2.998951e+01,1.991669e+01,1.007283e+01,3.098996e+01,1.715803e+02
6.835001e+05,7.910881e+00,9.401036e+02,1.088083e-02,9.096547e-01,9.096654e-01,-6.134626e-05,-2.137611e-09,2.999162e+01,1.991732e+01,1.007429e+01,3.099218e+01,1.716349e+02
6.835101e+05,7.910997e+00,9.501047e+02,1.099658e-02,9.096523e-01,9.096654e-01,-6.136764e-05,-2.137611e-09,2.999287e+01,1.991795e+01,1.007492e+01,3.099352e+01,1.717338e+02
6.835201e+05,7.911112e+00,9.601058e+02,1.111234e-02,9.096499e-01,9.096653e-01,-6.138902e-05,-2.137611e-09,2.999413e+01,1.991858e+01,1.007555e+01,3.099487e+01,1.718328e+02
6.835301e+05,7.911228e+00,9.701069e+02,1.122809e-02,9.096475e-01,9.096653e-01,-6.141040e-05,-2.137612e-09,2.999538e+01,1.991921e+01,1.007617e+01,3.099622e+01,1.719317e+02
6.835401e+05,7.911344e+00,9.801080e+02,1.134384e-02,9.096451e-01,9.096653e-01,-6.143178e-05,-2.137612e-09,2.999664e+01,1.991984e+01,1.007680e+01,3.099756e+01,1.720306e+02
6.835501e+05,7.911460e+00,9.901091e+02,1.145960e-02,9.096427e-01,9.096653e-01,-6.145316e-05,-2.137612e-09,2.999789e+01,1.992046e+01,1.007743e+01,3.099891e+01,1.721296e+02
6.835601e+05,7.911575e+00,1.000110e+03,1.157535e-02,9.096403e-01,9.096653e-01,-6.147454e-05,-2.137612e-09,2.999915e+01,1.992109e+01,1.007806e+01,3.100026e+01,1.722285e+02
6.835701e+05,7.911691e+00,1.010111e+03,1.169110e-02,9.096379e-01,9.096652e-01,-6.149591e-05,-2.137612e-09,3.000040e+01,1.992172e+01,1.007868e+01,3.100160e+01,1.723274e+02
6.835801e+05,7.911807e+00,1.020112e+03,1.180686e-02,9.096355e-01,9.096652e-01,-6.151729e-05,-2.137612e-09,3.000166e+01,1.992235e+01,1.007931e+01,3.100295e+01,1.724264e+02
6.835901e+05,7.911923e+00,1.030114e+03,1.192261e-02,9.096331e-01,9.096652e-01,-6.153867e-05,-2.137612e-09,3.000291e+01,1.992297e+01,1.007994e+01,3.100430e+01,1.725253e+02
6.836001e+05,7.912038e+00,1.040115e+03,1.203836e-02,9.096325e-01,9.096652e-01,-6.156005e-05,-2.137612e-09,3.000386e+01,1.992345e+01,1.008041e+01,3.100530e+01,1.726000e+02
6.836101e+05,7.912154e+00,1.050116e+03,1.215412e-02,9.096373e-01,9.096652e-01,-6.158143e-05,-2.137612e-09,3.000386e+01,1.992345e+01,1.008041e+01,3.100524e+01,1.726000e+02
6.836201e+05,7.912270e+00,1.060117e+03,1.226987e-02,9.096422e-01,9.096651e-01,-6.160281e-05,-2.137612e-09,3.000386e+01,1.992345e+01,1.008041e+01,3.100518e+01,1.726000e+02
6.836301e+05,7.912386e+00,1.070118e+03,1.238562e-02,9.096470e-01,9.096651e-01,-6.162418e-05,-2.137612e-09,3.000386e+01,1.992345e+01,1.008041e+01,3.100512e+01,1.726000e+02
6.836401e+05,7.912501e+00,1.080119e+03,1.250138e-02,9.096519e-01,9.096651e-01,-6.164556e-05,-2.137612e-09,3.000386e+01,1.992345e+01,1.008041e+01,3.100507e+01,1.726000e+02
6.836501e+05,7.912617e+00,1.090120e+03,1.261713e-02,9.096567e-01,9.096651e-01,-6.166694e-05,-2.137612e-09,3.000386e+01,1.992345e+01,1.008041e+01,3.100501e+01,1.726000e+02
6.836601e+05,7.912733e+00,1.100121e+03,1.273289e-02,9.096616e-01,9.096651e-01,-6.168832e-05,-2.137612e-09,3.000386e+01,1.992345e+01,1.008041e+01,3.100495e+01,1.726000e+02
6.836701e+05,7.912849e+00,1.110122e+03,1.284864e-02,9.096664e-01,9.096651e-01,-6.170970e-05,-2.137612e-09,3.000386e+01,1.992345e+01,1.008041e+01,3.100489e+01,1.726000e+02
6.836801e+05,7.912964e+00,1.120123e+03,1.296439e-02,9.096713e-01,9.096650e-01,-6.173108e-05,-2.137612e-09,3.000386e+01,1.992345e+01,1.008041e+01,3.100483e+01,1.726000e+02
6.836901e+05,7.913080e+00,1.130125e+03,1.308015e-02,9.096761e-01,9.096650e-01,-6.175246e-05,-2.137612e-09,3.000386e+01,1.992345e+01,1.008041e+01,3.100477e+01,1.726000e+02
6.837001e+05,7.913196e+00,1.140126e+03,1.319590e-02,9.096799e-01,9.096650e-01,-6.177383e-05,-2.137612e-09,3.000344e+01,1.992345e+01,1.007999e+01,3.100426e+01,1.725844e+02
6.837101e+05,7.913312e+00,1.150127e+03,1.331165e-02,9.096799e-01,9.096650e-01,-6.179521e-05,-2.137612e-09,3.000155e+01,1.992345e+01,1.007810e+01,3.100218e+01,1.725145e+02
6.837201e+05,7.913427e+00,1.160128e+03,1.342741e-02,9.096799e-01,9.096650e-01,-6.181659e-05,-2.137612e-09,2.999965e+01,1.992345e+01,1.007621e+01,3.100010e+01,1.724447e+02
6.837301e+05,7.913543e+00,1.170129e+03,1.354316e-02,9.096799e-01,9.096649e-01,-6.183797e-05,-2.137612e-09,2.999776e+01,1.992345e+01,1.007431e+01,3.099802e+01,1.723748e+02
6.837401e+05,7.913659e+00,1.180130e+03,1.365891e-02,9.096799e-01,9.096649e-01,-6.185935e-05,-2.137612e-09,2.999587e+01,1.992345e+01,1.007242e+01,3.099594e+01,1.723050e+02
6.837501e+05,7.913775e+00,1.190131e+03,1.377467e-02,9.096799e-01,9.096649e-01,-6.188073e-05,-2.137613e-09,2.999398e+01,1.992345e+01,1.007053e+01,3.099386e+01,1.722351e+02
6.837601e+05,7.913890e+00,1.200132e+03,1.389042e-02,9.096799e-01,9.096649e-01,-6.190211e-05,-2.137613e-09,2.999208e+01,1.992345e+01,1.006864e+01,3.099178e+01,1.721653e+02
6.837701e+05,7.914006e+00,1.210133e+03,1.400617e-02,9.096799e-01,9.096649e-01,-6.192348e-05,-2.137613e-09,2.999019e+01,1.992345e+01,1.006674e+01,3.098970e+01,1.720954e+02
6.837801e+05,7.914122e+00,1.220134e+03,1.412193e-02,9.096799e-01,9.096648e-01,-6.194486e-05,-2.137613e-09,2.998830e+01,1.992345e+01,1.006485e+01,3.098762e+01,1.720256e+02
6.837901e+05,7.914238e+00,1.230136e+03,1.423768e-02,9.096799e-01,9.096648e-01,-6.196624e-05,-2.137613e-09,2.998641e+01,1.992345e+01,1.006296e+01,3.098553e+01,1.719557e+02
6.838001e+05,7.914353e+00,1.240137e+03,1.435343e-02,9.096811e-01,9.096648e-01,-6.198762e-05,-2.137613e-09,2.998502e+01,1.992332e+01,1.006171e+01,3.098401e+01,1.718980e+02
6.838101e+05,7.914469e+00,1.250138e+03,1.446919e-02,9.096870e-01,9.096648e-01,-6.200900e-05,-2.137613e-09,2.998566e+01,1.992268e+01,1.006298e+01,3.098470e+01,1.718879e+02
6.838201e+05,7.914585e+00,1.260139e+03,1.458494e-02,9.096930e-01,9.096648e-01,-6.203038e-05,-2.137613e-09,2.998629e+01,1.992204e+01,1.006425e+01,3.098539e+01,1.718778e+02
6.838301e+05,7.914701e+00,1.270140e+03,1.470069e-02,9.096989e-01,9.096647e-01,-6.205175e-05,-2.137613e-09,2.998692e+01,1.992140e+01,1.006552e+01,3.098607e+01,1.718678e+02
6.838401e+05,7.914816e+00,1.280141e+03,1.481645e-02,9.097048e-01,9.096647e-01,-6.207313e-05,-2.137613e-09,2.998755e+01,1.992076e+01,1.006679e+01,3.098676e+01,1.718577e+02
6.838501e+05,7.914932e+00,1.290142e+03,1.493220e-02,9.097108e-01,9.096647e-01,-6.209451e-05,-2.137613e-09,2.998818e+01,1.992013e+01,1.006806e+01,3.098744e+01,1.718476e+02
6.838601e+05,7.915048e+00,1.300143e+03,1.504796e-02,9.097167e-01,9.096647e-01,-6.211589e-05,-2.137613e-09,2.998881e+01,1.991949e+01,1.006933e+01,3.098813e+01,1.718376e+02
6.838701e+05,7.915164e+00,1.310144e+03,1.516371e-02,9.097226e-01,9.096647e-01,-6.213727e-05,-2.137613e-09,2.998945e+01,1.991885e+01,1.007060e+01,3.098881e+01,1.718275e+02
6.838801e+05,7.915279e+00,1.320146e+03,1.527946e-02,9.097286e-01,9.096646e-01,-6.215865e-05,-2.137613e-09,2.999008e+01,1.991821e+01,1.007187e+01,3.098950e+01,1.718174e+02
6.838901e+05,7.915395e+00,1.330147e+03,1.539522e-02,9.097345e-01,9.096646e-01,-6.218003e-05,-2.137613e-09,2.999071e+01,1.991757e+01,1.007314e+01,3.099018e+01,1.718074e+02
6.839001e+05,7.915511e+00,1.340148e+03,1.551097e-02,9.097332e-01,9.096646e-01,-6.220140e-05,-2.137613e-09,2.999275e+01,1.991727e+01,1.007547e+01,3.099247e+01,1.718240e+02
6.839101e+05,7.915627e+00,1.350149e+03,1.562672e-02,9.097121e-01,9.096646e-01,-6.222278e-05,-2.137613e-09,2.999863e+01,1.991791e+01,1.008072e+01,3.099913e+01,1.719138e+02
6.839201e+05,7.915742e+00,1.360150e+03,1.574248e-02,9.096910e-01,9.096646e-01,-6.224416e-05,-2.137613e-09,3.000451e+01,1.991854e+01,1.008598e+01,3.100579e+01,1.720036e+02
6.839302e+05,7.915858e+00,1.370151e+03,1.585823e-02,9.096699e-01,9.096645e-01,-6.226554e-05,-2.137613e-09,3.001040e+01,1.991917e+01,1.009123e+01,3.101246e+01,1.720935e+02
6.839402e+05,7.915974e+00,1.380152e+03,1.597398e-02,9.096487e-01,9.096645e-01,-6.228692e-05,-2.137613e-09,3.001628e+01,1.991981e+01,1.009648e+01,3.101912e+01,1.721833e+02
6.839502e+05,7.916090e+00,1.390153e+03,1.608974e-02,9.096276e-01,9.096645e-01,-6.230830e-05,-2.137613e-09,3.002217e+01,1.992044e+01,1.010173e+01,3.102578e+01,1.722731e+02
6.839602e+05,7.916205e+00,1.400154e+03,1.620549e-02,9.096065e-01,9.096645e-01,-6.232967e-05,-2.137613e-09,3.002805e+01,1.992107e+01,1.010698e+01,3.103245e+01,1.723629e+02
6.839702e+05,7.916321e+00,1.410155e+03,1.632124e-02,9.095854e-01,9.096645e-01,-6.235105e-05,-2.137614e-09,3.003393e+01,1.992170e+01,1.011223e+01,3.103911e+01,1.724527e+02
6.839802e+05,7.916437e+00,1.420157e+03,1.643700e-02,9.095643e-01,9.096644e-01,-6.237243e-05,-2.137614e-09,3.003982e+01,1.992234e+01,1.011748e+01,3.104577e+01,1.725425e+02
6.839902e+05,7.916553e+00,1.430158e+03,1.655275e-02,9.095432e-01,9.096644e-01,-6.239381e-05,-2.137614e-09,3.004570e+01,1.992297e+01,1.012273e+01,3.105244e+01,1.726323e+02
6.840002e+05,7.916669e+00,1.440159e+03,1.666850e-02,9.095291e-01,9.096644e-01,-6.241519e-05,-2.137614e-09,3.005029e+01,1.992329e+01,1.012700e+01,3.105763e+01,1.727049e+02
6.840102e+05,7.916784e+00,1.450160e+03,1.678426e-02,9.095368e-01,9.096644e-01,-6.243657e-05,-2.137614e-09,3.005093e+01,1.992266e+01,1.012827e+01,3.105829e+01,1.727249e+02
6.840202e+05,7.916900e+00,1.460161e+03,1.690001e-02,9.095444e-01,9.096644e-01,-6.245795e-05,-2.137614e-09,3.005156e+01,1.992203e+01,1.012953e+01,3.105896e+01,1.727448e+02
6.840302e+05,7.917016e+00,1.470162e+03,1.701576e-02,9.095520e-01,9.096644e-01,-6.247932e-05,-2.137614e-09,3.005219e+01,1.992139e+01,1.013080e+01,3.105962e+01,1.727648e+02
6.840402e+05,7.917132e+00,1.480163e+03,1.713152e-02,9.095596e-01,9.096643e-01,-6.250070e-05,-2.137614e-09,3.005283e+01,1.992076e+01,1.013207e+01,3.106029e+01,1.727847e+02
6.840502e+05,7.917247e+00,1.490164e+03,1.724727e-02,9.095672e-01,9.096643e-01,-6.252208e-05,-2.137614e-09,3.005346e+01,1.992013e+01,1.013333e+01,3.106096e+01,1.728047e+02
6.840602e+05,7.917363e+00,1.500165e+03,1.736303e-02,9.095748e-01,9.096643e-01,-6.254346e-05,-2.137614e-09,3.005409e+01,1.991949e+01,1.013460e+01,3.106162e+01,1.728247e+02
6.840702e+05,7.917479e+00,1.510166e+03,1.747878e-02,9.095824e-01,9.096643e-01,-6.256484e-05,-2.137614e-09,3.005473e+01,1.991886e+01,1.013587e+01,3.106229e+01,1.728446e+02
6.840802e+05,7.917595e+00,1.520168e+03,1.759453e-02,9.095901e-01,9.096643e-01,-6.258622e-05,-2.137614e-09,3.005536e+01,1.991823e+01,1.013713e+01,3.106295e+01,1.728646e+02
6.840902e+05,7.917710e+00,1.530169e+03,1.771029e-02,9.095977e-01,9.096642e-01,-6.260760e-05,-2.137614e-09,3.005599e+01,1.991759e+01,1.013840e+01,3.106362e+01,1.728845e+02
6.841002e+05,7.917826e+00,1.540170e+03,1.782604e-02,9.096042e-01,9.096642e-01,-6.262897e-05,-2.137614e-09,3.005473e+01,1.991710e+01,1.013763e+01,3.106220e+01,1.728865e+02
6.841102e+05,7.917942e+00,1.550171e+03,1.794179e-02,9.096070e-01,9.096642e-01,-6.265035e-05,-2.137614e-09,3.004696e+01,1.991710e+01,1.012985e+01,3.105362e+01,1.728267e+02
6.841202e+05,7.918058e+00,1.560172e+03,1.805755e-02,9.096097e-01,9.096642e-01,-6.267173e-05,-2.137614e-09,3.003918e+01,1.991710e+01,1.012208e+01,3.104504e+01,1.727668e+02
6.841302e+05,7.918173e+00,1.570173e+03,1.817330e-02,9.096125e-01,9.096642e-01,-6.269311e-05,-2.137614e-09,3.003140e+01,1.991710e+01,1.011430e+01,3.103645e+01,1.727069e+02
6.841402e+05,7.918289e+00,1.580174e+03,1.828905e-02,9.096153e-01,9.096641e-01,-6.271449e-05,-2.137614e-09,3.002363e+01,1.991710e+01,1.010652e+01,3.102787e+01,1.726470e+02
6.841502e+05,7.918405e+00,1.590175e+03,1.840481e-02,9.096180e-01,9.096641e-01,-6.273587e-05,-2.137614e-09,3.001585e+01,1.991710e+01,1.009875e+01,3.101929e+01,1.725872e+02
6.841602e+05,7.918521e+00,1.600176e+03,1.852056e-02,9.096208e-01,9.096641e-01,-6.275724e-05,-2.137614e-09,3.000807e+01,1.991710e+01,1.009097e+01,3.101070e+01,1.725273e+02
6.841702e+05,7.918636e+00,1.610177e+03,1.863631e-02,9.096236e-01,9.096641e-01,-6.277862e-05,-2.137614e-09,3.000030e+01,1.991710e+01,1.008319e+01,3.100212e+01,1.724674e+02
6.841802e+05,7.918752e+00,1.620179e+03,1.875207e-02,9.096263e-01,9.096641e-01,-6.280000e-05,-2.137614e-09,2.999252e+01,1.991710e+01,1.007542e+01,3.099354e+01,1.724076e+02
6.841902e+05,7.918868e+00,1.630180e+03,1.886782e-02,9.096291e-01,9.096640e-01,-6.282138e-05,-2.137615e-09,2.998474e+01,1.991710e+01,1.006764e+01,3.098496e+01,1.723477e+02
6.842002e+05,7.918984e+00,1.640181e+03,1.898357e-02,9.096314e-01,9.096640e-01,-6.284276e-05,-2.137615e-09,2.997868e+01,1.991697e+01,1.006171e+01,3.097828e+01,1.722897e+02
6.842102e+05,7.919099e+00,1.650182e+03,1.909933e-02,9.096317e-01,9.096640e-01,-6.286414e-05,-2.137615e-09,2.997933e+01,1.991633e+01,1.006300e+01,3.097905e+01,1.722389e+02
6.842202e+05,7.919215e+00,1.660183e+03,1.921508e-02,9.096321e-01,9.096640e-01,-6.288552e-05,-2.137615e-09,2.997997e+01,1.991568e+01,1.006429e+01,3.097981e+01,1.721881e+02
6.842302e+05,7.919331e+00,1.670184e+03,1.933083e-02,9.096324e-01,9.096640e-01,-6.290689e-05,-2.137615e-09,2.998062e+01,1.991504e+01,1.006558e+01,3.098058e+01,1.721374e+02
6.842402e+05,7.919447e+00,1.680185e+03,1.944659e-02,9.096328e-01,9.096639e-01,-6.292827e-05,-2.137615e-09,2.998126e+01,1.991440e+01,1.006686e+01,3.098135e+01,1.720866e+02
6.842502e+05,7.919562e+00,1.690186e+03,1.956234e-02,9.096331e-01,9.096639e-01,-6.294965e-05,-2.137615e-09,2.998190e+01,1.991375e+01,1.006815e+01,3.098212e+01,1.720358e+02
6.842602e+05,7.919678e+00,1.700187e+03,1.967810e-02,9.096335e-01,9.096639e-01,-6.297103e-05,-2.137615e-09,2.998255e+01,1.991311e+01,1.006944e+01,3.098289e+01,1.719850e+02
6.842702e+05,7.919794e+00,1.710189e+03,1.979385e-02,9.096339e-01,9.096639e-01,-6.299241e-05,-2.137615e-09,2.998319e+01,1.991246e+01,1.007073e+01,3.098365e+01,1.719343e+02
6.842802e+05,7.919910e+00,1.720190e+03,1.990960e-02,9.096342e-01,9.096639e-01,-6.301379e-05,-2.137615e-09,2.998384e+01,1.991182e+01,1.007202e+01,3.098442e+01,1.718835e+02
6.842902e+05,7.920025e+00,1.730191e+03,2.002536e-02,9.096346e-01,9.096638e-01,-6.303517e-05,-2.137615e-09,2.998448e+01,1.991117e+01,1.007331e+01,3.098519e+01,1.718327e+02
6.843002e+05,7.920141e+00,1.740192e+03,2.014111e-02,9.096272e-01,9.096638e-01,-6.305654e-05,-2.137615e-09,2.998630e+01,1.991076e+01,1.007554e+01,3.098732e+01,1.718281e+02
6.843102e+05,7.920257e+00,1.750193e+03,2.025686e-02,9.096060e-01,9.096638e-01,-6.307792e-05,-2.137615e-09,2.999026e+01,1.991076e+01,1.007950e+01,3.099193e+01,1.719073e+02
6.843202e+05,7.920373e+00,1.760194e+03,2.037262e-02,9.095847e-01,9.096638e-01,-6.309930e-05,-2.137615e-09,2.999422e+01,1.991076e+01,1.008346e+01,3.099654e+01,1.719864e+02
6.843302e+05,7.920488e+00,1.770195e+03,2.048837e-02,9.095634e-01,9.096638e-01,-6.312068e-05,-2.137615e-09,2.999817e+01,1.991076e+01,1.008742e+01,3.100115e+01,1.720656e+02
6.843402e+05,7.920604e+00,1.780196e+03,2.060412e-02,9.095421e-01,9.096637e-01,-6.314206e-05,-2.137615e-09,3.000213e+01,1.991076e+01,1.009137e+01,3.100576e+01,1.721447e+02
6.843502e+05,7.920720e+00,1.790197e+03,2.071988e-02,9.095209e-01,9.096637e-01,-6.316344e-05,-2.137615e-09,3.000609e+01,1.991076e+01,1.009533e+01,3.101037e+01,1.722238e+02
6.843602e+05,7.920836e+00,1.800198e+03,2.083563e-02,9.094996e-01,9.096637e-01,-6.318481e-05,-2.137615e-09,3.001005e+01,1.991076e+01,1.009929e+01,3.101498e+01,1.723030e+02
6.843702e+05,7.920951e+00,1.810200e+03,2.095138e-02,9.094783e-01,9.096637e-01,-6.320619e-05,-2.137615e-09,3.001400e+01,1.991076e+01,1.010325e+01,3.101959e+01,1.723821e+02
6.843802e+05,7.921067e+00,1.820201e+03,2.106714e-02,9.094570e-01,9.096637e-01,-6.322757e-05,-2.137615e-09,3.001796e+01,1.991076e+01,1.010720e+01,3.102421e+01,1.724613e+02
6.843902e+05,7.921183e+00,1.830202e+03,2.118289e-02,9.094358e-01,9.096637e-01,-6.324895e-05,-2.137615e-09,3.002192e+01,1.991076e+01,1.011116e+01,3.102882e+01,1.725404e+02
6.844002e+05,7.921299e+00,1.840203e+03,2.129864e-02,9.094267e-01,9.096636e-01,-6.327033e-05,-2.137615e-09,3.002521e+01,1.991076e+01,1.011445e+01,3.103255e+01,1.726099e+02
6.844102e+05,7.921414e+00,1.850204e+03,2.141440e-02,9.094547e-01,9.096636e-01,-6.329171e-05,-2.137616e-09,3.002647e+01,1.991076e+01,1.011571e+01,3.103359e+01,1.726498e+02
6.844202e+05,7.921530e+00,1.860205e+03,2.153015e-02,9.094828e-01,9.096636e-01,-6.331309e-05,-2.137616e-09,3.002773e+01,1.991076e+01,1.011697e+01,3.103463e+01,1.726897e+02
6.844302e+05,7.921646e+00,1.870206e+03,2.164590e-02,9.095108e-01,9.096636e-01,-6.333446e-05,-2.137616e-09,3.002899e+01,1.991076e+01,1.011823e+01,3.103567e+01,1.727296e+02
6.844402e+05,7.921762e+00,1.880207e+03,2.176166e-02,9.095388e-01,9.096636e-01,-6.335584e-05,-2.137616e-09,3.003025e+01,1.991076e+01,1.011949e+01,3.103671e+01,1.727695e+02
6.844502e+05,7.921877e+00,1.890208e+03,2.187741e-02,9.095669e-01,9.096635e-01,-6.337722e-05,-2.137616e-09,3.003151e+01,1.991076e+01,1.012075e+01,3.103775e+01,1.728095e+02
6.844602e+05,7.921993e+00,1.900209e+03,2.199317e-02,9.095949e-01,9.096635e-01,-6.339860e-05,-2.137616e-09,3.003276e+01,1.991076e+01,1.012201e+01,3.103880e+01,1.728494e+02
6.844702e+05,7.922109e+00,1.910211e+03,2.210892e-02,9.096229e-01,9.096635e-01,-6.341998e-05,-2.137616e-09,3.003402e+01,1.991076e+01,1.012327e+01,3.103984e+01,1.728893e+02
6.844802e+05,7.922225e+00,1.920212e+03,2.222467e-02,9.096510e-01,9.096635e-01,-6.344136e-05,-2.137616e-09,3.003528e+01,1.991076e+01,1.012452e+01,3.104088e+01,1.729292e+02
6.844902e+05,7.922340e+00,1.930213e+03,2.234043e-02,9.096790e-01,9.096635e-01,-6.346274e-05,-2.137616e-09,3.003654e+01,1.991076e+01,1.012578e+01,3.104192e+01,1.729691e+02
6.845002e+05,7.922456e+00,1.940214e+03,2.245618e-02,9.097022e-01,9.096634e-01,-6.348411e-05,-2.137616e-09,3.003632e+01,1.991076e+01,1.012556e+01,3.104139e+01,1.729886e+02
6.845102e+05,7.922572e+00,1.950215e+03,2.257193e-02,9.097088e-01,9.096634e-01,-6.350549e-05,-2.137616e-09,3.003102e+01,1.991076e+01,1.012026e+01,3.103549e+01,1.729383e+02
6.845202e+05,7.922688e+00,1.960216e+03,2.268769e-02,9.097155e-01,9.096634e-01,-6.352687e-05,-2.137616e-09,3.002573e+01,1.991076e+01,1.011497e+01,3.102958e+01,1.728880e+02
6.845302e+05,7.922803e+00,1.970217e+03,2.280344e-02,9.097221e-01,9.096634e-01,-6.354825e-05,-2.137616e-09,3.002043e+01,1.991076e+01,1.010967e+01,3.102368e+01,1.728376e+02
6.845402e+05,7.922919e+00,1.980218e+03,2.291919e-02,9.097287e-01,9.096634e-01,-6.356963e-05,-2.137616e-09,3.001513e+01,1.991076e+01,1.010437e+01,3.101778e+01,1.727873e+02
6.845502e+05,7.923035e+00,1.990219e+03,2.303495e-02,9.097354e-01,9.096633e-01,-6.359101e-05,-2.137616e-09,3.000984e+01,1.991076e+01,1.009908e+01,3.101187e+01,1.727370e+02
6.845602e+05,7.923151e+00,2.000220e+03,2.315070e-02,9.097420e-01,9.096633e-01,-6.361239e-05,-2.137616e-09,3.000454e+01,1.991076e+01,1.009378e+01,3.100597e+01,1.726867e+02
6.845702e+05,7.923266e+00,2.010222e+03,2.326645e-02,9.097486e-01,9.096633e-01,-6.363376e-05,-2.137616e-09,2.999924e+01,1.991076e+01,1.008848e+01,3.100007e+01,1.726363e+02
6.845802e+05,7.923382e+00,2.020223e+03,2.338221e-02,9.097553e-01,9.096633e-01,-6.365514e-05,-2.137616e-09,2.999395e+01,1.991076e+01,1.008319e+01,3.099417e+01,1.725860e+02
6.845902e+05,7.923498e+00,2.030224e+03,2.349796e-02,9.097619e-01,9.096633e-01,-6.367652e-05,-2.137616e-09,2.998865e+01,1.991076e+01,1.007789e+01,3.098826e+01,1.725357e+02
6.846002e+05,7.923614e+00,2.040225e+03,2.361371e-02,9.097627e-01,9.096632e-01,-6.369790e-05,-2.137616e-09,2.998508e+01,1.991057e+01,1.007450e+01,3.098435e+01,1.724826e+02
6.846102e+05,7.923729e+00,2.050226e+03,2.372947e-02,9.097492e-01,9.096632e-01,-6.371928e-05,-2.137616e-09,2.998571e+01,1.990994e+01,1.007576e+01,3.098526e+01,1.724227e+02
6.846202e+05,7.923845e+00,2.060227e+03,2.384522e-02,9.097357e-01,9.096632e-01,-6.374066e-05,-2.137616e-09,2.998633e+01,1.990931e+01,1.007702e+01,3.098618e+01,1.723628e+02
6.846302e+05,7.923961e+00,2.070228e+03,2.396097e-02,9.097222e-01,9.096632e-01,-6.376203e-05,-2.137617e-09,2.998696e+01,1.990867e+01,1.007828e+01,3.098709e+01,1.723029e+02
6.846402e+05,7.924077e+00,2.080229e+03,2.407673e-02,9.097087e-01,9.096632e-01,-6.378341e-05,-2.137617e-09,2.998758e+01,1.990804e+01,1.007954e+01,3.098801e+01,1.722431e+02
6.846502e+05,7.924192e+00,2.090230e+03,2.419248e-02,9.096952e-01,9.096631e-01,-6.380479e-05,-2.137617e-09,2.998821e+01,1.990741e+01,1.008080e+01,3.098892e+01,1.721832e+02
6.846602e+05,7.924308e+00,2.100232e+03,2.430824e-02,9.096817e-01,9.096631e-01,-6.382617e-05,-2.137617e-09,2.998884e+01,1.990678e+01,1.008206e+01,3.098984e+01,1.721233e+02
6.846702e+05,7.924424e+00,2.110233e+03,2.442399e-02,9.096682e-01,9.096631e-01,-6.384755e-05,-2.137617e-09,2.998946e+01,1.990614e+01,1.008332e+01,3.099076e+01,1.720635e+02
6.846802e+05,7.924540e+00,2.120234e+03,2.453974e-02,9.096547e-01,9.096631e-01,-6.386893e-05,-2.137617e-09,2.999009e+01,1.990551e+01,1.008458e+01,3.099167e+01,1.720036e+02
6.846902e+05,7.924655e+00,2.130235e+03,2.465550e-02,9.096412e-01,9.096631e-01,-6.389031e-05,-2.137617e-09,2.999072e+01,1.990488e+01,1.008584e+01,3.099259e+01,1.719437e+02
6.847002e+05,7.924771e+00,2.140236e+03,2.477125e-02,9.096290e-01,9.096630e-01,-6.391168e-05,-2.137617e-09,2.999276e+01,1.990441e+01,1.008835e+01,3.099503e+01,1.719162e+02
6.847102e+05,7.924887e+00,2.150237e+03,2.488700e-02,9.096203e-01,9.096630e-01,-6.393306e-05,-2.137617e-09,2.999864e+01,1.990441e+01,1.009423e+01,3.100161e+01,1.719760e+02
6.847202e+05,7.925003e+00,2.160238e+03,2.500276e-02,9.096117e-01,9.096630e-01,-6.395444e-05,-2.137617e-09,3.000453e+01,1.990441e+01,1.010012e+01,3.100818e+01,1.720359e+02
6.847302e+05,7.925119e+00,2.170239e+03,2.511851e-02,9.096030e-01,9.096630e-01,-6.397582e-05,-2.137617e-09,3.001041e+01,1.990441e+01,1.010600e+01,3.101475e+01,1.720958e+02
6.847402e+05,7.925234e+00,2.180240e+03,2.523426e-02,9.095944e-01,9.096630e-01,-6.399720e-05,-2.137617e-09,3.001630e+01,1.990441e+01,1.011188e+01,3.102133e+01,1.721557e+02
6.847502e+05,7.925350e+00,2.190241e+03,2.535002e-02,9.095857e-01,9.096630e-01,-6.401858e-05,-2.137617e-09,3.002218e+01,1.990441e+01,1.011777e+01,3.102790e+01,1.722155e+02
6.847602e+05,7.925466e+00,2.200243e+03,2.546577e-02,9.095771e-01,9.096629e-01,-6.403996e-05,-2.137617e-09,3.002807e+01,1.990441e+01,1.012365e+01,3.103448e+01,1.722754e+02
6.847702e+05,7.925582e+00,2.210244e+03,2.558152e-02,9.095684e-01,9.096629e-01,-6.406133e-05,-2.137617e-09,3.003395e+01,1.990441e+01,1.012954e+01,3.104105e+01,1.723353e+02
6.847802e+05,7.925697e+00,2.220245e+03,2.569728e-02,9.095598e-01,9.096629e-01,-6.408271e-05,-2.137617e-09,3.003983e+01,1.990441e+01,1.013542e+01,3.104763e+01,1.723951e+02
6.847902e+05,7.925813e+00,2.230246e+03,2.581303e-02,9.095511e-01,9.096629e-01,-6.410409e-05,-2.137617e-09,3.004572e+01,1.990441e+01,1.014130e+01,3.105420e+01,1.724550e+02
6.848002e+05,7.925929e+00,2.240247e+03,2.592878e-02,9.095449e-01,9.096629e-01,-6.412547e-05,-2.137617e-09,3.004920e+01,1.990421e+01,1.014499e+01,3.105813e+01,1.725149e+02
6.848102e+05,7.926045e+00,2.250248e+03,2.604454e-02,9.095463e-01,9.096628e-01,-6.414685e-05,-2.137617e-09,3.004542e+01,1.990337e+01,1.014205e+01,3.105404e+01,1.725748e+02
6.848202e+05,7.926160e+00,2.260249e+03,2.616029e-02,9.095477e-01,9.096628e-01,-6.416823e-05,-2.137617e-09,3.004164e+01,1.990253e+01,1.013912e+01,3.104995e+01,1.726346e+02
6.848303e+05,7.926276e+00,2.270250e+03,2.627604e-02,9.095491e-01,9.096628e-01,-6.418961e-05,-2.137617e-09,3.003786e+01,1.990169e+01,1.013618e+01,3.104586e+01,1.726945e+02
6.848403e+05,7.926392e+00,2.280251e+03,2.639180e-02,9.095505e-01,9.096628e-01,-6.421098e-05,-2.137618e-09,3.003409e+01,1.990085e+01,1.013324e+01,3.104178e+01,1.727544e+02
6.848503e+05,7.926508e+00,2.290252e+03,2.650755e-02,9.095519e-01,9.096628e-01,-6.423236e-05,-2.137618e-09,3.003031e+01,1.990001e+01,1.013030e+01,3.103769e+01,1.728143e+02
6.848603e+05,7.926623e+00,2.300254e+03,2.662331e-02,9.095533e-01,9.096627e-01,-6.425374e-05,-2.137618e-09,3.002653e+01,1.989917e+01,1.012736e+01,3.103360e+01,1.728741e+02
