Repository: brandonlampe/CS_Data

# Repository for Crushed Salt Data
**Grant No: 456417**

This is a work in progress!

## Repository Content

### Directory Names
A uniform namining structure still in progress, but in general directories are named according to the following:
 - Names contain no spaces, a single underscore "_" will be used as a file name seperator.
 - Files are for the Crushed Salt Project (CSP); therefore, the first three charaters of each file are "CSP".
 - Folders are organized by which frame the test was performed on i.e., A2 or A3.
 - The fifth and sixth charaters of each file name will therefore be "A" followed by the frame number.

File: UNM_WP_HY_175_11/STAGE05/CREEP_FIT/175_11_STAGE05_CREEP_OUT.csv (part 4 of 39)
Analysis by Brandon Lampe, performed on: 2016/08/19 14:37:32
Experimental results below begin at: 2016/08/18 11:48:51
Duration (sec),Duration (day),Elapsed Time (sec),Elapsed Time (day),Interpolated Fractional Density,Fit to Fractional Density,Fit to Volume Strain,Fit to Volume Strain Rate (1/sec),Confining Pressure (MPa),Pore Pressure (MPa),Terzaghi Pressure (MPa),Solid Pressure (MPa),Temperature (C))
6.895308e+05,7.980680e+00,6.970768e+03,8.068019e-02,9.096316e-01,9.096537e-01,-7.423757e-05,-2.137639e-09,3.000074e+01,1.977457e+01,1.022617e+01,3.101667e+01,1.716738e+02
6.895408e+05,7.980796e+00,6.980769e+03,8.079594e-02,9.096323e-01,9.096536e-01,-7.425894e-05,-2.137639e-09,3.000087e+01,1.977444e+01,1.022642e+01,3.101681e+01,1.716708e+02
6.895508e+05,7.980912e+00,6.990771e+03,8.091170e-02,9.096330e-01,9.096536e-01,-7.428032e-05,-2.137639e-09,3.000099e+01,1.977432e+01,1.022668e+01,3.101696e+01,1.716678e+02
6.895608e+05,7.981027e+00,7.000772e+03,8.102745e-02,9.096337e-01,9.096536e-01,-7.430170e-05,-2.137639e-09,3.000112e+01,1.977419e+01,1.022693e+01,3.101710e+01,1.716648e+02
6.895708e+05,7.981143e+00,7.010773e+03,8.114320e-02,9.096344e-01,9.096536e-01,-7.432308e-05,-2.137639e-09,3.000125e+01,1.977406e+01,1.022718e+01,3.101724e+01,1.716618e+02
6.895808e+05,7.981259e+00,7.020774e+03,8.125896e-02,9.096351e-01,9.096536e-01,-7.434446e-05,-2.137639e-09,3.000137e+01,1.977394e+01,1.022744e+01,3.101739e+01,1.716588e+02
6.895908e+05,7.981375e+00,7.030775e+03,8.137471e-02,9.096357e-01,9.096535e-01,-7.436584e-05,-2.137639e-09,3.000150e+01,1.977381e+01,1.022769e+01,3.101753e+01,1.716558e+02
6.896008e+05,7.981490e+00,7.040776e+03,8.149046e-02,9.096364e-01,9.096535e-01,-7.438722e-05,-2.137639e-09,3.000163e+01,1.977368e+01,1.022794e+01,3.101767e+01,1.716528e+02
6.896108e+05,7.981606e+00,7.050777e+03,8.160622e-02,9.096371e-01,9.096535e-01,-7.440860e-05,-2.137639e-09,3.000175e+01,1.977356e+01,1.022820e+01,3.101782e+01,1.716498e+02
6.896208e+05,7.981722e+00,7.060778e+03,8.172197e-02,9.096378e-01,9.096535e-01,-7.442997e-05,-2.137639e-09,3.000188e+01,1.977343e+01,1.022845e+01,3.101796e+01,1.716468e+02
6.896308e+05,7.981838e+00,7.070779e+03,8.183772e-02,9.096385e-01,9.096535e-01,-7.445135e-05,-2.137639e-09,3.000201e+01,1.977330e+01,1.022870e+01,3.101810e+01,1.716438e+02
6.896408e+05,7.981953e+00,7.080781e+03,8.195348e-02,9.096392e-01,9.096534e-01,-7.447273e-05,-2.137639e-09,3.000213e+01,1.977318e+01,1.022896e+01,3.101825e+01,1.716408e+02
6.896508e+05,7.982069e+00,7.090782e+03,8.206923e-02,9.096399e-01,9.096534e-01,-7.449411e-05,-2.137639e-09,3.000226e+01,1.977305e+01,1.022921e+01,3.101839e+01,1.716378e+02
6.896608e+05,7.982185e+00,7.100783e+03,8.218499e-02,9.096406e-01,9.096534e-01,-7.451549e-05,-2.137640e-09,3.000239e+01,1.977292e+01,1.022947e+01,3.101853e+01,1.716348e+02
6.896708e+05,7.982301e+00,7.110784e+03,8.230074e-02,9.096413e-01,9.096534e-01,-7.453687e-05,-2.137640e-09,3.000252e+01,1.977280e+01,1.022972e+01,3.101868e+01,1.716318e+02
6.896808e+05,7.982416e+00,7.120785e+03,8.241649e-02,9.096420e-01,9.096534e-01,-7.455825e-05,-2.137640e-09,3.000264e+01,1.977267e+01,1.022997e+01,3.101882e+01,1.716288e+02
6.896908e+05,7.982532e+00,7.130786e+03,8.253225e-02,9.096427e-01,9.096533e-01,-7.457963e-05,-2.137640e-09,3.000277e+01,1.977254e+01,1.023023e+01,3.101897e+01,1.716258e+02
6.897008e+05,7.982648e+00,7.140787e+03,8.264800e-02,9.096434e-01,9.096533e-01,-7.460100e-05,-2.137640e-09,3.000290e+01,1.977241e+01,1.023048e+01,3.101911e+01,1.716228e+02
6.897108e+05,7.982764e+00,7.150788e+03,8.276375e-02,9.096441e-01,9.096533e-01,-7.462238e-05,-2.137640e-09,3.000302e+01,1.977229e+01,1.023073e+01,3.101925e+01,1.716199e+02
6.897208e+05,7.982880e+00,7.160789e+03,8.287951e-02,9.096448e-01,9.096533e-01,-7.464376e-05,-2.137640e-09,3.000315e+01,1.977216e+01,1.023099e+01,3.101940e+01,1.716169e+02
6.897308e+05,7.982995e+00,7.170790e+03,8.299526e-02,9.096455e-01,9.096533e-01,-7.466514e-05,-2.137640e-09,3.000328e+01,1.977203e+01,1.023124e+01,3.101954e+01,1.716139e+02
6.897408e+05,7.983111e+00,7.180792e+03,8.311101e-02,9.096461e-01,9.096532e-01,-7.468652e-05,-2.137640e-09,3.000340e+01,1.977191e+01,1.023150e+01,3.101968e+01,1.716109e+02
6.897508e+05,7.983227e+00,7.190793e+03,8.322677e-02,9.096468e-01,9.096532e-01,-7.470790e-05,-2.137640e-09,3.000353e+01,1.977178e+01,1.023175e+01,3.101983e+01,1.716079e+02
6.897608e+05,7.983343e+00,7.200794e+03,8.334252e-02,9.096475e-01,9.096532e-01,-7.472928e-05,-2.137640e-09,3.000366e+01,1.977165e+01,1.023200e+01,3.101997e+01,1.716049e+02
6.897708e+05,7.983458e+00,7.210795e+03,8.345827e-02,9.096482e-01,9.096532e-01,-7.475066e-05,-2.137640e-09,3.000378e+01,1.977153e+01,1.023226e+01,3.102011e+01,1.716019e+02
6.897808e+05,7.983574e+00,7.220796e+03,8.357403e-02,9.096483e-01,9.096532e-01,-7.477203e-05,-2.137640e-09,3.000381e+01,1.977140e+01,1.023241e+01,3.102016e+01,1.715992e+02
6.897908e+05,7.983690e+00,7.230797e+03,8.368978e-02,9.096475e-01,9.096531e-01,-7.479341e-05,-2.137640e-09,3.000369e+01,1.977127e+01,1.023241e+01,3.102004e+01,1.715972e+02
6.898008e+05,7.983806e+00,7.240798e+03,8.380553e-02,9.096467e-01,9.096531e-01,-7.481479e-05,-2.137640e-09,3.000356e+01,1.977115e+01,1.023241e+01,3.101992e+01,1.715952e+02
6.898108e+05,7.983921e+00,7.250799e+03,8.392129e-02,9.096458e-01,9.096531e-01,-7.483617e-05,-2.137640e-09,3.000343e+01,1.977102e+01,1.023241e+01,3.101981e+01,1.715932e+02
6.898208e+05,7.984037e+00,7.260800e+03,8.403704e-02,9.096450e-01,9.096531e-01,-7.485755e-05,-2.137640e-09,3.000331e+01,1.977089e+01,1.023241e+01,3.101969e+01,1.715912e+02
6.898308e+05,7.984153e+00,7.270801e+03,8.415279e-02,9.096442e-01,9.096531e-01,-7.487893e-05,-2.137640e-09,3.000318e+01,1.977077e+01,1.023241e+01,3.101957e+01,1.715892e+02
6.898408e+05,7.984269e+00,7.280803e+03,8.426855e-02,9.096433e-01,9.096531e-01,-7.490031e-05,-2.137640e-09,3.000305e+01,1.977064e+01,1.023241e+01,3.101946e+01,1.715872e+02
6.898508e+05,7.984384e+00,7.290804e+03,8.438430e-02,9.096425e-01,9.096530e-01,-7.492169e-05,-2.137640e-09,3.000293e+01,1.977051e+01,1.023241e+01,3.101934e+01,1.715852e+02
6.898608e+05,7.984500e+00,7.300805e+03,8.450006e-02,9.096417e-01,9.096530e-01,-7.494306e-05,-2.137640e-09,3.000280e+01,1.977038e+01,1.023241e+01,3.101922e+01,1.715832e+02
6.898708e+05,7.984616e+00,7.310806e+03,8.461581e-02,9.096408e-01,9.096530e-01,-7.496444e-05,-2.137640e-09,3.000267e+01,1.977026e+01,1.023241e+01,3.101911e+01,1.715812e+02
6.898808e+05,7.984732e+00,7.320807e+03,8.473156e-02,9.096400e-01,9.096530e-01,-7.498582e-05,-2.137641e-09,3.000254e+01,1.977013e+01,1.023241e+01,3.101899e+01,1.715792e+02
6.898908e+05,7.984847e+00,7.330808e+03,8.484732e-02,9.096392e-01,9.096530e-01,-7.500720e-05,-2.137641e-09,3.000242e+01,1.977000e+01,1.023241e+01,3.101887e+01,1.715772e+02
6.899008e+05,7.984963e+00,7.340809e+03,8.496307e-02,9.096383e-01,9.096529e-01,-7.502858e-05,-2.137641e-09,3.000229e+01,1.976988e+01,1.023241e+01,3.101876e+01,1.715752e+02
6.899108e+05,7.985079e+00,7.350810e+03,8.507882e-02,9.096375e-01,9.096529e-01,-7.504996e-05,-2.137641e-09,3.000216e+01,1.976975e+01,1.023241e+01,3.101864e+01,1.715732e+02
6.899208e+05,7.985195e+00,7.360811e+03,8.519458e-02,9.096367e-01,9.096529e-01,-7.507134e-05,-2.137641e-09,3.000204e+01,1.976962e+01,1.023241e+01,3.101852e+01,1.715712e+02
6.899308e+05,7.985310e+00,7.370812e+03,8.531033e-02,9.096359e-01,9.096529e-01,-7.509272e-05,-2.137641e-09,3.000191e+01,1.976950e+01,1.023241e+01,3.101841e+01,1.715692e+02
6.899408e+05,7.985426e+00,7.380814e+03,8.542608e-02,9.096350e-01,9.096529e-01,-7.511409e-05,-2.137641e-09,3.000178e+01,1.976937e+01,1.023241e+01,3.101829e+01,1.715672e+02
6.899508e+05,7.985542e+00,7.390815e+03,8.554184e-02,9.096342e-01,9.096528e-01,-7.513547e-05,-2.137641e-09,3.000166e+01,1.976924e+01,1.023241e+01,3.101817e+01,1.715652e+02
6.899608e+05,7.985658e+00,7.400816e+03,8.565759e-02,9.096334e-01,9.096528e-01,-7.515685e-05,-2.137641e-09,3.000153e+01,1.976911e+01,1.023241e+01,3.101806e+01,1.715632e+02
6.899708e+05,7.985773e+00,7.410817e+03,8.577334e-02,9.096325e-01,9.096528e-01,-7.517823e-05,-2.137641e-09,3.000140e+01,1.976899e+01,1.023241e+01,3.101794e+01,1.715612e+02
6.899808e+05,7.985889e+00,7.420818e+03,8.588910e-02,9.096317e-01,9.096528e-01,-7.519961e-05,-2.137641e-09,3.000127e+01,1.976886e+01,1.023241e+01,3.101782e+01,1.715592e+02
6.899908e+05,7.986005e+00,7.430819e+03,8.600485e-02,9.096309e-01,9.096528e-01,-7.522099e-05,-2.137641e-09,3.000115e+01,1.976873e+01,1.023241e+01,3.101771e+01,1.715572e+02
6.900008e+05,7.986121e+00,7.440820e+03,8.612060e-02,9.096300e-01,9.096527e-01,-7.524237e-05,-2.137641e-09,3.000102e+01,1.976861e+01,1.023241e+01,3.101759e+01,1.715552e+02
6.900108e+05,7.986236e+00,7.450821e+03,8.623636e-02,9.096292e-01,9.096527e-01,-7.526375e-05,-2.137641e-09,3.000089e+01,1.976848e+01,1.023241e+01,3.101747e+01,1.715532e+02
6.900208e+05,7.986352e+00,7.460822e+03,8.635211e-02,9.096284e-01,9.096527e-01,-7.528512e-05,-2.137641e-09,3.000077e+01,1.976835e+01,1.023241e+01,3.101736e+01,1.715512e+02
6.900308e+05,7.986468e+00,7.470824e+03,8.646786e-02,9.096275e-01,9.096527e-01,-7.530650e-05,-2.137641e-09,3.000064e+01,1.976823e+01,1.023241e+01,3.101724e+01,1.715492e+02
6.900408e+05,7.986584e+00,7.480825e+03,8.658362e-02,9.096267e-01,9.096527e-01,-7.532788e-05,-2.137641e-09,3.000051e+01,1.976810e+01,1.023241e+01,3.101712e+01,1.715472e+02
6.900508e+05,7.986699e+00,7.490826e+03,8.669937e-02,9.096259e-01,9.096526e-01,-7.534926e-05,-2.137641e-09,3.000039e+01,1.976797e+01,1.023241e+01,3.101701e+01,1.715452e+02
6.900608e+05,7.986815e+00,7.500827e+03,8.681513e-02,9.096250e-01,9.096526e-01,-7.537064e-05,-2.137641e-09,3.000026e+01,1.976785e+01,1.023241e+01,3.101689e+01,1.715432e+02
6.900708e+05,7.986931e+00,7.510828e+03,8.693088e-02,9.096242e-01,9.096526e-01,-7.539202e-05,-2.137641e-09,3.000013e+01,1.976772e+01,1.023241e+01,3.101677e+01,1.715412e+02
6.900808e+05,7.987047e+00,7.520829e+03,8.704663e-02,9.096234e-01,9.096526e-01,-7.541340e-05,-2.137641e-09,3.000001e+01,1.976759e+01,1.023241e+01,3.101666e+01,1.715392e+02
6.900908e+05,7.987162e+00,7.530830e+03,8.716239e-02,9.096225e-01,9.096526e-01,-7.543478e-05,-2.137641e-09,2.999988e+01,1.976746e+01,1.023241e+01,3.101654e+01,1.715372e+02
6.901008e+05,7.987278e+00,7.540831e+03,8.727814e-02,9.096217e-01,9.096525e-01,-7.545615e-05,-2.137642e-09,2.999975e+01,1.976734e+01,1.023241e+01,3.101642e+01,1.715352e+02
6.901108e+05,7.987394e+00,7.550832e+03,8.739389e-02,9.096209e-01,9.096525e-01,-7.547753e-05,-2.137642e-09,2.999962e+01,1.976721e+01,1.023241e+01,3.101631e+01,1.715332e+02
6.901208e+05,7.987510e+00,7.560833e+03,8.750965e-02,9.096200e-01,9.096525e-01,-7.549891e-05,-2.137642e-09,2.999950e+01,1.976708e+01,1.023241e+01,3.101619e+01,1.715312e+02
6.901308e+05,7.987625e+00,7.570835e+03,8.762540e-02,9.096192e-01,9.096525e-01,-7.552029e-05,-2.137642e-09,2.999937e+01,1.976696e+01,1.023241e+01,3.101607e+01,1.715292e+02
6.901408e+05,7.987741e+00,7.580836e+03,8.774115e-02,9.096184e-01,9.096525e-01,-7.554167e-05,-2.137642e-09,2.999924e+01,1.976683e+01,1.023241e+01,3.101596e+01,1.715272e+02
6.901508e+05,7.987857e+00,7.590837e+03,8.785691e-02,9.096175e-01,9.096524e-01,-7.556305e-05,-2.137642e-09,2.999912e+01,1.976670e+01,1.023241e+01,3.101584e+01,1.715252e+02
6.901608e+05,7.987973e+00,7.600838e+03,8.797266e-02,9.096167e-01,9.096524e-01,-7.558443e-05,-2.137642e-09,2.999899e+01,1.976658e+01,1.023241e+01,3.101572e+01,1.715232e+02
6.901708e+05,7.988088e+00,7.610839e+03,8.808841e-02,9.096159e-01,9.096524e-01,-7.560581e-05,-2.137642e-09,2.999886e+01,1.976645e+01,1.023241e+01,3.101561e+01,1.715212e+02
6.901808e+05,7.988204e+00,7.620840e+03,8.820417e-02,9.096150e-01,9.096524e-01,-7.562718e-05,-2.137642e-09,2.999874e+01,1.976632e+01,1.023241e+01,3.101549e+01,1.715192e+02
6.901908e+05,7.988320e+00,7.630841e+03,8.831992e-02,9.096142e-01,9.096524e-01,-7.564856e-05,-2.137642e-09,2.999861e+01,1.976619e+01,1.023241e+01,3.101537e+01,1.715172e+02
6.902008e+05,7.988436e+00,7.640842e+03,8.843567e-02,9.096134e-01,9.096524e-01,-7.566994e-05,-2.137642e-09,2.999848e+01,1.976607e+01,1.023241e+01,3.101526e+01,1.715152e+02
6.902108e+05,7.988551e+00,7.650843e+03,8.855143e-02,9.096125e-01,9.096523e-01,-7.569132e-05,-2.137642e-09,2.999835e+01,1.976594e+01,1.023241e+01,3.101514e+01,1.715132e+02
6.902208e+05,7.988667e+00,7.660844e+03,8.866718e-02,9.096117e-01,9.096523e-01,-7.571270e-05,-2.137642e-09,2.999823e+01,1.976581e+01,1.023241e+01,3.101502e+01,1.715112e+02
6.902308e+05,7.988783e+00,7.670846e+03,8.878293e-02,9.096109e-01,9.096523e-01,-7.573408e-05,-2.137642e-09,2.999810e+01,1.976569e+01,1.023241e+01,3.101491e+01,1.715092e+02
6.902408e+05,7.988899e+00,7.680847e+03,8.889869e-02,9.096100e-01,9.096523e-01,-7.575546e-05,-2.137642e-09,2.999797e+01,1.976556e+01,1.023241e+01,3.101479e+01,1.715072e+02
6.902508e+05,7.989014e+00,7.690848e+03,8.901444e-02,9.096092e-01,9.096523e-01,-7.577684e-05,-2.137642e-09,2.999785e+01,1.976543e+01,1.023241e+01,3.101467e+01,1.715052e+02
6.902608e+05,7.989130e+00,7.700849e+03,8.913020e-02,9.096084e-01,9.096522e-01,-7.579822e-05,-2.137642e-09,2.999772e+01,1.976531e+01,1.023241e+01,3.101456e+01,1.715032e+02
6.902708e+05,7.989246e+00,7.710850e+03,8.924595e-02,9.096075e-01,9.096522e-01,-7.581959e-05,-2.137642e-09,2.999759e+01,1.976518e+01,1.023241e+01,3.101444e+01,1.715012e+02
6.902809e+05,7.989362e+00,7.720851e+03,8.936170e-02,9.096067e-01,9.096522e-01,-7.584097e-05,-2.137642e-09,2.999747e+01,1.976505e+01,1.023241e+01,3.101432e+01,1.714992e+02
6.902909e+05,7.989477e+00,7.730852e+03,8.947746e-02,9.096059e-01,9.096522e-01,-7.586235e-05,-2.137642e-09,2.999734e+01,1.976493e+01,1.023241e+01,3.101421e+01,1.714972e+02
6.903009e+05,7.989593e+00,7.740853e+03,8.959321e-02,9.096050e-01,9.096522e-01,-7.588373e-05,-2.137642e-09,2.999721e+01,1.976480e+01,1.023241e+01,3.101409e+01,1.714952e+02
6.903109e+05,7.989709e+00,7.750854e+03,8.970896e-02,9.096042e-01,9.096521e-01,-7.590511e-05,-2.137643e-09,2.999709e+01,1.976467e+01,1.023241e+01,3.101397e+01,1.714932e+02
6.903209e+05,7.989825e+00,7.760855e+03,8.982472e-02,9.096034e-01,9.096521e-01,-7.592649e-05,-2.137643e-09,2.999696e+01,1.976454e+01,1.023241e+01,3.101386e+01,1.714912e+02
6.903309e+05,7.989940e+00,7.770857e+03,8.994047e-02,9.096025e-01,9.096521e-01,-7.594787e-05,-2.137643e-09,2.999683e+01,1.976442e+01,1.023241e+01,3.101374e+01,1.714892e+02
6.903409e+05,7.990056e+00,7.780858e+03,9.005622e-02,9.096017e-01,9.096521e-01,-7.596925e-05,-2.137643e-09,2.999670e+01,1.976429e+01,1.023241e+01,3.101362e+01,1.714872e+02
6.903509e+05,7.990172e+00,7.790859e+03,9.017198e-02,9.096009e-01,9.096521e-01,-7.599062e-05,-2.137643e-09,2.999658e+01,1.976416e+01,1.023241e+01,3.101351e+01,1.714852e+02
6.903609e+05,7.990288e+00,7.800860e+03,9.028773e-02,9.096000e-01,9.096520e-01,-7.601200e-05,-2.137643e-09,2.999645e+01,1.976404e+01,1.023241e+01,3.101339e+01,1.714832e+02
6.903709e+05,7.990403e+00,7.810861e+03,9.040348e-02,9.095992e-01,9.096520e-01,-7.603338e-05,-2.137643e-09,2.999632e+01,1.976391e+01,1.023241e+01,3.101327e+01,1.714812e+02
6.903809e+05,7.990519e+00,7.820862e+03,9.051924e-02,9.095984e-01,9.096520e-01,-7.605476e-05,-2.137643e-09,2.999620e+01,1.976378e+01,1.023241e+01,3.101316e+01,1.714792e+02
6.903909e+05,7.990635e+00,7.830863e+03,9.063499e-02,9.095975e-01,9.096520e-01,-7.607614e-05,-2.137643e-09,2.999607e+01,1.976366e+01,1.023241e+01,3.101304e+01,1.714772e+02
6.904009e+05,7.990751e+00,7.840864e+03,9.075074e-02,9.095967e-01,9.096520e-01,-7.609752e-05,-2.137643e-09,2.999594e+01,1.976353e+01,1.023241e+01,3.101293e+01,1.714752e+02
6.904109e+05,7.990866e+00,7.850865e+03,9.086650e-02,9.095959e-01,9.096519e-01,-7.611890e-05,-2.137643e-09,2.999582e+01,1.976340e+01,1.023241e+01,3.101281e+01,1.714732e+02
6.904209e+05,7.990982e+00,7.860866e+03,9.098225e-02,9.095950e-01,9.096519e-01,-7.614028e-05,-2.137643e-09,2.999569e+01,1.976327e+01,1.023241e+01,3.101269e+01,1.714712e+02
6.904309e+05,7.991098e+00,7.870868e+03,9.109800e-02,9.095942e-01,9.096519e-01,-7.616165e-05,-2.137643e-09,2.999556e+01,1.976315e+01,1.023241e+01,3.101258e+01,1.714692e+02
6.904409e+05,7.991214e+00,7.880869e+03,9.121376e-02,9.095934e-01,9.096519e-01,-7.618303e-05,-2.137643e-09,2.999543e+01,1.976302e+01,1.023241e+01,3.101246e+01,1.714672e+02
6.904509e+05,7.991330e+00,7.890870e+03,9.132951e-02,9.095925e-01,9.096519e-01,-7.620441e-05,-2.137643e-09,2.999531e+01,1.976289e+01,1.023241e+01,3.101234e+01,1.714652e+02
6.904609e+05,7.991445e+00,7.900871e+03,9.144527e-02,9.095917e-01,9.096518e-01,-7.622579e-05,-2.137643e-09,2.999518e+01,1.976277e+01,1.023241e+01,3.101223e+01,1.714632e+02
6.904709e+05,7.991561e+00,7.910872e+03,9.156102e-02,9.095909e-01,9.096518e-01,-7.624717e-05,-2.137643e-09,2.999505e+01,1.976264e+01,1.023241e+01,3.101211e+01,1.714612e+02
6.904809e+05,7.991677e+00,7.920873e+03,9.167677e-02,9.095900e-01,9.096518e-01,-7.626855e-05,-2.137643e-09,2.999493e+01,1.976251e+01,1.023241e+01,3.101199e+01,1.714592e+02
6.904909e+05,7.991793e+00,7.930874e+03,9.179253e-02,9.095892e-01,9.096518e-01,-7.628993e-05,-2.137643e-09,2.999480e+01,1.976239e+01,1.023241e+01,3.101188e+01,1.714572e+02
6.905009e+05,7.991908e+00,7.940875e+03,9.190828e-02,9.095884e-01,9.096518e-01,-7.631131e-05,-2.137643e-09,2.999467e+01,1.976226e+01,1.023241e+01,3.101176e+01,1.714552e+02
6.905109e+05,7.992024e+00,7.950876e+03,9.202403e-02,9.095875e-01,9.096517e-01,-7.633268e-05,-2.137643e-09,2.999455e+01,1.976213e+01,1.023241e+01,3.101164e+01,1.714532e+02
6.905209e+05,7.992140e+00,7.960878e+03,9.213979e-02,9.095867e-01,9.096517e-01,-7.635406e-05,-2.137643e-09,2.999442e+01,1.976201e+01,1.023241e+01,3.101153e+01,1.714512e+02
6.905309e+05,7.992256e+00,7.970879e+03,9.225554e-02,9.095859e-01,9.096517e-01,-7.637544e-05,-2.137644e-09,2.999429e+01,1.976188e+01,1.023241e+01,3.101141e+01,1.714492e+02
6.905409e+05,7.992371e+00,7.980880e+03,9.237129e-02,9.095850e-01,9.096517e-01,-7.639682e-05,-2.137644e-09,2.999417e+01,1.976175e+01,1.023241e+01,3.101129e+01,1.714472e+02
6.905509e+05,7.992487e+00,7.990881e+03,9.248705e-02,9.095842e-01,9.096517e-01,-7.641820e-05,-2.137644e-09,2.999404e+01,1.976162e+01,1.023241e+01,3.101118e+01,1.714452e+02
6.905609e+05,7.992603e+00,8.000882e+03,9.260280e-02,9.095834e-01,9.096517e-01,-7.643958e-05,-2.137644e-09,2.999391e+01,1.976150e+01,1.023241e+01,3.101106e+01,1.714432e+02
6.905709e+05,7.992719e+00,8.010883e+03,9.271855e-02,9.095825e-01,9.096516e-01,-7.646096e-05,-2.137644e-09,2.999378e+01,1.976137e+01,1.023241e+01,3.101094e+01,1.714412e+02
6.905809e+05,7.992834e+00,8.020884e+03,9.283431e-02,9.095817e-01,9.096516e-01,-7.648234e-05,-2.137644e-09,2.999366e+01,1.976124e+01,1.023241e+01,3.101083e+01,1.714392e+02
6.905909e+05,7.992950e+00,8.030885e+03,9.295006e-02,9.095809e-01,9.096516e-01,-7.650372e-05,-2.137644e-09,2.999353e+01,1.976112e+01,1.023241e+01,3.101071e+01,1.714372e+02
6.906009e+05,7.993066e+00,8.040886e+03,9.306581e-02,9.095800e-01,9.096516e-01,-7.652509e-05,-2.137644e-09,2.999340e+01,1.976099e+01,1.023241e+01,3.101059e+01,1.714352e+02
6.906109e+05,7.993182e+00,8.050887e+03,9.318157e-02,9.095792e-01,9.096516e-01,-7.654647e-05,-2.137644e-09,2.999328e+01,1.976086e+01,1.023241e+01,3.101048e+01,1.714332e+02
6.906209e+05,7.993297e+00,8.060889e+03,9.329732e-02,9.095784e-01,9.096515e-01,-7.656785e-05,-2.137644e-09,2.999315e+01,1.976074e+01,1.023241e+01,3.101036e+01,1.714312e+02
6.906309e+05,7.993413e+00,8.070890e+03,9.341307e-02,9.095776e-01,9.096515e-01,-7.658923e-05,-2.137644e-09,2.999302e+01,1.976061e+01,1.023241e+01,3.101024e+01,1.714292e+02
6.906409e+05,7.993529e+00,8.080891e+03,9.352883e-02,9.095767e-01,9.096515e-01,-7.661061e-05,-2.137644e-09,2.999290e+01,1.976048e+01,1.023241e+01,3.101013e+01,1.714272e+02
6.906509e+05,7.993645e+00,8.090892e+03,9.364458e-02,9.095759e-01,9.096515e-01,-7.663199e-05,-2.137644e-09,2.999277e+01,1.976035e+01,1.023241e+01,3.101001e+01,1.714252e+02
6.906609e+05,7.993760e+00,8.100893e+03,9.376034e-02,9.095751e-01,9.096515e-01,-7.665337e-05,-2.137644e-09,2.999264e+01,1.976023e+01,1.023241e+01,3.100989e+01,1.714232e+02
6.906709e+05,7.993876e+00,8.110894e+03,9.387609e-02,9.095742e-01,9.096514e-01,-7.667475e-05,-2.137644e-09,2.999251e+01,1.976010e+01,1.023241e+01,3.100978e+01,1.714212e+02
6.906809e+05,7.993992e+00,8.120895e+03,9.399184e-02,9.095734e-01,9.096514e-01,-7.669612e-05,-2.137644e-09,2.999239e+01,1.975997e+01,1.023241e+01,3.100966e+01,1.714192e+02
6.906909e+05,7.994108e+00,8.130896e+03,9.410760e-02,9.095726e-01,9.096514e-01,-7.671750e-05,-2.137644e-09,2.999226e+01,1.975985e+01,1.023241e+01,3.100954e+01,1.714172e+02
6.907009e+05,7.994223e+00,8.140897e+03,9.422335e-02,9.095717e-01,9.096514e-01,-7.673888e-05,-2.137644e-09,2.999213e+01,1.975972e+01,1.023241e+01,3.100943e+01,1.714152e+02
6.907109e+05,7.994339e+00,8.150898e+03,9.433910e-02,9.095709e-01,9.096514e-01,-7.676026e-05,-2.137644e-09,2.999201e+01,1.975959e+01,1.023241e+01,3.100931e+01,1.714132e+02
6.907209e+05,7.994455e+00,8.160900e+03,9.445486e-02,9.095701e-01,9.096513e-01,-7.678164e-05,-2.137644e-09,2.999188e+01,1.975947e+01,1.023241e+01,3.100919e+01,1.714112e+02
6.907309e+05,7.994571e+00,8.170901e+03,9.457061e-02,9.095692e-01,9.096513e-01,-7.680302e-05,-2.137644e-09,2.999175e+01,1.975934e+01,1.023241e+01,3.100908e+01,1.714092e+02
6.907409e+05,7.994686e+00,8.180902e+03,9.468636e-02,9.095684e-01,9.096513e-01,-7.682440e-05,-2.137644e-09,2.999163e+01,1.975921e+01,1.023241e+01,3.100896e+01,1.714072e+02
6.907509e+05,7.994802e+00,8.190903e+03,9.480212e-02,9.095676e-01,9.096513e-01,-7.684578e-05,-2.137645e-09,2.999150e+01,1.975909e+01,1.023241e+01,3.100884e+01,1.714051e+02
6.907609e+05,7.994918e+00,8.200904e+03,9.491787e-02,9.095667e-01,9.096513e-01,-7.686715e-05,-2.137645e-09,2.999137e+01,1.975896e+01,1.023241e+01,3.100873e+01,1.714031e+02
6.907709e+05,7.995034e+00,8.210905e+03,9.503362e-02,9.095659e-01,9.096512e-01,-7.688853e-05,-2.137645e-09,2.999125e+01,1.975883e+01,1.023241e+01,3.100861e+01,1.714011e+02
6.907809e+05,7.995149e+00,8.220906e+03,9.514938e-02,9.095657e-01,9.096512e-01,-7.690991e-05,-2.137645e-09,2.999129e+01,1.975870e+01,1.023258e+01,3.100867e+01,1.714055e+02
6.907909e+05,7.995265e+00,8.230907e+03,9.526513e-02,9.095664e-01,9.096512e-01,-7.693129e-05,-2.137645e-09,2.999156e+01,1.975858e+01,1.023298e+01,3.100898e+01,1.714185e+02
6.908009e+05,7.995381e+00,8.240908e+03,9.538088e-02,9.095670e-01,9.096512e-01,-7.695267e-05,-2.137645e-09,2.999184e+01,1.975845e+01,1.023338e+01,3.100928e+01,1.714315e+02
6.908109e+05,7.995497e+00,8.250909e+03,9.549664e-02,9.095677e-01,9.096512e-01,-7.697405e-05,-2.137645e-09,2.999211e+01,1.975833e+01,1.023378e+01,3.100959e+01,1.714445e+02
6.908209e+05,7.995612e+00,8.260911e+03,9.561239e-02,9.095683e-01,9.096511e-01,-7.699543e-05,-2.137645e-09,2.999238e+01,1.975820e+01,1.023418e+01,3.100989e+01,1.714575e+02
6.908309e+05,7.995728e+00,8.270912e+03,9.572814e-02,9.095690e-01,9.096511e-01,-7.701681e-05,-2.137645e-09,2.999266e+01,1.975807e+01,1.023458e+01,3.101020e+01,1.714705e+02
6.908409e+05,7.995844e+00,8.280913e+03,9.584390e-02,9.095696e-01,9.096511e-01,-7.703819e-05,-2.137645e-09,2.999293e+01,1.975795e+01,1.023498e+01,3.101050e+01,1.714834e+02
6.908509e+05,7.995960e+00,8.290914e+03,9.595965e-02,9.095703e-01,9.096511e-01,-7.705956e-05,-2.137645e-09,2.999320e+01,1.975782e+01,1.023538e+01,3.101081e+01,1.714964e+02
6.908609e+05,7.996075e+00,8.300915e+03,9.607541e-02,9.095710e-01,9.096511e-01,-7.708094e-05,-2.137645e-09,2.999348e+01,1.975770e+01,1.023578e+01,3.101111e+01,1.715094e+02
6.908709e+05,7.996191e+00,8.310916e+03,9.619116e-02,9.095716e-01,9.096510e-01,-7.710232e-05,-2.137645e-09,2.999375e+01,1.975757e+01,1.023618e+01,3.101142e+01,1.715224e+02
6.908809e+05,7.996307e+00,8.320917e+03,9.630691e-02,9.095723e-01,9.096510e-01,-7.712370e-05,-2.137645e-09,2.999402e+01,1.975744e+01,1.023658e+01,3.101172e+01,1.715354e+02
6.908909e+05,7.996423e+00,8.330918e+03,9.642267e-02,9.095729e-01,9.096510e-01,-7.714508e-05,-2.137645e-09,2.999430e+01,1.975732e+01,1.023698e+01,3.101203e+01,1.715484e+02
6.909009e+05,7.996538e+00,8.340919e+03,9.653842e-02,9.095736e-01,9.096510e-01,-7.716646e-05,-2.137645e-09,2.999457e+01,1.975719e+01,1.023738e+01,3.101233e+01,1.715613e+02
6.909109e+05,7.996654e+00,8.350921e+03,9.665417e-02,9.095743e-01,9.096510e-01,-7.718784e-05,-2.137645e-09,2.999484e+01,1.975707e+01,1.023778e+01,3.101264e+01,1.715743e+02
6.909209e+05,7.996770e+00,8.360922e+03,9.676993e-02,9.095749e-01,9.096510e-01,-7.720922e-05,-2.137645e-09,2.999512e+01,1.975694e+01,1.023818e+01,3.101294e+01,1.715873e+02
6.909309e+05,7.996886e+00,8.370923e+03,9.688568e-02,9.095756e-01,9.096509e-01,-7.723059e-05,-2.137645e-09,2.999539e+01,1.975681e+01,1.023858e+01,3.101325e+01,1.716003e+02
6.909409e+05,7.997001e+00,8.380924e+03,9.700143e-02,9.095762e-01,9.096509e-01,-7.725197e-05,-2.137645e-09,2.999566e+01,1.975669e+01,1.023898e+01,3.101355e+01,1.716133e+02
6.909509e+05,7.997117e+00,8.390925e+03,9.711719e-02,9.095769e-01,9.096509e-01,-7.727335e-05,-2.137645e-09,2.999594e+01,1.975656e+01,1.023938e+01,3.101386e+01,1.716263e+02
6.909609e+05,7.997233e+00,8.400926e+03,9.723294e-02,9.095775e-01,9.096509e-01,-7.729473e-05,-2.137645e-09,2.999621e+01,1.975644e+01,1.023978e+01,3.101416e+01,1.716392e+02
6.909709e+05,7.997349e+00,8.410927e+03,9.734869e-02,9.095782e-01,9.096509e-01,-7.731611e-05,-2.137646e-09,2.999648e+01,1.975631e+01,1.024017e+01,3.101447e+01,1.716522e+02
6.909809e+05,7.997464e+00,8.420928e+03,9.746445e-02,9.095789e-01,9.096508e-01,-7.733749e-05,-2.137646e-09,2.999676e+01,1.975618e+01,1.024057e+01,3.101477e+01,1.716652e+02
6.909909e+05,7.997580e+00,8.430929e+03,9.758020e-02,9.095795e-01,9.096508e-01,-7.735887e-05,-2.137646e-09,2.999703e+01,1.975606e+01,1.024097e+01,3.101508e+01,1.716782e+02
6.910009e+05,7.997696e+00,8.440930e+03,9.769595e-02,9.095802e-01,9.096508e-01,-7.738025e-05,-2.137646e-09,2.999730e+01,1.975593e+01,1.024137e+01,3.101538e+01,1.716912e+02
6.910109e+05,7.997812e+00,8.450932e+03,9.781171e-02,9.095808e-01,9.096508e-01,-7.740162e-05,-2.137646e-09,2.999758e+01,1.975581e+01,1.024177e+01,3.101569e+01,1.717042e+02
6.910209e+05,7.997927e+00,8.460933e+03,9.792746e-02,9.095815e-01,9.096508e-01,-7.742300e-05,-2.137646e-09,2.999785e+01,1.975568e+01,1.024217e+01,3.101599e+01,1.717171e+02
6.910309e+05,7.998043e+00,8.470934e+03,9.804321e-02,9.095821e-01,9.096507e-01,-7.744438e-05,-2.137646e-09,2.999813e+01,1.975555e+01,1.024257e+01,3.101630e+01,1.717301e+02
6.910409e+05,7.998159e+00,8.480935e+03,9.815897e-02,9.095828e-01,9.096507e-01,-7.746576e-05,-2.137646e-09,2.999840e+01,1.975543e+01,1.024297e+01,3.101660e+01,1.717431e+02
6.910509e+05,7.998275e+00,8.490936e+03,9.827472e-02,9.095835e-01,9.096507e-01,-7.748714e-05,-2.137646e-09,2.999867e+01,1.975530e+01,1.024337e+01,3.101691e+01,1.717561e+02
6.910609e+05,7.998390e+00,8.500937e+03,9.839048e-02,9.095841e-01,9.096507e-01,-7.750852e-05,-2.137646e-09,2.999895e+01,1.975518e+01,1.024377e+01,3.101721e+01,1.717691e+02
6.910709e+05,7.998506e+00,8.510938e+03,9.850623e-02,9.095848e-01,9.096507e-01,-7.752990e-05,-2.137646e-09,2.999922e+01,1.975505e+01,1.024417e+01,3.101752e+01,1.717821e+02
6.910809e+05,7.998622e+00,8.520939e+03,9.862198e-02,9.095854e-01,9.096506e-01,-7.755128e-05,-2.137646e-09,2.999949e+01,1.975492e+01,1.024457e+01,3.101782e+01,1.717950e+02
6.910909e+05,7.998738e+00,8.530940e+03,9.873774e-02,9.095861e-01,9.096506e-01,-7.757266e-05,-2.137646e-09,2.999977e+01,1.975480e+01,1.024497e+01,3.101813e+01,1.718080e+02
6.911009e+05,7.998853e+00,8.540941e+03,9.885349e-02,9.095868e-01,9.096506e-01,-7.759403e-05,-2.137646e-09,3.000004e+01,1.975467e+01,1.024537e+01,3.101843e+01,1.718210e+02
6.911109e+05,7.998969e+00,8.550943e+03,9.896924e-02,9.095874e-01,9.096506e-01,-7.761541e-05,-2.137646e-09,3.000031e+01,1.975455e+01,1.024577e+01,3.101874e+01,1.718340e+02
6.911209e+05,7.999085e+00,8.560944e+03,9.908500e-02,9.095881e-01,9.096506e-01,-7.763679e-05,-2.137646e-09,3.000059e+01,1.975442e+01,1.024617e+01,3.101904e+01,1.718470e+02
6.911309e+05,7.999201e+00,8.570945e+03,9.920075e-02,9.095887e-01,9.096505e-01,-7.765817e-05,-2.137646e-09,3.000086e+01,1.975429e+01,1.024657e+01,3.101935e+01,1.718600e+02
6.911409e+05,7.999317e+00,8.580946e+03,9.931650e-02,9.095894e-01,9.096505e-01,-7.767955e-05,-2.137646e-09,3.000113e+01,1.975417e+01,1.024697e+01,3.101965e+01,1.718729e+02
6.911509e+05,7.999432e+00,8.590947e+03,9.943226e-02,9.095900e-01,9.096505e-01,-7.770093e-05,-2.137646e-09,3.000141e+01,1.975404e+01,1.024737e+01,3.101996e+01,1.718859e+02
6.911609e+05,7.999548e+00,8.600948e+03,9.954801e-02,9.095907e-01,9.096505e-01,-7.772231e-05,-2.137646e-09,3.000168e+01,1.975392e+01,1.024776e+01,3.102026e+01,1.718989e+02
6.911709e+05,7.999664e+00,8.610949e+03,9.966376e-02,9.095914e-01,9.096505e-01,-7.774369e-05,-2.137646e-09,3.000195e+01,1.975379e+01,1.024816e+01,3.102057e+01,1.719119e+02
6.911810e+05,7.999780e+00,8.620950e+03,9.977952e-02,9.095920e-01,9.096504e-01,-7.776506e-05,-2.137646e-09,3.000223e+01,1.975366e+01,1.024856e+01,3.102087e+01,1.719249e+02
6.911910e+05,7.999895e+00,8.630951e+03,9.989527e-02,9.095927e-01,9.096504e-01,-7.778644e-05,-2.137647e-09,3.000250e+01,1.975354e+01,1.024896e+01,3.102118e+01,1.719379e+02
6.912010e+05,8.000011e+00,8.640952e+03,1.000110e-01,9.095933e-01,9.096504e-01,-7.780782e-05,-2.137647e-09,3.000277e+01,1.975341e+01,1.024936e+01,3.102148e+01,1.719508e+02
6.912110e+05,8.000127e+00,8.650954e+03,1.001268e-01,9.095940e-01,9.096504e-01,-7.782920e-05,-2.137647e-09,3.000305e+01,1.975328e+01,1.024976e+01,3.102179e+01,1.719638e+02
6.912210e+05,8.000243e+00,8.660955e+03,1.002425e-01,9.095947e-01,9.096504e-01,-7.785058e-05,-2.137647e-09,3.000332e+01,1.975316e+01,1.025016e+01,3.102209e+01,1.719768e+02
6.912310e+05,8.000358e+00,8.670956e+03,1.003583e-01,9.095953e-01,9.096503e-01,-7.787196e-05,-2.137647e-09,3.000359e+01,1.975303e+01,1.025056e+01,3.102240e+01,1.719898e+02
6.912410e+05,8.000474e+00,8.680957e+03,1.004740e-01,9.095960e-01,9.096503e-01,-7.789334e-05,-2.137647e-09,3.000387e+01,1.975291e+01,1.025096e+01,3.102270e+01,1.720028e+02
6.912510e+05,8.000590e+00,8.690958e+03,1.005898e-01,9.095966e-01,9.096503e-01,-7.791472e-05,-2.137647e-09,3.000414e+01,1.975278e+01,1.025136e+01,3.102301e+01,1.720158e+02
6.912610e+05,8.000706e+00,8.700959e+03,1.007055e-01,9.095973e-01,9.096503e-01,-7.793610e-05,-2.137647e-09,3.000441e+01,1.975265e+01,1.025176e+01,3.102331e+01,1.720287e+02
6.912710e+05,8.000821e+00,8.710960e+03,1.008213e-01,9.095979e-01,9.096503e-01,-7.795747e-05,-2.137647e-09,3.000469e+01,1.975253e+01,1.025216e+01,3.102362e+01,1.720417e+02
6.912810e+05,8.000937e+00,8.720961e+03,1.009371e-01,9.095986e-01,9.096503e-01,-7.797885e-05,-2.137647e-09,3.000496e+01,1.975240e+01,1.025256e+01,3.102392e+01,1.720547e+02
6.912910e+05,8.001053e+00,8.730962e+03,1.010528e-01,9.095993e-01,9.096502e-01,-7.800023e-05,-2.137647e-09,3.000523e+01,1.975228e+01,1.025296e+01,3.102423e+01,1.720677e+02
6.913010e+05,8.001169e+00,8.740964e+03,1.011686e-01,9.095999e-01,9.096502e-01,-7.802161e-05,-2.137647e-09,3.000551e+01,1.975215e+01,1.025336e+01,3.102453e+01,1.720807e+02
6.913110e+05,8.001284e+00,8.750965e+03,1.012843e-01,9.096006e-01,9.096502e-01,-7.804299e-05,-2.137647e-09,3.000578e+01,1.975202e+01,1.025376e+01,3.102484e+01,1.720937e+02
6.913210e+05,8.001400e+00,8.760966e+03,1.014001e-01,9.096012e-01,9.096502e-01,-7.806437e-05,-2.137647e-09,3.000606e+01,1.975190e+01,1.025416e+01,3.102514e+01,1.721067e+02
6.913310e+05,8.001516e+00,8.770967e+03,1.015158e-01,9.096019e-01,9.096502e-01,-7.808575e-05,-2.137647e-09,3.000633e+01,1.975177e+01,1.025456e+01,3.102545e+01,1.721196e+02
6.913410e+05,8.001632e+00,8.780968e+03,1.016316e-01,9.096026e-01,9.096501e-01,-7.810713e-05,-2.137647e-09,3.000660e+01,1.975165e+01,1.025496e+01,3.102575e+01,1.721326e+02
6.913510e+05,8.001747e+00,8.790969e+03,1.017473e-01,9.096032e-01,9.096501e-01,-7.812850e-05,-2.137647e-09,3.000688e+01,1.975152e+01,1.025536e+01,3.102606e+01,1.721456e+02
6.913610e+05,8.001863e+00,8.800970e+03,1.018631e-01,9.096039e-01,9.096501e-01,-7.814988e-05,-2.137647e-09,3.000715e+01,1.975139e+01,1.025575e+01,3.102636e+01,1.721586e+02
6.913710e+05,8.001979e+00,8.810971e+03,1.019788e-01,9.096045e-01,9.096501e-01,-7.817126e-05,-2.137647e-09,3.000742e+01,1.975127e+01,1.025615e+01,3.102667e+01,1.721716e+02
6.913810e+05,8.002095e+00,8.820972e+03,1.020946e-01,9.096052e-01,9.096501e-01,-7.819264e-05,-2.137647e-09,3.000770e+01,1.975114e+01,1.025655e+01,3.102697e+01,1.721846e+02
6.913910e+05,8.002210e+00,8.830973e+03,1.022103e-01,9.096058e-01,9.096500e-01,-7.821402e-05,-2.137647e-09,3.000797e+01,1.975102e+01,1.025695e+01,3.102728e+01,1.721975e+02
6.914010e+05,8.002326e+00,8.840975e+03,1.023261e-01,9.096065e-01,9.096500e-01,-7.823540e-05,-2.137647e-09,3.000824e+01,1.975089e+01,1.025735e+01,3.102758e+01,1.722105e+02
6.914110e+05,8.002442e+00,8.850976e+03,1.024418e-01,9.096072e-01,9.096500e-01,-7.825678e-05,-2.137648e-09,3.000852e+01,1.975076e+01,1.025775e+01,3.102789e+01,1.722235e+02
6.914210e+05,8.002558e+00,8.860977e+03,1.025576e-01,9.096078e-01,9.096500e-01,-7.827816e-05,-2.137648e-09,3.000879e+01,1.975064e+01,1.025815e+01,3.102819e+01,1.722365e+02
6.914310e+05,8.002673e+00,8.870978e+03,1.026734e-01,9.096085e-01,9.096500e-01,-7.829954e-05,-2.137648e-09,3.000906e+01,1.975051e+01,1.025855e+01,3.102850e+01,1.722495e+02
6.914410e+05,8.002789e+00,8.880979e+03,1.027891e-01,9.096091e-01,9.096499e-01,-7.832091e-05,-2.137648e-09,3.000934e+01,1.975039e+01,1.025895e+01,3.102880e+01,1.722625e+02
6.914510e+05,8.002905e+00,8.890980e+03,1.029049e-01,9.096098e-01,9.096499e-01,-7.834229e-05,-2.137648e-09,3.000961e+01,1.975026e+01,1.025935e+01,3.102911e+01,1.722754e+02
6.914610e+05,8.003021e+00,8.900981e+03,1.030206e-01,9.096105e-01,9.096499e-01,-7.836367e-05,-2.137648e-09,3.000988e+01,1.975013e+01,1.025975e+01,3.102941e+01,1.722884e+02
6.914710e+05,8.003136e+00,8.910982e+03,1.031364e-01,9.096111e-01,9.096499e-01,-7.838505e-05,-2.137648e-09,3.001016e+01,1.975001e+01,1.026015e+01,3.102972e+01,1.723014e+02
6.914810e+05,8.003252e+00,8.920983e+03,1.032521e-01,9.096118e-01,9.096499e-01,-7.840643e-05,-2.137648e-09,3.001043e+01,1.974988e+01,1.026055e+01,3.103002e+01,1.723144e+02
6.914910e+05,8.003368e+00,8.930984e+03,1.033679e-01,9.096124e-01,9.096498e-01,-7.842781e-05,-2.137648e-09,3.001070e+01,1.974976e+01,1.026095e+01,3.103033e+01,1.723274e+02
6.915010e+05,8.003484e+00,8.940986e+03,1.034836e-01,9.096131e-01,9.096498e-01,-7.844919e-05,-2.137648e-09,3.001098e+01,1.974963e+01,1.026135e+01,3.103063e+01,1.723404e+02
6.915110e+05,8.003599e+00,8.950987e+03,1.035994e-01,9.096137e-01,9.096498e-01,-7.847057e-05,-2.137648e-09,3.001125e+01,1.974950e+01,1.026175e+01,3.103094e+01,1.723533e+02
6.915210e+05,8.003715e+00,8.960988e+03,1.037151e-01,9.096144e-01,9.096498e-01,-7.849194e-05,-2.137648e-09,3.001152e+01,1.974938e+01,1.026215e+01,3.103124e+01,1.723663e+02
6.915310e+05,8.003831e+00,8.970989e+03,1.038309e-01,9.096151e-01,9.096498e-01,-7.851332e-05,-2.137648e-09,3.001180e+01,1.974925e+01,1.026255e+01,3.103155e+01,1.723793e+02
6.915410e+05,8.003947e+00,8.980990e+03,1.039466e-01,9.096157e-01,9.096497e-01,-7.853470e-05,-2.137648e-09,3.001207e+01,1.974913e+01,1.026295e+01,3.103185e+01,1.723923e+02
6.915510e+05,8.004062e+00,8.990991e+03,1.040624e-01,9.096164e-01,9.096497e-01,-7.855608e-05,-2.137648e-09,3.001234e+01,1.974900e+01,1.026335e+01,3.103216e+01,1.724053e+02
6.915610e+05,8.004178e+00,9.000992e+03,1.041782e-01,9.096170e-01,9.096497e-01,-7.857746e-05,-2.137648e-09,3.001262e+01,1.974887e+01,1.026374e+01,3.103246e+01,1.724183e+02
6.915710e+05,8.004294e+00,9.010993e+03,1.042939e-01,9.096177e-01,9.096497e-01,-7.859884e-05,-2.137648e-09,3.001289e+01,1.974875e+01,1.026414e+01,3.103277e+01,1.724312e+02
6.915810e+05,8.004410e+00,9.020994e+03,1.044097e-01,9.096183e-01,9.096497e-01,-7.862022e-05,-2.137648e-09,3.001316e+01,1.974862e+01,1.026454e+01,3.103307e+01,1.724442e+02
6.915910e+05,8.004525e+00,9.030995e+03,1.045254e-01,9.096190e-01,9.096496e-01,-7.864160e-05,-2.137648e-09,3.001344e+01,1.974850e+01,1.026494e+01,3.103338e+01,1.724572e+02
6.916010e+05,8.004641e+00,9.040997e+03,1.046412e-01,9.096197e-01,9.096496e-01,-7.866298e-05,-2.137648e-09,3.001371e+01,1.974837e+01,1.026534e+01,3.103368e+01,1.724702e+02
6.916110e+05,8.004757e+00,9.050998e+03,1.047569e-01,9.096203e-01,9.096496e-01,-7.868435e-05,-2.137648e-09,3.001399e+01,1.974824e+01,1.026574e+01,3.103399e+01,1.724832e+02
6.916210e+05,8.004873e+00,9.060999e+03,1.048727e-01,9.096210e-01,9.096496e-01,-7.870573e-05,-2.137648e-09,3.001426e+01,1.974812e+01,1.026614e+01,3.103429e+01,1.724962e+02
6.916310e+05,8.004988e+00,9.071000e+03,1.049884e-01,9.096216e-01,9.096496e-01,-7.872711e-05,-2.137649e-09,3.001453e+01,1.974799e+01,1.026654e+01,3.103460e+01,1.725091e+02
6.916410e+05,8.005104e+00,9.081001e+03,1.051042e-01,9.096223e-01,9.096496e-01,-7.874849e-05,-2.137649e-09,3.001481e+01,1.974786e+01,1.026694e+01,3.103490e+01,1.725221e+02
6.916510e+05,8.005220e+00,9.091002e+03,1.052199e-01,9.096230e-01,9.096495e-01,-7.876987e-05,-2.137649e-09,3.001508e+01,1.974774e+01,1.026734e+01,3.103521e+01,1.725351e+02
6.916610e+05,8.005336e+00,9.101003e+03,1.053357e-01,9.096236e-01,9.096495e-01,-7.879125e-05,-2.137649e-09,3.001535e+01,1.974761e+01,1.026774e+01,3.103551e+01,1.725481e+02
6.916710e+05,8.005451e+00,9.111004e+03,1.054514e-01,9.096243e-01,9.096495e-01,-7.881263e-05,-2.137649e-09,3.001563e+01,1.974749e+01,1.026814e+01,3.103582e+01,1.725611e+02
6.916810e+05,8.005567e+00,9.121005e+03,1.055672e-01,9.096249e-01,9.096495e-01,-7.883401e-05,-2.137649e-09,3.001590e+01,1.974736e+01,1.026854e+01,3.103612e+01,1.725741e+02
6.916910e+05,8.005683e+00,9.131007e+03,1.056829e-01,9.096256e-01,9.096495e-01,-7.885539e-05,-2.137649e-09,3.001617e+01,1.974723e+01,1.026894e+01,3.103643e+01,1.725870e+02
6.917010e+05,8.005799e+00,9.141008e+03,1.057987e-01,9.096262e-01,9.096494e-01,-7.887676e-05,-2.137649e-09,3.001645e+01,1.974711e+01,1.026934e+01,3.103673e+01,1.726000e+02
6.917110e+05,8.005914e+00,9.151009e+03,1.059145e-01,9.096269e-01,9.096494e-01,-7.889814e-05,-2.137649e-09,3.001672e+01,1.974698e+01,1.026974e+01,3.103704e+01,1.726130e+02
6.917210e+05,8.006030e+00,9.161010e+03,1.060302e-01,9.096276e-01,9.096494e-01,-7.891952e-05,-2.137649e-09,3.001699e+01,1.974686e+01,1.027014e+01,3.103734e+01,1.726260e+02
6.917310e+05,8.006146e+00,9.171011e+03,1.061460e-01,9.096282e-01,9.096494e-01,-7.894090e-05,-2.137649e-09,3.001727e+01,1.974673e+01,1.027054e+01,3.103765e+01,1.726390e+02
6.917410e+05,8.006262e+00,9.181012e+03,1.062617e-01,9.096289e-01,9.096494e-01,-7.896228e-05,-2.137649e-09,3.001754e+01,1.974660e+01,1.027094e+01,3.103795e+01,1.726520e+02
6.917510e+05,8.006377e+00,9.191013e+03,1.063775e-01,9.096295e-01,9.096493e-01,-7.898366e-05,-2.137649e-09,3.001781e+01,1.974648e+01,1.027134e+01,3.103826e+01,1.726649e+02
6.917610e+05,8.006493e+00,9.201014e+03,1.064932e-01,9.096302e-01,9.096493e-01,-7.900504e-05,-2.137649e-09,3.001809e+01,1.974635e+01,1.027173e+01,3.103856e+01,1.726779e+02
6.917710e+05,8.006609e+00,9.211015e+03,1.066090e-01,9.096309e-01,9.096493e-01,-7.902642e-05,-2.137649e-09,3.001836e+01,1.974623e+01,1.027213e+01,3.103887e+01,1.726909e+02
6.917810e+05,8.006725e+00,9.221016e+03,1.067247e-01,9.096316e-01,9.096493e-01,-7.904779e-05,-2.137649e-09,3.001843e+01,1.974609e+01,1.027234e+01,3.103895e+01,1.726994e+02
6.917910e+05,8.006840e+00,9.231018e+03,1.068405e-01,9.096325e-01,9.096493e-01,-7.906917e-05,-2.137649e-09,3.001803e+01,1.974595e+01,1.027209e+01,3.103851e+01,1.726974e+02
6.918010e+05,8.006956e+00,9.241019e+03,1.069562e-01,9.096334e-01,9.096492e-01,-7.909055e-05,-2.137649e-09,3.001763e+01,1.974580e+01,1.027183e+01,3.103808e+01,1.726954e+02
6.918110e+05,8.007072e+00,9.251020e+03,1.070720e-01,9.096343e-01,9.096492e-01,-7.911193e-05,-2.137649e-09,3.001723e+01,1.974565e+01,1.027158e+01,3.103764e+01,1.726934e+02
6.918210e+05,8.007188e+00,9.261021e+03,1.071877e-01,9.096352e-01,9.096492e-01,-7.913331e-05,-2.137649e-09,3.001683e+01,1.974550e+01,1.027133e+01,3.103720e+01,1.726914e+02
6.918310e+05,8.007303e+00,9.271022e+03,1.073035e-01,9.096361e-01,9.096492e-01,-7.915469e-05,-2.137649e-09,3.001643e+01,1.974535e+01,1.027107e+01,3.103676e+01,1.726894e+02
6.918410e+05,8.007419e+00,9.281023e+03,1.074192e-01,9.096370e-01,9.096492e-01,-7.917607e-05,-2.137649e-09,3.001603e+01,1.974521e+01,1.027082e+01,3.103633e+01,1.726874e+02
6.918510e+05,8.007535e+00,9.291024e+03,1.075350e-01,9.096379e-01,9.096491e-01,-7.919745e-05,-2.137650e-09,3.001563e+01,1.974506e+01,1.027057e+01,3.103589e+01,1.726854e+02
