Repository: brandonlampe/CS_Data

# Repository for Crushed Salt Data
**Grant No: 456417**

This is a work in progress!

## Repository Content

### Directory Names
A uniform namining structure still in progress, but in general directories are named according to the following:
 - Names contain no spaces, a single underscore "_" will be used as a file name seperator.
 - Files are for the Crushed Salt Project (CSP); therefore, the first three charaters of each file are "CSP".
 - Folders are organized by which frame the test was performed on i.e., A2 or A3.
 - The fifth and sixth charaters of each file name will therefore be "A" followed by the frame number.

File: UNM_WP_HY_175_11/STAGE05/CREEP_FIT/175_11_STAGE05_CREEP_OUT.csv (part 7 of 39)
Analysis by Brandon Lampe, performed on: 2016/08/19 14:37:32
Experimental results below begin at: 2016/08/18 11:48:51
Duration (sec),Duration (day),Elapsed Time (sec),Elapsed Time (day),Interpolated Fractional Density,Fit to Fractional Density,Fit to Volume Strain,Fit to Volume Strain Rate (1/sec),Confining Pressure (MPa),Pore Pressure (MPa),Terzaghi Pressure (MPa),Solid Pressure (MPa),Temperature (C))
6.965215e+05,8.061592e+00,1.396154e+04,1.615919e-01,9.097596e-01,9.096401e-01,-8.918142e-05,-2.137671e-09,3.000203e+01,1.968866e+01,1.031337e+01,3.102503e+01,1.706512e+02
6.965315e+05,8.061708e+00,1.397154e+04,1.617076e-01,9.097611e-01,9.096400e-01,-8.920280e-05,-2.137671e-09,3.000243e+01,1.968860e+01,1.031384e+01,3.102546e+01,1.706492e+02
6.965415e+05,8.061823e+00,1.398154e+04,1.618234e-01,9.097626e-01,9.096400e-01,-8.922418e-05,-2.137671e-09,3.000283e+01,1.968853e+01,1.031430e+01,3.102588e+01,1.706472e+02
6.965515e+05,8.061939e+00,1.399154e+04,1.619391e-01,9.097641e-01,9.096400e-01,-8.924556e-05,-2.137671e-09,3.000323e+01,1.968847e+01,1.031476e+01,3.102631e+01,1.706452e+02
6.965615e+05,8.062055e+00,1.400154e+04,1.620549e-01,9.097656e-01,9.096400e-01,-8.926694e-05,-2.137671e-09,3.000363e+01,1.968841e+01,1.031522e+01,3.102674e+01,1.706432e+02
6.965715e+05,8.062171e+00,1.401154e+04,1.621707e-01,9.097671e-01,9.096400e-01,-8.928832e-05,-2.137671e-09,3.000403e+01,1.968834e+01,1.031569e+01,3.102716e+01,1.706412e+02
6.965815e+05,8.062286e+00,1.402155e+04,1.622864e-01,9.097686e-01,9.096399e-01,-8.930969e-05,-2.137671e-09,3.000443e+01,1.968828e+01,1.031615e+01,3.102759e+01,1.706392e+02
6.965915e+05,8.062402e+00,1.403155e+04,1.624022e-01,9.097701e-01,9.096399e-01,-8.933107e-05,-2.137671e-09,3.000483e+01,1.968822e+01,1.031661e+01,3.102802e+01,1.706372e+02
6.966015e+05,8.062518e+00,1.404155e+04,1.625179e-01,9.097716e-01,9.096399e-01,-8.935245e-05,-2.137671e-09,3.000523e+01,1.968815e+01,1.031708e+01,3.102845e+01,1.706352e+02
6.966115e+05,8.062634e+00,1.405155e+04,1.626337e-01,9.097730e-01,9.096399e-01,-8.937383e-05,-2.137671e-09,3.000563e+01,1.968809e+01,1.031754e+01,3.102887e+01,1.706332e+02
6.966215e+05,8.062749e+00,1.406155e+04,1.627494e-01,9.097745e-01,9.096399e-01,-8.939521e-05,-2.137671e-09,3.000603e+01,1.968803e+01,1.031800e+01,3.102930e+01,1.706312e+02
6.966316e+05,8.062865e+00,1.407155e+04,1.628652e-01,9.097760e-01,9.096398e-01,-8.941659e-05,-2.137671e-09,3.000643e+01,1.968796e+01,1.031846e+01,3.102973e+01,1.706292e+02
6.966416e+05,8.062981e+00,1.408155e+04,1.629809e-01,9.097775e-01,9.096398e-01,-8.943797e-05,-2.137671e-09,3.000683e+01,1.968790e+01,1.031893e+01,3.103015e+01,1.706272e+02
6.966516e+05,8.063097e+00,1.409155e+04,1.630967e-01,9.097790e-01,9.096398e-01,-8.945935e-05,-2.137671e-09,3.000723e+01,1.968784e+01,1.031939e+01,3.103058e+01,1.706253e+02
6.966616e+05,8.063212e+00,1.410155e+04,1.632124e-01,9.097805e-01,9.096398e-01,-8.948073e-05,-2.137672e-09,3.000763e+01,1.968777e+01,1.031985e+01,3.103101e+01,1.706233e+02
6.966716e+05,8.063328e+00,1.411156e+04,1.633282e-01,9.097820e-01,9.096398e-01,-8.950211e-05,-2.137672e-09,3.000802e+01,1.968771e+01,1.032032e+01,3.103143e+01,1.706213e+02
6.966816e+05,8.063444e+00,1.412156e+04,1.634439e-01,9.097835e-01,9.096397e-01,-8.952349e-05,-2.137672e-09,3.000842e+01,1.968765e+01,1.032078e+01,3.103186e+01,1.706193e+02
6.966916e+05,8.063560e+00,1.413156e+04,1.635597e-01,9.097850e-01,9.096397e-01,-8.954486e-05,-2.137672e-09,3.000882e+01,1.968758e+01,1.032124e+01,3.103229e+01,1.706173e+02
6.967016e+05,8.063675e+00,1.414156e+04,1.636754e-01,9.097864e-01,9.096397e-01,-8.956624e-05,-2.137672e-09,3.000922e+01,1.968752e+01,1.032170e+01,3.103271e+01,1.706153e+02
6.967116e+05,8.063791e+00,1.415156e+04,1.637912e-01,9.097879e-01,9.096397e-01,-8.958762e-05,-2.137672e-09,3.000962e+01,1.968746e+01,1.032217e+01,3.103314e+01,1.706133e+02
6.967216e+05,8.063907e+00,1.416156e+04,1.639070e-01,9.097894e-01,9.096397e-01,-8.960900e-05,-2.137672e-09,3.001002e+01,1.968739e+01,1.032263e+01,3.103357e+01,1.706113e+02
6.967316e+05,8.064023e+00,1.417156e+04,1.640227e-01,9.097909e-01,9.096397e-01,-8.963038e-05,-2.137672e-09,3.001042e+01,1.968733e+01,1.032309e+01,3.103399e+01,1.706093e+02
6.967416e+05,8.064138e+00,1.418156e+04,1.641385e-01,9.097924e-01,9.096396e-01,-8.965176e-05,-2.137672e-09,3.001082e+01,1.968727e+01,1.032356e+01,3.103442e+01,1.706073e+02
6.967516e+05,8.064254e+00,1.419156e+04,1.642542e-01,9.097939e-01,9.096396e-01,-8.967314e-05,-2.137672e-09,3.001122e+01,1.968720e+01,1.032402e+01,3.103485e+01,1.706053e+02
6.967616e+05,8.064370e+00,1.420157e+04,1.643700e-01,9.097954e-01,9.096396e-01,-8.969452e-05,-2.137672e-09,3.001162e+01,1.968714e+01,1.032448e+01,3.103527e+01,1.706033e+02
6.967716e+05,8.064486e+00,1.421157e+04,1.644857e-01,9.097969e-01,9.096396e-01,-8.971590e-05,-2.137672e-09,3.001202e+01,1.968708e+01,1.032494e+01,3.103570e+01,1.706013e+02
6.967816e+05,8.064601e+00,1.422157e+04,1.646015e-01,9.097973e-01,9.096396e-01,-8.973728e-05,-2.137672e-09,3.001213e+01,1.968701e+01,1.032512e+01,3.103583e+01,1.706025e+02
6.967916e+05,8.064717e+00,1.423157e+04,1.647172e-01,9.097959e-01,9.096395e-01,-8.975866e-05,-2.137672e-09,3.001173e+01,1.968695e+01,1.032478e+01,3.103541e+01,1.706095e+02
6.968016e+05,8.064833e+00,1.424157e+04,1.648330e-01,9.097945e-01,9.096395e-01,-8.978003e-05,-2.137672e-09,3.001133e+01,1.968688e+01,1.032445e+01,3.103499e+01,1.706165e+02
6.968116e+05,8.064949e+00,1.425157e+04,1.649487e-01,9.097931e-01,9.096395e-01,-8.980141e-05,-2.137672e-09,3.001093e+01,1.968682e+01,1.032411e+01,3.103458e+01,1.706235e+02
6.968216e+05,8.065064e+00,1.426157e+04,1.650645e-01,9.097916e-01,9.096395e-01,-8.982279e-05,-2.137672e-09,3.001053e+01,1.968676e+01,1.032377e+01,3.103416e+01,1.706305e+02
6.968316e+05,8.065180e+00,1.427157e+04,1.651802e-01,9.097902e-01,9.096395e-01,-8.984417e-05,-2.137672e-09,3.001013e+01,1.968669e+01,1.032344e+01,3.103374e+01,1.706376e+02
6.968416e+05,8.065296e+00,1.428157e+04,1.652960e-01,9.097888e-01,9.096394e-01,-8.986555e-05,-2.137672e-09,3.000973e+01,1.968663e+01,1.032310e+01,3.103333e+01,1.706446e+02
6.968516e+05,8.065412e+00,1.429158e+04,1.654118e-01,9.097874e-01,9.096394e-01,-8.988693e-05,-2.137672e-09,3.000933e+01,1.968657e+01,1.032276e+01,3.103291e+01,1.706516e+02
6.968616e+05,8.065528e+00,1.430158e+04,1.655275e-01,9.097859e-01,9.096394e-01,-8.990831e-05,-2.137672e-09,3.000893e+01,1.968650e+01,1.032242e+01,3.103250e+01,1.706586e+02
6.968716e+05,8.065643e+00,1.431158e+04,1.656433e-01,9.097845e-01,9.096394e-01,-8.992969e-05,-2.137672e-09,3.000853e+01,1.968644e+01,1.032209e+01,3.103208e+01,1.706656e+02
6.968816e+05,8.065759e+00,1.432158e+04,1.657590e-01,9.097831e-01,9.096394e-01,-8.995107e-05,-2.137673e-09,3.000813e+01,1.968638e+01,1.032175e+01,3.103166e+01,1.706726e+02
6.968916e+05,8.065875e+00,1.433158e+04,1.658748e-01,9.097817e-01,9.096393e-01,-8.997245e-05,-2.137673e-09,3.000773e+01,1.968631e+01,1.032141e+01,3.103125e+01,1.706796e+02
6.969016e+05,8.065991e+00,1.434158e+04,1.659905e-01,9.097802e-01,9.096393e-01,-8.999383e-05,-2.137673e-09,3.000733e+01,1.968625e+01,1.032108e+01,3.103083e+01,1.706866e+02
6.969116e+05,8.066106e+00,1.435158e+04,1.661063e-01,9.097788e-01,9.096393e-01,-9.001520e-05,-2.137673e-09,3.000693e+01,1.968619e+01,1.032074e+01,3.103042e+01,1.706936e+02
6.969216e+05,8.066222e+00,1.436158e+04,1.662220e-01,9.097774e-01,9.096393e-01,-9.003658e-05,-2.137673e-09,3.000652e+01,1.968612e+01,1.032040e+01,3.103000e+01,1.707006e+02
6.969316e+05,8.066338e+00,1.437158e+04,1.663378e-01,9.097760e-01,9.096393e-01,-9.005796e-05,-2.137673e-09,3.000612e+01,1.968606e+01,1.032007e+01,3.102958e+01,1.707077e+02
6.969416e+05,8.066454e+00,1.438159e+04,1.664535e-01,9.097745e-01,9.096392e-01,-9.007934e-05,-2.137673e-09,3.000572e+01,1.968600e+01,1.031973e+01,3.102917e+01,1.707147e+02
6.969516e+05,8.066569e+00,1.439159e+04,1.665693e-01,9.097731e-01,9.096392e-01,-9.010072e-05,-2.137673e-09,3.000532e+01,1.968593e+01,1.031939e+01,3.102875e+01,1.707217e+02
6.969616e+05,8.066685e+00,1.440159e+04,1.666850e-01,9.097717e-01,9.096392e-01,-9.012210e-05,-2.137673e-09,3.000492e+01,1.968587e+01,1.031905e+01,3.102833e+01,1.707287e+02
6.969716e+05,8.066801e+00,1.441159e+04,1.668008e-01,9.097703e-01,9.096392e-01,-9.014348e-05,-2.137673e-09,3.000452e+01,1.968580e+01,1.031872e+01,3.102792e+01,1.707357e+02
6.969816e+05,8.066917e+00,1.442159e+04,1.669165e-01,9.097688e-01,9.096392e-01,-9.016486e-05,-2.137673e-09,3.000412e+01,1.968574e+01,1.031838e+01,3.102750e+01,1.707427e+02
6.969916e+05,8.067032e+00,1.443159e+04,1.670323e-01,9.097674e-01,9.096391e-01,-9.018624e-05,-2.137673e-09,3.000372e+01,1.968568e+01,1.031804e+01,3.102709e+01,1.707497e+02
6.970016e+05,8.067148e+00,1.444159e+04,1.671481e-01,9.097660e-01,9.096391e-01,-9.020762e-05,-2.137673e-09,3.000332e+01,1.968561e+01,1.031771e+01,3.102667e+01,1.707567e+02
6.970116e+05,8.067264e+00,1.445159e+04,1.672638e-01,9.097646e-01,9.096391e-01,-9.022900e-05,-2.137673e-09,3.000292e+01,1.968555e+01,1.031737e+01,3.102625e+01,1.707637e+02
6.970216e+05,8.067380e+00,1.446159e+04,1.673796e-01,9.097631e-01,9.096391e-01,-9.025037e-05,-2.137673e-09,3.000252e+01,1.968549e+01,1.031703e+01,3.102584e+01,1.707707e+02
6.970316e+05,8.067495e+00,1.447160e+04,1.674953e-01,9.097617e-01,9.096391e-01,-9.027175e-05,-2.137673e-09,3.000212e+01,1.968542e+01,1.031670e+01,3.102542e+01,1.707777e+02
6.970416e+05,8.067611e+00,1.448160e+04,1.676111e-01,9.097603e-01,9.096390e-01,-9.029313e-05,-2.137673e-09,3.000172e+01,1.968536e+01,1.031636e+01,3.102500e+01,1.707848e+02
6.970516e+05,8.067727e+00,1.449160e+04,1.677268e-01,9.097589e-01,9.096390e-01,-9.031451e-05,-2.137673e-09,3.000132e+01,1.968530e+01,1.031602e+01,3.102459e+01,1.707918e+02
6.970616e+05,8.067843e+00,1.450160e+04,1.678426e-01,9.097574e-01,9.096390e-01,-9.033589e-05,-2.137673e-09,3.000092e+01,1.968523e+01,1.031568e+01,3.102417e+01,1.707988e+02
6.970716e+05,8.067958e+00,1.451160e+04,1.679583e-01,9.097560e-01,9.096390e-01,-9.035727e-05,-2.137673e-09,3.000052e+01,1.968517e+01,1.031535e+01,3.102376e+01,1.708058e+02
6.970816e+05,8.068074e+00,1.452160e+04,1.680741e-01,9.097546e-01,9.096390e-01,-9.037865e-05,-2.137673e-09,3.000012e+01,1.968511e+01,1.031501e+01,3.102334e+01,1.708128e+02
6.970916e+05,8.068190e+00,1.453160e+04,1.681898e-01,9.097532e-01,9.096390e-01,-9.040003e-05,-2.137673e-09,2.999972e+01,1.968504e+01,1.031467e+01,3.102292e+01,1.708198e+02
6.971016e+05,8.068306e+00,1.454160e+04,1.683056e-01,9.097517e-01,9.096389e-01,-9.042141e-05,-2.137674e-09,2.999932e+01,1.968498e+01,1.031434e+01,3.102251e+01,1.708268e+02
6.971116e+05,8.068421e+00,1.455160e+04,1.684213e-01,9.097503e-01,9.096389e-01,-9.044279e-05,-2.137674e-09,2.999891e+01,1.968492e+01,1.031400e+01,3.102209e+01,1.708338e+02
6.971216e+05,8.068537e+00,1.456161e+04,1.685371e-01,9.097489e-01,9.096389e-01,-9.046417e-05,-2.137674e-09,2.999851e+01,1.968485e+01,1.031366e+01,3.102168e+01,1.708408e+02
6.971316e+05,8.068653e+00,1.457161e+04,1.686528e-01,9.097475e-01,9.096389e-01,-9.048554e-05,-2.137674e-09,2.999811e+01,1.968479e+01,1.031333e+01,3.102126e+01,1.708478e+02
6.971416e+05,8.068769e+00,1.458161e+04,1.687686e-01,9.097461e-01,9.096389e-01,-9.050692e-05,-2.137674e-09,2.999771e+01,1.968472e+01,1.031299e+01,3.102084e+01,1.708548e+02
6.971516e+05,8.068884e+00,1.459161e+04,1.688844e-01,9.097446e-01,9.096388e-01,-9.052830e-05,-2.137674e-09,2.999731e+01,1.968466e+01,1.031265e+01,3.102043e+01,1.708619e+02
6.971616e+05,8.069000e+00,1.460161e+04,1.690001e-01,9.097432e-01,9.096388e-01,-9.054968e-05,-2.137674e-09,2.999691e+01,1.968460e+01,1.031231e+01,3.102001e+01,1.708689e+02
6.971716e+05,8.069116e+00,1.461161e+04,1.691159e-01,9.097418e-01,9.096388e-01,-9.057106e-05,-2.137674e-09,2.999651e+01,1.968453e+01,1.031198e+01,3.101959e+01,1.708759e+02
6.971816e+05,8.069232e+00,1.462161e+04,1.692316e-01,9.097404e-01,9.096388e-01,-9.059244e-05,-2.137674e-09,2.999611e+01,1.968447e+01,1.031164e+01,3.101918e+01,1.708829e+02
6.971916e+05,8.069347e+00,1.463161e+04,1.693474e-01,9.097389e-01,9.096388e-01,-9.061382e-05,-2.137674e-09,2.999571e+01,1.968441e+01,1.031130e+01,3.101876e+01,1.708899e+02
6.972016e+05,8.069463e+00,1.464161e+04,1.694631e-01,9.097375e-01,9.096387e-01,-9.063520e-05,-2.137674e-09,2.999531e+01,1.968434e+01,1.031097e+01,3.101835e+01,1.708969e+02
6.972116e+05,8.069579e+00,1.465162e+04,1.695789e-01,9.097361e-01,9.096387e-01,-9.065658e-05,-2.137674e-09,2.999491e+01,1.968428e+01,1.031063e+01,3.101793e+01,1.709039e+02
6.972216e+05,8.069695e+00,1.466162e+04,1.696946e-01,9.097347e-01,9.096387e-01,-9.067796e-05,-2.137674e-09,2.999451e+01,1.968422e+01,1.031029e+01,3.101751e+01,1.709109e+02
6.972316e+05,8.069810e+00,1.467162e+04,1.698104e-01,9.097332e-01,9.096387e-01,-9.069934e-05,-2.137674e-09,2.999411e+01,1.968415e+01,1.030996e+01,3.101710e+01,1.709179e+02
6.972416e+05,8.069926e+00,1.468162e+04,1.699261e-01,9.097318e-01,9.096387e-01,-9.072071e-05,-2.137674e-09,2.999371e+01,1.968409e+01,1.030962e+01,3.101668e+01,1.709249e+02
6.972516e+05,8.070042e+00,1.469162e+04,1.700419e-01,9.097304e-01,9.096386e-01,-9.074209e-05,-2.137674e-09,2.999331e+01,1.968403e+01,1.030928e+01,3.101626e+01,1.709319e+02
6.972616e+05,8.070158e+00,1.470162e+04,1.701576e-01,9.097290e-01,9.096386e-01,-9.076347e-05,-2.137674e-09,2.999291e+01,1.968396e+01,1.030894e+01,3.101585e+01,1.709390e+02
6.972716e+05,8.070273e+00,1.471162e+04,1.702734e-01,9.097275e-01,9.096386e-01,-9.078485e-05,-2.137674e-09,2.999251e+01,1.968390e+01,1.030861e+01,3.101543e+01,1.709460e+02
6.972816e+05,8.070389e+00,1.472162e+04,1.703892e-01,9.097261e-01,9.096386e-01,-9.080623e-05,-2.137674e-09,2.999211e+01,1.968384e+01,1.030827e+01,3.101502e+01,1.709530e+02
6.972916e+05,8.070505e+00,1.473162e+04,1.705049e-01,9.097247e-01,9.096386e-01,-9.082761e-05,-2.137674e-09,2.999171e+01,1.968377e+01,1.030793e+01,3.101460e+01,1.709600e+02
6.973016e+05,8.070621e+00,1.474162e+04,1.706207e-01,9.097233e-01,9.096385e-01,-9.084899e-05,-2.137674e-09,2.999130e+01,1.968371e+01,1.030760e+01,3.101418e+01,1.709670e+02
6.973116e+05,8.070736e+00,1.475163e+04,1.707364e-01,9.097218e-01,9.096385e-01,-9.087037e-05,-2.137674e-09,2.999090e+01,1.968364e+01,1.030726e+01,3.101377e+01,1.709740e+02
6.973216e+05,8.070852e+00,1.476163e+04,1.708522e-01,9.097204e-01,9.096385e-01,-9.089175e-05,-2.137675e-09,2.999050e+01,1.968358e+01,1.030692e+01,3.101335e+01,1.709810e+02
6.973316e+05,8.070968e+00,1.477163e+04,1.709679e-01,9.097190e-01,9.096385e-01,-9.091313e-05,-2.137675e-09,2.999010e+01,1.968352e+01,1.030659e+01,3.101293e+01,1.709880e+02
6.973416e+05,8.071084e+00,1.478163e+04,1.710837e-01,9.097176e-01,9.096385e-01,-9.093451e-05,-2.137675e-09,2.998970e+01,1.968345e+01,1.030625e+01,3.101252e+01,1.709950e+02
6.973516e+05,8.071199e+00,1.479163e+04,1.711994e-01,9.097161e-01,9.096384e-01,-9.095588e-05,-2.137675e-09,2.998930e+01,1.968339e+01,1.030591e+01,3.101210e+01,1.710020e+02
6.973616e+05,8.071315e+00,1.480163e+04,1.713152e-01,9.097147e-01,9.096384e-01,-9.097726e-05,-2.137675e-09,2.998890e+01,1.968333e+01,1.030557e+01,3.101169e+01,1.710091e+02
6.973716e+05,8.071431e+00,1.481163e+04,1.714309e-01,9.097133e-01,9.096384e-01,-9.099864e-05,-2.137675e-09,2.998850e+01,1.968326e+01,1.030524e+01,3.101127e+01,1.710161e+02
6.973816e+05,8.071547e+00,1.482163e+04,1.715467e-01,9.097119e-01,9.096384e-01,-9.102002e-05,-2.137675e-09,2.998810e+01,1.968320e+01,1.030490e+01,3.101085e+01,1.710231e+02
6.973916e+05,8.071662e+00,1.483163e+04,1.716624e-01,9.097104e-01,9.096384e-01,-9.104140e-05,-2.137675e-09,2.998770e+01,1.968314e+01,1.030456e+01,3.101044e+01,1.710301e+02
6.974016e+05,8.071778e+00,1.484164e+04,1.717782e-01,9.097090e-01,9.096383e-01,-9.106278e-05,-2.137675e-09,2.998730e+01,1.968307e+01,1.030423e+01,3.101002e+01,1.710371e+02
6.974116e+05,8.071894e+00,1.485164e+04,1.718939e-01,9.097076e-01,9.096383e-01,-9.108416e-05,-2.137675e-09,2.998690e+01,1.968301e+01,1.030389e+01,3.100960e+01,1.710441e+02
6.974216e+05,8.072010e+00,1.486164e+04,1.720097e-01,9.097062e-01,9.096383e-01,-9.110554e-05,-2.137675e-09,2.998650e+01,1.968295e+01,1.030355e+01,3.100919e+01,1.710511e+02
6.974316e+05,8.072125e+00,1.487164e+04,1.721255e-01,9.097047e-01,9.096383e-01,-9.112692e-05,-2.137675e-09,2.998610e+01,1.968288e+01,1.030322e+01,3.100877e+01,1.710581e+02
6.974416e+05,8.072241e+00,1.488164e+04,1.722412e-01,9.097033e-01,9.096383e-01,-9.114830e-05,-2.137675e-09,2.998570e+01,1.968282e+01,1.030288e+01,3.100836e+01,1.710651e+02
6.974516e+05,8.072357e+00,1.489164e+04,1.723570e-01,9.097019e-01,9.096383e-01,-9.116968e-05,-2.137675e-09,2.998530e+01,1.968276e+01,1.030254e+01,3.100794e+01,1.710721e+02
6.974616e+05,8.072473e+00,1.490164e+04,1.724727e-01,9.097005e-01,9.096382e-01,-9.119105e-05,-2.137675e-09,2.998490e+01,1.968269e+01,1.030220e+01,3.100752e+01,1.710791e+02
6.974716e+05,8.072588e+00,1.491164e+04,1.725885e-01,9.096990e-01,9.096382e-01,-9.121243e-05,-2.137675e-09,2.998450e+01,1.968263e+01,1.030187e+01,3.100711e+01,1.710862e+02
6.974816e+05,8.072704e+00,1.492164e+04,1.727042e-01,9.096976e-01,9.096382e-01,-9.123381e-05,-2.137675e-09,2.998410e+01,1.968256e+01,1.030153e+01,3.100669e+01,1.710932e+02
6.974916e+05,8.072820e+00,1.493165e+04,1.728200e-01,9.096962e-01,9.096382e-01,-9.125519e-05,-2.137675e-09,2.998369e+01,1.968250e+01,1.030119e+01,3.100627e+01,1.711002e+02
6.975016e+05,8.072936e+00,1.494165e+04,1.729357e-01,9.096948e-01,9.096382e-01,-9.127657e-05,-2.137675e-09,2.998329e+01,1.968244e+01,1.030086e+01,3.100586e+01,1.711072e+02
6.975116e+05,8.073051e+00,1.495165e+04,1.730515e-01,9.096934e-01,9.096381e-01,-9.129795e-05,-2.137675e-09,2.998289e+01,1.968237e+01,1.030052e+01,3.100544e+01,1.711142e+02
6.975216e+05,8.073167e+00,1.496165e+04,1.731672e-01,9.096919e-01,9.096381e-01,-9.131933e-05,-2.137675e-09,2.998249e+01,1.968231e+01,1.030018e+01,3.100503e+01,1.711212e+02
6.975317e+05,8.073283e+00,1.497165e+04,1.732830e-01,9.096905e-01,9.096381e-01,-9.134071e-05,-2.137676e-09,2.998209e+01,1.968225e+01,1.029985e+01,3.100461e+01,1.711282e+02
6.975417e+05,8.073399e+00,1.498165e+04,1.733987e-01,9.096891e-01,9.096381e-01,-9.136209e-05,-2.137676e-09,2.998169e+01,1.968218e+01,1.029951e+01,3.100419e+01,1.711352e+02
6.975517e+05,8.073514e+00,1.499165e+04,1.735145e-01,9.096877e-01,9.096381e-01,-9.138347e-05,-2.137676e-09,2.998129e+01,1.968212e+01,1.029917e+01,3.100378e+01,1.711422e+02
6.975617e+05,8.073630e+00,1.500165e+04,1.736303e-01,9.096862e-01,9.096380e-01,-9.140485e-05,-2.137676e-09,2.998089e+01,1.968206e+01,1.029883e+01,3.100336e+01,1.711492e+02
6.975717e+05,8.073746e+00,1.501165e+04,1.737460e-01,9.096848e-01,9.096380e-01,-9.142622e-05,-2.137676e-09,2.998049e+01,1.968199e+01,1.029850e+01,3.100294e+01,1.711562e+02
6.975817e+05,8.073862e+00,1.502166e+04,1.738618e-01,9.096834e-01,9.096380e-01,-9.144760e-05,-2.137676e-09,2.998009e+01,1.968193e+01,1.029816e+01,3.100253e+01,1.711633e+02
6.975917e+05,8.073978e+00,1.503166e+04,1.739775e-01,9.096820e-01,9.096380e-01,-9.146898e-05,-2.137676e-09,2.997969e+01,1.968187e+01,1.029782e+01,3.100211e+01,1.711703e+02
6.976017e+05,8.074093e+00,1.504166e+04,1.740933e-01,9.096805e-01,9.096380e-01,-9.149036e-05,-2.137676e-09,2.997929e+01,1.968180e+01,1.029749e+01,3.100170e+01,1.711773e+02
6.976117e+05,8.074209e+00,1.505166e+04,1.742090e-01,9.096791e-01,9.096379e-01,-9.151174e-05,-2.137676e-09,2.997889e+01,1.968174e+01,1.029715e+01,3.100128e+01,1.711843e+02
6.976217e+05,8.074325e+00,1.506166e+04,1.743248e-01,9.096777e-01,9.096379e-01,-9.153312e-05,-2.137676e-09,2.997849e+01,1.968167e+01,1.029681e+01,3.100086e+01,1.711913e+02
6.976317e+05,8.074441e+00,1.507166e+04,1.744405e-01,9.096763e-01,9.096379e-01,-9.155450e-05,-2.137676e-09,2.997809e+01,1.968161e+01,1.029648e+01,3.100045e+01,1.711983e+02
6.976417e+05,8.074556e+00,1.508166e+04,1.745563e-01,9.096748e-01,9.096379e-01,-9.157588e-05,-2.137676e-09,2.997769e+01,1.968155e+01,1.029614e+01,3.100003e+01,1.712053e+02
6.976517e+05,8.074672e+00,1.509166e+04,1.746720e-01,9.096734e-01,9.096379e-01,-9.159726e-05,-2.137676e-09,2.997729e+01,1.968148e+01,1.029580e+01,3.099961e+01,1.712123e+02
6.976617e+05,8.074788e+00,1.510166e+04,1.747878e-01,9.096720e-01,9.096378e-01,-9.161864e-05,-2.137676e-09,2.997689e+01,1.968142e+01,1.029546e+01,3.099920e+01,1.712193e+02
6.976717e+05,8.074904e+00,1.511167e+04,1.749035e-01,9.096706e-01,9.096378e-01,-9.164002e-05,-2.137676e-09,2.997649e+01,1.968136e+01,1.029513e+01,3.099878e+01,1.712263e+02
6.976817e+05,8.075019e+00,1.512167e+04,1.750193e-01,9.096691e-01,9.096378e-01,-9.166140e-05,-2.137676e-09,2.997608e+01,1.968129e+01,1.029479e+01,3.099837e+01,1.712333e+02
6.976917e+05,8.075135e+00,1.513167e+04,1.751350e-01,9.096677e-01,9.096378e-01,-9.168277e-05,-2.137676e-09,2.997568e+01,1.968123e+01,1.029445e+01,3.099795e+01,1.712404e+02
6.977017e+05,8.075251e+00,1.514167e+04,1.752508e-01,9.096663e-01,9.096378e-01,-9.170415e-05,-2.137676e-09,2.997528e+01,1.968117e+01,1.029412e+01,3.099753e+01,1.712474e+02
6.977117e+05,8.075367e+00,1.515167e+04,1.753666e-01,9.096649e-01,9.096377e-01,-9.172553e-05,-2.137676e-09,2.997488e+01,1.968110e+01,1.029378e+01,3.099712e+01,1.712544e+02
6.977217e+05,8.075482e+00,1.516167e+04,1.754823e-01,9.096634e-01,9.096377e-01,-9.174691e-05,-2.137676e-09,2.997448e+01,1.968104e+01,1.029344e+01,3.099670e+01,1.712614e+02
6.977317e+05,8.075598e+00,1.517167e+04,1.755981e-01,9.096620e-01,9.096377e-01,-9.176829e-05,-2.137676e-09,2.997408e+01,1.968098e+01,1.029311e+01,3.099628e+01,1.712684e+02
6.977417e+05,8.075714e+00,1.518167e+04,1.757138e-01,9.096606e-01,9.096377e-01,-9.178967e-05,-2.137676e-09,2.997368e+01,1.968091e+01,1.029277e+01,3.099587e+01,1.712754e+02
6.977517e+05,8.075830e+00,1.519167e+04,1.758296e-01,9.096592e-01,9.096377e-01,-9.181105e-05,-2.137677e-09,2.997328e+01,1.968085e+01,1.029243e+01,3.099545e+01,1.712824e+02
6.977617e+05,8.075945e+00,1.520168e+04,1.759453e-01,9.096577e-01,9.096376e-01,-9.183243e-05,-2.137677e-09,2.997288e+01,1.968079e+01,1.029209e+01,3.099504e+01,1.712894e+02
6.977717e+05,8.076061e+00,1.521168e+04,1.760611e-01,9.096563e-01,9.096376e-01,-9.185381e-05,-2.137677e-09,2.997248e+01,1.968072e+01,1.029176e+01,3.099462e+01,1.712964e+02
6.977817e+05,8.076177e+00,1.522168e+04,1.761768e-01,9.096552e-01,9.096376e-01,-9.187519e-05,-2.137677e-09,2.997266e+01,1.968065e+01,1.029201e+01,3.099484e+01,1.712951e+02
6.977917e+05,8.076293e+00,1.523168e+04,1.762926e-01,9.096543e-01,9.096376e-01,-9.189657e-05,-2.137677e-09,2.997344e+01,1.968056e+01,1.029287e+01,3.099571e+01,1.712851e+02
6.978017e+05,8.076408e+00,1.524168e+04,1.764083e-01,9.096533e-01,9.096376e-01,-9.191794e-05,-2.137677e-09,2.997422e+01,1.968048e+01,1.029374e+01,3.099659e+01,1.712751e+02
6.978117e+05,8.076524e+00,1.525168e+04,1.765241e-01,9.096524e-01,9.096376e-01,-9.193932e-05,-2.137677e-09,2.997500e+01,1.968040e+01,1.029460e+01,3.099746e+01,1.712651e+02
6.978217e+05,8.076640e+00,1.526168e+04,1.766398e-01,9.096515e-01,9.096375e-01,-9.196070e-05,-2.137677e-09,2.997577e+01,1.968031e+01,1.029546e+01,3.099834e+01,1.712551e+02
6.978317e+05,8.076756e+00,1.527168e+04,1.767556e-01,9.096506e-01,9.096375e-01,-9.198208e-05,-2.137677e-09,2.997655e+01,1.968023e+01,1.029633e+01,3.099922e+01,1.712451e+02
6.978417e+05,8.076871e+00,1.528168e+04,1.768713e-01,9.096497e-01,9.096375e-01,-9.200346e-05,-2.137677e-09,2.997733e+01,1.968014e+01,1.029719e+01,3.100009e+01,1.712351e+02
6.978517e+05,8.076987e+00,1.529169e+04,1.769871e-01,9.096488e-01,9.096375e-01,-9.202484e-05,-2.137677e-09,2.997811e+01,1.968006e+01,1.029805e+01,3.100097e+01,1.712251e+02
6.978617e+05,8.077103e+00,1.530169e+04,1.771029e-01,9.096479e-01,9.096375e-01,-9.204622e-05,-2.137677e-09,2.997889e+01,1.967997e+01,1.029892e+01,3.100184e+01,1.712151e+02
6.978717e+05,8.077219e+00,1.531169e+04,1.772186e-01,9.096470e-01,9.096374e-01,-9.206760e-05,-2.137677e-09,2.997967e+01,1.967989e+01,1.029978e+01,3.100272e+01,1.712050e+02
6.978817e+05,8.077334e+00,1.532169e+04,1.773344e-01,9.096461e-01,9.096374e-01,-9.208898e-05,-2.137677e-09,2.998045e+01,1.967981e+01,1.030064e+01,3.100360e+01,1.711950e+02
6.978917e+05,8.077450e+00,1.533169e+04,1.774501e-01,9.096452e-01,9.096374e-01,-9.211036e-05,-2.137677e-09,2.998123e+01,1.967972e+01,1.030150e+01,3.100447e+01,1.711850e+02
6.979017e+05,8.077566e+00,1.534169e+04,1.775659e-01,9.096443e-01,9.096374e-01,-9.213174e-05,-2.137677e-09,2.998201e+01,1.967964e+01,1.030237e+01,3.100535e+01,1.711750e+02
6.979117e+05,8.077682e+00,1.535169e+04,1.776816e-01,9.096434e-01,9.096374e-01,-9.215312e-05,-2.137677e-09,2.998279e+01,1.967955e+01,1.030323e+01,3.100622e+01,1.711650e+02
6.979217e+05,8.077797e+00,1.536169e+04,1.777974e-01,9.096425e-01,9.096373e-01,-9.217449e-05,-2.137677e-09,2.998356e+01,1.967947e+01,1.030409e+01,3.100710e+01,1.711550e+02
6.979317e+05,8.077913e+00,1.537169e+04,1.779131e-01,9.096416e-01,9.096373e-01,-9.219587e-05,-2.137677e-09,2.998434e+01,1.967939e+01,1.030496e+01,3.100798e+01,1.711450e+02
6.979417e+05,8.078029e+00,1.538170e+04,1.780289e-01,9.096407e-01,9.096373e-01,-9.221725e-05,-2.137677e-09,2.998512e+01,1.967930e+01,1.030582e+01,3.100885e+01,1.711350e+02
6.979517e+05,8.078145e+00,1.539170e+04,1.781446e-01,9.096398e-01,9.096373e-01,-9.223863e-05,-2.137677e-09,2.998590e+01,1.967922e+01,1.030668e+01,3.100973e+01,1.711250e+02
6.979617e+05,8.078260e+00,1.540170e+04,1.782604e-01,9.096389e-01,9.096373e-01,-9.226001e-05,-2.137677e-09,2.998668e+01,1.967913e+01,1.030755e+01,3.101060e+01,1.711150e+02
6.979717e+05,8.078376e+00,1.541170e+04,1.783761e-01,9.096380e-01,9.096372e-01,-9.228139e-05,-2.137678e-09,2.998746e+01,1.967905e+01,1.030841e+01,3.101148e+01,1.711050e+02
6.979817e+05,8.078492e+00,1.542170e+04,1.784919e-01,9.096371e-01,9.096372e-01,-9.230277e-05,-2.137678e-09,2.998824e+01,1.967896e+01,1.030927e+01,3.101236e+01,1.710950e+02
6.979917e+05,8.078608e+00,1.543170e+04,1.786077e-01,9.096362e-01,9.096372e-01,-9.232415e-05,-2.137678e-09,2.998902e+01,1.967888e+01,1.031014e+01,3.101323e+01,1.710850e+02
6.980017e+05,8.078723e+00,1.544170e+04,1.787234e-01,9.096353e-01,9.096372e-01,-9.234553e-05,-2.137678e-09,2.998980e+01,1.967880e+01,1.031100e+01,3.101411e+01,1.710750e+02
6.980117e+05,8.078839e+00,1.545170e+04,1.788392e-01,9.096344e-01,9.096372e-01,-9.236691e-05,-2.137678e-09,2.999057e+01,1.967871e+01,1.031186e+01,3.101498e+01,1.710650e+02
6.980217e+05,8.078955e+00,1.546170e+04,1.789549e-01,9.096335e-01,9.096371e-01,-9.238829e-05,-2.137678e-09,2.999135e+01,1.967863e+01,1.031273e+01,3.101586e+01,1.710550e+02
6.980317e+05,8.079071e+00,1.547171e+04,1.790707e-01,9.096326e-01,9.096371e-01,-9.240966e-05,-2.137678e-09,2.999213e+01,1.967854e+01,1.031359e+01,3.101674e+01,1.710450e+02
6.980417e+05,8.079186e+00,1.548171e+04,1.791864e-01,9.096317e-01,9.096371e-01,-9.243104e-05,-2.137678e-09,2.999291e+01,1.967846e+01,1.031445e+01,3.101761e+01,1.710350e+02
6.980517e+05,8.079302e+00,1.549171e+04,1.793022e-01,9.096308e-01,9.096371e-01,-9.245242e-05,-2.137678e-09,2.999369e+01,1.967838e+01,1.031532e+01,3.101849e+01,1.710250e+02
6.980617e+05,8.079418e+00,1.550171e+04,1.794179e-01,9.096299e-01,9.096371e-01,-9.247380e-05,-2.137678e-09,2.999447e+01,1.967829e+01,1.031618e+01,3.101936e+01,1.710150e+02
6.980717e+05,8.079534e+00,1.551171e+04,1.795337e-01,9.096290e-01,9.096370e-01,-9.249518e-05,-2.137678e-09,2.999525e+01,1.967821e+01,1.031704e+01,3.102024e+01,1.710050e+02
6.980817e+05,8.079649e+00,1.552171e+04,1.796494e-01,9.096281e-01,9.096370e-01,-9.251656e-05,-2.137678e-09,2.999603e+01,1.967812e+01,1.031790e+01,3.102112e+01,1.709949e+02
6.980917e+05,8.079765e+00,1.553171e+04,1.797652e-01,9.096272e-01,9.096370e-01,-9.253794e-05,-2.137678e-09,2.999681e+01,1.967804e+01,1.031877e+01,3.102199e+01,1.709849e+02
6.981017e+05,8.079881e+00,1.554171e+04,1.798809e-01,9.096263e-01,9.096370e-01,-9.255932e-05,-2.137678e-09,2.999759e+01,1.967795e+01,1.031963e+01,3.102287e+01,1.709749e+02
6.981117e+05,8.079997e+00,1.555171e+04,1.799967e-01,9.096254e-01,9.096370e-01,-9.258070e-05,-2.137678e-09,2.999836e+01,1.967787e+01,1.032049e+01,3.102374e+01,1.709649e+02
6.981217e+05,8.080112e+00,1.556172e+04,1.801124e-01,9.096245e-01,9.096369e-01,-9.260208e-05,-2.137678e-09,2.999914e+01,1.967779e+01,1.032136e+01,3.102462e+01,1.709549e+02
6.981317e+05,8.080228e+00,1.557172e+04,1.802282e-01,9.096236e-01,9.096369e-01,-9.262346e-05,-2.137678e-09,2.999992e+01,1.967770e+01,1.032222e+01,3.102550e+01,1.709449e+02
6.981417e+05,8.080344e+00,1.558172e+04,1.803440e-01,9.096227e-01,9.096369e-01,-9.264484e-05,-2.137678e-09,3.000070e+01,1.967762e+01,1.032308e+01,3.102637e+01,1.709349e+02
6.981517e+05,8.080460e+00,1.559172e+04,1.804597e-01,9.096218e-01,9.096369e-01,-9.266621e-05,-2.137678e-09,3.000148e+01,1.967753e+01,1.032395e+01,3.102725e+01,1.709249e+02
6.981617e+05,8.080575e+00,1.560172e+04,1.805755e-01,9.096209e-01,9.096369e-01,-9.268759e-05,-2.137678e-09,3.000226e+01,1.967745e+01,1.032481e+01,3.102812e+01,1.709149e+02
6.981717e+05,8.080691e+00,1.561172e+04,1.806912e-01,9.096200e-01,9.096369e-01,-9.270897e-05,-2.137678e-09,3.000304e+01,1.967737e+01,1.032567e+01,3.102900e+01,1.709049e+02
6.981817e+05,8.080807e+00,1.562172e+04,1.808070e-01,9.096191e-01,9.096368e-01,-9.273035e-05,-2.137678e-09,3.000382e+01,1.967728e+01,1.032654e+01,3.102988e+01,1.708949e+02
6.981917e+05,8.080923e+00,1.563172e+04,1.809227e-01,9.096182e-01,9.096368e-01,-9.275173e-05,-2.137679e-09,3.000460e+01,1.967720e+01,1.032740e+01,3.103075e+01,1.708849e+02
6.982017e+05,8.081038e+00,1.564172e+04,1.810385e-01,9.096173e-01,9.096368e-01,-9.277311e-05,-2.137679e-09,3.000538e+01,1.967711e+01,1.032826e+01,3.103163e+01,1.708749e+02
6.982117e+05,8.081154e+00,1.565173e+04,1.811542e-01,9.096164e-01,9.096368e-01,-9.279449e-05,-2.137679e-09,3.000615e+01,1.967703e+01,1.032913e+01,3.103250e+01,1.708649e+02
6.982217e+05,8.081270e+00,1.566173e+04,1.812700e-01,9.096155e-01,9.096368e-01,-9.281587e-05,-2.137679e-09,3.000693e+01,1.967694e+01,1.032999e+01,3.103338e+01,1.708549e+02
6.982317e+05,8.081386e+00,1.567173e+04,1.813857e-01,9.096146e-01,9.096367e-01,-9.283725e-05,-2.137679e-09,3.000771e+01,1.967686e+01,1.033085e+01,3.103426e+01,1.708449e+02
6.982417e+05,8.081501e+00,1.568173e+04,1.815015e-01,9.096137e-01,9.096367e-01,-9.285863e-05,-2.137679e-09,3.000849e+01,1.967678e+01,1.033172e+01,3.103513e+01,1.708349e+02
6.982517e+05,8.081617e+00,1.569173e+04,1.816172e-01,9.096127e-01,9.096367e-01,-9.288001e-05,-2.137679e-09,3.000927e+01,1.967669e+01,1.033258e+01,3.103601e+01,1.708249e+02
6.982617e+05,8.081733e+00,1.570173e+04,1.817330e-01,9.096118e-01,9.096367e-01,-9.290138e-05,-2.137679e-09,3.001005e+01,1.967661e+01,1.033344e+01,3.103688e+01,1.708149e+02
6.982717e+05,8.081849e+00,1.571173e+04,1.818487e-01,9.096109e-01,9.096367e-01,-9.292276e-05,-2.137679e-09,3.001083e+01,1.967652e+01,1.033430e+01,3.103776e+01,1.708049e+02
6.982817e+05,8.081965e+00,1.572173e+04,1.819645e-01,9.096100e-01,9.096366e-01,-9.294414e-05,-2.137679e-09,3.001161e+01,1.967644e+01,1.033517e+01,3.103864e+01,1.707949e+02
6.982917e+05,8.082080e+00,1.573173e+04,1.820803e-01,9.096091e-01,9.096366e-01,-9.296552e-05,-2.137679e-09,3.001239e+01,1.967636e+01,1.033603e+01,3.103951e+01,1.707849e+02
6.983017e+05,8.082196e+00,1.574174e+04,1.821960e-01,9.096082e-01,9.096366e-01,-9.298690e-05,-2.137679e-09,3.001317e+01,1.967627e+01,1.033689e+01,3.104039e+01,1.707748e+02
6.983117e+05,8.082312e+00,1.575174e+04,1.823118e-01,9.096073e-01,9.096366e-01,-9.300828e-05,-2.137679e-09,3.001394e+01,1.967619e+01,1.033776e+01,3.104126e+01,1.707648e+02
6.983217e+05,8.082428e+00,1.576174e+04,1.824275e-01,9.096064e-01,9.096366e-01,-9.302966e-05,-2.137679e-09,3.001472e+01,1.967610e+01,1.033862e+01,3.104214e+01,1.707548e+02
6.983317e+05,8.082543e+00,1.577174e+04,1.825433e-01,9.096055e-01,9.096365e-01,-9.305104e-05,-2.137679e-09,3.001550e+01,1.967602e+01,1.033948e+01,3.104302e+01,1.707448e+02
6.983417e+05,8.082659e+00,1.578174e+04,1.826590e-01,9.096046e-01,9.096365e-01,-9.307242e-05,-2.137679e-09,3.001628e+01,1.967593e+01,1.034035e+01,3.104389e+01,1.707348e+02
6.983517e+05,8.082775e+00,1.579174e+04,1.827748e-01,9.096037e-01,9.096365e-01,-9.309380e-05,-2.137679e-09,3.001706e+01,1.967585e+01,1.034121e+01,3.104477e+01,1.707248e+02
6.983617e+05,8.082891e+00,1.580174e+04,1.828905e-01,9.096028e-01,9.096365e-01,-9.311518e-05,-2.137679e-09,3.001784e+01,1.967577e+01,1.034207e+01,3.104564e+01,1.707148e+02
6.983717e+05,8.083006e+00,1.581174e+04,1.830063e-01,9.096019e-01,9.096365e-01,-9.313656e-05,-2.137679e-09,3.001862e+01,1.967568e+01,1.034294e+01,3.104652e+01,1.707048e+02
6.983817e+05,8.083122e+00,1.582174e+04,1.831220e-01,9.096010e-01,9.096364e-01,-9.315793e-05,-2.137679e-09,3.001940e+01,1.967560e+01,1.034380e+01,3.104740e+01,1.706948e+02
6.983917e+05,8.083238e+00,1.583175e+04,1.832378e-01,9.096001e-01,9.096364e-01,-9.317931e-05,-2.137679e-09,3.002018e+01,1.967551e+01,1.034466e+01,3.104827e+01,1.706848e+02
6.984017e+05,8.083354e+00,1.584175e+04,1.833535e-01,9.095992e-01,9.096364e-01,-9.320069e-05,-2.137679e-09,3.002096e+01,1.967543e+01,1.034553e+01,3.104915e+01,1.706748e+02
6.984117e+05,8.083469e+00,1.585175e+04,1.834693e-01,9.095983e-01,9.096364e-01,-9.322207e-05,-2.137680e-09,3.002173e+01,1.967535e+01,1.034639e+01,3.105002e+01,1.706648e+02
6.984217e+05,8.083585e+00,1.586175e+04,1.835851e-01,9.095974e-01,9.096364e-01,-9.324345e-05,-2.137680e-09,3.002251e+01,1.967526e+01,1.034725e+01,3.105090e+01,1.706548e+02
6.984317e+05,8.083701e+00,1.587175e+04,1.837008e-01,9.095965e-01,9.096363e-01,-9.326483e-05,-2.137680e-09,3.002329e+01,1.967518e+01,1.034812e+01,3.105178e+01,1.706448e+02
6.984418e+05,8.083817e+00,1.588175e+04,1.838166e-01,9.095956e-01,9.096363e-01,-9.328621e-05,-2.137680e-09,3.002407e+01,1.967509e+01,1.034898e+01,3.105265e+01,1.706348e+02
6.984518e+05,8.083932e+00,1.589175e+04,1.839323e-01,9.095947e-01,9.096363e-01,-9.330759e-05,-2.137680e-09,3.002485e+01,1.967501e+01,1.034984e+01,3.105353e+01,1.706248e+02
6.984618e+05,8.084048e+00,1.590175e+04,1.840481e-01,9.095938e-01,9.096363e-01,-9.332897e-05,-2.137680e-09,3.002563e+01,1.967492e+01,1.035070e+01,3.105440e+01,1.706148e+02
6.984718e+05,8.084164e+00,1.591175e+04,1.841638e-01,9.095929e-01,9.096363e-01,-9.335035e-05,-2.137680e-09,3.002641e+01,1.967484e+01,1.035157e+01,3.105528e+01,1.706048e+02
6.984818e+05,8.084280e+00,1.592176e+04,1.842796e-01,9.095920e-01,9.096362e-01,-9.337173e-05,-2.137680e-09,3.002719e+01,1.967476e+01,1.035243e+01,3.105616e+01,1.705948e+02
6.984918e+05,8.084395e+00,1.593176e+04,1.843953e-01,9.095911e-01,9.096362e-01,-9.339311e-05,-2.137680e-09,3.002797e+01,1.967467e+01,1.035329e+01,3.105703e+01,1.705848e+02
6.985018e+05,8.084511e+00,1.594176e+04,1.845111e-01,9.095902e-01,9.096362e-01,-9.341448e-05,-2.137680e-09,3.002874e+01,1.967459e+01,1.035416e+01,3.105791e+01,1.705748e+02
6.985118e+05,8.084627e+00,1.595176e+04,1.846268e-01,9.095893e-01,9.096362e-01,-9.343586e-05,-2.137680e-09,3.002952e+01,1.967450e+01,1.035502e+01,3.105878e+01,1.705648e+02
6.985218e+05,8.084743e+00,1.596176e+04,1.847426e-01,9.095884e-01,9.096362e-01,-9.345724e-05,-2.137680e-09,3.003030e+01,1.967442e+01,1.035588e+01,3.105966e+01,1.705547e+02
6.985318e+05,8.084858e+00,1.597176e+04,1.848583e-01,9.095875e-01,9.096362e-01,-9.347862e-05,-2.137680e-09,3.003108e+01,1.967434e+01,1.035675e+01,3.106054e+01,1.705447e+02
6.985418e+05,8.084974e+00,1.598176e+04,1.849741e-01,9.095866e-01,9.096361e-01,-9.350000e-05,-2.137680e-09,3.003186e+01,1.967425e+01,1.035761e+01,3.106141e+01,1.705347e+02
6.985518e+05,8.085090e+00,1.599176e+04,1.850898e-01,9.095857e-01,9.096361e-01,-9.352138e-05,-2.137680e-09,3.003264e+01,1.967417e+01,1.035847e+01,3.106229e+01,1.705247e+02
6.985618e+05,8.085206e+00,1.600176e+04,1.852056e-01,9.095848e-01,9.096361e-01,-9.354276e-05,-2.137680e-09,3.003342e+01,1.967408e+01,1.035934e+01,3.106317e+01,1.705147e+02
6.985718e+05,8.085321e+00,1.601176e+04,1.853214e-01,9.095839e-01,9.096361e-01,-9.356414e-05,-2.137680e-09,3.003420e+01,1.967400e+01,1.036020e+01,3.106404e+01,1.705047e+02
6.985818e+05,8.085437e+00,1.602177e+04,1.854371e-01,9.095830e-01,9.096361e-01,-9.358552e-05,-2.137680e-09,3.003498e+01,1.967391e+01,1.036106e+01,3.106492e+01,1.704947e+02
6.985918e+05,8.085553e+00,1.603177e+04,1.855529e-01,9.095821e-01,9.096360e-01,-9.360690e-05,-2.137680e-09,3.003576e+01,1.967383e+01,1.036193e+01,3.106579e+01,1.704847e+02
6.986018e+05,8.085669e+00,1.604177e+04,1.856686e-01,9.095812e-01,9.096360e-01,-9.362828e-05,-2.137680e-09,3.003653e+01,1.967375e+01,1.036279e+01,3.106667e+01,1.704747e+02
6.986118e+05,8.085784e+00,1.605177e+04,1.857844e-01,9.095803e-01,9.096360e-01,-9.364966e-05,-2.137680e-09,3.003731e+01,1.967366e+01,1.036365e+01,3.106755e+01,1.704647e+02
6.986218e+05,8.085900e+00,1.606177e+04,1.859001e-01,9.095794e-01,9.096360e-01,-9.367103e-05,-2.137680e-09,3.003809e+01,1.967358e+01,1.036452e+01,3.106842e+01,1.704547e+02
6.986318e+05,8.086016e+00,1.607177e+04,1.860159e-01,9.095785e-01,9.096360e-01,-9.369241e-05,-2.137681e-09,3.003887e+01,1.967349e+01,1.036538e+01,3.106930e+01,1.704447e+02
6.986418e+05,8.086132e+00,1.608177e+04,1.861316e-01,9.095776e-01,9.096359e-01,-9.371379e-05,-2.137681e-09,3.003965e+01,1.967341e+01,1.036624e+01,3.107017e+01,1.704347e+02
6.986518e+05,8.086247e+00,1.609177e+04,1.862474e-01,9.095767e-01,9.096359e-01,-9.373517e-05,-2.137681e-09,3.004043e+01,1.967332e+01,1.036710e+01,3.107105e+01,1.704247e+02
6.986618e+05,8.086363e+00,1.610177e+04,1.863631e-01,9.095758e-01,9.096359e-01,-9.375655e-05,-2.137681e-09,3.004121e+01,1.967324e+01,1.036797e+01,3.107193e+01,1.704147e+02
6.986718e+05,8.086479e+00,1.611178e+04,1.864789e-01,9.095749e-01,9.096359e-01,-9.377793e-05,-2.137681e-09,3.004199e+01,1.967316e+01,1.036883e+01,3.107280e+01,1.704047e+02
6.986818e+05,8.086595e+00,1.612178e+04,1.865946e-01,9.095740e-01,9.096359e-01,-9.379931e-05,-2.137681e-09,3.004277e+01,1.967307e+01,1.036969e+01,3.107368e+01,1.703947e+02
6.986918e+05,8.086710e+00,1.613178e+04,1.867104e-01,9.095730e-01,9.096358e-01,-9.382069e-05,-2.137681e-09,3.004355e+01,1.967299e+01,1.037056e+01,3.107455e+01,1.703847e+02
6.987018e+05,8.086826e+00,1.614178e+04,1.868261e-01,9.095721e-01,9.096358e-01,-9.384207e-05,-2.137681e-09,3.004432e+01,1.967290e+01,1.037142e+01,3.107543e+01,1.703747e+02
6.987118e+05,8.086942e+00,1.615178e+04,1.869419e-01,9.095712e-01,9.096358e-01,-9.386345e-05,-2.137681e-09,3.004510e+01,1.967282e+01,1.037228e+01,3.107631e+01,1.703647e+02
6.987218e+05,8.087058e+00,1.616178e+04,1.870577e-01,9.095703e-01,9.096358e-01,-9.388483e-05,-2.137681e-09,3.004588e+01,1.967274e+01,1.037315e+01,3.107718e+01,1.703547e+02
6.987318e+05,8.087173e+00,1.617178e+04,1.871734e-01,9.095694e-01,9.096358e-01,-9.390621e-05,-2.137681e-09,3.004666e+01,1.967265e+01,1.037401e+01,3.107806e+01,1.703446e+02
6.987418e+05,8.087289e+00,1.618178e+04,1.872892e-01,9.095685e-01,9.096357e-01,-9.392758e-05,-2.137681e-09,3.004744e+01,1.967257e+01,1.037487e+01,3.107893e+01,1.703346e+02
6.987518e+05,8.087405e+00,1.619178e+04,1.874049e-01,9.095676e-01,9.096357e-01,-9.394896e-05,-2.137681e-09,3.004822e+01,1.967248e+01,1.037574e+01,3.107981e+01,1.703246e+02
6.987618e+05,8.087521e+00,1.620179e+04,1.875207e-01,9.095667e-01,9.096357e-01,-9.397034e-05,-2.137681e-09,3.004900e+01,1.967240e+01,1.037660e+01,3.108069e+01,1.703146e+02
6.987718e+05,8.087636e+00,1.621179e+04,1.876364e-01,9.095658e-01,9.096357e-01,-9.399172e-05,-2.137681e-09,3.004978e+01,1.967231e+01,1.037746e+01,3.108156e+01,1.703046e+02
6.987818e+05,8.087752e+00,1.622179e+04,1.877522e-01,9.095656e-01,9.096357e-01,-9.401310e-05,-2.137681e-09,3.004993e+01,1.967224e+01,1.037769e+01,3.108175e+01,1.702989e+02
6.987918e+05,8.087868e+00,1.623179e+04,1.878679e-01,9.095660e-01,9.096356e-01,-9.403448e-05,-2.137681e-09,3.004956e+01,1.967218e+01,1.037738e+01,3.108133e+01,1.702969e+02
6.988018e+05,8.087984e+00,1.624179e+04,1.879837e-01,9.095664e-01,9.096356e-01,-9.405586e-05,-2.137681e-09,3.004918e+01,1.967211e+01,1.037706e+01,3.108092e+01,1.702949e+02
6.988118e+05,8.088099e+00,1.625179e+04,1.880994e-01,9.095668e-01,9.096356e-01,-9.407724e-05,-2.137681e-09,3.004880e+01,1.967205e+01,1.037675e+01,3.108050e+01,1.702929e+02
6.988218e+05,8.088215e+00,1.626179e+04,1.882152e-01,9.095671e-01,9.096356e-01,-9.409862e-05,-2.137681e-09,3.004842e+01,1.967199e+01,1.037643e+01,3.108009e+01,1.702909e+02
6.988318e+05,8.088331e+00,1.627179e+04,1.883309e-01,9.095675e-01,9.096356e-01,-9.412000e-05,-2.137681e-09,3.004804e+01,1.967192e+01,1.037612e+01,3.107967e+01,1.702889e+02
6.988418e+05,8.088447e+00,1.628179e+04,1.884467e-01,9.095679e-01,9.096355e-01,-9.414138e-05,-2.137681e-09,3.004766e+01,1.967186e+01,1.037580e+01,3.107926e+01,1.702869e+02
