Repository: brandonlampe/CS_Data

# Repository for Crushed Salt Data
**Grant No: 456417**

This is a work in progress!

## Repository Content

### Directory Names
A uniform namining structure still in progress, but in general directories are named according to the following:
 - Names contain no spaces, a single underscore "_" will be used as a file name seperator.
 - Files are for the Crushed Salt Project (CSP); therefore, the first three charaters of each file are "CSP".
 - Folders are organized by which frame the test was performed on i.e., A2 or A3.
 - The fifth and sixth charaters of each file name will therefore be "A" followed by the frame number.

File: UNM_WP_HY_175_11/STAGE05/CREEP_FIT/175_11_STAGE05_CREEP_OUT.csv (part 23 of 39)
Analysis by Brandon Lampe, performed on: 2016/08/19 14:37:32
Experimental results below begin at: 2016/08/18 11:48:51
Duration (sec),Duration (day),Elapsed Time (sec),Elapsed Time (day),Interpolated Fractional Density,Fit to Fractional Density,Fit to Volume Strain,Fit to Volume Strain Rate (1/sec),Confining Pressure (MPa),Pore Pressure (MPa),Terzaghi Pressure (MPa),Solid Pressure (MPa),Temperature (C))
7.338056e+05,8.493121e+00,5.124565e+04,5.931209e-01,9.095900e-01,9.095676e-01,-1.688858e-04,-2.137841e-09,3.002361e+01,1.958779e+01,1.043582e+01,3.106089e+01,1.735750e+02
7.338156e+05,8.493237e+00,5.125565e+04,5.932367e-01,9.095913e-01,9.095675e-01,-1.689071e-04,-2.137841e-09,3.002315e+01,1.958779e+01,1.043535e+01,3.106037e+01,1.735660e+02
7.338257e+05,8.493352e+00,5.126565e+04,5.933524e-01,9.095927e-01,9.095675e-01,-1.689285e-04,-2.137841e-09,3.002268e+01,1.958779e+01,1.043489e+01,3.105984e+01,1.735570e+02
7.338357e+05,8.493468e+00,5.127565e+04,5.934682e-01,9.095940e-01,9.095675e-01,-1.689499e-04,-2.137841e-09,3.002222e+01,1.958779e+01,1.043442e+01,3.105931e+01,1.735480e+02
7.338457e+05,8.493584e+00,5.128565e+04,5.935839e-01,9.095954e-01,9.095675e-01,-1.689713e-04,-2.137841e-09,3.002175e+01,1.958779e+01,1.043396e+01,3.105878e+01,1.735390e+02
7.338557e+05,8.493700e+00,5.129565e+04,5.936997e-01,9.095968e-01,9.095675e-01,-1.689927e-04,-2.137841e-09,3.002129e+01,1.958779e+01,1.043350e+01,3.105826e+01,1.735300e+02
7.338657e+05,8.493815e+00,5.130566e+04,5.938155e-01,9.095981e-01,9.095674e-01,-1.690140e-04,-2.137842e-09,3.002083e+01,1.958779e+01,1.043303e+01,3.105773e+01,1.735209e+02
7.338757e+05,8.493931e+00,5.131566e+04,5.939312e-01,9.095995e-01,9.095674e-01,-1.690354e-04,-2.137842e-09,3.002036e+01,1.958779e+01,1.043257e+01,3.105720e+01,1.735119e+02
7.338857e+05,8.494047e+00,5.132566e+04,5.940470e-01,9.096008e-01,9.095674e-01,-1.690568e-04,-2.137842e-09,3.001990e+01,1.958779e+01,1.043210e+01,3.105667e+01,1.735029e+02
7.338957e+05,8.494163e+00,5.133566e+04,5.941627e-01,9.096022e-01,9.095674e-01,-1.690782e-04,-2.137842e-09,3.001943e+01,1.958779e+01,1.043164e+01,3.105615e+01,1.734939e+02
7.339057e+05,8.494278e+00,5.134566e+04,5.942785e-01,9.096035e-01,9.095674e-01,-1.690996e-04,-2.137842e-09,3.001897e+01,1.958779e+01,1.043118e+01,3.105562e+01,1.734849e+02
7.339157e+05,8.494394e+00,5.135566e+04,5.943942e-01,9.096049e-01,9.095673e-01,-1.691209e-04,-2.137842e-09,3.001851e+01,1.958779e+01,1.043071e+01,3.105509e+01,1.734759e+02
7.339257e+05,8.494510e+00,5.136566e+04,5.945100e-01,9.096062e-01,9.095673e-01,-1.691423e-04,-2.137842e-09,3.001804e+01,1.958779e+01,1.043025e+01,3.105457e+01,1.734669e+02
7.339357e+05,8.494626e+00,5.137566e+04,5.946257e-01,9.096076e-01,9.095673e-01,-1.691637e-04,-2.137842e-09,3.001758e+01,1.958779e+01,1.042978e+01,3.105404e+01,1.734579e+02
7.339457e+05,8.494741e+00,5.138566e+04,5.947415e-01,9.096089e-01,9.095673e-01,-1.691851e-04,-2.137842e-09,3.001711e+01,1.958779e+01,1.042932e+01,3.105351e+01,1.734488e+02
7.339557e+05,8.494857e+00,5.139567e+04,5.948572e-01,9.096103e-01,9.095673e-01,-1.692065e-04,-2.137842e-09,3.001665e+01,1.958779e+01,1.042886e+01,3.105298e+01,1.734398e+02
7.339657e+05,8.494973e+00,5.140567e+04,5.949730e-01,9.096117e-01,9.095673e-01,-1.692278e-04,-2.137842e-09,3.001618e+01,1.958779e+01,1.042839e+01,3.105246e+01,1.734308e+02
7.339757e+05,8.495089e+00,5.141567e+04,5.950887e-01,9.096130e-01,9.095672e-01,-1.692492e-04,-2.137842e-09,3.001572e+01,1.958779e+01,1.042793e+01,3.105193e+01,1.734218e+02
7.339857e+05,8.495204e+00,5.142567e+04,5.952045e-01,9.096144e-01,9.095672e-01,-1.692706e-04,-2.137842e-09,3.001526e+01,1.958779e+01,1.042746e+01,3.105140e+01,1.734128e+02
7.339957e+05,8.495320e+00,5.143567e+04,5.953203e-01,9.096157e-01,9.095672e-01,-1.692920e-04,-2.137842e-09,3.001479e+01,1.958779e+01,1.042700e+01,3.105088e+01,1.734038e+02
7.340057e+05,8.495436e+00,5.144567e+04,5.954360e-01,9.096171e-01,9.095672e-01,-1.693134e-04,-2.137842e-09,3.001433e+01,1.958779e+01,1.042654e+01,3.105035e+01,1.733948e+02
7.340157e+05,8.495552e+00,5.145567e+04,5.955518e-01,9.096184e-01,9.095672e-01,-1.693347e-04,-2.137842e-09,3.001386e+01,1.958779e+01,1.042607e+01,3.104982e+01,1.733858e+02
7.340257e+05,8.495668e+00,5.146567e+04,5.956675e-01,9.096198e-01,9.095671e-01,-1.693561e-04,-2.137842e-09,3.001340e+01,1.958779e+01,1.042561e+01,3.104929e+01,1.733768e+02
7.340357e+05,8.495783e+00,5.147567e+04,5.957833e-01,9.096211e-01,9.095671e-01,-1.693775e-04,-2.137842e-09,3.001294e+01,1.958779e+01,1.042514e+01,3.104877e+01,1.733677e+02
7.340457e+05,8.495899e+00,5.148568e+04,5.958990e-01,9.096225e-01,9.095671e-01,-1.693989e-04,-2.137842e-09,3.001247e+01,1.958779e+01,1.042468e+01,3.104824e+01,1.733587e+02
7.340557e+05,8.496015e+00,5.149568e+04,5.960148e-01,9.096238e-01,9.095671e-01,-1.694203e-04,-2.137842e-09,3.001201e+01,1.958779e+01,1.042422e+01,3.104771e+01,1.733497e+02
7.340657e+05,8.496131e+00,5.150568e+04,5.961305e-01,9.096252e-01,9.095671e-01,-1.694417e-04,-2.137842e-09,3.001154e+01,1.958779e+01,1.042375e+01,3.104718e+01,1.733407e+02
7.340757e+05,8.496246e+00,5.151568e+04,5.962463e-01,9.096266e-01,9.095670e-01,-1.694630e-04,-2.137843e-09,3.001108e+01,1.958779e+01,1.042329e+01,3.104666e+01,1.733317e+02
7.340857e+05,8.496362e+00,5.152568e+04,5.963620e-01,9.096279e-01,9.095670e-01,-1.694844e-04,-2.137843e-09,3.001062e+01,1.958779e+01,1.042282e+01,3.104613e+01,1.733227e+02
7.340957e+05,8.496478e+00,5.153568e+04,5.964778e-01,9.096293e-01,9.095670e-01,-1.695058e-04,-2.137843e-09,3.001015e+01,1.958779e+01,1.042236e+01,3.104560e+01,1.733137e+02
7.341057e+05,8.496594e+00,5.154568e+04,5.965935e-01,9.096306e-01,9.095670e-01,-1.695272e-04,-2.137843e-09,3.000969e+01,1.958779e+01,1.042189e+01,3.104508e+01,1.733047e+02
7.341157e+05,8.496709e+00,5.155568e+04,5.967093e-01,9.096320e-01,9.095670e-01,-1.695486e-04,-2.137843e-09,3.000922e+01,1.958779e+01,1.042143e+01,3.104455e+01,1.732956e+02
7.341257e+05,8.496825e+00,5.156568e+04,5.968250e-01,9.096333e-01,9.095669e-01,-1.695699e-04,-2.137843e-09,3.000876e+01,1.958779e+01,1.042097e+01,3.104402e+01,1.732866e+02
7.341357e+05,8.496941e+00,5.157569e+04,5.969408e-01,9.096347e-01,9.095669e-01,-1.695913e-04,-2.137843e-09,3.000830e+01,1.958779e+01,1.042050e+01,3.104349e+01,1.732776e+02
7.341457e+05,8.497057e+00,5.158569e+04,5.970566e-01,9.096360e-01,9.095669e-01,-1.696127e-04,-2.137843e-09,3.000783e+01,1.958779e+01,1.042004e+01,3.104297e+01,1.732686e+02
7.341557e+05,8.497172e+00,5.159569e+04,5.971723e-01,9.096374e-01,9.095669e-01,-1.696341e-04,-2.137843e-09,3.000737e+01,1.958779e+01,1.041957e+01,3.104244e+01,1.732596e+02
7.341657e+05,8.497288e+00,5.160569e+04,5.972881e-01,9.096387e-01,9.095669e-01,-1.696555e-04,-2.137843e-09,3.000690e+01,1.958779e+01,1.041911e+01,3.104191e+01,1.732506e+02
7.341757e+05,8.497404e+00,5.161569e+04,5.974038e-01,9.096401e-01,9.095668e-01,-1.696768e-04,-2.137843e-09,3.000644e+01,1.958779e+01,1.041865e+01,3.104138e+01,1.732416e+02
7.341857e+05,8.497520e+00,5.162569e+04,5.975196e-01,9.096415e-01,9.095668e-01,-1.696982e-04,-2.137843e-09,3.000598e+01,1.958779e+01,1.041818e+01,3.104086e+01,1.732326e+02
7.341957e+05,8.497635e+00,5.163569e+04,5.976353e-01,9.096428e-01,9.095668e-01,-1.697196e-04,-2.137843e-09,3.000551e+01,1.958779e+01,1.041772e+01,3.104033e+01,1.732235e+02
7.342057e+05,8.497751e+00,5.164569e+04,5.977511e-01,9.096442e-01,9.095668e-01,-1.697410e-04,-2.137843e-09,3.000505e+01,1.958779e+01,1.041725e+01,3.103980e+01,1.732145e+02
7.342157e+05,8.497867e+00,5.165569e+04,5.978668e-01,9.096455e-01,9.095668e-01,-1.697624e-04,-2.137843e-09,3.000458e+01,1.958779e+01,1.041679e+01,3.103928e+01,1.732055e+02
7.342257e+05,8.497983e+00,5.166570e+04,5.979826e-01,9.096469e-01,9.095667e-01,-1.697837e-04,-2.137843e-09,3.000412e+01,1.958779e+01,1.041633e+01,3.103875e+01,1.731965e+02
7.342357e+05,8.498098e+00,5.167570e+04,5.980983e-01,9.096482e-01,9.095667e-01,-1.698051e-04,-2.137843e-09,3.000366e+01,1.958779e+01,1.041586e+01,3.103822e+01,1.731875e+02
7.342457e+05,8.498214e+00,5.168570e+04,5.982141e-01,9.096496e-01,9.095667e-01,-1.698265e-04,-2.137843e-09,3.000319e+01,1.958779e+01,1.041540e+01,3.103769e+01,1.731785e+02
7.342557e+05,8.498330e+00,5.169570e+04,5.983298e-01,9.096509e-01,9.095667e-01,-1.698479e-04,-2.137843e-09,3.000273e+01,1.958779e+01,1.041493e+01,3.103717e+01,1.731695e+02
7.342657e+05,8.498446e+00,5.170570e+04,5.984456e-01,9.096523e-01,9.095667e-01,-1.698693e-04,-2.137843e-09,3.000226e+01,1.958779e+01,1.041447e+01,3.103664e+01,1.731605e+02
7.342757e+05,8.498561e+00,5.171570e+04,5.985613e-01,9.096536e-01,9.095666e-01,-1.698906e-04,-2.137843e-09,3.000180e+01,1.958779e+01,1.041401e+01,3.103611e+01,1.731515e+02
7.342857e+05,8.498677e+00,5.172570e+04,5.986771e-01,9.096550e-01,9.095666e-01,-1.699120e-04,-2.137843e-09,3.000133e+01,1.958779e+01,1.041354e+01,3.103559e+01,1.731424e+02
7.342957e+05,8.498793e+00,5.173570e+04,5.987929e-01,9.096564e-01,9.095666e-01,-1.699334e-04,-2.137844e-09,3.000087e+01,1.958779e+01,1.041308e+01,3.103506e+01,1.731334e+02
7.343057e+05,8.498909e+00,5.174570e+04,5.989086e-01,9.096577e-01,9.095666e-01,-1.699548e-04,-2.137844e-09,3.000041e+01,1.958779e+01,1.041261e+01,3.103453e+01,1.731244e+02
7.343157e+05,8.499024e+00,5.175570e+04,5.990244e-01,9.096591e-01,9.095666e-01,-1.699762e-04,-2.137844e-09,2.999994e+01,1.958779e+01,1.041215e+01,3.103400e+01,1.731154e+02
7.343257e+05,8.499140e+00,5.176571e+04,5.991401e-01,9.096604e-01,9.095666e-01,-1.699976e-04,-2.137844e-09,2.999948e+01,1.958779e+01,1.041169e+01,3.103348e+01,1.731064e+02
7.343357e+05,8.499256e+00,5.177571e+04,5.992559e-01,9.096618e-01,9.095665e-01,-1.700189e-04,-2.137844e-09,2.999901e+01,1.958779e+01,1.041122e+01,3.103295e+01,1.730974e+02
7.343457e+05,8.499372e+00,5.178571e+04,5.993716e-01,9.096631e-01,9.095665e-01,-1.700403e-04,-2.137844e-09,2.999855e+01,1.958779e+01,1.041076e+01,3.103242e+01,1.730884e+02
7.343557e+05,8.499487e+00,5.179571e+04,5.994874e-01,9.096645e-01,9.095665e-01,-1.700617e-04,-2.137844e-09,2.999809e+01,1.958779e+01,1.041029e+01,3.103190e+01,1.730794e+02
7.343657e+05,8.499603e+00,5.180571e+04,5.996031e-01,9.096658e-01,9.095665e-01,-1.700831e-04,-2.137844e-09,2.999762e+01,1.958779e+01,1.040983e+01,3.103137e+01,1.730703e+02
7.343757e+05,8.499719e+00,5.181571e+04,5.997189e-01,9.096672e-01,9.095665e-01,-1.701045e-04,-2.137844e-09,2.999716e+01,1.958779e+01,1.040937e+01,3.103084e+01,1.730613e+02
7.343857e+05,8.499835e+00,5.182571e+04,5.998346e-01,9.096685e-01,9.095664e-01,-1.701258e-04,-2.137844e-09,2.999669e+01,1.958779e+01,1.040890e+01,3.103031e+01,1.730523e+02
7.343957e+05,8.499950e+00,5.183571e+04,5.999504e-01,9.096699e-01,9.095664e-01,-1.701472e-04,-2.137844e-09,2.999623e+01,1.958779e+01,1.040844e+01,3.102979e+01,1.730433e+02
7.344057e+05,8.500066e+00,5.184571e+04,6.000661e-01,9.096713e-01,9.095664e-01,-1.701686e-04,-2.137844e-09,2.999577e+01,1.958779e+01,1.040797e+01,3.102926e+01,1.730343e+02
7.344157e+05,8.500182e+00,5.185572e+04,6.001819e-01,9.096726e-01,9.095664e-01,-1.701900e-04,-2.137844e-09,2.999530e+01,1.958779e+01,1.040751e+01,3.102873e+01,1.730253e+02
7.344257e+05,8.500298e+00,5.186572e+04,6.002977e-01,9.096740e-01,9.095664e-01,-1.702114e-04,-2.137844e-09,2.999484e+01,1.958779e+01,1.040704e+01,3.102820e+01,1.730163e+02
7.344357e+05,8.500413e+00,5.187572e+04,6.004134e-01,9.096753e-01,9.095663e-01,-1.702327e-04,-2.137844e-09,2.999437e+01,1.958779e+01,1.040658e+01,3.102768e+01,1.730073e+02
7.344457e+05,8.500529e+00,5.188572e+04,6.005292e-01,9.096767e-01,9.095663e-01,-1.702541e-04,-2.137844e-09,2.999391e+01,1.958779e+01,1.040612e+01,3.102715e+01,1.729982e+02
7.344557e+05,8.500645e+00,5.189572e+04,6.006449e-01,9.096780e-01,9.095663e-01,-1.702755e-04,-2.137844e-09,2.999345e+01,1.958779e+01,1.040565e+01,3.102662e+01,1.729892e+02
7.344657e+05,8.500761e+00,5.190572e+04,6.007607e-01,9.096794e-01,9.095663e-01,-1.702969e-04,-2.137844e-09,2.999298e+01,1.958779e+01,1.040519e+01,3.102610e+01,1.729802e+02
7.344757e+05,8.500876e+00,5.191572e+04,6.008764e-01,9.096807e-01,9.095663e-01,-1.703183e-04,-2.137844e-09,2.999252e+01,1.958779e+01,1.040472e+01,3.102557e+01,1.729712e+02
7.344857e+05,8.500992e+00,5.192572e+04,6.009922e-01,9.096821e-01,9.095662e-01,-1.703396e-04,-2.137844e-09,2.999205e+01,1.958779e+01,1.040426e+01,3.102504e+01,1.729622e+02
7.344957e+05,8.501108e+00,5.193572e+04,6.011079e-01,9.096834e-01,9.095662e-01,-1.703610e-04,-2.137844e-09,2.999159e+01,1.958779e+01,1.040380e+01,3.102451e+01,1.729532e+02
7.345057e+05,8.501224e+00,5.194573e+04,6.012237e-01,9.096848e-01,9.095662e-01,-1.703824e-04,-2.137844e-09,2.999113e+01,1.958779e+01,1.040333e+01,3.102399e+01,1.729442e+02
7.345157e+05,8.501339e+00,5.195573e+04,6.013394e-01,9.096862e-01,9.095662e-01,-1.704038e-04,-2.137845e-09,2.999066e+01,1.958779e+01,1.040287e+01,3.102346e+01,1.729352e+02
7.345257e+05,8.501455e+00,5.196573e+04,6.014552e-01,9.096875e-01,9.095662e-01,-1.704252e-04,-2.137845e-09,2.999020e+01,1.958779e+01,1.040240e+01,3.102293e+01,1.729262e+02
7.345357e+05,8.501571e+00,5.197573e+04,6.015709e-01,9.096889e-01,9.095661e-01,-1.704466e-04,-2.137845e-09,2.998973e+01,1.958779e+01,1.040194e+01,3.102241e+01,1.729171e+02
7.345457e+05,8.501687e+00,5.198573e+04,6.016867e-01,9.096902e-01,9.095661e-01,-1.704679e-04,-2.137845e-09,2.998927e+01,1.958779e+01,1.040148e+01,3.102188e+01,1.729081e+02
7.345557e+05,8.501802e+00,5.199573e+04,6.018024e-01,9.096916e-01,9.095661e-01,-1.704893e-04,-2.137845e-09,2.998881e+01,1.958779e+01,1.040101e+01,3.102135e+01,1.728991e+02
7.345657e+05,8.501918e+00,5.200573e+04,6.019182e-01,9.096929e-01,9.095661e-01,-1.705107e-04,-2.137845e-09,2.998834e+01,1.958779e+01,1.040055e+01,3.102082e+01,1.728901e+02
7.345757e+05,8.502034e+00,5.201573e+04,6.020340e-01,9.096943e-01,9.095661e-01,-1.705321e-04,-2.137845e-09,2.998788e+01,1.958779e+01,1.040008e+01,3.102030e+01,1.728811e+02
7.345857e+05,8.502150e+00,5.202573e+04,6.021497e-01,9.096956e-01,9.095660e-01,-1.705535e-04,-2.137845e-09,2.998741e+01,1.958779e+01,1.039962e+01,3.101977e+01,1.728721e+02
7.345957e+05,8.502265e+00,5.203574e+04,6.022655e-01,9.096970e-01,9.095660e-01,-1.705748e-04,-2.137845e-09,2.998695e+01,1.958779e+01,1.039916e+01,3.101924e+01,1.728631e+02
7.346057e+05,8.502381e+00,5.204574e+04,6.023812e-01,9.096984e-01,9.095660e-01,-1.705962e-04,-2.137845e-09,2.998648e+01,1.958779e+01,1.039869e+01,3.101872e+01,1.728541e+02
7.346157e+05,8.502497e+00,5.205574e+04,6.024970e-01,9.096997e-01,9.095660e-01,-1.706176e-04,-2.137845e-09,2.998602e+01,1.958779e+01,1.039823e+01,3.101819e+01,1.728450e+02
7.346257e+05,8.502613e+00,5.206574e+04,6.026127e-01,9.097011e-01,9.095660e-01,-1.706390e-04,-2.137845e-09,2.998556e+01,1.958779e+01,1.039776e+01,3.101766e+01,1.728360e+02
7.346357e+05,8.502728e+00,5.207574e+04,6.027285e-01,9.097024e-01,9.095659e-01,-1.706604e-04,-2.137845e-09,2.998509e+01,1.958779e+01,1.039730e+01,3.101713e+01,1.728270e+02
7.346457e+05,8.502844e+00,5.208574e+04,6.028442e-01,9.097038e-01,9.095659e-01,-1.706817e-04,-2.137845e-09,2.998463e+01,1.958779e+01,1.039684e+01,3.101661e+01,1.728180e+02
7.346557e+05,8.502960e+00,5.209574e+04,6.029600e-01,9.097051e-01,9.095659e-01,-1.707031e-04,-2.137845e-09,2.998416e+01,1.958779e+01,1.039637e+01,3.101608e+01,1.728090e+02
7.346657e+05,8.503076e+00,5.210574e+04,6.030757e-01,9.097065e-01,9.095659e-01,-1.707245e-04,-2.137845e-09,2.998370e+01,1.958779e+01,1.039591e+01,3.101555e+01,1.728000e+02
7.346757e+05,8.503191e+00,5.211574e+04,6.031915e-01,9.097078e-01,9.095659e-01,-1.707459e-04,-2.137845e-09,2.998324e+01,1.958779e+01,1.039544e+01,3.101503e+01,1.727910e+02
7.346857e+05,8.503307e+00,5.212575e+04,6.033072e-01,9.097092e-01,9.095658e-01,-1.707673e-04,-2.137845e-09,2.998277e+01,1.958779e+01,1.039498e+01,3.101450e+01,1.727820e+02
7.346957e+05,8.503423e+00,5.213575e+04,6.034230e-01,9.097105e-01,9.095658e-01,-1.707886e-04,-2.137845e-09,2.998231e+01,1.958779e+01,1.039452e+01,3.101397e+01,1.727730e+02
7.347057e+05,8.503539e+00,5.214575e+04,6.035387e-01,9.097119e-01,9.095658e-01,-1.708100e-04,-2.137845e-09,2.998184e+01,1.958779e+01,1.039405e+01,3.101344e+01,1.727639e+02
7.347157e+05,8.503655e+00,5.215575e+04,6.036545e-01,9.097133e-01,9.095658e-01,-1.708314e-04,-2.137845e-09,2.998138e+01,1.958779e+01,1.039359e+01,3.101292e+01,1.727549e+02
7.347258e+05,8.503770e+00,5.216575e+04,6.037703e-01,9.097146e-01,9.095658e-01,-1.708528e-04,-2.137845e-09,2.998092e+01,1.958779e+01,1.039312e+01,3.101239e+01,1.727459e+02
7.347358e+05,8.503886e+00,5.217575e+04,6.038860e-01,9.097160e-01,9.095658e-01,-1.708742e-04,-2.137846e-09,2.998045e+01,1.958779e+01,1.039266e+01,3.101186e+01,1.727369e+02
7.347458e+05,8.504002e+00,5.218575e+04,6.040018e-01,9.097173e-01,9.095657e-01,-1.708955e-04,-2.137846e-09,2.997999e+01,1.958779e+01,1.039219e+01,3.101134e+01,1.727279e+02
7.347558e+05,8.504118e+00,5.219575e+04,6.041175e-01,9.097187e-01,9.095657e-01,-1.709169e-04,-2.137846e-09,2.997952e+01,1.958779e+01,1.039173e+01,3.101081e+01,1.727189e+02
7.347658e+05,8.504233e+00,5.220575e+04,6.042333e-01,9.097200e-01,9.095657e-01,-1.709383e-04,-2.137846e-09,2.997906e+01,1.958779e+01,1.039127e+01,3.101028e+01,1.727099e+02
7.347758e+05,8.504349e+00,5.221576e+04,6.043490e-01,9.097214e-01,9.095657e-01,-1.709597e-04,-2.137846e-09,2.997860e+01,1.958779e+01,1.039080e+01,3.100975e+01,1.727009e+02
7.347858e+05,8.504465e+00,5.222576e+04,6.044648e-01,9.097217e-01,9.095657e-01,-1.709811e-04,-2.137846e-09,2.997867e+01,1.958779e+01,1.039087e+01,3.100983e+01,1.727091e+02
7.347958e+05,8.504581e+00,5.223576e+04,6.045805e-01,9.097219e-01,9.095656e-01,-1.710025e-04,-2.137846e-09,2.997879e+01,1.958779e+01,1.039100e+01,3.100996e+01,1.727191e+02
7.348058e+05,8.504696e+00,5.224576e+04,6.046963e-01,9.097221e-01,9.095656e-01,-1.710238e-04,-2.137846e-09,2.997892e+01,1.958779e+01,1.039113e+01,3.101010e+01,1.727291e+02
7.348158e+05,8.504812e+00,5.225576e+04,6.048120e-01,9.097223e-01,9.095656e-01,-1.710452e-04,-2.137846e-09,2.997904e+01,1.958779e+01,1.039125e+01,3.101024e+01,1.727391e+02
7.348258e+05,8.504928e+00,5.226576e+04,6.049278e-01,9.097225e-01,9.095656e-01,-1.710666e-04,-2.137846e-09,2.997917e+01,1.958779e+01,1.039138e+01,3.101037e+01,1.727491e+02
7.348358e+05,8.505044e+00,5.227576e+04,6.050435e-01,9.097227e-01,9.095656e-01,-1.710880e-04,-2.137846e-09,2.997930e+01,1.958779e+01,1.039150e+01,3.101051e+01,1.727591e+02
7.348458e+05,8.505159e+00,5.228576e+04,6.051593e-01,9.097229e-01,9.095655e-01,-1.711094e-04,-2.137846e-09,2.997942e+01,1.958779e+01,1.039163e+01,3.101065e+01,1.727691e+02
7.348558e+05,8.505275e+00,5.229576e+04,6.052751e-01,9.097232e-01,9.095655e-01,-1.711307e-04,-2.137846e-09,2.997955e+01,1.958779e+01,1.039176e+01,3.101078e+01,1.727791e+02
7.348658e+05,8.505391e+00,5.230577e+04,6.053908e-01,9.097234e-01,9.095655e-01,-1.711521e-04,-2.137846e-09,2.997968e+01,1.958779e+01,1.039188e+01,3.101092e+01,1.727891e+02
7.348758e+05,8.505507e+00,5.231577e+04,6.055066e-01,9.097236e-01,9.095655e-01,-1.711735e-04,-2.137846e-09,2.997980e+01,1.958779e+01,1.039201e+01,3.101105e+01,1.727991e+02
7.348858e+05,8.505622e+00,5.232577e+04,6.056223e-01,9.097238e-01,9.095655e-01,-1.711949e-04,-2.137846e-09,2.997993e+01,1.958779e+01,1.039214e+01,3.101119e+01,1.728091e+02
7.348958e+05,8.505738e+00,5.233577e+04,6.057381e-01,9.097240e-01,9.095654e-01,-1.712163e-04,-2.137846e-09,2.998005e+01,1.958779e+01,1.039226e+01,3.101133e+01,1.728191e+02
7.349058e+05,8.505854e+00,5.234577e+04,6.058538e-01,9.097242e-01,9.095654e-01,-1.712376e-04,-2.137846e-09,2.998018e+01,1.958779e+01,1.039239e+01,3.101146e+01,1.728291e+02
7.349158e+05,8.505970e+00,5.235577e+04,6.059696e-01,9.097244e-01,9.095654e-01,-1.712590e-04,-2.137846e-09,2.998031e+01,1.958779e+01,1.039251e+01,3.101160e+01,1.728391e+02
7.349258e+05,8.506085e+00,5.236577e+04,6.060853e-01,9.097246e-01,9.095654e-01,-1.712804e-04,-2.137846e-09,2.998043e+01,1.958779e+01,1.039264e+01,3.101173e+01,1.728491e+02
7.349358e+05,8.506201e+00,5.237577e+04,6.062011e-01,9.097248e-01,9.095654e-01,-1.713018e-04,-2.137846e-09,2.998056e+01,1.958779e+01,1.039277e+01,3.101187e+01,1.728591e+02
7.349458e+05,8.506317e+00,5.238577e+04,6.063168e-01,9.097250e-01,9.095653e-01,-1.713232e-04,-2.137846e-09,2.998069e+01,1.958779e+01,1.039289e+01,3.101201e+01,1.728691e+02
7.349558e+05,8.506433e+00,5.239578e+04,6.064326e-01,9.097252e-01,9.095653e-01,-1.713445e-04,-2.137847e-09,2.998081e+01,1.958779e+01,1.039302e+01,3.101214e+01,1.728791e+02
7.349658e+05,8.506548e+00,5.240578e+04,6.065483e-01,9.097254e-01,9.095653e-01,-1.713659e-04,-2.137847e-09,2.998094e+01,1.958779e+01,1.039315e+01,3.101228e+01,1.728891e+02
7.349758e+05,8.506664e+00,5.241578e+04,6.066641e-01,9.097257e-01,9.095653e-01,-1.713873e-04,-2.137847e-09,2.998107e+01,1.958779e+01,1.039327e+01,3.101242e+01,1.728991e+02
7.349858e+05,8.506780e+00,5.242578e+04,6.067798e-01,9.097259e-01,9.095653e-01,-1.714087e-04,-2.137847e-09,2.998119e+01,1.958779e+01,1.039340e+01,3.101255e+01,1.729091e+02
7.349958e+05,8.506896e+00,5.243578e+04,6.068956e-01,9.097261e-01,9.095652e-01,-1.714301e-04,-2.137847e-09,2.998132e+01,1.958779e+01,1.039352e+01,3.101269e+01,1.729192e+02
7.350058e+05,8.507011e+00,5.244578e+04,6.070114e-01,9.097263e-01,9.095652e-01,-1.714514e-04,-2.137847e-09,2.998144e+01,1.958779e+01,1.039365e+01,3.101282e+01,1.729292e+02
7.350158e+05,8.507127e+00,5.245578e+04,6.071271e-01,9.097265e-01,9.095652e-01,-1.714728e-04,-2.137847e-09,2.998157e+01,1.958779e+01,1.039378e+01,3.101296e+01,1.729392e+02
7.350258e+05,8.507243e+00,5.246578e+04,6.072429e-01,9.097267e-01,9.095652e-01,-1.714942e-04,-2.137847e-09,2.998170e+01,1.958779e+01,1.039390e+01,3.101310e+01,1.729492e+02
7.350358e+05,8.507359e+00,5.247578e+04,6.073586e-01,9.097269e-01,9.095652e-01,-1.715156e-04,-2.137847e-09,2.998182e+01,1.958779e+01,1.039403e+01,3.101323e+01,1.729592e+02
7.350458e+05,8.507474e+00,5.248579e+04,6.074744e-01,9.097271e-01,9.095651e-01,-1.715370e-04,-2.137847e-09,2.998195e+01,1.958779e+01,1.039416e+01,3.101337e+01,1.729692e+02
7.350558e+05,8.507590e+00,5.249579e+04,6.075901e-01,9.097273e-01,9.095651e-01,-1.715584e-04,-2.137847e-09,2.998208e+01,1.958779e+01,1.039428e+01,3.101350e+01,1.729792e+02
7.350658e+05,8.507706e+00,5.250579e+04,6.077059e-01,9.097275e-01,9.095651e-01,-1.715797e-04,-2.137847e-09,2.998220e+01,1.958779e+01,1.039441e+01,3.101364e+01,1.729892e+02
7.350758e+05,8.507822e+00,5.251579e+04,6.078216e-01,9.097277e-01,9.095651e-01,-1.716011e-04,-2.137847e-09,2.998233e+01,1.958779e+01,1.039453e+01,3.101378e+01,1.729992e+02
7.350858e+05,8.507937e+00,5.252579e+04,6.079374e-01,9.097279e-01,9.095651e-01,-1.716225e-04,-2.137847e-09,2.998245e+01,1.958779e+01,1.039466e+01,3.101391e+01,1.730092e+02
7.350958e+05,8.508053e+00,5.253579e+04,6.080531e-01,9.097282e-01,9.095651e-01,-1.716439e-04,-2.137847e-09,2.998258e+01,1.958779e+01,1.039479e+01,3.101405e+01,1.730192e+02
7.351058e+05,8.508169e+00,5.254579e+04,6.081689e-01,9.097284e-01,9.095650e-01,-1.716653e-04,-2.137847e-09,2.998271e+01,1.958779e+01,1.039491e+01,3.101419e+01,1.730292e+02
7.351158e+05,8.508285e+00,5.255579e+04,6.082846e-01,9.097286e-01,9.095650e-01,-1.716866e-04,-2.137847e-09,2.998283e+01,1.958779e+01,1.039504e+01,3.101432e+01,1.730392e+02
7.351258e+05,8.508400e+00,5.256579e+04,6.084004e-01,9.097288e-01,9.095650e-01,-1.717080e-04,-2.137847e-09,2.998296e+01,1.958779e+01,1.039517e+01,3.101446e+01,1.730492e+02
7.351358e+05,8.508516e+00,5.257580e+04,6.085162e-01,9.097290e-01,9.095650e-01,-1.717294e-04,-2.137847e-09,2.998309e+01,1.958779e+01,1.039529e+01,3.101459e+01,1.730592e+02
7.351458e+05,8.508632e+00,5.258580e+04,6.086319e-01,9.097292e-01,9.095650e-01,-1.717508e-04,-2.137847e-09,2.998321e+01,1.958779e+01,1.039542e+01,3.101473e+01,1.730692e+02
7.351558e+05,8.508748e+00,5.259580e+04,6.087477e-01,9.097294e-01,9.095649e-01,-1.717722e-04,-2.137847e-09,2.998334e+01,1.958779e+01,1.039554e+01,3.101487e+01,1.730792e+02
7.351658e+05,8.508863e+00,5.260580e+04,6.088634e-01,9.097296e-01,9.095649e-01,-1.717935e-04,-2.137847e-09,2.998346e+01,1.958779e+01,1.039567e+01,3.101500e+01,1.730892e+02
7.351758e+05,8.508979e+00,5.261580e+04,6.089792e-01,9.097298e-01,9.095649e-01,-1.718149e-04,-2.137848e-09,2.998359e+01,1.958779e+01,1.039580e+01,3.101514e+01,1.730992e+02
7.351858e+05,8.509095e+00,5.262580e+04,6.090949e-01,9.097300e-01,9.095649e-01,-1.718363e-04,-2.137848e-09,2.998372e+01,1.958779e+01,1.039592e+01,3.101528e+01,1.731092e+02
7.351958e+05,8.509211e+00,5.263580e+04,6.092107e-01,9.097302e-01,9.095649e-01,-1.718577e-04,-2.137848e-09,2.998384e+01,1.958779e+01,1.039605e+01,3.101541e+01,1.731192e+02
7.352058e+05,8.509326e+00,5.264580e+04,6.093264e-01,9.097304e-01,9.095648e-01,-1.718791e-04,-2.137848e-09,2.998397e+01,1.958779e+01,1.039618e+01,3.101555e+01,1.731293e+02
7.352158e+05,8.509442e+00,5.265580e+04,6.094422e-01,9.097307e-01,9.095648e-01,-1.719004e-04,-2.137848e-09,2.998410e+01,1.958779e+01,1.039630e+01,3.101568e+01,1.731393e+02
7.352258e+05,8.509558e+00,5.266581e+04,6.095579e-01,9.097309e-01,9.095648e-01,-1.719218e-04,-2.137848e-09,2.998422e+01,1.958779e+01,1.039643e+01,3.101582e+01,1.731493e+02
7.352358e+05,8.509674e+00,5.267581e+04,6.096737e-01,9.097311e-01,9.095648e-01,-1.719432e-04,-2.137848e-09,2.998435e+01,1.958779e+01,1.039655e+01,3.101596e+01,1.731593e+02
7.352458e+05,8.509789e+00,5.268581e+04,6.097894e-01,9.097313e-01,9.095648e-01,-1.719646e-04,-2.137848e-09,2.998447e+01,1.958779e+01,1.039668e+01,3.101609e+01,1.731693e+02
7.352558e+05,8.509905e+00,5.269581e+04,6.099052e-01,9.097315e-01,9.095647e-01,-1.719860e-04,-2.137848e-09,2.998460e+01,1.958779e+01,1.039681e+01,3.101623e+01,1.731793e+02
7.352658e+05,8.510021e+00,5.270581e+04,6.100209e-01,9.097317e-01,9.095647e-01,-1.720074e-04,-2.137848e-09,2.998473e+01,1.958779e+01,1.039693e+01,3.101636e+01,1.731893e+02
7.352758e+05,8.510137e+00,5.271581e+04,6.101367e-01,9.097319e-01,9.095647e-01,-1.720287e-04,-2.137848e-09,2.998485e+01,1.958779e+01,1.039706e+01,3.101650e+01,1.731993e+02
7.352858e+05,8.510252e+00,5.272581e+04,6.102525e-01,9.097321e-01,9.095647e-01,-1.720501e-04,-2.137848e-09,2.998498e+01,1.958779e+01,1.039719e+01,3.101664e+01,1.732093e+02
7.352958e+05,8.510368e+00,5.273581e+04,6.103682e-01,9.097323e-01,9.095647e-01,-1.720715e-04,-2.137848e-09,2.998511e+01,1.958779e+01,1.039731e+01,3.101677e+01,1.732193e+02
7.353058e+05,8.510484e+00,5.274581e+04,6.104840e-01,9.097325e-01,9.095646e-01,-1.720929e-04,-2.137848e-09,2.998523e+01,1.958779e+01,1.039744e+01,3.101691e+01,1.732293e+02
7.353158e+05,8.510600e+00,5.275582e+04,6.105997e-01,9.097327e-01,9.095646e-01,-1.721143e-04,-2.137848e-09,2.998536e+01,1.958779e+01,1.039756e+01,3.101705e+01,1.732393e+02
7.353258e+05,8.510715e+00,5.276582e+04,6.107155e-01,9.097329e-01,9.095646e-01,-1.721356e-04,-2.137848e-09,2.998548e+01,1.958779e+01,1.039769e+01,3.101718e+01,1.732493e+02
7.353358e+05,8.510831e+00,5.277582e+04,6.108312e-01,9.097332e-01,9.095646e-01,-1.721570e-04,-2.137848e-09,2.998561e+01,1.958779e+01,1.039782e+01,3.101732e+01,1.732593e+02
7.353458e+05,8.510947e+00,5.278582e+04,6.109470e-01,9.097334e-01,9.095646e-01,-1.721784e-04,-2.137848e-09,2.998574e+01,1.958779e+01,1.039794e+01,3.101745e+01,1.732693e+02
7.353558e+05,8.511063e+00,5.279582e+04,6.110627e-01,9.097336e-01,9.095645e-01,-1.721998e-04,-2.137848e-09,2.998586e+01,1.958779e+01,1.039807e+01,3.101759e+01,1.732793e+02
7.353658e+05,8.511178e+00,5.280582e+04,6.111785e-01,9.097338e-01,9.095645e-01,-1.722212e-04,-2.137848e-09,2.998599e+01,1.958779e+01,1.039820e+01,3.101773e+01,1.732893e+02
7.353758e+05,8.511294e+00,5.281582e+04,6.112942e-01,9.097340e-01,9.095645e-01,-1.722425e-04,-2.137848e-09,2.998612e+01,1.958779e+01,1.039832e+01,3.101786e+01,1.732993e+02
7.353858e+05,8.511410e+00,5.282582e+04,6.114100e-01,9.097342e-01,9.095645e-01,-1.722639e-04,-2.137849e-09,2.998624e+01,1.958779e+01,1.039845e+01,3.101800e+01,1.733093e+02
7.353958e+05,8.511526e+00,5.283582e+04,6.115257e-01,9.097344e-01,9.095645e-01,-1.722853e-04,-2.137849e-09,2.998637e+01,1.958779e+01,1.039858e+01,3.101813e+01,1.733193e+02
7.354058e+05,8.511641e+00,5.284583e+04,6.116415e-01,9.097346e-01,9.095644e-01,-1.723067e-04,-2.137849e-09,2.998649e+01,1.958779e+01,1.039870e+01,3.101827e+01,1.733293e+02
7.354158e+05,8.511757e+00,5.285583e+04,6.117572e-01,9.097348e-01,9.095644e-01,-1.723281e-04,-2.137849e-09,2.998662e+01,1.958779e+01,1.039883e+01,3.101841e+01,1.733393e+02
7.354258e+05,8.511873e+00,5.286583e+04,6.118730e-01,9.097350e-01,9.095644e-01,-1.723494e-04,-2.137849e-09,2.998675e+01,1.958779e+01,1.039895e+01,3.101854e+01,1.733494e+02
7.354358e+05,8.511989e+00,5.287583e+04,6.119888e-01,9.097352e-01,9.095644e-01,-1.723708e-04,-2.137849e-09,2.998687e+01,1.958779e+01,1.039908e+01,3.101868e+01,1.733594e+02
7.354458e+05,8.512105e+00,5.288583e+04,6.121045e-01,9.097354e-01,9.095644e-01,-1.723922e-04,-2.137849e-09,2.998700e+01,1.958779e+01,1.039921e+01,3.101882e+01,1.733694e+02
7.354558e+05,8.512220e+00,5.289583e+04,6.122203e-01,9.097356e-01,9.095644e-01,-1.724136e-04,-2.137849e-09,2.998713e+01,1.958779e+01,1.039933e+01,3.101895e+01,1.733794e+02
7.354658e+05,8.512336e+00,5.290583e+04,6.123360e-01,9.097359e-01,9.095643e-01,-1.724350e-04,-2.137849e-09,2.998725e+01,1.958779e+01,1.039946e+01,3.101909e+01,1.733894e+02
7.354758e+05,8.512452e+00,5.291583e+04,6.124518e-01,9.097361e-01,9.095643e-01,-1.724563e-04,-2.137849e-09,2.998738e+01,1.958779e+01,1.039959e+01,3.101922e+01,1.733994e+02
7.354858e+05,8.512568e+00,5.292583e+04,6.125675e-01,9.097363e-01,9.095643e-01,-1.724777e-04,-2.137849e-09,2.998750e+01,1.958779e+01,1.039971e+01,3.101936e+01,1.734094e+02
7.354958e+05,8.512683e+00,5.293584e+04,6.126833e-01,9.097365e-01,9.095643e-01,-1.724991e-04,-2.137849e-09,2.998763e+01,1.958779e+01,1.039984e+01,3.101950e+01,1.734194e+02
7.355058e+05,8.512799e+00,5.294584e+04,6.127990e-01,9.097367e-01,9.095643e-01,-1.725205e-04,-2.137849e-09,2.998776e+01,1.958779e+01,1.039996e+01,3.101963e+01,1.734294e+02
7.355158e+05,8.512915e+00,5.295584e+04,6.129148e-01,9.097369e-01,9.095642e-01,-1.725419e-04,-2.137849e-09,2.998788e+01,1.958779e+01,1.040009e+01,3.101977e+01,1.734394e+02
7.355258e+05,8.513031e+00,5.296584e+04,6.130305e-01,9.097371e-01,9.095642e-01,-1.725633e-04,-2.137849e-09,2.998801e+01,1.958779e+01,1.040022e+01,3.101991e+01,1.734494e+02
7.355358e+05,8.513146e+00,5.297584e+04,6.131463e-01,9.097373e-01,9.095642e-01,-1.725846e-04,-2.137849e-09,2.998814e+01,1.958779e+01,1.040034e+01,3.102004e+01,1.734594e+02
7.355458e+05,8.513262e+00,5.298584e+04,6.132620e-01,9.097375e-01,9.095642e-01,-1.726060e-04,-2.137849e-09,2.998826e+01,1.958779e+01,1.040047e+01,3.102018e+01,1.734694e+02
7.355558e+05,8.513378e+00,5.299584e+04,6.133778e-01,9.097377e-01,9.095642e-01,-1.726274e-04,-2.137849e-09,2.998839e+01,1.958779e+01,1.040060e+01,3.102031e+01,1.734794e+02
7.355658e+05,8.513494e+00,5.300584e+04,6.134936e-01,9.097379e-01,9.095641e-01,-1.726488e-04,-2.137849e-09,2.998851e+01,1.958779e+01,1.040072e+01,3.102045e+01,1.734894e+02
7.355758e+05,8.513609e+00,5.301584e+04,6.136093e-01,9.097381e-01,9.095641e-01,-1.726702e-04,-2.137849e-09,2.998864e+01,1.958779e+01,1.040085e+01,3.102059e+01,1.734994e+02
7.355858e+05,8.513725e+00,5.302585e+04,6.137251e-01,9.097384e-01,9.095641e-01,-1.726915e-04,-2.137849e-09,2.998877e+01,1.958779e+01,1.040097e+01,3.102072e+01,1.735094e+02
7.355958e+05,8.513841e+00,5.303585e+04,6.138408e-01,9.097386e-01,9.095641e-01,-1.727129e-04,-2.137849e-09,2.998889e+01,1.958779e+01,1.040110e+01,3.102086e+01,1.735194e+02
7.356058e+05,8.513957e+00,5.304585e+04,6.139566e-01,9.097388e-01,9.095641e-01,-1.727343e-04,-2.137850e-09,2.998902e+01,1.958779e+01,1.040123e+01,3.102099e+01,1.735294e+02
7.356158e+05,8.514072e+00,5.305585e+04,6.140723e-01,9.097390e-01,9.095640e-01,-1.727557e-04,-2.137850e-09,2.998915e+01,1.958779e+01,1.040135e+01,3.102113e+01,1.735394e+02
7.356258e+05,8.514188e+00,5.306585e+04,6.141881e-01,9.097392e-01,9.095640e-01,-1.727771e-04,-2.137850e-09,2.998927e+01,1.958779e+01,1.040148e+01,3.102127e+01,1.735494e+02
7.356359e+05,8.514304e+00,5.307585e+04,6.143038e-01,9.097394e-01,9.095640e-01,-1.727984e-04,-2.137850e-09,2.998940e+01,1.958779e+01,1.040161e+01,3.102140e+01,1.735594e+02
7.356459e+05,8.514420e+00,5.308585e+04,6.144196e-01,9.097396e-01,9.095640e-01,-1.728198e-04,-2.137850e-09,2.998952e+01,1.958779e+01,1.040173e+01,3.102154e+01,1.735695e+02
7.356559e+05,8.514535e+00,5.309585e+04,6.145353e-01,9.097398e-01,9.095640e-01,-1.728412e-04,-2.137850e-09,2.998965e+01,1.958779e+01,1.040186e+01,3.102168e+01,1.735795e+02
7.356659e+05,8.514651e+00,5.310585e+04,6.146511e-01,9.097400e-01,9.095639e-01,-1.728626e-04,-2.137850e-09,2.998978e+01,1.958779e+01,1.040198e+01,3.102181e+01,1.735895e+02
7.356759e+05,8.514767e+00,5.311585e+04,6.147668e-01,9.097402e-01,9.095639e-01,-1.728840e-04,-2.137850e-09,2.998990e+01,1.958779e+01,1.040211e+01,3.102195e+01,1.735995e+02
7.356859e+05,8.514883e+00,5.312586e+04,6.148826e-01,9.097404e-01,9.095639e-01,-1.729053e-04,-2.137850e-09,2.999003e+01,1.958779e+01,1.040224e+01,3.102208e+01,1.736095e+02
7.356959e+05,8.514998e+00,5.313586e+04,6.149983e-01,9.097406e-01,9.095639e-01,-1.729267e-04,-2.137850e-09,2.999016e+01,1.958779e+01,1.040236e+01,3.102222e+01,1.736195e+02
7.357059e+05,8.515114e+00,5.314586e+04,6.151141e-01,9.097409e-01,9.095639e-01,-1.729481e-04,-2.137850e-09,2.999028e+01,1.958779e+01,1.040249e+01,3.102236e+01,1.736295e+02
7.357159e+05,8.515230e+00,5.315586e+04,6.152299e-01,9.097411e-01,9.095638e-01,-1.729695e-04,-2.137850e-09,2.999041e+01,1.958779e+01,1.040262e+01,3.102249e+01,1.736395e+02
7.357259e+05,8.515346e+00,5.316586e+04,6.153456e-01,9.097413e-01,9.095638e-01,-1.729909e-04,-2.137850e-09,2.999053e+01,1.958779e+01,1.040274e+01,3.102263e+01,1.736495e+02
7.357359e+05,8.515461e+00,5.317586e+04,6.154614e-01,9.097415e-01,9.095638e-01,-1.730122e-04,-2.137850e-09,2.999066e+01,1.958779e+01,1.040287e+01,3.102276e+01,1.736595e+02
7.357459e+05,8.515577e+00,5.318586e+04,6.155771e-01,9.097417e-01,9.095638e-01,-1.730336e-04,-2.137850e-09,2.999079e+01,1.958779e+01,1.040299e+01,3.102290e+01,1.736695e+02
7.357559e+05,8.515693e+00,5.319586e+04,6.156929e-01,9.097419e-01,9.095638e-01,-1.730550e-04,-2.137850e-09,2.999091e+01,1.958779e+01,1.040312e+01,3.102304e+01,1.736795e+02
7.357659e+05,8.515809e+00,5.320586e+04,6.158086e-01,9.097421e-01,9.095637e-01,-1.730764e-04,-2.137850e-09,2.999104e+01,1.958779e+01,1.040325e+01,3.102317e+01,1.736895e+02
7.357759e+05,8.515924e+00,5.321587e+04,6.159244e-01,9.097423e-01,9.095637e-01,-1.730978e-04,-2.137850e-09,2.999117e+01,1.958779e+01,1.040337e+01,3.102331e+01,1.736995e+02
7.357859e+05,8.516040e+00,5.322587e+04,6.160401e-01,9.097416e-01,9.095637e-01,-1.731192e-04,-2.137850e-09,2.999137e+01,1.958779e+01,1.040358e+01,3.102355e+01,1.736943e+02
7.357959e+05,8.516156e+00,5.323587e+04,6.161559e-01,9.097409e-01,9.095637e-01,-1.731405e-04,-2.137850e-09,2.999158e+01,1.958779e+01,1.040379e+01,3.102379e+01,1.736883e+02
7.358059e+05,8.516272e+00,5.324587e+04,6.162716e-01,9.097402e-01,9.095637e-01,-1.731619e-04,-2.137850e-09,2.999179e+01,1.958779e+01,1.040400e+01,3.102403e+01,1.736823e+02
7.358159e+05,8.516387e+00,5.325587e+04,6.163874e-01,9.097394e-01,9.095637e-01,-1.731833e-04,-2.137850e-09,2.999201e+01,1.958779e+01,1.040421e+01,3.102427e+01,1.736763e+02
7.358259e+05,8.516503e+00,5.326587e+04,6.165031e-01,9.097387e-01,9.095636e-01,-1.732047e-04,-2.137851e-09,2.999222e+01,1.958779e+01,1.040442e+01,3.102451e+01,1.736703e+02
7.358359e+05,8.516619e+00,5.327587e+04,6.166189e-01,9.097380e-01,9.095636e-01,-1.732261e-04,-2.137851e-09,2.999243e+01,1.958779e+01,1.040463e+01,3.102475e+01,1.736643e+02
7.358459e+05,8.516735e+00,5.328587e+04,6.167346e-01,9.097373e-01,9.095636e-01,-1.732474e-04,-2.137851e-09,2.999264e+01,1.958779e+01,1.040484e+01,3.102499e+01,1.736583e+02
7.358559e+05,8.516850e+00,5.329587e+04,6.168504e-01,9.097365e-01,9.095636e-01,-1.732688e-04,-2.137851e-09,2.999285e+01,1.958779e+01,1.040506e+01,3.102523e+01,1.736524e+02
7.358659e+05,8.516966e+00,5.330588e+04,6.169662e-01,9.097358e-01,9.095636e-01,-1.732902e-04,-2.137851e-09,2.999306e+01,1.958779e+01,1.040527e+01,3.102547e+01,1.736464e+02
7.358759e+05,8.517082e+00,5.331588e+04,6.170819e-01,9.097351e-01,9.095635e-01,-1.733116e-04,-2.137851e-09,2.999327e+01,1.958779e+01,1.040548e+01,3.102571e+01,1.736404e+02
7.358859e+05,8.517198e+00,5.332588e+04,6.171977e-01,9.097344e-01,9.095635e-01,-1.733330e-04,-2.137851e-09,2.999348e+01,1.958779e+01,1.040569e+01,3.102595e+01,1.736344e+02
7.358959e+05,8.517313e+00,5.333588e+04,6.173134e-01,9.097336e-01,9.095635e-01,-1.733543e-04,-2.137851e-09,2.999369e+01,1.958779e+01,1.040590e+01,3.102619e+01,1.736284e+02
7.359059e+05,8.517429e+00,5.334588e+04,6.174292e-01,9.097329e-01,9.095635e-01,-1.733757e-04,-2.137851e-09,2.999390e+01,1.958779e+01,1.040611e+01,3.102644e+01,1.736224e+02
7.359159e+05,8.517545e+00,5.335588e+04,6.175449e-01,9.097322e-01,9.095635e-01,-1.733971e-04,-2.137851e-09,2.999411e+01,1.958779e+01,1.040632e+01,3.102668e+01,1.736164e+02
7.359259e+05,8.517661e+00,5.336588e+04,6.176607e-01,9.097314e-01,9.095634e-01,-1.734185e-04,-2.137851e-09,2.999432e+01,1.958779e+01,1.040653e+01,3.102692e+01,1.736104e+02
7.359359e+05,8.517776e+00,5.337588e+04,6.177764e-01,9.097307e-01,9.095634e-01,-1.734399e-04,-2.137851e-09,2.999453e+01,1.958779e+01,1.040674e+01,3.102716e+01,1.736044e+02
7.359459e+05,8.517892e+00,5.338588e+04,6.178922e-01,9.097300e-01,9.095634e-01,-1.734612e-04,-2.137851e-09,2.999475e+01,1.958779e+01,1.040695e+01,3.102740e+01,1.735984e+02
7.359559e+05,8.518008e+00,5.339589e+04,6.180079e-01,9.097293e-01,9.095634e-01,-1.734826e-04,-2.137851e-09,2.999496e+01,1.958779e+01,1.040716e+01,3.102764e+01,1.735924e+02
7.359659e+05,8.518124e+00,5.340589e+04,6.181237e-01,9.097285e-01,9.095634e-01,-1.735040e-04,-2.137851e-09,2.999517e+01,1.958779e+01,1.040737e+01,3.102788e+01,1.735864e+02
7.359759e+05,8.518239e+00,5.341589e+04,6.182394e-01,9.097278e-01,9.095633e-01,-1.735254e-04,-2.137851e-09,2.999538e+01,1.958779e+01,1.040758e+01,3.102812e+01,1.735804e+02
7.359859e+05,8.518355e+00,5.342589e+04,6.183552e-01,9.097271e-01,9.095633e-01,-1.735468e-04,-2.137851e-09,2.999559e+01,1.958779e+01,1.040780e+01,3.102836e+01,1.735745e+02
7.359959e+05,8.518471e+00,5.343589e+04,6.184710e-01,9.097264e-01,9.095633e-01,-1.735682e-04,-2.137851e-09,2.999580e+01,1.958779e+01,1.040801e+01,3.102860e+01,1.735685e+02
7.360059e+05,8.518587e+00,5.344589e+04,6.185867e-01,9.097256e-01,9.095633e-01,-1.735895e-04,-2.137851e-09,2.999601e+01,1.958779e+01,1.040822e+01,3.102884e+01,1.735625e+02
7.360159e+05,8.518702e+00,5.345589e+04,6.187025e-01,9.097249e-01,9.095633e-01,-1.736109e-04,-2.137851e-09,2.999622e+01,1.958779e+01,1.040843e+01,3.102908e+01,1.735565e+02
7.360259e+05,8.518818e+00,5.346589e+04,6.188182e-01,9.097242e-01,9.095632e-01,-1.736323e-04,-2.137851e-09,2.999643e+01,1.958779e+01,1.040864e+01,3.102933e+01,1.735505e+02
7.360359e+05,8.518934e+00,5.347589e+04,6.189340e-01,9.097234e-01,9.095632e-01,-1.736537e-04,-2.137851e-09,2.999664e+01,1.958779e+01,1.040885e+01,3.102957e+01,1.735445e+02
7.360459e+05,8.519050e+00,5.348590e+04,6.190497e-01,9.097227e-01,9.095632e-01,-1.736751e-04,-2.137852e-09,2.999685e+01,1.958779e+01,1.040906e+01,3.102981e+01,1.735385e+02
7.360559e+05,8.519165e+00,5.349590e+04,6.191655e-01,9.097220e-01,9.095632e-01,-1.736964e-04,-2.137852e-09,2.999706e+01,1.958779e+01,1.040927e+01,3.103005e+01,1.735325e+02
7.360659e+05,8.519281e+00,5.350590e+04,6.192812e-01,9.097213e-01,9.095632e-01,-1.737178e-04,-2.137852e-09,2.999727e+01,1.958779e+01,1.040948e+01,3.103029e+01,1.735265e+02
7.360759e+05,8.519397e+00,5.351590e+04,6.193970e-01,9.097205e-01,9.095631e-01,-1.737392e-04,-2.137852e-09,2.999749e+01,1.958779e+01,1.040969e+01,3.103053e+01,1.735205e+02
7.360859e+05,8.519513e+00,5.352590e+04,6.195127e-01,9.097198e-01,9.095631e-01,-1.737606e-04,-2.137852e-09,2.999770e+01,1.958779e+01,1.040990e+01,3.103077e+01,1.735145e+02
7.360959e+05,8.519628e+00,5.353590e+04,6.196285e-01,9.097191e-01,9.095631e-01,-1.737820e-04,-2.137852e-09,2.999791e+01,1.958779e+01,1.041011e+01,3.103101e+01,1.735085e+02
7.361059e+05,8.519744e+00,5.354590e+04,6.197442e-01,9.097183e-01,9.095631e-01,-1.738033e-04,-2.137852e-09,2.999812e+01,1.958779e+01,1.041032e+01,3.103125e+01,1.735025e+02
7.361159e+05,8.519860e+00,5.355590e+04,6.198600e-01,9.097176e-01,9.095631e-01,-1.738247e-04,-2.137852e-09,2.999833e+01,1.958779e+01,1.041054e+01,3.103149e+01,1.734965e+02
7.361259e+05,8.519976e+00,5.356590e+04,6.199757e-01,9.097169e-01,9.095630e-01,-1.738461e-04,-2.137852e-09,2.999854e+01,1.958779e+01,1.041075e+01,3.103173e+01,1.734906e+02
