Repository: brandonlampe/CS_Data

# Repository for Crushed Salt Data
**Grant No: 456417**

This is a work in progress!

## Repository Content

### Directory Names
A uniform namining structure still in progress, but in general directories are named according to the following:
 - Names contain no spaces, a single underscore "_" will be used as a file name seperator.
 - Files are for the Crushed Salt Project (CSP); therefore, the first three charaters of each file are "CSP".
 - Folders are organized by which frame the test was performed on i.e., A2 or A3.
 - The fifth and sixth charaters of each file name will therefore be "A" followed by the frame number.

File: UNM_WP_HY_175_11/STAGE05/CREEP_FIT/175_11_STAGE05_CREEP_OUT.csv (part 24 of 39)
Analysis by Brandon Lampe, performed on: 2016/08/19 14:37:32
Experimental results below begin at: 2016/08/18 11:48:51
Duration (sec),Duration (day),Elapsed Time (sec),Elapsed Time (day),Interpolated Fractional Density,Fit to Fractional Density,Fit to Volume Strain,Fit to Volume Strain Rate (1/sec),Confining Pressure (MPa),Pore Pressure (MPa),Terzaghi Pressure (MPa),Solid Pressure (MPa),Temperature (C))
7.361359e+05,8.520092e+00,5.357591e+04,6.200915e-01,9.097162e-01,9.095630e-01,-1.738675e-04,-2.137852e-09,2.999875e+01,1.958779e+01,1.041096e+01,3.103197e+01,1.734846e+02
7.361459e+05,8.520207e+00,5.358591e+04,6.202073e-01,9.097154e-01,9.095630e-01,-1.738889e-04,-2.137852e-09,2.999896e+01,1.958779e+01,1.041117e+01,3.103222e+01,1.734786e+02
7.361559e+05,8.520323e+00,5.359591e+04,6.203230e-01,9.097147e-01,9.095630e-01,-1.739102e-04,-2.137852e-09,2.999917e+01,1.958779e+01,1.041138e+01,3.103246e+01,1.734726e+02
7.361659e+05,8.520439e+00,5.360591e+04,6.204388e-01,9.097140e-01,9.095630e-01,-1.739316e-04,-2.137852e-09,2.999938e+01,1.958779e+01,1.041159e+01,3.103270e+01,1.734666e+02
7.361759e+05,8.520555e+00,5.361591e+04,6.205545e-01,9.097133e-01,9.095630e-01,-1.739530e-04,-2.137852e-09,2.999959e+01,1.958779e+01,1.041180e+01,3.103294e+01,1.734606e+02
7.361859e+05,8.520670e+00,5.362591e+04,6.206703e-01,9.097125e-01,9.095629e-01,-1.739744e-04,-2.137852e-09,2.999980e+01,1.958779e+01,1.041201e+01,3.103318e+01,1.734546e+02
7.361959e+05,8.520786e+00,5.363591e+04,6.207860e-01,9.097118e-01,9.095629e-01,-1.739958e-04,-2.137852e-09,3.000001e+01,1.958779e+01,1.041222e+01,3.103342e+01,1.734486e+02
7.362059e+05,8.520902e+00,5.364591e+04,6.209018e-01,9.097111e-01,9.095629e-01,-1.740172e-04,-2.137852e-09,3.000023e+01,1.958779e+01,1.041243e+01,3.103366e+01,1.734426e+02
7.362159e+05,8.521018e+00,5.365591e+04,6.210175e-01,9.097103e-01,9.095629e-01,-1.740385e-04,-2.137852e-09,3.000044e+01,1.958779e+01,1.041264e+01,3.103390e+01,1.734366e+02
7.362259e+05,8.521133e+00,5.366592e+04,6.211333e-01,9.097096e-01,9.095629e-01,-1.740599e-04,-2.137852e-09,3.000065e+01,1.958779e+01,1.041285e+01,3.103414e+01,1.734306e+02
7.362359e+05,8.521249e+00,5.367592e+04,6.212490e-01,9.097089e-01,9.095628e-01,-1.740813e-04,-2.137852e-09,3.000086e+01,1.958779e+01,1.041306e+01,3.103438e+01,1.734246e+02
7.362459e+05,8.521365e+00,5.368592e+04,6.213648e-01,9.097082e-01,9.095628e-01,-1.741027e-04,-2.137852e-09,3.000107e+01,1.958779e+01,1.041328e+01,3.103462e+01,1.734186e+02
7.362559e+05,8.521481e+00,5.369592e+04,6.214805e-01,9.097074e-01,9.095628e-01,-1.741241e-04,-2.137852e-09,3.000128e+01,1.958779e+01,1.041349e+01,3.103486e+01,1.734127e+02
7.362659e+05,8.521596e+00,5.370592e+04,6.215963e-01,9.097067e-01,9.095628e-01,-1.741454e-04,-2.137853e-09,3.000149e+01,1.958779e+01,1.041370e+01,3.103511e+01,1.734067e+02
7.362759e+05,8.521712e+00,5.371592e+04,6.217120e-01,9.097060e-01,9.095628e-01,-1.741668e-04,-2.137853e-09,3.000170e+01,1.958779e+01,1.041391e+01,3.103535e+01,1.734007e+02
7.362859e+05,8.521828e+00,5.372592e+04,6.218278e-01,9.097053e-01,9.095627e-01,-1.741882e-04,-2.137853e-09,3.000191e+01,1.958779e+01,1.041412e+01,3.103559e+01,1.733947e+02
7.362959e+05,8.521944e+00,5.373592e+04,6.219436e-01,9.097045e-01,9.095627e-01,-1.742096e-04,-2.137853e-09,3.000212e+01,1.958779e+01,1.041433e+01,3.103583e+01,1.733887e+02
7.363059e+05,8.522059e+00,5.374592e+04,6.220593e-01,9.097038e-01,9.095627e-01,-1.742310e-04,-2.137853e-09,3.000233e+01,1.958779e+01,1.041454e+01,3.103607e+01,1.733827e+02
7.363159e+05,8.522175e+00,5.375593e+04,6.221751e-01,9.097031e-01,9.095627e-01,-1.742523e-04,-2.137853e-09,3.000254e+01,1.958779e+01,1.041475e+01,3.103631e+01,1.733767e+02
7.363259e+05,8.522291e+00,5.376593e+04,6.222908e-01,9.097023e-01,9.095627e-01,-1.742737e-04,-2.137853e-09,3.000275e+01,1.958779e+01,1.041496e+01,3.103655e+01,1.733707e+02
7.363359e+05,8.522407e+00,5.377593e+04,6.224066e-01,9.097016e-01,9.095626e-01,-1.742951e-04,-2.137853e-09,3.000297e+01,1.958779e+01,1.041517e+01,3.103679e+01,1.733647e+02
7.363459e+05,8.522522e+00,5.378593e+04,6.225223e-01,9.097009e-01,9.095626e-01,-1.743165e-04,-2.137853e-09,3.000318e+01,1.958779e+01,1.041538e+01,3.103703e+01,1.733587e+02
7.363559e+05,8.522638e+00,5.379593e+04,6.226381e-01,9.097002e-01,9.095626e-01,-1.743379e-04,-2.137853e-09,3.000339e+01,1.958779e+01,1.041559e+01,3.103727e+01,1.733527e+02
7.363659e+05,8.522754e+00,5.380593e+04,6.227538e-01,9.096994e-01,9.095626e-01,-1.743592e-04,-2.137853e-09,3.000360e+01,1.958779e+01,1.041580e+01,3.103751e+01,1.733467e+02
7.363759e+05,8.522870e+00,5.381593e+04,6.228696e-01,9.096987e-01,9.095626e-01,-1.743806e-04,-2.137853e-09,3.000381e+01,1.958779e+01,1.041602e+01,3.103775e+01,1.733407e+02
7.363859e+05,8.522985e+00,5.382593e+04,6.229853e-01,9.096980e-01,9.095625e-01,-1.744020e-04,-2.137853e-09,3.000402e+01,1.958779e+01,1.041623e+01,3.103800e+01,1.733348e+02
7.363959e+05,8.523101e+00,5.383593e+04,6.231011e-01,9.096972e-01,9.095625e-01,-1.744234e-04,-2.137853e-09,3.000423e+01,1.958779e+01,1.041644e+01,3.103824e+01,1.733288e+02
7.364059e+05,8.523217e+00,5.384594e+04,6.232168e-01,9.096965e-01,9.095625e-01,-1.744448e-04,-2.137853e-09,3.000444e+01,1.958779e+01,1.041665e+01,3.103848e+01,1.733228e+02
7.364159e+05,8.523333e+00,5.385594e+04,6.233326e-01,9.096958e-01,9.095625e-01,-1.744661e-04,-2.137853e-09,3.000465e+01,1.958779e+01,1.041686e+01,3.103872e+01,1.733168e+02
7.364259e+05,8.523448e+00,5.386594e+04,6.234484e-01,9.096951e-01,9.095625e-01,-1.744875e-04,-2.137853e-09,3.000486e+01,1.958779e+01,1.041707e+01,3.103896e+01,1.733108e+02
7.364359e+05,8.523564e+00,5.387594e+04,6.235641e-01,9.096943e-01,9.095624e-01,-1.745089e-04,-2.137853e-09,3.000507e+01,1.958779e+01,1.041728e+01,3.103920e+01,1.733048e+02
7.364459e+05,8.523680e+00,5.388594e+04,6.236799e-01,9.096936e-01,9.095624e-01,-1.745303e-04,-2.137853e-09,3.000528e+01,1.958779e+01,1.041749e+01,3.103944e+01,1.732988e+02
7.364559e+05,8.523796e+00,5.389594e+04,6.237956e-01,9.096929e-01,9.095624e-01,-1.745517e-04,-2.137853e-09,3.000549e+01,1.958779e+01,1.041770e+01,3.103968e+01,1.732928e+02
7.364659e+05,8.523911e+00,5.390594e+04,6.239114e-01,9.096922e-01,9.095624e-01,-1.745731e-04,-2.137853e-09,3.000571e+01,1.958779e+01,1.041791e+01,3.103992e+01,1.732868e+02
7.364759e+05,8.524027e+00,5.391594e+04,6.240271e-01,9.096914e-01,9.095624e-01,-1.745944e-04,-2.137853e-09,3.000592e+01,1.958779e+01,1.041812e+01,3.104016e+01,1.732808e+02
7.364859e+05,8.524143e+00,5.392594e+04,6.241429e-01,9.096907e-01,9.095623e-01,-1.746158e-04,-2.137854e-09,3.000613e+01,1.958779e+01,1.041833e+01,3.104040e+01,1.732748e+02
7.364959e+05,8.524259e+00,5.393595e+04,6.242586e-01,9.096900e-01,9.095623e-01,-1.746372e-04,-2.137854e-09,3.000634e+01,1.958779e+01,1.041854e+01,3.104064e+01,1.732688e+02
7.365059e+05,8.524374e+00,5.394595e+04,6.243744e-01,9.096892e-01,9.095623e-01,-1.746586e-04,-2.137854e-09,3.000655e+01,1.958779e+01,1.041876e+01,3.104089e+01,1.732628e+02
7.365159e+05,8.524490e+00,5.395595e+04,6.244901e-01,9.096885e-01,9.095623e-01,-1.746800e-04,-2.137854e-09,3.000676e+01,1.958779e+01,1.041897e+01,3.104113e+01,1.732569e+02
7.365259e+05,8.524606e+00,5.396595e+04,6.246059e-01,9.096878e-01,9.095623e-01,-1.747013e-04,-2.137854e-09,3.000697e+01,1.958779e+01,1.041918e+01,3.104137e+01,1.732509e+02
7.365359e+05,8.524722e+00,5.397595e+04,6.247216e-01,9.096871e-01,9.095623e-01,-1.747227e-04,-2.137854e-09,3.000718e+01,1.958779e+01,1.041939e+01,3.104161e+01,1.732449e+02
7.365460e+05,8.524837e+00,5.398595e+04,6.248374e-01,9.096863e-01,9.095622e-01,-1.747441e-04,-2.137854e-09,3.000739e+01,1.958779e+01,1.041960e+01,3.104185e+01,1.732389e+02
7.365560e+05,8.524953e+00,5.399595e+04,6.249531e-01,9.096856e-01,9.095622e-01,-1.747655e-04,-2.137854e-09,3.000760e+01,1.958779e+01,1.041981e+01,3.104209e+01,1.732329e+02
7.365660e+05,8.525069e+00,5.400595e+04,6.250689e-01,9.096849e-01,9.095622e-01,-1.747869e-04,-2.137854e-09,3.000781e+01,1.958779e+01,1.042002e+01,3.104233e+01,1.732269e+02
7.365760e+05,8.525185e+00,5.401595e+04,6.251847e-01,9.096842e-01,9.095622e-01,-1.748082e-04,-2.137854e-09,3.000802e+01,1.958779e+01,1.042023e+01,3.104257e+01,1.732209e+02
7.365860e+05,8.525300e+00,5.402596e+04,6.253004e-01,9.096834e-01,9.095622e-01,-1.748296e-04,-2.137854e-09,3.000823e+01,1.958779e+01,1.042044e+01,3.104281e+01,1.732149e+02
7.365960e+05,8.525416e+00,5.403596e+04,6.254162e-01,9.096827e-01,9.095621e-01,-1.748510e-04,-2.137854e-09,3.000845e+01,1.958779e+01,1.042065e+01,3.104305e+01,1.732089e+02
7.366060e+05,8.525532e+00,5.404596e+04,6.255319e-01,9.096820e-01,9.095621e-01,-1.748724e-04,-2.137854e-09,3.000866e+01,1.958779e+01,1.042086e+01,3.104329e+01,1.732029e+02
7.366160e+05,8.525648e+00,5.405596e+04,6.256477e-01,9.096812e-01,9.095621e-01,-1.748938e-04,-2.137854e-09,3.000887e+01,1.958779e+01,1.042107e+01,3.104354e+01,1.731969e+02
7.366260e+05,8.525763e+00,5.406596e+04,6.257634e-01,9.096805e-01,9.095621e-01,-1.749151e-04,-2.137854e-09,3.000908e+01,1.958779e+01,1.042128e+01,3.104378e+01,1.731909e+02
7.366360e+05,8.525879e+00,5.407596e+04,6.258792e-01,9.096798e-01,9.095621e-01,-1.749365e-04,-2.137854e-09,3.000929e+01,1.958779e+01,1.042150e+01,3.104402e+01,1.731849e+02
7.366460e+05,8.525995e+00,5.408596e+04,6.259949e-01,9.096791e-01,9.095620e-01,-1.749579e-04,-2.137854e-09,3.000950e+01,1.958779e+01,1.042171e+01,3.104426e+01,1.731790e+02
7.366560e+05,8.526111e+00,5.409596e+04,6.261107e-01,9.096783e-01,9.095620e-01,-1.749793e-04,-2.137854e-09,3.000971e+01,1.958779e+01,1.042192e+01,3.104450e+01,1.731730e+02
7.366660e+05,8.526226e+00,5.410596e+04,6.262264e-01,9.096776e-01,9.095620e-01,-1.750007e-04,-2.137854e-09,3.000992e+01,1.958779e+01,1.042213e+01,3.104474e+01,1.731670e+02
7.366760e+05,8.526342e+00,5.411597e+04,6.263422e-01,9.096769e-01,9.095620e-01,-1.750221e-04,-2.137854e-09,3.001013e+01,1.958779e+01,1.042234e+01,3.104498e+01,1.731610e+02
7.366860e+05,8.526458e+00,5.412597e+04,6.264579e-01,9.096761e-01,9.095620e-01,-1.750434e-04,-2.137854e-09,3.001034e+01,1.958779e+01,1.042255e+01,3.104522e+01,1.731550e+02
7.366960e+05,8.526574e+00,5.413597e+04,6.265737e-01,9.096754e-01,9.095619e-01,-1.750648e-04,-2.137854e-09,3.001055e+01,1.958779e+01,1.042276e+01,3.104546e+01,1.731490e+02
7.367060e+05,8.526689e+00,5.414597e+04,6.266894e-01,9.096747e-01,9.095619e-01,-1.750862e-04,-2.137855e-09,3.001076e+01,1.958779e+01,1.042297e+01,3.104570e+01,1.731430e+02
7.367160e+05,8.526805e+00,5.415597e+04,6.268052e-01,9.096740e-01,9.095619e-01,-1.751076e-04,-2.137855e-09,3.001097e+01,1.958779e+01,1.042318e+01,3.104594e+01,1.731370e+02
7.367260e+05,8.526921e+00,5.416597e+04,6.269210e-01,9.096732e-01,9.095619e-01,-1.751290e-04,-2.137855e-09,3.001119e+01,1.958779e+01,1.042339e+01,3.104618e+01,1.731310e+02
7.367360e+05,8.527037e+00,5.417597e+04,6.270367e-01,9.096725e-01,9.095619e-01,-1.751503e-04,-2.137855e-09,3.001140e+01,1.958779e+01,1.042360e+01,3.104643e+01,1.731250e+02
7.367460e+05,8.527152e+00,5.418597e+04,6.271525e-01,9.096718e-01,9.095618e-01,-1.751717e-04,-2.137855e-09,3.001161e+01,1.958779e+01,1.042381e+01,3.104667e+01,1.731190e+02
7.367560e+05,8.527268e+00,5.419597e+04,6.272682e-01,9.096711e-01,9.095618e-01,-1.751931e-04,-2.137855e-09,3.001182e+01,1.958779e+01,1.042402e+01,3.104691e+01,1.731130e+02
7.367660e+05,8.527384e+00,5.420598e+04,6.273840e-01,9.096703e-01,9.095618e-01,-1.752145e-04,-2.137855e-09,3.001203e+01,1.958779e+01,1.042424e+01,3.104715e+01,1.731070e+02
7.367760e+05,8.527500e+00,5.421598e+04,6.274997e-01,9.096696e-01,9.095618e-01,-1.752359e-04,-2.137855e-09,3.001224e+01,1.958779e+01,1.042445e+01,3.104739e+01,1.731010e+02
7.367860e+05,8.527615e+00,5.422598e+04,6.276155e-01,9.096676e-01,9.095618e-01,-1.752572e-04,-2.137855e-09,3.001195e+01,1.958779e+01,1.042415e+01,3.104709e+01,1.730967e+02
7.367960e+05,8.527731e+00,5.423598e+04,6.277312e-01,9.096654e-01,9.095617e-01,-1.752786e-04,-2.137855e-09,3.001155e+01,1.958779e+01,1.042375e+01,3.104668e+01,1.730927e+02
7.368060e+05,8.527847e+00,5.424598e+04,6.278470e-01,9.096631e-01,9.095617e-01,-1.753000e-04,-2.137855e-09,3.001115e+01,1.958779e+01,1.042335e+01,3.104627e+01,1.730887e+02
7.368160e+05,8.527963e+00,5.425598e+04,6.279627e-01,9.096608e-01,9.095617e-01,-1.753214e-04,-2.137855e-09,3.001075e+01,1.958779e+01,1.042295e+01,3.104586e+01,1.730847e+02
7.368260e+05,8.528078e+00,5.426598e+04,6.280785e-01,9.096586e-01,9.095617e-01,-1.753428e-04,-2.137855e-09,3.001035e+01,1.958779e+01,1.042255e+01,3.104545e+01,1.730807e+02
7.368360e+05,8.528194e+00,5.427598e+04,6.281942e-01,9.096563e-01,9.095617e-01,-1.753641e-04,-2.137855e-09,3.000994e+01,1.958779e+01,1.042215e+01,3.104503e+01,1.730767e+02
7.368460e+05,8.528310e+00,5.428598e+04,6.283100e-01,9.096541e-01,9.095616e-01,-1.753855e-04,-2.137855e-09,3.000954e+01,1.958779e+01,1.042175e+01,3.104462e+01,1.730727e+02
7.368560e+05,8.528426e+00,5.429599e+04,6.284258e-01,9.096518e-01,9.095616e-01,-1.754069e-04,-2.137855e-09,3.000914e+01,1.958779e+01,1.042135e+01,3.104421e+01,1.730687e+02
7.368660e+05,8.528542e+00,5.430599e+04,6.285415e-01,9.096496e-01,9.095616e-01,-1.754283e-04,-2.137855e-09,3.000874e+01,1.958779e+01,1.042095e+01,3.104380e+01,1.730647e+02
7.368760e+05,8.528657e+00,5.431599e+04,6.286573e-01,9.096473e-01,9.095616e-01,-1.754497e-04,-2.137855e-09,3.000834e+01,1.958779e+01,1.042055e+01,3.104339e+01,1.730607e+02
7.368860e+05,8.528773e+00,5.432599e+04,6.287730e-01,9.096451e-01,9.095616e-01,-1.754711e-04,-2.137855e-09,3.000794e+01,1.958779e+01,1.042015e+01,3.104298e+01,1.730567e+02
7.368960e+05,8.528889e+00,5.433599e+04,6.288888e-01,9.096428e-01,9.095616e-01,-1.754924e-04,-2.137855e-09,3.000754e+01,1.958779e+01,1.041975e+01,3.104256e+01,1.730527e+02
7.369060e+05,8.529005e+00,5.434599e+04,6.290045e-01,9.096405e-01,9.095615e-01,-1.755138e-04,-2.137855e-09,3.000714e+01,1.958779e+01,1.041935e+01,3.104215e+01,1.730487e+02
7.369160e+05,8.529120e+00,5.435599e+04,6.291203e-01,9.096383e-01,9.095615e-01,-1.755352e-04,-2.137855e-09,3.000674e+01,1.958779e+01,1.041895e+01,3.104174e+01,1.730447e+02
7.369260e+05,8.529236e+00,5.436599e+04,6.292360e-01,9.096360e-01,9.095615e-01,-1.755566e-04,-2.137856e-09,3.000634e+01,1.958779e+01,1.041855e+01,3.104133e+01,1.730407e+02
7.369360e+05,8.529352e+00,5.437599e+04,6.293518e-01,9.096338e-01,9.095615e-01,-1.755780e-04,-2.137856e-09,3.000594e+01,1.958779e+01,1.041815e+01,3.104092e+01,1.730367e+02
7.369460e+05,8.529468e+00,5.438599e+04,6.294675e-01,9.096315e-01,9.095615e-01,-1.755993e-04,-2.137856e-09,3.000554e+01,1.958779e+01,1.041775e+01,3.104051e+01,1.730327e+02
7.369560e+05,8.529583e+00,5.439600e+04,6.295833e-01,9.096293e-01,9.095614e-01,-1.756207e-04,-2.137856e-09,3.000514e+01,1.958779e+01,1.041735e+01,3.104010e+01,1.730287e+02
7.369660e+05,8.529699e+00,5.440600e+04,6.296990e-01,9.096270e-01,9.095614e-01,-1.756421e-04,-2.137856e-09,3.000474e+01,1.958779e+01,1.041695e+01,3.103968e+01,1.730247e+02
7.369760e+05,8.529815e+00,5.441600e+04,6.298148e-01,9.096248e-01,9.095614e-01,-1.756635e-04,-2.137856e-09,3.000434e+01,1.958779e+01,1.041655e+01,3.103927e+01,1.730207e+02
7.369860e+05,8.529931e+00,5.442600e+04,6.299305e-01,9.096225e-01,9.095614e-01,-1.756849e-04,-2.137856e-09,3.000394e+01,1.958779e+01,1.041615e+01,3.103886e+01,1.730167e+02
7.369960e+05,8.530046e+00,5.443600e+04,6.300463e-01,9.096202e-01,9.095614e-01,-1.757062e-04,-2.137856e-09,3.000354e+01,1.958779e+01,1.041575e+01,3.103845e+01,1.730127e+02
7.370060e+05,8.530162e+00,5.444600e+04,6.301621e-01,9.096180e-01,9.095613e-01,-1.757276e-04,-2.137856e-09,3.000314e+01,1.958779e+01,1.041535e+01,3.103804e+01,1.730087e+02
7.370160e+05,8.530278e+00,5.445600e+04,6.302778e-01,9.096157e-01,9.095613e-01,-1.757490e-04,-2.137856e-09,3.000274e+01,1.958779e+01,1.041495e+01,3.103763e+01,1.730047e+02
7.370260e+05,8.530394e+00,5.446600e+04,6.303936e-01,9.096135e-01,9.095613e-01,-1.757704e-04,-2.137856e-09,3.000234e+01,1.958779e+01,1.041455e+01,3.103721e+01,1.730007e+02
7.370360e+05,8.530509e+00,5.447600e+04,6.305093e-01,9.096112e-01,9.095613e-01,-1.757918e-04,-2.137856e-09,3.000194e+01,1.958779e+01,1.041415e+01,3.103680e+01,1.729967e+02
7.370460e+05,8.530625e+00,5.448601e+04,6.306251e-01,9.096090e-01,9.095613e-01,-1.758131e-04,-2.137856e-09,3.000154e+01,1.958779e+01,1.041375e+01,3.103639e+01,1.729927e+02
7.370560e+05,8.530741e+00,5.449601e+04,6.307408e-01,9.096067e-01,9.095612e-01,-1.758345e-04,-2.137856e-09,3.000114e+01,1.958779e+01,1.041335e+01,3.103598e+01,1.729886e+02
7.370660e+05,8.530857e+00,5.450601e+04,6.308566e-01,9.096045e-01,9.095612e-01,-1.758559e-04,-2.137856e-09,3.000074e+01,1.958779e+01,1.041295e+01,3.103557e+01,1.729846e+02
7.370760e+05,8.530972e+00,5.451601e+04,6.309723e-01,9.096022e-01,9.095612e-01,-1.758773e-04,-2.137856e-09,3.000034e+01,1.958779e+01,1.041255e+01,3.103516e+01,1.729806e+02
7.370860e+05,8.531088e+00,5.452601e+04,6.310881e-01,9.095999e-01,9.095612e-01,-1.758987e-04,-2.137856e-09,2.999994e+01,1.958779e+01,1.041215e+01,3.103475e+01,1.729766e+02
7.370960e+05,8.531204e+00,5.453601e+04,6.312038e-01,9.095977e-01,9.095612e-01,-1.759201e-04,-2.137856e-09,2.999954e+01,1.958779e+01,1.041175e+01,3.103433e+01,1.729726e+02
7.371060e+05,8.531320e+00,5.454601e+04,6.313196e-01,9.095954e-01,9.095611e-01,-1.759414e-04,-2.137856e-09,2.999914e+01,1.958779e+01,1.041135e+01,3.103392e+01,1.729686e+02
7.371160e+05,8.531435e+00,5.455601e+04,6.314353e-01,9.095932e-01,9.095611e-01,-1.759628e-04,-2.137856e-09,2.999874e+01,1.958779e+01,1.041095e+01,3.103351e+01,1.729646e+02
7.371260e+05,8.531551e+00,5.456601e+04,6.315511e-01,9.095909e-01,9.095611e-01,-1.759842e-04,-2.137856e-09,2.999834e+01,1.958779e+01,1.041055e+01,3.103310e+01,1.729606e+02
7.371360e+05,8.531667e+00,5.457602e+04,6.316669e-01,9.095887e-01,9.095611e-01,-1.760056e-04,-2.137856e-09,2.999794e+01,1.958779e+01,1.041015e+01,3.103269e+01,1.729566e+02
7.371460e+05,8.531783e+00,5.458602e+04,6.317826e-01,9.095864e-01,9.095611e-01,-1.760270e-04,-2.137857e-09,2.999754e+01,1.958779e+01,1.040975e+01,3.103228e+01,1.729526e+02
7.371560e+05,8.531898e+00,5.459602e+04,6.318984e-01,9.095842e-01,9.095610e-01,-1.760483e-04,-2.137857e-09,2.999714e+01,1.958779e+01,1.040935e+01,3.103186e+01,1.729486e+02
7.371660e+05,8.532014e+00,5.460602e+04,6.320141e-01,9.095819e-01,9.095610e-01,-1.760697e-04,-2.137857e-09,2.999674e+01,1.958779e+01,1.040895e+01,3.103145e+01,1.729446e+02
7.371760e+05,8.532130e+00,5.461602e+04,6.321299e-01,9.095796e-01,9.095610e-01,-1.760911e-04,-2.137857e-09,2.999634e+01,1.958779e+01,1.040855e+01,3.103104e+01,1.729406e+02
7.371860e+05,8.532246e+00,5.462602e+04,6.322456e-01,9.095774e-01,9.095610e-01,-1.761125e-04,-2.137857e-09,2.999594e+01,1.958779e+01,1.040815e+01,3.103063e+01,1.729366e+02
7.371960e+05,8.532361e+00,5.463602e+04,6.323614e-01,9.095751e-01,9.095610e-01,-1.761339e-04,-2.137857e-09,2.999554e+01,1.958779e+01,1.040775e+01,3.103022e+01,1.729326e+02
7.372060e+05,8.532477e+00,5.464602e+04,6.324771e-01,9.095729e-01,9.095609e-01,-1.761552e-04,-2.137857e-09,2.999514e+01,1.958779e+01,1.040734e+01,3.102981e+01,1.729286e+02
7.372160e+05,8.532593e+00,5.465602e+04,6.325929e-01,9.095706e-01,9.095609e-01,-1.761766e-04,-2.137857e-09,2.999474e+01,1.958779e+01,1.040694e+01,3.102939e+01,1.729246e+02
7.372260e+05,8.532709e+00,5.466603e+04,6.327086e-01,9.095684e-01,9.095609e-01,-1.761980e-04,-2.137857e-09,2.999434e+01,1.958779e+01,1.040654e+01,3.102898e+01,1.729206e+02
7.372360e+05,8.532824e+00,5.467603e+04,6.328244e-01,9.095661e-01,9.095609e-01,-1.762194e-04,-2.137857e-09,2.999394e+01,1.958779e+01,1.040614e+01,3.102857e+01,1.729166e+02
7.372460e+05,8.532940e+00,5.468603e+04,6.329401e-01,9.095639e-01,9.095609e-01,-1.762408e-04,-2.137857e-09,2.999354e+01,1.958779e+01,1.040574e+01,3.102816e+01,1.729126e+02
7.372560e+05,8.533056e+00,5.469603e+04,6.330559e-01,9.095616e-01,9.095609e-01,-1.762621e-04,-2.137857e-09,2.999314e+01,1.958779e+01,1.040534e+01,3.102775e+01,1.729086e+02
7.372660e+05,8.533172e+00,5.470603e+04,6.331716e-01,9.095594e-01,9.095608e-01,-1.762835e-04,-2.137857e-09,2.999274e+01,1.958779e+01,1.040494e+01,3.102734e+01,1.729046e+02
7.372760e+05,8.533287e+00,5.471603e+04,6.332874e-01,9.095571e-01,9.095608e-01,-1.763049e-04,-2.137857e-09,2.999234e+01,1.958779e+01,1.040454e+01,3.102693e+01,1.729006e+02
7.372860e+05,8.533403e+00,5.472603e+04,6.334032e-01,9.095548e-01,9.095608e-01,-1.763263e-04,-2.137857e-09,2.999194e+01,1.958779e+01,1.040414e+01,3.102651e+01,1.728966e+02
7.372960e+05,8.533519e+00,5.473603e+04,6.335189e-01,9.095526e-01,9.095608e-01,-1.763477e-04,-2.137857e-09,2.999154e+01,1.958779e+01,1.040374e+01,3.102610e+01,1.728926e+02
7.373060e+05,8.533635e+00,5.474603e+04,6.336347e-01,9.095503e-01,9.095608e-01,-1.763691e-04,-2.137857e-09,2.999114e+01,1.958779e+01,1.040334e+01,3.102569e+01,1.728886e+02
7.373160e+05,8.533750e+00,5.475604e+04,6.337504e-01,9.095481e-01,9.095607e-01,-1.763904e-04,-2.137857e-09,2.999074e+01,1.958779e+01,1.040294e+01,3.102528e+01,1.728846e+02
7.373260e+05,8.533866e+00,5.476604e+04,6.338662e-01,9.095458e-01,9.095607e-01,-1.764118e-04,-2.137857e-09,2.999034e+01,1.958779e+01,1.040254e+01,3.102487e+01,1.728806e+02
7.373360e+05,8.533982e+00,5.477604e+04,6.339819e-01,9.095436e-01,9.095607e-01,-1.764332e-04,-2.137857e-09,2.998994e+01,1.958779e+01,1.040214e+01,3.102446e+01,1.728766e+02
7.373460e+05,8.534098e+00,5.478604e+04,6.340977e-01,9.095413e-01,9.095607e-01,-1.764546e-04,-2.137857e-09,2.998954e+01,1.958779e+01,1.040174e+01,3.102404e+01,1.728726e+02
7.373560e+05,8.534213e+00,5.479604e+04,6.342134e-01,9.095391e-01,9.095607e-01,-1.764760e-04,-2.137857e-09,2.998914e+01,1.958779e+01,1.040134e+01,3.102363e+01,1.728686e+02
7.373660e+05,8.534329e+00,5.480604e+04,6.343292e-01,9.095368e-01,9.095606e-01,-1.764973e-04,-2.137858e-09,2.998874e+01,1.958779e+01,1.040094e+01,3.102322e+01,1.728646e+02
7.373760e+05,8.534445e+00,5.481604e+04,6.344449e-01,9.095345e-01,9.095606e-01,-1.765187e-04,-2.137858e-09,2.998833e+01,1.958779e+01,1.040054e+01,3.102281e+01,1.728606e+02
7.373860e+05,8.534561e+00,5.482604e+04,6.345607e-01,9.095323e-01,9.095606e-01,-1.765401e-04,-2.137858e-09,2.998793e+01,1.958779e+01,1.040014e+01,3.102240e+01,1.728566e+02
7.373960e+05,8.534676e+00,5.483604e+04,6.346764e-01,9.095300e-01,9.095606e-01,-1.765615e-04,-2.137858e-09,2.998753e+01,1.958779e+01,1.039974e+01,3.102199e+01,1.728526e+02
7.374060e+05,8.534792e+00,5.484605e+04,6.347922e-01,9.095278e-01,9.095606e-01,-1.765829e-04,-2.137858e-09,2.998713e+01,1.958779e+01,1.039934e+01,3.102157e+01,1.728486e+02
7.374160e+05,8.534908e+00,5.485605e+04,6.349079e-01,9.095255e-01,9.095605e-01,-1.766042e-04,-2.137858e-09,2.998673e+01,1.958779e+01,1.039894e+01,3.102116e+01,1.728446e+02
7.374260e+05,8.535024e+00,5.486605e+04,6.350237e-01,9.095233e-01,9.095605e-01,-1.766256e-04,-2.137858e-09,2.998633e+01,1.958779e+01,1.039854e+01,3.102075e+01,1.728406e+02
7.374360e+05,8.535139e+00,5.487605e+04,6.351395e-01,9.095210e-01,9.095605e-01,-1.766470e-04,-2.137858e-09,2.998593e+01,1.958779e+01,1.039814e+01,3.102034e+01,1.728366e+02
7.374461e+05,8.535255e+00,5.488605e+04,6.352552e-01,9.095188e-01,9.095605e-01,-1.766684e-04,-2.137858e-09,2.998553e+01,1.958779e+01,1.039774e+01,3.101993e+01,1.728326e+02
7.374561e+05,8.535371e+00,5.489605e+04,6.353710e-01,9.095165e-01,9.095605e-01,-1.766898e-04,-2.137858e-09,2.998513e+01,1.958779e+01,1.039734e+01,3.101952e+01,1.728286e+02
7.374661e+05,8.535487e+00,5.490605e+04,6.354867e-01,9.095142e-01,9.095604e-01,-1.767111e-04,-2.137858e-09,2.998473e+01,1.958779e+01,1.039694e+01,3.101910e+01,1.728246e+02
7.374761e+05,8.535602e+00,5.491605e+04,6.356025e-01,9.095120e-01,9.095604e-01,-1.767325e-04,-2.137858e-09,2.998433e+01,1.958779e+01,1.039654e+01,3.101869e+01,1.728206e+02
7.374861e+05,8.535718e+00,5.492605e+04,6.357182e-01,9.095097e-01,9.095604e-01,-1.767539e-04,-2.137858e-09,2.998393e+01,1.958779e+01,1.039614e+01,3.101828e+01,1.728166e+02
7.374961e+05,8.535834e+00,5.493606e+04,6.358340e-01,9.095075e-01,9.095604e-01,-1.767753e-04,-2.137858e-09,2.998353e+01,1.958779e+01,1.039574e+01,3.101787e+01,1.728126e+02
7.375061e+05,8.535950e+00,5.494606e+04,6.359497e-01,9.095052e-01,9.095604e-01,-1.767967e-04,-2.137858e-09,2.998313e+01,1.958779e+01,1.039534e+01,3.101746e+01,1.728086e+02
7.375161e+05,8.536065e+00,5.495606e+04,6.360655e-01,9.095030e-01,9.095603e-01,-1.768180e-04,-2.137858e-09,2.998273e+01,1.958779e+01,1.039494e+01,3.101705e+01,1.728046e+02
7.375261e+05,8.536181e+00,5.496606e+04,6.361812e-01,9.095007e-01,9.095603e-01,-1.768394e-04,-2.137858e-09,2.998233e+01,1.958779e+01,1.039454e+01,3.101663e+01,1.728006e+02
7.375361e+05,8.536297e+00,5.497606e+04,6.362970e-01,9.094985e-01,9.095603e-01,-1.768608e-04,-2.137858e-09,2.998193e+01,1.958779e+01,1.039414e+01,3.101622e+01,1.727966e+02
7.375461e+05,8.536413e+00,5.498606e+04,6.364127e-01,9.094962e-01,9.095603e-01,-1.768822e-04,-2.137858e-09,2.998153e+01,1.958779e+01,1.039374e+01,3.101581e+01,1.727926e+02
7.375561e+05,8.536528e+00,5.499606e+04,6.365285e-01,9.094939e-01,9.095603e-01,-1.769036e-04,-2.137858e-09,2.998113e+01,1.958779e+01,1.039334e+01,3.101540e+01,1.727886e+02
7.375661e+05,8.536644e+00,5.500606e+04,6.366443e-01,9.094917e-01,9.095602e-01,-1.769250e-04,-2.137858e-09,2.998073e+01,1.958779e+01,1.039294e+01,3.101499e+01,1.727846e+02
7.375761e+05,8.536760e+00,5.501606e+04,6.367600e-01,9.094894e-01,9.095602e-01,-1.769463e-04,-2.137859e-09,2.998033e+01,1.958779e+01,1.039254e+01,3.101458e+01,1.727806e+02
7.375861e+05,8.536876e+00,5.502607e+04,6.368758e-01,9.094872e-01,9.095602e-01,-1.769677e-04,-2.137859e-09,2.997993e+01,1.958779e+01,1.039214e+01,3.101416e+01,1.727766e+02
7.375961e+05,8.536992e+00,5.503607e+04,6.369915e-01,9.094849e-01,9.095602e-01,-1.769891e-04,-2.137859e-09,2.997953e+01,1.958779e+01,1.039174e+01,3.101375e+01,1.727725e+02
7.376061e+05,8.537107e+00,5.504607e+04,6.371073e-01,9.094827e-01,9.095602e-01,-1.770105e-04,-2.137859e-09,2.997913e+01,1.958779e+01,1.039134e+01,3.101334e+01,1.727685e+02
7.376161e+05,8.537223e+00,5.505607e+04,6.372230e-01,9.094804e-01,9.095602e-01,-1.770319e-04,-2.137859e-09,2.997873e+01,1.958779e+01,1.039094e+01,3.101293e+01,1.727645e+02
7.376261e+05,8.537339e+00,5.506607e+04,6.373388e-01,9.094782e-01,9.095601e-01,-1.770532e-04,-2.137859e-09,2.997833e+01,1.958779e+01,1.039054e+01,3.101252e+01,1.727605e+02
7.376361e+05,8.537455e+00,5.507607e+04,6.374545e-01,9.094759e-01,9.095601e-01,-1.770746e-04,-2.137859e-09,2.997793e+01,1.958779e+01,1.039014e+01,3.101211e+01,1.727565e+02
7.376461e+05,8.537570e+00,5.508607e+04,6.375703e-01,9.094736e-01,9.095601e-01,-1.770960e-04,-2.137859e-09,2.997753e+01,1.958779e+01,1.038974e+01,3.101169e+01,1.727525e+02
7.376561e+05,8.537686e+00,5.509607e+04,6.376860e-01,9.094714e-01,9.095601e-01,-1.771174e-04,-2.137859e-09,2.997713e+01,1.958779e+01,1.038934e+01,3.101128e+01,1.727485e+02
7.376661e+05,8.537802e+00,5.510607e+04,6.378018e-01,9.094691e-01,9.095601e-01,-1.771388e-04,-2.137859e-09,2.997673e+01,1.958779e+01,1.038894e+01,3.101087e+01,1.727445e+02
7.376761e+05,8.537918e+00,5.511608e+04,6.379175e-01,9.094669e-01,9.095600e-01,-1.771601e-04,-2.137859e-09,2.997633e+01,1.958779e+01,1.038854e+01,3.101046e+01,1.727405e+02
7.376861e+05,8.538033e+00,5.512608e+04,6.380333e-01,9.094646e-01,9.095600e-01,-1.771815e-04,-2.137859e-09,2.997593e+01,1.958779e+01,1.038814e+01,3.101005e+01,1.727365e+02
7.376961e+05,8.538149e+00,5.513608e+04,6.381490e-01,9.094624e-01,9.095600e-01,-1.772029e-04,-2.137859e-09,2.997553e+01,1.958779e+01,1.038774e+01,3.100964e+01,1.727325e+02
7.377061e+05,8.538265e+00,5.514608e+04,6.382648e-01,9.094601e-01,9.095600e-01,-1.772243e-04,-2.137859e-09,2.997513e+01,1.958779e+01,1.038734e+01,3.100922e+01,1.727285e+02
7.377161e+05,8.538381e+00,5.515608e+04,6.383806e-01,9.094579e-01,9.095600e-01,-1.772457e-04,-2.137859e-09,2.997473e+01,1.958779e+01,1.038694e+01,3.100881e+01,1.727245e+02
7.377261e+05,8.538496e+00,5.516608e+04,6.384963e-01,9.094556e-01,9.095599e-01,-1.772670e-04,-2.137859e-09,2.997433e+01,1.958779e+01,1.038654e+01,3.100840e+01,1.727205e+02
7.377361e+05,8.538612e+00,5.517608e+04,6.386121e-01,9.094533e-01,9.095599e-01,-1.772884e-04,-2.137859e-09,2.997393e+01,1.958779e+01,1.038614e+01,3.100799e+01,1.727165e+02
7.377461e+05,8.538728e+00,5.518608e+04,6.387278e-01,9.094511e-01,9.095599e-01,-1.773098e-04,-2.137859e-09,2.997353e+01,1.958779e+01,1.038573e+01,3.100758e+01,1.727125e+02
7.377561e+05,8.538844e+00,5.519608e+04,6.388436e-01,9.094488e-01,9.095599e-01,-1.773312e-04,-2.137859e-09,2.997313e+01,1.958779e+01,1.038533e+01,3.100717e+01,1.727085e+02
7.377661e+05,8.538959e+00,5.520609e+04,6.389593e-01,9.094466e-01,9.095599e-01,-1.773526e-04,-2.137859e-09,2.997273e+01,1.958779e+01,1.038493e+01,3.100675e+01,1.727045e+02
7.377761e+05,8.539075e+00,5.521609e+04,6.390751e-01,9.094443e-01,9.095598e-01,-1.773740e-04,-2.137859e-09,2.997233e+01,1.958779e+01,1.038453e+01,3.100634e+01,1.727005e+02
7.377861e+05,8.539191e+00,5.522609e+04,6.391908e-01,9.094455e-01,9.095598e-01,-1.773953e-04,-2.137859e-09,2.997295e+01,1.958779e+01,1.038516e+01,3.100702e+01,1.727096e+02
7.377961e+05,8.539307e+00,5.523609e+04,6.393066e-01,9.094473e-01,9.095598e-01,-1.774167e-04,-2.137860e-09,2.997373e+01,1.958779e+01,1.038594e+01,3.100785e+01,1.727206e+02
7.378061e+05,8.539422e+00,5.524609e+04,6.394223e-01,9.094490e-01,9.095598e-01,-1.774381e-04,-2.137860e-09,2.997451e+01,1.958779e+01,1.038672e+01,3.100868e+01,1.727316e+02
7.378161e+05,8.539538e+00,5.525609e+04,6.395381e-01,9.094507e-01,9.095598e-01,-1.774595e-04,-2.137860e-09,2.997529e+01,1.958779e+01,1.038750e+01,3.100952e+01,1.727426e+02
7.378261e+05,8.539654e+00,5.526609e+04,6.396538e-01,9.094525e-01,9.095597e-01,-1.774809e-04,-2.137860e-09,2.997607e+01,1.958779e+01,1.038827e+01,3.101035e+01,1.727536e+02
7.378361e+05,8.539770e+00,5.527609e+04,6.397696e-01,9.094542e-01,9.095597e-01,-1.775022e-04,-2.137860e-09,2.997685e+01,1.958779e+01,1.038905e+01,3.101119e+01,1.727646e+02
7.378461e+05,8.539885e+00,5.528609e+04,6.398853e-01,9.094559e-01,9.095597e-01,-1.775236e-04,-2.137860e-09,2.997762e+01,1.958779e+01,1.038983e+01,3.101202e+01,1.727756e+02
7.378561e+05,8.540001e+00,5.529610e+04,6.400011e-01,9.094577e-01,9.095597e-01,-1.775450e-04,-2.137860e-09,2.997840e+01,1.958779e+01,1.039061e+01,3.101285e+01,1.727865e+02
7.378661e+05,8.540117e+00,5.530610e+04,6.401169e-01,9.094594e-01,9.095597e-01,-1.775664e-04,-2.137860e-09,2.997918e+01,1.958779e+01,1.039139e+01,3.101369e+01,1.727975e+02
7.378761e+05,8.540233e+00,5.531610e+04,6.402326e-01,9.094611e-01,9.095596e-01,-1.775878e-04,-2.137860e-09,2.997996e+01,1.958779e+01,1.039217e+01,3.101452e+01,1.728085e+02
7.378861e+05,8.540348e+00,5.532610e+04,6.403484e-01,9.094629e-01,9.095596e-01,-1.776091e-04,-2.137860e-09,2.998074e+01,1.958779e+01,1.039294e+01,3.101536e+01,1.728195e+02
7.378961e+05,8.540464e+00,5.533610e+04,6.404641e-01,9.094646e-01,9.095596e-01,-1.776305e-04,-2.137860e-09,2.998152e+01,1.958779e+01,1.039372e+01,3.101619e+01,1.728305e+02
7.379061e+05,8.540580e+00,5.534610e+04,6.405799e-01,9.094663e-01,9.095596e-01,-1.776519e-04,-2.137860e-09,2.998229e+01,1.958779e+01,1.039450e+01,3.101702e+01,1.728415e+02
7.379161e+05,8.540696e+00,5.535610e+04,6.406956e-01,9.094681e-01,9.095596e-01,-1.776733e-04,-2.137860e-09,2.998307e+01,1.958779e+01,1.039528e+01,3.101786e+01,1.728525e+02
7.379261e+05,8.540811e+00,5.536610e+04,6.408114e-01,9.094698e-01,9.095595e-01,-1.776947e-04,-2.137860e-09,2.998385e+01,1.958779e+01,1.039606e+01,3.101869e+01,1.728635e+02
7.379361e+05,8.540927e+00,5.537610e+04,6.409271e-01,9.094715e-01,9.095595e-01,-1.777160e-04,-2.137860e-09,2.998463e+01,1.958779e+01,1.039684e+01,3.101953e+01,1.728745e+02
7.379461e+05,8.541043e+00,5.538611e+04,6.410429e-01,9.094733e-01,9.095595e-01,-1.777374e-04,-2.137860e-09,2.998541e+01,1.958779e+01,1.039761e+01,3.102036e+01,1.728855e+02
7.379561e+05,8.541159e+00,5.539611e+04,6.411586e-01,9.094750e-01,9.095595e-01,-1.777588e-04,-2.137860e-09,2.998619e+01,1.958779e+01,1.039839e+01,3.102119e+01,1.728965e+02
7.379661e+05,8.541274e+00,5.540611e+04,6.412744e-01,9.094767e-01,9.095595e-01,-1.777802e-04,-2.137860e-09,2.998696e+01,1.958779e+01,1.039917e+01,3.102203e+01,1.729075e+02
7.379761e+05,8.541390e+00,5.541611e+04,6.413901e-01,9.094785e-01,9.095595e-01,-1.778016e-04,-2.137860e-09,2.998774e+01,1.958779e+01,1.039995e+01,3.102286e+01,1.729185e+02
7.379861e+05,8.541506e+00,5.542611e+04,6.415059e-01,9.094802e-01,9.095594e-01,-1.778230e-04,-2.137860e-09,2.998852e+01,1.958779e+01,1.040073e+01,3.102370e+01,1.729295e+02
7.379961e+05,8.541622e+00,5.543611e+04,6.416217e-01,9.094819e-01,9.095594e-01,-1.778443e-04,-2.137860e-09,2.998930e+01,1.958779e+01,1.040151e+01,3.102453e+01,1.729405e+02
7.380061e+05,8.541737e+00,5.544611e+04,6.417374e-01,9.094837e-01,9.095594e-01,-1.778657e-04,-2.137860e-09,2.999008e+01,1.958779e+01,1.040228e+01,3.102536e+01,1.729515e+02
7.380161e+05,8.541853e+00,5.545611e+04,6.418532e-01,9.094854e-01,9.095594e-01,-1.778871e-04,-2.137861e-09,2.999085e+01,1.958779e+01,1.040306e+01,3.102620e+01,1.729625e+02
7.380261e+05,8.541969e+00,5.546611e+04,6.419689e-01,9.094871e-01,9.095594e-01,-1.779085e-04,-2.137861e-09,2.999163e+01,1.958779e+01,1.040384e+01,3.102703e+01,1.729735e+02
7.380361e+05,8.542085e+00,5.547612e+04,6.420847e-01,9.094889e-01,9.095593e-01,-1.779299e-04,-2.137861e-09,2.999241e+01,1.958779e+01,1.040462e+01,3.102787e+01,1.729845e+02
7.380461e+05,8.542200e+00,5.548612e+04,6.422004e-01,9.094906e-01,9.095593e-01,-1.779512e-04,-2.137861e-09,2.999319e+01,1.958779e+01,1.040540e+01,3.102870e+01,1.729955e+02
7.380561e+05,8.542316e+00,5.549612e+04,6.423162e-01,9.094923e-01,9.095593e-01,-1.779726e-04,-2.137861e-09,2.999397e+01,1.958779e+01,1.040618e+01,3.102953e+01,1.730065e+02
7.380661e+05,8.542432e+00,5.550612e+04,6.424319e-01,9.094941e-01,9.095593e-01,-1.779940e-04,-2.137861e-09,2.999475e+01,1.958779e+01,1.040695e+01,3.103037e+01,1.730175e+02
7.380761e+05,8.542548e+00,5.551612e+04,6.425477e-01,9.094958e-01,9.095593e-01,-1.780154e-04,-2.137861e-09,2.999552e+01,1.958779e+01,1.040773e+01,3.103120e+01,1.730284e+02
7.380861e+05,8.542663e+00,5.552612e+04,6.426634e-01,9.094975e-01,9.095592e-01,-1.780368e-04,-2.137861e-09,2.999630e+01,1.958779e+01,1.040851e+01,3.103204e+01,1.730394e+02
7.380961e+05,8.542779e+00,5.553612e+04,6.427792e-01,9.094993e-01,9.095592e-01,-1.780581e-04,-2.137861e-09,2.999708e+01,1.958779e+01,1.040929e+01,3.103287e+01,1.730504e+02
7.381061e+05,8.542895e+00,5.554612e+04,6.428949e-01,9.095010e-01,9.095592e-01,-1.780795e-04,-2.137861e-09,2.999786e+01,1.958779e+01,1.041007e+01,3.103370e+01,1.730614e+02
7.381161e+05,8.543011e+00,5.555612e+04,6.430107e-01,9.095027e-01,9.095592e-01,-1.781009e-04,-2.137861e-09,2.999864e+01,1.958779e+01,1.041084e+01,3.103454e+01,1.730724e+02
7.381261e+05,8.543126e+00,5.556613e+04,6.431264e-01,9.095045e-01,9.095592e-01,-1.781223e-04,-2.137861e-09,2.999942e+01,1.958779e+01,1.041162e+01,3.103537e+01,1.730834e+02
7.381361e+05,8.543242e+00,5.557613e+04,6.432422e-01,9.095062e-01,9.095591e-01,-1.781437e-04,-2.137861e-09,3.000019e+01,1.958779e+01,1.041240e+01,3.103620e+01,1.730944e+02
7.381461e+05,8.543358e+00,5.558613e+04,6.433580e-01,9.095079e-01,9.095591e-01,-1.781650e-04,-2.137861e-09,3.000097e+01,1.958779e+01,1.041318e+01,3.103704e+01,1.731054e+02
7.381561e+05,8.543474e+00,5.559613e+04,6.434737e-01,9.095097e-01,9.095591e-01,-1.781864e-04,-2.137861e-09,3.000175e+01,1.958779e+01,1.041396e+01,3.103787e+01,1.731164e+02
7.381661e+05,8.543589e+00,5.560613e+04,6.435895e-01,9.095114e-01,9.095591e-01,-1.782078e-04,-2.137861e-09,3.000253e+01,1.958779e+01,1.041474e+01,3.103871e+01,1.731274e+02
7.381761e+05,8.543705e+00,5.561613e+04,6.437052e-01,9.095131e-01,9.095591e-01,-1.782292e-04,-2.137861e-09,3.000331e+01,1.958779e+01,1.041551e+01,3.103954e+01,1.731384e+02
7.381861e+05,8.543821e+00,5.562613e+04,6.438210e-01,9.095149e-01,9.095590e-01,-1.782506e-04,-2.137861e-09,3.000409e+01,1.958779e+01,1.041629e+01,3.104037e+01,1.731494e+02
7.381961e+05,8.543937e+00,5.563613e+04,6.439367e-01,9.095166e-01,9.095590e-01,-1.782720e-04,-2.137861e-09,3.000486e+01,1.958779e+01,1.041707e+01,3.104121e+01,1.731604e+02
7.382061e+05,8.544052e+00,5.564613e+04,6.440525e-01,9.095183e-01,9.095590e-01,-1.782933e-04,-2.137861e-09,3.000564e+01,1.958779e+01,1.041785e+01,3.104204e+01,1.731714e+02
7.382161e+05,8.544168e+00,5.565613e+04,6.441682e-01,9.095201e-01,9.095590e-01,-1.783147e-04,-2.137861e-09,3.000642e+01,1.958779e+01,1.041863e+01,3.104288e+01,1.731824e+02
7.382261e+05,8.544284e+00,5.566614e+04,6.442840e-01,9.095218e-01,9.095590e-01,-1.783361e-04,-2.137861e-09,3.000720e+01,1.958779e+01,1.041941e+01,3.104371e+01,1.731934e+02
7.382361e+05,8.544400e+00,5.567614e+04,6.443997e-01,9.095235e-01,9.095589e-01,-1.783575e-04,-2.137862e-09,3.000798e+01,1.958779e+01,1.042018e+01,3.104454e+01,1.732044e+02
7.382461e+05,8.544515e+00,5.568614e+04,6.445155e-01,9.095253e-01,9.095589e-01,-1.783789e-04,-2.137862e-09,3.000876e+01,1.958779e+01,1.042096e+01,3.104538e+01,1.732154e+02
7.382561e+05,8.544631e+00,5.569614e+04,6.446312e-01,9.095270e-01,9.095589e-01,-1.784002e-04,-2.137862e-09,3.000953e+01,1.958779e+01,1.042174e+01,3.104621e+01,1.732264e+02
7.382661e+05,8.544747e+00,5.570614e+04,6.447470e-01,9.095287e-01,9.095589e-01,-1.784216e-04,-2.137862e-09,3.001031e+01,1.958779e+01,1.042252e+01,3.104705e+01,1.732374e+02
7.382761e+05,8.544863e+00,5.571614e+04,6.448627e-01,9.095305e-01,9.095589e-01,-1.784430e-04,-2.137862e-09,3.001109e+01,1.958779e+01,1.042330e+01,3.104788e+01,1.732484e+02
7.382861e+05,8.544979e+00,5.572614e+04,6.449785e-01,9.095322e-01,9.095588e-01,-1.784644e-04,-2.137862e-09,3.001187e+01,1.958779e+01,1.042408e+01,3.104871e+01,1.732594e+02
7.382961e+05,8.545094e+00,5.573614e+04,6.450943e-01,9.095339e-01,9.095588e-01,-1.784858e-04,-2.137862e-09,3.001265e+01,1.958779e+01,1.042485e+01,3.104955e+01,1.732704e+02
7.383061e+05,8.545210e+00,5.574614e+04,6.452100e-01,9.095357e-01,9.095588e-01,-1.785071e-04,-2.137862e-09,3.001343e+01,1.958779e+01,1.042563e+01,3.105038e+01,1.732813e+02
7.383161e+05,8.545326e+00,5.575615e+04,6.453258e-01,9.095374e-01,9.095588e-01,-1.785285e-04,-2.137862e-09,3.001420e+01,1.958779e+01,1.042641e+01,3.105121e+01,1.732923e+02
7.383261e+05,8.545442e+00,5.576615e+04,6.454415e-01,9.095391e-01,9.095588e-01,-1.785499e-04,-2.137862e-09,3.001498e+01,1.958779e+01,1.042719e+01,3.105205e+01,1.733033e+02
7.383361e+05,8.545557e+00,5.577615e+04,6.455573e-01,9.095409e-01,9.095588e-01,-1.785713e-04,-2.137862e-09,3.001576e+01,1.958779e+01,1.042797e+01,3.105288e+01,1.733143e+02
7.383461e+05,8.545673e+00,5.578615e+04,6.456730e-01,9.095426e-01,9.095587e-01,-1.785927e-04,-2.137862e-09,3.001654e+01,1.958779e+01,1.042875e+01,3.105372e+01,1.733253e+02
7.383562e+05,8.545789e+00,5.579615e+04,6.457888e-01,9.095443e-01,9.095587e-01,-1.786141e-04,-2.137862e-09,3.001732e+01,1.958779e+01,1.042952e+01,3.105455e+01,1.733363e+02
7.383662e+05,8.545905e+00,5.580615e+04,6.459045e-01,9.095461e-01,9.095587e-01,-1.786354e-04,-2.137862e-09,3.001810e+01,1.958779e+01,1.043030e+01,3.105538e+01,1.733473e+02
7.383762e+05,8.546020e+00,5.581615e+04,6.460203e-01,9.095478e-01,9.095587e-01,-1.786568e-04,-2.137862e-09,3.001887e+01,1.958779e+01,1.043108e+01,3.105622e+01,1.733583e+02
7.383862e+05,8.546136e+00,5.582615e+04,6.461360e-01,9.095495e-01,9.095587e-01,-1.786782e-04,-2.137862e-09,3.001965e+01,1.958779e+01,1.043186e+01,3.105705e+01,1.733693e+02
7.383962e+05,8.546252e+00,5.583615e+04,6.462518e-01,9.095513e-01,9.095586e-01,-1.786996e-04,-2.137862e-09,3.002043e+01,1.958779e+01,1.043264e+01,3.105789e+01,1.733803e+02
7.384062e+05,8.546368e+00,5.584616e+04,6.463675e-01,9.095530e-01,9.095586e-01,-1.787210e-04,-2.137862e-09,3.002121e+01,1.958779e+01,1.043342e+01,3.105872e+01,1.733913e+02
7.384162e+05,8.546483e+00,5.585616e+04,6.464833e-01,9.095547e-01,9.095586e-01,-1.787423e-04,-2.137862e-09,3.002199e+01,1.958779e+01,1.043419e+01,3.105955e+01,1.734023e+02
7.384262e+05,8.546599e+00,5.586616e+04,6.465991e-01,9.095565e-01,9.095586e-01,-1.787637e-04,-2.137862e-09,3.002277e+01,1.958779e+01,1.043497e+01,3.106039e+01,1.734133e+02
7.384362e+05,8.546715e+00,5.587616e+04,6.467148e-01,9.095582e-01,9.095586e-01,-1.787851e-04,-2.137862e-09,3.002354e+01,1.958779e+01,1.043575e+01,3.106122e+01,1.734243e+02
7.384462e+05,8.546831e+00,5.588616e+04,6.468306e-01,9.095599e-01,9.095585e-01,-1.788065e-04,-2.137862e-09,3.002432e+01,1.958779e+01,1.043653e+01,3.106206e+01,1.734353e+02
7.384562e+05,8.546946e+00,5.589616e+04,6.469463e-01,9.095617e-01,9.095585e-01,-1.788279e-04,-2.137863e-09,3.002510e+01,1.958779e+01,1.043731e+01,3.106289e+01,1.734463e+02
