Repository: brandonlampe/CS_Data

# Repository for Crushed Salt Data
**Grant No: 456417**

This is a work in progress!

## Repository Content

### Directory Names
A uniform namining structure still in progress, but in general directories are named according to the following:
 - Names contain no spaces, a single underscore "_" will be used as a file name seperator.
 - Files are for the Crushed Salt Project (CSP); therefore, the first three charaters of each file are "CSP".
 - Folders are organized by which frame the test was performed on i.e., A2 or A3.
 - The fifth and sixth charaters of each file name will therefore be "A" followed by the frame number.

File: UNM_WP_HY_175_11/STAGE05/CREEP_FIT/175_11_STAGE05_CREEP_OUT.csv (part 27 of 39)
Analysis by Brandon Lampe, performed on: 2016/08/19 14:37:32
Experimental results below begin at: 2016/08/18 11:48:51
Duration (sec),Duration (day),Elapsed Time (sec),Elapsed Time (day),Interpolated Fractional Density,Fit to Fractional Density,Fit to Volume Strain,Fit to Volume Strain Rate (1/sec),Confining Pressure (MPa),Pore Pressure (MPa),Terzaghi Pressure (MPa),Solid Pressure (MPa),Temperature (C))
7.431267e+05,8.601003e+00,6.056668e+04,7.010032e-01,9.095403e-01,9.095494e-01,-1.888128e-04,-2.137884e-09,3.000133e+01,1.958145e+01,1.041988e+01,3.103766e+01,1.731793e+02
7.431367e+05,8.601119e+00,6.057668e+04,7.011190e-01,9.095398e-01,9.095494e-01,-1.888342e-04,-2.137884e-09,3.000198e+01,1.958145e+01,1.042053e+01,3.103838e+01,1.731873e+02
7.431467e+05,8.601235e+00,6.058668e+04,7.012347e-01,9.095393e-01,9.095494e-01,-1.888556e-04,-2.137884e-09,3.000264e+01,1.958145e+01,1.042119e+01,3.103910e+01,1.731953e+02
7.431567e+05,8.601350e+00,6.059668e+04,7.013505e-01,9.095388e-01,9.095494e-01,-1.888770e-04,-2.137884e-09,3.000329e+01,1.958145e+01,1.042184e+01,3.103983e+01,1.732033e+02
7.431667e+05,8.601466e+00,6.060668e+04,7.014662e-01,9.095382e-01,9.095494e-01,-1.888984e-04,-2.137884e-09,3.000394e+01,1.958145e+01,1.042249e+01,3.104055e+01,1.732113e+02
7.431767e+05,8.601582e+00,6.061668e+04,7.015820e-01,9.095377e-01,9.095493e-01,-1.889197e-04,-2.137884e-09,3.000459e+01,1.958145e+01,1.042314e+01,3.104127e+01,1.732193e+02
7.431867e+05,8.601698e+00,6.062668e+04,7.016977e-01,9.095372e-01,9.095493e-01,-1.889411e-04,-2.137884e-09,3.000524e+01,1.958145e+01,1.042380e+01,3.104200e+01,1.732273e+02
7.431967e+05,8.601813e+00,6.063668e+04,7.018135e-01,9.095367e-01,9.095493e-01,-1.889625e-04,-2.137884e-09,3.000590e+01,1.958145e+01,1.042445e+01,3.104272e+01,1.732353e+02
7.432067e+05,8.601929e+00,6.064669e+04,7.019292e-01,9.095362e-01,9.095493e-01,-1.889839e-04,-2.137884e-09,3.000655e+01,1.958145e+01,1.042510e+01,3.104344e+01,1.732433e+02
7.432167e+05,8.602045e+00,6.065669e+04,7.020450e-01,9.095356e-01,9.095493e-01,-1.890053e-04,-2.137884e-09,3.000720e+01,1.958145e+01,1.042575e+01,3.104417e+01,1.732513e+02
7.432267e+05,8.602161e+00,6.066669e+04,7.021607e-01,9.095351e-01,9.095492e-01,-1.890266e-04,-2.137884e-09,3.000785e+01,1.958145e+01,1.042640e+01,3.104489e+01,1.732593e+02
7.432367e+05,8.602276e+00,6.067669e+04,7.022765e-01,9.095346e-01,9.095492e-01,-1.890480e-04,-2.137884e-09,3.000850e+01,1.958145e+01,1.042706e+01,3.104562e+01,1.732673e+02
7.432467e+05,8.602392e+00,6.068669e+04,7.023922e-01,9.095341e-01,9.095492e-01,-1.890694e-04,-2.137884e-09,3.000916e+01,1.958145e+01,1.042771e+01,3.104634e+01,1.732753e+02
7.432567e+05,8.602508e+00,6.069669e+04,7.025080e-01,9.095336e-01,9.095492e-01,-1.890908e-04,-2.137884e-09,3.000981e+01,1.958145e+01,1.042836e+01,3.104706e+01,1.732833e+02
7.432667e+05,8.602624e+00,6.070669e+04,7.026237e-01,9.095330e-01,9.095492e-01,-1.891122e-04,-2.137885e-09,3.001046e+01,1.958145e+01,1.042901e+01,3.104779e+01,1.732913e+02
7.432767e+05,8.602739e+00,6.071669e+04,7.027395e-01,9.095325e-01,9.095491e-01,-1.891335e-04,-2.137885e-09,3.001111e+01,1.958145e+01,1.042966e+01,3.104851e+01,1.732993e+02
7.432867e+05,8.602855e+00,6.072669e+04,7.028553e-01,9.095320e-01,9.095491e-01,-1.891549e-04,-2.137885e-09,3.001177e+01,1.958145e+01,1.043032e+01,3.104923e+01,1.733073e+02
7.432967e+05,8.602971e+00,6.073669e+04,7.029710e-01,9.095315e-01,9.095491e-01,-1.891763e-04,-2.137885e-09,3.001242e+01,1.958145e+01,1.043097e+01,3.104996e+01,1.733153e+02
7.433067e+05,8.603087e+00,6.074670e+04,7.030868e-01,9.095310e-01,9.095491e-01,-1.891977e-04,-2.137885e-09,3.001307e+01,1.958145e+01,1.043162e+01,3.105068e+01,1.733233e+02
7.433167e+05,8.603203e+00,6.075670e+04,7.032025e-01,9.095304e-01,9.095491e-01,-1.892191e-04,-2.137885e-09,3.001372e+01,1.958145e+01,1.043227e+01,3.105140e+01,1.733313e+02
7.433267e+05,8.603318e+00,6.076670e+04,7.033183e-01,9.095299e-01,9.095490e-01,-1.892405e-04,-2.137885e-09,3.001437e+01,1.958145e+01,1.043293e+01,3.105213e+01,1.733393e+02
7.433367e+05,8.603434e+00,6.077670e+04,7.034340e-01,9.095294e-01,9.095490e-01,-1.892618e-04,-2.137885e-09,3.001503e+01,1.958145e+01,1.043358e+01,3.105285e+01,1.733473e+02
7.433467e+05,8.603550e+00,6.078670e+04,7.035498e-01,9.095289e-01,9.095490e-01,-1.892832e-04,-2.137885e-09,3.001568e+01,1.958145e+01,1.043423e+01,3.105357e+01,1.733553e+02
7.433567e+05,8.603666e+00,6.079670e+04,7.036655e-01,9.095284e-01,9.095490e-01,-1.893046e-04,-2.137885e-09,3.001633e+01,1.958145e+01,1.043488e+01,3.105430e+01,1.733632e+02
7.433667e+05,8.603781e+00,6.080670e+04,7.037813e-01,9.095278e-01,9.095490e-01,-1.893260e-04,-2.137885e-09,3.001698e+01,1.958145e+01,1.043553e+01,3.105502e+01,1.733712e+02
7.433767e+05,8.603897e+00,6.081670e+04,7.038970e-01,9.095273e-01,9.095490e-01,-1.893474e-04,-2.137885e-09,3.001763e+01,1.958145e+01,1.043619e+01,3.105575e+01,1.733792e+02
7.433867e+05,8.604013e+00,6.082670e+04,7.040128e-01,9.095268e-01,9.095489e-01,-1.893687e-04,-2.137885e-09,3.001829e+01,1.958145e+01,1.043684e+01,3.105647e+01,1.733872e+02
7.433967e+05,8.604129e+00,6.083671e+04,7.041285e-01,9.095263e-01,9.095489e-01,-1.893901e-04,-2.137885e-09,3.001894e+01,1.958145e+01,1.043749e+01,3.105719e+01,1.733952e+02
7.434067e+05,8.604244e+00,6.084671e+04,7.042443e-01,9.095258e-01,9.095489e-01,-1.894115e-04,-2.137885e-09,3.001959e+01,1.958145e+01,1.043814e+01,3.105792e+01,1.734032e+02
7.434167e+05,8.604360e+00,6.085671e+04,7.043600e-01,9.095252e-01,9.095489e-01,-1.894329e-04,-2.137885e-09,3.002024e+01,1.958145e+01,1.043880e+01,3.105864e+01,1.734112e+02
7.434267e+05,8.604476e+00,6.086671e+04,7.044758e-01,9.095247e-01,9.095489e-01,-1.894543e-04,-2.137885e-09,3.002090e+01,1.958145e+01,1.043945e+01,3.105936e+01,1.734192e+02
7.434367e+05,8.604592e+00,6.087671e+04,7.045916e-01,9.095242e-01,9.095488e-01,-1.894756e-04,-2.137885e-09,3.002155e+01,1.958145e+01,1.044010e+01,3.106009e+01,1.734272e+02
7.434467e+05,8.604707e+00,6.088671e+04,7.047073e-01,9.095237e-01,9.095488e-01,-1.894970e-04,-2.137885e-09,3.002220e+01,1.958145e+01,1.044075e+01,3.106081e+01,1.734352e+02
7.434567e+05,8.604823e+00,6.089671e+04,7.048231e-01,9.095232e-01,9.095488e-01,-1.895184e-04,-2.137885e-09,3.002285e+01,1.958145e+01,1.044140e+01,3.106153e+01,1.734432e+02
7.434667e+05,8.604939e+00,6.090671e+04,7.049388e-01,9.095226e-01,9.095488e-01,-1.895398e-04,-2.137885e-09,3.002350e+01,1.958145e+01,1.044206e+01,3.106226e+01,1.734512e+02
7.434767e+05,8.605055e+00,6.091671e+04,7.050546e-01,9.095221e-01,9.095488e-01,-1.895612e-04,-2.137885e-09,3.002416e+01,1.958145e+01,1.044271e+01,3.106298e+01,1.734592e+02
7.434867e+05,8.605170e+00,6.092672e+04,7.051703e-01,9.095216e-01,9.095487e-01,-1.895826e-04,-2.137886e-09,3.002481e+01,1.958145e+01,1.044336e+01,3.106370e+01,1.734672e+02
7.434967e+05,8.605286e+00,6.093672e+04,7.052861e-01,9.095211e-01,9.095487e-01,-1.896039e-04,-2.137886e-09,3.002546e+01,1.958145e+01,1.044401e+01,3.106443e+01,1.734752e+02
7.435067e+05,8.605402e+00,6.094672e+04,7.054018e-01,9.095206e-01,9.095487e-01,-1.896253e-04,-2.137886e-09,3.002611e+01,1.958145e+01,1.044466e+01,3.106515e+01,1.734832e+02
7.435167e+05,8.605518e+00,6.095672e+04,7.055176e-01,9.095200e-01,9.095487e-01,-1.896467e-04,-2.137886e-09,3.002676e+01,1.958145e+01,1.044532e+01,3.106588e+01,1.734912e+02
7.435267e+05,8.605633e+00,6.096672e+04,7.056333e-01,9.095195e-01,9.095487e-01,-1.896681e-04,-2.137886e-09,3.002742e+01,1.958145e+01,1.044597e+01,3.106660e+01,1.734992e+02
7.435367e+05,8.605749e+00,6.097672e+04,7.057491e-01,9.095190e-01,9.095486e-01,-1.896895e-04,-2.137886e-09,3.002807e+01,1.958145e+01,1.044662e+01,3.106732e+01,1.735072e+02
7.435467e+05,8.605865e+00,6.098672e+04,7.058648e-01,9.095185e-01,9.095486e-01,-1.897108e-04,-2.137886e-09,3.002872e+01,1.958145e+01,1.044727e+01,3.106805e+01,1.735152e+02
7.435567e+05,8.605981e+00,6.099672e+04,7.059806e-01,9.095180e-01,9.095486e-01,-1.897322e-04,-2.137886e-09,3.002937e+01,1.958145e+01,1.044793e+01,3.106877e+01,1.735232e+02
7.435667e+05,8.606096e+00,6.100672e+04,7.060964e-01,9.095174e-01,9.095486e-01,-1.897536e-04,-2.137886e-09,3.003003e+01,1.958145e+01,1.044858e+01,3.106949e+01,1.735312e+02
7.435767e+05,8.606212e+00,6.101673e+04,7.062121e-01,9.095169e-01,9.095486e-01,-1.897750e-04,-2.137886e-09,3.003068e+01,1.958145e+01,1.044923e+01,3.107022e+01,1.735392e+02
7.435867e+05,8.606328e+00,6.102673e+04,7.063279e-01,9.095164e-01,9.095485e-01,-1.897964e-04,-2.137886e-09,3.003133e+01,1.958145e+01,1.044988e+01,3.107094e+01,1.735472e+02
7.435967e+05,8.606444e+00,6.103673e+04,7.064436e-01,9.095159e-01,9.095485e-01,-1.898177e-04,-2.137886e-09,3.003198e+01,1.958145e+01,1.045053e+01,3.107166e+01,1.735552e+02
7.436067e+05,8.606559e+00,6.104673e+04,7.065594e-01,9.095154e-01,9.095485e-01,-1.898391e-04,-2.137886e-09,3.003263e+01,1.958145e+01,1.045119e+01,3.107239e+01,1.735632e+02
7.436167e+05,8.606675e+00,6.105673e+04,7.066751e-01,9.095148e-01,9.095485e-01,-1.898605e-04,-2.137886e-09,3.003329e+01,1.958145e+01,1.045184e+01,3.107311e+01,1.735712e+02
7.436267e+05,8.606791e+00,6.106673e+04,7.067909e-01,9.095143e-01,9.095485e-01,-1.898819e-04,-2.137886e-09,3.003394e+01,1.958145e+01,1.045249e+01,3.107384e+01,1.735792e+02
7.436367e+05,8.606907e+00,6.107673e+04,7.069066e-01,9.095138e-01,9.095484e-01,-1.899033e-04,-2.137886e-09,3.003459e+01,1.958145e+01,1.045314e+01,3.107456e+01,1.735872e+02
7.436467e+05,8.607022e+00,6.108673e+04,7.070224e-01,9.095133e-01,9.095484e-01,-1.899247e-04,-2.137886e-09,3.003524e+01,1.958145e+01,1.045379e+01,3.107528e+01,1.735952e+02
7.436567e+05,8.607138e+00,6.109673e+04,7.071381e-01,9.095128e-01,9.095484e-01,-1.899460e-04,-2.137886e-09,3.003590e+01,1.958145e+01,1.045445e+01,3.107601e+01,1.736032e+02
7.436667e+05,8.607254e+00,6.110674e+04,7.072539e-01,9.095122e-01,9.095484e-01,-1.899674e-04,-2.137886e-09,3.003655e+01,1.958145e+01,1.045510e+01,3.107673e+01,1.736111e+02
7.436767e+05,8.607370e+00,6.111674e+04,7.073696e-01,9.095117e-01,9.095484e-01,-1.899888e-04,-2.137886e-09,3.003720e+01,1.958145e+01,1.045575e+01,3.107745e+01,1.736191e+02
7.436867e+05,8.607485e+00,6.112674e+04,7.074854e-01,9.095112e-01,9.095483e-01,-1.900102e-04,-2.137886e-09,3.003785e+01,1.958145e+01,1.045640e+01,3.107818e+01,1.736271e+02
7.436967e+05,8.607601e+00,6.113674e+04,7.076011e-01,9.095107e-01,9.095483e-01,-1.900316e-04,-2.137886e-09,3.003850e+01,1.958145e+01,1.045706e+01,3.107890e+01,1.736351e+02
7.437067e+05,8.607717e+00,6.114674e+04,7.077169e-01,9.095102e-01,9.095483e-01,-1.900529e-04,-2.137887e-09,3.003916e+01,1.958145e+01,1.045771e+01,3.107962e+01,1.736431e+02
7.437167e+05,8.607833e+00,6.115674e+04,7.078327e-01,9.095096e-01,9.095483e-01,-1.900743e-04,-2.137887e-09,3.003981e+01,1.958145e+01,1.045836e+01,3.108035e+01,1.736511e+02
7.437267e+05,8.607948e+00,6.116674e+04,7.079484e-01,9.095091e-01,9.095483e-01,-1.900957e-04,-2.137887e-09,3.004046e+01,1.958145e+01,1.045901e+01,3.108107e+01,1.736591e+02
7.437367e+05,8.608064e+00,6.117674e+04,7.080642e-01,9.095086e-01,9.095483e-01,-1.901171e-04,-2.137887e-09,3.004111e+01,1.958145e+01,1.045966e+01,3.108179e+01,1.736671e+02
7.437467e+05,8.608180e+00,6.118674e+04,7.081799e-01,9.095081e-01,9.095482e-01,-1.901385e-04,-2.137887e-09,3.004176e+01,1.958145e+01,1.046032e+01,3.108252e+01,1.736751e+02
7.437567e+05,8.608296e+00,6.119675e+04,7.082957e-01,9.095076e-01,9.095482e-01,-1.901598e-04,-2.137887e-09,3.004242e+01,1.958145e+01,1.046097e+01,3.108324e+01,1.736831e+02
7.437667e+05,8.608411e+00,6.120675e+04,7.084114e-01,9.095070e-01,9.095482e-01,-1.901812e-04,-2.137887e-09,3.004307e+01,1.958145e+01,1.046162e+01,3.108397e+01,1.736911e+02
7.437767e+05,8.608527e+00,6.121675e+04,7.085272e-01,9.095065e-01,9.095482e-01,-1.902026e-04,-2.137887e-09,3.004372e+01,1.958145e+01,1.046227e+01,3.108469e+01,1.736991e+02
7.437867e+05,8.608643e+00,6.122675e+04,7.086429e-01,9.095065e-01,9.095482e-01,-1.902240e-04,-2.137887e-09,3.004368e+01,1.958145e+01,1.046223e+01,3.108465e+01,1.736982e+02
7.437968e+05,8.608759e+00,6.123675e+04,7.087587e-01,9.095065e-01,9.095481e-01,-1.902454e-04,-2.137887e-09,3.004355e+01,1.958145e+01,1.046211e+01,3.108451e+01,1.736962e+02
7.438068e+05,8.608874e+00,6.124675e+04,7.088744e-01,9.095065e-01,9.095481e-01,-1.902668e-04,-2.137887e-09,3.004343e+01,1.958145e+01,1.046198e+01,3.108437e+01,1.736942e+02
7.438168e+05,8.608990e+00,6.125675e+04,7.089902e-01,9.095065e-01,9.095481e-01,-1.902881e-04,-2.137887e-09,3.004330e+01,1.958145e+01,1.046185e+01,3.108423e+01,1.736922e+02
7.438268e+05,8.609106e+00,6.126675e+04,7.091059e-01,9.095065e-01,9.095481e-01,-1.903095e-04,-2.137887e-09,3.004318e+01,1.958145e+01,1.046173e+01,3.108409e+01,1.736902e+02
7.438368e+05,8.609222e+00,6.127675e+04,7.092217e-01,9.095065e-01,9.095481e-01,-1.903309e-04,-2.137887e-09,3.004305e+01,1.958145e+01,1.046160e+01,3.108395e+01,1.736882e+02
7.438468e+05,8.609337e+00,6.128676e+04,7.093374e-01,9.095065e-01,9.095480e-01,-1.903523e-04,-2.137887e-09,3.004292e+01,1.958145e+01,1.046147e+01,3.108381e+01,1.736862e+02
7.438568e+05,8.609453e+00,6.129676e+04,7.094532e-01,9.095065e-01,9.095480e-01,-1.903737e-04,-2.137887e-09,3.004280e+01,1.958145e+01,1.046135e+01,3.108367e+01,1.736842e+02
7.438668e+05,8.609569e+00,6.130676e+04,7.095690e-01,9.095065e-01,9.095480e-01,-1.903950e-04,-2.137887e-09,3.004267e+01,1.958145e+01,1.046122e+01,3.108354e+01,1.736822e+02
7.438768e+05,8.609685e+00,6.131676e+04,7.096847e-01,9.095065e-01,9.095480e-01,-1.904164e-04,-2.137887e-09,3.004254e+01,1.958145e+01,1.046110e+01,3.108340e+01,1.736802e+02
7.438868e+05,8.609800e+00,6.132676e+04,7.098005e-01,9.095065e-01,9.095480e-01,-1.904378e-04,-2.137887e-09,3.004242e+01,1.958145e+01,1.046097e+01,3.108326e+01,1.736782e+02
7.438968e+05,8.609916e+00,6.133676e+04,7.099162e-01,9.095065e-01,9.095479e-01,-1.904592e-04,-2.137887e-09,3.004229e+01,1.958145e+01,1.046084e+01,3.108312e+01,1.736762e+02
7.439068e+05,8.610032e+00,6.134676e+04,7.100320e-01,9.095065e-01,9.095479e-01,-1.904806e-04,-2.137887e-09,3.004217e+01,1.958145e+01,1.046072e+01,3.108298e+01,1.736742e+02
7.439168e+05,8.610148e+00,6.135676e+04,7.101477e-01,9.095065e-01,9.095479e-01,-1.905019e-04,-2.137887e-09,3.004204e+01,1.958145e+01,1.046059e+01,3.108284e+01,1.736722e+02
7.439268e+05,8.610263e+00,6.136676e+04,7.102635e-01,9.095065e-01,9.095479e-01,-1.905233e-04,-2.137888e-09,3.004191e+01,1.958145e+01,1.046046e+01,3.108270e+01,1.736702e+02
7.439368e+05,8.610379e+00,6.137677e+04,7.103792e-01,9.095065e-01,9.095479e-01,-1.905447e-04,-2.137888e-09,3.004179e+01,1.958145e+01,1.046034e+01,3.108256e+01,1.736682e+02
7.439468e+05,8.610495e+00,6.138677e+04,7.104950e-01,9.095065e-01,9.095478e-01,-1.905661e-04,-2.137888e-09,3.004166e+01,1.958145e+01,1.046021e+01,3.108242e+01,1.736662e+02
7.439568e+05,8.610611e+00,6.139677e+04,7.106107e-01,9.095065e-01,9.095478e-01,-1.905875e-04,-2.137888e-09,3.004153e+01,1.958145e+01,1.046009e+01,3.108229e+01,1.736642e+02
7.439668e+05,8.610726e+00,6.140677e+04,7.107265e-01,9.095065e-01,9.095478e-01,-1.906089e-04,-2.137888e-09,3.004141e+01,1.958145e+01,1.045996e+01,3.108215e+01,1.736622e+02
7.439768e+05,8.610842e+00,6.141677e+04,7.108422e-01,9.095065e-01,9.095478e-01,-1.906302e-04,-2.137888e-09,3.004128e+01,1.958145e+01,1.045983e+01,3.108201e+01,1.736602e+02
7.439868e+05,8.610958e+00,6.142677e+04,7.109580e-01,9.095065e-01,9.095478e-01,-1.906516e-04,-2.137888e-09,3.004116e+01,1.958145e+01,1.045971e+01,3.108187e+01,1.736582e+02
7.439968e+05,8.611074e+00,6.143677e+04,7.110738e-01,9.095065e-01,9.095477e-01,-1.906730e-04,-2.137888e-09,3.004103e+01,1.958145e+01,1.045958e+01,3.108173e+01,1.736562e+02
7.440068e+05,8.611190e+00,6.144677e+04,7.111895e-01,9.095065e-01,9.095477e-01,-1.906944e-04,-2.137888e-09,3.004090e+01,1.958145e+01,1.045945e+01,3.108159e+01,1.736542e+02
7.440168e+05,8.611305e+00,6.145677e+04,7.113053e-01,9.095065e-01,9.095477e-01,-1.907158e-04,-2.137888e-09,3.004078e+01,1.958145e+01,1.045933e+01,3.108145e+01,1.736522e+02
7.440268e+05,8.611421e+00,6.146678e+04,7.114210e-01,9.095065e-01,9.095477e-01,-1.907371e-04,-2.137888e-09,3.004065e+01,1.958145e+01,1.045920e+01,3.108131e+01,1.736502e+02
7.440368e+05,8.611537e+00,6.147678e+04,7.115368e-01,9.095065e-01,9.095477e-01,-1.907585e-04,-2.137888e-09,3.004052e+01,1.958145e+01,1.045908e+01,3.108118e+01,1.736482e+02
7.440468e+05,8.611653e+00,6.148678e+04,7.116525e-01,9.095065e-01,9.095476e-01,-1.907799e-04,-2.137888e-09,3.004040e+01,1.958145e+01,1.045895e+01,3.108104e+01,1.736462e+02
7.440568e+05,8.611768e+00,6.149678e+04,7.117683e-01,9.095065e-01,9.095476e-01,-1.908013e-04,-2.137888e-09,3.004027e+01,1.958145e+01,1.045882e+01,3.108090e+01,1.736442e+02
7.440668e+05,8.611884e+00,6.150678e+04,7.118840e-01,9.095065e-01,9.095476e-01,-1.908227e-04,-2.137888e-09,3.004015e+01,1.958145e+01,1.045870e+01,3.108076e+01,1.736422e+02
7.440768e+05,8.612000e+00,6.151678e+04,7.119998e-01,9.095065e-01,9.095476e-01,-1.908440e-04,-2.137888e-09,3.004002e+01,1.958145e+01,1.045857e+01,3.108062e+01,1.736402e+02
7.440868e+05,8.612116e+00,6.152678e+04,7.121155e-01,9.095065e-01,9.095476e-01,-1.908654e-04,-2.137888e-09,3.003989e+01,1.958145e+01,1.045844e+01,3.108048e+01,1.736382e+02
7.440968e+05,8.612231e+00,6.153678e+04,7.122313e-01,9.095065e-01,9.095476e-01,-1.908868e-04,-2.137888e-09,3.003977e+01,1.958145e+01,1.045832e+01,3.108034e+01,1.736362e+02
7.441068e+05,8.612347e+00,6.154678e+04,7.123470e-01,9.095065e-01,9.095475e-01,-1.909082e-04,-2.137888e-09,3.003964e+01,1.958145e+01,1.045819e+01,3.108020e+01,1.736342e+02
7.441168e+05,8.612463e+00,6.155679e+04,7.124628e-01,9.095065e-01,9.095475e-01,-1.909296e-04,-2.137888e-09,3.003951e+01,1.958145e+01,1.045807e+01,3.108006e+01,1.736322e+02
7.441268e+05,8.612579e+00,6.156679e+04,7.125785e-01,9.095065e-01,9.095475e-01,-1.909510e-04,-2.137888e-09,3.003939e+01,1.958145e+01,1.045794e+01,3.107993e+01,1.736302e+02
7.441368e+05,8.612694e+00,6.157679e+04,7.126943e-01,9.095065e-01,9.095475e-01,-1.909723e-04,-2.137888e-09,3.003926e+01,1.958145e+01,1.045781e+01,3.107979e+01,1.736282e+02
7.441468e+05,8.612810e+00,6.158679e+04,7.128101e-01,9.095065e-01,9.095475e-01,-1.909937e-04,-2.137889e-09,3.003914e+01,1.958145e+01,1.045769e+01,3.107965e+01,1.736262e+02
7.441568e+05,8.612926e+00,6.159679e+04,7.129258e-01,9.095065e-01,9.095474e-01,-1.910151e-04,-2.137889e-09,3.003901e+01,1.958145e+01,1.045756e+01,3.107951e+01,1.736242e+02
7.441668e+05,8.613042e+00,6.160679e+04,7.130416e-01,9.095065e-01,9.095474e-01,-1.910365e-04,-2.137889e-09,3.003888e+01,1.958145e+01,1.045743e+01,3.107937e+01,1.736222e+02
7.441768e+05,8.613157e+00,6.161679e+04,7.131573e-01,9.095065e-01,9.095474e-01,-1.910579e-04,-2.137889e-09,3.003876e+01,1.958145e+01,1.045731e+01,3.107923e+01,1.736202e+02
7.441868e+05,8.613273e+00,6.162679e+04,7.132731e-01,9.095065e-01,9.095474e-01,-1.910792e-04,-2.137889e-09,3.003863e+01,1.958145e+01,1.045718e+01,3.107909e+01,1.736182e+02
7.441968e+05,8.613389e+00,6.163679e+04,7.133888e-01,9.095065e-01,9.095474e-01,-1.911006e-04,-2.137889e-09,3.003850e+01,1.958145e+01,1.045706e+01,3.107895e+01,1.736162e+02
7.442068e+05,8.613505e+00,6.164680e+04,7.135046e-01,9.095065e-01,9.095473e-01,-1.911220e-04,-2.137889e-09,3.003838e+01,1.958145e+01,1.045693e+01,3.107882e+01,1.736142e+02
7.442168e+05,8.613620e+00,6.165680e+04,7.136203e-01,9.095065e-01,9.095473e-01,-1.911434e-04,-2.137889e-09,3.003825e+01,1.958145e+01,1.045680e+01,3.107868e+01,1.736122e+02
7.442268e+05,8.613736e+00,6.166680e+04,7.137361e-01,9.095065e-01,9.095473e-01,-1.911648e-04,-2.137889e-09,3.003813e+01,1.958145e+01,1.045668e+01,3.107854e+01,1.736102e+02
7.442368e+05,8.613852e+00,6.167680e+04,7.138518e-01,9.095065e-01,9.095473e-01,-1.911861e-04,-2.137889e-09,3.003800e+01,1.958145e+01,1.045655e+01,3.107840e+01,1.736082e+02
7.442468e+05,8.613968e+00,6.168680e+04,7.139676e-01,9.095065e-01,9.095473e-01,-1.912075e-04,-2.137889e-09,3.003787e+01,1.958145e+01,1.045642e+01,3.107826e+01,1.736062e+02
7.442568e+05,8.614083e+00,6.169680e+04,7.140833e-01,9.095065e-01,9.095472e-01,-1.912289e-04,-2.137889e-09,3.003775e+01,1.958145e+01,1.045630e+01,3.107812e+01,1.736042e+02
7.442668e+05,8.614199e+00,6.170680e+04,7.141991e-01,9.095065e-01,9.095472e-01,-1.912503e-04,-2.137889e-09,3.003762e+01,1.958145e+01,1.045617e+01,3.107798e+01,1.736022e+02
7.442768e+05,8.614315e+00,6.171680e+04,7.143148e-01,9.095065e-01,9.095472e-01,-1.912717e-04,-2.137889e-09,3.003749e+01,1.958145e+01,1.045605e+01,3.107784e+01,1.736002e+02
7.442868e+05,8.614431e+00,6.172680e+04,7.144306e-01,9.095065e-01,9.095472e-01,-1.912931e-04,-2.137889e-09,3.003737e+01,1.958145e+01,1.045592e+01,3.107770e+01,1.735982e+02
7.442968e+05,8.614546e+00,6.173681e+04,7.145464e-01,9.095065e-01,9.095472e-01,-1.913144e-04,-2.137889e-09,3.003724e+01,1.958145e+01,1.045579e+01,3.107757e+01,1.735962e+02
7.443068e+05,8.614662e+00,6.174681e+04,7.146621e-01,9.095065e-01,9.095471e-01,-1.913358e-04,-2.137889e-09,3.003712e+01,1.958145e+01,1.045567e+01,3.107743e+01,1.735942e+02
7.443168e+05,8.614778e+00,6.175681e+04,7.147779e-01,9.095065e-01,9.095471e-01,-1.913572e-04,-2.137889e-09,3.003699e+01,1.958145e+01,1.045554e+01,3.107729e+01,1.735922e+02
7.443268e+05,8.614894e+00,6.176681e+04,7.148936e-01,9.095065e-01,9.095471e-01,-1.913786e-04,-2.137889e-09,3.003686e+01,1.958145e+01,1.045541e+01,3.107715e+01,1.735902e+02
7.443368e+05,8.615009e+00,6.177681e+04,7.150094e-01,9.095065e-01,9.095471e-01,-1.914000e-04,-2.137889e-09,3.003674e+01,1.958145e+01,1.045529e+01,3.107701e+01,1.735882e+02
7.443468e+05,8.615125e+00,6.178681e+04,7.151251e-01,9.095065e-01,9.095471e-01,-1.914213e-04,-2.137889e-09,3.003661e+01,1.958145e+01,1.045516e+01,3.107687e+01,1.735862e+02
7.443568e+05,8.615241e+00,6.179681e+04,7.152409e-01,9.095065e-01,9.095470e-01,-1.914427e-04,-2.137889e-09,3.003648e+01,1.958145e+01,1.045504e+01,3.107673e+01,1.735842e+02
7.443668e+05,8.615357e+00,6.180681e+04,7.153566e-01,9.095065e-01,9.095470e-01,-1.914641e-04,-2.137890e-09,3.003636e+01,1.958145e+01,1.045491e+01,3.107659e+01,1.735822e+02
7.443768e+05,8.615472e+00,6.181681e+04,7.154724e-01,9.095065e-01,9.095470e-01,-1.914855e-04,-2.137890e-09,3.003623e+01,1.958145e+01,1.045478e+01,3.107646e+01,1.735802e+02
7.443868e+05,8.615588e+00,6.182682e+04,7.155881e-01,9.095065e-01,9.095470e-01,-1.915069e-04,-2.137890e-09,3.003610e+01,1.958145e+01,1.045466e+01,3.107632e+01,1.735782e+02
7.443968e+05,8.615704e+00,6.183682e+04,7.157039e-01,9.095065e-01,9.095470e-01,-1.915282e-04,-2.137890e-09,3.003598e+01,1.958145e+01,1.045453e+01,3.107618e+01,1.735762e+02
7.444068e+05,8.615820e+00,6.184682e+04,7.158196e-01,9.095065e-01,9.095469e-01,-1.915496e-04,-2.137890e-09,3.003585e+01,1.958145e+01,1.045440e+01,3.107604e+01,1.735742e+02
7.444168e+05,8.615935e+00,6.185682e+04,7.159354e-01,9.095065e-01,9.095469e-01,-1.915710e-04,-2.137890e-09,3.003573e+01,1.958145e+01,1.045428e+01,3.107590e+01,1.735722e+02
7.444268e+05,8.616051e+00,6.186682e+04,7.160512e-01,9.095065e-01,9.095469e-01,-1.915924e-04,-2.137890e-09,3.003560e+01,1.958145e+01,1.045415e+01,3.107576e+01,1.735702e+02
7.444368e+05,8.616167e+00,6.187682e+04,7.161669e-01,9.095065e-01,9.095469e-01,-1.916138e-04,-2.137890e-09,3.003547e+01,1.958145e+01,1.045403e+01,3.107562e+01,1.735682e+02
7.444468e+05,8.616283e+00,6.188682e+04,7.162827e-01,9.095065e-01,9.095469e-01,-1.916352e-04,-2.137890e-09,3.003535e+01,1.958145e+01,1.045390e+01,3.107548e+01,1.735662e+02
7.444568e+05,8.616398e+00,6.189682e+04,7.163984e-01,9.095065e-01,9.095469e-01,-1.916565e-04,-2.137890e-09,3.003522e+01,1.958145e+01,1.045377e+01,3.107534e+01,1.735642e+02
7.444668e+05,8.616514e+00,6.190682e+04,7.165142e-01,9.095065e-01,9.095468e-01,-1.916779e-04,-2.137890e-09,3.003509e+01,1.958145e+01,1.045365e+01,3.107521e+01,1.735622e+02
7.444768e+05,8.616630e+00,6.191683e+04,7.166299e-01,9.095065e-01,9.095468e-01,-1.916993e-04,-2.137890e-09,3.003497e+01,1.958145e+01,1.045352e+01,3.107507e+01,1.735602e+02
7.444868e+05,8.616746e+00,6.192683e+04,7.167457e-01,9.095065e-01,9.095468e-01,-1.917207e-04,-2.137890e-09,3.003484e+01,1.958145e+01,1.045339e+01,3.107493e+01,1.735582e+02
7.444968e+05,8.616861e+00,6.193683e+04,7.168614e-01,9.095065e-01,9.095468e-01,-1.917421e-04,-2.137890e-09,3.003472e+01,1.958145e+01,1.045327e+01,3.107479e+01,1.735562e+02
7.445068e+05,8.616977e+00,6.194683e+04,7.169772e-01,9.095065e-01,9.095468e-01,-1.917634e-04,-2.137890e-09,3.003459e+01,1.958145e+01,1.045314e+01,3.107465e+01,1.735542e+02
7.445168e+05,8.617093e+00,6.195683e+04,7.170929e-01,9.095065e-01,9.095467e-01,-1.917848e-04,-2.137890e-09,3.003446e+01,1.958145e+01,1.045302e+01,3.107451e+01,1.735522e+02
7.445268e+05,8.617209e+00,6.196683e+04,7.172087e-01,9.095065e-01,9.095467e-01,-1.918062e-04,-2.137890e-09,3.003434e+01,1.958145e+01,1.045289e+01,3.107437e+01,1.735502e+02
7.445368e+05,8.617324e+00,6.197683e+04,7.173244e-01,9.095065e-01,9.095467e-01,-1.918276e-04,-2.137890e-09,3.003421e+01,1.958145e+01,1.045276e+01,3.107423e+01,1.735482e+02
7.445468e+05,8.617440e+00,6.198683e+04,7.174402e-01,9.095065e-01,9.095467e-01,-1.918490e-04,-2.137890e-09,3.003408e+01,1.958145e+01,1.045264e+01,3.107410e+01,1.735462e+02
7.445568e+05,8.617556e+00,6.199683e+04,7.175559e-01,9.095065e-01,9.095467e-01,-1.918703e-04,-2.137890e-09,3.003396e+01,1.958145e+01,1.045251e+01,3.107396e+01,1.735441e+02
7.445668e+05,8.617672e+00,6.200683e+04,7.176717e-01,9.095065e-01,9.095466e-01,-1.918917e-04,-2.137890e-09,3.003383e+01,1.958145e+01,1.045238e+01,3.107382e+01,1.735421e+02
7.445768e+05,8.617787e+00,6.201684e+04,7.177875e-01,9.095065e-01,9.095466e-01,-1.919131e-04,-2.137891e-09,3.003371e+01,1.958145e+01,1.045226e+01,3.107368e+01,1.735401e+02
7.445868e+05,8.617903e+00,6.202684e+04,7.179032e-01,9.095065e-01,9.095466e-01,-1.919345e-04,-2.137891e-09,3.003358e+01,1.958145e+01,1.045213e+01,3.107354e+01,1.735381e+02
7.445968e+05,8.618019e+00,6.203684e+04,7.180190e-01,9.095065e-01,9.095466e-01,-1.919559e-04,-2.137891e-09,3.003345e+01,1.958145e+01,1.045201e+01,3.107340e+01,1.735361e+02
7.446068e+05,8.618135e+00,6.204684e+04,7.181347e-01,9.095065e-01,9.095466e-01,-1.919773e-04,-2.137891e-09,3.003333e+01,1.958145e+01,1.045188e+01,3.107326e+01,1.735341e+02
7.446168e+05,8.618250e+00,6.205684e+04,7.182505e-01,9.095065e-01,9.095465e-01,-1.919986e-04,-2.137891e-09,3.003320e+01,1.958145e+01,1.045175e+01,3.107312e+01,1.735321e+02
7.446268e+05,8.618366e+00,6.206684e+04,7.183662e-01,9.095065e-01,9.095465e-01,-1.920200e-04,-2.137891e-09,3.003307e+01,1.958145e+01,1.045163e+01,3.107298e+01,1.735301e+02
7.446368e+05,8.618482e+00,6.207684e+04,7.184820e-01,9.095065e-01,9.095465e-01,-1.920414e-04,-2.137891e-09,3.003295e+01,1.958145e+01,1.045150e+01,3.107285e+01,1.735281e+02
7.446468e+05,8.618598e+00,6.208684e+04,7.185977e-01,9.095065e-01,9.095465e-01,-1.920628e-04,-2.137891e-09,3.003282e+01,1.958145e+01,1.045137e+01,3.107271e+01,1.735261e+02
7.446568e+05,8.618713e+00,6.209684e+04,7.187135e-01,9.095065e-01,9.095465e-01,-1.920842e-04,-2.137891e-09,3.003270e+01,1.958145e+01,1.045125e+01,3.107257e+01,1.735241e+02
7.446668e+05,8.618829e+00,6.210685e+04,7.188292e-01,9.095065e-01,9.095464e-01,-1.921055e-04,-2.137891e-09,3.003257e+01,1.958145e+01,1.045112e+01,3.107243e+01,1.735221e+02
7.446768e+05,8.618945e+00,6.211685e+04,7.189450e-01,9.095065e-01,9.095464e-01,-1.921269e-04,-2.137891e-09,3.003244e+01,1.958145e+01,1.045099e+01,3.107229e+01,1.735201e+02
7.446868e+05,8.619061e+00,6.212685e+04,7.190607e-01,9.095065e-01,9.095464e-01,-1.921483e-04,-2.137891e-09,3.003232e+01,1.958145e+01,1.045087e+01,3.107215e+01,1.735181e+02
7.446968e+05,8.619176e+00,6.213685e+04,7.191765e-01,9.095065e-01,9.095464e-01,-1.921697e-04,-2.137891e-09,3.003219e+01,1.958145e+01,1.045074e+01,3.107201e+01,1.735161e+02
7.447069e+05,8.619292e+00,6.214685e+04,7.192923e-01,9.095065e-01,9.095464e-01,-1.921911e-04,-2.137891e-09,3.003206e+01,1.958145e+01,1.045062e+01,3.107187e+01,1.735141e+02
7.447169e+05,8.619408e+00,6.215685e+04,7.194080e-01,9.095065e-01,9.095463e-01,-1.922124e-04,-2.137891e-09,3.003194e+01,1.958145e+01,1.045049e+01,3.107173e+01,1.735121e+02
7.447269e+05,8.619524e+00,6.216685e+04,7.195238e-01,9.095065e-01,9.095463e-01,-1.922338e-04,-2.137891e-09,3.003181e+01,1.958145e+01,1.045036e+01,3.107160e+01,1.735101e+02
7.447369e+05,8.619640e+00,6.217685e+04,7.196395e-01,9.095065e-01,9.095463e-01,-1.922552e-04,-2.137891e-09,3.003169e+01,1.958145e+01,1.045024e+01,3.107146e+01,1.735081e+02
7.447469e+05,8.619755e+00,6.218685e+04,7.197553e-01,9.095065e-01,9.095463e-01,-1.922766e-04,-2.137891e-09,3.003156e+01,1.958145e+01,1.045011e+01,3.107132e+01,1.735061e+02
7.447569e+05,8.619871e+00,6.219686e+04,7.198710e-01,9.095065e-01,9.095463e-01,-1.922980e-04,-2.137891e-09,3.003143e+01,1.958145e+01,1.044998e+01,3.107118e+01,1.735041e+02
7.447669e+05,8.619987e+00,6.220686e+04,7.199868e-01,9.095065e-01,9.095462e-01,-1.923194e-04,-2.137891e-09,3.003131e+01,1.958145e+01,1.044986e+01,3.107104e+01,1.735021e+02
7.447769e+05,8.620103e+00,6.221686e+04,7.201025e-01,9.095065e-01,9.095462e-01,-1.923407e-04,-2.137891e-09,3.003118e+01,1.958145e+01,1.044973e+01,3.107090e+01,1.735001e+02
7.447869e+05,8.620218e+00,6.222686e+04,7.202183e-01,9.095064e-01,9.095462e-01,-1.923621e-04,-2.137891e-09,3.003068e+01,1.958145e+01,1.044923e+01,3.107035e+01,1.734944e+02
7.447969e+05,8.620334e+00,6.223686e+04,7.203340e-01,9.095063e-01,9.095462e-01,-1.923835e-04,-2.137892e-09,3.003015e+01,1.958145e+01,1.044871e+01,3.106977e+01,1.734884e+02
7.448069e+05,8.620450e+00,6.224686e+04,7.204498e-01,9.095063e-01,9.095462e-01,-1.924049e-04,-2.137892e-09,3.002963e+01,1.958145e+01,1.044818e+01,3.106920e+01,1.734824e+02
7.448169e+05,8.620566e+00,6.225686e+04,7.205655e-01,9.095062e-01,9.095461e-01,-1.924263e-04,-2.137892e-09,3.002910e+01,1.958145e+01,1.044765e+01,3.106862e+01,1.734764e+02
7.448269e+05,8.620681e+00,6.226686e+04,7.206813e-01,9.095061e-01,9.095461e-01,-1.924476e-04,-2.137892e-09,3.002857e+01,1.958145e+01,1.044713e+01,3.106804e+01,1.734704e+02
7.448369e+05,8.620797e+00,6.227686e+04,7.207970e-01,9.095060e-01,9.095461e-01,-1.924690e-04,-2.137892e-09,3.002805e+01,1.958145e+01,1.044660e+01,3.106746e+01,1.734644e+02
7.448469e+05,8.620913e+00,6.228687e+04,7.209128e-01,9.095060e-01,9.095461e-01,-1.924904e-04,-2.137892e-09,3.002752e+01,1.958145e+01,1.044607e+01,3.106688e+01,1.734584e+02
7.448569e+05,8.621029e+00,6.229687e+04,7.210286e-01,9.095059e-01,9.095461e-01,-1.925118e-04,-2.137892e-09,3.002699e+01,1.958145e+01,1.044555e+01,3.106631e+01,1.734524e+02
7.448669e+05,8.621144e+00,6.230687e+04,7.211443e-01,9.095058e-01,9.095461e-01,-1.925332e-04,-2.137892e-09,3.002647e+01,1.958145e+01,1.044502e+01,3.106573e+01,1.734464e+02
7.448769e+05,8.621260e+00,6.231687e+04,7.212601e-01,9.095058e-01,9.095460e-01,-1.925545e-04,-2.137892e-09,3.002594e+01,1.958145e+01,1.044449e+01,3.106515e+01,1.734404e+02
7.448869e+05,8.621376e+00,6.232687e+04,7.213758e-01,9.095057e-01,9.095460e-01,-1.925759e-04,-2.137892e-09,3.002542e+01,1.958145e+01,1.044397e+01,3.106457e+01,1.734344e+02
7.448969e+05,8.621492e+00,6.233687e+04,7.214916e-01,9.095056e-01,9.095460e-01,-1.925973e-04,-2.137892e-09,3.002489e+01,1.958145e+01,1.044344e+01,3.106399e+01,1.734284e+02
7.449069e+05,8.621607e+00,6.234687e+04,7.216073e-01,9.095056e-01,9.095460e-01,-1.926187e-04,-2.137892e-09,3.002436e+01,1.958145e+01,1.044291e+01,3.106342e+01,1.734224e+02
7.449169e+05,8.621723e+00,6.235687e+04,7.217231e-01,9.095055e-01,9.095460e-01,-1.926401e-04,-2.137892e-09,3.002384e+01,1.958145e+01,1.044239e+01,3.106284e+01,1.734163e+02
7.449269e+05,8.621839e+00,6.236687e+04,7.218388e-01,9.095054e-01,9.095459e-01,-1.926615e-04,-2.137892e-09,3.002331e+01,1.958145e+01,1.044186e+01,3.106226e+01,1.734103e+02
7.449369e+05,8.621955e+00,6.237688e+04,7.219546e-01,9.095053e-01,9.095459e-01,-1.926828e-04,-2.137892e-09,3.002278e+01,1.958145e+01,1.044133e+01,3.106168e+01,1.734043e+02
7.449469e+05,8.622070e+00,6.238688e+04,7.220703e-01,9.095053e-01,9.095459e-01,-1.927042e-04,-2.137892e-09,3.002226e+01,1.958145e+01,1.044081e+01,3.106111e+01,1.733983e+02
7.449569e+05,8.622186e+00,6.239688e+04,7.221861e-01,9.095052e-01,9.095459e-01,-1.927256e-04,-2.137892e-09,3.002173e+01,1.958145e+01,1.044028e+01,3.106053e+01,1.733923e+02
7.449669e+05,8.622302e+00,6.240688e+04,7.223018e-01,9.095051e-01,9.095459e-01,-1.927470e-04,-2.137892e-09,3.002120e+01,1.958145e+01,1.043976e+01,3.105995e+01,1.733863e+02
7.449769e+05,8.622418e+00,6.241688e+04,7.224176e-01,9.095051e-01,9.095458e-01,-1.927684e-04,-2.137892e-09,3.002068e+01,1.958145e+01,1.043923e+01,3.105937e+01,1.733803e+02
7.449869e+05,8.622533e+00,6.242688e+04,7.225333e-01,9.095050e-01,9.095458e-01,-1.927897e-04,-2.137892e-09,3.002015e+01,1.958145e+01,1.043870e+01,3.105879e+01,1.733743e+02
7.449969e+05,8.622649e+00,6.243688e+04,7.226491e-01,9.095049e-01,9.095458e-01,-1.928111e-04,-2.137892e-09,3.001962e+01,1.958145e+01,1.043818e+01,3.105822e+01,1.733683e+02
7.450069e+05,8.622765e+00,6.244688e+04,7.227649e-01,9.095049e-01,9.095458e-01,-1.928325e-04,-2.137892e-09,3.001910e+01,1.958145e+01,1.043765e+01,3.105764e+01,1.733623e+02
7.450169e+05,8.622881e+00,6.245688e+04,7.228806e-01,9.095048e-01,9.095458e-01,-1.928539e-04,-2.137893e-09,3.001857e+01,1.958145e+01,1.043712e+01,3.105706e+01,1.733563e+02
7.450269e+05,8.622996e+00,6.246689e+04,7.229964e-01,9.095047e-01,9.095457e-01,-1.928753e-04,-2.137893e-09,3.001805e+01,1.958145e+01,1.043660e+01,3.105648e+01,1.733503e+02
7.450369e+05,8.623112e+00,6.247689e+04,7.231121e-01,9.095047e-01,9.095457e-01,-1.928966e-04,-2.137893e-09,3.001752e+01,1.958145e+01,1.043607e+01,3.105590e+01,1.733443e+02
7.450469e+05,8.623228e+00,6.248689e+04,7.232279e-01,9.095046e-01,9.095457e-01,-1.929180e-04,-2.137893e-09,3.001699e+01,1.958145e+01,1.043554e+01,3.105533e+01,1.733383e+02
7.450569e+05,8.623344e+00,6.249689e+04,7.233436e-01,9.095045e-01,9.095457e-01,-1.929394e-04,-2.137893e-09,3.001647e+01,1.958145e+01,1.043502e+01,3.105475e+01,1.733323e+02
7.450669e+05,8.623459e+00,6.250689e+04,7.234594e-01,9.095044e-01,9.095457e-01,-1.929608e-04,-2.137893e-09,3.001594e+01,1.958145e+01,1.043449e+01,3.105417e+01,1.733263e+02
7.450769e+05,8.623575e+00,6.251689e+04,7.235751e-01,9.095044e-01,9.095456e-01,-1.929822e-04,-2.137893e-09,3.001541e+01,1.958145e+01,1.043396e+01,3.105359e+01,1.733203e+02
7.450869e+05,8.623691e+00,6.252689e+04,7.236909e-01,9.095043e-01,9.095456e-01,-1.930036e-04,-2.137893e-09,3.001489e+01,1.958145e+01,1.043344e+01,3.105301e+01,1.733143e+02
7.450969e+05,8.623807e+00,6.253689e+04,7.238066e-01,9.095042e-01,9.095456e-01,-1.930249e-04,-2.137893e-09,3.001436e+01,1.958145e+01,1.043291e+01,3.105244e+01,1.733083e+02
7.451069e+05,8.623922e+00,6.254689e+04,7.239224e-01,9.095042e-01,9.095456e-01,-1.930463e-04,-2.137893e-09,3.001383e+01,1.958145e+01,1.043239e+01,3.105186e+01,1.733023e+02
7.451169e+05,8.624038e+00,6.255690e+04,7.240381e-01,9.095041e-01,9.095456e-01,-1.930677e-04,-2.137893e-09,3.001331e+01,1.958145e+01,1.043186e+01,3.105128e+01,1.732963e+02
7.451269e+05,8.624154e+00,6.256690e+04,7.241539e-01,9.095040e-01,9.095455e-01,-1.930891e-04,-2.137893e-09,3.001278e+01,1.958145e+01,1.043133e+01,3.105070e+01,1.732903e+02
7.451369e+05,8.624270e+00,6.257690e+04,7.242697e-01,9.095040e-01,9.095455e-01,-1.931105e-04,-2.137893e-09,3.001225e+01,1.958145e+01,1.043081e+01,3.105012e+01,1.732843e+02
7.451469e+05,8.624385e+00,6.258690e+04,7.243854e-01,9.095039e-01,9.095455e-01,-1.931318e-04,-2.137893e-09,3.001173e+01,1.958145e+01,1.043028e+01,3.104955e+01,1.732783e+02
7.451569e+05,8.624501e+00,6.259690e+04,7.245012e-01,9.095038e-01,9.095455e-01,-1.931532e-04,-2.137893e-09,3.001120e+01,1.958145e+01,1.042975e+01,3.104897e+01,1.732723e+02
7.451669e+05,8.624617e+00,6.260690e+04,7.246169e-01,9.095038e-01,9.095455e-01,-1.931746e-04,-2.137893e-09,3.001067e+01,1.958145e+01,1.042923e+01,3.104839e+01,1.732663e+02
7.451769e+05,8.624733e+00,6.261690e+04,7.247327e-01,9.095037e-01,9.095454e-01,-1.931960e-04,-2.137893e-09,3.001015e+01,1.958145e+01,1.042870e+01,3.104781e+01,1.732603e+02
7.451869e+05,8.624848e+00,6.262690e+04,7.248484e-01,9.095036e-01,9.095454e-01,-1.932174e-04,-2.137893e-09,3.000962e+01,1.958145e+01,1.042817e+01,3.104723e+01,1.732543e+02
7.451969e+05,8.624964e+00,6.263690e+04,7.249642e-01,9.095035e-01,9.095454e-01,-1.932387e-04,-2.137893e-09,3.000910e+01,1.958145e+01,1.042765e+01,3.104666e+01,1.732483e+02
7.452069e+05,8.625080e+00,6.264691e+04,7.250799e-01,9.095035e-01,9.095454e-01,-1.932601e-04,-2.137893e-09,3.000857e+01,1.958145e+01,1.042712e+01,3.104608e+01,1.732423e+02
7.452169e+05,8.625196e+00,6.265691e+04,7.251957e-01,9.095034e-01,9.095454e-01,-1.932815e-04,-2.137893e-09,3.000804e+01,1.958145e+01,1.042659e+01,3.104550e+01,1.732363e+02
7.452269e+05,8.625311e+00,6.266691e+04,7.253114e-01,9.095033e-01,9.095454e-01,-1.933029e-04,-2.137893e-09,3.000752e+01,1.958145e+01,1.042607e+01,3.104492e+01,1.732303e+02
7.452369e+05,8.625427e+00,6.267691e+04,7.254272e-01,9.095033e-01,9.095453e-01,-1.933243e-04,-2.137894e-09,3.000699e+01,1.958145e+01,1.042554e+01,3.104434e+01,1.732243e+02
7.452469e+05,8.625543e+00,6.268691e+04,7.255429e-01,9.095032e-01,9.095453e-01,-1.933457e-04,-2.137894e-09,3.000646e+01,1.958145e+01,1.042501e+01,3.104377e+01,1.732183e+02
7.452569e+05,8.625659e+00,6.269691e+04,7.256587e-01,9.095031e-01,9.095453e-01,-1.933670e-04,-2.137894e-09,3.000594e+01,1.958145e+01,1.042449e+01,3.104319e+01,1.732123e+02
7.452669e+05,8.625774e+00,6.270691e+04,7.257744e-01,9.095031e-01,9.095453e-01,-1.933884e-04,-2.137894e-09,3.000541e+01,1.958145e+01,1.042396e+01,3.104261e+01,1.732063e+02
7.452769e+05,8.625890e+00,6.271691e+04,7.258902e-01,9.095030e-01,9.095453e-01,-1.934098e-04,-2.137894e-09,3.000488e+01,1.958145e+01,1.042344e+01,3.104203e+01,1.732002e+02
7.452869e+05,8.626006e+00,6.272691e+04,7.260060e-01,9.095029e-01,9.095452e-01,-1.934312e-04,-2.137894e-09,3.000436e+01,1.958145e+01,1.042291e+01,3.104145e+01,1.731942e+02
7.452969e+05,8.626122e+00,6.273692e+04,7.261217e-01,9.095029e-01,9.095452e-01,-1.934526e-04,-2.137894e-09,3.000383e+01,1.958145e+01,1.042238e+01,3.104088e+01,1.731882e+02
7.453069e+05,8.626237e+00,6.274692e+04,7.262375e-01,9.095028e-01,9.095452e-01,-1.934739e-04,-2.137894e-09,3.000330e+01,1.958145e+01,1.042186e+01,3.104030e+01,1.731822e+02
7.453169e+05,8.626353e+00,6.275692e+04,7.263532e-01,9.095027e-01,9.095452e-01,-1.934953e-04,-2.137894e-09,3.000278e+01,1.958145e+01,1.042133e+01,3.103972e+01,1.731762e+02
7.453269e+05,8.626469e+00,6.276692e+04,7.264690e-01,9.095026e-01,9.095452e-01,-1.935167e-04,-2.137894e-09,3.000225e+01,1.958145e+01,1.042080e+01,3.103914e+01,1.731702e+02
7.453369e+05,8.626585e+00,6.277692e+04,7.265847e-01,9.095026e-01,9.095451e-01,-1.935381e-04,-2.137894e-09,3.000173e+01,1.958145e+01,1.042028e+01,3.103856e+01,1.731642e+02
7.453469e+05,8.626700e+00,6.278692e+04,7.267005e-01,9.095025e-01,9.095451e-01,-1.935595e-04,-2.137894e-09,3.000120e+01,1.958145e+01,1.041975e+01,3.103799e+01,1.731582e+02
7.453569e+05,8.626816e+00,6.279692e+04,7.268162e-01,9.095024e-01,9.095451e-01,-1.935808e-04,-2.137894e-09,3.000067e+01,1.958145e+01,1.041922e+01,3.103741e+01,1.731522e+02
7.453669e+05,8.626932e+00,6.280692e+04,7.269320e-01,9.095024e-01,9.095451e-01,-1.936022e-04,-2.137894e-09,3.000015e+01,1.958145e+01,1.041870e+01,3.103683e+01,1.731462e+02
7.453769e+05,8.627048e+00,6.281692e+04,7.270477e-01,9.095023e-01,9.095451e-01,-1.936236e-04,-2.137894e-09,2.999962e+01,1.958145e+01,1.041817e+01,3.103625e+01,1.731402e+02
7.453869e+05,8.627163e+00,6.282693e+04,7.271635e-01,9.095022e-01,9.095450e-01,-1.936450e-04,-2.137894e-09,2.999909e+01,1.958145e+01,1.041764e+01,3.103567e+01,1.731342e+02
7.453969e+05,8.627279e+00,6.283693e+04,7.272792e-01,9.095022e-01,9.095450e-01,-1.936664e-04,-2.137894e-09,2.999857e+01,1.958145e+01,1.041712e+01,3.103510e+01,1.731282e+02
7.454069e+05,8.627395e+00,6.284693e+04,7.273950e-01,9.095021e-01,9.095450e-01,-1.936878e-04,-2.137894e-09,2.999804e+01,1.958145e+01,1.041659e+01,3.103452e+01,1.731222e+02
7.454169e+05,8.627511e+00,6.285693e+04,7.275107e-01,9.095020e-01,9.095450e-01,-1.937091e-04,-2.137894e-09,2.999751e+01,1.958145e+01,1.041607e+01,3.103394e+01,1.731162e+02
7.454269e+05,8.627627e+00,6.286693e+04,7.276265e-01,9.095019e-01,9.095450e-01,-1.937305e-04,-2.137894e-09,2.999699e+01,1.958145e+01,1.041554e+01,3.103336e+01,1.731102e+02
7.454369e+05,8.627742e+00,6.287693e+04,7.277423e-01,9.095019e-01,9.095449e-01,-1.937519e-04,-2.137894e-09,2.999646e+01,1.958145e+01,1.041501e+01,3.103279e+01,1.731042e+02
7.454469e+05,8.627858e+00,6.288693e+04,7.278580e-01,9.095018e-01,9.095449e-01,-1.937733e-04,-2.137894e-09,2.999593e+01,1.958145e+01,1.041449e+01,3.103221e+01,1.730982e+02
