Repository: brandonlampe/CS_Data

# Repository for Crushed Salt Data
**Grant No: 456417**

This is a work in progress!

## Repository Content

### Directory Names
A uniform namining structure still in progress, but in general directories are named according to the following:
 - Names contain no spaces, a single underscore "_" will be used as a file name seperator.
 - Files are for the Crushed Salt Project (CSP); therefore, the first three charaters of each file are "CSP".
 - Folders are organized by which frame the test was performed on i.e., A2 or A3.
 - The fifth and sixth charaters of each file name will therefore be "A" followed by the frame number.

File: UNM_WP_HY_175_11/STAGE05/CREEP_FIT/175_11_STAGE05_CREEP_OUT.csv (part 38 of 39)
Analysis by Brandon Lampe, performed on: 2016/08/19 14:37:32
Experimental results below begin at: 2016/08/18 11:48:51
Duration (sec),Duration (day),Elapsed Time (sec),Elapsed Time (day),Interpolated Fractional Density,Fit to Fractional Density,Fit to Volume Strain,Fit to Volume Strain Rate (1/sec),Confining Pressure (MPa),Pore Pressure (MPa),Terzaghi Pressure (MPa),Solid Pressure (MPa),Temperature (C))
7.687595e+05,8.897679e+00,8.619950e+04,9.976794e-01,9.093496e-01,9.094996e-01,-2.436143e-04,-2.138001e-09,3.000340e+01,1.985812e+01,1.014529e+01,3.101476e+01,1.725073e+02
7.687695e+05,8.897795e+00,8.620950e+04,9.977952e-01,9.093481e-01,9.094996e-01,-2.436357e-04,-2.138001e-09,3.000365e+01,1.985805e+01,1.014560e+01,3.101506e+01,1.725033e+02
7.687795e+05,8.897911e+00,8.621950e+04,9.979109e-01,9.093477e-01,9.094996e-01,-2.436571e-04,-2.138001e-09,3.000386e+01,1.985797e+01,1.014589e+01,3.101530e+01,1.725018e+02
7.687895e+05,8.898027e+00,8.622951e+04,9.980267e-01,9.093522e-01,9.094995e-01,-2.436785e-04,-2.138001e-09,3.000386e+01,1.985783e+01,1.014604e+01,3.101526e+01,1.725118e+02
7.687995e+05,8.898142e+00,8.623951e+04,9.981424e-01,9.093566e-01,9.094995e-01,-2.436999e-04,-2.138001e-09,3.000386e+01,1.985768e+01,1.014618e+01,3.101522e+01,1.725218e+02
7.688095e+05,8.898258e+00,8.624951e+04,9.982582e-01,9.093611e-01,9.094995e-01,-2.437212e-04,-2.138001e-09,3.000386e+01,1.985753e+01,1.014633e+01,3.101518e+01,1.725318e+02
7.688195e+05,8.898374e+00,8.625951e+04,9.983739e-01,9.093655e-01,9.094995e-01,-2.437426e-04,-2.138001e-09,3.000386e+01,1.985738e+01,1.014648e+01,3.101514e+01,1.725418e+02
7.688295e+05,8.898490e+00,8.626951e+04,9.984897e-01,9.093700e-01,9.094995e-01,-2.437640e-04,-2.138001e-09,3.000386e+01,1.985724e+01,1.014663e+01,3.101510e+01,1.725518e+02
7.688395e+05,8.898605e+00,8.627951e+04,9.986054e-01,9.093744e-01,9.094994e-01,-2.437854e-04,-2.138001e-09,3.000386e+01,1.985709e+01,1.014677e+01,3.101506e+01,1.725618e+02
7.688495e+05,8.898721e+00,8.628951e+04,9.987212e-01,9.093788e-01,9.094994e-01,-2.438068e-04,-2.138001e-09,3.000386e+01,1.985694e+01,1.014692e+01,3.101502e+01,1.725718e+02
7.688595e+05,8.898837e+00,8.629951e+04,9.988370e-01,9.093833e-01,9.094994e-01,-2.438282e-04,-2.138002e-09,3.000386e+01,1.985679e+01,1.014707e+01,3.101498e+01,1.725818e+02
7.688695e+05,8.898953e+00,8.630951e+04,9.989527e-01,9.093877e-01,9.094994e-01,-2.438495e-04,-2.138002e-09,3.000386e+01,1.985664e+01,1.014722e+01,3.101494e+01,1.725919e+02
7.688795e+05,8.899068e+00,8.631951e+04,9.990685e-01,9.093922e-01,9.094994e-01,-2.438709e-04,-2.138002e-09,3.000386e+01,1.985650e+01,1.014737e+01,3.101490e+01,1.726019e+02
7.688895e+05,8.899184e+00,8.632952e+04,9.991842e-01,9.093966e-01,9.094993e-01,-2.438923e-04,-2.138002e-09,3.000386e+01,1.985635e+01,1.014751e+01,3.101486e+01,1.726119e+02
7.688995e+05,8.899300e+00,8.633952e+04,9.993000e-01,9.094010e-01,9.094993e-01,-2.439137e-04,-2.138002e-09,3.000386e+01,1.985620e+01,1.014766e+01,3.101482e+01,1.726219e+02
7.689095e+05,8.899416e+00,8.634952e+04,9.994157e-01,9.094055e-01,9.094993e-01,-2.439351e-04,-2.138002e-09,3.000386e+01,1.985605e+01,1.014781e+01,3.101478e+01,1.726319e+02
7.689195e+05,8.899531e+00,8.635952e+04,9.995315e-01,9.094099e-01,9.094993e-01,-2.439565e-04,-2.138002e-09,3.000386e+01,1.985591e+01,1.014796e+01,3.101474e+01,1.726419e+02
7.689295e+05,8.899647e+00,8.636952e+04,9.996472e-01,9.094144e-01,9.094993e-01,-2.439778e-04,-2.138002e-09,3.000386e+01,1.985576e+01,1.014810e+01,3.101470e+01,1.726519e+02
7.689395e+05,8.899763e+00,8.637952e+04,9.997630e-01,9.094188e-01,9.094992e-01,-2.439992e-04,-2.138002e-09,3.000386e+01,1.985561e+01,1.014825e+01,3.101466e+01,1.726619e+02
7.689495e+05,8.899879e+00,8.638952e+04,9.998787e-01,9.094233e-01,9.094992e-01,-2.440206e-04,-2.138002e-09,3.000386e+01,1.985546e+01,1.014840e+01,3.101462e+01,1.726719e+02
7.689595e+05,8.899994e+00,8.639952e+04,9.999945e-01,9.094277e-01,9.094992e-01,-2.440420e-04,-2.138002e-09,3.000386e+01,1.985532e+01,1.014855e+01,3.101458e+01,1.726819e+02
7.689695e+05,8.900110e+00,8.640952e+04,1.000110e+00,9.094321e-01,9.094992e-01,-2.440634e-04,-2.138002e-09,3.000386e+01,1.985517e+01,1.014869e+01,3.101454e+01,1.726919e+02
7.689795e+05,8.900226e+00,8.641953e+04,1.000226e+00,9.094366e-01,9.094992e-01,-2.440847e-04,-2.138002e-09,3.000386e+01,1.985502e+01,1.014884e+01,3.101450e+01,1.727019e+02
7.689895e+05,8.900342e+00,8.642953e+04,1.000342e+00,9.094410e-01,9.094991e-01,-2.441061e-04,-2.138002e-09,3.000386e+01,1.985487e+01,1.014899e+01,3.101446e+01,1.727119e+02
7.689995e+05,8.900458e+00,8.643953e+04,1.000458e+00,9.094455e-01,9.094991e-01,-2.441275e-04,-2.138002e-09,3.000386e+01,1.985472e+01,1.014914e+01,3.101442e+01,1.727219e+02
7.690095e+05,8.900573e+00,8.644953e+04,1.000573e+00,9.094499e-01,9.094991e-01,-2.441489e-04,-2.138002e-09,3.000386e+01,1.985458e+01,1.014928e+01,3.101438e+01,1.727319e+02
7.690195e+05,8.900689e+00,8.645953e+04,1.000689e+00,9.094543e-01,9.094991e-01,-2.441703e-04,-2.138002e-09,3.000386e+01,1.985443e+01,1.014943e+01,3.101434e+01,1.727419e+02
7.690295e+05,8.900805e+00,8.646953e+04,1.000805e+00,9.094588e-01,9.094991e-01,-2.441917e-04,-2.138002e-09,3.000386e+01,1.985428e+01,1.014958e+01,3.101430e+01,1.727519e+02
7.690395e+05,8.900921e+00,8.647953e+04,1.000921e+00,9.094632e-01,9.094990e-01,-2.442130e-04,-2.138002e-09,3.000386e+01,1.985413e+01,1.014973e+01,3.101426e+01,1.727619e+02
7.690495e+05,8.901036e+00,8.648953e+04,1.001036e+00,9.094677e-01,9.094990e-01,-2.442344e-04,-2.138002e-09,3.000386e+01,1.985399e+01,1.014988e+01,3.101422e+01,1.727719e+02
7.690595e+05,8.901152e+00,8.649953e+04,1.001152e+00,9.094721e-01,9.094990e-01,-2.442558e-04,-2.138002e-09,3.000386e+01,1.985384e+01,1.015002e+01,3.101418e+01,1.727819e+02
7.690695e+05,8.901268e+00,8.650954e+04,1.001268e+00,9.094766e-01,9.094990e-01,-2.442772e-04,-2.138002e-09,3.000386e+01,1.985369e+01,1.015017e+01,3.101414e+01,1.727919e+02
7.690795e+05,8.901384e+00,8.651954e+04,1.001384e+00,9.094810e-01,9.094990e-01,-2.442986e-04,-2.138002e-09,3.000386e+01,1.985354e+01,1.015032e+01,3.101411e+01,1.728019e+02
7.690895e+05,8.901499e+00,8.652954e+04,1.001499e+00,9.094854e-01,9.094990e-01,-2.443200e-04,-2.138003e-09,3.000386e+01,1.985340e+01,1.015047e+01,3.101407e+01,1.728120e+02
7.690995e+05,8.901615e+00,8.653954e+04,1.001615e+00,9.094899e-01,9.094989e-01,-2.443413e-04,-2.138003e-09,3.000386e+01,1.985325e+01,1.015061e+01,3.101403e+01,1.728220e+02
7.691095e+05,8.901731e+00,8.654954e+04,1.001731e+00,9.094943e-01,9.094989e-01,-2.443627e-04,-2.138003e-09,3.000386e+01,1.985310e+01,1.015076e+01,3.101399e+01,1.728320e+02
7.691195e+05,8.901847e+00,8.655954e+04,1.001847e+00,9.094988e-01,9.094989e-01,-2.443841e-04,-2.138003e-09,3.000386e+01,1.985295e+01,1.015091e+01,3.101395e+01,1.728420e+02
7.691295e+05,8.901962e+00,8.656954e+04,1.001962e+00,9.095032e-01,9.094989e-01,-2.444055e-04,-2.138003e-09,3.000386e+01,1.985281e+01,1.015106e+01,3.101391e+01,1.728520e+02
7.691395e+05,8.902078e+00,8.657954e+04,1.002078e+00,9.095076e-01,9.094989e-01,-2.444269e-04,-2.138003e-09,3.000386e+01,1.985266e+01,1.015120e+01,3.101387e+01,1.728620e+02
7.691495e+05,8.902194e+00,8.658954e+04,1.002194e+00,9.095121e-01,9.094988e-01,-2.444482e-04,-2.138003e-09,3.000386e+01,1.985251e+01,1.015135e+01,3.101383e+01,1.728720e+02
7.691595e+05,8.902310e+00,8.659955e+04,1.002310e+00,9.095165e-01,9.094988e-01,-2.444696e-04,-2.138003e-09,3.000386e+01,1.985236e+01,1.015150e+01,3.101379e+01,1.728820e+02
7.691695e+05,8.902425e+00,8.660955e+04,1.002425e+00,9.095210e-01,9.094988e-01,-2.444910e-04,-2.138003e-09,3.000386e+01,1.985221e+01,1.015165e+01,3.101375e+01,1.728920e+02
7.691795e+05,8.902541e+00,8.661955e+04,1.002541e+00,9.095254e-01,9.094988e-01,-2.445124e-04,-2.138003e-09,3.000386e+01,1.985207e+01,1.015179e+01,3.101371e+01,1.729020e+02
7.691895e+05,8.902657e+00,8.662955e+04,1.002657e+00,9.095298e-01,9.094988e-01,-2.445338e-04,-2.138003e-09,3.000386e+01,1.985192e+01,1.015194e+01,3.101367e+01,1.729120e+02
7.691996e+05,8.902773e+00,8.663955e+04,1.002773e+00,9.095343e-01,9.094987e-01,-2.445552e-04,-2.138003e-09,3.000386e+01,1.985177e+01,1.015209e+01,3.101363e+01,1.729220e+02
7.692096e+05,8.902888e+00,8.664955e+04,1.002888e+00,9.095387e-01,9.094987e-01,-2.445765e-04,-2.138003e-09,3.000386e+01,1.985162e+01,1.015224e+01,3.101359e+01,1.729320e+02
7.692196e+05,8.903004e+00,8.665955e+04,1.003004e+00,9.095432e-01,9.094987e-01,-2.445979e-04,-2.138003e-09,3.000386e+01,1.985148e+01,1.015239e+01,3.101355e+01,1.729420e+02
7.692296e+05,8.903120e+00,8.666955e+04,1.003120e+00,9.095476e-01,9.094987e-01,-2.446193e-04,-2.138003e-09,3.000386e+01,1.985133e+01,1.015253e+01,3.101351e+01,1.729520e+02
7.692396e+05,8.903236e+00,8.667955e+04,1.003236e+00,9.095521e-01,9.094987e-01,-2.446407e-04,-2.138003e-09,3.000386e+01,1.985118e+01,1.015268e+01,3.101347e+01,1.729620e+02
7.692496e+05,8.903351e+00,8.668956e+04,1.003351e+00,9.095565e-01,9.094986e-01,-2.446621e-04,-2.138003e-09,3.000386e+01,1.985103e+01,1.015283e+01,3.101343e+01,1.729720e+02
7.692596e+05,8.903467e+00,8.669956e+04,1.003467e+00,9.095609e-01,9.094986e-01,-2.446835e-04,-2.138003e-09,3.000386e+01,1.985089e+01,1.015298e+01,3.101339e+01,1.729820e+02
7.692696e+05,8.903583e+00,8.670956e+04,1.003583e+00,9.095654e-01,9.094986e-01,-2.447048e-04,-2.138003e-09,3.000386e+01,1.985074e+01,1.015312e+01,3.101335e+01,1.729920e+02
7.692796e+05,8.903699e+00,8.671956e+04,1.003699e+00,9.095698e-01,9.094986e-01,-2.447262e-04,-2.138003e-09,3.000386e+01,1.985059e+01,1.015327e+01,3.101331e+01,1.730020e+02
7.692896e+05,8.903814e+00,8.672956e+04,1.003814e+00,9.095743e-01,9.094986e-01,-2.447476e-04,-2.138003e-09,3.000386e+01,1.985044e+01,1.015342e+01,3.101327e+01,1.730120e+02
7.692996e+05,8.903930e+00,8.673956e+04,1.003930e+00,9.095787e-01,9.094985e-01,-2.447690e-04,-2.138004e-09,3.000386e+01,1.985030e+01,1.015357e+01,3.101323e+01,1.730220e+02
7.693096e+05,8.904046e+00,8.674956e+04,1.004046e+00,9.095831e-01,9.094985e-01,-2.447904e-04,-2.138004e-09,3.000386e+01,1.985015e+01,1.015371e+01,3.101319e+01,1.730321e+02
7.693196e+05,8.904162e+00,8.675956e+04,1.004162e+00,9.095876e-01,9.094985e-01,-2.448117e-04,-2.138004e-09,3.000386e+01,1.985000e+01,1.015386e+01,3.101315e+01,1.730421e+02
7.693296e+05,8.904277e+00,8.676956e+04,1.004277e+00,9.095920e-01,9.094985e-01,-2.448331e-04,-2.138004e-09,3.000386e+01,1.984985e+01,1.015401e+01,3.101311e+01,1.730521e+02
7.693396e+05,8.904393e+00,8.677957e+04,1.004393e+00,9.095965e-01,9.094985e-01,-2.448545e-04,-2.138004e-09,3.000386e+01,1.984970e+01,1.015416e+01,3.101307e+01,1.730621e+02
7.693496e+05,8.904509e+00,8.678957e+04,1.004509e+00,9.096009e-01,9.094984e-01,-2.448759e-04,-2.138004e-09,3.000386e+01,1.984956e+01,1.015431e+01,3.101303e+01,1.730721e+02
7.693596e+05,8.904625e+00,8.679957e+04,1.004625e+00,9.096054e-01,9.094984e-01,-2.448973e-04,-2.138004e-09,3.000386e+01,1.984941e+01,1.015445e+01,3.101299e+01,1.730821e+02
7.693696e+05,8.904740e+00,8.680957e+04,1.004740e+00,9.096098e-01,9.094984e-01,-2.449187e-04,-2.138004e-09,3.000386e+01,1.984926e+01,1.015460e+01,3.101295e+01,1.730921e+02
7.693796e+05,8.904856e+00,8.681957e+04,1.004856e+00,9.096142e-01,9.094984e-01,-2.449400e-04,-2.138004e-09,3.000386e+01,1.984911e+01,1.015475e+01,3.101291e+01,1.731021e+02
7.693896e+05,8.904972e+00,8.682957e+04,1.004972e+00,9.096187e-01,9.094984e-01,-2.449614e-04,-2.138004e-09,3.000386e+01,1.984897e+01,1.015490e+01,3.101287e+01,1.731121e+02
7.693996e+05,8.905088e+00,8.683957e+04,1.005088e+00,9.096231e-01,9.094983e-01,-2.449828e-04,-2.138004e-09,3.000386e+01,1.984882e+01,1.015504e+01,3.101283e+01,1.731221e+02
7.694096e+05,8.905203e+00,8.684957e+04,1.005203e+00,9.096276e-01,9.094983e-01,-2.450042e-04,-2.138004e-09,3.000386e+01,1.984867e+01,1.015519e+01,3.101279e+01,1.731321e+02
7.694196e+05,8.905319e+00,8.685957e+04,1.005319e+00,9.096320e-01,9.094983e-01,-2.450256e-04,-2.138004e-09,3.000386e+01,1.984852e+01,1.015534e+01,3.101275e+01,1.731421e+02
7.694296e+05,8.905435e+00,8.686958e+04,1.005435e+00,9.096364e-01,9.094983e-01,-2.450470e-04,-2.138004e-09,3.000386e+01,1.984838e+01,1.015549e+01,3.101271e+01,1.731521e+02
7.694396e+05,8.905551e+00,8.687958e+04,1.005551e+00,9.096409e-01,9.094983e-01,-2.450683e-04,-2.138004e-09,3.000386e+01,1.984823e+01,1.015563e+01,3.101267e+01,1.731621e+02
7.694496e+05,8.905666e+00,8.688958e+04,1.005666e+00,9.096453e-01,9.094983e-01,-2.450897e-04,-2.138004e-09,3.000386e+01,1.984808e+01,1.015578e+01,3.101263e+01,1.731721e+02
7.694596e+05,8.905782e+00,8.689958e+04,1.005782e+00,9.096498e-01,9.094982e-01,-2.451111e-04,-2.138004e-09,3.000386e+01,1.984793e+01,1.015593e+01,3.101259e+01,1.731821e+02
7.694696e+05,8.905898e+00,8.690958e+04,1.005898e+00,9.096542e-01,9.094982e-01,-2.451325e-04,-2.138004e-09,3.000386e+01,1.984779e+01,1.015608e+01,3.101255e+01,1.731921e+02
7.694796e+05,8.906014e+00,8.691958e+04,1.006014e+00,9.096587e-01,9.094982e-01,-2.451539e-04,-2.138004e-09,3.000386e+01,1.984764e+01,1.015622e+01,3.101251e+01,1.732021e+02
7.694896e+05,8.906129e+00,8.692958e+04,1.006129e+00,9.096631e-01,9.094982e-01,-2.451752e-04,-2.138004e-09,3.000386e+01,1.984749e+01,1.015637e+01,3.101247e+01,1.732121e+02
7.694996e+05,8.906245e+00,8.693958e+04,1.006245e+00,9.096675e-01,9.094982e-01,-2.451966e-04,-2.138004e-09,3.000386e+01,1.984734e+01,1.015652e+01,3.101243e+01,1.732221e+02
7.695096e+05,8.906361e+00,8.694958e+04,1.006361e+00,9.096720e-01,9.094981e-01,-2.452180e-04,-2.138004e-09,3.000386e+01,1.984719e+01,1.015667e+01,3.101239e+01,1.732321e+02
7.695196e+05,8.906477e+00,8.695959e+04,1.006477e+00,9.096764e-01,9.094981e-01,-2.452394e-04,-2.138005e-09,3.000386e+01,1.984705e+01,1.015682e+01,3.101235e+01,1.732422e+02
7.695296e+05,8.906592e+00,8.696959e+04,1.006592e+00,9.096809e-01,9.094981e-01,-2.452608e-04,-2.138005e-09,3.000386e+01,1.984690e+01,1.015696e+01,3.101231e+01,1.732522e+02
7.695396e+05,8.906708e+00,8.697959e+04,1.006708e+00,9.096853e-01,9.094981e-01,-2.452822e-04,-2.138005e-09,3.000386e+01,1.984675e+01,1.015711e+01,3.101227e+01,1.732622e+02
7.695496e+05,8.906824e+00,8.698959e+04,1.006824e+00,9.096897e-01,9.094981e-01,-2.453035e-04,-2.138005e-09,3.000386e+01,1.984660e+01,1.015726e+01,3.101223e+01,1.732722e+02
7.695596e+05,8.906940e+00,8.699959e+04,1.006940e+00,9.096942e-01,9.094980e-01,-2.453249e-04,-2.138005e-09,3.000386e+01,1.984646e+01,1.015741e+01,3.101219e+01,1.732822e+02
7.695696e+05,8.907055e+00,8.700959e+04,1.007055e+00,9.096986e-01,9.094980e-01,-2.453463e-04,-2.138005e-09,3.000386e+01,1.984631e+01,1.015755e+01,3.101215e+01,1.732922e+02
7.695796e+05,8.907171e+00,8.701959e+04,1.007171e+00,9.097031e-01,9.094980e-01,-2.453677e-04,-2.138005e-09,3.000386e+01,1.984616e+01,1.015770e+01,3.101211e+01,1.733022e+02
7.695896e+05,8.907287e+00,8.702959e+04,1.007287e+00,9.097075e-01,9.094980e-01,-2.453891e-04,-2.138005e-09,3.000386e+01,1.984601e+01,1.015785e+01,3.101207e+01,1.733122e+02
7.695996e+05,8.907403e+00,8.703959e+04,1.007403e+00,9.097120e-01,9.094980e-01,-2.454105e-04,-2.138005e-09,3.000386e+01,1.984587e+01,1.015800e+01,3.101203e+01,1.733222e+02
7.696096e+05,8.907518e+00,8.704960e+04,1.007518e+00,9.097164e-01,9.094979e-01,-2.454318e-04,-2.138005e-09,3.000386e+01,1.984572e+01,1.015814e+01,3.101199e+01,1.733322e+02
7.696196e+05,8.907634e+00,8.705960e+04,1.007634e+00,9.097208e-01,9.094979e-01,-2.454532e-04,-2.138005e-09,3.000386e+01,1.984557e+01,1.015829e+01,3.101195e+01,1.733422e+02
7.696296e+05,8.907750e+00,8.706960e+04,1.007750e+00,9.097253e-01,9.094979e-01,-2.454746e-04,-2.138005e-09,3.000386e+01,1.984542e+01,1.015844e+01,3.101191e+01,1.733522e+02
7.696396e+05,8.907866e+00,8.707960e+04,1.007866e+00,9.097297e-01,9.094979e-01,-2.454960e-04,-2.138005e-09,3.000386e+01,1.984528e+01,1.015859e+01,3.101187e+01,1.733622e+02
7.696496e+05,8.907981e+00,8.708960e+04,1.007981e+00,9.097342e-01,9.094979e-01,-2.455174e-04,-2.138005e-09,3.000386e+01,1.984513e+01,1.015873e+01,3.101183e+01,1.733722e+02
7.696596e+05,8.908097e+00,8.709960e+04,1.008097e+00,9.097386e-01,9.094978e-01,-2.455387e-04,-2.138005e-09,3.000386e+01,1.984498e+01,1.015888e+01,3.101179e+01,1.733822e+02
7.696696e+05,8.908213e+00,8.710960e+04,1.008213e+00,9.097430e-01,9.094978e-01,-2.455601e-04,-2.138005e-09,3.000386e+01,1.984483e+01,1.015903e+01,3.101175e+01,1.733922e+02
7.696796e+05,8.908329e+00,8.711960e+04,1.008329e+00,9.097475e-01,9.094978e-01,-2.455815e-04,-2.138005e-09,3.000386e+01,1.984468e+01,1.015918e+01,3.101171e+01,1.734022e+02
7.696896e+05,8.908444e+00,8.712960e+04,1.008444e+00,9.097519e-01,9.094978e-01,-2.456029e-04,-2.138005e-09,3.000386e+01,1.984454e+01,1.015933e+01,3.101167e+01,1.734122e+02
7.696996e+05,8.908560e+00,8.713961e+04,1.008560e+00,9.097564e-01,9.094978e-01,-2.456243e-04,-2.138005e-09,3.000386e+01,1.984439e+01,1.015947e+01,3.101163e+01,1.734222e+02
7.697096e+05,8.908676e+00,8.714961e+04,1.008676e+00,9.097608e-01,9.094977e-01,-2.456457e-04,-2.138005e-09,3.000386e+01,1.984424e+01,1.015962e+01,3.101159e+01,1.734322e+02
7.697196e+05,8.908792e+00,8.715961e+04,1.008792e+00,9.097653e-01,9.094977e-01,-2.456670e-04,-2.138005e-09,3.000386e+01,1.984409e+01,1.015977e+01,3.101156e+01,1.734422e+02
7.697296e+05,8.908908e+00,8.716961e+04,1.008908e+00,9.097697e-01,9.094977e-01,-2.456884e-04,-2.138005e-09,3.000386e+01,1.984395e+01,1.015992e+01,3.101152e+01,1.734522e+02
7.697396e+05,8.909023e+00,8.717961e+04,1.009023e+00,9.097741e-01,9.094977e-01,-2.457098e-04,-2.138006e-09,3.000386e+01,1.984380e+01,1.016006e+01,3.101148e+01,1.734623e+02
7.697496e+05,8.909139e+00,8.718961e+04,1.009139e+00,9.097786e-01,9.094977e-01,-2.457312e-04,-2.138006e-09,3.000386e+01,1.984365e+01,1.016021e+01,3.101144e+01,1.734723e+02
7.697596e+05,8.909255e+00,8.719961e+04,1.009255e+00,9.097830e-01,9.094976e-01,-2.457526e-04,-2.138006e-09,3.000386e+01,1.984350e+01,1.016036e+01,3.101140e+01,1.734823e+02
7.697696e+05,8.909371e+00,8.720961e+04,1.009371e+00,9.097875e-01,9.094976e-01,-2.457740e-04,-2.138006e-09,3.000386e+01,1.984336e+01,1.016051e+01,3.101136e+01,1.734923e+02
7.697796e+05,8.909486e+00,8.721961e+04,1.009486e+00,9.097898e-01,9.094976e-01,-2.457953e-04,-2.138006e-09,3.000385e+01,1.984321e+01,1.016064e+01,3.101133e+01,1.734982e+02
7.697896e+05,8.909602e+00,8.722962e+04,1.009602e+00,9.097848e-01,9.094976e-01,-2.458167e-04,-2.138006e-09,3.000378e+01,1.984309e+01,1.016070e+01,3.101133e+01,1.734902e+02
7.697996e+05,8.909718e+00,8.723962e+04,1.009718e+00,9.097798e-01,9.094976e-01,-2.458381e-04,-2.138006e-09,3.000372e+01,1.984296e+01,1.016076e+01,3.101133e+01,1.734822e+02
7.698096e+05,8.909834e+00,8.724962e+04,1.009834e+00,9.097748e-01,9.094976e-01,-2.458595e-04,-2.138006e-09,3.000366e+01,1.984283e+01,1.016083e+01,3.101134e+01,1.734742e+02
7.698196e+05,8.909949e+00,8.725962e+04,1.009949e+00,9.097698e-01,9.094975e-01,-2.458809e-04,-2.138006e-09,3.000359e+01,1.984270e+01,1.016089e+01,3.101134e+01,1.734662e+02
7.698296e+05,8.910065e+00,8.726962e+04,1.010065e+00,9.097648e-01,9.094975e-01,-2.459023e-04,-2.138006e-09,3.000353e+01,1.984258e+01,1.016095e+01,3.101135e+01,1.734582e+02
7.698396e+05,8.910181e+00,8.727962e+04,1.010181e+00,9.097598e-01,9.094975e-01,-2.459236e-04,-2.138006e-09,3.000347e+01,1.984245e+01,1.016102e+01,3.101135e+01,1.734502e+02
7.698496e+05,8.910297e+00,8.728962e+04,1.010297e+00,9.097548e-01,9.094975e-01,-2.459450e-04,-2.138006e-09,3.000340e+01,1.984232e+01,1.016108e+01,3.101135e+01,1.734422e+02
7.698596e+05,8.910412e+00,8.729962e+04,1.010412e+00,9.097498e-01,9.094975e-01,-2.459664e-04,-2.138006e-09,3.000334e+01,1.984220e+01,1.016114e+01,3.101136e+01,1.734342e+02
7.698696e+05,8.910528e+00,8.730962e+04,1.010528e+00,9.097448e-01,9.094974e-01,-2.459878e-04,-2.138006e-09,3.000328e+01,1.984207e+01,1.016121e+01,3.101136e+01,1.734261e+02
7.698796e+05,8.910644e+00,8.731963e+04,1.010644e+00,9.097398e-01,9.094974e-01,-2.460092e-04,-2.138006e-09,3.000321e+01,1.984194e+01,1.016127e+01,3.101137e+01,1.734181e+02
7.698896e+05,8.910760e+00,8.732963e+04,1.010760e+00,9.097348e-01,9.094974e-01,-2.460305e-04,-2.138006e-09,3.000315e+01,1.984182e+01,1.016133e+01,3.101137e+01,1.734101e+02
7.698996e+05,8.910875e+00,8.733963e+04,1.010875e+00,9.097298e-01,9.094974e-01,-2.460519e-04,-2.138006e-09,3.000309e+01,1.984169e+01,1.016140e+01,3.101138e+01,1.734021e+02
7.699096e+05,8.910991e+00,8.734963e+04,1.010991e+00,9.097248e-01,9.094974e-01,-2.460733e-04,-2.138006e-09,3.000302e+01,1.984156e+01,1.016146e+01,3.101138e+01,1.733941e+02
7.699196e+05,8.911107e+00,8.735963e+04,1.011107e+00,9.097198e-01,9.094973e-01,-2.460947e-04,-2.138006e-09,3.000296e+01,1.984144e+01,1.016152e+01,3.101138e+01,1.733861e+02
7.699296e+05,8.911223e+00,8.736963e+04,1.011223e+00,9.097148e-01,9.094973e-01,-2.461161e-04,-2.138006e-09,3.000290e+01,1.984131e+01,1.016159e+01,3.101139e+01,1.733781e+02
7.699396e+05,8.911338e+00,8.737963e+04,1.011338e+00,9.097098e-01,9.094973e-01,-2.461375e-04,-2.138006e-09,3.000283e+01,1.984118e+01,1.016165e+01,3.101139e+01,1.733701e+02
7.699496e+05,8.911454e+00,8.738963e+04,1.011454e+00,9.097048e-01,9.094973e-01,-2.461588e-04,-2.138006e-09,3.000277e+01,1.984105e+01,1.016171e+01,3.101140e+01,1.733621e+02
7.699596e+05,8.911570e+00,8.739963e+04,1.011570e+00,9.096998e-01,9.094973e-01,-2.461802e-04,-2.138007e-09,3.000271e+01,1.984093e+01,1.016178e+01,3.101140e+01,1.733541e+02
7.699696e+05,8.911686e+00,8.740964e+04,1.011686e+00,9.096948e-01,9.094972e-01,-2.462016e-04,-2.138007e-09,3.000264e+01,1.984080e+01,1.016184e+01,3.101140e+01,1.733461e+02
7.699796e+05,8.911801e+00,8.741964e+04,1.011801e+00,9.096898e-01,9.094972e-01,-2.462230e-04,-2.138007e-09,3.000258e+01,1.984067e+01,1.016190e+01,3.101141e+01,1.733381e+02
7.699896e+05,8.911917e+00,8.742964e+04,1.011917e+00,9.096848e-01,9.094972e-01,-2.462444e-04,-2.138007e-09,3.000251e+01,1.984055e+01,1.016197e+01,3.101141e+01,1.733301e+02
7.699996e+05,8.912033e+00,8.743964e+04,1.012033e+00,9.096798e-01,9.094972e-01,-2.462658e-04,-2.138007e-09,3.000245e+01,1.984042e+01,1.016203e+01,3.101142e+01,1.733221e+02
7.700096e+05,8.912149e+00,8.744964e+04,1.012149e+00,9.096748e-01,9.094972e-01,-2.462871e-04,-2.138007e-09,3.000239e+01,1.984029e+01,1.016210e+01,3.101142e+01,1.733141e+02
7.700196e+05,8.912264e+00,8.745964e+04,1.012264e+00,9.096698e-01,9.094971e-01,-2.463085e-04,-2.138007e-09,3.000232e+01,1.984017e+01,1.016216e+01,3.101143e+01,1.733061e+02
7.700296e+05,8.912380e+00,8.746964e+04,1.012380e+00,9.096648e-01,9.094971e-01,-2.463299e-04,-2.138007e-09,3.000226e+01,1.984004e+01,1.016222e+01,3.101143e+01,1.732981e+02
7.700396e+05,8.912496e+00,8.747964e+04,1.012496e+00,9.096598e-01,9.094971e-01,-2.463513e-04,-2.138007e-09,3.000220e+01,1.983991e+01,1.016229e+01,3.101143e+01,1.732901e+02
7.700496e+05,8.912612e+00,8.748964e+04,1.012612e+00,9.096549e-01,9.094971e-01,-2.463727e-04,-2.138007e-09,3.000213e+01,1.983978e+01,1.016235e+01,3.101144e+01,1.732821e+02
7.700596e+05,8.912727e+00,8.749965e+04,1.012727e+00,9.096499e-01,9.094971e-01,-2.463940e-04,-2.138007e-09,3.000207e+01,1.983966e+01,1.016241e+01,3.101144e+01,1.732741e+02
7.700696e+05,8.912843e+00,8.750965e+04,1.012843e+00,9.096449e-01,9.094970e-01,-2.464154e-04,-2.138007e-09,3.000201e+01,1.983953e+01,1.016248e+01,3.101145e+01,1.732661e+02
7.700796e+05,8.912959e+00,8.751965e+04,1.012959e+00,9.096399e-01,9.094970e-01,-2.464368e-04,-2.138007e-09,3.000194e+01,1.983940e+01,1.016254e+01,3.101145e+01,1.732581e+02
7.700896e+05,8.913075e+00,8.752965e+04,1.013075e+00,9.096349e-01,9.094970e-01,-2.464582e-04,-2.138007e-09,3.000188e+01,1.983928e+01,1.016260e+01,3.101146e+01,1.732501e+02
7.700996e+05,8.913190e+00,8.753965e+04,1.013190e+00,9.096299e-01,9.094970e-01,-2.464796e-04,-2.138007e-09,3.000182e+01,1.983915e+01,1.016267e+01,3.101146e+01,1.732421e+02
7.701097e+05,8.913306e+00,8.754965e+04,1.013306e+00,9.096249e-01,9.094970e-01,-2.465010e-04,-2.138007e-09,3.000175e+01,1.983902e+01,1.016273e+01,3.101146e+01,1.732341e+02
7.701197e+05,8.913422e+00,8.755965e+04,1.013422e+00,9.096199e-01,9.094969e-01,-2.465223e-04,-2.138007e-09,3.000169e+01,1.983890e+01,1.016279e+01,3.101147e+01,1.732261e+02
7.701297e+05,8.913538e+00,8.756965e+04,1.013538e+00,9.096149e-01,9.094969e-01,-2.465437e-04,-2.138007e-09,3.000163e+01,1.983877e+01,1.016286e+01,3.101147e+01,1.732181e+02
7.701397e+05,8.913653e+00,8.757965e+04,1.013653e+00,9.096099e-01,9.094969e-01,-2.465651e-04,-2.138007e-09,3.000156e+01,1.983864e+01,1.016292e+01,3.101148e+01,1.732101e+02
7.701497e+05,8.913769e+00,8.758965e+04,1.013769e+00,9.096049e-01,9.094969e-01,-2.465865e-04,-2.138007e-09,3.000150e+01,1.983852e+01,1.016298e+01,3.101148e+01,1.732020e+02
7.701597e+05,8.913885e+00,8.759966e+04,1.013885e+00,9.095999e-01,9.094969e-01,-2.466079e-04,-2.138007e-09,3.000144e+01,1.983839e+01,1.016305e+01,3.101148e+01,1.731940e+02
7.701697e+05,8.914001e+00,8.760966e+04,1.014001e+00,9.095949e-01,9.094969e-01,-2.466293e-04,-2.138007e-09,3.000137e+01,1.983826e+01,1.016311e+01,3.101149e+01,1.731860e+02
7.701797e+05,8.914116e+00,8.761966e+04,1.014116e+00,9.095899e-01,9.094968e-01,-2.466506e-04,-2.138008e-09,3.000131e+01,1.983813e+01,1.016317e+01,3.101149e+01,1.731780e+02
7.701897e+05,8.914232e+00,8.762966e+04,1.014232e+00,9.095849e-01,9.094968e-01,-2.466720e-04,-2.138008e-09,3.000125e+01,1.983801e+01,1.016324e+01,3.101150e+01,1.731700e+02
7.701997e+05,8.914348e+00,8.763966e+04,1.014348e+00,9.095799e-01,9.094968e-01,-2.466934e-04,-2.138008e-09,3.000118e+01,1.983788e+01,1.016330e+01,3.101150e+01,1.731620e+02
7.702097e+05,8.914464e+00,8.764966e+04,1.014464e+00,9.095749e-01,9.094968e-01,-2.467148e-04,-2.138008e-09,3.000112e+01,1.983775e+01,1.016336e+01,3.101151e+01,1.731540e+02
7.702197e+05,8.914579e+00,8.765966e+04,1.014579e+00,9.095699e-01,9.094968e-01,-2.467362e-04,-2.138008e-09,3.000105e+01,1.983763e+01,1.016343e+01,3.101151e+01,1.731460e+02
7.702297e+05,8.914695e+00,8.766966e+04,1.014695e+00,9.095649e-01,9.094967e-01,-2.467575e-04,-2.138008e-09,3.000099e+01,1.983750e+01,1.016349e+01,3.101151e+01,1.731380e+02
7.702397e+05,8.914811e+00,8.767966e+04,1.014811e+00,9.095599e-01,9.094967e-01,-2.467789e-04,-2.138008e-09,3.000093e+01,1.983737e+01,1.016356e+01,3.101152e+01,1.731300e+02
7.702497e+05,8.914927e+00,8.768967e+04,1.014927e+00,9.095549e-01,9.094967e-01,-2.468003e-04,-2.138008e-09,3.000086e+01,1.983725e+01,1.016362e+01,3.101152e+01,1.731220e+02
7.702597e+05,8.915042e+00,8.769967e+04,1.015042e+00,9.095499e-01,9.094967e-01,-2.468217e-04,-2.138008e-09,3.000080e+01,1.983712e+01,1.016368e+01,3.101153e+01,1.731140e+02
7.702697e+05,8.915158e+00,8.770967e+04,1.015158e+00,9.095449e-01,9.094967e-01,-2.468431e-04,-2.138008e-09,3.000074e+01,1.983699e+01,1.016375e+01,3.101153e+01,1.731060e+02
7.702797e+05,8.915274e+00,8.771967e+04,1.015274e+00,9.095399e-01,9.094966e-01,-2.468645e-04,-2.138008e-09,3.000067e+01,1.983686e+01,1.016381e+01,3.101154e+01,1.730980e+02
7.702897e+05,8.915390e+00,8.772967e+04,1.015390e+00,9.095349e-01,9.094966e-01,-2.468858e-04,-2.138008e-09,3.000061e+01,1.983674e+01,1.016387e+01,3.101154e+01,1.730900e+02
7.702997e+05,8.915505e+00,8.773967e+04,1.015505e+00,9.095299e-01,9.094966e-01,-2.469072e-04,-2.138008e-09,3.000055e+01,1.983661e+01,1.016394e+01,3.101154e+01,1.730820e+02
7.703097e+05,8.915621e+00,8.774967e+04,1.015621e+00,9.095249e-01,9.094966e-01,-2.469286e-04,-2.138008e-09,3.000048e+01,1.983648e+01,1.016400e+01,3.101155e+01,1.730740e+02
7.703197e+05,8.915737e+00,8.775967e+04,1.015737e+00,9.095199e-01,9.094966e-01,-2.469500e-04,-2.138008e-09,3.000042e+01,1.983636e+01,1.016406e+01,3.101155e+01,1.730660e+02
7.703297e+05,8.915853e+00,8.776967e+04,1.015853e+00,9.095149e-01,9.094965e-01,-2.469714e-04,-2.138008e-09,3.000036e+01,1.983623e+01,1.016413e+01,3.101156e+01,1.730580e+02
7.703397e+05,8.915968e+00,8.777968e+04,1.015968e+00,9.095100e-01,9.094965e-01,-2.469928e-04,-2.138008e-09,3.000029e+01,1.983610e+01,1.016419e+01,3.101156e+01,1.730500e+02
7.703497e+05,8.916084e+00,8.778968e+04,1.016084e+00,9.095050e-01,9.094965e-01,-2.470141e-04,-2.138008e-09,3.000023e+01,1.983598e+01,1.016425e+01,3.101156e+01,1.730420e+02
7.703597e+05,8.916200e+00,8.779968e+04,1.016200e+00,9.095000e-01,9.094965e-01,-2.470355e-04,-2.138008e-09,3.000017e+01,1.983585e+01,1.016432e+01,3.101157e+01,1.730340e+02
7.703697e+05,8.916316e+00,8.780968e+04,1.016316e+00,9.094950e-01,9.094965e-01,-2.470569e-04,-2.138008e-09,3.000010e+01,1.983572e+01,1.016438e+01,3.101157e+01,1.730260e+02
7.703797e+05,8.916431e+00,8.781968e+04,1.016431e+00,9.094900e-01,9.094964e-01,-2.470783e-04,-2.138008e-09,3.000004e+01,1.983560e+01,1.016444e+01,3.101158e+01,1.730180e+02
7.703897e+05,8.916547e+00,8.782968e+04,1.016547e+00,9.094850e-01,9.094964e-01,-2.470997e-04,-2.138008e-09,2.999998e+01,1.983547e+01,1.016451e+01,3.101158e+01,1.730100e+02
7.703997e+05,8.916663e+00,8.783968e+04,1.016663e+00,9.094800e-01,9.094964e-01,-2.471210e-04,-2.138009e-09,2.999991e+01,1.983534e+01,1.016457e+01,3.101159e+01,1.730020e+02
7.704097e+05,8.916779e+00,8.784968e+04,1.016779e+00,9.094750e-01,9.094964e-01,-2.471424e-04,-2.138009e-09,2.999985e+01,1.983521e+01,1.016463e+01,3.101159e+01,1.729940e+02
7.704197e+05,8.916894e+00,8.785968e+04,1.016894e+00,9.094700e-01,9.094964e-01,-2.471638e-04,-2.138009e-09,2.999979e+01,1.983509e+01,1.016470e+01,3.101159e+01,1.729859e+02
7.704297e+05,8.917010e+00,8.786969e+04,1.017010e+00,9.094650e-01,9.094963e-01,-2.471852e-04,-2.138009e-09,2.999972e+01,1.983496e+01,1.016476e+01,3.101160e+01,1.729779e+02
7.704397e+05,8.917126e+00,8.787969e+04,1.017126e+00,9.094600e-01,9.094963e-01,-2.472066e-04,-2.138009e-09,2.999966e+01,1.983483e+01,1.016482e+01,3.101160e+01,1.729699e+02
7.704497e+05,8.917242e+00,8.788969e+04,1.017242e+00,9.094550e-01,9.094963e-01,-2.472280e-04,-2.138009e-09,2.999959e+01,1.983471e+01,1.016489e+01,3.101161e+01,1.729619e+02
7.704597e+05,8.917358e+00,8.789969e+04,1.017358e+00,9.094500e-01,9.094963e-01,-2.472493e-04,-2.138009e-09,2.999953e+01,1.983458e+01,1.016495e+01,3.101161e+01,1.729539e+02
7.704697e+05,8.917473e+00,8.790969e+04,1.017473e+00,9.094450e-01,9.094963e-01,-2.472707e-04,-2.138009e-09,2.999947e+01,1.983445e+01,1.016502e+01,3.101162e+01,1.729459e+02
7.704797e+05,8.917589e+00,8.791969e+04,1.017589e+00,9.094400e-01,9.094962e-01,-2.472921e-04,-2.138009e-09,2.999940e+01,1.983433e+01,1.016508e+01,3.101162e+01,1.729379e+02
7.704897e+05,8.917705e+00,8.792969e+04,1.017705e+00,9.094350e-01,9.094962e-01,-2.473135e-04,-2.138009e-09,2.999934e+01,1.983420e+01,1.016514e+01,3.101162e+01,1.729299e+02
7.704997e+05,8.917821e+00,8.793969e+04,1.017821e+00,9.094300e-01,9.094962e-01,-2.473349e-04,-2.138009e-09,2.999928e+01,1.983407e+01,1.016521e+01,3.101163e+01,1.729219e+02
7.705097e+05,8.917936e+00,8.794969e+04,1.017936e+00,9.094250e-01,9.094962e-01,-2.473563e-04,-2.138009e-09,2.999921e+01,1.983394e+01,1.016527e+01,3.101163e+01,1.729139e+02
7.705197e+05,8.918052e+00,8.795970e+04,1.018052e+00,9.094200e-01,9.094962e-01,-2.473776e-04,-2.138009e-09,2.999915e+01,1.983382e+01,1.016533e+01,3.101164e+01,1.729059e+02
7.705297e+05,8.918168e+00,8.796970e+04,1.018168e+00,9.094150e-01,9.094962e-01,-2.473990e-04,-2.138009e-09,2.999909e+01,1.983369e+01,1.016540e+01,3.101164e+01,1.728979e+02
7.705397e+05,8.918284e+00,8.797970e+04,1.018284e+00,9.094100e-01,9.094961e-01,-2.474204e-04,-2.138009e-09,2.999902e+01,1.983356e+01,1.016546e+01,3.101165e+01,1.728899e+02
7.705497e+05,8.918399e+00,8.798970e+04,1.018399e+00,9.094050e-01,9.094961e-01,-2.474418e-04,-2.138009e-09,2.999896e+01,1.983344e+01,1.016552e+01,3.101165e+01,1.728819e+02
7.705597e+05,8.918515e+00,8.799970e+04,1.018515e+00,9.094000e-01,9.094961e-01,-2.474632e-04,-2.138009e-09,2.999890e+01,1.983331e+01,1.016559e+01,3.101165e+01,1.728739e+02
7.705697e+05,8.918631e+00,8.800970e+04,1.018631e+00,9.093950e-01,9.094961e-01,-2.474846e-04,-2.138009e-09,2.999883e+01,1.983318e+01,1.016565e+01,3.101166e+01,1.728659e+02
7.705797e+05,8.918747e+00,8.801970e+04,1.018747e+00,9.093900e-01,9.094961e-01,-2.475059e-04,-2.138009e-09,2.999877e+01,1.983306e+01,1.016571e+01,3.101166e+01,1.728579e+02
7.705897e+05,8.918862e+00,8.802970e+04,1.018862e+00,9.093850e-01,9.094960e-01,-2.475273e-04,-2.138009e-09,2.999871e+01,1.983293e+01,1.016578e+01,3.101167e+01,1.728499e+02
7.705997e+05,8.918978e+00,8.803970e+04,1.018978e+00,9.093800e-01,9.094960e-01,-2.475487e-04,-2.138009e-09,2.999864e+01,1.983280e+01,1.016584e+01,3.101167e+01,1.728419e+02
7.706097e+05,8.919094e+00,8.804971e+04,1.019094e+00,9.093750e-01,9.094960e-01,-2.475701e-04,-2.138009e-09,2.999858e+01,1.983268e+01,1.016590e+01,3.101168e+01,1.728339e+02
7.706197e+05,8.919210e+00,8.805971e+04,1.019210e+00,9.093700e-01,9.094960e-01,-2.475915e-04,-2.138010e-09,2.999852e+01,1.983255e+01,1.016597e+01,3.101168e+01,1.728259e+02
7.706297e+05,8.919325e+00,8.806971e+04,1.019325e+00,9.093651e-01,9.094960e-01,-2.476128e-04,-2.138010e-09,2.999845e+01,1.983242e+01,1.016603e+01,3.101168e+01,1.728179e+02
7.706397e+05,8.919441e+00,8.807971e+04,1.019441e+00,9.093601e-01,9.094959e-01,-2.476342e-04,-2.138010e-09,2.999839e+01,1.983229e+01,1.016609e+01,3.101169e+01,1.728099e+02
7.706497e+05,8.919557e+00,8.808971e+04,1.019557e+00,9.093551e-01,9.094959e-01,-2.476556e-04,-2.138010e-09,2.999833e+01,1.983217e+01,1.016616e+01,3.101169e+01,1.728019e+02
7.706597e+05,8.919673e+00,8.809971e+04,1.019673e+00,9.093501e-01,9.094959e-01,-2.476770e-04,-2.138010e-09,2.999826e+01,1.983204e+01,1.016622e+01,3.101170e+01,1.727939e+02
7.706697e+05,8.919788e+00,8.810971e+04,1.019788e+00,9.093451e-01,9.094959e-01,-2.476984e-04,-2.138010e-09,2.999820e+01,1.983191e+01,1.016628e+01,3.101170e+01,1.727859e+02
7.706797e+05,8.919904e+00,8.811971e+04,1.019904e+00,9.093401e-01,9.094959e-01,-2.477198e-04,-2.138010e-09,2.999813e+01,1.983179e+01,1.016635e+01,3.101171e+01,1.727779e+02
7.706897e+05,8.920020e+00,8.812971e+04,1.020020e+00,9.093351e-01,9.094958e-01,-2.477411e-04,-2.138010e-09,2.999807e+01,1.983166e+01,1.016641e+01,3.101171e+01,1.727698e+02
7.706997e+05,8.920136e+00,8.813972e+04,1.020136e+00,9.093301e-01,9.094958e-01,-2.477625e-04,-2.138010e-09,2.999801e+01,1.983153e+01,1.016648e+01,3.101171e+01,1.727618e+02
7.707097e+05,8.920251e+00,8.814972e+04,1.020251e+00,9.093251e-01,9.094958e-01,-2.477839e-04,-2.138010e-09,2.999794e+01,1.983141e+01,1.016654e+01,3.101172e+01,1.727538e+02
7.707197e+05,8.920367e+00,8.815972e+04,1.020367e+00,9.093201e-01,9.094958e-01,-2.478053e-04,-2.138010e-09,2.999788e+01,1.983128e+01,1.016660e+01,3.101172e+01,1.727458e+02
7.707297e+05,8.920483e+00,8.816972e+04,1.020483e+00,9.093151e-01,9.094958e-01,-2.478267e-04,-2.138010e-09,2.999782e+01,1.983115e+01,1.016667e+01,3.101173e+01,1.727378e+02
7.707397e+05,8.920599e+00,8.817972e+04,1.020599e+00,9.093101e-01,9.094957e-01,-2.478481e-04,-2.138010e-09,2.999775e+01,1.983102e+01,1.016673e+01,3.101173e+01,1.727298e+02
7.707497e+05,8.920714e+00,8.818972e+04,1.020714e+00,9.093051e-01,9.094957e-01,-2.478694e-04,-2.138010e-09,2.999769e+01,1.983090e+01,1.016679e+01,3.101174e+01,1.727218e+02
7.707597e+05,8.920830e+00,8.819972e+04,1.020830e+00,9.093001e-01,9.094957e-01,-2.478908e-04,-2.138010e-09,2.999763e+01,1.983077e+01,1.016686e+01,3.101174e+01,1.727138e+02
7.707697e+05,8.920946e+00,8.820972e+04,1.020946e+00,9.092951e-01,9.094957e-01,-2.479122e-04,-2.138010e-09,2.999756e+01,1.983064e+01,1.016692e+01,3.101174e+01,1.727058e+02
7.707797e+05,8.921062e+00,8.821972e+04,1.021062e+00,9.092916e-01,9.094957e-01,-2.479336e-04,-2.138010e-09,2.999750e+01,1.983052e+01,1.016698e+01,3.101173e+01,1.726989e+02
7.707897e+05,8.921177e+00,8.822973e+04,1.021177e+00,9.092923e-01,9.094956e-01,-2.479550e-04,-2.138010e-09,2.999744e+01,1.983039e+01,1.016705e+01,3.101166e+01,1.726949e+02
7.707997e+05,8.921293e+00,8.823973e+04,1.021293e+00,9.092929e-01,9.094956e-01,-2.479763e-04,-2.138010e-09,2.999737e+01,1.983026e+01,1.016711e+01,3.101160e+01,1.726909e+02
7.708097e+05,8.921409e+00,8.824973e+04,1.021409e+00,9.092935e-01,9.094956e-01,-2.479977e-04,-2.138010e-09,2.999731e+01,1.983014e+01,1.016717e+01,3.101154e+01,1.726869e+02
7.708197e+05,8.921525e+00,8.825973e+04,1.021525e+00,9.092941e-01,9.094956e-01,-2.480191e-04,-2.138010e-09,2.999725e+01,1.983001e+01,1.016724e+01,3.101147e+01,1.726829e+02
7.708297e+05,8.921640e+00,8.826973e+04,1.021640e+00,9.092948e-01,9.094956e-01,-2.480405e-04,-2.138010e-09,2.999718e+01,1.982988e+01,1.016730e+01,3.101141e+01,1.726789e+02
7.708397e+05,8.921756e+00,8.827973e+04,1.021756e+00,9.092954e-01,9.094955e-01,-2.480619e-04,-2.138011e-09,2.999712e+01,1.982976e+01,1.016736e+01,3.101134e+01,1.726749e+02
7.708497e+05,8.921872e+00,8.828973e+04,1.021872e+00,9.092960e-01,9.094955e-01,-2.480833e-04,-2.138011e-09,2.999706e+01,1.982963e+01,1.016743e+01,3.101128e+01,1.726709e+02
7.708597e+05,8.921988e+00,8.829973e+04,1.021988e+00,9.092966e-01,9.094955e-01,-2.481046e-04,-2.138011e-09,2.999699e+01,1.982950e+01,1.016749e+01,3.101121e+01,1.726669e+02
7.708697e+05,8.922103e+00,8.830973e+04,1.022103e+00,9.092973e-01,9.094955e-01,-2.481260e-04,-2.138011e-09,2.999693e+01,1.982938e+01,1.016755e+01,3.101115e+01,1.726629e+02
7.708797e+05,8.922219e+00,8.831974e+04,1.022219e+00,9.092979e-01,9.094955e-01,-2.481474e-04,-2.138011e-09,2.999687e+01,1.982925e+01,1.016762e+01,3.101108e+01,1.726589e+02
7.708897e+05,8.922335e+00,8.832974e+04,1.022335e+00,9.092985e-01,9.094955e-01,-2.481688e-04,-2.138011e-09,2.999680e+01,1.982912e+01,1.016768e+01,3.101102e+01,1.726549e+02
7.708997e+05,8.922451e+00,8.833974e+04,1.022451e+00,9.092991e-01,9.094954e-01,-2.481902e-04,-2.138011e-09,2.999674e+01,1.982899e+01,1.016774e+01,3.101095e+01,1.726509e+02
7.709097e+05,8.922566e+00,8.834974e+04,1.022566e+00,9.092997e-01,9.094954e-01,-2.482116e-04,-2.138011e-09,2.999668e+01,1.982887e+01,1.016781e+01,3.101089e+01,1.726469e+02
7.709197e+05,8.922682e+00,8.835974e+04,1.022682e+00,9.093004e-01,9.094954e-01,-2.482329e-04,-2.138011e-09,2.999661e+01,1.982874e+01,1.016787e+01,3.101082e+01,1.726429e+02
7.709297e+05,8.922798e+00,8.836974e+04,1.022798e+00,9.093010e-01,9.094954e-01,-2.482543e-04,-2.138011e-09,2.999655e+01,1.982861e+01,1.016793e+01,3.101076e+01,1.726389e+02
7.709397e+05,8.922914e+00,8.837974e+04,1.022914e+00,9.093016e-01,9.094954e-01,-2.482757e-04,-2.138011e-09,2.999649e+01,1.982849e+01,1.016800e+01,3.101069e+01,1.726349e+02
7.709497e+05,8.923029e+00,8.838974e+04,1.023029e+00,9.093022e-01,9.094953e-01,-2.482971e-04,-2.138011e-09,2.999642e+01,1.982836e+01,1.016806e+01,3.101063e+01,1.726309e+02
7.709597e+05,8.923145e+00,8.839974e+04,1.023145e+00,9.093029e-01,9.094953e-01,-2.483185e-04,-2.138011e-09,2.999636e+01,1.982823e+01,1.016812e+01,3.101056e+01,1.726269e+02
7.709697e+05,8.923261e+00,8.840975e+04,1.023261e+00,9.093035e-01,9.094953e-01,-2.483398e-04,-2.138011e-09,2.999629e+01,1.982811e+01,1.016819e+01,3.101050e+01,1.726229e+02
7.709797e+05,8.923377e+00,8.841975e+04,1.023377e+00,9.093041e-01,9.094953e-01,-2.483612e-04,-2.138011e-09,2.999623e+01,1.982798e+01,1.016825e+01,3.101043e+01,1.726189e+02
7.709897e+05,8.923492e+00,8.842975e+04,1.023492e+00,9.093047e-01,9.094953e-01,-2.483826e-04,-2.138011e-09,2.999617e+01,1.982785e+01,1.016831e+01,3.101037e+01,1.726149e+02
7.709997e+05,8.923608e+00,8.843975e+04,1.023608e+00,9.093054e-01,9.094952e-01,-2.484040e-04,-2.138011e-09,2.999610e+01,1.982773e+01,1.016838e+01,3.101030e+01,1.726109e+02
7.710097e+05,8.923724e+00,8.844975e+04,1.023724e+00,9.093060e-01,9.094952e-01,-2.484254e-04,-2.138011e-09,2.999604e+01,1.982760e+01,1.016844e+01,3.101024e+01,1.726069e+02
7.710198e+05,8.923840e+00,8.845975e+04,1.023840e+00,9.093066e-01,9.094952e-01,-2.484468e-04,-2.138011e-09,2.999598e+01,1.982747e+01,1.016850e+01,3.101017e+01,1.726029e+02
7.710298e+05,8.923955e+00,8.846975e+04,1.023955e+00,9.093072e-01,9.094952e-01,-2.484681e-04,-2.138011e-09,2.999591e+01,1.982735e+01,1.016857e+01,3.101011e+01,1.725989e+02
7.710398e+05,8.924071e+00,8.847975e+04,1.024071e+00,9.093079e-01,9.094952e-01,-2.484895e-04,-2.138011e-09,2.999585e+01,1.982722e+01,1.016863e+01,3.101005e+01,1.725949e+02
7.710498e+05,8.924187e+00,8.848975e+04,1.024187e+00,9.093085e-01,9.094951e-01,-2.485109e-04,-2.138012e-09,2.999579e+01,1.982709e+01,1.016870e+01,3.100998e+01,1.725910e+02
7.710598e+05,8.924303e+00,8.849976e+04,1.024303e+00,9.093091e-01,9.094951e-01,-2.485323e-04,-2.138012e-09,2.999572e+01,1.982697e+01,1.016876e+01,3.100992e+01,1.725870e+02
7.710698e+05,8.924418e+00,8.850976e+04,1.024418e+00,9.093097e-01,9.094951e-01,-2.485537e-04,-2.138012e-09,2.999566e+01,1.982684e+01,1.016882e+01,3.100985e+01,1.725830e+02
7.710798e+05,8.924534e+00,8.851976e+04,1.024534e+00,9.093104e-01,9.094951e-01,-2.485751e-04,-2.138012e-09,2.999560e+01,1.982671e+01,1.016889e+01,3.100979e+01,1.725790e+02
