Repository: brandonlampe/CS_Data

# Repository for Crushed Salt Data
**Grant No: 456417**

This is a work in progress!

## Repository Content

### Directory Names
A uniform namining structure still in progress, but in general directories are named according to the following:
 - Names contain no spaces, a single underscore "_" will be used as a file name seperator.
 - Files are for the Crushed Salt Project (CSP); therefore, the first three charaters of each file are "CSP".
 - Folders are organized by which frame the test was performed on i.e., A2 or A3.
 - The fifth and sixth charaters of each file name will therefore be "A" followed by the frame number.
 - Files are chronologically labeled in order of tests performed on a specific frame.That is to say numbering is frame specific (e.g., 01, 02,...,nn tests performed on a specific frame)Therefore the final two characters will be the test number.

### Crushed Salt Testing
The bulk of current repo contents are tests on crushed salt performed at Sandia National Laboratory in Albuquerque, NM.  Future contents of this repository include:
 - Photographs of crushed salt samples (pre and post testing)
 - Permeability test results
 - Thermalconductivity test results
 - Porosity test results

File: UNM_WP_HY_175_13/STAGE02/CREEP_FIT/175_13_STAGE02_CREEP_OUT.csv (part 1 of 4)
Analysis by Brandon Lampe, performed on: 2016/10/11 07:17:33
Experimental results below begin at: 2016/10/02 13:39:47
Duration (sec),Duration (day),Elapsed Time (sec),Elapsed Time (day),Interpolated Fractional Density,Fit to Fractional Density,Fit to Volume Strain,Fit to Volume Strain Rate (1/sec),Confining Pressure (MPa),Pore Pressure (MPa),Terzaghi Pressure (MPa),Solid Pressure (MPa),Temperature (C))
2.531520e+03,2.930000e-02,0.000000e+00,0.000000e+00,8.910327e-01,8.913192e-01,3.214413e-04,2.941710e-05,2.960304e+01,-8.555034e-03,2.961160e+01,3.322434e+01,1.683000e+02
2.631538e+03,3.045761e-02,1.000178e+02,1.157614e-03,8.938821e-01,8.939455e-01,3.263676e-03,2.427830e-05,2.994294e+01,-8.555034e-03,2.995150e+01,3.349866e+01,1.684000e+02
2.731556e+03,3.161523e-02,2.000356e+02,2.315227e-03,8.959343e-01,8.956585e-01,5.177966e-03,1.667421e-05,2.995501e+01,-8.555034e-03,2.996356e+01,3.343537e+01,1.679000e+02
2.831573e+03,3.277284e-02,3.000535e+02,3.472841e-03,8.971388e-01,8.969322e-01,6.599112e-03,1.275595e-05,3.000273e+01,-8.555034e-03,3.001129e+01,3.344367e+01,1.682940e+02
2.931591e+03,3.393045e-02,4.000713e+02,4.630455e-03,8.981141e-01,8.979468e-01,7.729612e-03,1.034380e-05,2.998592e+01,-8.555034e-03,2.999447e+01,3.338862e+01,1.685000e+02
3.031609e+03,3.508807e-02,5.000891e+02,5.788068e-03,8.988935e-01,8.987900e-01,8.668241e-03,8.703697e-06,2.998490e+01,-8.555034e-03,2.999345e+01,3.335853e+01,1.681000e+02
3.131627e+03,3.624568e-02,6.001069e+02,6.945682e-03,8.998389e-01,8.995115e-01,9.470661e-03,7.514228e-06,3.001773e+01,-8.555034e-03,3.002629e+01,3.335996e+01,1.685000e+02
3.231645e+03,3.740330e-02,7.001247e+02,8.103295e-03,9.004279e-01,9.001420e-01,1.017135e-02,6.611347e-06,2.999030e+01,-8.555034e-03,2.999885e+01,3.330767e+01,1.686139e+02
3.331663e+03,3.856091e-02,8.001425e+02,9.260909e-03,9.008859e-01,9.007019e-01,1.079317e-02,5.902272e-06,2.998490e+01,-8.555034e-03,2.999345e+01,3.328473e+01,1.683000e+02
3.431680e+03,3.971852e-02,9.001604e+02,1.041852e-02,9.013355e-01,9.012054e-01,1.135202e-02,5.330479e-06,2.999117e+01,-8.555034e-03,2.999973e+01,3.327509e+01,1.686738e+02
3.531698e+03,4.087614e-02,1.000178e+03,1.157614e-02,9.016746e-01,9.016628e-01,1.185945e-02,4.859526e-06,2.998490e+01,-8.555034e-03,2.999345e+01,3.325561e+01,1.688000e+02
3.631716e+03,4.203375e-02,1.100196e+03,1.273375e-02,9.022763e-01,9.020819e-01,1.232410e-02,4.464846e-06,2.996679e+01,-8.555034e-03,2.997535e+01,3.321336e+01,1.682135e+02
3.731734e+03,4.319136e-02,1.200214e+03,1.389136e-02,9.024858e-01,9.024685e-01,1.275258e-02,4.129267e-06,2.997228e+01,-8.555034e-03,2.998083e+01,3.321173e+01,1.679000e+02
3.831752e+03,4.434898e-02,1.300232e+03,1.504898e-02,9.027044e-01,9.028273e-01,1.315010e-02,3.840418e-06,3.000386e+01,-8.555034e-03,3.001242e+01,3.323867e+01,1.684000e+02
3.931769e+03,4.550659e-02,1.400249e+03,1.620659e-02,9.032792e-01,9.031620e-01,1.352080e-02,3.589163e-06,2.996717e+01,-8.555034e-03,2.997572e+01,3.317689e+01,1.683000e+02
4.031787e+03,4.666420e-02,1.500267e+03,1.736420e-02,9.033425e-01,9.034757e-01,1.386806e-02,3.368600e-06,2.998218e+01,-8.555034e-03,2.999074e+01,3.319119e+01,1.681785e+02
4.131805e+03,4.782182e-02,1.600285e+03,1.852182e-02,9.038743e-01,9.037708e-01,1.419464e-02,3.173426e-06,2.997228e+01,-8.555034e-03,2.998083e+01,3.316069e+01,1.686765e+02
4.231823e+03,4.897943e-02,1.700303e+03,1.967943e-02,9.040617e-01,9.040494e-01,1.450286e-02,2.999490e-06,2.996829e+01,-8.555034e-03,2.997685e+01,3.314941e+01,1.685000e+02
4.331841e+03,5.013705e-02,1.800321e+03,2.083705e-02,9.041853e-01,9.043133e-01,1.479465e-02,2.843501e-06,2.997228e+01,-8.555034e-03,2.998083e+01,3.314929e+01,1.679000e+02
4.431859e+03,5.129466e-02,1.900339e+03,2.199466e-02,9.046594e-01,9.045638e-01,1.507166e-02,2.702818e-06,3.001855e+01,-8.555034e-03,3.002711e+01,3.318306e+01,1.680000e+02
4.531876e+03,5.245227e-02,2.000356e+03,2.315227e-02,9.050096e-01,9.048023e-01,1.533531e-02,2.575289e-06,2.999912e+01,-8.555034e-03,3.000767e+01,3.314874e+01,1.684000e+02
4.631894e+03,5.360989e-02,2.100374e+03,2.430989e-02,9.050023e-01,9.050299e-01,1.558681e-02,2.459153e-06,2.998018e+01,-8.555034e-03,2.998873e+01,3.312808e+01,1.680025e+02
4.731912e+03,5.476750e-02,2.200392e+03,2.546750e-02,9.050885e-01,9.052475e-01,1.582722e-02,2.352946e-06,3.000778e+01,-8.555034e-03,3.001633e+01,3.315542e+01,1.681922e+02
4.831930e+03,5.592511e-02,2.300410e+03,2.662511e-02,9.054159e-01,9.054560e-01,1.605748e-02,2.255448e-06,2.999382e+01,-8.555034e-03,3.000237e+01,3.312801e+01,1.684470e+02
4.931948e+03,5.708273e-02,2.400428e+03,2.778273e-02,9.055560e-01,9.056560e-01,1.627839e-02,2.165627e-06,2.997570e+01,-8.555034e-03,2.998425e+01,3.310287e+01,1.682085e+02
5.031965e+03,5.824034e-02,2.500445e+03,2.894034e-02,9.058661e-01,9.058483e-01,1.649068e-02,2.082613e-06,3.000151e+01,-1.318238e-02,3.001469e+01,3.312051e+01,1.684654e+02
5.131983e+03,5.939795e-02,2.600463e+03,3.009795e-02,9.058911e-01,9.060334e-01,1.669499e-02,2.005658e-06,2.997840e+01,-1.025850e-02,2.998866e+01,3.309378e+01,1.687462e+02
5.232001e+03,6.055557e-02,2.700481e+03,3.125557e-02,9.060470e-01,9.062118e-01,1.689189e-02,1.934123e-06,2.998433e+01,-8.555034e-03,2.999289e+01,3.309446e+01,1.689458e+02
5.332019e+03,6.171318e-02,2.800499e+03,3.241318e-02,9.062224e-01,9.063840e-01,1.708188e-02,1.867454e-06,2.997720e+01,-8.555034e-03,2.998575e+01,3.308018e+01,1.692219e+02
5.432037e+03,6.287080e-02,2.900517e+03,3.357080e-02,9.064953e-01,9.065504e-01,1.726544e-02,1.805171e-06,2.997689e+01,-8.555034e-03,2.998545e+01,3.306988e+01,1.692264e+02
5.532055e+03,6.402841e-02,3.000535e+03,3.472841e-02,9.066717e-01,9.067114e-01,1.744298e-02,1.746855e-06,2.998319e+01,-8.555034e-03,2.999175e+01,3.307040e+01,1.695657e+02
5.632072e+03,6.518602e-02,3.100552e+03,3.588602e-02,9.067105e-01,9.068672e-01,1.761488e-02,1.692138e-06,3.000966e+01,-1.321366e-02,3.002287e+01,3.309865e+01,1.696264e+02
5.732090e+03,6.634364e-02,3.200570e+03,3.704364e-02,9.068140e-01,9.070183e-01,1.778147e-02,1.640698e-06,3.002776e+01,-1.026731e-02,3.003803e+01,3.311453e+01,1.698189e+02
5.832108e+03,6.750125e-02,3.300588e+03,3.820125e-02,9.069894e-01,9.071649e-01,1.794308e-02,1.592247e-06,2.998345e+01,-1.318738e-02,2.999663e+01,3.305956e+01,1.699732e+02
5.932126e+03,6.865886e-02,3.400606e+03,3.935886e-02,9.071470e-01,9.073073e-01,1.809998e-02,1.546534e-06,2.998440e+01,-1.025354e-02,2.999466e+01,3.305457e+01,1.699268e+02
6.032144e+03,6.981648e-02,3.500624e+03,4.051648e-02,9.073135e-01,9.074456e-01,1.825244e-02,1.503332e-06,3.002499e+01,-8.555034e-03,3.003355e+01,3.309306e+01,1.701919e+02
6.132161e+03,7.097409e-02,3.600641e+03,4.167409e-02,9.074433e-01,9.075801e-01,1.840070e-02,1.462440e-06,3.000320e+01,-1.324380e-02,3.001645e+01,3.306480e+01,1.702260e+02
6.232179e+03,7.213170e-02,3.700659e+03,4.283170e-02,9.074979e-01,9.077111e-01,1.854498e-02,1.423678e-06,3.003460e+01,-1.022365e-02,3.004482e+01,3.309710e+01,1.703473e+02
6.332197e+03,7.328932e-02,3.800677e+03,4.398932e-02,9.075735e-01,9.078386e-01,1.868548e-02,1.386882e-06,2.999772e+01,-8.555034e-03,3.000628e+01,3.305354e+01,1.703268e+02
6.432215e+03,7.444693e-02,3.900695e+03,4.514693e-02,9.079316e-01,9.079630e-01,1.882240e-02,1.351908e-06,2.997855e+01,-8.555034e-03,2.998711e+01,3.301938e+01,1.698619e+02
6.532233e+03,7.560455e-02,4.000713e+03,4.630455e-02,9.078935e-01,9.080842e-01,1.895591e-02,1.318624e-06,2.998782e+01,-8.555034e-03,2.999638e+01,3.303098e+01,1.699203e+02
6.632251e+03,7.676216e-02,4.100731e+03,4.746216e-02,9.080736e-01,9.082025e-01,1.908617e-02,1.286909e-06,2.998656e+01,-8.555034e-03,2.999512e+01,3.302304e+01,1.700000e+02
6.732268e+03,7.791977e-02,4.200748e+03,4.861977e-02,9.083567e-01,9.083180e-01,1.921334e-02,1.256655e-06,3.001420e+01,-8.555034e-03,3.002275e+01,3.304317e+01,1.701465e+02
6.832286e+03,7.907739e-02,4.300766e+03,4.977739e-02,9.083368e-01,9.084308e-01,1.933755e-02,1.227764e-06,3.001568e+01,-8.555034e-03,3.002423e+01,3.304552e+01,1.704922e+02
6.932304e+03,8.023500e-02,4.400784e+03,5.093500e-02,9.083516e-01,9.085411e-01,1.945894e-02,1.200145e-06,2.999216e+01,-8.555034e-03,3.000071e+01,3.301909e+01,1.700857e+02
7.032322e+03,8.139261e-02,4.500802e+03,5.209261e-02,9.085387e-01,9.086489e-01,1.957762e-02,1.173717e-06,2.998951e+01,-1.320948e-02,3.000272e+01,3.300984e+01,1.699735e+02
7.132340e+03,8.255023e-02,4.600820e+03,5.325023e-02,9.086407e-01,9.087544e-01,1.969372e-02,1.148403e-06,2.998192e+01,-1.024610e-02,2.999217e+01,3.299748e+01,1.701466e+02
7.232357e+03,8.370784e-02,4.700837e+03,5.440784e-02,9.088013e-01,9.088577e-01,1.980734e-02,1.124136e-06,2.998778e+01,-8.555034e-03,2.999633e+01,3.299793e+01,1.700538e+02
7.332375e+03,8.486545e-02,4.800855e+03,5.556545e-02,9.089833e-01,9.089588e-01,1.991859e-02,1.100850e-06,2.999584e+01,-8.555034e-03,3.000439e+01,3.300018e+01,1.703676e+02
7.432393e+03,8.602307e-02,4.900873e+03,5.672307e-02,9.090450e-01,9.090579e-01,2.002755e-02,1.078489e-06,2.997895e+01,-8.555034e-03,2.998751e+01,3.297937e+01,1.704265e+02
7.532411e+03,8.718068e-02,5.000891e+03,5.788068e-02,9.091147e-01,9.091549e-01,2.013433e-02,1.056998e-06,2.999544e+01,-8.555034e-03,3.000399e+01,3.299498e+01,1.706200e+02
7.632429e+03,8.833830e-02,5.100909e+03,5.903830e-02,9.091738e-01,9.092501e-01,2.023899e-02,1.036327e-06,2.997612e+01,-8.555034e-03,2.998468e+01,3.297158e+01,1.707731e+02
7.732447e+03,8.949591e-02,5.200927e+03,6.019591e-02,9.092538e-01,9.093434e-01,2.034163e-02,1.016429e-06,2.998916e+01,-8.555034e-03,2.999772e+01,3.298302e+01,1.707264e+02
7.832464e+03,9.065352e-02,5.300944e+03,6.135352e-02,9.093911e-01,9.094350e-01,2.044231e-02,9.972637e-07,3.000219e+01,-8.555034e-03,3.001074e+01,3.299236e+01,1.709943e+02
7.932482e+03,9.181114e-02,5.400962e+03,6.251114e-02,9.095062e-01,9.095248e-01,2.054112e-02,9.787899e-07,2.998529e+01,-8.555034e-03,2.999385e+01,3.296961e+01,1.708799e+02
8.032500e+03,9.296875e-02,5.500980e+03,6.366875e-02,9.095332e-01,9.096130e-01,2.063811e-02,9.609711e-07,2.999707e+01,-8.555034e-03,3.000563e+01,3.298158e+01,1.710195e+02
8.132518e+03,9.412636e-02,5.600998e+03,6.482636e-02,9.095023e-01,9.096997e-01,2.073334e-02,9.437730e-07,2.998523e+01,-8.555034e-03,2.999379e+01,3.296969e+01,1.710264e+02
8.232536e+03,9.528398e-02,5.701016e+03,6.598398e-02,9.096252e-01,9.097848e-01,2.082689e-02,9.271640e-07,2.998322e+01,-8.555034e-03,2.999178e+01,3.296302e+01,1.710736e+02
8.332553e+03,9.644159e-02,5.801033e+03,6.714159e-02,9.098376e-01,9.098684e-01,2.091881e-02,9.111141e-07,2.999416e+01,-8.555034e-03,3.000272e+01,3.296735e+01,1.711734e+02
8.432571e+03,9.759920e-02,5.901051e+03,6.829920e-02,9.099356e-01,9.099506e-01,2.100915e-02,8.955956e-07,3.000216e+01,-8.555034e-03,3.001072e+01,3.297259e+01,1.711268e+02
8.532589e+03,9.875682e-02,6.001069e+03,6.945682e-02,9.100774e-01,9.100314e-01,2.109796e-02,8.805826e-07,2.998080e+01,-8.555034e-03,2.998936e+01,3.294398e+01,1.713190e+02
8.632607e+03,9.991443e-02,6.101087e+03,7.061443e-02,9.100964e-01,9.101109e-01,2.118530e-02,8.660507e-07,2.997688e+01,-8.555034e-03,2.998544e+01,3.293899e+01,1.711797e+02
8.732625e+03,1.010720e-01,6.201105e+03,7.177205e-02,9.102251e-01,9.101891e-01,2.127120e-02,8.519773e-07,2.998321e+01,-8.555034e-03,2.999177e+01,3.294128e+01,1.712469e+02
8.832643e+03,1.022297e-01,6.301123e+03,7.292966e-02,9.103084e-01,9.102660e-01,2.135572e-02,8.383409e-07,2.998029e+01,-8.555034e-03,2.998884e+01,3.293506e+01,1.713000e+02
8.932660e+03,1.033873e-01,6.401140e+03,7.408727e-02,9.103748e-01,9.103418e-01,2.143890e-02,8.251215e-07,3.001720e+01,-8.555034e-03,3.002575e+01,3.297319e+01,1.711531e+02
9.032678e+03,1.045449e-01,6.501158e+03,7.524489e-02,9.106526e-01,9.104163e-01,2.152078e-02,8.123003e-07,3.001105e+01,-8.555034e-03,3.001960e+01,3.295638e+01,1.713211e+02
9.132696e+03,1.057025e-01,6.601176e+03,7.640250e-02,9.105954e-01,9.104897e-01,2.160139e-02,7.998596e-07,2.998065e+01,-8.555034e-03,2.998920e+01,3.292507e+01,1.712530e+02
9.232714e+03,1.068601e-01,6.701194e+03,7.756011e-02,9.105130e-01,9.105620e-01,2.168078e-02,7.877826e-07,2.998161e+01,-8.555034e-03,2.999016e+01,3.292910e+01,1.713478e+02
9.332732e+03,1.080177e-01,6.801212e+03,7.871773e-02,9.104362e-01,9.106332e-01,2.175897e-02,7.760537e-07,2.993242e+01,-8.555034e-03,2.994097e+01,3.287785e+01,1.713267e+02
9.432749e+03,1.091753e-01,6.901229e+03,7.987534e-02,9.106617e-01,9.107033e-01,2.183602e-02,7.646580e-07,2.996127e+01,-8.555034e-03,2.996982e+01,3.290139e+01,1.713735e+02
9.532767e+03,1.103330e-01,7.001247e+03,8.103295e-02,9.108265e-01,9.107725e-01,2.191193e-02,7.535815e-07,3.000335e+01,-8.555034e-03,3.001190e+01,3.294163e+01,1.715471e+02
9.632785e+03,1.114906e-01,7.101265e+03,8.219057e-02,9.107974e-01,9.108406e-01,2.198676e-02,7.428111e-07,2.998320e+01,-8.555034e-03,2.999175e+01,3.292056e+01,1.714546e+02
9.732803e+03,1.126482e-01,7.201283e+03,8.334818e-02,9.107763e-01,9.109078e-01,2.206052e-02,7.323341e-07,2.998156e+01,-8.555034e-03,2.999011e+01,3.291952e+01,1.716941e+02
9.832821e+03,1.138058e-01,7.301301e+03,8.450580e-02,9.108875e-01,9.109741e-01,2.213325e-02,7.221388e-07,2.998022e+01,-8.555034e-03,2.998877e+01,3.291403e+01,1.715787e+02
9.932839e+03,1.149634e-01,7.401319e+03,8.566341e-02,9.110973e-01,9.110394e-01,2.220498e-02,7.122140e-07,2.997855e+01,-8.555034e-03,2.998711e+01,3.290462e+01,1.716471e+02
1.003286e+04,1.161210e-01,7.501336e+03,8.682102e-02,9.110832e-01,9.111039e-01,2.227572e-02,7.025490e-07,2.997855e+01,-1.324120e-02,2.999179e+01,3.290559e+01,1.716260e+02
1.013287e+04,1.172786e-01,7.601354e+03,8.797864e-02,9.110670e-01,9.111675e-01,2.234551e-02,6.931338e-07,2.997395e+01,-1.488752e-02,2.998883e+01,3.290128e+01,1.710863e+02
1.023289e+04,1.184362e-01,7.701372e+03,8.913625e-02,9.111662e-01,9.112302e-01,2.241437e-02,6.839589e-07,3.002029e+01,-1.022764e-02,3.003051e+01,3.294810e+01,1.710472e+02
1.033291e+04,1.195939e-01,7.801390e+03,9.029386e-02,9.112289e-01,9.112921e-01,2.248233e-02,6.750150e-07,2.999411e+01,-8.555034e-03,3.000267e+01,3.291695e+01,1.711736e+02
1.043293e+04,1.207515e-01,7.901408e+03,9.145148e-02,9.113447e-01,9.113532e-01,2.254940e-02,6.662937e-07,2.998321e+01,-8.555034e-03,2.999176e+01,3.290080e+01,1.711266e+02
1.053295e+04,1.219091e-01,8.001425e+03,9.260909e-02,9.113208e-01,9.114136e-01,2.261561e-02,6.577867e-07,2.997558e+01,-8.555034e-03,2.998413e+01,3.289329e+01,1.712477e+02
1.063296e+04,1.230667e-01,8.101443e+03,9.376670e-02,9.113629e-01,9.114732e-01,2.268098e-02,6.494863e-07,2.997228e+01,-8.555034e-03,2.998083e+01,3.288814e+01,1.709339e+02
1.073298e+04,1.242243e-01,8.201461e+03,9.492432e-02,9.115410e-01,9.115320e-01,2.274553e-02,6.413849e-07,2.998154e+01,-1.320428e-02,2.999475e+01,3.289233e+01,1.705797e+02
1.083300e+04,1.253819e-01,8.301479e+03,9.608193e-02,9.116801e-01,9.115901e-01,2.280928e-02,6.334756e-07,3.001453e+01,-1.019635e-02,3.002473e+01,3.292320e+01,1.708704e+02
1.093302e+04,1.265395e-01,8.401497e+03,9.723955e-02,9.116370e-01,9.116475e-01,2.287225e-02,6.257515e-07,2.997697e+01,-8.555034e-03,2.998552e+01,3.288340e+01,1.708531e+02
1.103303e+04,1.276972e-01,8.501515e+03,9.839716e-02,9.118514e-01,9.117042e-01,2.293445e-02,6.182063e-07,2.998287e+01,-8.555034e-03,2.999143e+01,3.288214e+01,1.710210e+02
1.113305e+04,1.288548e-01,8.601532e+03,9.955477e-02,9.119674e-01,9.117603e-01,2.299591e-02,6.108338e-07,2.998988e+01,-8.555034e-03,2.999843e+01,3.288564e+01,1.711137e+02
1.123307e+04,1.300124e-01,8.701550e+03,1.007124e-01,9.120081e-01,9.118156e-01,2.305664e-02,6.036282e-07,2.998813e+01,-8.555034e-03,2.999668e+01,3.288225e+01,1.711322e+02
1.133309e+04,1.311700e-01,8.801568e+03,1.018700e-01,9.120488e-01,9.118704e-01,2.311666e-02,5.965838e-07,2.998638e+01,-8.555034e-03,2.999493e+01,3.287886e+01,1.711508e+02
1.143311e+04,1.323276e-01,8.901586e+03,1.030276e-01,9.120895e-01,9.119245e-01,2.317598e-02,5.896953e-07,2.998463e+01,-8.555034e-03,2.999318e+01,3.287548e+01,1.711693e+02
1.153312e+04,1.334852e-01,9.001604e+03,1.041852e-01,9.121302e-01,9.119779e-01,2.323462e-02,5.829576e-07,2.998287e+01,-8.555034e-03,2.999143e+01,3.287209e+01,1.711878e+02
1.163314e+04,1.346428e-01,9.101621e+03,1.053428e-01,9.121709e-01,9.120308e-01,2.329259e-02,5.763657e-07,2.998112e+01,-8.555034e-03,2.998968e+01,3.286870e+01,1.712064e+02
1.173316e+04,1.358005e-01,9.201639e+03,1.065005e-01,9.122116e-01,9.120831e-01,2.334991e-02,5.699151e-07,2.997937e+01,-8.555034e-03,2.998793e+01,3.286532e+01,1.712249e+02
1.183318e+04,1.369581e-01,9.301657e+03,1.076581e-01,9.122522e-01,9.121348e-01,2.340659e-02,5.636012e-07,2.997762e+01,-8.555034e-03,2.998617e+01,3.286193e+01,1.712434e+02
1.193319e+04,1.381157e-01,9.401675e+03,1.088157e-01,9.122929e-01,9.121859e-01,2.346265e-02,5.574198e-07,2.997587e+01,-8.555034e-03,2.998442e+01,3.285854e+01,1.712620e+02
1.203321e+04,1.392733e-01,9.501693e+03,1.099733e-01,9.123336e-01,9.122365e-01,2.351810e-02,5.513666e-07,2.997412e+01,-8.555034e-03,2.998267e+01,3.285516e+01,1.712805e+02
1.213323e+04,1.404309e-01,9.601711e+03,1.111309e-01,9.123743e-01,9.122865e-01,2.357294e-02,5.454378e-07,2.997237e+01,-8.555034e-03,2.998092e+01,3.285177e+01,1.712991e+02
1.223325e+04,1.415885e-01,9.701728e+03,1.122885e-01,9.124034e-01,9.123360e-01,2.362720e-02,5.396295e-07,2.997467e+01,-8.555034e-03,2.998323e+01,3.285325e+01,1.712810e+02
1.233327e+04,1.427461e-01,9.801746e+03,1.134461e-01,9.124319e-01,9.123850e-01,2.368089e-02,5.339382e-07,2.997720e+01,-8.555034e-03,2.998575e+01,3.285500e+01,1.712610e+02
1.243328e+04,1.439037e-01,9.901764e+03,1.146038e-01,9.124604e-01,9.124335e-01,2.373401e-02,5.283603e-07,2.997972e+01,-8.555034e-03,2.998828e+01,3.285674e+01,1.712410e+02
1.253330e+04,1.450614e-01,1.000178e+04,1.157614e-01,9.124888e-01,9.124815e-01,2.378658e-02,5.228925e-07,2.998225e+01,-8.555034e-03,2.999080e+01,3.285848e+01,1.712210e+02
1.263332e+04,1.462190e-01,1.010180e+04,1.169190e-01,9.125173e-01,9.125289e-01,2.383861e-02,5.175315e-07,2.998477e+01,-8.555034e-03,2.999333e+01,3.286022e+01,1.712010e+02
1.273334e+04,1.473766e-01,1.020182e+04,1.180766e-01,9.125458e-01,9.125759e-01,2.389010e-02,5.122743e-07,2.998730e+01,-8.555034e-03,2.999585e+01,3.286196e+01,1.711810e+02
1.283336e+04,1.485342e-01,1.030184e+04,1.192342e-01,9.125743e-01,9.126224e-01,2.394108e-02,5.071178e-07,2.998983e+01,-8.555034e-03,2.999838e+01,3.286371e+01,1.711609e+02
1.293337e+04,1.496918e-01,1.040185e+04,1.203918e-01,9.126028e-01,9.126685e-01,2.399155e-02,5.020593e-07,2.999235e+01,-8.555034e-03,3.000091e+01,3.286545e+01,1.711409e+02
1.303339e+04,1.508494e-01,1.050187e+04,1.215494e-01,9.126312e-01,9.127141e-01,2.404151e-02,4.970959e-07,2.999488e+01,-8.555034e-03,3.000343e+01,3.286719e+01,1.711209e+02
1.313341e+04,1.520070e-01,1.060189e+04,1.227070e-01,9.126597e-01,9.127593e-01,2.409098e-02,4.922249e-07,2.999740e+01,-8.555034e-03,3.000596e+01,3.286893e+01,1.711009e+02
1.323343e+04,1.531647e-01,1.070191e+04,1.238647e-01,9.127282e-01,9.128040e-01,2.413997e-02,4.874439e-07,2.999752e+01,-8.555034e-03,3.000607e+01,3.286659e+01,1.711477e+02
1.333344e+04,1.543223e-01,1.080192e+04,1.250223e-01,9.127985e-01,9.128483e-01,2.418849e-02,4.827504e-07,2.999752e+01,-8.555034e-03,3.000607e+01,3.286406e+01,1.711978e+02
1.343346e+04,1.554799e-01,1.090194e+04,1.261799e-01,9.128689e-01,9.128921e-01,2.423654e-02,4.781420e-07,2.999752e+01,-8.555034e-03,3.000607e+01,3.286152e+01,1.712478e+02
1.353348e+04,1.566375e-01,1.100196e+04,1.273375e-01,9.129392e-01,9.129356e-01,2.428414e-02,4.736163e-07,2.999752e+01,-8.555034e-03,3.000607e+01,3.285899e+01,1.712978e+02
1.363350e+04,1.577951e-01,1.110198e+04,1.284951e-01,9.130096e-01,9.129786e-01,2.433128e-02,4.691713e-07,2.999752e+01,-8.555034e-03,3.000607e+01,3.285646e+01,1.713478e+02
1.373352e+04,1.589527e-01,1.120200e+04,1.296527e-01,9.130800e-01,9.130213e-01,2.437799e-02,4.648047e-07,2.999752e+01,-8.555034e-03,3.000607e+01,3.285392e+01,1.713979e+02
1.383353e+04,1.601103e-01,1.130201e+04,1.308103e-01,9.131503e-01,9.130635e-01,2.442426e-02,4.605144e-07,2.999752e+01,-8.555034e-03,3.000607e+01,3.285139e+01,1.714479e+02
1.393355e+04,1.612680e-01,1.140203e+04,1.319680e-01,9.132207e-01,9.131054e-01,2.447011e-02,4.562986e-07,2.999752e+01,-8.555034e-03,3.000607e+01,3.284886e+01,1.714979e+02
1.403357e+04,1.624256e-01,1.150205e+04,1.331256e-01,9.132911e-01,9.131469e-01,2.451553e-02,4.521553e-07,2.999752e+01,-8.555034e-03,3.000607e+01,3.284633e+01,1.715480e+02
1.413359e+04,1.635832e-01,1.160207e+04,1.342832e-01,9.133614e-01,9.131880e-01,2.456055e-02,4.480827e-07,2.999752e+01,-8.555034e-03,3.000607e+01,3.284380e+01,1.715980e+02
1.423360e+04,1.647408e-01,1.170208e+04,1.354408e-01,9.133768e-01,9.132287e-01,2.460517e-02,4.440789e-07,2.999893e+01,-8.555034e-03,3.000749e+01,3.284480e+01,1.713890e+02
1.433362e+04,1.658984e-01,1.180210e+04,1.365984e-01,9.133898e-01,9.132691e-01,2.464938e-02,4.401422e-07,3.000041e+01,-8.555034e-03,3.000896e+01,3.284594e+01,1.711690e+02
1.443364e+04,1.670560e-01,1.190212e+04,1.377560e-01,9.134028e-01,9.133091e-01,2.469321e-02,4.362709e-07,3.000188e+01,-8.555034e-03,3.001044e+01,3.284709e+01,1.709491e+02
1.453366e+04,1.682136e-01,1.200214e+04,1.389136e-01,9.134158e-01,9.133488e-01,2.473665e-02,4.324635e-07,3.000336e+01,-8.555034e-03,3.001191e+01,3.284824e+01,1.707292e+02
1.463368e+04,1.693712e-01,1.210216e+04,1.400712e-01,9.134288e-01,9.133881e-01,2.477972e-02,4.287184e-07,3.000483e+01,-8.555034e-03,3.001339e+01,3.284938e+01,1.705093e+02
1.473369e+04,1.705289e-01,1.220217e+04,1.412289e-01,9.134418e-01,9.134271e-01,2.482241e-02,4.250340e-07,3.000631e+01,-8.555034e-03,3.001486e+01,3.285053e+01,1.702893e+02
1.483371e+04,1.716865e-01,1.230219e+04,1.423865e-01,9.134549e-01,9.134658e-01,2.486474e-02,4.214089e-07,3.000779e+01,-8.555034e-03,3.001634e+01,3.285168e+01,1.700694e+02
1.493373e+04,1.728441e-01,1.240221e+04,1.435441e-01,9.134679e-01,9.135041e-01,2.490671e-02,4.178417e-07,3.000926e+01,-8.555034e-03,3.001782e+01,3.285283e+01,1.698495e+02
1.503375e+04,1.740017e-01,1.250223e+04,1.447017e-01,9.134809e-01,9.135421e-01,2.494832e-02,4.143310e-07,3.001074e+01,-8.555034e-03,3.001929e+01,3.285397e+01,1.696296e+02
1.513377e+04,1.751593e-01,1.260225e+04,1.458593e-01,9.134939e-01,9.135798e-01,2.498959e-02,4.108755e-07,3.001221e+01,-8.555034e-03,3.002077e+01,3.285512e+01,1.694096e+02
1.523378e+04,1.763169e-01,1.270226e+04,1.470169e-01,9.135396e-01,9.136172e-01,2.503051e-02,4.074738e-07,3.001026e+01,-8.555034e-03,3.001881e+01,3.285134e+01,1.695435e+02
1.533380e+04,1.774745e-01,1.280228e+04,1.481745e-01,9.135868e-01,9.136543e-01,2.507110e-02,4.041248e-07,3.000815e+01,-8.555034e-03,3.001670e+01,3.284733e+01,1.696936e+02
1.543382e+04,1.786322e-01,1.290230e+04,1.493322e-01,9.136340e-01,9.136911e-01,2.511135e-02,4.008271e-07,3.000603e+01,-8.555034e-03,3.001459e+01,3.284332e+01,1.698437e+02
1.553384e+04,1.797898e-01,1.300232e+04,1.504898e-01,9.136812e-01,9.137276e-01,2.515128e-02,3.975798e-07,3.000392e+01,-8.555034e-03,3.001248e+01,3.283931e+01,1.699937e+02
1.563385e+04,1.809474e-01,1.310233e+04,1.516474e-01,9.137284e-01,9.137638e-01,2.519088e-02,3.943815e-07,3.000181e+01,-8.555034e-03,3.001037e+01,3.283530e+01,1.701438e+02
1.573387e+04,1.821050e-01,1.320235e+04,1.528050e-01,9.137756e-01,9.137997e-01,2.523017e-02,3.912313e-07,2.999970e+01,-8.555034e-03,3.000825e+01,3.283130e+01,1.702939e+02
1.583389e+04,1.832626e-01,1.330237e+04,1.539626e-01,9.138228e-01,9.138353e-01,2.526914e-02,3.881280e-07,2.999759e+01,-8.555034e-03,3.000614e+01,3.282729e+01,1.704440e+02
1.593391e+04,1.844202e-01,1.340239e+04,1.551202e-01,9.138700e-01,9.138706e-01,2.530781e-02,3.850706e-07,2.999548e+01,-8.555034e-03,3.000403e+01,3.282328e+01,1.705941e+02
1.603393e+04,1.855778e-01,1.350241e+04,1.562778e-01,9.139171e-01,9.139057e-01,2.534617e-02,3.820580e-07,2.999337e+01,-8.555034e-03,3.000192e+01,3.281928e+01,1.707441e+02
1.613394e+04,1.867355e-01,1.360242e+04,1.574355e-01,9.139643e-01,9.139404e-01,2.538423e-02,3.790894e-07,2.999125e+01,-8.555034e-03,2.999981e+01,3.281527e+01,1.708942e+02
1.623396e+04,1.878931e-01,1.370244e+04,1.585931e-01,9.140058e-01,9.139750e-01,2.542200e-02,3.761637e-07,2.998753e+01,-8.555034e-03,2.999609e+01,3.280972e+01,1.708423e+02
1.633398e+04,1.890507e-01,1.380246e+04,1.597507e-01,9.140470e-01,9.140092e-01,2.545948e-02,3.732801e-07,2.998375e+01,-8.555034e-03,2.999230e+01,3.280410e+01,1.707823e+02
1.643400e+04,1.902083e-01,1.390248e+04,1.609083e-01,9.140882e-01,9.140432e-01,2.549667e-02,3.704375e-07,2.997996e+01,-8.555034e-03,2.998852e+01,3.279848e+01,1.707224e+02
1.653401e+04,1.913659e-01,1.400249e+04,1.620659e-01,9.141294e-01,9.140770e-01,2.553358e-02,3.676353e-07,2.997618e+01,-8.555034e-03,2.998473e+01,3.279286e+01,1.706624e+02
1.663403e+04,1.925235e-01,1.410251e+04,1.632235e-01,9.141706e-01,9.141104e-01,2.557021e-02,3.648724e-07,2.997239e+01,-8.555034e-03,2.998095e+01,3.278724e+01,1.706024e+02
1.673405e+04,1.936811e-01,1.420253e+04,1.643811e-01,9.142118e-01,9.141437e-01,2.560657e-02,3.621482e-07,2.996861e+01,-8.555034e-03,2.997716e+01,3.278162e+01,1.705424e+02
1.683407e+04,1.948387e-01,1.430255e+04,1.655387e-01,9.142530e-01,9.141767e-01,2.564265e-02,3.594617e-07,2.996482e+01,-8.555034e-03,2.997338e+01,3.277600e+01,1.704824e+02
1.693409e+04,1.959964e-01,1.440257e+04,1.666964e-01,9.142941e-01,9.142094e-01,2.567847e-02,3.568122e-07,2.996104e+01,-8.555034e-03,2.996959e+01,3.277039e+01,1.704225e+02
1.703410e+04,1.971540e-01,1.450258e+04,1.678540e-01,9.143353e-01,9.142419e-01,2.571403e-02,3.541990e-07,2.995725e+01,-8.555034e-03,2.996581e+01,3.276477e+01,1.703625e+02
1.713412e+04,1.983116e-01,1.460260e+04,1.690116e-01,9.143765e-01,9.142742e-01,2.574933e-02,3.516213e-07,2.995347e+01,-8.555034e-03,2.996202e+01,3.275915e+01,1.703025e+02
1.723414e+04,1.994692e-01,1.470262e+04,1.701692e-01,9.144066e-01,9.143062e-01,2.578437e-02,3.490784e-07,2.995513e+01,-9.162123e-03,2.996429e+01,3.275995e+01,1.702041e+02
1.733416e+04,2.006268e-01,1.480264e+04,1.713268e-01,9.144363e-01,9.143380e-01,2.581915e-02,3.465696e-07,2.995703e+01,-9.795708e-03,2.996682e+01,3.276102e+01,1.701041e+02
1.743417e+04,2.017844e-01,1.490265e+04,1.724844e-01,9.144659e-01,9.143696e-01,2.585369e-02,3.440941e-07,2.995892e+01,-1.042929e-02,2.996935e+01,3.276209e+01,1.700040e+02
1.753419e+04,2.029420e-01,1.500267e+04,1.736420e-01,9.144955e-01,9.144010e-01,2.588799e-02,3.416515e-07,2.996082e+01,-1.106288e-02,2.997188e+01,3.276317e+01,1.699040e+02
1.763421e+04,2.040997e-01,1.510269e+04,1.747997e-01,9.145251e-01,9.144321e-01,2.592204e-02,3.392409e-07,2.996272e+01,-1.169646e-02,2.997442e+01,3.276424e+01,1.698039e+02
1.773423e+04,2.052573e-01,1.520271e+04,1.759573e-01,9.145547e-01,9.144630e-01,2.595585e-02,3.368619e-07,2.996462e+01,-1.233004e-02,2.997695e+01,3.276531e+01,1.697039e+02
1.783425e+04,2.064149e-01,1.530273e+04,1.771149e-01,9.145844e-01,9.144937e-01,2.598942e-02,3.345137e-07,2.996651e+01,-1.296363e-02,2.997948e+01,3.276638e+01,1.696038e+02
1.793426e+04,2.075725e-01,1.540274e+04,1.782725e-01,9.146140e-01,9.145242e-01,2.602276e-02,3.321957e-07,2.996841e+01,-1.359721e-02,2.998201e+01,3.276746e+01,1.695038e+02
1.803428e+04,2.087301e-01,1.550276e+04,1.794301e-01,9.146436e-01,9.145545e-01,2.605587e-02,3.299075e-07,2.997031e+01,-1.423080e-02,2.998454e+01,3.276853e+01,1.694037e+02
1.813430e+04,2.098877e-01,1.560278e+04,1.805877e-01,9.146732e-01,9.145846e-01,2.608875e-02,3.276484e-07,2.997221e+01,-1.486438e-02,2.998707e+01,3.276960e+01,1.693037e+02
1.823432e+04,2.110453e-01,1.570280e+04,1.817453e-01,9.146950e-01,9.146144e-01,2.612141e-02,3.254178e-07,2.997349e+01,-1.488752e-02,2.998838e+01,3.277022e+01,1.694540e+02
1.833434e+04,2.122030e-01,1.580282e+04,1.829030e-01,9.147165e-01,9.146441e-01,2.615385e-02,3.232153e-07,2.997475e+01,-1.488752e-02,2.998964e+01,3.277083e+01,1.696138e+02
1.843435e+04,2.133606e-01,1.590283e+04,1.840606e-01,9.147380e-01,9.146736e-01,2.618607e-02,3.210403e-07,2.997601e+01,-1.488752e-02,2.999090e+01,3.277144e+01,1.697736e+02
1.853437e+04,2.145182e-01,1.600285e+04,1.852182e-01,9.147594e-01,9.147028e-01,2.621807e-02,3.188923e-07,2.997727e+01,-1.488752e-02,2.999216e+01,3.277205e+01,1.699334e+02
1.863439e+04,2.156758e-01,1.610287e+04,1.863758e-01,9.147809e-01,9.147319e-01,2.624986e-02,3.167708e-07,2.997853e+01,-1.488752e-02,2.999342e+01,3.277266e+01,1.700932e+02
1.873441e+04,2.168334e-01,1.620289e+04,1.875334e-01,9.148024e-01,9.147608e-01,2.628143e-02,3.146754e-07,2.997979e+01,-1.488752e-02,2.999468e+01,3.277327e+01,1.702530e+02
1.883442e+04,2.179910e-01,1.630290e+04,1.886910e-01,9.148239e-01,9.147895e-01,2.631280e-02,3.126054e-07,2.998105e+01,-1.488752e-02,2.999594e+01,3.277387e+01,1.704128e+02
1.893444e+04,2.191486e-01,1.640292e+04,1.898486e-01,9.148454e-01,9.148180e-01,2.634397e-02,3.105606e-07,2.998231e+01,-1.488752e-02,2.999720e+01,3.277448e+01,1.705726e+02
1.903446e+04,2.203062e-01,1.650294e+04,1.910062e-01,9.148668e-01,9.148463e-01,2.637493e-02,3.085403e-07,2.998357e+01,-1.488752e-02,2.999846e+01,3.277509e+01,1.707324e+02
1.913448e+04,2.214639e-01,1.660296e+04,1.921639e-01,9.148883e-01,9.148745e-01,2.640569e-02,3.065443e-07,2.998484e+01,-1.488752e-02,2.999972e+01,3.277570e+01,1.708923e+02
1.923450e+04,2.226215e-01,1.670298e+04,1.933215e-01,9.149162e-01,9.149024e-01,2.643625e-02,3.045720e-07,2.998109e+01,-1.428414e-02,2.999537e+01,3.277054e+01,1.708524e+02
1.933451e+04,2.237791e-01,1.680299e+04,1.944791e-01,9.149445e-01,9.149302e-01,2.646661e-02,3.026230e-07,2.997708e+01,-1.365000e-02,2.999073e+01,3.276509e+01,1.708023e+02
1.943453e+04,2.249367e-01,1.690301e+04,1.956367e-01,9.149727e-01,9.149578e-01,2.649678e-02,3.006970e-07,2.997307e+01,-1.301587e-02,2.998609e+01,3.275964e+01,1.707522e+02
1.953455e+04,2.260943e-01,1.700303e+04,1.967943e-01,9.150010e-01,9.149852e-01,2.652676e-02,2.987935e-07,2.996907e+01,-1.238174e-02,2.998145e+01,3.275419e+01,1.707021e+02
1.963457e+04,2.272519e-01,1.710305e+04,1.979519e-01,9.150292e-01,9.150125e-01,2.655655e-02,2.969121e-07,2.996506e+01,-1.174761e-02,2.997681e+01,3.274875e+01,1.706521e+02
1.973458e+04,2.284095e-01,1.720306e+04,1.991095e-01,9.150575e-01,9.150396e-01,2.658615e-02,2.950525e-07,2.996106e+01,-1.111348e-02,2.997217e+01,3.274330e+01,1.706020e+02
1.983460e+04,2.295672e-01,1.730308e+04,2.002672e-01,9.150858e-01,9.150665e-01,2.661557e-02,2.932142e-07,2.995705e+01,-1.047934e-02,2.996753e+01,3.273785e+01,1.705519e+02
1.993462e+04,2.307248e-01,1.740310e+04,2.014248e-01,9.151140e-01,9.150933e-01,2.664481e-02,2.913969e-07,2.995305e+01,-9.845211e-03,2.996289e+01,3.273240e+01,1.705019e+02
2.003464e+04,2.318824e-01,1.750312e+04,2.025824e-01,9.151423e-01,9.151199e-01,2.667386e-02,2.896003e-07,2.994904e+01,-9.211078e-03,2.995825e+01,3.272696e+01,1.704518e+02
2.013466e+04,2.330400e-01,1.760314e+04,2.037400e-01,9.151705e-01,9.151463e-01,2.670274e-02,2.878240e-07,2.994503e+01,-8.576946e-03,2.995361e+01,3.272151e+01,1.704017e+02
2.023467e+04,2.341976e-01,1.770315e+04,2.048976e-01,9.151930e-01,9.151725e-01,2.673144e-02,2.860677e-07,2.994754e+01,-9.166726e-03,2.995671e+01,3.272350e+01,1.704773e+02
2.033469e+04,2.353552e-01,1.780317e+04,2.060552e-01,9.152152e-01,9.151986e-01,2.675996e-02,2.843309e-07,2.995028e+01,-9.800310e-03,2.996008e+01,3.272576e+01,1.705573e+02
2.043471e+04,2.365128e-01,1.790319e+04,2.072128e-01,9.152374e-01,9.152246e-01,2.678831e-02,2.826135e-07,2.995302e+01,-1.043389e-02,2.996345e+01,3.272801e+01,1.706374e+02
2.053473e+04,2.376705e-01,1.800321e+04,2.083705e-01,9.152597e-01,9.152504e-01,2.681649e-02,2.809151e-07,2.995576e+01,-1.106748e-02,2.996683e+01,3.273027e+01,1.707174e+02
2.063475e+04,2.388281e-01,1.810323e+04,2.095281e-01,9.152819e-01,9.152760e-01,2.684451e-02,2.792353e-07,2.995850e+01,-1.170106e-02,2.997020e+01,3.273253e+01,1.707974e+02
2.073476e+04,2.399857e-01,1.820324e+04,2.106857e-01,9.153042e-01,9.153015e-01,2.687235e-02,2.775739e-07,2.996124e+01,-1.233465e-02,2.997357e+01,3.273478e+01,1.708775e+02
2.083478e+04,2.411433e-01,1.830326e+04,2.118433e-01,9.153264e-01,9.153268e-01,2.690003e-02,2.759305e-07,2.996398e+01,-1.296823e-02,2.997695e+01,3.273704e+01,1.709575e+02
2.093480e+04,2.423009e-01,1.840328e+04,2.130009e-01,9.153486e-01,9.153520e-01,2.692755e-02,2.743049e-07,2.996672e+01,-1.360181e-02,2.998032e+01,3.273929e+01,1.710376e+02
2.103482e+04,2.434585e-01,1.850330e+04,2.141585e-01,9.153709e-01,9.153771e-01,2.695490e-02,2.726969e-07,2.996946e+01,-1.423540e-02,2.998369e+01,3.274155e+01,1.711176e+02
2.113483e+04,2.446161e-01,1.860331e+04,2.153161e-01,9.153931e-01,9.154020e-01,2.698210e-02,2.711060e-07,2.997220e+01,-1.486898e-02,2.998706e+01,3.274381e+01,1.711977e+02
2.123485e+04,2.457737e-01,1.870333e+04,2.164737e-01,9.154277e-01,9.154267e-01,2.700913e-02,2.695320e-07,2.997228e+01,-1.488752e-02,2.998716e+01,3.274266e+01,1.712388e+02
2.133487e+04,2.469314e-01,1.880335e+04,2.176314e-01,9.154626e-01,9.154513e-01,2.703601e-02,2.679747e-07,2.997228e+01,-1.488752e-02,2.998716e+01,3.274141e+01,1.712788e+02
2.143489e+04,2.480890e-01,1.890337e+04,2.187890e-01,9.154975e-01,9.154758e-01,2.706274e-02,2.664338e-07,2.997228e+01,-1.488752e-02,2.998716e+01,3.274016e+01,1.713188e+02
2.153491e+04,2.492466e-01,1.900339e+04,2.199466e-01,9.155325e-01,9.155001e-01,2.708931e-02,2.649091e-07,2.997228e+01,-1.488752e-02,2.998716e+01,3.273891e+01,1.713588e+02
2.163492e+04,2.504042e-01,1.910340e+04,2.211042e-01,9.155674e-01,9.155243e-01,2.711573e-02,2.634002e-07,2.997228e+01,-1.488752e-02,2.998716e+01,3.273766e+01,1.713988e+02
2.173494e+04,2.515618e-01,1.920342e+04,2.222618e-01,9.156023e-01,9.155484e-01,2.714200e-02,2.619070e-07,2.997228e+01,-1.488752e-02,2.998716e+01,3.273641e+01,1.714388e+02
2.183496e+04,2.527194e-01,1.930344e+04,2.234194e-01,9.156373e-01,9.155723e-01,2.716812e-02,2.604292e-07,2.997228e+01,-1.488752e-02,2.998716e+01,3.273516e+01,1.714787e+02
2.193498e+04,2.538770e-01,1.940346e+04,2.245770e-01,9.156722e-01,9.155960e-01,2.719409e-02,2.589666e-07,2.997228e+01,-1.488752e-02,2.998716e+01,3.273391e+01,1.715187e+02
2.203499e+04,2.550347e-01,1.950347e+04,2.257347e-01,9.157071e-01,9.156197e-01,2.721992e-02,2.575189e-07,2.997228e+01,-1.488752e-02,2.998716e+01,3.273266e+01,1.715587e+02
2.213501e+04,2.561923e-01,1.960349e+04,2.268923e-01,9.157420e-01,9.156432e-01,2.724561e-02,2.560859e-07,2.997228e+01,-1.488752e-02,2.998716e+01,3.273141e+01,1.715987e+02
2.223503e+04,2.573499e-01,1.970351e+04,2.280499e-01,9.157517e-01,9.156666e-01,2.727115e-02,2.546674e-07,2.997288e+01,-1.427458e-02,2.998716e+01,3.273167e+01,1.714645e+02
2.233505e+04,2.585075e-01,1.980353e+04,2.292075e-01,9.157606e-01,9.156899e-01,2.729655e-02,2.532632e-07,2.997351e+01,-1.364100e-02,2.998715e+01,3.273198e+01,1.713244e+02
2.243507e+04,2.596651e-01,1.990355e+04,2.303651e-01,9.157694e-01,9.157130e-01,2.732181e-02,2.518730e-07,2.997414e+01,-1.300741e-02,2.998715e+01,3.273230e+01,1.711843e+02
2.253508e+04,2.608227e-01,2.000356e+04,2.315227e-01,9.157782e-01,9.157360e-01,2.734693e-02,2.504967e-07,2.997477e+01,-1.237383e-02,2.998714e+01,3.273261e+01,1.710443e+02
2.263510e+04,2.619803e-01,2.010358e+04,2.326803e-01,9.157871e-01,9.157589e-01,2.737192e-02,2.491340e-07,2.997539e+01,-1.174025e-02,2.998714e+01,3.273292e+01,1.709042e+02
2.273512e+04,2.631380e-01,2.020360e+04,2.338380e-01,9.157959e-01,9.157816e-01,2.739677e-02,2.477848e-07,2.997602e+01,-1.110666e-02,2.998713e+01,3.273323e+01,1.707641e+02
2.283514e+04,2.642956e-01,2.030362e+04,2.349956e-01,9.158047e-01,9.158043e-01,2.742148e-02,2.464488e-07,2.997665e+01,-1.047308e-02,2.998712e+01,3.273354e+01,1.706240e+02
2.293515e+04,2.654532e-01,2.040363e+04,2.361532e-01,9.158135e-01,9.158268e-01,2.744607e-02,2.451258e-07,2.997728e+01,-9.839493e-03,2.998712e+01,3.273385e+01,1.704840e+02
2.303517e+04,2.666108e-01,2.050365e+04,2.373108e-01,9.158224e-01,9.158492e-01,2.747052e-02,2.438157e-07,2.997791e+01,-9.205909e-03,2.998711e+01,3.273417e+01,1.703439e+02
2.313519e+04,2.677684e-01,2.060367e+04,2.384684e-01,9.158312e-01,9.158715e-01,2.749484e-02,2.425183e-07,2.997853e+01,-8.572325e-03,2.998711e+01,3.273448e+01,1.702038e+02
2.323521e+04,2.689260e-01,2.070369e+04,2.396260e-01,9.158503e-01,9.158936e-01,2.751903e-02,2.412334e-07,2.997610e+01,-8.555034e-03,2.998465e+01,3.273113e+01,1.703069e+02
2.333523e+04,2.700836e-01,2.080371e+04,2.407836e-01,9.158697e-01,9.159156e-01,2.754309e-02,2.399608e-07,2.997358e+01,-8.555034e-03,2.998213e+01,3.272769e+01,1.704167e+02
2.343524e+04,2.712412e-01,2.090372e+04,2.419412e-01,9.158891e-01,9.159376e-01,2.756703e-02,2.387003e-07,2.997106e+01,-8.555034e-03,2.997961e+01,3.272424e+01,1.705266e+02
2.353526e+04,2.723989e-01,2.100374e+04,2.430989e-01,9.159085e-01,9.159594e-01,2.759084e-02,2.374518e-07,2.996854e+01,-8.555034e-03,2.997709e+01,3.272080e+01,1.706365e+02
2.363528e+04,2.735565e-01,2.110376e+04,2.442565e-01,9.159279e-01,9.159811e-01,2.761453e-02,2.362151e-07,2.996601e+01,-8.555034e-03,2.997457e+01,3.271735e+01,1.707463e+02
2.373530e+04,2.747141e-01,2.120378e+04,2.454141e-01,9.159473e-01,9.160027e-01,2.763809e-02,2.349900e-07,2.996349e+01,-8.555034e-03,2.997205e+01,3.271390e+01,1.708562e+02
2.383532e+04,2.758717e-01,2.130380e+04,2.465717e-01,9.159667e-01,9.160241e-01,2.766154e-02,2.337764e-07,2.996097e+01,-8.555034e-03,2.996953e+01,3.271046e+01,1.709661e+02
2.393533e+04,2.770293e-01,2.140381e+04,2.477293e-01,9.159861e-01,9.160455e-01,2.768486e-02,2.325740e-07,2.995845e+01,-8.555034e-03,2.996701e+01,3.270701e+01,1.710759e+02
2.403535e+04,2.781869e-01,2.150383e+04,2.488869e-01,9.160055e-01,9.160668e-01,2.770806e-02,2.313829e-07,2.995593e+01,-8.555034e-03,2.996449e+01,3.270357e+01,1.711858e+02
2.413537e+04,2.793445e-01,2.160385e+04,2.500445e-01,9.160249e-01,9.160879e-01,2.773114e-02,2.302027e-07,2.995341e+01,-8.555034e-03,2.996196e+01,3.270012e+01,1.712957e+02
2.423539e+04,2.805022e-01,2.170387e+04,2.512022e-01,9.160464e-01,9.161089e-01,2.775411e-02,2.290334e-07,2.995331e+01,-8.555034e-03,2.996187e+01,3.269925e+01,1.711942e+02
2.433540e+04,2.816598e-01,2.180388e+04,2.523598e-01,9.160680e-01,9.161299e-01,2.777696e-02,2.278748e-07,2.995331e+01,-8.555034e-03,2.996187e+01,3.269848e+01,1.710840e+02
2.443542e+04,2.828174e-01,2.190390e+04,2.535174e-01,9.160896e-01,9.161507e-01,2.779969e-02,2.267267e-07,2.995331e+01,-8.555034e-03,2.996187e+01,3.269771e+01,1.709739e+02
2.453544e+04,2.839750e-01,2.200392e+04,2.546750e-01,9.161111e-01,9.161714e-01,2.782231e-02,2.255890e-07,2.995331e+01,-8.555034e-03,2.996187e+01,3.269694e+01,1.708637e+02
2.463546e+04,2.851326e-01,2.210394e+04,2.558326e-01,9.161327e-01,9.161920e-01,2.784482e-02,2.244616e-07,2.995331e+01,-8.555034e-03,2.996187e+01,3.269617e+01,1.707536e+02
2.473548e+04,2.862902e-01,2.220396e+04,2.569902e-01,9.161543e-01,9.162126e-01,2.786721e-02,2.233444e-07,2.995331e+01,-8.555034e-03,2.996187e+01,3.269540e+01,1.706434e+02
2.483549e+04,2.874478e-01,2.230397e+04,2.581478e-01,9.161759e-01,9.162330e-01,2.788949e-02,2.222371e-07,2.995331e+01,-8.555034e-03,2.996187e+01,3.269463e+01,1.705333e+02
2.493551e+04,2.886055e-01,2.240399e+04,2.593055e-01,9.161975e-01,9.162533e-01,2.791167e-02,2.211397e-07,2.995331e+01,-8.555034e-03,2.996187e+01,3.269386e+01,1.704231e+02
2.503553e+04,2.897631e-01,2.250401e+04,2.604631e-01,9.162190e-01,9.162735e-01,2.793373e-02,2.200520e-07,2.995331e+01,-8.555034e-03,2.996187e+01,3.269309e+01,1.703129e+02
2.513555e+04,2.909207e-01,2.260403e+04,2.616207e-01,9.162406e-01,9.162936e-01,2.795568e-02,2.189740e-07,2.995331e+01,-8.555034e-03,2.996187e+01,3.269232e+01,1.702028e+02
2.523556e+04,2.920783e-01,2.270404e+04,2.627783e-01,9.162642e-01,9.163136e-01,2.797753e-02,2.179054e-07,2.995762e+01,-8.555034e-03,2.996618e+01,3.269618e+01,1.702390e+02
2.533558e+04,2.932359e-01,2.280406e+04,2.639359e-01,9.162879e-01,9.163336e-01,2.799927e-02,2.168461e-07,2.996204e+01,-8.555034e-03,2.997060e+01,3.270016e+01,1.702790e+02
2.543560e+04,2.943935e-01,2.290408e+04,2.650935e-01,9.163116e-01,9.163534e-01,2.802091e-02,2.157961e-07,2.996647e+01,-8.555034e-03,2.997502e+01,3.270414e+01,1.703191e+02
2.553562e+04,2.955511e-01,2.300410e+04,2.662511e-01,9.163353e-01,9.163731e-01,2.804244e-02,2.147552e-07,2.997089e+01,-8.555034e-03,2.997945e+01,3.270812e+01,1.703591e+02
2.563564e+04,2.967087e-01,2.310412e+04,2.674087e-01,9.163590e-01,9.163928e-01,2.806387e-02,2.137233e-07,2.997531e+01,-8.555034e-03,2.998387e+01,3.271210e+01,1.703991e+02
