Repository: brandonlampe/CS_Data

# Repository for Crushed Salt Data
**Grant No: 456417**

This is a work in progress!

## Repository Content

### Directory Names
A uniform namining structure still in progress, but in general directories are named according to the following:
 - Names contain no spaces, a single underscore "_" will be used as a file name seperator.
 - Files are for the Crushed Salt Project (CSP); therefore, the first three charaters of each file are "CSP".
 - Folders are organized by which frame the test was performed on i.e., A2 or A3.
 - The fifth and sixth charaters of each file name will therefore be "A" followed by the frame number.

File: UNM_WP_HY_175_13/STAGE02/CREEP_FIT/175_13_STAGE02_CREEP_OUT.csv (part 3 of 4)
Analysis by Brandon Lampe, performed on: 2016/10/11 07:17:33
Experimental results below begin at: 2016/10/02 13:39:47
Duration (sec),Duration (day),Elapsed Time (sec),Elapsed Time (day),Interpolated Fractional Density,Fit to Fractional Density,Fit to Volume Strain,Fit to Volume Strain Rate (1/sec),Confining Pressure (MPa),Pore Pressure (MPa),Terzaghi Pressure (MPa),Solid Pressure (MPa),Temperature (C))
4.923984e+04,5.699056e-01,4.670832e+04,5.406056e-01,9.194982e-01,9.194248e-01,3.136703e-02,9.392665e-08,2.997452e+01,-8.555034e-03,2.998308e+01,3.259953e+01,1.720698e+02
4.933986e+04,5.710632e-01,4.680834e+04,5.417632e-01,9.195007e-01,9.194334e-01,3.137641e-02,9.367750e-08,2.997052e+01,-8.555034e-03,2.997908e+01,3.259509e+01,1.720398e+02
4.943988e+04,5.722208e-01,4.690836e+04,5.429208e-01,9.195032e-01,9.194420e-01,3.138577e-02,9.342943e-08,2.996652e+01,-8.555034e-03,2.997507e+01,3.259065e+01,1.720097e+02
4.953989e+04,5.733784e-01,4.700837e+04,5.440784e-01,9.195056e-01,9.194506e-01,3.139510e-02,9.318243e-08,2.996252e+01,-8.555034e-03,2.997107e+01,3.258621e+01,1.719797e+02
4.963991e+04,5.745360e-01,4.710839e+04,5.452360e-01,9.195081e-01,9.194591e-01,3.140441e-02,9.293650e-08,2.995851e+01,-8.555034e-03,2.996707e+01,3.258177e+01,1.719497e+02
4.973993e+04,5.756936e-01,4.720841e+04,5.463936e-01,9.195106e-01,9.194677e-01,3.141369e-02,9.269162e-08,2.995451e+01,-8.555034e-03,2.996307e+01,3.257733e+01,1.719197e+02
4.983995e+04,5.768512e-01,4.730843e+04,5.475512e-01,9.195131e-01,9.194762e-01,3.142295e-02,9.244779e-08,2.995051e+01,-8.555034e-03,2.995906e+01,3.257289e+01,1.718897e+02
4.993997e+04,5.780089e-01,4.740845e+04,5.487089e-01,9.195156e-01,9.194847e-01,3.143218e-02,9.220501e-08,2.994651e+01,-8.555034e-03,2.995506e+01,3.256845e+01,1.718597e+02
5.003998e+04,5.791665e-01,4.750846e+04,5.498665e-01,9.195181e-01,9.194931e-01,3.144139e-02,9.196326e-08,2.994251e+01,-8.555034e-03,2.995106e+01,3.256401e+01,1.718297e+02
5.014000e+04,5.803241e-01,4.760848e+04,5.510241e-01,9.195209e-01,9.195016e-01,3.145058e-02,9.172254e-08,2.993861e+01,-8.555034e-03,2.994716e+01,3.255967e+01,1.718007e+02
5.024002e+04,5.814817e-01,4.770850e+04,5.521817e-01,9.195479e-01,9.195100e-01,3.145974e-02,9.148285e-08,2.994325e+01,-8.555034e-03,2.995180e+01,3.256376e+01,1.718608e+02
5.034004e+04,5.826393e-01,4.780852e+04,5.533393e-01,9.195749e-01,9.195184e-01,3.146888e-02,9.124418e-08,2.994788e+01,-8.555034e-03,2.995644e+01,3.256784e+01,1.719208e+02
5.044005e+04,5.837969e-01,4.790853e+04,5.544969e-01,9.196019e-01,9.195268e-01,3.147799e-02,9.100651e-08,2.995252e+01,-8.555034e-03,2.996107e+01,3.257193e+01,1.719808e+02
5.054007e+04,5.849545e-01,4.800855e+04,5.556545e-01,9.196289e-01,9.195351e-01,3.148708e-02,9.076985e-08,2.995716e+01,-8.555034e-03,2.996571e+01,3.257601e+01,1.720409e+02
5.064009e+04,5.861122e-01,4.810857e+04,5.568122e-01,9.196559e-01,9.195435e-01,3.149615e-02,9.053420e-08,2.996179e+01,-8.555034e-03,2.997035e+01,3.258010e+01,1.721009e+02
5.074011e+04,5.872698e-01,4.820859e+04,5.579698e-01,9.196829e-01,9.195518e-01,3.150519e-02,9.029953e-08,2.996643e+01,-8.555034e-03,2.997498e+01,3.258419e+01,1.721609e+02
5.084013e+04,5.884274e-01,4.830861e+04,5.591274e-01,9.197099e-01,9.195601e-01,3.151421e-02,9.006585e-08,2.997107e+01,-8.555034e-03,2.997962e+01,3.258827e+01,1.722210e+02
5.094014e+04,5.895850e-01,4.840862e+04,5.602850e-01,9.197369e-01,9.195684e-01,3.152321e-02,8.983315e-08,2.997570e+01,-8.555034e-03,2.998426e+01,3.259236e+01,1.722810e+02
5.104016e+04,5.907426e-01,4.850864e+04,5.614426e-01,9.197639e-01,9.195766e-01,3.153218e-02,8.960143e-08,2.998034e+01,-8.555034e-03,2.998890e+01,3.259644e+01,1.723410e+02
5.114018e+04,5.919002e-01,4.860866e+04,5.626002e-01,9.197903e-01,9.195848e-01,3.154113e-02,8.937067e-08,2.998489e+01,-8.566105e-03,2.999345e+01,3.260045e+01,1.724005e+02
5.124020e+04,5.930578e-01,4.870868e+04,5.637578e-01,9.197846e-01,9.195931e-01,3.155006e-02,8.914088e-08,2.998425e+01,-9.199689e-03,2.999345e+01,3.260001e+01,1.724305e+02
5.134022e+04,5.942155e-01,4.880870e+04,5.649155e-01,9.197789e-01,9.196012e-01,3.155896e-02,8.891204e-08,2.998362e+01,-9.833274e-03,2.999345e+01,3.259958e+01,1.724606e+02
5.144023e+04,5.953731e-01,4.890871e+04,5.660731e-01,9.197732e-01,9.196094e-01,3.156785e-02,8.868416e-08,2.998298e+01,-1.046686e-02,2.999345e+01,3.259914e+01,1.724906e+02
5.154025e+04,5.965307e-01,4.900873e+04,5.672307e-01,9.197675e-01,9.196176e-01,3.157670e-02,8.845721e-08,2.998235e+01,-1.110044e-02,2.999345e+01,3.259871e+01,1.725206e+02
5.164027e+04,5.976883e-01,4.910875e+04,5.683883e-01,9.197619e-01,9.196257e-01,3.158554e-02,8.823121e-08,2.998171e+01,-1.173403e-02,2.999345e+01,3.259828e+01,1.725506e+02
5.174029e+04,5.988459e-01,4.920877e+04,5.695459e-01,9.197562e-01,9.196338e-01,3.159435e-02,8.800614e-08,2.998108e+01,-1.236761e-02,2.999344e+01,3.259784e+01,1.725806e+02
5.184030e+04,6.000035e-01,4.930878e+04,5.707035e-01,9.197505e-01,9.196419e-01,3.160314e-02,8.778200e-08,2.998044e+01,-1.300119e-02,2.999344e+01,3.259741e+01,1.726106e+02
5.194032e+04,6.011611e-01,4.940880e+04,5.718611e-01,9.197448e-01,9.196499e-01,3.161191e-02,8.755878e-08,2.997981e+01,-1.363478e-02,2.999344e+01,3.259698e+01,1.726407e+02
5.204034e+04,6.023188e-01,4.950882e+04,5.730188e-01,9.197391e-01,9.196580e-01,3.162066e-02,8.733648e-08,2.997917e+01,-1.426836e-02,2.999344e+01,3.259654e+01,1.726707e+02
5.214036e+04,6.034764e-01,4.960884e+04,5.741764e-01,9.197337e-01,9.196660e-01,3.162938e-02,8.711509e-08,2.997857e+01,-1.487309e-02,2.999344e+01,3.259613e+01,1.726970e+02
5.224038e+04,6.046340e-01,4.970886e+04,5.753340e-01,9.197383e-01,9.196740e-01,3.163809e-02,8.689461e-08,2.997920e+01,-1.423950e-02,2.999344e+01,3.259660e+01,1.725670e+02
5.234039e+04,6.057916e-01,4.980887e+04,5.764916e-01,9.197429e-01,9.196820e-01,3.164677e-02,8.667502e-08,2.997984e+01,-1.360592e-02,2.999344e+01,3.259707e+01,1.724369e+02
5.244041e+04,6.069492e-01,4.990889e+04,5.776492e-01,9.197475e-01,9.196900e-01,3.165542e-02,8.645633e-08,2.998047e+01,-1.297234e-02,2.999344e+01,3.259755e+01,1.723068e+02
5.254043e+04,6.081068e-01,5.000891e+04,5.788068e-01,9.197521e-01,9.196979e-01,3.166406e-02,8.623853e-08,2.998111e+01,-1.233875e-02,2.999344e+01,3.259802e+01,1.721768e+02
5.264045e+04,6.092644e-01,5.010893e+04,5.799644e-01,9.197568e-01,9.197058e-01,3.167267e-02,8.602161e-08,2.998174e+01,-1.170517e-02,2.999345e+01,3.259849e+01,1.720467e+02
5.274046e+04,6.104220e-01,5.020894e+04,5.811220e-01,9.197614e-01,9.197137e-01,3.168127e-02,8.580558e-08,2.998238e+01,-1.107158e-02,2.999345e+01,3.259896e+01,1.719166e+02
5.284048e+04,6.115797e-01,5.030896e+04,5.822797e-01,9.197660e-01,9.197216e-01,3.168984e-02,8.559041e-08,2.998301e+01,-1.043800e-02,2.999345e+01,3.259943e+01,1.717866e+02
5.294050e+04,6.127373e-01,5.040898e+04,5.834373e-01,9.197706e-01,9.197295e-01,3.169839e-02,8.537612e-08,2.998364e+01,-9.804415e-03,2.999345e+01,3.259990e+01,1.716565e+02
5.304052e+04,6.138949e-01,5.050900e+04,5.845949e-01,9.197752e-01,9.197373e-01,3.170692e-02,8.516268e-08,2.998428e+01,-9.170831e-03,2.999345e+01,3.260037e+01,1.715264e+02
5.314054e+04,6.150525e-01,5.060902e+04,5.857525e-01,9.197797e-01,9.197451e-01,3.171542e-02,8.495011e-08,2.998484e+01,-8.572792e-03,2.999342e+01,3.260077e+01,1.714022e+02
5.324055e+04,6.162101e-01,5.070903e+04,5.869101e-01,9.197805e-01,9.197529e-01,3.172391e-02,8.473839e-08,2.998295e+01,-9.205282e-03,2.999215e+01,3.259874e+01,1.714821e+02
5.334057e+04,6.173677e-01,5.080905e+04,5.880677e-01,9.197812e-01,9.197607e-01,3.173237e-02,8.452751e-08,2.998105e+01,-9.837773e-03,2.999089e+01,3.259671e+01,1.715621e+02
5.344059e+04,6.185253e-01,5.090907e+04,5.892253e-01,9.197819e-01,9.197685e-01,3.174082e-02,8.431748e-08,2.997916e+01,-1.047026e-02,2.998963e+01,3.259468e+01,1.716420e+02
5.354061e+04,6.196830e-01,5.100909e+04,5.903830e-01,9.197826e-01,9.197762e-01,3.174924e-02,8.410829e-08,2.997727e+01,-1.110275e-02,2.998837e+01,3.259266e+01,1.717219e+02
5.364063e+04,6.208406e-01,5.110911e+04,5.915406e-01,9.197833e-01,9.197840e-01,3.175764e-02,8.389993e-08,2.997537e+01,-1.173525e-02,2.998711e+01,3.259063e+01,1.718018e+02
5.374064e+04,6.219982e-01,5.120912e+04,5.926982e-01,9.197840e-01,9.197917e-01,3.176602e-02,8.369240e-08,2.997348e+01,-1.236774e-02,2.998585e+01,3.258860e+01,1.718817e+02
5.384066e+04,6.231558e-01,5.130914e+04,5.938558e-01,9.197847e-01,9.197994e-01,3.177438e-02,8.348570e-08,2.997158e+01,-1.300023e-02,2.998458e+01,3.258657e+01,1.719616e+02
5.394068e+04,6.243134e-01,5.140916e+04,5.950134e-01,9.197854e-01,9.198070e-01,3.178272e-02,8.327981e-08,2.996969e+01,-1.363272e-02,2.998332e+01,3.258454e+01,1.720415e+02
5.404070e+04,6.254710e-01,5.150918e+04,5.961710e-01,9.197861e-01,9.198147e-01,3.179104e-02,8.307473e-08,2.996779e+01,-1.426521e-02,2.998206e+01,3.258251e+01,1.721214e+02
5.414071e+04,6.266286e-01,5.160919e+04,5.973286e-01,9.197871e-01,9.198223e-01,3.179934e-02,8.287047e-08,2.996601e+01,-1.487732e-02,2.998088e+01,3.258058e+01,1.722010e+02
5.424073e+04,6.277862e-01,5.170921e+04,5.984862e-01,9.198013e-01,9.198299e-01,3.180762e-02,8.266701e-08,2.997064e+01,-1.424373e-02,2.998489e+01,3.258507e+01,1.722610e+02
5.434075e+04,6.289439e-01,5.180923e+04,5.996439e-01,9.198155e-01,9.198375e-01,3.181588e-02,8.246435e-08,2.997528e+01,-1.361015e-02,2.998889e+01,3.258955e+01,1.723210e+02
5.444077e+04,6.301015e-01,5.190925e+04,6.008015e-01,9.198297e-01,9.198451e-01,3.182412e-02,8.226248e-08,2.997992e+01,-1.297656e-02,2.999289e+01,3.259403e+01,1.723811e+02
5.454079e+04,6.312591e-01,5.200927e+04,6.019591e-01,9.198439e-01,9.198527e-01,3.183233e-02,8.206141e-08,2.998455e+01,-1.234298e-02,2.999690e+01,3.259851e+01,1.724411e+02
5.464080e+04,6.324167e-01,5.210928e+04,6.031167e-01,9.198581e-01,9.198602e-01,3.184053e-02,8.186112e-08,2.998919e+01,-1.170940e-02,3.000090e+01,3.260299e+01,1.725011e+02
5.474082e+04,6.335743e-01,5.220930e+04,6.042743e-01,9.198723e-01,9.198677e-01,3.184871e-02,8.166161e-08,2.999383e+01,-1.107581e-02,3.000490e+01,3.260748e+01,1.725612e+02
5.484084e+04,6.347319e-01,5.230932e+04,6.054319e-01,9.198866e-01,9.198752e-01,3.185687e-02,8.146288e-08,2.999846e+01,-1.044223e-02,3.000891e+01,3.261196e+01,1.726212e+02
5.494086e+04,6.358895e-01,5.240934e+04,6.065895e-01,9.199008e-01,9.198827e-01,3.186500e-02,8.126492e-08,3.000310e+01,-9.808644e-03,3.001291e+01,3.261644e+01,1.726812e+02
5.504087e+04,6.370472e-01,5.250935e+04,6.077472e-01,9.199150e-01,9.198902e-01,3.187312e-02,8.106774e-08,3.000774e+01,-9.175060e-03,3.001691e+01,3.262092e+01,1.727413e+02
5.514089e+04,6.382048e-01,5.260937e+04,6.089048e-01,9.199288e-01,9.198976e-01,3.188122e-02,8.087131e-08,3.001218e+01,-8.555034e-03,3.002073e+01,3.262520e+01,1.727985e+02
5.524091e+04,6.393624e-01,5.270939e+04,6.100624e-01,9.199256e-01,9.199051e-01,3.188930e-02,8.067565e-08,3.000754e+01,-8.555034e-03,3.001609e+01,3.262027e+01,1.727285e+02
5.534093e+04,6.405200e-01,5.280941e+04,6.112200e-01,9.199224e-01,9.199125e-01,3.189736e-02,8.048074e-08,3.000290e+01,-8.555034e-03,3.001146e+01,3.261535e+01,1.726584e+02
5.544095e+04,6.416776e-01,5.290943e+04,6.123776e-01,9.199192e-01,9.199199e-01,3.190540e-02,8.028658e-08,2.999827e+01,-8.555034e-03,3.000682e+01,3.261042e+01,1.725884e+02
5.554096e+04,6.428352e-01,5.300944e+04,6.135352e-01,9.199160e-01,9.199273e-01,3.191342e-02,8.009317e-08,2.999363e+01,-8.555034e-03,3.000218e+01,3.260549e+01,1.725184e+02
5.564098e+04,6.439928e-01,5.310946e+04,6.146928e-01,9.199128e-01,9.199346e-01,3.192142e-02,7.990050e-08,2.998899e+01,-8.555034e-03,2.999755e+01,3.260056e+01,1.724483e+02
5.574100e+04,6.451505e-01,5.320948e+04,6.158505e-01,9.199096e-01,9.199420e-01,3.192940e-02,7.970857e-08,2.998435e+01,-8.555034e-03,2.999291e+01,3.259564e+01,1.723783e+02
5.584102e+04,6.463081e-01,5.330950e+04,6.170081e-01,9.199064e-01,9.199493e-01,3.193736e-02,7.951737e-08,2.997972e+01,-8.555034e-03,2.998827e+01,3.259071e+01,1.723082e+02
5.594103e+04,6.474657e-01,5.340951e+04,6.181657e-01,9.199032e-01,9.199566e-01,3.194531e-02,7.932691e-08,2.997508e+01,-8.555034e-03,2.998364e+01,3.258578e+01,1.722382e+02
5.604105e+04,6.486233e-01,5.350953e+04,6.193233e-01,9.199000e-01,9.199639e-01,3.195323e-02,7.913717e-08,2.997044e+01,-8.555034e-03,2.997900e+01,3.258085e+01,1.721682e+02
5.614107e+04,6.497809e-01,5.360955e+04,6.204809e-01,9.198974e-01,9.199712e-01,3.196114e-02,7.894815e-08,2.996591e+01,-8.571952e-03,2.997449e+01,3.257602e+01,1.721008e+02
5.624109e+04,6.509385e-01,5.370957e+04,6.216385e-01,9.199163e-01,9.199784e-01,3.196903e-02,7.875985e-08,2.996529e+01,-9.205536e-03,2.997449e+01,3.257473e+01,1.721308e+02
5.634111e+04,6.520961e-01,5.380959e+04,6.227961e-01,9.199351e-01,9.199857e-01,3.197689e-02,7.857226e-08,2.996466e+01,-9.839120e-03,2.997450e+01,3.257343e+01,1.721608e+02
5.644112e+04,6.532537e-01,5.390960e+04,6.239537e-01,9.199539e-01,9.199929e-01,3.198474e-02,7.838539e-08,2.996403e+01,-1.047270e-02,2.997450e+01,3.257214e+01,1.721908e+02
5.654114e+04,6.544114e-01,5.400962e+04,6.251114e-01,9.199728e-01,9.200001e-01,3.199257e-02,7.819922e-08,2.996340e+01,-1.110629e-02,2.997451e+01,3.257085e+01,1.722209e+02
5.664116e+04,6.555690e-01,5.410964e+04,6.262690e-01,9.199916e-01,9.200073e-01,3.200039e-02,7.801375e-08,2.996277e+01,-1.173987e-02,2.997451e+01,3.256955e+01,1.722509e+02
5.674118e+04,6.567266e-01,5.420966e+04,6.274266e-01,9.200105e-01,9.200144e-01,3.200818e-02,7.782898e-08,2.996215e+01,-1.237346e-02,2.997452e+01,3.256826e+01,1.722809e+02
5.684120e+04,6.578842e-01,5.430968e+04,6.285842e-01,9.200293e-01,9.200216e-01,3.201595e-02,7.764491e-08,2.996152e+01,-1.300704e-02,2.997453e+01,3.256696e+01,1.723109e+02
5.694121e+04,6.590418e-01,5.440969e+04,6.297418e-01,9.200481e-01,9.200287e-01,3.202371e-02,7.746152e-08,2.996089e+01,-1.364062e-02,2.997453e+01,3.256567e+01,1.723409e+02
5.704123e+04,6.601994e-01,5.450971e+04,6.308994e-01,9.200670e-01,9.200358e-01,3.203145e-02,7.727882e-08,2.996026e+01,-1.427421e-02,2.997454e+01,3.256437e+01,1.723709e+02
5.714125e+04,6.613570e-01,5.460973e+04,6.320570e-01,9.200859e-01,9.200429e-01,3.203917e-02,7.709681e-08,2.995968e+01,-1.488752e-02,2.997456e+01,3.256312e+01,1.724003e+02
5.724127e+04,6.625147e-01,5.470975e+04,6.332147e-01,9.201076e-01,9.200500e-01,3.204687e-02,7.691548e-08,2.996030e+01,-1.488752e-02,2.997519e+01,3.256303e+01,1.724103e+02
5.734128e+04,6.636723e-01,5.480976e+04,6.343723e-01,9.201293e-01,9.200571e-01,3.205455e-02,7.673482e-08,2.996093e+01,-1.488752e-02,2.997582e+01,3.256295e+01,1.724203e+02
5.744130e+04,6.648299e-01,5.490978e+04,6.355299e-01,9.201510e-01,9.200642e-01,3.206222e-02,7.655483e-08,2.996156e+01,-1.488752e-02,2.997645e+01,3.256286e+01,1.724303e+02
5.754132e+04,6.659875e-01,5.500980e+04,6.366875e-01,9.201726e-01,9.200712e-01,3.206987e-02,7.637551e-08,2.996219e+01,-1.488752e-02,2.997707e+01,3.256278e+01,1.724403e+02
5.764134e+04,6.671451e-01,5.510982e+04,6.378451e-01,9.201943e-01,9.200782e-01,3.207750e-02,7.619686e-08,2.996281e+01,-1.488752e-02,2.997770e+01,3.256269e+01,1.724503e+02
5.774136e+04,6.683027e-01,5.520984e+04,6.390027e-01,9.202160e-01,9.200852e-01,3.208511e-02,7.601886e-08,2.996344e+01,-1.488752e-02,2.997833e+01,3.256260e+01,1.724604e+02
5.784137e+04,6.694603e-01,5.530985e+04,6.401603e-01,9.202377e-01,9.200922e-01,3.209271e-02,7.584153e-08,2.996407e+01,-1.488752e-02,2.997896e+01,3.256252e+01,1.724704e+02
5.794139e+04,6.706180e-01,5.540987e+04,6.413180e-01,9.202594e-01,9.200992e-01,3.210028e-02,7.566485e-08,2.996470e+01,-1.488752e-02,2.997959e+01,3.256243e+01,1.724804e+02
5.804141e+04,6.717756e-01,5.550989e+04,6.424756e-01,9.202811e-01,9.201061e-01,3.210784e-02,7.548882e-08,2.996533e+01,-1.488752e-02,2.998021e+01,3.256235e+01,1.724904e+02
5.814143e+04,6.729332e-01,5.560991e+04,6.436332e-01,9.203008e-01,9.201131e-01,3.211538e-02,7.531343e-08,2.996600e+01,-1.486392e-02,2.998087e+01,3.256238e+01,1.725004e+02
5.824144e+04,6.740908e-01,5.570992e+04,6.447908e-01,9.202703e-01,9.201200e-01,3.212291e-02,7.513869e-08,2.996790e+01,-1.423143e-02,2.998213e+01,3.256547e+01,1.725104e+02
5.834146e+04,6.752484e-01,5.580994e+04,6.459484e-01,9.202398e-01,9.201269e-01,3.213041e-02,7.496459e-08,2.996979e+01,-1.359894e-02,2.998339e+01,3.256855e+01,1.725203e+02
5.844148e+04,6.764060e-01,5.590996e+04,6.471060e-01,9.202093e-01,9.201338e-01,3.213790e-02,7.479113e-08,2.997168e+01,-1.296645e-02,2.998465e+01,3.257163e+01,1.725303e+02
5.854150e+04,6.775636e-01,5.600998e+04,6.482636e-01,9.201787e-01,9.201407e-01,3.214537e-02,7.461829e-08,2.997358e+01,-1.233396e-02,2.998591e+01,3.257472e+01,1.725403e+02
5.864152e+04,6.787212e-01,5.611000e+04,6.494212e-01,9.201482e-01,9.201475e-01,3.215283e-02,7.444609e-08,2.997547e+01,-1.170147e-02,2.998717e+01,3.257780e+01,1.725503e+02
5.874153e+04,6.798789e-01,5.621001e+04,6.505789e-01,9.201177e-01,9.201544e-01,3.216027e-02,7.427452e-08,2.997737e+01,-1.106898e-02,2.998844e+01,3.258089e+01,1.725603e+02
5.884155e+04,6.810365e-01,5.631003e+04,6.517365e-01,9.200872e-01,9.201612e-01,3.216769e-02,7.410357e-08,2.997926e+01,-1.043649e-02,2.998970e+01,3.258397e+01,1.725703e+02
5.894157e+04,6.821941e-01,5.641005e+04,6.528941e-01,9.200567e-01,9.201680e-01,3.217509e-02,7.393323e-08,2.998116e+01,-9.803997e-03,2.999096e+01,3.258706e+01,1.725803e+02
5.904159e+04,6.833517e-01,5.651007e+04,6.540517e-01,9.200261e-01,9.201748e-01,3.218247e-02,7.376352e-08,2.998305e+01,-9.171507e-03,2.999222e+01,3.259014e+01,1.725903e+02
5.914161e+04,6.845093e-01,5.661009e+04,6.552093e-01,9.199969e-01,9.201816e-01,3.218984e-02,7.359442e-08,2.998478e+01,-8.555034e-03,2.999333e+01,3.259301e+01,1.726003e+02
5.924162e+04,6.856669e-01,5.671010e+04,6.563669e-01,9.200157e-01,9.201883e-01,3.219720e-02,7.342592e-08,2.998014e+01,-8.555034e-03,2.998870e+01,3.258730e+01,1.726103e+02
5.934164e+04,6.868245e-01,5.681012e+04,6.575245e-01,9.200345e-01,9.201951e-01,3.220453e-02,7.325804e-08,2.997551e+01,-8.555034e-03,2.998406e+01,3.258159e+01,1.726203e+02
5.944166e+04,6.879822e-01,5.691014e+04,6.586822e-01,9.200534e-01,9.202018e-01,3.221185e-02,7.309076e-08,2.997087e+01,-8.555034e-03,2.997942e+01,3.257588e+01,1.726303e+02
5.954168e+04,6.891398e-01,5.701016e+04,6.598398e-01,9.200722e-01,9.202086e-01,3.221915e-02,7.292407e-08,2.996623e+01,-8.555034e-03,2.997479e+01,3.257018e+01,1.726403e+02
5.964169e+04,6.902974e-01,5.711017e+04,6.609974e-01,9.200911e-01,9.202153e-01,3.222644e-02,7.275799e-08,2.996159e+01,-8.555034e-03,2.997015e+01,3.256447e+01,1.726503e+02
5.974171e+04,6.914550e-01,5.721019e+04,6.621550e-01,9.201099e-01,9.202219e-01,3.223371e-02,7.259250e-08,2.995696e+01,-8.555034e-03,2.996551e+01,3.255876e+01,1.726603e+02
5.984173e+04,6.926126e-01,5.731021e+04,6.633126e-01,9.201287e-01,9.202286e-01,3.224096e-02,7.242760e-08,2.995232e+01,-8.555034e-03,2.996088e+01,3.255306e+01,1.726703e+02
5.994175e+04,6.937702e-01,5.741023e+04,6.644702e-01,9.201476e-01,9.202353e-01,3.224819e-02,7.226329e-08,2.994768e+01,-8.555034e-03,2.995624e+01,3.254735e+01,1.726803e+02
6.004177e+04,6.949278e-01,5.751025e+04,6.656278e-01,9.201664e-01,9.202419e-01,3.225541e-02,7.209956e-08,2.994305e+01,-8.555034e-03,2.995160e+01,3.254165e+01,1.726903e+02
6.014178e+04,6.960855e-01,5.761026e+04,6.667855e-01,9.201849e-01,9.202486e-01,3.226262e-02,7.193642e-08,2.993855e+01,-8.574439e-03,2.994713e+01,3.253611e+01,1.727003e+02
6.024180e+04,6.972431e-01,5.771028e+04,6.679431e-01,9.201913e-01,9.202552e-01,3.226980e-02,7.177385e-08,2.993855e+01,-9.208024e-03,2.994776e+01,3.253594e+01,1.727103e+02
6.034182e+04,6.984007e-01,5.781030e+04,6.691007e-01,9.201977e-01,9.202618e-01,3.227697e-02,7.161186e-08,2.993855e+01,-9.841608e-03,2.994839e+01,3.253577e+01,1.727203e+02
6.044184e+04,6.995583e-01,5.791032e+04,6.702583e-01,9.202041e-01,9.202683e-01,3.228413e-02,7.145045e-08,2.993855e+01,-1.047519e-02,2.994903e+01,3.253560e+01,1.727303e+02
6.054185e+04,7.007159e-01,5.801033e+04,6.714159e-01,9.202105e-01,9.202749e-01,3.229127e-02,7.128960e-08,2.993855e+01,-1.110878e-02,2.994966e+01,3.253542e+01,1.727403e+02
6.064187e+04,7.018735e-01,5.811035e+04,6.725735e-01,9.202169e-01,9.202815e-01,3.229839e-02,7.112932e-08,2.993855e+01,-1.174236e-02,2.995029e+01,3.253525e+01,1.727503e+02
6.074189e+04,7.030311e-01,5.821037e+04,6.737311e-01,9.202233e-01,9.202880e-01,3.230550e-02,7.096960e-08,2.993855e+01,-1.237594e-02,2.995093e+01,3.253508e+01,1.727603e+02
6.084191e+04,7.041887e-01,5.831039e+04,6.748887e-01,9.202297e-01,9.202945e-01,3.231259e-02,7.081045e-08,2.993855e+01,-1.300953e-02,2.995156e+01,3.253491e+01,1.727703e+02
6.094193e+04,7.053464e-01,5.841041e+04,6.760464e-01,9.202361e-01,9.203010e-01,3.231966e-02,7.065185e-08,2.993855e+01,-1.364311e-02,2.995219e+01,3.253474e+01,1.727803e+02
6.104194e+04,7.065040e-01,5.851042e+04,6.772040e-01,9.202425e-01,9.203075e-01,3.232672e-02,7.049381e-08,2.993855e+01,-1.427670e-02,2.995283e+01,3.253457e+01,1.727904e+02
6.114196e+04,7.076616e-01,5.861044e+04,6.783616e-01,9.202492e-01,9.203140e-01,3.233376e-02,7.033632e-08,2.993867e+01,-1.486475e-02,2.995354e+01,3.253451e+01,1.727989e+02
6.124198e+04,7.088192e-01,5.871046e+04,6.795192e-01,9.202634e-01,9.203205e-01,3.234079e-02,7.017939e-08,2.994205e+01,-1.423117e-02,2.995628e+01,3.253762e+01,1.727689e+02
6.134200e+04,7.099768e-01,5.881048e+04,6.806768e-01,9.202776e-01,9.203269e-01,3.234780e-02,7.002299e-08,2.994542e+01,-1.359759e-02,2.995902e+01,3.254073e+01,1.727389e+02
6.144201e+04,7.111344e-01,5.891049e+04,6.818344e-01,9.202918e-01,9.203334e-01,3.235480e-02,6.986715e-08,2.994880e+01,-1.296400e-02,2.996176e+01,3.254384e+01,1.727089e+02
6.154203e+04,7.122920e-01,5.901051e+04,6.829920e-01,9.203061e-01,9.203398e-01,3.236178e-02,6.971184e-08,2.995217e+01,-1.233042e-02,2.996450e+01,3.254695e+01,1.726789e+02
6.164205e+04,7.134497e-01,5.911053e+04,6.841497e-01,9.203203e-01,9.203462e-01,3.236874e-02,6.955707e-08,2.995554e+01,-1.169683e-02,2.996724e+01,3.255006e+01,1.726488e+02
6.174207e+04,7.146073e-01,5.921055e+04,6.853073e-01,9.203345e-01,9.203526e-01,3.237569e-02,6.940284e-08,2.995892e+01,-1.106325e-02,2.996998e+01,3.255316e+01,1.726188e+02
6.184209e+04,7.157649e-01,5.931057e+04,6.864649e-01,9.203487e-01,9.203590e-01,3.238262e-02,6.924914e-08,2.996229e+01,-1.042966e-02,2.997272e+01,3.255627e+01,1.725888e+02
6.194210e+04,7.169225e-01,5.941058e+04,6.876225e-01,9.203630e-01,9.203654e-01,3.238954e-02,6.909597e-08,2.996567e+01,-9.796081e-03,2.997546e+01,3.255938e+01,1.725588e+02
6.204212e+04,7.180801e-01,5.951060e+04,6.887801e-01,9.203772e-01,9.203717e-01,3.239645e-02,6.894333e-08,2.996904e+01,-9.162497e-03,2.997820e+01,3.256249e+01,1.725288e+02
6.214214e+04,7.192377e-01,5.961062e+04,6.899377e-01,9.203916e-01,9.203781e-01,3.240333e-02,6.879122e-08,2.997230e+01,-8.555034e-03,2.998086e+01,3.256547e+01,1.724983e+02
6.224216e+04,7.203953e-01,5.971064e+04,6.910953e-01,9.204108e-01,9.203844e-01,3.241021e-02,6.863963e-08,2.997293e+01,-8.555034e-03,2.998148e+01,3.256547e+01,1.724583e+02
6.234218e+04,7.215530e-01,5.981066e+04,6.922530e-01,9.204300e-01,9.203907e-01,3.241706e-02,6.848856e-08,2.997356e+01,-8.555034e-03,2.998211e+01,3.256547e+01,1.724183e+02
6.244219e+04,7.227106e-01,5.991067e+04,6.934106e-01,9.204492e-01,9.203970e-01,3.242391e-02,6.833800e-08,2.997419e+01,-8.555034e-03,2.998274e+01,3.256547e+01,1.723783e+02
6.254221e+04,7.238682e-01,6.001069e+04,6.945682e-01,9.204684e-01,9.204033e-01,3.243073e-02,6.818796e-08,2.997481e+01,-8.555034e-03,2.998337e+01,3.256548e+01,1.723383e+02
6.264223e+04,7.250258e-01,6.011071e+04,6.957258e-01,9.204876e-01,9.204095e-01,3.243755e-02,6.803843e-08,2.997544e+01,-8.555034e-03,2.998400e+01,3.256548e+01,1.722982e+02
6.274225e+04,7.261834e-01,6.021073e+04,6.968834e-01,9.205068e-01,9.204158e-01,3.244434e-02,6.788942e-08,2.997607e+01,-8.555034e-03,2.998462e+01,3.256548e+01,1.722582e+02
6.284226e+04,7.273410e-01,6.031074e+04,6.980410e-01,9.205261e-01,9.204220e-01,3.245113e-02,6.774090e-08,2.997670e+01,-8.555034e-03,2.998525e+01,3.256548e+01,1.722182e+02
6.294228e+04,7.284986e-01,6.041076e+04,6.991986e-01,9.205453e-01,9.204283e-01,3.245789e-02,6.759290e-08,2.997733e+01,-8.555034e-03,2.998588e+01,3.256549e+01,1.721782e+02
6.304230e+04,7.296563e-01,6.051078e+04,7.003563e-01,9.205645e-01,9.204345e-01,3.246465e-02,6.744539e-08,2.997795e+01,-8.555034e-03,2.998651e+01,3.256549e+01,1.721382e+02
6.314232e+04,7.308139e-01,6.061080e+04,7.015139e-01,9.205829e-01,9.204407e-01,3.247139e-02,6.729839e-08,2.997831e+01,-8.584464e-03,2.998689e+01,3.256523e+01,1.721028e+02
6.324234e+04,7.319715e-01,6.071082e+04,7.026715e-01,9.205850e-01,9.204469e-01,3.247811e-02,6.715188e-08,2.997305e+01,-9.216955e-03,2.998227e+01,3.255950e+01,1.721627e+02
6.334235e+04,7.331291e-01,6.081083e+04,7.038291e-01,9.205871e-01,9.204531e-01,3.248482e-02,6.700587e-08,2.996780e+01,-9.849446e-03,2.997765e+01,3.255377e+01,1.722226e+02
6.344237e+04,7.342867e-01,6.091085e+04,7.049867e-01,9.205893e-01,9.204592e-01,3.249151e-02,6.686035e-08,2.996254e+01,-1.048194e-02,2.997302e+01,3.254804e+01,1.722826e+02
6.354239e+04,7.354443e-01,6.101087e+04,7.061443e-01,9.205914e-01,9.204654e-01,3.249819e-02,6.671532e-08,2.995728e+01,-1.111443e-02,2.996840e+01,3.254231e+01,1.723425e+02
6.364241e+04,7.366019e-01,6.111089e+04,7.073019e-01,9.205935e-01,9.204715e-01,3.250486e-02,6.657078e-08,2.995203e+01,-1.174692e-02,2.996378e+01,3.253658e+01,1.724024e+02
6.374242e+04,7.377595e-01,6.121090e+04,7.084595e-01,9.205957e-01,9.204776e-01,3.251151e-02,6.642672e-08,2.994677e+01,-1.237941e-02,2.995915e+01,3.253085e+01,1.724624e+02
6.384244e+04,7.389172e-01,6.131092e+04,7.096172e-01,9.205978e-01,9.204837e-01,3.251815e-02,6.628315e-08,2.994152e+01,-1.301190e-02,2.995453e+01,3.252512e+01,1.725223e+02
6.394246e+04,7.400748e-01,6.141094e+04,7.107748e-01,9.205999e-01,9.204898e-01,3.252477e-02,6.614005e-08,2.993626e+01,-1.364439e-02,2.994991e+01,3.251939e+01,1.725822e+02
6.404248e+04,7.412324e-01,6.151096e+04,7.119324e-01,9.206021e-01,9.204959e-01,3.253138e-02,6.599743e-08,2.993101e+01,-1.427688e-02,2.994528e+01,3.251366e+01,1.726421e+02
6.414250e+04,7.423900e-01,6.161098e+04,7.130900e-01,9.206040e-01,9.205020e-01,3.253797e-02,6.585529e-08,2.992600e+01,-1.486562e-02,2.994086e+01,3.250820e+01,1.726983e+02
6.424251e+04,7.435476e-01,6.171099e+04,7.142476e-01,9.205993e-01,9.205080e-01,3.254455e-02,6.571363e-08,2.992789e+01,-1.423204e-02,2.994213e+01,3.251037e+01,1.726482e+02
6.434253e+04,7.447052e-01,6.181101e+04,7.154052e-01,9.205947e-01,9.205141e-01,3.255112e-02,6.557243e-08,2.992979e+01,-1.359846e-02,2.994339e+01,3.251254e+01,1.725982e+02
6.444255e+04,7.458628e-01,6.191103e+04,7.165628e-01,9.205901e-01,9.205201e-01,3.255767e-02,6.543170e-08,2.993169e+01,-1.296487e-02,2.994465e+01,3.251471e+01,1.725482e+02
6.454257e+04,7.470205e-01,6.201105e+04,7.177205e-01,9.205855e-01,9.205261e-01,3.256420e-02,6.529144e-08,2.993359e+01,-1.233129e-02,2.994592e+01,3.251688e+01,1.724982e+02
6.464259e+04,7.481781e-01,6.211107e+04,7.188781e-01,9.205808e-01,9.205321e-01,3.257073e-02,6.515165e-08,2.993548e+01,-1.169770e-02,2.994718e+01,3.251905e+01,1.724481e+02
6.474260e+04,7.493357e-01,6.221108e+04,7.200357e-01,9.205762e-01,9.205381e-01,3.257724e-02,6.501231e-08,2.993738e+01,-1.106412e-02,2.994845e+01,3.252122e+01,1.723981e+02
6.484262e+04,7.504933e-01,6.231110e+04,7.211933e-01,9.205716e-01,9.205441e-01,3.258373e-02,6.487344e-08,2.993928e+01,-1.043054e-02,2.994971e+01,3.252339e+01,1.723481e+02
6.494264e+04,7.516509e-01,6.241112e+04,7.223509e-01,9.205670e-01,9.205501e-01,3.259021e-02,6.473502e-08,2.994118e+01,-9.796951e-03,2.995097e+01,3.252556e+01,1.722981e+02
6.504266e+04,7.528085e-01,6.251114e+04,7.235085e-01,9.205623e-01,9.205560e-01,3.259668e-02,6.459706e-08,2.994307e+01,-9.163367e-03,2.995224e+01,3.252773e+01,1.722480e+02
6.514267e+04,7.539661e-01,6.261115e+04,7.246661e-01,9.205591e-01,9.205620e-01,3.260314e-02,6.445955e-08,2.994487e+01,-8.555034e-03,2.995343e+01,3.252974e+01,1.721936e+02
6.524269e+04,7.551237e-01,6.271117e+04,7.258237e-01,9.205901e-01,9.205679e-01,3.260958e-02,6.432249e-08,2.994424e+01,-8.555034e-03,2.995279e+01,3.252796e+01,1.720337e+02
6.534271e+04,7.562814e-01,6.281119e+04,7.269814e-01,9.206210e-01,9.205738e-01,3.261600e-02,6.418589e-08,2.994360e+01,-8.555034e-03,2.995216e+01,3.252618e+01,1.718737e+02
6.544273e+04,7.574390e-01,6.291121e+04,7.281390e-01,9.206519e-01,9.205797e-01,3.262242e-02,6.404972e-08,2.994297e+01,-8.555034e-03,2.995152e+01,3.252440e+01,1.717138e+02
6.554275e+04,7.585966e-01,6.301123e+04,7.292966e-01,9.206828e-01,9.205856e-01,3.262881e-02,6.391401e-08,2.994233e+01,-8.555034e-03,2.995089e+01,3.252261e+01,1.715538e+02
6.564276e+04,7.597542e-01,6.311124e+04,7.304542e-01,9.207138e-01,9.205915e-01,3.263520e-02,6.377873e-08,2.994170e+01,-8.555034e-03,2.995025e+01,3.252083e+01,1.713939e+02
6.574278e+04,7.609118e-01,6.321126e+04,7.316118e-01,9.207447e-01,9.205974e-01,3.264157e-02,6.364390e-08,2.994107e+01,-8.555034e-03,2.994962e+01,3.251905e+01,1.712339e+02
6.584280e+04,7.620694e-01,6.331128e+04,7.327694e-01,9.207756e-01,9.206032e-01,3.264793e-02,6.350951e-08,2.994043e+01,-8.555034e-03,2.994899e+01,3.251727e+01,1.710740e+02
6.594282e+04,7.632270e-01,6.341130e+04,7.339270e-01,9.208065e-01,9.206090e-01,3.265428e-02,6.337555e-08,2.993980e+01,-8.555034e-03,2.994835e+01,3.251549e+01,1.709141e+02
6.604283e+04,7.643847e-01,6.351131e+04,7.350847e-01,9.208375e-01,9.206149e-01,3.266061e-02,6.324202e-08,2.993916e+01,-8.555034e-03,2.994772e+01,3.251371e+01,1.707541e+02
6.614285e+04,7.655423e-01,6.361133e+04,7.362423e-01,9.208667e-01,9.206207e-01,3.266693e-02,6.310893e-08,2.993851e+01,-8.555034e-03,2.994706e+01,3.251196e+01,1.706007e+02
6.624287e+04,7.666999e-01,6.371135e+04,7.373999e-01,9.208518e-01,9.206265e-01,3.267323e-02,6.297627e-08,2.993724e+01,-8.555034e-03,2.994580e+01,3.251112e+01,1.706208e+02
6.634289e+04,7.678575e-01,6.381137e+04,7.385575e-01,9.208368e-01,9.206323e-01,3.267952e-02,6.284403e-08,2.993598e+01,-8.555034e-03,2.994453e+01,3.251027e+01,1.706408e+02
6.644291e+04,7.690151e-01,6.391139e+04,7.397151e-01,9.208218e-01,9.206381e-01,3.268580e-02,6.271223e-08,2.993471e+01,-8.555034e-03,2.994327e+01,3.250943e+01,1.706608e+02
6.654292e+04,7.701727e-01,6.401140e+04,7.408727e-01,9.208069e-01,9.206438e-01,3.269207e-02,6.258084e-08,2.993345e+01,-8.555034e-03,2.994201e+01,3.250858e+01,1.706808e+02
6.664294e+04,7.713303e-01,6.411142e+04,7.420303e-01,9.207919e-01,9.206496e-01,3.269832e-02,6.244988e-08,2.993219e+01,-8.555034e-03,2.994074e+01,3.250774e+01,1.707009e+02
6.674296e+04,7.724880e-01,6.421144e+04,7.431880e-01,9.207770e-01,9.206553e-01,3.270456e-02,6.231934e-08,2.993092e+01,-8.555034e-03,2.993948e+01,3.250689e+01,1.707209e+02
6.684298e+04,7.736456e-01,6.431146e+04,7.443456e-01,9.207620e-01,9.206611e-01,3.271079e-02,6.218922e-08,2.992966e+01,-8.555034e-03,2.993821e+01,3.250605e+01,1.707409e+02
6.694299e+04,7.748032e-01,6.441147e+04,7.455032e-01,9.207471e-01,9.206668e-01,3.271700e-02,6.205951e-08,2.992839e+01,-8.555034e-03,2.993695e+01,3.250521e+01,1.707610e+02
6.704301e+04,7.759608e-01,6.451149e+04,7.466608e-01,9.207321e-01,9.206725e-01,3.272320e-02,6.193022e-08,2.992713e+01,-8.555034e-03,2.993569e+01,3.250436e+01,1.707810e+02
6.714303e+04,7.771184e-01,6.461151e+04,7.478184e-01,9.207189e-01,9.206782e-01,3.272939e-02,6.180134e-08,2.992629e+01,-8.555034e-03,2.993485e+01,3.250392e+01,1.708015e+02
6.724305e+04,7.782760e-01,6.471153e+04,7.489760e-01,9.207385e-01,9.206839e-01,3.273556e-02,6.167287e-08,2.993345e+01,-8.555034e-03,2.994201e+01,3.251101e+01,1.708315e+02
6.734307e+04,7.794336e-01,6.481155e+04,7.501336e-01,9.207580e-01,9.206896e-01,3.274173e-02,6.154481e-08,2.994062e+01,-8.555034e-03,2.994917e+01,3.251809e+01,1.708615e+02
6.744308e+04,7.805912e-01,6.491156e+04,7.512912e-01,9.207776e-01,9.206952e-01,3.274788e-02,6.141716e-08,2.994778e+01,-8.555034e-03,2.995633e+01,3.252518e+01,1.708916e+02
6.754310e+04,7.817489e-01,6.501158e+04,7.524489e-01,9.207972e-01,9.207009e-01,3.275401e-02,6.128991e-08,2.995494e+01,-8.555034e-03,2.996350e+01,3.253227e+01,1.709216e+02
6.764312e+04,7.829065e-01,6.511160e+04,7.536065e-01,9.208167e-01,9.207065e-01,3.276014e-02,6.116306e-08,2.996210e+01,-8.555034e-03,2.997066e+01,3.253935e+01,1.709516e+02
6.774314e+04,7.840641e-01,6.521162e+04,7.547641e-01,9.208363e-01,9.207121e-01,3.276625e-02,6.103662e-08,2.996927e+01,-8.555034e-03,2.997782e+01,3.254644e+01,1.709816e+02
6.784316e+04,7.852217e-01,6.531164e+04,7.559217e-01,9.208559e-01,9.207177e-01,3.277235e-02,6.091057e-08,2.997643e+01,-8.555034e-03,2.998498e+01,3.255353e+01,1.710116e+02
6.794317e+04,7.863793e-01,6.541165e+04,7.570793e-01,9.208755e-01,9.207234e-01,3.277843e-02,6.078493e-08,2.998359e+01,-8.555034e-03,2.999215e+01,3.256061e+01,1.710416e+02
6.804319e+04,7.875369e-01,6.551167e+04,7.582369e-01,9.208950e-01,9.207289e-01,3.278450e-02,6.065967e-08,2.999075e+01,-8.555034e-03,2.999931e+01,3.256770e+01,1.710717e+02
6.814321e+04,7.886945e-01,6.561169e+04,7.593945e-01,9.209124e-01,9.207345e-01,3.279057e-02,6.053482e-08,2.999745e+01,-8.555034e-03,3.000600e+01,3.257435e+01,1.711078e+02
6.824323e+04,7.898522e-01,6.571171e+04,7.605522e-01,9.208925e-01,9.207401e-01,3.279661e-02,6.041035e-08,2.999619e+01,-8.555034e-03,3.000474e+01,3.257369e+01,1.712476e+02
6.834324e+04,7.910098e-01,6.581172e+04,7.617098e-01,9.208726e-01,9.207456e-01,3.280265e-02,6.028628e-08,2.999493e+01,-8.555034e-03,3.000348e+01,3.257302e+01,1.713875e+02
6.844326e+04,7.921674e-01,6.591174e+04,7.628674e-01,9.208527e-01,9.207512e-01,3.280867e-02,6.016259e-08,2.999367e+01,-8.555034e-03,3.000222e+01,3.257236e+01,1.715273e+02
6.854328e+04,7.933250e-01,6.601176e+04,7.640250e-01,9.208328e-01,9.207567e-01,3.281468e-02,6.003929e-08,2.999240e+01,-8.555034e-03,3.000096e+01,3.257169e+01,1.716671e+02
6.864330e+04,7.944826e-01,6.611178e+04,7.651826e-01,9.208129e-01,9.207623e-01,3.282068e-02,5.991637e-08,2.999114e+01,-8.555034e-03,2.999970e+01,3.257103e+01,1.718070e+02
6.874332e+04,7.956402e-01,6.621180e+04,7.663402e-01,9.207930e-01,9.207678e-01,3.282667e-02,5.979384e-08,2.998988e+01,-8.555034e-03,2.999844e+01,3.257036e+01,1.719468e+02
6.884333e+04,7.967978e-01,6.631181e+04,7.674978e-01,9.207732e-01,9.207733e-01,3.283264e-02,5.967169e-08,2.998862e+01,-8.555034e-03,2.999718e+01,3.256970e+01,1.720866e+02
6.894335e+04,7.979555e-01,6.641183e+04,7.686555e-01,9.207533e-01,9.207788e-01,3.283861e-02,5.954992e-08,2.998736e+01,-8.555034e-03,2.999592e+01,3.256903e+01,1.722265e+02
6.904337e+04,7.991131e-01,6.651185e+04,7.698131e-01,9.207334e-01,9.207842e-01,3.284456e-02,5.942853e-08,2.998610e+01,-8.555034e-03,2.999466e+01,3.256836e+01,1.723663e+02
6.914339e+04,8.002707e-01,6.661187e+04,7.709707e-01,9.207159e-01,9.207897e-01,3.285049e-02,5.930751e-08,2.998461e+01,-8.555034e-03,2.999317e+01,3.256736e+01,1.724947e+02
6.924340e+04,8.014283e-01,6.671188e+04,7.721283e-01,9.207504e-01,9.207952e-01,3.285642e-02,5.918687e-08,2.997808e+01,-8.555034e-03,2.998664e+01,3.255905e+01,1.723747e+02
6.934342e+04,8.025859e-01,6.681190e+04,7.732859e-01,9.207849e-01,9.208006e-01,3.286233e-02,5.906660e-08,2.997156e+01,-8.555034e-03,2.998011e+01,3.255074e+01,1.722546e+02
6.944344e+04,8.037435e-01,6.691192e+04,7.744435e-01,9.208194e-01,9.208060e-01,3.286824e-02,5.894670e-08,2.996503e+01,-8.555034e-03,2.997358e+01,3.254243e+01,1.721346e+02
6.954346e+04,8.049011e-01,6.701194e+04,7.756011e-01,9.208539e-01,9.208115e-01,3.287413e-02,5.882718e-08,2.995850e+01,-8.555034e-03,2.996706e+01,3.253413e+01,1.720145e+02
6.964348e+04,8.060587e-01,6.711196e+04,7.767587e-01,9.208885e-01,9.208169e-01,3.288000e-02,5.870802e-08,2.995197e+01,-8.555034e-03,2.996053e+01,3.252582e+01,1.718944e+02
6.974349e+04,8.072164e-01,6.721197e+04,7.779164e-01,9.209230e-01,9.208223e-01,3.288587e-02,5.858923e-08,2.994545e+01,-8.555034e-03,2.995400e+01,3.251751e+01,1.717744e+02
6.984351e+04,8.083740e-01,6.731199e+04,7.790740e-01,9.209575e-01,9.208277e-01,3.289172e-02,5.847080e-08,2.993892e+01,-8.555034e-03,2.994747e+01,3.250920e+01,1.716543e+02
6.994353e+04,8.095316e-01,6.741201e+04,7.802316e-01,9.209920e-01,9.208330e-01,3.289757e-02,5.835273e-08,2.993239e+01,-8.555034e-03,2.994095e+01,3.250090e+01,1.715342e+02
7.004355e+04,8.106892e-01,6.751203e+04,7.813892e-01,9.210265e-01,9.208384e-01,3.290340e-02,5.823503e-08,2.992586e+01,-8.555034e-03,2.993442e+01,3.249259e+01,1.714142e+02
7.014357e+04,8.118468e-01,6.761205e+04,7.825468e-01,9.210599e-01,9.208438e-01,3.290921e-02,5.811769e-08,2.991966e+01,-8.555034e-03,2.992821e+01,3.248467e+01,1.713039e+02
7.024358e+04,8.130044e-01,6.771206e+04,7.837044e-01,9.210706e-01,9.208491e-01,3.291502e-02,5.800070e-08,2.991966e+01,-8.555034e-03,2.992821e+01,3.248430e+01,1.713839e+02
7.034360e+04,8.141620e-01,6.781208e+04,7.848620e-01,9.210812e-01,9.208545e-01,3.292082e-02,5.788407e-08,2.991966e+01,-8.555034e-03,2.992821e+01,3.248392e+01,1.714639e+02
7.044362e+04,8.153197e-01,6.791210e+04,7.860197e-01,9.210919e-01,9.208598e-01,3.292660e-02,5.776780e-08,2.991966e+01,-8.555034e-03,2.992821e+01,3.248354e+01,1.715438e+02
7.054364e+04,8.164773e-01,6.801212e+04,7.871773e-01,9.211026e-01,9.208651e-01,3.293237e-02,5.765188e-08,2.991966e+01,-8.555034e-03,2.992821e+01,3.248317e+01,1.716238e+02
7.064365e+04,8.176349e-01,6.811213e+04,7.883349e-01,9.211132e-01,9.208704e-01,3.293813e-02,5.753631e-08,2.991966e+01,-8.555034e-03,2.992821e+01,3.248279e+01,1.717038e+02
7.074367e+04,8.187925e-01,6.821215e+04,7.894925e-01,9.211239e-01,9.208757e-01,3.294388e-02,5.742110e-08,2.991966e+01,-8.555034e-03,2.992821e+01,3.248242e+01,1.717838e+02
7.084369e+04,8.199501e-01,6.831217e+04,7.906501e-01,9.211346e-01,9.208810e-01,3.294962e-02,5.730623e-08,2.991966e+01,-8.555034e-03,2.992821e+01,3.248204e+01,1.718637e+02
7.094371e+04,8.211077e-01,6.841219e+04,7.918077e-01,9.211453e-01,9.208863e-01,3.295534e-02,5.719171e-08,2.991966e+01,-8.555034e-03,2.992821e+01,3.248166e+01,1.719437e+02
7.104373e+04,8.222653e-01,6.851221e+04,7.929653e-01,9.211559e-01,9.208915e-01,3.296106e-02,5.707753e-08,2.991966e+01,-8.555034e-03,2.992821e+01,3.248129e+01,1.720237e+02
7.114374e+04,8.234230e-01,6.861222e+04,7.941230e-01,9.211649e-01,9.208968e-01,3.296676e-02,5.696370e-08,2.991984e+01,-8.555034e-03,2.992839e+01,3.248117e+01,1.720968e+02
7.124376e+04,8.245806e-01,6.871224e+04,7.952806e-01,9.211378e-01,9.209020e-01,3.297245e-02,5.685022e-08,2.992384e+01,-8.555034e-03,2.993240e+01,3.248647e+01,1.720267e+02
7.134378e+04,8.257382e-01,6.881226e+04,7.964382e-01,9.211107e-01,9.209072e-01,3.297813e-02,5.673707e-08,2.992785e+01,-8.555034e-03,2.993640e+01,3.249178e+01,1.719566e+02
7.144380e+04,8.268958e-01,6.891228e+04,7.975958e-01,9.210836e-01,9.209125e-01,3.298380e-02,5.662426e-08,2.993186e+01,-8.555034e-03,2.994041e+01,3.249708e+01,1.718865e+02
7.154381e+04,8.280534e-01,6.901229e+04,7.987534e-01,9.210566e-01,9.209177e-01,3.298946e-02,5.651180e-08,2.993586e+01,-8.555034e-03,2.994442e+01,3.250239e+01,1.718164e+02
7.164383e+04,8.292110e-01,6.911231e+04,7.999110e-01,9.210295e-01,9.209229e-01,3.299511e-02,5.639967e-08,2.993987e+01,-8.555034e-03,2.994842e+01,3.250769e+01,1.717463e+02
7.174385e+04,8.303686e-01,6.921233e+04,8.010686e-01,9.210024e-01,9.209281e-01,3.300074e-02,5.628787e-08,2.994387e+01,-8.555034e-03,2.995243e+01,3.251300e+01,1.716762e+02
7.184387e+04,8.315262e-01,6.931235e+04,8.022262e-01,9.209753e-01,9.209332e-01,3.300637e-02,5.617641e-08,2.994788e+01,-8.555034e-03,2.995643e+01,3.251830e+01,1.716061e+02
7.194389e+04,8.326839e-01,6.941237e+04,8.033839e-01,9.209483e-01,9.209384e-01,3.301198e-02,5.606528e-08,2.995188e+01,-8.555034e-03,2.996044e+01,3.252361e+01,1.715360e+02
7.204390e+04,8.338415e-01,6.951238e+04,8.045415e-01,9.209212e-01,9.209436e-01,3.301758e-02,5.595449e-08,2.995589e+01,-8.555034e-03,2.996444e+01,3.252891e+01,1.714659e+02
7.214392e+04,8.349991e-01,6.961240e+04,8.056991e-01,9.208971e-01,9.209487e-01,3.302317e-02,5.584402e-08,2.995981e+01,-8.555034e-03,2.996836e+01,3.253402e+01,1.714030e+02
7.224394e+04,8.361567e-01,6.971242e+04,8.068567e-01,9.209202e-01,9.209539e-01,3.302875e-02,5.573388e-08,2.996233e+01,-8.555034e-03,2.997089e+01,3.253594e+01,1.714530e+02
7.234396e+04,8.373143e-01,6.981244e+04,8.080143e-01,9.209434e-01,9.209590e-01,3.303432e-02,5.562407e-08,2.996486e+01,-8.555034e-03,2.997341e+01,3.253787e+01,1.715030e+02
7.244397e+04,8.384719e-01,6.991245e+04,8.091719e-01,9.209665e-01,9.209641e-01,3.303988e-02,5.551458e-08,2.996738e+01,-8.555034e-03,2.997594e+01,3.253979e+01,1.715531e+02
7.254399e+04,8.396295e-01,7.001247e+04,8.103295e-01,9.209897e-01,9.209692e-01,3.304543e-02,5.540542e-08,2.996991e+01,-8.555034e-03,2.997846e+01,3.254172e+01,1.716031e+02
7.264401e+04,8.407872e-01,7.011249e+04,8.114872e-01,9.210128e-01,9.209743e-01,3.305096e-02,5.529658e-08,2.997243e+01,-8.555034e-03,2.998099e+01,3.254364e+01,1.716531e+02
