Repository: brandonlampe/CS_Data

# Repository for Crushed Salt Data
**Grant No: 456417**

This is a work in progress!

## Repository Content

### Directory Names
A uniform namining structure still in progress, but in general directories are named according to the following:
 - Names contain no spaces, a single underscore "_" will be used as a file name seperator.
 - Files are for the Crushed Salt Project (CSP); therefore, the first three charaters of each file are "CSP".
 - Folders are organized by which frame the test was performed on i.e., A2 or A3.
 - The fifth and sixth charaters of each file name will therefore be "A" followed by the frame number.

File: UNM_WP_HY_175_13/STAGE02/CREEP_FIT/175_13_STAGE02_CREEP_OUT.csv (part 4 of 4)
Analysis by Brandon Lampe, performed on: 2016/10/11 07:17:33
Experimental results below begin at: 2016/10/02 13:39:47
Duration (sec),Duration (day),Elapsed Time (sec),Elapsed Time (day),Interpolated Fractional Density,Fit to Fractional Density,Fit to Volume Strain,Fit to Volume Strain Rate (1/sec),Confining Pressure (MPa),Pore Pressure (MPa),Terzaghi Pressure (MPa),Solid Pressure (MPa),Temperature (C))
7.274403e+04,8.419448e-01,7.021251e+04,8.126448e-01,9.210359e-01,9.209794e-01,3.305649e-02,5.518806e-08,2.997496e+01,-8.555034e-03,2.998351e+01,3.254556e+01,1.717031e+02
7.284405e+04,8.431024e-01,7.031253e+04,8.138024e-01,9.210591e-01,9.209845e-01,3.306200e-02,5.507987e-08,2.997748e+01,-8.555034e-03,2.998604e+01,3.254749e+01,1.717532e+02
7.294406e+04,8.442600e-01,7.041254e+04,8.149600e-01,9.210822e-01,9.209895e-01,3.306751e-02,5.497199e-08,2.998001e+01,-8.555034e-03,2.998856e+01,3.254941e+01,1.718032e+02
7.304408e+04,8.454176e-01,7.051256e+04,8.161176e-01,9.211053e-01,9.209946e-01,3.307300e-02,5.486443e-08,2.998254e+01,-8.555034e-03,2.999109e+01,3.255134e+01,1.718532e+02
7.314410e+04,8.465752e-01,7.061258e+04,8.172752e-01,9.211259e-01,9.209997e-01,3.307848e-02,5.475718e-08,2.998477e+01,-8.555034e-03,2.999333e+01,3.255304e+01,1.719032e+02
7.324412e+04,8.477328e-01,7.071260e+04,8.184328e-01,9.211096e-01,9.210047e-01,3.308395e-02,5.465025e-08,2.998288e+01,-8.555034e-03,2.999143e+01,3.255156e+01,1.719532e+02
7.334414e+04,8.488905e-01,7.081262e+04,8.195905e-01,9.210932e-01,9.210097e-01,3.308941e-02,5.454363e-08,2.998098e+01,-8.555034e-03,2.998954e+01,3.255008e+01,1.720031e+02
7.344415e+04,8.500481e-01,7.091263e+04,8.207481e-01,9.210769e-01,9.210147e-01,3.309486e-02,5.443732e-08,2.997909e+01,-8.555034e-03,2.998765e+01,3.254860e+01,1.720531e+02
7.354417e+04,8.512057e-01,7.101265e+04,8.219057e-01,9.210605e-01,9.210198e-01,3.310030e-02,5.433133e-08,2.997720e+01,-8.555034e-03,2.998575e+01,3.254712e+01,1.721030e+02
7.364419e+04,8.523633e-01,7.111267e+04,8.230633e-01,9.210442e-01,9.210248e-01,3.310573e-02,5.422564e-08,2.997530e+01,-8.555034e-03,2.998386e+01,3.254565e+01,1.721529e+02
7.374421e+04,8.535209e-01,7.121269e+04,8.242209e-01,9.210278e-01,9.210297e-01,3.311115e-02,5.412027e-08,2.997341e+01,-8.555034e-03,2.998196e+01,3.254417e+01,1.722029e+02
7.384422e+04,8.546785e-01,7.131270e+04,8.253785e-01,9.210115e-01,9.210347e-01,3.311656e-02,5.401519e-08,2.997151e+01,-8.555034e-03,2.998007e+01,3.254269e+01,1.722528e+02
7.394424e+04,8.558361e-01,7.141272e+04,8.265361e-01,9.209951e-01,9.210397e-01,3.312195e-02,5.391043e-08,2.996962e+01,-8.555034e-03,2.997817e+01,3.254121e+01,1.723028e+02
7.404426e+04,8.569937e-01,7.151274e+04,8.276938e-01,9.209788e-01,9.210447e-01,3.312734e-02,5.380597e-08,2.996772e+01,-8.555034e-03,2.997628e+01,3.253973e+01,1.723527e+02
7.414428e+04,8.581514e-01,7.161276e+04,8.288514e-01,9.209640e-01,9.210496e-01,3.313272e-02,5.370181e-08,2.996596e+01,-8.555034e-03,2.997452e+01,3.253834e+01,1.723931e+02
7.424430e+04,8.593090e-01,7.171278e+04,8.300090e-01,9.209764e-01,9.210546e-01,3.313808e-02,5.359795e-08,2.996660e+01,-8.555034e-03,2.997515e+01,3.253859e+01,1.722630e+02
7.434431e+04,8.604666e-01,7.181279e+04,8.311666e-01,9.209889e-01,9.210595e-01,3.314344e-02,5.349439e-08,2.996723e+01,-8.555034e-03,2.997579e+01,3.253884e+01,1.721330e+02
7.444433e+04,8.616242e-01,7.191281e+04,8.323242e-01,9.210013e-01,9.210644e-01,3.314878e-02,5.339114e-08,2.996787e+01,-8.555034e-03,2.997642e+01,3.253909e+01,1.720029e+02
7.454435e+04,8.627818e-01,7.201283e+04,8.334818e-01,9.210138e-01,9.210693e-01,3.315412e-02,5.328818e-08,2.996850e+01,-8.555034e-03,2.997706e+01,3.253934e+01,1.718728e+02
7.464437e+04,8.639394e-01,7.211285e+04,8.346394e-01,9.210263e-01,9.210742e-01,3.315944e-02,5.318551e-08,2.996914e+01,-8.555034e-03,2.997769e+01,3.253959e+01,1.717428e+02
7.474438e+04,8.650970e-01,7.221286e+04,8.357970e-01,9.210387e-01,9.210791e-01,3.316476e-02,5.308315e-08,2.996977e+01,-8.555034e-03,2.997833e+01,3.253984e+01,1.716127e+02
7.484440e+04,8.662547e-01,7.231288e+04,8.369547e-01,9.210512e-01,9.210840e-01,3.317006e-02,5.298107e-08,2.997041e+01,-8.555034e-03,2.997896e+01,3.254009e+01,1.714826e+02
7.494442e+04,8.674123e-01,7.241290e+04,8.381123e-01,9.210636e-01,9.210889e-01,3.317536e-02,5.287929e-08,2.997104e+01,-8.555034e-03,2.997960e+01,3.254033e+01,1.713526e+02
7.504444e+04,8.685699e-01,7.251292e+04,8.392699e-01,9.210761e-01,9.210937e-01,3.318064e-02,5.277780e-08,2.997168e+01,-8.555034e-03,2.998023e+01,3.254058e+01,1.712225e+02
7.514446e+04,8.697275e-01,7.261294e+04,8.404275e-01,9.210876e-01,9.210986e-01,3.318591e-02,5.267661e-08,2.997208e+01,-8.555034e-03,2.998063e+01,3.254061e+01,1.711041e+02
7.524447e+04,8.708851e-01,7.271295e+04,8.415851e-01,9.210829e-01,9.211035e-01,3.319118e-02,5.257570e-08,2.996871e+01,-8.555034e-03,2.997726e+01,3.253712e+01,1.711741e+02
7.534449e+04,8.720427e-01,7.281297e+04,8.427427e-01,9.210783e-01,9.211083e-01,3.319643e-02,5.247508e-08,2.996534e+01,-8.555034e-03,2.997389e+01,3.253362e+01,1.712440e+02
7.544451e+04,8.732003e-01,7.291299e+04,8.439003e-01,9.210737e-01,9.211131e-01,3.320167e-02,5.237474e-08,2.996197e+01,-8.555034e-03,2.997052e+01,3.253012e+01,1.713140e+02
7.554453e+04,8.743580e-01,7.301301e+04,8.450580e-01,9.210691e-01,9.211179e-01,3.320691e-02,5.227469e-08,2.995859e+01,-8.555034e-03,2.996715e+01,3.252663e+01,1.713840e+02
7.564455e+04,8.755156e-01,7.311303e+04,8.462156e-01,9.210644e-01,9.211228e-01,3.321213e-02,5.217493e-08,2.995522e+01,-8.555034e-03,2.996378e+01,3.252313e+01,1.714540e+02
7.574456e+04,8.766732e-01,7.321304e+04,8.473732e-01,9.210598e-01,9.211276e-01,3.321734e-02,5.207545e-08,2.995185e+01,-8.555034e-03,2.996041e+01,3.251963e+01,1.715239e+02
7.584458e+04,8.778308e-01,7.331306e+04,8.485308e-01,9.210552e-01,9.211324e-01,3.322255e-02,5.197625e-08,2.994848e+01,-8.555034e-03,2.995704e+01,3.251614e+01,1.715939e+02
7.594460e+04,8.789884e-01,7.341308e+04,8.496884e-01,9.210506e-01,9.211371e-01,3.322774e-02,5.187734e-08,2.994511e+01,-8.555034e-03,2.995366e+01,3.251264e+01,1.716639e+02
7.604462e+04,8.801460e-01,7.351310e+04,8.508460e-01,9.210459e-01,9.211419e-01,3.323293e-02,5.177870e-08,2.994174e+01,-8.555034e-03,2.995029e+01,3.250914e+01,1.717339e+02
7.614463e+04,8.813036e-01,7.361311e+04,8.520036e-01,9.210435e-01,9.211467e-01,3.323810e-02,5.168034e-08,2.993841e+01,-8.555034e-03,2.994697e+01,3.250562e+01,1.718017e+02
7.624465e+04,8.824612e-01,7.371313e+04,8.531612e-01,9.210777e-01,9.211514e-01,3.324326e-02,5.158226e-08,2.993589e+01,-8.555034e-03,2.994444e+01,3.250167e+01,1.718317e+02
7.634467e+04,8.836189e-01,7.381315e+04,8.543189e-01,9.211119e-01,9.211562e-01,3.324842e-02,5.148446e-08,2.993336e+01,-8.555034e-03,2.994191e+01,3.249772e+01,1.718617e+02
7.644469e+04,8.847765e-01,7.391317e+04,8.554765e-01,9.211461e-01,9.211609e-01,3.325356e-02,5.138693e-08,2.993083e+01,-8.555034e-03,2.993938e+01,3.249376e+01,1.718918e+02
7.654471e+04,8.859341e-01,7.401319e+04,8.566341e-01,9.211803e-01,9.211656e-01,3.325870e-02,5.128968e-08,2.992830e+01,-8.555034e-03,2.993686e+01,3.248981e+01,1.719218e+02
7.664472e+04,8.870917e-01,7.411320e+04,8.577917e-01,9.212145e-01,9.211704e-01,3.326382e-02,5.119270e-08,2.992577e+01,-8.555034e-03,2.993433e+01,3.248586e+01,1.719519e+02
7.674474e+04,8.882493e-01,7.421322e+04,8.589493e-01,9.212487e-01,9.211751e-01,3.326894e-02,5.109599e-08,2.992325e+01,-8.555034e-03,2.993180e+01,3.248191e+01,1.719819e+02
7.684476e+04,8.894069e-01,7.431324e+04,8.601069e-01,9.212829e-01,9.211798e-01,3.327404e-02,5.099955e-08,2.992072e+01,-8.555034e-03,2.992927e+01,3.247796e+01,1.720119e+02
7.694478e+04,8.905645e-01,7.441326e+04,8.612645e-01,9.213171e-01,9.211845e-01,3.327914e-02,5.090339e-08,2.991819e+01,-8.555034e-03,2.992675e+01,3.247401e+01,1.720420e+02
7.704479e+04,8.917222e-01,7.451327e+04,8.624222e-01,9.213514e-01,9.211892e-01,3.328423e-02,5.080749e-08,2.991566e+01,-8.555034e-03,2.992422e+01,3.247006e+01,1.720720e+02
7.714481e+04,8.928798e-01,7.461329e+04,8.635798e-01,9.213822e-01,9.211938e-01,3.328930e-02,5.071186e-08,2.991340e+01,-8.555034e-03,2.992195e+01,3.246651e+01,1.720897e+02
7.724483e+04,8.940374e-01,7.471331e+04,8.647374e-01,9.213680e-01,9.211985e-01,3.329437e-02,5.061649e-08,2.991466e+01,-8.555034e-03,2.992321e+01,3.246839e+01,1.719397e+02
7.734485e+04,8.951950e-01,7.481333e+04,8.658950e-01,9.213538e-01,9.212032e-01,3.329943e-02,5.052140e-08,2.991592e+01,-8.555034e-03,2.992448e+01,3.247026e+01,1.717898e+02
7.744487e+04,8.963526e-01,7.491335e+04,8.670526e-01,9.213395e-01,9.212078e-01,3.330448e-02,5.042656e-08,2.991718e+01,-8.555034e-03,2.992574e+01,3.247213e+01,1.716398e+02
7.754488e+04,8.975102e-01,7.501336e+04,8.682102e-01,9.213253e-01,9.212125e-01,3.330951e-02,5.033199e-08,2.991844e+01,-8.555034e-03,2.992700e+01,3.247400e+01,1.714899e+02
7.764490e+04,8.986678e-01,7.511338e+04,8.693678e-01,9.213111e-01,9.212171e-01,3.331454e-02,5.023769e-08,2.991971e+01,-8.555034e-03,2.992826e+01,3.247587e+01,1.713399e+02
7.774492e+04,8.998255e-01,7.521340e+04,8.705255e-01,9.212968e-01,9.212217e-01,3.331956e-02,5.014364e-08,2.992097e+01,-8.555034e-03,2.992952e+01,3.247774e+01,1.711900e+02
7.784494e+04,9.009831e-01,7.531342e+04,8.716831e-01,9.212826e-01,9.212263e-01,3.332457e-02,5.004985e-08,2.992223e+01,-8.555034e-03,2.993078e+01,3.247961e+01,1.710400e+02
7.794495e+04,9.021407e-01,7.541343e+04,8.728407e-01,9.212684e-01,9.212309e-01,3.332958e-02,4.995633e-08,2.992349e+01,-8.555034e-03,2.993205e+01,3.248148e+01,1.708901e+02
7.804497e+04,9.032983e-01,7.551345e+04,8.739983e-01,9.212541e-01,9.212355e-01,3.333457e-02,4.986306e-08,2.992475e+01,-8.555034e-03,2.993331e+01,3.248336e+01,1.707401e+02
7.814499e+04,9.044559e-01,7.561347e+04,8.751559e-01,9.212407e-01,9.212401e-01,3.333955e-02,4.977005e-08,2.992597e+01,-8.555034e-03,2.993453e+01,3.248515e+01,1.706072e+02
7.824501e+04,9.056135e-01,7.571349e+04,8.763135e-01,9.212386e-01,9.212447e-01,3.334452e-02,4.967729e-08,2.992661e+01,-8.555034e-03,2.993516e+01,3.248592e+01,1.707172e+02
7.834503e+04,9.067711e-01,7.581351e+04,8.774711e-01,9.212364e-01,9.212493e-01,3.334949e-02,4.958479e-08,2.992724e+01,-8.555034e-03,2.993580e+01,3.248668e+01,1.708271e+02
7.844504e+04,9.079287e-01,7.591352e+04,8.786287e-01,9.212343e-01,9.212538e-01,3.335444e-02,4.949255e-08,2.992788e+01,-8.555034e-03,2.993643e+01,3.248745e+01,1.709371e+02
7.854506e+04,9.090864e-01,7.601354e+04,8.797864e-01,9.212322e-01,9.212584e-01,3.335939e-02,4.940056e-08,2.992851e+01,-8.555034e-03,2.993706e+01,3.248821e+01,1.710471e+02
7.864508e+04,9.102440e-01,7.611356e+04,8.809440e-01,9.212300e-01,9.212630e-01,3.336432e-02,4.930882e-08,2.992914e+01,-8.555034e-03,2.993770e+01,3.248897e+01,1.711570e+02
7.874510e+04,9.114016e-01,7.621358e+04,8.821016e-01,9.212279e-01,9.212675e-01,3.336925e-02,4.921733e-08,2.992978e+01,-8.555034e-03,2.993833e+01,3.248974e+01,1.712670e+02
7.884512e+04,9.125592e-01,7.631360e+04,8.832592e-01,9.212258e-01,9.212720e-01,3.337417e-02,4.912609e-08,2.993041e+01,-8.555034e-03,2.993897e+01,3.249050e+01,1.713770e+02
7.894513e+04,9.137168e-01,7.641361e+04,8.844168e-01,9.212236e-01,9.212765e-01,3.337908e-02,4.903510e-08,2.993105e+01,-8.555034e-03,2.993960e+01,3.249126e+01,1.714869e+02
7.904515e+04,9.148744e-01,7.651363e+04,8.855744e-01,9.212215e-01,9.212811e-01,3.338398e-02,4.894436e-08,2.993168e+01,-8.555034e-03,2.994024e+01,3.249203e+01,1.715969e+02
7.914517e+04,9.160320e-01,7.661365e+04,8.867320e-01,9.212202e-01,9.212856e-01,3.338887e-02,4.885387e-08,2.993231e+01,-8.555034e-03,2.994087e+01,3.249276e+01,1.716944e+02
7.924519e+04,9.171897e-01,7.671367e+04,8.878897e-01,9.212316e-01,9.212901e-01,3.339375e-02,4.876362e-08,2.993294e+01,-8.555034e-03,2.994150e+01,3.249304e+01,1.716043e+02
7.934520e+04,9.183473e-01,7.681368e+04,8.890473e-01,9.212430e-01,9.212946e-01,3.339862e-02,4.867362e-08,2.993357e+01,-8.555034e-03,2.994213e+01,3.249332e+01,1.715143e+02
7.944522e+04,9.195049e-01,7.691370e+04,8.902049e-01,9.212544e-01,9.212990e-01,3.340349e-02,4.858386e-08,2.993420e+01,-8.555034e-03,2.994275e+01,3.249360e+01,1.714243e+02
7.954524e+04,9.206625e-01,7.701372e+04,8.913625e-01,9.212658e-01,9.213035e-01,3.340834e-02,4.849435e-08,2.993483e+01,-8.555034e-03,2.994338e+01,3.249388e+01,1.713342e+02
7.964526e+04,9.218201e-01,7.711374e+04,8.925201e-01,9.212772e-01,9.213080e-01,3.341319e-02,4.840508e-08,2.993545e+01,-8.555034e-03,2.994401e+01,3.249416e+01,1.712442e+02
7.974528e+04,9.229777e-01,7.721376e+04,8.936777e-01,9.212886e-01,9.213124e-01,3.341802e-02,4.831605e-08,2.993608e+01,-8.555034e-03,2.994464e+01,3.249444e+01,1.711541e+02
7.984529e+04,9.241353e-01,7.731377e+04,8.948353e-01,9.213000e-01,9.213169e-01,3.342285e-02,4.822726e-08,2.993671e+01,-8.555034e-03,2.994527e+01,3.249472e+01,1.710641e+02
7.994531e+04,9.252930e-01,7.741379e+04,8.959930e-01,9.213114e-01,9.213213e-01,3.342767e-02,4.813871e-08,2.993734e+01,-8.555034e-03,2.994589e+01,3.249500e+01,1.709740e+02
8.004533e+04,9.264506e-01,7.751381e+04,8.971506e-01,9.213228e-01,9.213257e-01,3.343248e-02,4.805040e-08,2.993797e+01,-8.555034e-03,2.994652e+01,3.249528e+01,1.708840e+02
8.014535e+04,9.276082e-01,7.761383e+04,8.983082e-01,9.213318e-01,9.213302e-01,3.343728e-02,4.796233e-08,2.993878e+01,-8.555034e-03,2.994733e+01,3.249584e+01,1.708088e+02
8.024536e+04,9.287658e-01,7.771384e+04,8.994658e-01,9.213083e-01,9.213346e-01,3.344208e-02,4.787450e-08,2.994215e+01,-8.555034e-03,2.995071e+01,3.250033e+01,1.709387e+02
8.034538e+04,9.299234e-01,7.781386e+04,9.006234e-01,9.212848e-01,9.213390e-01,3.344686e-02,4.778690e-08,2.994552e+01,-8.555034e-03,2.995408e+01,3.250482e+01,1.710687e+02
8.044540e+04,9.310810e-01,7.791388e+04,9.017810e-01,9.212614e-01,9.213434e-01,3.345163e-02,4.769953e-08,2.994889e+01,-8.555034e-03,2.995745e+01,3.250931e+01,1.711986e+02
8.054542e+04,9.322386e-01,7.801390e+04,9.029386e-01,9.212379e-01,9.213478e-01,3.345640e-02,4.761240e-08,2.995226e+01,-8.555034e-03,2.996082e+01,3.251379e+01,1.713286e+02
8.064544e+04,9.333962e-01,7.811392e+04,9.040962e-01,9.212144e-01,9.213522e-01,3.346116e-02,4.752551e-08,2.995564e+01,-8.555034e-03,2.996419e+01,3.251828e+01,1.714586e+02
8.074545e+04,9.345539e-01,7.821393e+04,9.052539e-01,9.211909e-01,9.213565e-01,3.346591e-02,4.743884e-08,2.995901e+01,-8.555034e-03,2.996756e+01,3.252277e+01,1.715885e+02
8.084547e+04,9.357115e-01,7.831395e+04,9.064115e-01,9.211674e-01,9.213609e-01,3.347065e-02,4.735241e-08,2.996238e+01,-8.555034e-03,2.997093e+01,3.252726e+01,1.717185e+02
8.094549e+04,9.368691e-01,7.841397e+04,9.075691e-01,9.211440e-01,9.213653e-01,3.347538e-02,4.726621e-08,2.996575e+01,-8.555034e-03,2.997430e+01,3.253175e+01,1.718484e+02
8.104551e+04,9.380267e-01,7.851399e+04,9.087267e-01,9.211205e-01,9.213696e-01,3.348010e-02,4.718024e-08,2.996912e+01,-8.555034e-03,2.997768e+01,3.253624e+01,1.719784e+02
8.114553e+04,9.391843e-01,7.861401e+04,9.098843e-01,9.211000e-01,9.213740e-01,3.348482e-02,4.709449e-08,2.997240e+01,-8.555034e-03,2.998095e+01,3.254052e+01,1.721000e+02
8.124554e+04,9.403419e-01,7.871402e+04,9.110419e-01,9.211239e-01,9.213783e-01,3.348952e-02,4.700898e-08,2.997429e+01,-8.555034e-03,2.998284e+01,3.254173e+01,1.721000e+02
8.134556e+04,9.414995e-01,7.881404e+04,9.121995e-01,9.211478e-01,9.213826e-01,3.349422e-02,4.692369e-08,2.997618e+01,-8.555034e-03,2.998474e+01,3.254294e+01,1.721000e+02
8.144558e+04,9.426572e-01,7.891406e+04,9.133572e-01,9.211717e-01,9.213870e-01,3.349891e-02,4.683863e-08,2.997807e+01,-8.555034e-03,2.998663e+01,3.254415e+01,1.721000e+02
8.154560e+04,9.438148e-01,7.901408e+04,9.145148e-01,9.211955e-01,9.213913e-01,3.350359e-02,4.675379e-08,2.997997e+01,-8.555034e-03,2.998852e+01,3.254536e+01,1.721000e+02
8.164561e+04,9.449724e-01,7.911409e+04,9.156724e-01,9.212194e-01,9.213956e-01,3.350826e-02,4.666918e-08,2.998186e+01,-8.555034e-03,2.999041e+01,3.254657e+01,1.721000e+02
8.174563e+04,9.461300e-01,7.921411e+04,9.168300e-01,9.212433e-01,9.213999e-01,3.351293e-02,4.658479e-08,2.998375e+01,-8.555034e-03,2.999231e+01,3.254778e+01,1.721000e+02
8.184565e+04,9.472876e-01,7.931413e+04,9.179876e-01,9.212672e-01,9.214042e-01,3.351758e-02,4.650063e-08,2.998564e+01,-8.555034e-03,2.999420e+01,3.254899e+01,1.721000e+02
8.194567e+04,9.484452e-01,7.941415e+04,9.191452e-01,9.212910e-01,9.214084e-01,3.352223e-02,4.641669e-08,2.998754e+01,-8.555034e-03,2.999609e+01,3.255020e+01,1.721000e+02
8.204569e+04,9.496028e-01,7.951417e+04,9.203028e-01,9.213149e-01,9.214127e-01,3.352687e-02,4.633296e-08,2.998943e+01,-8.555034e-03,2.999798e+01,3.255141e+01,1.721000e+02
8.214570e+04,9.507605e-01,7.961418e+04,9.214605e-01,9.213371e-01,9.214170e-01,3.353150e-02,4.624946e-08,2.999076e+01,-8.555034e-03,2.999932e+01,3.255207e+01,1.721055e+02
8.224572e+04,9.519181e-01,7.971420e+04,9.226181e-01,9.213392e-01,9.214212e-01,3.353612e-02,4.616618e-08,2.998550e+01,-8.555034e-03,2.999406e+01,3.254629e+01,1.721754e+02
8.234574e+04,9.530757e-01,7.981422e+04,9.237757e-01,9.213414e-01,9.214255e-01,3.354073e-02,4.608312e-08,2.998024e+01,-8.555034e-03,2.998880e+01,3.254051e+01,1.722454e+02
8.244576e+04,9.542333e-01,7.991424e+04,9.249333e-01,9.213435e-01,9.214297e-01,3.354534e-02,4.600027e-08,2.997498e+01,-8.555034e-03,2.998354e+01,3.253472e+01,1.723154e+02
8.254577e+04,9.553909e-01,8.001425e+04,9.260909e-01,9.213456e-01,9.214340e-01,3.354993e-02,4.591764e-08,2.996972e+01,-8.555034e-03,2.997828e+01,3.252894e+01,1.723854e+02
8.264579e+04,9.565485e-01,8.011427e+04,9.272485e-01,9.213478e-01,9.214382e-01,3.355452e-02,4.583523e-08,2.996446e+01,-8.555034e-03,2.997301e+01,3.252315e+01,1.724554e+02
8.274581e+04,9.577061e-01,8.021429e+04,9.284061e-01,9.213499e-01,9.214424e-01,3.355910e-02,4.575304e-08,2.995920e+01,-8.555034e-03,2.996775e+01,3.251737e+01,1.725253e+02
8.284583e+04,9.588637e-01,8.031431e+04,9.295637e-01,9.213520e-01,9.214466e-01,3.356367e-02,4.567105e-08,2.995394e+01,-8.555034e-03,2.996249e+01,3.251158e+01,1.725953e+02
8.294585e+04,9.600214e-01,8.041433e+04,9.307214e-01,9.213542e-01,9.214508e-01,3.356824e-02,4.558929e-08,2.994868e+01,-8.555034e-03,2.995723e+01,3.250580e+01,1.726653e+02
8.304586e+04,9.611790e-01,8.051434e+04,9.318790e-01,9.213563e-01,9.214550e-01,3.357279e-02,4.550773e-08,2.994342e+01,-8.555034e-03,2.995197e+01,3.250001e+01,1.727353e+02
8.314588e+04,9.623366e-01,8.061436e+04,9.330366e-01,9.213586e-01,9.214592e-01,3.357734e-02,4.542639e-08,2.993871e+01,-8.555034e-03,2.994726e+01,3.249482e+01,1.727993e+02
8.324590e+04,9.634942e-01,8.071438e+04,9.341942e-01,9.213625e-01,9.214634e-01,3.358188e-02,4.534526e-08,2.994082e+01,-8.555034e-03,2.994937e+01,3.249697e+01,1.727893e+02
8.334592e+04,9.646518e-01,8.081440e+04,9.353518e-01,9.213664e-01,9.214676e-01,3.358641e-02,4.526434e-08,2.994293e+01,-8.555034e-03,2.995148e+01,3.249912e+01,1.727793e+02
8.344593e+04,9.658094e-01,8.091441e+04,9.365094e-01,9.213703e-01,9.214717e-01,3.359093e-02,4.518363e-08,2.994504e+01,-8.555034e-03,2.995359e+01,3.250128e+01,1.727693e+02
8.354595e+04,9.669670e-01,8.101443e+04,9.376670e-01,9.213742e-01,9.214759e-01,3.359545e-02,4.510313e-08,2.994715e+01,-8.555034e-03,2.995570e+01,3.250343e+01,1.727593e+02
8.364597e+04,9.681247e-01,8.111445e+04,9.388247e-01,9.213782e-01,9.214801e-01,3.359996e-02,4.502283e-08,2.994926e+01,-8.555034e-03,2.995781e+01,3.250558e+01,1.727493e+02
8.374599e+04,9.692823e-01,8.121447e+04,9.399823e-01,9.213821e-01,9.214842e-01,3.360446e-02,4.494275e-08,2.995137e+01,-8.555034e-03,2.995992e+01,3.250773e+01,1.727393e+02
8.384601e+04,9.704399e-01,8.131449e+04,9.411399e-01,9.213860e-01,9.214883e-01,3.360895e-02,4.486287e-08,2.995348e+01,-8.555034e-03,2.996203e+01,3.250988e+01,1.727293e+02
8.394602e+04,9.715975e-01,8.141450e+04,9.422975e-01,9.213899e-01,9.214925e-01,3.361343e-02,4.478320e-08,2.995559e+01,-8.555034e-03,2.996414e+01,3.251203e+01,1.727193e+02
8.404604e+04,9.727551e-01,8.151452e+04,9.434551e-01,9.213938e-01,9.214966e-01,3.361790e-02,4.470373e-08,2.995770e+01,-8.555034e-03,2.996625e+01,3.251418e+01,1.727093e+02
8.414606e+04,9.739127e-01,8.161454e+04,9.446127e-01,9.213973e-01,9.215007e-01,3.362237e-02,4.462447e-08,2.995955e+01,-8.555034e-03,2.996810e+01,3.251607e+01,1.726971e+02
8.424608e+04,9.750703e-01,8.171456e+04,9.457703e-01,9.213955e-01,9.215048e-01,3.362683e-02,4.454541e-08,2.995807e+01,-8.555034e-03,2.996663e+01,3.251453e+01,1.726572e+02
8.434610e+04,9.762280e-01,8.181458e+04,9.469280e-01,9.213938e-01,9.215089e-01,3.363128e-02,4.446655e-08,2.995660e+01,-8.555034e-03,2.996515e+01,3.251300e+01,1.726172e+02
8.444611e+04,9.773856e-01,8.191459e+04,9.480856e-01,9.213920e-01,9.215130e-01,3.363573e-02,4.438790e-08,2.995512e+01,-8.555034e-03,2.996368e+01,3.251146e+01,1.725772e+02
8.454613e+04,9.785432e-01,8.201461e+04,9.492432e-01,9.213902e-01,9.215171e-01,3.364016e-02,4.430945e-08,2.995365e+01,-8.555034e-03,2.996220e+01,3.250992e+01,1.725372e+02
8.464615e+04,9.797008e-01,8.211463e+04,9.504008e-01,9.213884e-01,9.215212e-01,3.364459e-02,4.423120e-08,2.995217e+01,-8.555034e-03,2.996073e+01,3.250838e+01,1.724972e+02
8.474617e+04,9.808584e-01,8.221465e+04,9.515584e-01,9.213866e-01,9.215253e-01,3.364901e-02,4.415315e-08,2.995070e+01,-8.555034e-03,2.995925e+01,3.250684e+01,1.724572e+02
8.484618e+04,9.820160e-01,8.231466e+04,9.527160e-01,9.213849e-01,9.215293e-01,3.365342e-02,4.407529e-08,2.994922e+01,-8.555034e-03,2.995778e+01,3.250530e+01,1.724172e+02
8.494620e+04,9.831736e-01,8.241468e+04,9.538736e-01,9.213831e-01,9.215334e-01,3.365783e-02,4.399764e-08,2.994775e+01,-8.555034e-03,2.995630e+01,3.250377e+01,1.723772e+02
8.504622e+04,9.843312e-01,8.251470e+04,9.550312e-01,9.213813e-01,9.215374e-01,3.366222e-02,4.392019e-08,2.994627e+01,-8.555034e-03,2.995483e+01,3.250223e+01,1.723373e+02
8.514624e+04,9.854889e-01,8.261472e+04,9.561889e-01,9.213795e-01,9.215415e-01,3.366661e-02,4.384293e-08,2.994485e+01,-8.555034e-03,2.995341e+01,3.250075e+01,1.723014e+02
8.524626e+04,9.866465e-01,8.271474e+04,9.573465e-01,9.213770e-01,9.215455e-01,3.367099e-02,4.376587e-08,2.994422e+01,-8.555034e-03,2.995277e+01,3.250015e+01,1.723214e+02
8.534627e+04,9.878041e-01,8.281475e+04,9.585041e-01,9.213745e-01,9.215496e-01,3.367537e-02,4.368900e-08,2.994358e+01,-8.555034e-03,2.995214e+01,3.249955e+01,1.723414e+02
8.544629e+04,9.889617e-01,8.291477e+04,9.596617e-01,9.213720e-01,9.215536e-01,3.367973e-02,4.361233e-08,2.994295e+01,-8.555034e-03,2.995150e+01,3.249895e+01,1.723614e+02
8.554631e+04,9.901193e-01,8.301479e+04,9.608193e-01,9.213695e-01,9.215576e-01,3.368409e-02,4.353585e-08,2.994231e+01,-8.555034e-03,2.995087e+01,3.249835e+01,1.723814e+02
8.564633e+04,9.912769e-01,8.311481e+04,9.619769e-01,9.213670e-01,9.215616e-01,3.368844e-02,4.345957e-08,2.994168e+01,-8.555034e-03,2.995023e+01,3.249775e+01,1.724014e+02
8.574634e+04,9.924345e-01,8.321482e+04,9.631345e-01,9.213645e-01,9.215656e-01,3.369278e-02,4.338348e-08,2.994104e+01,-8.555034e-03,2.994960e+01,3.249715e+01,1.724214e+02
8.584636e+04,9.935922e-01,8.331484e+04,9.642922e-01,9.213620e-01,9.215696e-01,3.369712e-02,4.330758e-08,2.994041e+01,-8.555034e-03,2.994896e+01,3.249654e+01,1.724414e+02
8.594638e+04,9.947498e-01,8.341486e+04,9.654498e-01,9.213595e-01,9.215736e-01,3.370145e-02,4.323188e-08,2.993977e+01,-8.555034e-03,2.994833e+01,3.249594e+01,1.724614e+02
8.604640e+04,9.959074e-01,8.351488e+04,9.666074e-01,9.213570e-01,9.215776e-01,3.370577e-02,4.315636e-08,2.993914e+01,-8.555034e-03,2.994769e+01,3.249534e+01,1.724815e+02
8.614642e+04,9.970650e-01,8.361490e+04,9.677650e-01,9.213572e-01,9.215815e-01,3.371008e-02,4.308104e-08,2.993851e+01,-8.555034e-03,2.994706e+01,3.249465e+01,1.724978e+02
8.624643e+04,9.982226e-01,8.371491e+04,9.689226e-01,9.213907e-01,9.215855e-01,3.371439e-02,4.300590e-08,2.993788e+01,-8.555034e-03,2.994643e+01,3.249279e+01,1.724678e+02
8.634645e+04,9.993802e-01,8.381493e+04,9.700802e-01,9.214242e-01,9.215895e-01,3.371868e-02,4.293096e-08,2.993725e+01,-8.555034e-03,2.994580e+01,3.249092e+01,1.724378e+02
8.644647e+04,1.000538e+00,8.391495e+04,9.712378e-01,9.214576e-01,9.215934e-01,3.372297e-02,4.285620e-08,2.993662e+01,-8.555034e-03,2.994518e+01,3.248906e+01,1.724077e+02
8.654649e+04,1.001695e+00,8.401497e+04,9.723955e-01,9.214911e-01,9.215974e-01,3.372726e-02,4.278163e-08,2.993599e+01,-8.555034e-03,2.994455e+01,3.248720e+01,1.723777e+02
8.664651e+04,1.002853e+00,8.411499e+04,9.735531e-01,9.215246e-01,9.216013e-01,3.373153e-02,4.270724e-08,2.993537e+01,-8.555034e-03,2.994392e+01,3.248534e+01,1.723477e+02
8.674652e+04,1.004011e+00,8.421500e+04,9.747107e-01,9.215581e-01,9.216052e-01,3.373580e-02,4.263305e-08,2.993474e+01,-8.555034e-03,2.994329e+01,3.248347e+01,1.723177e+02
8.684654e+04,1.005168e+00,8.431502e+04,9.758683e-01,9.215916e-01,9.216092e-01,3.374006e-02,4.255903e-08,2.993411e+01,-8.555034e-03,2.994267e+01,3.248161e+01,1.722877e+02
8.694656e+04,1.006326e+00,8.441504e+04,9.770259e-01,9.216251e-01,9.216131e-01,3.374431e-02,4.248521e-08,2.993348e+01,-8.555034e-03,2.994204e+01,3.247975e+01,1.722577e+02
8.704658e+04,1.007484e+00,8.451506e+04,9.781835e-01,9.216585e-01,9.216170e-01,3.374856e-02,4.241156e-08,2.993285e+01,-8.555034e-03,2.994141e+01,3.247789e+01,1.722277e+02
8.714659e+04,1.008641e+00,8.461507e+04,9.793411e-01,9.216905e-01,9.216209e-01,3.375280e-02,4.233810e-08,2.993218e+01,-8.555034e-03,2.994073e+01,3.247603e+01,1.722032e+02
8.724661e+04,1.009799e+00,8.471509e+04,9.804988e-01,9.217044e-01,9.216248e-01,3.375703e-02,4.226483e-08,2.993091e+01,-8.555034e-03,2.993947e+01,3.247417e+01,1.722432e+02
8.734663e+04,1.010956e+00,8.481511e+04,9.816564e-01,9.217183e-01,9.216287e-01,3.376125e-02,4.219173e-08,2.992965e+01,-8.555034e-03,2.993821e+01,3.247231e+01,1.722832e+02
8.744665e+04,1.012114e+00,8.491513e+04,9.828140e-01,9.217322e-01,9.216326e-01,3.376547e-02,4.211882e-08,2.992839e+01,-8.555034e-03,2.993694e+01,3.247045e+01,1.723232e+02
8.754667e+04,1.013272e+00,8.501515e+04,9.839716e-01,9.217461e-01,9.216365e-01,3.376968e-02,4.204609e-08,2.992713e+01,-8.555034e-03,2.993568e+01,3.246859e+01,1.723632e+02
8.764668e+04,1.014429e+00,8.511516e+04,9.851292e-01,9.217600e-01,9.216403e-01,3.377388e-02,4.197353e-08,2.992586e+01,-8.555034e-03,2.993442e+01,3.246673e+01,1.724033e+02
8.774670e+04,1.015587e+00,8.521518e+04,9.862868e-01,9.217739e-01,9.216442e-01,3.377807e-02,4.190116e-08,2.992460e+01,-8.555034e-03,2.993316e+01,3.246487e+01,1.724433e+02
8.784672e+04,1.016744e+00,8.531520e+04,9.874444e-01,9.217878e-01,9.216481e-01,3.378226e-02,4.182897e-08,2.992334e+01,-8.555034e-03,2.993189e+01,3.246301e+01,1.724833e+02
8.794674e+04,1.017902e+00,8.541522e+04,9.886020e-01,9.218017e-01,9.216519e-01,3.378644e-02,4.175695e-08,2.992207e+01,-8.555034e-03,2.993063e+01,3.246115e+01,1.725233e+02
8.804675e+04,1.019060e+00,8.551523e+04,9.897597e-01,9.218156e-01,9.216558e-01,3.379061e-02,4.168512e-08,2.992081e+01,-8.555034e-03,2.992937e+01,3.245929e+01,1.725633e+02
8.814677e+04,1.020217e+00,8.561525e+04,9.909173e-01,9.218263e-01,9.216596e-01,3.379478e-02,4.161346e-08,2.991971e+01,-8.555034e-03,2.992826e+01,3.245772e+01,1.725966e+02
8.824679e+04,1.021375e+00,8.571527e+04,9.920749e-01,9.218024e-01,9.216634e-01,3.379894e-02,4.154197e-08,2.992034e+01,-8.555034e-03,2.992889e+01,3.245924e+01,1.725567e+02
8.834681e+04,1.022533e+00,8.581529e+04,9.932325e-01,9.217786e-01,9.216673e-01,3.380309e-02,4.147067e-08,2.992096e+01,-8.555034e-03,2.992952e+01,3.246076e+01,1.725167e+02
8.844683e+04,1.023690e+00,8.591531e+04,9.943901e-01,9.217547e-01,9.216711e-01,3.380723e-02,4.139953e-08,2.992159e+01,-8.555034e-03,2.993015e+01,3.246228e+01,1.724767e+02
8.854684e+04,1.024848e+00,8.601532e+04,9.955477e-01,9.217309e-01,9.216749e-01,3.381137e-02,4.132858e-08,2.992222e+01,-8.555034e-03,2.993077e+01,3.246380e+01,1.724367e+02
8.864686e+04,1.026005e+00,8.611534e+04,9.967053e-01,9.217070e-01,9.216787e-01,3.381550e-02,4.125779e-08,2.992284e+01,-8.555034e-03,2.993140e+01,3.246532e+01,1.723967e+02
8.874688e+04,1.027163e+00,8.621536e+04,9.978630e-01,9.216832e-01,9.216825e-01,3.381962e-02,4.118718e-08,2.992347e+01,-8.555034e-03,2.993203e+01,3.246684e+01,1.723567e+02
8.884690e+04,1.028321e+00,8.631538e+04,9.990206e-01,9.216593e-01,9.216863e-01,3.382374e-02,4.111675e-08,2.992410e+01,-8.555034e-03,2.993265e+01,3.246836e+01,1.723167e+02
8.894691e+04,1.029478e+00,8.641539e+04,1.000178e+00,9.216355e-01,9.216901e-01,3.382785e-02,4.104648e-08,2.992473e+01,-8.555034e-03,2.993328e+01,3.246988e+01,1.722767e+02
8.904693e+04,1.030636e+00,8.651541e+04,1.001336e+00,9.216116e-01,9.216939e-01,3.383195e-02,4.097639e-08,2.992535e+01,-8.555034e-03,2.993391e+01,3.247141e+01,1.722368e+02
8.914695e+04,1.031793e+00,8.661543e+04,1.002493e+00,9.215913e-01,9.216976e-01,3.383604e-02,4.090647e-08,2.992615e+01,-8.555034e-03,2.993471e+01,3.247299e+01,1.721992e+02
8.924697e+04,1.032951e+00,8.671545e+04,1.003651e+00,9.216112e-01,9.217014e-01,3.384013e-02,4.083671e-08,2.992889e+01,-8.555034e-03,2.993744e+01,3.247525e+01,1.721892e+02
8.934699e+04,1.034109e+00,8.681547e+04,1.004809e+00,9.216312e-01,9.217052e-01,3.384421e-02,4.076713e-08,2.993163e+01,-8.555034e-03,2.994018e+01,3.247752e+01,1.721792e+02
8.944700e+04,1.035266e+00,8.691548e+04,1.005966e+00,9.216511e-01,9.217089e-01,3.384829e-02,4.069772e-08,2.993436e+01,-8.555034e-03,2.994292e+01,3.247979e+01,1.721692e+02
8.954702e+04,1.036424e+00,8.701550e+04,1.007124e+00,9.216710e-01,9.217127e-01,3.385235e-02,4.062848e-08,2.993710e+01,-8.555034e-03,2.994565e+01,3.248206e+01,1.721592e+02
8.964704e+04,1.037581e+00,8.711552e+04,1.008281e+00,9.216910e-01,9.217164e-01,3.385641e-02,4.055940e-08,2.993984e+01,-8.555034e-03,2.994839e+01,3.248432e+01,1.721492e+02
8.974706e+04,1.038739e+00,8.721554e+04,1.009439e+00,9.217109e-01,9.217201e-01,3.386047e-02,4.049049e-08,2.994257e+01,-8.555034e-03,2.995113e+01,3.248659e+01,1.721392e+02
8.984708e+04,1.039897e+00,8.731556e+04,1.010597e+00,9.217309e-01,9.217239e-01,3.386451e-02,4.042175e-08,2.994531e+01,-8.555034e-03,2.995387e+01,3.248886e+01,1.721292e+02
8.994709e+04,1.041054e+00,8.741557e+04,1.011754e+00,9.217508e-01,9.217276e-01,3.386855e-02,4.035318e-08,2.994805e+01,-8.555034e-03,2.995660e+01,3.249112e+01,1.721192e+02
9.004711e+04,1.042212e+00,8.751559e+04,1.012912e+00,9.217707e-01,9.217313e-01,3.387258e-02,4.028477e-08,2.995079e+01,-8.555034e-03,2.995934e+01,3.249339e+01,1.721092e+02
9.014713e+04,1.043370e+00,8.761561e+04,1.014070e+00,9.217886e-01,9.217350e-01,3.387661e-02,4.021652e-08,2.995275e+01,-8.555034e-03,2.996130e+01,3.249489e+01,1.720857e+02
9.024715e+04,1.044527e+00,8.771563e+04,1.015227e+00,9.217820e-01,9.217387e-01,3.388063e-02,4.014844e-08,2.994550e+01,-8.555034e-03,2.995405e+01,3.248725e+01,1.719002e+02
9.034716e+04,1.045685e+00,8.781564e+04,1.016385e+00,9.217754e-01,9.217424e-01,3.388464e-02,4.008053e-08,2.993824e+01,-8.555034e-03,2.994680e+01,3.247962e+01,1.717148e+02
9.044718e+04,1.046842e+00,8.791566e+04,1.017542e+00,9.217688e-01,9.217461e-01,3.388865e-02,4.001278e-08,2.993099e+01,-8.555034e-03,2.993955e+01,3.247198e+01,1.715294e+02
9.054720e+04,1.048000e+00,8.801568e+04,1.018700e+00,9.218161e-01,9.217498e-01,3.389265e-02,3.997894e-08,2.992018e+01,-1.435981e-02,2.993454e+01,3.245908e+01,1.710917e+02
