Repository: brandonlampe/CS_Data

# Repository for Crushed Salt Data
**Grant No: 456417**

This is a work in progress!

## Repository Content

### Directory Names
A uniform namining structure still in progress, but in general directories are named according to the following:
 - Names contain no spaces, a single underscore "_" will be used as a file name seperator.
 - Files are for the Crushed Salt Project (CSP); therefore, the first three charaters of each file are "CSP".
 - Folders are organized by which frame the test was performed on i.e., A2 or A3.
 - The fifth and sixth charaters of each file name will therefore be "A" followed by the frame number.
 - Files are chronologically labeled in order of tests performed on a specific frame.That is to say numbering is frame specific (e.g., 01, 02,...,nn tests performed on a specific frame)Therefore the final two characters will be the test number.

### Crushed Salt Testing
The bulk of current repo contents are tests on crushed salt performed at Sandia National Laboratory in Albuquerque, NM.  Future contents of this repository include:
 - Photographs of crushed salt samples (pre and post testing)
 - Permeability test results
 - Thermalconductivity test results
 - Porosity test results

File: UNM_WP_HY_175_13/STAGE03/CREEP_FIT/175_13_STAGE03_CREEP_OUT.csv (part 1 of 4)
Analysis by Brandon Lampe, performed on: 2016/10/11 07:25:08
Experimental results below begin at: 2016/10/04 10:33:36
Duration (sec),Duration (day),Elapsed Time (sec),Elapsed Time (day),Interpolated Fractional Density,Fit to Fractional Density,Fit to Volume Strain,Fit to Volume Strain Rate (1/sec),Confining Pressure (MPa),Pore Pressure (MPa),Terzaghi Pressure (MPa),Solid Pressure (MPa),Temperature (C))
1.641600e+05,1.900000e+00,0.000000e+00,0.000000e+00,9.226439e-01,9.228829e-01,2.589321e-04,9.806382e-09,2.992768e+01,4.715345e+00,2.521233e+01,3.204152e+01,1.702052e+02
1.642600e+05,1.901158e+00,1.000421e+02,1.157895e-03,9.225815e-01,9.228838e-01,2.599132e-04,9.806378e-09,2.995829e+01,4.715345e+00,2.524294e+01,3.207655e+01,1.703200e+02
1.643601e+05,1.902316e+00,2.000842e+02,2.315789e-03,9.228123e-01,9.228847e-01,2.608942e-04,9.806368e-09,2.993391e+01,4.715345e+00,2.521856e+01,3.204329e+01,1.707049e+02
1.644601e+05,1.903474e+00,3.001263e+02,3.473684e-03,9.228826e-01,9.228856e-01,2.618753e-04,9.806358e-09,2.996698e+01,4.715345e+00,2.525164e+01,3.207704e+01,1.708277e+02
1.645602e+05,1.904632e+00,4.001684e+02,4.631579e-03,9.228039e-01,9.228865e-01,2.628563e-04,9.806349e-09,2.998129e+01,4.715345e+00,2.526594e+01,3.209488e+01,1.712816e+02
1.646602e+05,1.905789e+00,5.002105e+02,5.789474e-03,9.227385e-01,9.228874e-01,2.638374e-04,9.806339e-09,2.992690e+01,4.715345e+00,2.521156e+01,3.203788e+01,1.709846e+02
1.647603e+05,1.906947e+00,6.002526e+02,6.947368e-03,9.228327e-01,9.228883e-01,2.648184e-04,9.806329e-09,2.994490e+01,4.715345e+00,2.522955e+01,3.205459e+01,1.707249e+02
1.648603e+05,1.908105e+00,7.002947e+02,8.105263e-03,9.228848e-01,9.228892e-01,2.657995e-04,9.806320e-09,2.994537e+01,4.715345e+00,2.523003e+01,3.205356e+01,1.712000e+02
1.649603e+05,1.909263e+00,8.003368e+02,9.263158e-03,9.228334e-01,9.228901e-01,2.667805e-04,9.806310e-09,2.995468e+01,4.715345e+00,2.523934e+01,3.206518e+01,1.712218e+02
1.650604e+05,1.910421e+00,9.003789e+02,1.042105e-02,9.225947e-01,9.228910e-01,2.677616e-04,9.806301e-09,2.997578e+01,4.715011e+00,2.526077e+01,3.209515e+01,1.716000e+02
1.651604e+05,1.911579e+00,1.000421e+03,1.157895e-02,9.227960e-01,9.228919e-01,2.687426e-04,9.806291e-09,2.992895e+01,4.709332e+00,2.521962e+01,3.203891e+01,1.716000e+02
1.652605e+05,1.912737e+00,1.100463e+03,1.273684e-02,9.228904e-01,9.228928e-01,2.697236e-04,9.806281e-09,2.998563e+01,4.715345e+00,2.527029e+01,3.209702e+01,1.716291e+02
1.653605e+05,1.913895e+00,1.200505e+03,1.389474e-02,9.228247e-01,9.228937e-01,2.707047e-04,9.806272e-09,2.999590e+01,4.715345e+00,2.528056e+01,3.211010e+01,1.720872e+02
1.654605e+05,1.915053e+00,1.300547e+03,1.505263e-02,9.227716e-01,9.228946e-01,2.716857e-04,9.806262e-09,2.997261e+01,4.715003e+00,2.525761e+01,3.208647e+01,1.719108e+02
1.655606e+05,1.916211e+00,1.400589e+03,1.621053e-02,9.231647e-01,9.228956e-01,2.726668e-04,9.806252e-09,2.997722e+01,4.709007e+00,2.526822e+01,3.208030e+01,1.721000e+02
1.656606e+05,1.917368e+00,1.500632e+03,1.736842e-02,9.227762e-01,9.228965e-01,2.736478e-04,9.806243e-09,2.995244e+01,4.709007e+00,2.524343e+01,3.206497e+01,1.720882e+02
1.657607e+05,1.918526e+00,1.600674e+03,1.852632e-02,9.228860e-01,9.228974e-01,2.746288e-04,9.806233e-09,2.993747e+01,4.709007e+00,2.522846e+01,3.204550e+01,1.718543e+02
1.658607e+05,1.919684e+00,1.700716e+03,1.968421e-02,9.228636e-01,9.228983e-01,2.756099e-04,9.806224e-09,2.991896e+01,4.709007e+00,2.520995e+01,3.202610e+01,1.710502e+02
1.659608e+05,1.920842e+00,1.800758e+03,2.084211e-02,9.227693e-01,9.228992e-01,2.765909e-04,9.806214e-09,2.991056e+01,4.709007e+00,2.520155e+01,3.201979e+01,1.702000e+02
1.660608e+05,1.922000e+00,1.900800e+03,2.200000e-02,9.227708e-01,9.229001e-01,2.775719e-04,9.806204e-09,2.997190e+01,4.709007e+00,2.526289e+01,3.208622e+01,1.702299e+02
1.661608e+05,1.923158e+00,2.000842e+03,2.315789e-02,9.227940e-01,9.229010e-01,2.785530e-04,9.806195e-09,2.996487e+01,4.709007e+00,2.525587e+01,3.207791e+01,1.707000e+02
1.662609e+05,1.924316e+00,2.100884e+03,2.431579e-02,9.228014e-01,9.229019e-01,2.795340e-04,9.806185e-09,2.994573e+01,4.709007e+00,2.523673e+01,3.205696e+01,1.707227e+02
1.663609e+05,1.925474e+00,2.200926e+03,2.547368e-02,9.229746e-01,9.229028e-01,2.805150e-04,9.806175e-09,2.995814e+01,4.709007e+00,2.524913e+01,3.206527e+01,1.710889e+02
1.664610e+05,1.926632e+00,2.300968e+03,2.663158e-02,9.228760e-01,9.229037e-01,2.814961e-04,9.806166e-09,2.993150e+01,4.709007e+00,2.522249e+01,3.203932e+01,1.708568e+02
1.665610e+05,1.927789e+00,2.401011e+03,2.778947e-02,9.227206e-01,9.229046e-01,2.824771e-04,9.806156e-09,2.992432e+01,4.709007e+00,2.521531e+01,3.203614e+01,1.702000e+02
1.666611e+05,1.928947e+00,2.501053e+03,2.894737e-02,9.228990e-01,9.229055e-01,2.834581e-04,9.806147e-09,2.999493e+01,4.709007e+00,2.528592e+01,3.210737e+01,1.702293e+02
1.667611e+05,1.930105e+00,2.601095e+03,3.010526e-02,9.227509e-01,9.229064e-01,2.844392e-04,9.806137e-09,2.995235e+01,4.709007e+00,2.524335e+01,3.206563e+01,1.707065e+02
1.668611e+05,1.931263e+00,2.701137e+03,3.126316e-02,9.228020e-01,9.229073e-01,2.854202e-04,9.806127e-09,2.993987e+01,4.709007e+00,2.523086e+01,3.205059e+01,1.708250e+02
1.669612e+05,1.932421e+00,2.801179e+03,3.242105e-02,9.229083e-01,9.229082e-01,2.864012e-04,9.806118e-09,2.995853e+01,4.709007e+00,2.524953e+01,3.206766e+01,1.711894e+02
1.670612e+05,1.933579e+00,2.901221e+03,3.357895e-02,9.227166e-01,9.229091e-01,2.873822e-04,9.806108e-09,2.993818e+01,4.709007e+00,2.522917e+01,3.205128e+01,1.709580e+02
1.671613e+05,1.934737e+00,3.001263e+03,3.473684e-02,9.227296e-01,9.229100e-01,2.883633e-04,9.806099e-09,2.993451e+01,4.709007e+00,2.522550e+01,3.204692e+01,1.703000e+02
1.672613e+05,1.935895e+00,3.101305e+03,3.589474e-02,9.227243e-01,9.229109e-01,2.893443e-04,9.806089e-09,2.996512e+01,4.709007e+00,2.525611e+01,3.208025e+01,1.703258e+02
1.673613e+05,1.937053e+00,3.201347e+03,3.705263e-02,9.227644e-01,9.229119e-01,2.903253e-04,9.806079e-09,2.995199e+01,4.709007e+00,2.524299e+01,3.206484e+01,1.707000e+02
1.674614e+05,1.938211e+00,3.301389e+03,3.821053e-02,9.230675e-01,9.229128e-01,2.913063e-04,9.806070e-09,2.993266e+01,4.709007e+00,2.522365e+01,3.203491e+01,1.707307e+02
1.675614e+05,1.939368e+00,3.401432e+03,3.936842e-02,9.230883e-01,9.229137e-01,2.922873e-04,9.806060e-09,2.994083e+01,4.709007e+00,2.523182e+01,3.204315e+01,1.711932e+02
1.676615e+05,1.940526e+00,3.501474e+03,4.052632e-02,9.229092e-01,9.229146e-01,2.932684e-04,9.806050e-09,2.997145e+01,4.709007e+00,2.526245e+01,3.208163e+01,1.711261e+02
1.677615e+05,1.941684e+00,3.601516e+03,4.168421e-02,9.228727e-01,9.229155e-01,2.942494e-04,9.806041e-09,2.995742e+01,4.709007e+00,2.524841e+01,3.206751e+01,1.715056e+02
1.678616e+05,1.942842e+00,3.701558e+03,4.284211e-02,9.229363e-01,9.229164e-01,2.952304e-04,9.806031e-09,2.992124e+01,4.709007e+00,2.521223e+01,3.202642e+01,1.716000e+02
1.679616e+05,1.944000e+00,3.801600e+03,4.400000e-02,9.229878e-01,9.229173e-01,2.962114e-04,9.806022e-09,2.994722e+01,4.709007e+00,2.523821e+01,3.205304e+01,1.716207e+02
1.680616e+05,1.945158e+00,3.901642e+03,4.515789e-02,9.230833e-01,9.229182e-01,2.971924e-04,9.806012e-09,2.997728e+01,4.709007e+00,2.526828e+01,3.208278e+01,1.718664e+02
1.681617e+05,1.946316e+00,4.001684e+03,4.631579e-02,9.228914e-01,9.229191e-01,2.981734e-04,9.806002e-09,2.995966e+01,4.709007e+00,2.525065e+01,3.206937e+01,1.713935e+02
1.682617e+05,1.947474e+00,4.101726e+03,4.747368e-02,9.229520e-01,9.229200e-01,2.991544e-04,9.805993e-09,2.996046e+01,4.709007e+00,2.525146e+01,3.206845e+01,1.713256e+02
1.683618e+05,1.948632e+00,4.201768e+03,4.863158e-02,9.229074e-01,9.229209e-01,3.001355e-04,9.805983e-09,2.996902e+01,4.709007e+00,2.526001e+01,3.207904e+01,1.716930e+02
1.684618e+05,1.949789e+00,4.301811e+03,4.978947e-02,9.228535e-01,9.229218e-01,3.011165e-04,9.805973e-09,2.993079e+01,4.709007e+00,2.522179e+01,3.203922e+01,1.716272e+02
1.685619e+05,1.950947e+00,4.401853e+03,5.094737e-02,9.229313e-01,9.229227e-01,3.020975e-04,9.805964e-09,2.999530e+01,4.709007e+00,2.528629e+01,3.210681e+01,1.719883e+02
1.686619e+05,1.952105e+00,4.501895e+03,5.210526e-02,9.228984e-01,9.229236e-01,3.030785e-04,9.805954e-09,2.995786e+01,4.709007e+00,2.524886e+01,3.206723e+01,1.717673e+02
1.687619e+05,1.953263e+00,4.601937e+03,5.326316e-02,9.229086e-01,9.229245e-01,3.040595e-04,9.805945e-09,2.993512e+01,4.709007e+00,2.522611e+01,3.204228e+01,1.713284e+02
1.688620e+05,1.954421e+00,4.701979e+03,5.442105e-02,9.229117e-01,9.229254e-01,3.050405e-04,9.805935e-09,2.997019e+01,4.709007e+00,2.526119e+01,3.208019e+01,1.717000e+02
1.689620e+05,1.955579e+00,4.802021e+03,5.557895e-02,9.229209e-01,9.229263e-01,3.060215e-04,9.805925e-09,2.993898e+01,4.709007e+00,2.522997e+01,3.204610e+01,1.717135e+02
1.690621e+05,1.956737e+00,4.902063e+03,5.673684e-02,9.230740e-01,9.229272e-01,3.070025e-04,9.805916e-09,2.994342e+01,4.709007e+00,2.523441e+01,3.204637e+01,1.719000e+02
1.691621e+05,1.957895e+00,5.002105e+03,5.789474e-02,9.227698e-01,9.229281e-01,3.079835e-04,9.805906e-09,2.991966e+01,4.709007e+00,2.521065e+01,3.202963e+01,1.718635e+02
1.692621e+05,1.959053e+00,5.102147e+03,5.905263e-02,9.229636e-01,9.229291e-01,3.089645e-04,9.805897e-09,2.992560e+01,4.709007e+00,2.521660e+01,3.203034e+01,1.714071e+02
1.693622e+05,1.960211e+00,5.202189e+03,6.021053e-02,9.230185e-01,9.229300e-01,3.099455e-04,9.805887e-09,3.000269e+01,4.709007e+00,2.529368e+01,3.211223e+01,1.715186e+02
1.694622e+05,1.961368e+00,5.302232e+03,6.136842e-02,9.227989e-01,9.229309e-01,3.109265e-04,9.805877e-09,2.998297e+01,4.709007e+00,2.527397e+01,3.209739e+01,1.718000e+02
1.695623e+05,1.962526e+00,5.402274e+03,6.252632e-02,9.228591e-01,9.229318e-01,3.119075e-04,9.805868e-09,2.995764e+01,4.709007e+00,2.524863e+01,3.206814e+01,1.718074e+02
1.696623e+05,1.963684e+00,5.502316e+03,6.368421e-02,9.229175e-01,9.229327e-01,3.128885e-04,9.805858e-09,2.993228e+01,4.709007e+00,2.522327e+01,3.203894e+01,1.718935e+02
1.697624e+05,1.964842e+00,5.602358e+03,6.484211e-02,9.229861e-01,9.229336e-01,3.138695e-04,9.805848e-09,2.993508e+01,4.709007e+00,2.522608e+01,3.203995e+01,1.718000e+02
1.698624e+05,1.966000e+00,5.702400e+03,6.600000e-02,9.228396e-01,9.229345e-01,3.148505e-04,9.805839e-09,2.997150e+01,4.709007e+00,2.526249e+01,3.208375e+01,1.717877e+02
1.699624e+05,1.967158e+00,5.802442e+03,6.715789e-02,9.229347e-01,9.229354e-01,3.158315e-04,9.805829e-09,2.995806e+01,4.709007e+00,2.524905e+01,3.206636e+01,1.716303e+02
1.700625e+05,1.968316e+00,5.902484e+03,6.831579e-02,9.229378e-01,9.229363e-01,3.168125e-04,9.805820e-09,2.993809e+01,4.709007e+00,2.522908e+01,3.204463e+01,1.719927e+02
1.701625e+05,1.969474e+00,6.002526e+03,6.947368e-02,9.228099e-01,9.229372e-01,3.177935e-04,9.805810e-09,2.993364e+01,4.709007e+00,2.522463e+01,3.204360e+01,1.719129e+02
1.702626e+05,1.970632e+00,6.102568e+03,7.063158e-02,9.233559e-01,9.229381e-01,3.187745e-04,9.805800e-09,2.995431e+01,4.709007e+00,2.524530e+01,3.204982e+01,1.721079e+02
1.703626e+05,1.971789e+00,6.202611e+03,7.178947e-02,9.228809e-01,9.229390e-01,3.197555e-04,9.805791e-09,2.996690e+01,4.709007e+00,2.525789e+01,3.207753e+01,1.721924e+02
1.704627e+05,1.972947e+00,6.302653e+03,7.294737e-02,9.229797e-01,9.229399e-01,3.207365e-04,9.805781e-09,2.997685e+01,4.709007e+00,2.526785e+01,3.208539e+01,1.721202e+02
1.705627e+05,1.974105e+00,6.402695e+03,7.410526e-02,9.229776e-01,9.229408e-01,3.217175e-04,9.805771e-09,2.995223e+01,4.709007e+00,2.524323e+01,3.205878e+01,1.723854e+02
1.706627e+05,1.975263e+00,6.502737e+03,7.526316e-02,9.229625e-01,9.229417e-01,3.226985e-04,9.805762e-09,2.994029e+01,4.709007e+00,2.523129e+01,3.204629e+01,1.722064e+02
1.707628e+05,1.976421e+00,6.602779e+03,7.642105e-02,9.231203e-01,9.229426e-01,3.236794e-04,9.805752e-09,2.996504e+01,4.709454e+00,2.525559e+01,3.206839e+01,1.723000e+02
1.708628e+05,1.977579e+00,6.702821e+03,7.757895e-02,9.229978e-01,9.229435e-01,3.246604e-04,9.805743e-09,2.995715e+01,4.714863e+00,2.524229e+01,3.206302e+01,1.723000e+02
1.709629e+05,1.978737e+00,6.802863e+03,7.873684e-02,9.230096e-01,9.229444e-01,3.256414e-04,9.805733e-09,3.000131e+01,4.709007e+00,2.529230e+01,3.211100e+01,1.723135e+02
1.710629e+05,1.979895e+00,6.902905e+03,7.989474e-02,9.231211e-01,9.229454e-01,3.266224e-04,9.805723e-09,2.996269e+01,4.709007e+00,2.525369e+01,3.206586e+01,1.724838e+02
1.711629e+05,1.981053e+00,7.002947e+03,8.105263e-02,9.230626e-01,9.229463e-01,3.276034e-04,9.805714e-09,2.992788e+01,4.709007e+00,2.521887e+01,3.202988e+01,1.723214e+02
1.712630e+05,1.982211e+00,7.102989e+03,8.221053e-02,9.230211e-01,9.229472e-01,3.285844e-04,9.805704e-09,2.995184e+01,4.709007e+00,2.524283e+01,3.205706e+01,1.725930e+02
1.713630e+05,1.983368e+00,7.203032e+03,8.336842e-02,9.229515e-01,9.229481e-01,3.295654e-04,9.805694e-09,2.993677e+01,4.709490e+00,2.522728e+01,3.204275e+01,1.725000e+02
1.714631e+05,1.984526e+00,7.303074e+03,8.452632e-02,9.229170e-01,9.229490e-01,3.305463e-04,9.805685e-09,2.998977e+01,4.715345e+00,2.527442e+01,3.210071e+01,1.725000e+02
1.715631e+05,1.985684e+00,7.403116e+03,8.568421e-02,9.229776e-01,9.229499e-01,3.315273e-04,9.805675e-09,2.996981e+01,4.715345e+00,2.525446e+01,3.207729e+01,1.724561e+02
1.716632e+05,1.986842e+00,7.503158e+03,8.684211e-02,9.229548e-01,9.229508e-01,3.325083e-04,9.805666e-09,2.993905e+01,4.715345e+00,2.522371e+01,3.204464e+01,1.719000e+02
1.717632e+05,1.988000e+00,7.603200e+03,8.800000e-02,9.229886e-01,9.229517e-01,3.334893e-04,9.805656e-09,2.994401e+01,4.714900e+00,2.522911e+01,3.204905e+01,1.719211e+02
1.718632e+05,1.989158e+00,7.703242e+03,8.915789e-02,9.228978e-01,9.229526e-01,3.344703e-04,9.805646e-09,2.993280e+01,4.709537e+00,2.522326e+01,3.204004e+01,1.722000e+02
1.719633e+05,1.990316e+00,7.803284e+03,9.031579e-02,9.231837e-01,9.229535e-01,3.354512e-04,9.805637e-09,2.993809e+01,4.715345e+00,2.522274e+01,3.203682e+01,1.722148e+02
1.720633e+05,1.991474e+00,7.903326e+03,9.147368e-02,9.228531e-01,9.229544e-01,3.364322e-04,9.805627e-09,2.993228e+01,4.715345e+00,2.521693e+01,3.204031e+01,1.723780e+02
1.721634e+05,1.992632e+00,8.003368e+03,9.263158e-02,9.230846e-01,9.229553e-01,3.374132e-04,9.805618e-09,2.993465e+01,4.715345e+00,2.521931e+01,3.203603e+01,1.720566e+02
1.722634e+05,1.993789e+00,8.103411e+03,9.378947e-02,9.229183e-01,9.229562e-01,3.383942e-04,9.805608e-09,2.995917e+01,4.715345e+00,2.524382e+01,3.206752e+01,1.716386e+02
1.723635e+05,1.994947e+00,8.203453e+03,9.494737e-02,9.229929e-01,9.229571e-01,3.393751e-04,9.805598e-09,2.995219e+01,4.715345e+00,2.523684e+01,3.205775e+01,1.720848e+02
1.724635e+05,1.996105e+00,8.303495e+03,9.610526e-02,9.229852e-01,9.229580e-01,3.403561e-04,9.805589e-09,2.994027e+01,4.715345e+00,2.522493e+01,3.204506e+01,1.719244e+02
1.725635e+05,1.997263e+00,8.403537e+03,9.726316e-02,9.230292e-01,9.229589e-01,3.413371e-04,9.805579e-09,2.995859e+01,4.715345e+00,2.524324e+01,3.206361e+01,1.721928e+02
1.726636e+05,1.998421e+00,8.503579e+03,9.842105e-02,9.228068e-01,9.229598e-01,3.423180e-04,9.805569e-09,2.994490e+01,4.715345e+00,2.522955e+01,3.205536e+01,1.720529e+02
1.727636e+05,1.999579e+00,8.603621e+03,9.957895e-02,9.229602e-01,9.229607e-01,3.432990e-04,9.805560e-09,2.994942e+01,4.715345e+00,2.523407e+01,3.205571e+01,1.715230e+02
1.728637e+05,2.000737e+00,8.703663e+03,1.007368e-01,9.230144e-01,9.229616e-01,3.442800e-04,9.805550e-09,2.999937e+01,4.715345e+00,2.528403e+01,3.210823e+01,1.718000e+02
1.729637e+05,2.001895e+00,8.803705e+03,1.018947e-01,9.228938e-01,9.229626e-01,3.452610e-04,9.805541e-09,2.994565e+01,4.715345e+00,2.523030e+01,3.205360e+01,1.717910e+02
1.730637e+05,2.003053e+00,8.903747e+03,1.030526e-01,9.230979e-01,9.229635e-01,3.462419e-04,9.805531e-09,2.995432e+01,4.715345e+00,2.523897e+01,3.205694e+01,1.717319e+02
1.731638e+05,2.004211e+00,9.003789e+03,1.042105e-01,9.229708e-01,9.229644e-01,3.472229e-04,9.805521e-09,2.996495e+01,4.715345e+00,2.524960e+01,3.207222e+01,1.720922e+02
1.732638e+05,2.005368e+00,9.103832e+03,1.053684e-01,9.228808e-01,9.229653e-01,3.482039e-04,9.805512e-09,2.995476e+01,4.715345e+00,2.523941e+01,3.206385e+01,1.720076e+02
1.733639e+05,2.006526e+00,9.203874e+03,1.065263e-01,9.230584e-01,9.229662e-01,3.491848e-04,9.805502e-09,2.997085e+01,4.715345e+00,2.525551e+01,3.207603e+01,1.721000e+02
1.734639e+05,2.007684e+00,9.303916e+03,1.076842e-01,9.229694e-01,9.229671e-01,3.501658e-04,9.805492e-09,2.995434e+01,4.715345e+00,2.523899e+01,3.206077e+01,1.721000e+02
1.735640e+05,2.008842e+00,9.403958e+03,1.088421e-01,9.229333e-01,9.229680e-01,3.511467e-04,9.805483e-09,2.996426e+01,4.715345e+00,2.524892e+01,3.207259e+01,1.721079e+02
1.736640e+05,2.010000e+00,9.504000e+03,1.100000e-01,9.229517e-01,9.229689e-01,3.521277e-04,9.805473e-09,2.994490e+01,4.715345e+00,2.522955e+01,3.205107e+01,1.721921e+02
1.737640e+05,2.011158e+00,9.604042e+03,1.111579e-01,9.231376e-01,9.229698e-01,3.531087e-04,9.805464e-09,2.994916e+01,4.715345e+00,2.523382e+01,3.205018e+01,1.721184e+02
1.738641e+05,2.012316e+00,9.704084e+03,1.123158e-01,9.228815e-01,9.229707e-01,3.540896e-04,9.805454e-09,2.999117e+01,4.715345e+00,2.527583e+01,3.210329e+01,1.722670e+02
1.739641e+05,2.013474e+00,9.804126e+03,1.134737e-01,9.230502e-01,9.229716e-01,3.550706e-04,9.805444e-09,2.998744e+01,4.715345e+00,2.527209e+01,3.209424e+01,1.718677e+02
1.740642e+05,2.014632e+00,9.904168e+03,1.146316e-01,9.229464e-01,9.229725e-01,3.560515e-04,9.805435e-09,2.994758e+01,4.715345e+00,2.523223e+01,3.205413e+01,1.715319e+02
1.741642e+05,2.015789e+00,1.000421e+04,1.157895e-01,9.228244e-01,9.229734e-01,3.570325e-04,9.805425e-09,2.997639e+01,4.715345e+00,2.526104e+01,3.208896e+01,1.719000e+02
1.742643e+05,2.016947e+00,1.010425e+04,1.169474e-01,9.230036e-01,9.229743e-01,3.580134e-04,9.805416e-09,2.995384e+01,4.715345e+00,2.523850e+01,3.205922e+01,1.719252e+02
1.743643e+05,2.018105e+00,1.020429e+04,1.181053e-01,9.230959e-01,9.229752e-01,3.589944e-04,9.805406e-09,2.995966e+01,4.715345e+00,2.524431e+01,3.206279e+01,1.721836e+02
1.744643e+05,2.019263e+00,1.030434e+04,1.192632e-01,9.229618e-01,9.229761e-01,3.599753e-04,9.805396e-09,2.995966e+01,4.715345e+00,2.524431e+01,3.206676e+01,1.719428e+02
1.745644e+05,2.020421e+00,1.040438e+04,1.204211e-01,9.230086e-01,9.229770e-01,3.609563e-04,9.805387e-09,2.995586e+01,4.715345e+00,2.524051e+01,3.206126e+01,1.712051e+02
1.746644e+05,2.021579e+00,1.050442e+04,1.215789e-01,9.230751e-01,9.229779e-01,3.619373e-04,9.805377e-09,2.992181e+01,4.715345e+00,2.520646e+01,3.202240e+01,1.703000e+02
1.747645e+05,2.022737e+00,1.060446e+04,1.227368e-01,9.230359e-01,9.229789e-01,3.629182e-04,9.805367e-09,2.994384e+01,4.715345e+00,2.522850e+01,3.204743e+01,1.703334e+02
1.748645e+05,2.023895e+00,1.070451e+04,1.238947e-01,9.231459e-01,9.229798e-01,3.638992e-04,9.805358e-09,2.993401e+01,4.715345e+00,2.521866e+01,3.203352e+01,1.707000e+02
1.749645e+05,2.025053e+00,1.080455e+04,1.250526e-01,9.231480e-01,9.229807e-01,3.648801e-04,9.805348e-09,2.995257e+01,4.715345e+00,2.523722e+01,3.205356e+01,1.707354e+02
1.750646e+05,2.026211e+00,1.090459e+04,1.262105e-01,9.229367e-01,9.229816e-01,3.658610e-04,9.805339e-09,2.994618e+01,4.715345e+00,2.523083e+01,3.205290e+01,1.710913e+02
1.751646e+05,2.027368e+00,1.100463e+04,1.273684e-01,9.229714e-01,9.229825e-01,3.668420e-04,9.805329e-09,2.995912e+01,4.715345e+00,2.524377e+01,3.206589e+01,1.709661e+02
1.752647e+05,2.028526e+00,1.110467e+04,1.285263e-01,9.229672e-01,9.229834e-01,3.678229e-04,9.805319e-09,2.995384e+01,4.715345e+00,2.523849e+01,3.206030e+01,1.706415e+02
1.753647e+05,2.029684e+00,1.120472e+04,1.296842e-01,9.230651e-01,9.229843e-01,3.688039e-04,9.805310e-09,2.996017e+01,4.715345e+00,2.524482e+01,3.206426e+01,1.710918e+02
1.754648e+05,2.030842e+00,1.130476e+04,1.308421e-01,9.230546e-01,9.229852e-01,3.697848e-04,9.805300e-09,2.996649e+01,4.715345e+00,2.525114e+01,3.207141e+01,1.710264e+02
1.755648e+05,2.032000e+00,1.140480e+04,1.320000e-01,9.229831e-01,9.229861e-01,3.707658e-04,9.805291e-09,2.996992e+01,4.715345e+00,2.525457e+01,3.207724e+01,1.713000e+02
1.756648e+05,2.033158e+00,1.150484e+04,1.331579e-01,9.230247e-01,9.229870e-01,3.717467e-04,9.805281e-09,2.994561e+01,4.715345e+00,2.523027e+01,3.204968e+01,1.713085e+02
1.757649e+05,2.034316e+00,1.160488e+04,1.343158e-01,9.230620e-01,9.229879e-01,3.727277e-04,9.805271e-09,2.995389e+01,4.715345e+00,2.523854e+01,3.205754e+01,1.714365e+02
1.758649e+05,2.035474e+00,1.170493e+04,1.354737e-01,9.228552e-01,9.229888e-01,3.737086e-04,9.805262e-09,2.995909e+01,4.715345e+00,2.524374e+01,3.206930e+01,1.717821e+02
1.759650e+05,2.036632e+00,1.180497e+04,1.366316e-01,9.232353e-01,9.229897e-01,3.746895e-04,9.805252e-09,2.995718e+01,4.715345e+00,2.524184e+01,3.205598e+01,1.716263e+02
1.760650e+05,2.037789e+00,1.190501e+04,1.377895e-01,9.229979e-01,9.229906e-01,3.756705e-04,9.805242e-09,2.999373e+01,4.715345e+00,2.527838e+01,3.210260e+01,1.718914e+02
1.761651e+05,2.038947e+00,1.200505e+04,1.389474e-01,9.230063e-01,9.229915e-01,3.766514e-04,9.805233e-09,2.995759e+01,4.715345e+00,2.524225e+01,3.206320e+01,1.718085e+02
1.762651e+05,2.040105e+00,1.210509e+04,1.401053e-01,9.230582e-01,9.229924e-01,3.776323e-04,9.805223e-09,2.999851e+01,4.715345e+00,2.528317e+01,3.210600e+01,1.719091e+02
1.763651e+05,2.041263e+00,1.220514e+04,1.412632e-01,9.230264e-01,9.229933e-01,3.786133e-04,9.805214e-09,2.994490e+01,4.715345e+00,2.522955e+01,3.204886e+01,1.719821e+02
1.764652e+05,2.042421e+00,1.230518e+04,1.424211e-01,9.230616e-01,9.229942e-01,3.795942e-04,9.805204e-09,2.994691e+01,4.715345e+00,2.523157e+01,3.204999e+01,1.718287e+02
1.765652e+05,2.043579e+00,1.240522e+04,1.435789e-01,9.230251e-01,9.229951e-01,3.805751e-04,9.805194e-09,2.996652e+01,4.715345e+00,2.525118e+01,3.207232e+01,1.720814e+02
1.766653e+05,2.044737e+00,1.250526e+04,1.447368e-01,9.230175e-01,9.229961e-01,3.815561e-04,9.805185e-09,2.997280e+01,4.715345e+00,2.525746e+01,3.207935e+01,1.719168e+02
1.767653e+05,2.045895e+00,1.260531e+04,1.458947e-01,9.230579e-01,9.229970e-01,3.825370e-04,9.805175e-09,2.997434e+01,4.715345e+00,2.525899e+01,3.207982e+01,1.721000e+02
1.768653e+05,2.047053e+00,1.270535e+04,1.470526e-01,9.231884e-01,9.229979e-01,3.835179e-04,9.805165e-09,2.993491e+01,4.715345e+00,2.521957e+01,3.203324e+01,1.720904e+02
1.769654e+05,2.048211e+00,1.280539e+04,1.482105e-01,9.227983e-01,9.229988e-01,3.844989e-04,9.805156e-09,2.996076e+01,4.715345e+00,2.524541e+01,3.207280e+01,1.720175e+02
1.770654e+05,2.049368e+00,1.290543e+04,1.493684e-01,9.230917e-01,9.229997e-01,3.854798e-04,9.805146e-09,2.997168e+01,4.715345e+00,2.525634e+01,3.207594e+01,1.721720e+02
1.771655e+05,2.050526e+00,1.300547e+04,1.505263e-01,9.230105e-01,9.230006e-01,3.864607e-04,9.805137e-09,2.996478e+01,4.715345e+00,2.524944e+01,3.207087e+01,1.719363e+02
1.772655e+05,2.051684e+00,1.310552e+04,1.516842e-01,9.230943e-01,9.230015e-01,3.874416e-04,9.805127e-09,2.995262e+01,4.715345e+00,2.523727e+01,3.205521e+01,1.722917e+02
1.773656e+05,2.052842e+00,1.320556e+04,1.528421e-01,9.229900e-01,9.230024e-01,3.884226e-04,9.805117e-09,2.994691e+01,4.715345e+00,2.523157e+01,3.205212e+01,1.722192e+02
1.774656e+05,2.054000e+00,1.330560e+04,1.540000e-01,9.230793e-01,9.230033e-01,3.894035e-04,9.805108e-09,2.996703e+01,4.715345e+00,2.525168e+01,3.207126e+01,1.724087e+02
1.775656e+05,2.055158e+00,1.340564e+04,1.551579e-01,9.229948e-01,9.230042e-01,3.903844e-04,9.805098e-09,2.998033e+01,4.715345e+00,2.526499e+01,3.208818e+01,1.724812e+02
1.776657e+05,2.056316e+00,1.350568e+04,1.563158e-01,9.229401e-01,9.230051e-01,3.913653e-04,9.805089e-09,2.999564e+01,4.715345e+00,2.528030e+01,3.210639e+01,1.723396e+02
1.777657e+05,2.057474e+00,1.360573e+04,1.574737e-01,9.229902e-01,9.230060e-01,3.923463e-04,9.805079e-09,2.997628e+01,4.715345e+00,2.526093e+01,3.208392e+01,1.726730e+02
1.778658e+05,2.058632e+00,1.370577e+04,1.586316e-01,9.228997e-01,9.230069e-01,3.933272e-04,9.805069e-09,2.995452e+01,4.715345e+00,2.523918e+01,3.206304e+01,1.724289e+02
1.779658e+05,2.059789e+00,1.380581e+04,1.597895e-01,9.230592e-01,9.230078e-01,3.943081e-04,9.805060e-09,2.996335e+01,4.714747e+00,2.524860e+01,3.206792e+01,1.726906e+02
1.780659e+05,2.060947e+00,1.390585e+04,1.609474e-01,9.227992e-01,9.230087e-01,3.952890e-04,9.805050e-09,2.994052e+01,4.709599e+00,2.523092e+01,3.205132e+01,1.725907e+02
1.781659e+05,2.062105e+00,1.400589e+04,1.621053e-01,9.228660e-01,9.230096e-01,3.962699e-04,9.805040e-09,2.996608e+01,4.714720e+00,2.525136e+01,3.207661e+01,1.725296e+02
1.782659e+05,2.063263e+00,1.410594e+04,1.632632e-01,9.230512e-01,9.230105e-01,3.972508e-04,9.805031e-09,3.002018e+01,4.709007e+00,2.531117e+01,3.213021e+01,1.727731e+02
1.783660e+05,2.064421e+00,1.420598e+04,1.644211e-01,9.232103e-01,9.230114e-01,3.982318e-04,9.805021e-09,2.997288e+01,4.709007e+00,2.526388e+01,3.207425e+01,1.725290e+02
1.784660e+05,2.065579e+00,1.430602e+04,1.655789e-01,9.230041e-01,9.230123e-01,3.992127e-04,9.805012e-09,2.997727e+01,4.709651e+00,2.526762e+01,3.208506e+01,1.727797e+02
1.785661e+05,2.066737e+00,1.440606e+04,1.667368e-01,9.230615e-01,9.230133e-01,4.001936e-04,9.805002e-09,2.996593e+01,4.714756e+00,2.525118e+01,3.207065e+01,1.726093e+02
1.786661e+05,2.067895e+00,1.450611e+04,1.678947e-01,9.230544e-01,9.230142e-01,4.011745e-04,9.804992e-09,2.996532e+01,4.709007e+00,2.525631e+01,3.207068e+01,1.726902e+02
1.787661e+05,2.069053e+00,1.460615e+04,1.690526e-01,9.230139e-01,9.230151e-01,4.021554e-04,9.804983e-09,2.995966e+01,4.709007e+00,2.525065e+01,3.206574e+01,1.725375e+02
1.788662e+05,2.070211e+00,1.470619e+04,1.702105e-01,9.229591e-01,9.230160e-01,4.031363e-04,9.804973e-09,2.995824e+01,4.709007e+00,2.524923e+01,3.206583e+01,1.718327e+02
1.789662e+05,2.071368e+00,1.480623e+04,1.713684e-01,9.229380e-01,9.230169e-01,4.041172e-04,9.804963e-09,2.994703e+01,4.709007e+00,2.523802e+01,3.205431e+01,1.712304e+02
1.790663e+05,2.072526e+00,1.490627e+04,1.725263e-01,9.229895e-01,9.230178e-01,4.050981e-04,9.804954e-09,2.996400e+01,4.709007e+00,2.525500e+01,3.207118e+01,1.715000e+02
1.791663e+05,2.073684e+00,1.500632e+04,1.736842e-01,9.230744e-01,9.230187e-01,4.060791e-04,9.804944e-09,2.994567e+01,4.709007e+00,2.523666e+01,3.204880e+01,1.715183e+02
1.792664e+05,2.074842e+00,1.510636e+04,1.748421e-01,9.229784e-01,9.230196e-01,4.070600e-04,9.804935e-09,2.995463e+01,4.709007e+00,2.524562e+01,3.206135e+01,1.717209e+02
1.793664e+05,2.076000e+00,1.520640e+04,1.760000e-01,9.231932e-01,9.230205e-01,4.080409e-04,9.804925e-09,2.996835e+01,4.709007e+00,2.525934e+01,3.206984e+01,1.719000e+02
1.794664e+05,2.077158e+00,1.530644e+04,1.771579e-01,9.230236e-01,9.230214e-01,4.090218e-04,9.804915e-09,2.999054e+01,4.709007e+00,2.528153e+01,3.209892e+01,1.719302e+02
1.795665e+05,2.078316e+00,1.540648e+04,1.783158e-01,9.230568e-01,9.230223e-01,4.100027e-04,9.804906e-09,2.998122e+01,4.709007e+00,2.527221e+01,3.208783e+01,1.721724e+02
1.796665e+05,2.079474e+00,1.550653e+04,1.794737e-01,9.229772e-01,9.230232e-01,4.109836e-04,9.804896e-09,2.994698e+01,4.709007e+00,2.523797e+01,3.205309e+01,1.719297e+02
1.797666e+05,2.080632e+00,1.560657e+04,1.806316e-01,9.230171e-01,9.230241e-01,4.119645e-04,9.804887e-09,2.996243e+01,4.709007e+00,2.525343e+01,3.206866e+01,1.722000e+02
1.798666e+05,2.081789e+00,1.570661e+04,1.817895e-01,9.230008e-01,9.230250e-01,4.129454e-04,9.804877e-09,2.993783e+01,4.709007e+00,2.522883e+01,3.204249e+01,1.722000e+02
1.799667e+05,2.082947e+00,1.580665e+04,1.829474e-01,9.230110e-01,9.230259e-01,4.139263e-04,9.804867e-09,2.998998e+01,4.709007e+00,2.528098e+01,3.209869e+01,1.722188e+02
1.800667e+05,2.084105e+00,1.590669e+04,1.841053e-01,9.231147e-01,9.230268e-01,4.149072e-04,9.804858e-09,2.997495e+01,4.709007e+00,2.526594e+01,3.207932e+01,1.723786e+02
1.801667e+05,2.085263e+00,1.600674e+04,1.852632e-01,9.229128e-01,9.230277e-01,4.158881e-04,9.804848e-09,2.994697e+01,4.709007e+00,2.523796e+01,3.205499e+01,1.722295e+02
1.802668e+05,2.086421e+00,1.610678e+04,1.864211e-01,9.230171e-01,9.230286e-01,4.168690e-04,9.804838e-09,2.996463e+01,4.709007e+00,2.525562e+01,3.207103e+01,1.724897e+02
1.803668e+05,2.087579e+00,1.620682e+04,1.875789e-01,9.229974e-01,9.230296e-01,4.178499e-04,9.804829e-09,2.995890e+01,4.709007e+00,2.524989e+01,3.206541e+01,1.724000e+02
1.804669e+05,2.088737e+00,1.630686e+04,1.887368e-01,9.229699e-01,9.230305e-01,4.188308e-04,9.804819e-09,3.000821e+01,4.708364e+00,2.529985e+01,3.211971e+01,1.724102e+02
1.805669e+05,2.089895e+00,1.640691e+04,1.898947e-01,9.230453e-01,9.230314e-01,4.198117e-04,9.804810e-09,2.996868e+01,4.703351e+00,2.526533e+01,3.207506e+01,1.724893e+02
1.806669e+05,2.091053e+00,1.650695e+04,1.910526e-01,9.230738e-01,9.230323e-01,4.207926e-04,9.804800e-09,2.994000e+01,4.709007e+00,2.523099e+01,3.204267e+01,1.724196e+02
1.807670e+05,2.092211e+00,1.660699e+04,1.922105e-01,9.229686e-01,9.230332e-01,4.217734e-04,9.804790e-09,2.995176e+01,4.709007e+00,2.524276e+01,3.205854e+01,1.725686e+02
1.808670e+05,2.093368e+00,1.670703e+04,1.933684e-01,9.230727e-01,9.230341e-01,4.227543e-04,9.804781e-09,2.993717e+01,4.709007e+00,2.522816e+01,3.203964e+01,1.723329e+02
1.809671e+05,2.094526e+00,1.680707e+04,1.945263e-01,9.229793e-01,9.230350e-01,4.237352e-04,9.804771e-09,2.992870e+01,4.709007e+00,2.521969e+01,3.203323e+01,1.726000e+02
1.810671e+05,2.095684e+00,1.690712e+04,1.956842e-01,9.231611e-01,9.230359e-01,4.247161e-04,9.804762e-09,2.995331e+01,4.708329e+00,2.524498e+01,3.205457e+01,1.725893e+02
1.811672e+05,2.096842e+00,1.700716e+04,1.968421e-01,9.231196e-01,9.230368e-01,4.256970e-04,9.804752e-09,2.995331e+01,4.703342e+00,2.524997e+01,3.205621e+01,1.725316e+02
1.812672e+05,2.098000e+00,1.710720e+04,1.980000e-01,9.230467e-01,9.230377e-01,4.266779e-04,9.804742e-09,2.995243e+01,4.708346e+00,2.524409e+01,3.205700e+01,1.727687e+02
1.813672e+05,2.099158e+00,1.720724e+04,1.991579e-01,9.229104e-01,9.230386e-01,4.276588e-04,9.804733e-09,2.994858e+01,4.703368e+00,2.524521e+01,3.205728e+01,1.725219e+02
1.814673e+05,2.100316e+00,1.730728e+04,2.003158e-01,9.230870e-01,9.230395e-01,4.286397e-04,9.804723e-09,2.998046e+01,4.709007e+00,2.527145e+01,3.208612e+01,1.726799e+02
1.815673e+05,2.101474e+00,1.740733e+04,2.014737e-01,9.229630e-01,9.230404e-01,4.296206e-04,9.804713e-09,2.999483e+01,4.708332e+00,2.528649e+01,3.210541e+01,1.724787e+02
1.816674e+05,2.102632e+00,1.750737e+04,2.026316e-01,9.229846e-01,9.230413e-01,4.306014e-04,9.804704e-09,2.996808e+01,4.703339e+00,2.526474e+01,3.207622e+01,1.722371e+02
1.817674e+05,2.103789e+00,1.760741e+04,2.037895e-01,9.230776e-01,9.230422e-01,4.315823e-04,9.804694e-09,2.993358e+01,4.708355e+00,2.522522e+01,3.203566e+01,1.717206e+02
1.818675e+05,2.104947e+00,1.770745e+04,2.049474e-01,9.229939e-01,9.230431e-01,4.325632e-04,9.804685e-09,2.994490e+01,4.702676e+00,2.524222e+01,3.205087e+01,1.719102e+02
1.819675e+05,2.106105e+00,1.780749e+04,2.061053e-01,9.229538e-01,9.230440e-01,4.335441e-04,9.804675e-09,2.994581e+01,4.703360e+00,2.524245e+01,3.205299e+01,1.720000e+02
1.820675e+05,2.107263e+00,1.790754e+04,2.072632e-01,9.229057e-01,9.230449e-01,4.345250e-04,9.804665e-09,2.995872e+01,4.709007e+00,2.524972e+01,3.206794e+01,1.720214e+02
1.821676e+05,2.108421e+00,1.800758e+04,2.084211e-01,9.230614e-01,9.230458e-01,4.355058e-04,9.804656e-09,2.999584e+01,4.708298e+00,2.528755e+01,3.210360e+01,1.721552e+02
1.822676e+05,2.109579e+00,1.810762e+04,2.095789e-01,9.230346e-01,9.230468e-01,4.364867e-04,9.804646e-09,2.993511e+01,4.702676e+00,2.523243e+01,3.203906e+01,1.717690e+02
1.823677e+05,2.110737e+00,1.820766e+04,2.107368e-01,9.228361e-01,9.230477e-01,4.374676e-04,9.804636e-09,2.996104e+01,4.702676e+00,2.525836e+01,3.207304e+01,1.715328e+02
1.824677e+05,2.111895e+00,1.830771e+04,2.118947e-01,9.229173e-01,9.230486e-01,4.384485e-04,9.804627e-09,2.997024e+01,4.703357e+00,2.526688e+01,3.208054e+01,1.717785e+02
1.825677e+05,2.113053e+00,1.840775e+04,2.130526e-01,9.231458e-01,9.230495e-01,4.394293e-04,9.804617e-09,2.995665e+01,4.709007e+00,2.524764e+01,3.205858e+01,1.716423e+02
1.826678e+05,2.114211e+00,1.850779e+04,2.142105e-01,9.229564e-01,9.230504e-01,4.404102e-04,9.804608e-09,2.998159e+01,4.708343e+00,2.527324e+01,3.209126e+01,1.719895e+02
1.827678e+05,2.115368e+00,1.860783e+04,2.153684e-01,9.230150e-01,9.230513e-01,4.413911e-04,9.804598e-09,2.995681e+01,4.703377e+00,2.525343e+01,3.206310e+01,1.719221e+02
1.828679e+05,2.116526e+00,1.870787e+04,2.165263e-01,9.231123e-01,9.230522e-01,4.423720e-04,9.804588e-09,2.998212e+01,4.708311e+00,2.527381e+01,3.208723e+01,1.721000e+02
1.829679e+05,2.117684e+00,1.880792e+04,2.176842e-01,9.230081e-01,9.230531e-01,4.433528e-04,9.804579e-09,2.995893e+01,4.703402e+00,2.525553e+01,3.206559e+01,1.720771e+02
1.830680e+05,2.118842e+00,1.890796e+04,2.188421e-01,9.230413e-01,9.230540e-01,4.443337e-04,9.804569e-09,2.995868e+01,4.708335e+00,2.525034e+01,3.206393e+01,1.719531e+02
1.831680e+05,2.120000e+00,1.900800e+04,2.200000e-01,9.228815e-01,9.230549e-01,4.453146e-04,9.804560e-09,2.999961e+01,4.702676e+00,2.529694e+01,3.211349e+01,1.723664e+02
1.832680e+05,2.121158e+00,1.910804e+04,2.211579e-01,9.229695e-01,9.230558e-01,4.462954e-04,9.804550e-09,2.997011e+01,4.703374e+00,2.526674e+01,3.207886e+01,1.721331e+02
1.833681e+05,2.122316e+00,1.920808e+04,2.223158e-01,9.229151e-01,9.230567e-01,4.472763e-04,9.804540e-09,2.999672e+01,4.709007e+00,2.528771e+01,3.210883e+01,1.724000e+02
1.834681e+05,2.123474e+00,1.930813e+04,2.234737e-01,9.231517e-01,9.230576e-01,4.482572e-04,9.804531e-09,2.994098e+01,4.709007e+00,2.523198e+01,3.204143e+01,1.723770e+02
1.835682e+05,2.124632e+00,1.940817e+04,2.246316e-01,9.232020e-01,9.230585e-01,4.492380e-04,9.804521e-09,2.996180e+01,4.708289e+00,2.525351e+01,3.206255e+01,1.722340e+02
1.836682e+05,2.125789e+00,1.950821e+04,2.257895e-01,9.231276e-01,9.230594e-01,4.502189e-04,9.804511e-09,2.997855e+01,4.703376e+00,2.527518e+01,3.208331e+01,1.724668e+02
1.837683e+05,2.126947e+00,1.960825e+04,2.269474e-01,9.231300e-01,9.230603e-01,4.511998e-04,9.804502e-09,2.997443e+01,4.709007e+00,2.526543e+01,3.207831e+01,1.722309e+02
1.838683e+05,2.128105e+00,1.970829e+04,2.281053e-01,9.230524e-01,9.230612e-01,4.521806e-04,9.804492e-09,2.993855e+01,4.709007e+00,2.522954e+01,3.204174e+01,1.724650e+02
1.839683e+05,2.129263e+00,1.980834e+04,2.292632e-01,9.231267e-01,9.230621e-01,4.531615e-04,9.804483e-09,2.993928e+01,4.709007e+00,2.523027e+01,3.204033e+01,1.721311e+02
1.840684e+05,2.130421e+00,1.990838e+04,2.304211e-01,9.229996e-01,9.230631e-01,4.541424e-04,9.804473e-09,2.994870e+01,4.709007e+00,2.523969e+01,3.205430e+01,1.716452e+02
1.841684e+05,2.131579e+00,2.000842e+04,2.315789e-01,9.230255e-01,9.230640e-01,4.551232e-04,9.804463e-09,2.997926e+01,4.709007e+00,2.527026e+01,3.208664e+01,1.719888e+02
1.842685e+05,2.132737e+00,2.010846e+04,2.327368e-01,9.229017e-01,9.230649e-01,4.561041e-04,9.804454e-09,2.998813e+01,4.708260e+00,2.527987e+01,3.209998e+01,1.719236e+02
1.843685e+05,2.133895e+00,2.020851e+04,2.338947e-01,9.230894e-01,9.230658e-01,4.570849e-04,9.804444e-09,3.000543e+01,4.702676e+00,2.530275e+01,3.211362e+01,1.721000e+02
1.844685e+05,2.135053e+00,2.030855e+04,2.350526e-01,9.232408e-01,9.230667e-01,4.580658e-04,9.804435e-09,2.995236e+01,4.702676e+00,2.524968e+01,3.205164e+01,1.720320e+02
1.845686e+05,2.136211e+00,2.040859e+04,2.362105e-01,9.229989e-01,9.230676e-01,4.590466e-04,9.804425e-09,2.994356e+01,4.702676e+00,2.524089e+01,3.204928e+01,1.714048e+02
1.846686e+05,2.137368e+00,2.050863e+04,2.373684e-01,9.230408e-01,9.230685e-01,4.600275e-04,9.804415e-09,2.993554e+01,4.702676e+00,2.523287e+01,3.203935e+01,1.705523e+02
1.847687e+05,2.138526e+00,2.060867e+04,2.385263e-01,9.230507e-01,9.230694e-01,4.610084e-04,9.804406e-09,2.995966e+01,4.703420e+00,2.525624e+01,3.206512e+01,1.702588e+02
1.848687e+05,2.139684e+00,2.070872e+04,2.396842e-01,9.230841e-01,9.230703e-01,4.619892e-04,9.804396e-09,2.995892e+01,4.709007e+00,2.524991e+01,3.206287e+01,1.707000e+02
1.849688e+05,2.140842e+00,2.080876e+04,2.408421e-01,9.229793e-01,9.230712e-01,4.629701e-04,9.804386e-09,2.995545e+01,4.708292e+00,2.524716e+01,3.206227e+01,1.707452e+02
1.850688e+05,2.142000e+00,2.090880e+04,2.420000e-01,9.231578e-01,9.230721e-01,4.639509e-04,9.804377e-09,2.996939e+01,4.702676e+00,2.526672e+01,3.207256e+01,1.711000e+02
1.851688e+05,2.143158e+00,2.100884e+04,2.431579e-01,9.230294e-01,9.230730e-01,4.649318e-04,9.804367e-09,2.994665e+01,4.702676e+00,2.524398e+01,3.205172e+01,1.711238e+02
1.852689e+05,2.144316e+00,2.110888e+04,2.443158e-01,9.230102e-01,9.230739e-01,4.659126e-04,9.804358e-09,2.996112e+01,4.702676e+00,2.525844e+01,3.206797e+01,1.713348e+02
1.853689e+05,2.145474e+00,2.120893e+04,2.454737e-01,9.230847e-01,9.230748e-01,4.668935e-04,9.804348e-09,2.997433e+01,4.702676e+00,2.527165e+01,3.208007e+01,1.715892e+02
1.854690e+05,2.146632e+00,2.130897e+04,2.466316e-01,9.231644e-01,9.230757e-01,4.678743e-04,9.804338e-09,2.999195e+01,4.702676e+00,2.528927e+01,3.209679e+01,1.715366e+02
1.855690e+05,2.147789e+00,2.140901e+04,2.477895e-01,9.234180e-01,9.230766e-01,4.688551e-04,9.804329e-09,2.999225e+01,4.702676e+00,2.528957e+01,3.208959e+01,1.717523e+02
1.856691e+05,2.148947e+00,2.150905e+04,2.489474e-01,9.232336e-01,9.230775e-01,4.698360e-04,9.804319e-09,2.995238e+01,4.702676e+00,2.524970e+01,3.205188e+01,1.713668e+02
1.857691e+05,2.150105e+00,2.160909e+04,2.501053e-01,9.230479e-01,9.230784e-01,4.708168e-04,9.804310e-09,2.994809e+01,4.702676e+00,2.524541e+01,3.205273e+01,1.711466e+02
1.858691e+05,2.151263e+00,2.170914e+04,2.512632e-01,9.229353e-01,9.230793e-01,4.717977e-04,9.804300e-09,2.997374e+01,4.702676e+00,2.527106e+01,3.208386e+01,1.714884e+02
1.859692e+05,2.152421e+00,2.180918e+04,2.524211e-01,9.231046e-01,9.230803e-01,4.727785e-04,9.804290e-09,2.998106e+01,4.702676e+00,2.527838e+01,3.208677e+01,1.714365e+02
1.860692e+05,2.153579e+00,2.190922e+04,2.535789e-01,9.232077e-01,9.230812e-01,4.737594e-04,9.804281e-09,2.995331e+01,4.702676e+00,2.525063e+01,3.205366e+01,1.717119e+02
1.861693e+05,2.154737e+00,2.200926e+04,2.547368e-01,9.230281e-01,9.230821e-01,4.747402e-04,9.804271e-09,2.995542e+01,4.702676e+00,2.525274e+01,3.206126e+01,1.718000e+02
1.862693e+05,2.155895e+00,2.210931e+04,2.558947e-01,9.231224e-01,9.230830e-01,4.757210e-04,9.804261e-09,2.997148e+01,4.702676e+00,2.526881e+01,3.207587e+01,1.718125e+02
1.863693e+05,2.157053e+00,2.220935e+04,2.570526e-01,9.232780e-01,9.230839e-01,4.767019e-04,9.804252e-09,2.996747e+01,4.702676e+00,2.526479e+01,3.206691e+01,1.718390e+02
1.864694e+05,2.158211e+00,2.230939e+04,2.582105e-01,9.233179e-01,9.230848e-01,4.776827e-04,9.804242e-09,2.997253e+01,4.702676e+00,2.526985e+01,3.207120e+01,1.712970e+02
1.865694e+05,2.159368e+00,2.240943e+04,2.593684e-01,9.232695e-01,9.230857e-01,4.786636e-04,9.804233e-09,2.992834e+01,4.702676e+00,2.522566e+01,3.202477e+01,1.704239e+02
1.866695e+05,2.160526e+00,2.250947e+04,2.605263e-01,9.229941e-01,9.230866e-01,4.796444e-04,9.804223e-09,2.994589e+01,4.702676e+00,2.524322e+01,3.205195e+01,1.699593e+02
1.867695e+05,2.161684e+00,2.260952e+04,2.616842e-01,9.230939e-01,9.230875e-01,4.806252e-04,9.804213e-09,2.995488e+01,4.702676e+00,2.525220e+01,3.205873e+01,1.704000e+02
1.868696e+05,2.162842e+00,2.270956e+04,2.628421e-01,9.230466e-01,9.230884e-01,4.816061e-04,9.804204e-09,2.997309e+01,4.702676e+00,2.527042e+01,3.207986e+01,1.704486e+02
1.869696e+05,2.164000e+00,2.280960e+04,2.640000e-01,9.230698e-01,9.230893e-01,4.825869e-04,9.804194e-09,3.002034e+01,4.702676e+00,2.531766e+01,3.213035e+01,1.708228e+02
1.870696e+05,2.165158e+00,2.290964e+04,2.651579e-01,9.231177e-01,9.230902e-01,4.835677e-04,9.804185e-09,2.998409e+01,4.702676e+00,2.528142e+01,3.208967e+01,1.710126e+02
1.871697e+05,2.166316e+00,2.300968e+04,2.663158e-01,9.232140e-01,9.230911e-01,4.845486e-04,9.804175e-09,2.997855e+01,4.702676e+00,2.527588e+01,3.208081e+01,1.711468e+02
1.872697e+05,2.167474e+00,2.310973e+04,2.674737e-01,9.232447e-01,9.230920e-01,4.855294e-04,9.804165e-09,2.997559e+01,4.702676e+00,2.527292e+01,3.207669e+01,1.714765e+02
1.873698e+05,2.168632e+00,2.320977e+04,2.686316e-01,9.231665e-01,9.230929e-01,4.865102e-04,9.804156e-09,2.995331e+01,4.702676e+00,2.525063e+01,3.205487e+01,1.713648e+02
1.874698e+05,2.169789e+00,2.330981e+04,2.697895e-01,9.232854e-01,9.230938e-01,4.874910e-04,9.804146e-09,2.995637e+01,4.702676e+00,2.525370e+01,3.205467e+01,1.717757e+02
