Repository: brandonlampe/CS_Data

# Repository for Crushed Salt Data
**Grant No: 456417**

This is a work in progress!

## Repository Content

### Directory Names
A uniform namining structure still in progress, but in general directories are named according to the following:
 - Names contain no spaces, a single underscore "_" will be used as a file name seperator.
 - Files are for the Crushed Salt Project (CSP); therefore, the first three charaters of each file are "CSP".
 - Folders are organized by which frame the test was performed on i.e., A2 or A3.
 - The fifth and sixth charaters of each file name will therefore be "A" followed by the frame number.

File: UNM_WP_HY_175_13/STAGE03/CREEP_FIT/175_13_STAGE03_CREEP_OUT.csv (part 3 of 4)
Analysis by Brandon Lampe, performed on: 2016/10/11 07:25:08
Experimental results below begin at: 2016/10/04 10:33:36
Duration (sec),Duration (day),Elapsed Time (sec),Elapsed Time (day),Interpolated Fractional Density,Fit to Fractional Density,Fit to Volume Strain,Fit to Volume Strain Rate (1/sec),Confining Pressure (MPa),Pore Pressure (MPa),Terzaghi Pressure (MPa),Solid Pressure (MPa),Temperature (C))
2.111798e+05,2.444211e+00,4.701979e+04,5.442105e-01,9.232931e-01,9.233084e-01,7.199201e-04,9.801868e-09,2.995672e+01,4.701418e+00,2.525530e+01,3.205492e+01,1.732199e+02
2.112798e+05,2.445368e+00,4.711983e+04,5.453684e-01,9.232449e-01,9.233093e-01,7.209007e-04,9.801858e-09,2.994490e+01,4.697581e+00,2.524732e+01,3.204386e+01,1.732805e+02
2.113799e+05,2.446526e+00,4.721987e+04,5.465263e-01,9.233181e-01,9.233102e-01,7.218813e-04,9.801848e-09,2.994130e+01,4.702676e+00,2.523862e+01,3.203737e+01,1.730861e+02
2.114799e+05,2.447684e+00,4.731992e+04,5.476842e-01,9.233661e-01,9.233111e-01,7.228619e-04,9.801839e-09,2.993784e+01,4.702676e+00,2.523516e+01,3.203221e+01,1.726404e+02
2.115800e+05,2.448842e+00,4.741996e+04,5.488421e-01,9.231524e-01,9.233120e-01,7.238425e-04,9.801829e-09,2.998113e+01,4.702676e+00,2.527846e+01,3.208543e+01,1.728397e+02
2.116800e+05,2.450000e+00,4.752000e+04,5.500000e-01,9.232031e-01,9.233129e-01,7.248231e-04,9.801819e-09,2.996956e+01,4.702676e+00,2.526688e+01,3.207139e+01,1.730000e+02
2.117800e+05,2.451158e+00,4.762004e+04,5.511579e-01,9.232794e-01,9.233138e-01,7.258037e-04,9.801810e-09,2.997869e+01,4.702676e+00,2.527602e+01,3.207902e+01,1.730000e+02
2.118801e+05,2.452316e+00,4.772008e+04,5.523158e-01,9.233214e-01,9.233148e-01,7.267843e-04,9.801800e-09,2.995041e+01,4.702676e+00,2.524774e+01,3.204715e+01,1.729804e+02
2.119801e+05,2.453474e+00,4.782013e+04,5.534737e-01,9.233334e-01,9.233157e-01,7.277649e-04,9.801791e-09,2.993983e+01,4.702676e+00,2.523715e+01,3.203533e+01,1.728396e+02
2.120802e+05,2.454632e+00,4.792017e+04,5.546316e-01,9.232282e-01,9.233166e-01,7.287455e-04,9.801781e-09,2.994906e+01,4.702676e+00,2.524638e+01,3.204844e+01,1.726198e+02
2.121802e+05,2.455789e+00,4.802021e+04,5.557895e-01,9.234142e-01,9.233175e-01,7.297261e-04,9.801771e-09,2.996066e+01,4.702676e+00,2.525798e+01,3.205550e+01,1.727000e+02
2.122803e+05,2.456947e+00,4.812025e+04,5.569474e-01,9.231514e-01,9.233184e-01,7.307067e-04,9.801762e-09,2.994539e+01,4.702676e+00,2.524272e+01,3.204675e+01,1.727000e+02
2.123803e+05,2.458105e+00,4.822029e+04,5.581053e-01,9.232627e-01,9.233193e-01,7.316872e-04,9.801752e-09,2.997718e+01,4.702676e+00,2.527450e+01,3.207788e+01,1.727777e+02
2.124803e+05,2.459263e+00,4.832034e+04,5.592632e-01,9.232964e-01,9.233202e-01,7.326678e-04,9.801743e-09,2.998486e+01,4.702676e+00,2.528218e+01,3.208520e+01,1.730806e+02
2.125804e+05,2.460421e+00,4.842038e+04,5.604211e-01,9.232182e-01,9.233211e-01,7.336484e-04,9.801733e-09,2.993773e+01,4.702676e+00,2.523505e+01,3.203647e+01,1.730398e+02
2.126804e+05,2.461579e+00,4.852042e+04,5.615789e-01,9.231844e-01,9.233220e-01,7.346290e-04,9.801723e-09,2.996468e+01,4.702676e+00,2.526200e+01,3.206666e+01,1.731403e+02
2.127805e+05,2.462737e+00,4.862046e+04,5.627368e-01,9.233201e-01,9.233229e-01,7.356096e-04,9.801714e-09,2.997286e+01,4.702676e+00,2.527018e+01,3.207150e+01,1.727367e+02
2.128805e+05,2.463895e+00,4.872051e+04,5.638947e-01,9.233785e-01,9.233238e-01,7.365902e-04,9.801704e-09,2.992846e+01,4.702676e+00,2.522579e+01,3.202169e+01,1.720398e+02
2.129805e+05,2.465053e+00,4.882055e+04,5.650526e-01,9.231419e-01,9.233247e-01,7.375708e-04,9.801695e-09,2.994390e+01,4.702676e+00,2.524122e+01,3.204541e+01,1.718781e+02
2.130806e+05,2.466211e+00,4.892059e+04,5.662105e-01,9.231945e-01,9.233256e-01,7.385513e-04,9.801685e-09,2.996161e+01,4.702676e+00,2.525893e+01,3.206303e+01,1.721794e+02
2.131806e+05,2.467368e+00,4.902063e+04,5.673684e-01,9.234233e-01,9.233265e-01,7.395319e-04,9.801675e-09,2.994490e+01,4.702676e+00,2.524222e+01,3.203816e+01,1.721788e+02
2.132807e+05,2.468526e+00,4.912067e+04,5.685263e-01,9.232064e-01,9.233274e-01,7.405125e-04,9.801666e-09,2.994657e+01,4.702676e+00,2.524389e+01,3.204639e+01,1.725000e+02
2.133807e+05,2.469684e+00,4.922072e+04,5.696842e-01,9.233336e-01,9.233283e-01,7.414931e-04,9.801656e-09,2.995858e+01,4.702676e+00,2.525590e+01,3.205563e+01,1.725000e+02
2.134808e+05,2.470842e+00,4.932076e+04,5.708421e-01,9.231824e-01,9.233292e-01,7.424737e-04,9.801646e-09,2.997983e+01,4.702676e+00,2.527716e+01,3.208313e+01,1.725605e+02
2.135808e+05,2.472000e+00,4.942080e+04,5.720000e-01,9.231845e-01,9.233301e-01,7.434542e-04,9.801637e-09,2.998490e+01,4.702676e+00,2.528222e+01,3.208856e+01,1.727586e+02
2.136808e+05,2.473158e+00,4.952084e+04,5.731579e-01,9.232958e-01,9.233310e-01,7.444348e-04,9.801627e-09,2.998490e+01,4.701389e+00,2.528351e+01,3.208536e+01,1.726610e+02
2.137809e+05,2.474316e+00,4.962088e+04,5.743158e-01,9.234253e-01,9.233320e-01,7.454154e-04,9.801618e-09,2.997572e+01,4.697599e+00,2.527812e+01,3.207190e+01,1.728208e+02
2.138809e+05,2.475474e+00,4.972093e+04,5.754737e-01,9.233427e-01,9.233329e-01,7.463960e-04,9.801608e-09,2.993724e+01,4.702676e+00,2.523457e+01,3.203226e+01,1.723334e+02
2.139810e+05,2.476632e+00,4.982097e+04,5.766316e-01,9.232952e-01,9.233338e-01,7.473765e-04,9.801598e-09,2.993648e+01,4.702676e+00,2.523380e+01,3.203283e+01,1.715403e+02
2.140810e+05,2.477789e+00,4.992101e+04,5.777895e-01,9.232633e-01,9.233347e-01,7.483571e-04,9.801589e-09,2.996518e+01,4.702676e+00,2.526250e+01,3.206486e+01,1.709604e+02
2.141811e+05,2.478947e+00,5.002105e+04,5.789474e-01,9.233709e-01,9.233356e-01,7.493377e-04,9.801579e-09,3.000115e+01,4.702676e+00,2.529847e+01,3.210063e+01,1.712423e+02
2.142811e+05,2.480105e+00,5.012109e+04,5.801053e-01,9.232977e-01,9.233365e-01,7.503182e-04,9.801570e-09,2.995966e+01,4.701392e+00,2.525826e+01,3.205797e+01,1.714608e+02
2.143811e+05,2.481263e+00,5.022114e+04,5.812632e-01,9.233973e-01,9.233374e-01,7.512988e-04,9.801560e-09,2.995669e+01,4.697617e+00,2.525907e+01,3.205212e+01,1.717201e+02
2.144812e+05,2.482421e+00,5.032118e+04,5.824211e-01,9.233758e-01,9.233383e-01,7.522794e-04,9.801550e-09,2.994659e+01,4.701404e+00,2.524518e+01,3.204150e+01,1.717196e+02
2.145812e+05,2.483579e+00,5.042122e+04,5.835789e-01,9.233213e-01,9.233392e-01,7.532600e-04,9.801541e-09,2.995156e+01,4.696345e+00,2.525522e+01,3.204892e+01,1.712338e+02
2.146813e+05,2.484737e+00,5.052126e+04,5.847368e-01,9.234010e-01,9.233401e-01,7.542405e-04,9.801531e-09,2.994356e+01,4.696345e+00,2.524721e+01,3.203789e+01,1.704945e+02
2.147813e+05,2.485895e+00,5.062131e+04,5.858947e-01,9.232494e-01,9.233410e-01,7.552211e-04,9.801522e-09,2.994409e+01,4.696345e+00,2.524775e+01,3.204296e+01,1.702214e+02
2.148813e+05,2.487053e+00,5.072135e+04,5.870526e-01,9.232681e-01,9.233419e-01,7.562016e-04,9.801512e-09,2.996164e+01,4.697637e+00,2.526400e+01,3.206130e+01,1.707204e+02
2.149814e+05,2.488211e+00,5.082139e+04,5.882105e-01,9.234585e-01,9.233428e-01,7.571822e-04,9.801502e-09,2.996067e+01,4.702676e+00,2.525799e+01,3.205420e+01,1.709071e+02
2.150814e+05,2.489368e+00,5.092143e+04,5.893684e-01,9.235669e-01,9.233437e-01,7.581628e-04,9.801493e-09,3.001423e+01,4.702676e+00,2.531155e+01,3.210898e+01,1.713000e+02
2.151815e+05,2.490526e+00,5.102147e+04,5.905263e-01,9.234434e-01,9.233446e-01,7.591433e-04,9.801483e-09,2.998423e+01,4.702676e+00,2.528155e+01,3.208015e+01,1.711778e+02
2.152815e+05,2.491684e+00,5.112152e+04,5.916842e-01,9.234960e-01,9.233455e-01,7.601239e-04,9.801473e-09,2.993485e+01,4.702676e+00,2.523217e+01,3.202512e+01,1.706389e+02
2.153816e+05,2.492842e+00,5.122156e+04,5.928421e-01,9.234185e-01,9.233464e-01,7.611045e-04,9.801464e-09,2.994800e+01,4.702676e+00,2.524533e+01,3.204166e+01,1.705263e+02
2.154816e+05,2.494000e+00,5.132160e+04,5.940000e-01,9.235292e-01,9.233473e-01,7.620850e-04,9.801454e-09,2.996100e+01,4.701323e+00,2.525967e+01,3.205257e+01,1.710000e+02
2.155816e+05,2.495158e+00,5.142164e+04,5.951579e-01,9.234192e-01,9.233483e-01,7.630656e-04,9.801445e-09,2.996593e+01,4.697643e+00,2.526829e+01,3.206147e+01,1.710820e+02
2.156817e+05,2.496316e+00,5.152168e+04,5.963158e-01,9.234365e-01,9.233492e-01,7.640461e-04,9.801435e-09,2.996463e+01,4.702676e+00,2.526196e+01,3.205914e+01,1.714000e+02
2.157817e+05,2.497474e+00,5.162173e+04,5.974737e-01,9.231837e-01,9.233501e-01,7.650267e-04,9.801425e-09,2.996239e+01,4.702676e+00,2.525972e+01,3.206420e+01,1.714650e+02
2.158818e+05,2.498632e+00,5.172177e+04,5.986316e-01,9.232451e-01,9.233510e-01,7.660072e-04,9.801416e-09,2.997095e+01,4.702676e+00,2.526828e+01,3.207166e+01,1.717625e+02
2.159818e+05,2.499789e+00,5.182181e+04,5.997895e-01,9.234202e-01,9.233519e-01,7.669878e-04,9.801406e-09,2.996464e+01,4.702676e+00,2.526196e+01,3.205962e+01,1.719794e+02
2.160819e+05,2.500947e+00,5.192185e+04,6.009474e-01,9.235660e-01,9.233528e-01,7.679683e-04,9.801397e-09,2.996356e+01,4.702676e+00,2.526088e+01,3.205414e+01,1.719619e+02
2.161819e+05,2.502105e+00,5.202189e+04,6.021053e-01,9.234089e-01,9.233537e-01,7.689489e-04,9.801387e-09,2.997144e+01,4.702676e+00,2.526876e+01,3.206732e+01,1.721577e+02
2.162819e+05,2.503263e+00,5.212194e+04,6.032632e-01,9.233469e-01,9.233546e-01,7.699294e-04,9.801377e-09,2.995195e+01,4.702676e+00,2.524928e+01,3.204806e+01,1.720629e+02
2.163820e+05,2.504421e+00,5.222198e+04,6.044211e-01,9.232880e-01,9.233555e-01,7.709100e-04,9.801368e-09,2.997156e+01,4.702676e+00,2.526888e+01,3.207104e+01,1.723416e+02
2.164820e+05,2.505579e+00,5.232202e+04,6.055789e-01,9.234576e-01,9.233564e-01,7.718905e-04,9.801358e-09,2.995059e+01,4.702676e+00,2.524791e+01,3.204330e+01,1.725000e+02
2.165821e+05,2.506737e+00,5.242206e+04,6.067368e-01,9.235241e-01,9.233573e-01,7.728711e-04,9.801349e-09,2.997093e+01,4.701329e+00,2.526960e+01,3.206347e+01,1.725000e+02
2.166821e+05,2.507895e+00,5.252211e+04,6.078947e-01,9.233693e-01,9.233582e-01,7.738516e-04,9.801339e-09,2.996859e+01,4.697681e+00,2.527091e+01,3.206584e+01,1.724789e+02
2.167821e+05,2.509053e+00,5.262215e+04,6.090526e-01,9.233774e-01,9.233591e-01,7.748322e-04,9.801329e-09,2.996887e+01,4.702676e+00,2.526620e+01,3.206548e+01,1.723582e+02
2.168822e+05,2.510211e+00,5.272219e+04,6.102105e-01,9.234650e-01,9.233600e-01,7.758127e-04,9.801320e-09,2.994064e+01,4.702676e+00,2.523797e+01,3.203232e+01,1.722627e+02
2.169822e+05,2.511368e+00,5.282223e+04,6.113684e-01,9.234476e-01,9.233609e-01,7.767933e-04,9.801310e-09,2.997228e+01,4.702676e+00,2.526960e+01,3.206709e+01,1.725428e+02
2.170823e+05,2.512526e+00,5.292227e+04,6.125263e-01,9.231965e-01,9.233618e-01,7.777738e-04,9.801300e-09,2.998210e+01,4.702676e+00,2.527943e+01,3.208517e+01,1.727000e+02
2.171823e+05,2.513684e+00,5.302232e+04,6.136842e-01,9.232680e-01,9.233627e-01,7.787544e-04,9.801291e-09,3.001006e+01,4.702676e+00,2.530738e+01,3.211333e+01,1.727212e+02
2.172824e+05,2.514842e+00,5.312236e+04,6.148421e-01,9.233787e-01,9.233636e-01,7.797349e-04,9.801281e-09,2.997124e+01,4.701300e+00,2.526994e+01,3.206812e+01,1.726913e+02
2.173824e+05,2.516000e+00,5.322240e+04,6.160000e-01,9.233532e-01,9.233645e-01,7.807154e-04,9.801272e-09,2.994081e+01,4.697709e+00,2.524310e+01,3.203622e+01,1.721276e+02
2.174824e+05,2.517158e+00,5.332244e+04,6.171579e-01,9.234769e-01,9.233655e-01,7.816960e-04,9.801262e-09,2.993448e+01,4.702676e+00,2.523180e+01,3.202529e+01,1.715427e+02
2.175825e+05,2.518316e+00,5.342248e+04,6.183158e-01,9.233576e-01,9.233664e-01,7.826765e-04,9.801252e-09,2.995874e+01,4.702676e+00,2.525606e+01,3.205509e+01,1.717427e+02
2.176825e+05,2.519474e+00,5.352253e+04,6.194737e-01,9.232925e-01,9.233673e-01,7.836571e-04,9.801243e-09,2.994240e+01,4.702676e+00,2.523972e+01,3.203932e+01,1.719219e+02
2.177826e+05,2.520632e+00,5.362257e+04,6.206316e-01,9.232661e-01,9.233682e-01,7.846376e-04,9.801233e-09,2.998129e+01,4.702676e+00,2.527861e+01,3.208223e+01,1.720434e+02
2.178826e+05,2.521789e+00,5.372261e+04,6.217895e-01,9.231825e-01,9.233691e-01,7.856181e-04,9.801224e-09,2.997986e+01,4.701314e+00,2.527854e+01,3.208327e+01,1.721785e+02
2.179827e+05,2.522947e+00,5.382265e+04,6.229474e-01,9.233243e-01,9.233700e-01,7.865987e-04,9.801214e-09,2.994987e+01,4.696345e+00,2.525353e+01,3.204700e+01,1.721860e+02
2.180827e+05,2.524105e+00,5.392269e+04,6.241053e-01,9.232826e-01,9.233709e-01,7.875792e-04,9.801204e-09,2.997832e+01,4.696345e+00,2.528198e+01,3.207905e+01,1.725000e+02
2.181827e+05,2.525263e+00,5.402274e+04,6.252632e-01,9.232945e-01,9.233718e-01,7.885597e-04,9.801195e-09,2.994206e+01,4.696345e+00,2.524572e+01,3.203942e+01,1.725423e+02
2.182828e+05,2.526421e+00,5.412278e+04,6.264211e-01,9.233105e-01,9.233727e-01,7.895403e-04,9.801185e-09,2.997719e+01,4.696345e+00,2.528085e+01,3.207700e+01,1.727000e+02
2.183828e+05,2.527579e+00,5.422282e+04,6.275789e-01,9.233395e-01,9.233736e-01,7.905208e-04,9.801176e-09,2.997501e+01,4.696345e+00,2.527866e+01,3.207378e+01,1.726567e+02
2.184829e+05,2.528737e+00,5.432286e+04,6.287368e-01,9.232573e-01,9.233745e-01,7.915013e-04,9.801166e-09,2.997604e+01,4.697747e+00,2.527829e+01,3.207721e+01,1.724336e+02
2.185829e+05,2.529895e+00,5.442291e+04,6.298947e-01,9.232426e-01,9.233754e-01,7.924819e-04,9.801156e-09,2.995086e+01,4.702676e+00,2.524818e+01,3.204996e+01,1.723089e+02
2.186829e+05,2.531053e+00,5.452295e+04,6.310526e-01,9.233614e-01,9.233763e-01,7.934624e-04,9.801147e-09,2.996516e+01,4.702676e+00,2.526248e+01,3.206194e+01,1.727000e+02
2.187830e+05,2.532211e+00,5.462299e+04,6.322105e-01,9.232844e-01,9.233772e-01,7.944429e-04,9.801137e-09,2.995598e+01,4.702676e+00,2.525330e+01,3.205427e+01,1.727436e+02
2.188830e+05,2.533368e+00,5.472303e+04,6.333684e-01,9.232572e-01,9.233781e-01,7.954234e-04,9.801127e-09,3.000972e+01,4.701278e+00,2.530844e+01,3.211340e+01,1.729000e+02
2.189831e+05,2.534526e+00,5.482307e+04,6.345263e-01,9.232818e-01,9.233790e-01,7.964040e-04,9.801118e-09,2.997134e+01,4.697701e+00,2.527364e+01,3.207141e+01,1.727501e+02
2.190831e+05,2.535684e+00,5.492312e+04,6.356842e-01,9.232902e-01,9.233799e-01,7.973845e-04,9.801108e-09,2.994490e+01,4.702676e+00,2.524222e+01,3.204210e+01,1.720466e+02
2.191832e+05,2.536842e+00,5.502316e+04,6.368421e-01,9.233035e-01,9.233808e-01,7.983650e-04,9.801099e-09,2.994674e+01,4.701288e+00,2.524545e+01,3.204382e+01,1.715877e+02
2.192832e+05,2.538000e+00,5.512320e+04,6.380000e-01,9.233485e-01,9.233818e-01,7.993455e-04,9.801089e-09,2.995614e+01,4.697764e+00,2.525838e+01,3.205296e+01,1.719224e+02
2.193832e+05,2.539158e+00,5.522324e+04,6.391579e-01,9.232607e-01,9.233827e-01,8.003260e-04,9.801079e-09,2.997753e+01,4.702676e+00,2.527485e+01,3.207832e+01,1.720441e+02
2.194833e+05,2.540316e+00,5.532328e+04,6.403158e-01,9.230507e-01,9.233836e-01,8.013066e-04,9.801070e-09,3.000596e+01,4.702676e+00,2.530329e+01,3.211535e+01,1.722427e+02
2.195833e+05,2.541474e+00,5.542333e+04,6.414737e-01,9.233203e-01,9.233845e-01,8.022871e-04,9.801060e-09,2.995966e+01,4.702676e+00,2.525698e+01,3.205719e+01,1.722897e+02
2.196834e+05,2.542632e+00,5.552337e+04,6.426316e-01,9.233852e-01,9.233854e-01,8.032676e-04,9.801051e-09,2.995353e+01,4.701260e+00,2.525227e+01,3.204876e+01,1.716988e+02
2.197834e+05,2.543789e+00,5.562341e+04,6.437895e-01,9.234812e-01,9.233863e-01,8.042481e-04,9.801041e-09,2.993958e+01,4.697718e+00,2.524186e+01,3.203110e+01,1.708915e+02
2.198835e+05,2.544947e+00,5.572345e+04,6.449474e-01,9.233518e-01,9.233872e-01,8.052286e-04,9.801031e-09,2.996122e+01,4.701259e+00,2.525996e+01,3.205808e+01,1.706343e+02
2.199835e+05,2.546105e+00,5.582349e+04,6.461053e-01,9.232542e-01,9.233881e-01,8.062092e-04,9.801022e-09,2.994490e+01,4.697793e+00,2.524710e+01,3.204357e+01,1.711000e+02
2.200835e+05,2.547263e+00,5.592354e+04,6.472632e-01,9.234296e-01,9.233890e-01,8.071897e-04,9.801012e-09,2.995253e+01,4.701240e+00,2.525129e+01,3.204636e+01,1.712134e+02
2.201836e+05,2.548421e+00,5.602358e+04,6.484211e-01,9.233784e-01,9.233899e-01,8.081702e-04,9.801003e-09,2.997434e+01,4.696345e+00,2.527799e+01,3.207189e+01,1.716000e+02
2.202836e+05,2.549579e+00,5.612362e+04,6.495789e-01,9.234788e-01,9.233908e-01,8.091507e-04,9.800993e-09,2.995827e+01,4.697727e+00,2.526054e+01,3.205140e+01,1.715127e+02
2.203837e+05,2.550737e+00,5.622366e+04,6.507368e-01,9.233241e-01,9.233917e-01,8.101312e-04,9.800983e-09,2.995137e+01,4.702676e+00,2.524870e+01,3.204811e+01,1.712920e+02
2.204837e+05,2.551895e+00,5.632371e+04,6.518947e-01,9.234690e-01,9.233926e-01,8.111117e-04,9.800974e-09,2.994490e+01,4.702676e+00,2.524222e+01,3.203681e+01,1.716453e+02
2.205837e+05,2.553053e+00,5.642375e+04,6.530526e-01,9.233974e-01,9.233935e-01,8.120922e-04,9.800964e-09,2.994814e+01,4.702676e+00,2.524546e+01,3.204244e+01,1.718220e+02
2.206838e+05,2.554211e+00,5.652379e+04,6.542105e-01,9.234214e-01,9.233944e-01,8.130727e-04,9.800955e-09,2.996386e+01,4.701266e+00,2.526260e+01,3.205887e+01,1.719668e+02
2.207838e+05,2.555368e+00,5.662383e+04,6.553684e-01,9.231884e-01,9.233953e-01,8.140532e-04,9.800945e-09,2.997310e+01,4.697712e+00,2.527539e+01,3.207607e+01,1.721784e+02
2.208839e+05,2.556526e+00,5.672387e+04,6.565263e-01,9.232158e-01,9.233962e-01,8.150338e-04,9.800935e-09,2.995612e+01,4.702676e+00,2.525345e+01,3.205646e+01,1.721669e+02
2.209839e+05,2.557684e+00,5.682392e+04,6.576842e-01,9.234262e-01,9.233971e-01,8.160143e-04,9.800926e-09,2.996451e+01,4.702676e+00,2.526184e+01,3.205932e+01,1.723548e+02
2.210840e+05,2.558842e+00,5.692396e+04,6.588421e-01,9.235731e-01,9.233980e-01,8.169948e-04,9.800916e-09,2.995360e+01,4.701276e+00,2.525232e+01,3.204326e+01,1.722663e+02
2.211840e+05,2.560000e+00,5.702400e+04,6.600000e-01,9.235516e-01,9.233990e-01,8.179753e-04,9.800906e-09,2.994011e+01,4.697818e+00,2.524229e+01,3.202958e+01,1.725000e+02
2.212840e+05,2.561158e+00,5.712404e+04,6.611579e-01,9.235597e-01,9.233999e-01,8.189558e-04,9.800897e-09,2.996304e+01,4.702676e+00,2.526037e+01,3.205377e+01,1.724771e+02
2.213841e+05,2.562316e+00,5.722408e+04,6.623158e-01,9.233374e-01,9.234008e-01,8.199363e-04,9.800887e-09,2.995612e+01,4.701268e+00,2.525485e+01,3.205297e+01,1.724667e+02
2.214841e+05,2.563474e+00,5.732413e+04,6.634737e-01,9.234498e-01,9.234017e-01,8.209168e-04,9.800878e-09,2.996736e+01,4.697772e+00,2.526959e+01,3.206211e+01,1.726549e+02
2.215842e+05,2.564632e+00,5.742417e+04,6.646316e-01,9.234192e-01,9.234026e-01,8.218973e-04,9.800868e-09,2.996951e+01,4.702676e+00,2.526684e+01,3.206494e+01,1.725656e+02
2.216842e+05,2.565789e+00,5.752421e+04,6.657895e-01,9.235126e-01,9.234035e-01,8.228778e-04,9.800858e-09,2.995966e+01,4.702676e+00,2.525698e+01,3.205150e+01,1.727774e+02
2.217843e+05,2.566947e+00,5.762425e+04,6.669474e-01,9.235178e-01,9.234044e-01,8.238583e-04,9.800849e-09,2.995966e+01,4.702676e+00,2.525698e+01,3.205134e+01,1.727229e+02
2.218843e+05,2.568105e+00,5.772429e+04,6.681053e-01,9.234180e-01,9.234053e-01,8.248388e-04,9.800839e-09,2.995352e+01,4.702676e+00,2.525085e+01,3.204766e+01,1.728224e+02
2.219843e+05,2.569263e+00,5.782434e+04,6.692632e-01,9.235560e-01,9.234062e-01,8.258193e-04,9.800830e-09,2.993525e+01,4.702676e+00,2.523257e+01,3.202378e+01,1.728529e+02
2.220844e+05,2.570421e+00,5.792438e+04,6.704211e-01,9.233956e-01,9.234071e-01,8.267998e-04,9.800820e-09,2.995269e+01,4.701209e+00,2.525148e+01,3.204754e+01,1.727927e+02
2.221844e+05,2.571579e+00,5.802442e+04,6.715789e-01,9.235612e-01,9.234080e-01,8.277802e-04,9.800810e-09,2.997571e+01,4.697770e+00,2.527794e+01,3.206785e+01,1.730775e+02
2.222845e+05,2.572737e+00,5.812446e+04,6.727368e-01,9.234104e-01,9.234089e-01,8.287607e-04,9.800801e-09,2.997029e+01,4.702676e+00,2.526762e+01,3.206604e+01,1.730460e+02
2.223845e+05,2.573895e+00,5.822451e+04,6.738947e-01,9.235144e-01,9.234098e-01,8.297412e-04,9.800791e-09,2.997289e+01,4.701231e+00,2.527166e+01,3.206589e+01,1.731544e+02
2.224845e+05,2.575053e+00,5.832455e+04,6.750526e-01,9.234628e-01,9.234107e-01,8.307217e-04,9.800782e-09,2.993228e+01,4.697791e+00,2.523449e+01,3.202373e+01,1.728630e+02
2.225846e+05,2.576211e+00,5.842459e+04,6.762105e-01,9.234080e-01,9.234116e-01,8.317022e-04,9.800772e-09,2.994883e+01,4.702676e+00,2.524615e+01,3.204287e+01,1.724231e+02
2.226846e+05,2.577368e+00,5.852463e+04,6.773684e-01,9.233915e-01,9.234125e-01,8.326827e-04,9.800762e-09,2.999676e+01,4.701253e+00,2.529551e+01,3.209539e+01,1.725449e+02
2.227847e+05,2.578526e+00,5.862467e+04,6.785263e-01,9.234686e-01,9.234134e-01,8.336632e-04,9.800753e-09,2.996938e+01,4.697798e+00,2.527158e+01,3.206373e+01,1.727000e+02
2.228847e+05,2.579684e+00,5.872472e+04,6.796842e-01,9.235223e-01,9.234143e-01,8.346437e-04,9.800743e-09,2.995629e+01,4.702676e+00,2.525362e+01,3.204757e+01,1.727456e+02
2.229848e+05,2.580842e+00,5.882476e+04,6.808421e-01,9.235156e-01,9.234153e-01,8.356242e-04,9.800733e-09,2.994829e+01,4.702676e+00,2.524561e+01,3.203910e+01,1.727850e+02
2.230848e+05,2.582000e+00,5.892480e+04,6.820000e-01,9.233209e-01,9.234162e-01,8.366047e-04,9.800724e-09,2.995460e+01,4.702676e+00,2.525193e+01,3.205170e+01,1.722085e+02
2.231848e+05,2.583158e+00,5.902484e+04,6.831579e-01,9.233940e-01,9.234171e-01,8.375851e-04,9.800714e-09,2.994196e+01,4.702676e+00,2.523928e+01,3.203585e+01,1.714383e+02
2.232849e+05,2.584316e+00,5.912488e+04,6.843158e-01,9.233017e-01,9.234180e-01,8.385656e-04,9.800705e-09,2.995914e+01,4.702676e+00,2.525647e+01,3.205719e+01,1.710156e+02
2.233849e+05,2.585474e+00,5.922493e+04,6.854737e-01,9.233314e-01,9.234189e-01,8.395461e-04,9.800695e-09,2.997068e+01,4.702676e+00,2.526800e+01,3.206880e+01,1.714234e+02
2.234850e+05,2.586632e+00,5.932497e+04,6.866316e-01,9.235170e-01,9.234198e-01,8.405266e-04,9.800685e-09,2.995255e+01,4.702676e+00,2.524988e+01,3.204367e+01,1.715910e+02
2.235850e+05,2.587789e+00,5.942501e+04,6.877895e-01,9.234757e-01,9.234207e-01,8.415071e-04,9.800676e-09,2.996926e+01,4.702676e+00,2.526658e+01,3.206299e+01,1.719232e+02
2.236851e+05,2.588947e+00,5.952505e+04,6.889474e-01,9.235012e-01,9.234216e-01,8.424875e-04,9.800666e-09,2.993855e+01,4.702676e+00,2.523588e+01,3.202898e+01,1.718848e+02
2.237851e+05,2.590105e+00,5.962509e+04,6.901053e-01,9.233133e-01,9.234225e-01,8.434680e-04,9.800657e-09,2.994492e+01,4.702676e+00,2.524225e+01,3.204144e+01,1.715698e+02
2.238851e+05,2.591263e+00,5.972514e+04,6.912632e-01,9.233222e-01,9.234234e-01,8.444485e-04,9.800647e-09,2.995779e+01,4.701144e+00,2.525664e+01,3.205524e+01,1.718726e+02
2.239852e+05,2.592421e+00,5.982518e+04,6.924211e-01,9.233322e-01,9.234243e-01,8.454290e-04,9.800637e-09,2.994162e+01,4.697824e+00,2.524380e+01,3.203771e+01,1.721000e+02
2.240852e+05,2.593579e+00,5.992522e+04,6.935789e-01,9.233453e-01,9.234252e-01,8.464095e-04,9.800628e-09,2.997079e+01,4.702676e+00,2.526812e+01,3.206851e+01,1.721234e+02
2.241853e+05,2.594737e+00,6.002526e+04,6.947368e-01,9.234260e-01,9.234261e-01,8.473899e-04,9.800618e-09,2.997340e+01,4.702676e+00,2.527073e+01,3.206895e+01,1.722000e+02
2.242853e+05,2.595895e+00,6.012531e+04,6.958947e-01,9.235203e-01,9.234270e-01,8.483704e-04,9.800609e-09,2.998880e+01,4.701218e+00,2.528758e+01,3.208295e+01,1.721540e+02
2.243853e+05,2.597053e+00,6.022535e+04,6.970526e-01,9.234897e-01,9.234279e-01,8.493509e-04,9.800599e-09,2.995966e+01,4.697833e+00,2.526182e+01,3.205257e+01,1.720470e+02
2.244854e+05,2.598211e+00,6.032539e+04,6.982105e-01,9.234297e-01,9.234288e-01,8.503314e-04,9.800589e-09,2.995473e+01,4.702676e+00,2.525206e+01,3.204862e+01,1.722233e+02
2.245854e+05,2.599368e+00,6.042543e+04,6.993684e-01,9.235562e-01,9.234297e-01,8.513118e-04,9.800580e-09,2.994348e+01,4.702676e+00,2.524080e+01,3.203269e+01,1.722767e+02
2.246855e+05,2.600526e+00,6.052547e+04,7.005263e-01,9.234189e-01,9.234306e-01,8.522923e-04,9.800570e-09,2.996716e+01,4.702676e+00,2.526449e+01,3.206240e+01,1.722953e+02
2.247855e+05,2.601684e+00,6.062552e+04,7.016842e-01,9.235800e-01,9.234315e-01,8.532728e-04,9.800561e-09,2.999417e+01,4.702676e+00,2.529150e+01,3.208687e+01,1.725764e+02
2.248856e+05,2.602842e+00,6.072556e+04,7.028421e-01,9.234258e-01,9.234325e-01,8.542532e-04,9.800551e-09,3.000089e+01,4.702676e+00,2.529821e+01,3.209872e+01,1.725704e+02
2.249856e+05,2.604000e+00,6.082560e+04,7.040000e-01,9.235187e-01,9.234334e-01,8.552337e-04,9.800541e-09,2.998031e+01,4.702676e+00,2.527763e+01,3.207368e+01,1.727296e+02
2.250856e+05,2.605158e+00,6.092564e+04,7.051579e-01,9.234639e-01,9.234343e-01,8.562142e-04,9.800532e-09,2.993885e+01,4.702676e+00,2.523617e+01,3.203041e+01,1.723323e+02
2.251857e+05,2.606316e+00,6.102568e+04,7.063158e-01,9.233207e-01,9.234352e-01,8.571946e-04,9.800522e-09,2.992917e+01,4.702676e+00,2.522649e+01,3.202416e+01,1.717049e+02
2.252857e+05,2.607474e+00,6.112573e+04,7.074737e-01,9.234195e-01,9.234361e-01,8.581751e-04,9.800512e-09,2.997009e+01,4.702676e+00,2.526741e+01,3.206555e+01,1.715180e+02
2.253858e+05,2.608632e+00,6.122577e+04,7.086316e-01,9.234248e-01,9.234370e-01,8.591556e-04,9.800503e-09,2.999342e+01,4.702676e+00,2.529075e+01,3.209066e+01,1.719000e+02
2.254858e+05,2.609789e+00,6.132581e+04,7.097895e-01,9.234330e-01,9.234379e-01,8.601360e-04,9.800493e-09,2.996878e+01,4.702676e+00,2.526610e+01,3.206373e+01,1.719723e+02
2.255859e+05,2.610947e+00,6.142585e+04,7.109474e-01,9.234484e-01,9.234388e-01,8.611165e-04,9.800484e-09,2.998342e+01,4.702676e+00,2.528074e+01,3.207913e+01,1.722000e+02
2.256859e+05,2.612105e+00,6.152589e+04,7.121053e-01,9.234947e-01,9.234397e-01,8.620969e-04,9.800474e-09,2.993556e+01,4.702676e+00,2.523288e+01,3.202593e+01,1.720576e+02
2.257859e+05,2.613263e+00,6.162594e+04,7.132632e-01,9.234263e-01,9.234406e-01,8.630774e-04,9.800464e-09,2.994644e+01,4.702676e+00,2.524376e+01,3.203974e+01,1.716950e+02
2.258860e+05,2.614421e+00,6.172598e+04,7.144211e-01,9.233213e-01,9.234415e-01,8.640579e-04,9.800455e-09,3.000105e+01,4.702676e+00,2.529837e+01,3.210199e+01,1.720485e+02
2.259860e+05,2.615579e+00,6.182602e+04,7.155789e-01,9.235637e-01,9.234424e-01,8.650383e-04,9.800445e-09,2.997049e+01,4.702676e+00,2.526782e+01,3.206171e+01,1.722240e+02
2.260861e+05,2.616737e+00,6.192606e+04,7.167368e-01,9.234878e-01,9.234433e-01,8.660188e-04,9.800436e-09,2.997887e+01,4.702676e+00,2.527620e+01,3.207304e+01,1.723239e+02
2.261861e+05,2.617895e+00,6.202611e+04,7.178947e-01,9.235548e-01,9.234442e-01,8.669992e-04,9.800426e-09,2.995613e+01,4.702676e+00,2.525345e+01,3.204643e+01,1.722805e+02
2.262861e+05,2.619053e+00,6.212615e+04,7.190526e-01,9.234277e-01,9.234451e-01,8.679797e-04,9.800416e-09,2.995310e+01,4.701133e+00,2.525196e+01,3.204703e+01,1.719000e+02
2.263862e+05,2.620211e+00,6.222619e+04,7.202105e-01,9.233764e-01,9.234460e-01,8.689601e-04,9.800407e-09,2.998009e+01,4.696345e+00,2.528374e+01,3.207818e+01,1.719967e+02
2.264862e+05,2.621368e+00,6.232623e+04,7.213684e-01,9.235211e-01,9.234469e-01,8.699406e-04,9.800397e-09,2.997732e+01,4.696345e+00,2.528097e+01,3.207089e+01,1.722760e+02
2.265863e+05,2.622526e+00,6.242627e+04,7.225263e-01,9.234868e-01,9.234478e-01,8.709210e-04,9.800388e-09,2.995331e+01,4.696345e+00,2.525697e+01,3.204591e+01,1.722721e+02
2.266863e+05,2.623684e+00,6.252632e+04,7.236842e-01,9.238688e-01,9.234488e-01,8.719015e-04,9.800378e-09,2.994816e+01,4.697896e+00,2.525026e+01,3.202890e+01,1.724265e+02
2.267864e+05,2.624842e+00,6.262636e+04,7.248421e-01,9.235960e-01,9.234497e-01,8.728819e-04,9.800368e-09,2.993535e+01,4.701136e+00,2.523421e+01,3.202283e+01,1.720054e+02
2.268864e+05,2.626000e+00,6.272640e+04,7.260000e-01,9.236132e-01,9.234506e-01,8.738624e-04,9.800359e-09,2.995455e+01,4.696345e+00,2.525821e+01,3.204351e+01,1.713759e+02
2.269864e+05,2.627158e+00,6.282644e+04,7.271579e-01,9.235119e-01,9.234515e-01,8.748428e-04,9.800349e-09,2.997733e+01,4.696345e+00,2.528098e+01,3.207118e+01,1.714198e+02
2.270865e+05,2.628316e+00,6.292648e+04,7.283158e-01,9.234848e-01,9.234524e-01,8.758233e-04,9.800340e-09,2.994977e+01,4.696345e+00,2.525343e+01,3.204214e+01,1.718000e+02
2.271865e+05,2.629474e+00,6.302653e+04,7.294737e-01,9.236716e-01,9.234533e-01,8.768037e-04,9.800330e-09,2.994010e+01,4.697893e+00,2.524221e+01,3.202602e+01,1.718978e+02
2.272866e+05,2.630632e+00,6.312657e+04,7.306316e-01,9.236193e-01,9.234542e-01,8.777842e-04,9.800320e-09,2.994337e+01,4.701152e+00,2.524222e+01,3.203083e+01,1.721278e+02
2.273866e+05,2.631789e+00,6.322661e+04,7.317895e-01,9.235989e-01,9.234551e-01,8.787646e-04,9.800311e-09,2.993707e+01,4.697841e+00,2.523923e+01,3.202489e+01,1.717109e+02
2.274867e+05,2.632947e+00,6.332665e+04,7.329474e-01,9.236752e-01,9.234560e-01,8.797451e-04,9.800301e-09,2.993383e+01,4.702676e+00,2.523115e+01,3.201872e+01,1.709018e+02
2.275867e+05,2.634105e+00,6.342669e+04,7.341053e-01,9.235811e-01,9.234569e-01,8.807255e-04,9.800291e-09,2.994218e+01,4.702676e+00,2.523951e+01,3.203055e+01,1.704230e+02
2.276867e+05,2.635263e+00,6.352674e+04,7.352632e-01,9.236412e-01,9.234578e-01,8.817059e-04,9.800282e-09,2.994968e+01,4.702676e+00,2.524700e+01,3.203688e+01,1.708739e+02
2.277868e+05,2.636421e+00,6.362678e+04,7.364211e-01,9.237003e-01,9.234587e-01,8.826864e-04,9.800272e-09,2.995008e+01,4.702676e+00,2.524740e+01,3.203557e+01,1.711498e+02
2.278868e+05,2.637579e+00,6.372682e+04,7.375789e-01,9.234749e-01,9.234596e-01,8.836668e-04,9.800263e-09,2.998030e+01,4.702676e+00,2.527762e+01,3.207496e+01,1.713728e+02
2.279869e+05,2.638737e+00,6.382686e+04,7.387368e-01,9.235501e-01,9.234605e-01,8.846473e-04,9.800253e-09,2.995916e+01,4.704241e+00,2.525492e+01,3.204972e+01,1.714516e+02
2.280869e+05,2.639895e+00,6.392691e+04,7.398947e-01,9.236805e-01,9.234614e-01,8.856277e-04,9.800243e-09,2.993702e+01,4.709007e+00,2.522802e+01,3.202150e+01,1.708296e+02
2.281869e+05,2.641053e+00,6.402695e+04,7.410526e-01,9.234952e-01,9.234623e-01,8.866081e-04,9.800234e-09,2.993529e+01,4.709007e+00,2.522629e+01,3.202511e+01,1.702043e+02
2.282870e+05,2.642211e+00,6.412699e+04,7.422105e-01,9.236285e-01,9.234632e-01,8.875886e-04,9.800224e-09,2.994859e+01,4.709007e+00,2.523959e+01,3.203556e+01,1.700252e+02
2.283870e+05,2.643368e+00,6.422703e+04,7.433684e-01,9.235999e-01,9.234641e-01,8.885690e-04,9.800215e-09,2.995599e+01,4.710583e+00,2.524540e+01,3.204428e+01,1.704497e+02
2.284871e+05,2.644526e+00,6.432707e+04,7.445263e-01,9.235696e-01,9.234650e-01,8.895494e-04,9.800205e-09,2.994857e+01,4.713767e+00,2.523480e+01,3.203689e+01,1.706996e+02
2.285871e+05,2.645684e+00,6.442712e+04,7.456842e-01,9.235555e-01,9.234660e-01,8.905299e-04,9.800195e-09,2.996918e+01,4.710601e+00,2.525858e+01,3.205988e+01,1.710000e+02
2.286872e+05,2.646842e+00,6.452716e+04,7.468421e-01,9.236335e-01,9.234669e-01,8.915103e-04,9.800186e-09,2.998151e+01,4.715345e+00,2.526617e+01,3.207053e+01,1.708528e+02
2.287872e+05,2.648000e+00,6.462720e+04,7.480000e-01,9.235017e-01,9.234678e-01,8.924907e-04,9.800176e-09,2.993753e+01,4.715345e+00,2.522219e+01,3.202682e+01,1.703250e+02
2.288872e+05,2.649158e+00,6.472724e+04,7.491579e-01,9.234540e-01,9.234687e-01,8.934712e-04,9.800167e-09,2.995802e+01,4.715345e+00,2.524267e+01,3.205041e+01,1.702489e+02
2.289873e+05,2.650316e+00,6.482728e+04,7.503158e-01,9.235823e-01,9.234696e-01,8.944516e-04,9.800157e-09,2.997541e+01,4.715345e+00,2.526007e+01,3.206544e+01,1.707249e+02
2.290873e+05,2.651474e+00,6.492733e+04,7.514737e-01,9.234894e-01,9.234705e-01,8.954320e-04,9.800147e-09,2.998330e+01,4.715345e+00,2.526796e+01,3.207674e+01,1.709255e+02
2.291874e+05,2.652632e+00,6.502737e+04,7.526316e-01,9.236182e-01,9.234714e-01,8.964125e-04,9.800138e-09,2.997549e+01,4.715345e+00,2.526014e+01,3.206446e+01,1.713000e+02
2.292874e+05,2.653789e+00,6.512741e+04,7.537895e-01,9.236160e-01,9.234723e-01,8.973929e-04,9.800128e-09,2.996077e+01,4.715345e+00,2.524543e+01,3.204860e+01,1.711774e+02
2.293875e+05,2.654947e+00,6.522745e+04,7.549474e-01,9.234441e-01,9.234732e-01,8.983733e-04,9.800119e-09,2.995186e+01,4.715345e+00,2.523651e+01,3.204403e+01,1.708762e+02
2.294875e+05,2.656105e+00,6.532749e+04,7.561053e-01,9.233712e-01,9.234741e-01,8.993537e-04,9.800109e-09,2.995922e+01,4.716915e+00,2.524231e+01,3.205403e+01,1.711496e+02
2.295875e+05,2.657263e+00,6.542754e+04,7.572632e-01,9.234321e-01,9.234750e-01,9.003342e-04,9.800099e-09,2.993454e+01,4.720076e+00,2.521446e+01,3.202524e+01,1.713253e+02
2.296876e+05,2.658421e+00,6.552758e+04,7.584211e-01,9.234769e-01,9.234759e-01,9.013146e-04,9.800090e-09,2.997539e+01,4.715345e+00,2.526004e+01,3.206854e+01,1.714502e+02
2.297876e+05,2.659579e+00,6.562762e+04,7.595789e-01,9.236285e-01,9.234768e-01,9.022950e-04,9.800080e-09,2.996435e+01,4.715345e+00,2.524901e+01,3.205210e+01,1.714744e+02
2.298877e+05,2.660737e+00,6.572766e+04,7.607368e-01,9.236371e-01,9.234777e-01,9.032754e-04,9.800070e-09,2.995271e+01,4.715345e+00,2.523736e+01,3.203924e+01,1.708970e+02
2.299877e+05,2.661895e+00,6.582771e+04,7.618947e-01,9.235618e-01,9.234786e-01,9.042558e-04,9.800061e-09,2.993900e+01,4.715345e+00,2.522365e+01,3.202662e+01,1.703982e+02
2.300877e+05,2.663053e+00,6.592775e+04,7.630526e-01,9.234771e-01,9.234795e-01,9.052363e-04,9.800051e-09,2.995287e+01,4.715345e+00,2.523752e+01,3.204415e+01,1.707744e+02
2.301878e+05,2.664211e+00,6.602779e+04,7.642105e-01,9.234160e-01,9.234804e-01,9.062167e-04,9.800042e-09,2.995444e+01,4.715345e+00,2.523909e+01,3.204765e+01,1.710771e+02
2.302878e+05,2.665368e+00,6.612783e+04,7.653684e-01,9.236097e-01,9.234813e-01,9.071971e-04,9.800032e-09,3.001011e+01,4.713755e+00,2.529636e+01,3.210233e+01,1.713502e+02
2.303879e+05,2.666526e+00,6.622787e+04,7.665263e-01,9.235872e-01,9.234823e-01,9.081775e-04,9.800022e-09,2.997459e+01,4.709007e+00,2.526558e+01,3.206493e+01,1.714742e+02
2.304879e+05,2.667684e+00,6.632792e+04,7.676842e-01,9.234693e-01,9.234832e-01,9.091579e-04,9.800013e-09,2.995365e+01,4.709007e+00,2.524464e+01,3.204575e+01,1.715300e+02
2.305880e+05,2.668842e+00,6.642796e+04,7.688421e-01,9.234273e-01,9.234841e-01,9.101383e-04,9.800003e-09,2.996839e+01,4.709007e+00,2.525938e+01,3.206296e+01,1.718746e+02
2.306880e+05,2.670000e+00,6.652800e+04,7.700000e-01,9.234294e-01,9.234850e-01,9.111187e-04,9.799994e-09,2.993532e+01,4.709007e+00,2.522631e+01,3.202708e+01,1.718769e+02
2.307880e+05,2.671158e+00,6.662804e+04,7.711579e-01,9.236126e-01,9.234859e-01,9.120992e-04,9.799984e-09,2.993899e+01,4.709007e+00,2.522998e+01,3.202564e+01,1.721000e+02
2.308881e+05,2.672316e+00,6.672808e+04,7.723158e-01,9.236072e-01,9.234868e-01,9.130796e-04,9.799974e-09,2.996536e+01,4.709007e+00,2.525635e+01,3.205435e+01,1.719245e+02
2.309881e+05,2.673474e+00,6.682813e+04,7.734737e-01,9.237449e-01,9.234877e-01,9.140600e-04,9.799965e-09,2.992758e+01,4.709007e+00,2.521857e+01,3.200937e+01,1.712443e+02
2.310882e+05,2.674632e+00,6.692817e+04,7.746316e-01,9.235866e-01,9.234886e-01,9.150404e-04,9.799955e-09,2.994391e+01,4.709007e+00,2.523490e+01,3.203173e+01,1.709257e+02
2.311882e+05,2.675789e+00,6.702821e+04,7.757895e-01,9.236294e-01,9.234895e-01,9.160208e-04,9.799946e-09,2.998170e+01,4.709007e+00,2.527269e+01,3.207138e+01,1.713000e+02
2.312883e+05,2.676947e+00,6.712825e+04,7.769474e-01,9.235945e-01,9.234904e-01,9.170012e-04,9.799936e-09,2.998330e+01,4.709007e+00,2.527429e+01,3.207414e+01,1.713750e+02
2.313883e+05,2.678105e+00,6.722829e+04,7.781053e-01,9.236325e-01,9.234913e-01,9.179816e-04,9.799926e-09,2.995966e+01,4.707381e+00,2.525227e+01,3.204756e+01,1.716257e+02
2.314883e+05,2.679263e+00,6.732834e+04,7.792632e-01,9.234838e-01,9.234922e-01,9.189620e-04,9.799917e-09,2.995583e+01,4.702676e+00,2.525316e+01,3.204821e+01,1.715704e+02
2.315884e+05,2.680421e+00,6.742838e+04,7.804211e-01,9.235066e-01,9.234931e-01,9.199424e-04,9.799907e-09,2.995183e+01,4.704278e+00,2.524755e+01,3.204306e+01,1.712506e+02
2.316884e+05,2.681579e+00,6.752842e+04,7.815789e-01,9.235917e-01,9.234940e-01,9.209228e-04,9.799898e-09,2.996516e+01,4.707361e+00,2.525780e+01,3.205473e+01,1.714780e+02
2.317885e+05,2.682737e+00,6.762846e+04,7.827368e-01,9.236039e-01,9.234949e-01,9.219032e-04,9.799888e-09,2.995703e+01,4.704336e+00,2.525270e+01,3.204582e+01,1.717262e+02
2.318885e+05,2.683895e+00,6.772851e+04,7.838947e-01,9.236358e-01,9.234958e-01,9.228836e-04,9.799878e-09,2.998316e+01,4.707398e+00,2.527577e+01,3.207291e+01,1.718762e+02
2.319885e+05,2.685053e+00,6.782855e+04,7.850526e-01,9.235027e-01,9.234967e-01,9.238640e-04,9.799869e-09,2.995269e+01,4.704287e+00,2.524840e+01,3.204411e+01,1.720491e+02
2.320886e+05,2.686211e+00,6.792859e+04,7.862105e-01,9.234752e-01,9.234976e-01,9.248444e-04,9.799859e-09,2.993937e+01,4.709007e+00,2.523036e+01,3.203011e+01,1.719777e+02
2.321886e+05,2.687368e+00,6.802863e+04,7.873684e-01,9.233787e-01,9.234985e-01,9.258248e-04,9.799849e-09,2.995801e+01,4.707364e+00,2.525064e+01,3.205329e+01,1.722000e+02
2.322887e+05,2.688526e+00,6.812867e+04,7.885263e-01,9.234112e-01,9.234995e-01,9.268052e-04,9.799840e-09,2.996875e+01,4.704333e+00,2.526441e+01,3.206421e+01,1.722262e+02
2.323887e+05,2.689684e+00,6.822872e+04,7.896842e-01,9.233891e-01,9.235004e-01,9.277856e-04,9.799830e-09,3.000365e+01,4.709007e+00,2.529464e+01,3.210227e+01,1.723000e+02
2.324888e+05,2.690842e+00,6.832876e+04,7.908421e-01,9.236957e-01,9.235013e-01,9.287660e-04,9.799821e-09,2.997192e+01,4.709007e+00,2.526291e+01,3.205883e+01,1.721949e+02
2.325888e+05,2.692000e+00,6.842880e+04,7.920000e-01,9.236095e-01,9.235022e-01,9.297464e-04,9.799811e-09,2.995331e+01,4.709007e+00,2.524430e+01,3.204123e+01,1.718470e+02
2.326888e+05,2.693158e+00,6.852884e+04,7.931579e-01,9.234312e-01,9.235031e-01,9.307268e-04,9.799801e-09,2.995979e+01,4.709007e+00,2.525079e+01,3.205353e+01,1.718027e+02
2.327889e+05,2.694316e+00,6.862888e+04,7.943158e-01,9.233551e-01,9.235040e-01,9.317072e-04,9.799792e-09,2.998018e+01,4.707379e+00,2.527281e+01,3.207800e+01,1.721257e+02
2.328889e+05,2.695474e+00,6.872893e+04,7.954737e-01,9.234729e-01,9.235049e-01,9.326876e-04,9.799782e-09,2.997993e+01,4.704333e+00,2.527560e+01,3.207449e+01,1.722524e+02
2.329890e+05,2.696632e+00,6.882897e+04,7.966316e-01,9.235883e-01,9.235058e-01,9.336680e-04,9.799773e-09,2.995544e+01,4.709007e+00,2.524643e+01,3.204417e+01,1.723213e+02
2.330890e+05,2.697789e+00,6.892901e+04,7.977895e-01,9.235302e-01,9.235067e-01,9.346484e-04,9.799763e-09,2.992761e+01,4.709007e+00,2.521860e+01,3.201575e+01,1.719148e+02
2.331891e+05,2.698947e+00,6.902905e+04,7.989474e-01,9.236449e-01,9.235076e-01,9.356287e-04,9.799753e-09,2.993771e+01,4.709007e+00,2.522871e+01,3.202330e+01,1.713483e+02
2.332891e+05,2.700105e+00,6.912909e+04,8.001053e-01,9.235446e-01,9.235085e-01,9.366091e-04,9.799744e-09,2.994777e+01,4.709007e+00,2.523877e+01,3.203716e+01,1.713053e+02
2.333891e+05,2.701263e+00,6.922914e+04,8.012632e-01,9.234411e-01,9.235094e-01,9.375895e-04,9.799734e-09,2.993777e+01,4.709007e+00,2.522877e+01,3.202939e+01,1.716000e+02
2.334892e+05,2.702421e+00,6.932918e+04,8.024211e-01,9.235373e-01,9.235103e-01,9.385699e-04,9.799725e-09,2.996314e+01,4.709007e+00,2.525413e+01,3.205401e+01,1.717038e+02
2.335892e+05,2.703579e+00,6.942922e+04,8.035789e-01,9.234376e-01,9.235112e-01,9.395503e-04,9.799715e-09,2.997586e+01,4.709007e+00,2.526686e+01,3.207074e+01,1.719740e+02
2.336893e+05,2.704737e+00,6.952926e+04,8.047368e-01,9.233398e-01,9.235121e-01,9.405307e-04,9.799705e-09,2.994118e+01,4.707332e+00,2.523385e+01,3.203622e+01,1.719794e+02
2.337893e+05,2.705895e+00,6.962931e+04,8.058947e-01,9.233224e-01,9.235130e-01,9.415111e-04,9.799696e-09,2.995709e+01,4.704339e+00,2.525275e+01,3.205421e+01,1.722263e+02
2.338893e+05,2.707053e+00,6.972935e+04,8.070526e-01,9.235410e-01,9.235139e-01,9.424914e-04,9.799686e-09,2.994435e+01,4.707355e+00,2.523699e+01,3.203369e+01,1.722739e+02
2.339894e+05,2.708211e+00,6.982939e+04,8.082105e-01,9.234475e-01,9.235148e-01,9.434718e-04,9.799677e-09,2.996976e+01,4.702676e+00,2.526708e+01,3.206436e+01,1.722523e+02
2.340894e+05,2.709368e+00,6.992943e+04,8.093684e-01,9.234864e-01,9.235158e-01,9.444522e-04,9.799667e-09,2.994321e+01,4.702676e+00,2.524053e+01,3.203446e+01,1.722936e+02
2.341895e+05,2.710526e+00,7.002947e+04,8.105263e-01,9.234727e-01,9.235167e-01,9.454326e-04,9.799657e-09,2.993689e+01,4.702676e+00,2.523422e+01,3.202803e+01,1.719472e+02
2.342895e+05,2.711684e+00,7.012952e+04,8.116842e-01,9.236461e-01,9.235176e-01,9.464130e-04,9.799648e-09,2.995121e+01,4.702676e+00,2.524854e+01,3.203840e+01,1.718794e+02
2.343896e+05,2.712842e+00,7.022956e+04,8.128421e-01,9.235542e-01,9.235185e-01,9.473933e-04,9.799638e-09,2.998800e+01,4.702676e+00,2.528532e+01,3.208095e+01,1.721269e+02
2.344896e+05,2.714000e+00,7.032960e+04,8.140000e-01,9.236345e-01,9.235194e-01,9.483737e-04,9.799629e-09,2.995389e+01,4.702676e+00,2.525121e+01,3.204165e+01,1.722534e+02
2.345896e+05,2.715158e+00,7.042964e+04,8.151579e-01,9.237199e-01,9.235203e-01,9.493541e-04,9.799619e-09,2.996458e+01,4.700995e+00,2.526359e+01,3.205083e+01,1.724000e+02
2.346897e+05,2.716316e+00,7.052968e+04,8.163158e-01,9.235366e-01,9.235212e-01,9.503345e-04,9.799609e-09,2.992426e+01,4.698028e+00,2.522623e+01,3.201285e+01,1.723468e+02
