Repository: brandonlampe/CS_Data

# Repository for Crushed Salt Data
**Grant No: 456417**

This is a work in progress!

## Repository Content

### Directory Names
A uniform namining structure still in progress, but in general directories are named according to the following:
 - Names contain no spaces, a single underscore "_" will be used as a file name seperator.
 - Files are for the Crushed Salt Project (CSP); therefore, the first three charaters of each file are "CSP".
 - Folders are organized by which frame the test was performed on i.e., A2 or A3.
 - The fifth and sixth charaters of each file name will therefore be "A" followed by the frame number.
 - Files are chronologically labeled in order of tests performed on a specific frame.That is to say numbering is frame specific (e.g., 01, 02,...,nn tests performed on a specific frame)Therefore the final two characters will be the test number.

### Crushed Salt Testing
The bulk of current repo contents are tests on crushed salt performed at Sandia National Laboratory in Albuquerque, NM.  Future contents of this repository include:
 - Photographs of crushed salt samples (pre and post testing)
 - Permeability test results
 - Thermalconductivity test results
 - Porosity test results

File: UNM_WP_HY_175_13/STAGE04/CREEP_FIT/175_13_STAGE04_CREEP_OUT.csv (part 1 of 8)
Analysis by Brandon Lampe, performed on: 2016/10/11 07:27:37
Experimental results below begin at: 2016/10/05 13:26:24
Duration (sec),Duration (day),Elapsed Time (sec),Elapsed Time (day),Interpolated Fractional Density,Fit to Fractional Density,Fit to Volume Strain,Fit to Volume Strain Rate (1/sec),Confining Pressure (MPa),Pore Pressure (MPa),Terzaghi Pressure (MPa),Solid Pressure (MPa),Temperature (C))
2.609280e+05,3.020000e+00,0.000000e+00,0.000000e+00,9.238740e-01,9.238672e-01,-7.387627e-06,5.495467e-09,2.992910e+01,9.888828e+00,2.004028e+01,3.158039e+01,1.714000e+02
2.610280e+05,3.021158e+00,1.000369e+02,1.157834e-03,9.239491e-01,9.238677e-01,-6.837878e-06,5.495466e-09,2.995503e+01,9.882483e+00,2.007255e+01,3.160722e+01,1.714000e+02
2.611281e+05,3.022316e+00,2.000737e+02,2.315668e-03,9.237680e-01,9.238682e-01,-6.288129e-06,5.495463e-09,2.996914e+01,9.867724e+00,2.010142e+01,3.162797e+01,1.718000e+02
2.612281e+05,3.023474e+00,3.001106e+02,3.473502e-03,9.238785e-01,9.238687e-01,-5.738380e-06,5.495460e-09,2.993228e+01,9.861379e+00,2.007090e+01,3.158598e+01,1.714942e+02
2.613281e+05,3.024631e+00,4.001475e+02,4.631336e-03,9.237691e-01,9.238692e-01,-5.188632e-06,5.495457e-09,2.995331e+01,9.855034e+00,2.009828e+01,3.161185e+01,1.718000e+02
2.614282e+05,3.025789e+00,5.001843e+02,5.789171e-03,9.237793e-01,9.238698e-01,-4.638884e-06,5.495454e-09,2.992934e+01,9.848759e+00,2.008059e+01,3.158618e+01,1.716462e+02
2.615282e+05,3.026947e+00,6.002212e+02,6.947005e-03,9.237388e-01,9.238703e-01,-4.089136e-06,5.495451e-09,2.995985e+01,9.842414e+00,2.011744e+01,3.162069e+01,1.716518e+02
2.616283e+05,3.028105e+00,7.002581e+02,8.104839e-03,9.238122e-01,9.238708e-01,-3.539388e-06,5.495448e-09,2.996480e+01,9.836069e+00,2.012873e+01,3.162484e+01,1.719000e+02
2.617283e+05,3.029263e+00,8.002949e+02,9.262673e-03,9.238225e-01,9.238713e-01,-2.989641e-06,5.495445e-09,2.994526e+01,9.831983e+00,2.011327e+01,3.160378e+01,1.718086e+02
2.618283e+05,3.030421e+00,9.003318e+02,1.042051e-02,9.238293e-01,9.238718e-01,-2.439894e-06,5.495442e-09,2.995318e+01,9.881647e+00,2.007153e+01,3.160810e+01,1.719968e+02
2.619284e+05,3.031578e+00,1.000369e+03,1.157834e-02,9.235890e-01,9.238723e-01,-1.890148e-06,5.495438e-09,2.994498e+01,9.934706e+00,2.001028e+01,3.160049e+01,1.719010e+02
2.620284e+05,3.032736e+00,1.100406e+03,1.273618e-02,9.237681e-01,9.238728e-01,-1.340401e-06,5.495435e-09,2.993232e+01,9.960536e+00,1.997178e+01,3.158045e+01,1.718003e+02
2.621284e+05,3.033894e+00,1.200442e+03,1.389401e-02,9.236621e-01,9.238733e-01,-7.906553e-07,5.495432e-09,2.993228e+01,9.960621e+00,1.997166e+01,3.158287e+01,1.714021e+02
2.622285e+05,3.035052e+00,1.300479e+03,1.505184e-02,9.238140e-01,9.238738e-01,-2.409096e-07,5.495429e-09,2.999706e+01,9.960621e+00,2.003644e+01,3.164944e+01,1.717972e+02
2.623285e+05,3.036210e+00,1.400516e+03,1.620968e-02,9.237691e-01,9.238743e-01,3.088358e-07,5.495426e-09,2.993286e+01,9.954332e+00,1.997852e+01,3.158152e+01,1.718000e+02
2.624286e+05,3.037368e+00,1.500553e+03,1.736751e-02,9.238756e-01,9.238748e-01,8.585809e-07,5.495423e-09,2.994487e+01,9.947945e+00,1.999692e+01,3.159255e+01,1.718998e+02
2.625286e+05,3.038525e+00,1.600590e+03,1.852535e-02,9.239755e-01,9.238753e-01,1.408326e-06,5.495420e-09,2.995960e+01,9.947931e+00,2.001166e+01,3.160615e+01,1.719996e+02
2.626286e+05,3.039683e+00,1.700627e+03,1.968318e-02,9.237576e-01,9.238758e-01,1.958070e-06,5.495417e-09,2.993886e+01,9.941677e+00,1.999718e+01,3.158932e+01,1.714086e+02
2.627287e+05,3.040841e+00,1.800664e+03,2.084101e-02,9.236438e-01,9.238764e-01,2.507814e-06,5.495414e-09,2.995332e+01,9.941586e+00,2.001173e+01,3.160765e+01,1.713003e+02
2.628287e+05,3.041999e+00,1.900700e+03,2.199885e-02,9.238542e-01,9.238769e-01,3.057558e-06,5.495411e-09,2.995965e+01,9.941586e+00,2.001806e+01,3.160958e+01,1.715997e+02
2.629287e+05,3.043157e+00,2.000737e+03,2.315668e-02,9.235472e-01,9.238774e-01,3.607302e-06,5.495408e-09,2.993259e+01,9.935314e+00,1.999727e+01,3.158800e+01,1.715011e+02
2.630288e+05,3.044315e+00,2.100774e+03,2.431452e-02,9.238351e-01,9.238779e-01,4.157045e-06,5.495405e-09,2.992596e+01,9.935241e+00,1.999072e+01,3.157408e+01,1.718981e+02
2.631288e+05,3.045472e+00,2.200811e+03,2.547235e-02,9.238759e-01,9.238784e-01,4.706788e-06,5.495402e-09,2.993238e+01,9.926828e+00,2.000555e+01,3.158077e+01,1.717004e+02
2.632288e+05,3.046630e+00,2.300848e+03,2.663018e-02,9.239008e-01,9.238789e-01,5.256531e-06,5.495399e-09,2.998490e+01,9.926828e+00,2.005807e+01,3.163702e+01,1.719000e+02
2.633289e+05,3.047788e+00,2.400885e+03,2.778802e-02,9.237760e-01,9.238794e-01,5.806273e-06,5.495396e-09,2.997856e+01,9.926828e+00,2.005173e+01,3.163310e+01,1.720997e+02
2.634289e+05,3.048946e+00,2.500922e+03,2.894585e-02,9.237370e-01,9.238799e-01,6.356015e-06,5.495393e-09,2.997855e+01,9.920559e+00,2.005799e+01,3.163452e+01,1.719024e+02
2.635290e+05,3.050104e+00,2.600959e+03,3.010369e-02,9.236267e-01,9.238804e-01,6.905757e-06,5.495390e-09,2.995322e+01,9.920483e+00,2.003274e+01,3.160970e+01,1.720994e+02
2.636290e+05,3.051262e+00,2.700995e+03,3.126152e-02,9.239184e-01,9.238809e-01,7.455498e-06,5.495387e-09,2.992594e+01,9.920483e+00,2.000546e+01,3.157332e+01,1.718999e+02
2.637290e+05,3.052419e+00,2.801032e+03,3.241935e-02,9.237240e-01,9.238814e-01,8.005239e-06,5.495384e-09,2.993222e+01,9.920483e+00,2.001174e+01,3.158468e+01,1.718009e+02
2.638291e+05,3.053577e+00,2.901069e+03,3.357719e-02,9.236973e-01,9.238819e-01,8.554980e-06,5.495381e-09,2.994487e+01,9.914153e+00,2.003071e+01,3.159952e+01,1.712015e+02
2.639291e+05,3.054735e+00,3.001106e+03,3.473502e-02,9.237924e-01,9.238825e-01,9.104721e-06,5.495378e-09,2.993244e+01,9.914138e+00,2.001830e+01,3.158383e+01,1.703115e+02
2.640291e+05,3.055893e+00,3.101143e+03,3.589286e-02,9.236261e-01,9.238830e-01,9.654461e-06,5.495375e-09,2.994490e+01,9.914122e+00,2.003077e+01,3.160123e+01,1.697012e+02
2.641292e+05,3.057051e+00,3.201180e+03,3.705069e-02,9.237508e-01,9.238835e-01,1.020420e-05,5.495372e-09,2.994489e+01,9.907862e+00,2.003702e+01,3.159880e+01,1.702001e+02
2.642292e+05,3.058209e+00,3.301217e+03,3.820853e-02,9.236907e-01,9.238840e-01,1.075394e-05,5.495369e-09,2.992612e+01,9.907862e+00,2.001825e+01,3.157990e+01,1.702990e+02
2.643293e+05,3.059366e+00,3.401253e+03,3.936636e-02,9.238609e-01,9.238845e-01,1.130368e-05,5.495366e-09,2.997238e+01,9.907862e+00,2.006452e+01,3.162598e+01,1.708000e+02
2.644293e+05,3.060524e+00,3.501290e+03,4.052419e-02,9.237509e-01,9.238850e-01,1.185342e-05,5.495363e-09,2.999122e+01,9.907839e+00,2.008338e+01,3.164896e+01,1.708007e+02
2.645293e+05,3.061682e+00,3.601327e+03,4.168203e-02,9.237756e-01,9.238855e-01,1.240316e-05,5.495360e-09,3.000378e+01,9.901560e+00,2.010222e+01,3.166249e+01,1.709986e+02
2.646294e+05,3.062840e+00,3.701364e+03,4.283986e-02,9.239330e-01,9.238860e-01,1.295290e-05,5.495357e-09,2.996594e+01,9.907861e+00,2.005807e+01,3.161731e+01,1.713000e+02
2.647294e+05,3.063998e+00,3.801401e+03,4.399770e-02,9.238759e-01,9.238865e-01,1.350263e-05,5.495354e-09,2.993234e+01,9.901530e+00,2.003081e+01,3.158281e+01,1.711004e+02
2.648294e+05,3.065156e+00,3.901438e+03,4.515553e-02,9.238936e-01,9.238870e-01,1.405237e-05,5.495351e-09,2.995955e+01,9.901517e+00,2.005803e+01,3.161184e+01,1.713988e+02
2.649295e+05,3.066313e+00,4.001475e+03,4.631336e-02,9.239401e-01,9.238875e-01,1.460211e-05,5.495348e-09,2.995321e+01,9.901499e+00,2.005171e+01,3.160390e+01,1.713009e+02
2.650295e+05,3.067471e+00,4.101512e+03,4.747120e-02,9.239153e-01,9.238880e-01,1.515185e-05,5.495345e-09,2.991991e+01,9.895220e+00,2.002469e+01,3.156895e+01,1.715977e+02
2.651295e+05,3.068629e+00,4.201548e+03,4.862903e-02,9.238610e-01,9.238885e-01,1.570158e-05,5.495342e-09,2.995320e+01,9.895172e+00,2.005802e+01,3.160625e+01,1.715992e+02
2.652296e+05,3.069787e+00,4.301585e+03,4.978687e-02,9.237977e-01,9.238891e-01,1.625132e-05,5.495339e-09,2.993864e+01,9.895172e+00,2.004347e+01,3.159199e+01,1.715018e+02
2.653296e+05,3.070945e+00,4.401622e+03,5.094470e-02,9.238790e-01,9.238896e-01,1.680106e-05,5.495336e-09,2.995324e+01,9.895172e+00,2.005807e+01,3.160588e+01,1.717986e+02
2.654297e+05,3.072103e+00,4.501659e+03,5.210253e-02,9.238756e-01,9.238901e-01,1.735079e-05,5.495333e-09,2.993264e+01,9.895104e+00,2.003753e+01,3.158367e+01,1.718011e+02
2.655297e+05,3.073260e+00,4.601696e+03,5.326037e-02,9.238544e-01,9.238906e-01,1.790053e-05,5.495330e-09,2.996594e+01,9.888828e+00,2.007711e+01,3.162072e+01,1.719000e+02
2.656297e+05,3.074418e+00,4.701733e+03,5.441820e-02,9.238794e-01,9.238911e-01,1.845026e-05,5.495327e-09,2.997853e+01,9.888828e+00,2.008970e+01,3.163377e+01,1.719000e+02
2.657298e+05,3.075576e+00,4.801770e+03,5.557604e-02,9.238617e-01,9.238916e-01,1.900000e-05,5.495324e-09,3.000360e+01,9.888828e+00,2.011477e+01,3.166132e+01,1.719005e+02
2.658298e+05,3.076734e+00,4.901806e+03,5.673387e-02,9.238935e-01,9.238921e-01,1.954973e-05,5.495321e-09,2.995358e+01,9.888828e+00,2.006475e+01,3.160643e+01,1.719995e+02
2.659298e+05,3.077892e+00,5.001843e+03,5.789171e-02,9.239917e-01,9.238926e-01,2.009947e-05,5.495318e-09,2.992593e+01,9.888828e+00,2.003710e+01,3.157420e+01,1.713930e+02
2.660299e+05,3.079050e+00,5.101880e+03,5.904954e-02,9.237937e-01,9.238931e-01,2.064920e-05,5.495315e-09,2.992593e+01,9.888828e+00,2.003710e+01,3.157885e+01,1.707003e+02
2.661299e+05,3.080207e+00,5.201917e+03,6.020737e-02,9.239148e-01,9.238936e-01,2.119894e-05,5.495312e-09,2.998476e+01,9.888828e+00,2.009594e+01,3.163968e+01,1.708995e+02
2.662300e+05,3.081365e+00,5.301954e+03,6.136521e-02,9.237097e-01,9.238941e-01,2.174867e-05,5.495309e-09,2.993883e+01,9.888745e+00,2.005008e+01,3.159479e+01,1.710013e+02
2.663300e+05,3.082523e+00,5.401991e+03,6.252304e-02,9.238396e-01,9.238946e-01,2.229840e-05,5.495306e-09,2.995964e+01,9.882483e+00,2.007716e+01,3.161478e+01,1.711008e+02
2.664300e+05,3.083681e+00,5.502028e+03,6.368088e-02,9.236687e-01,9.238951e-01,2.284814e-05,5.495303e-09,2.995331e+01,9.882482e+00,2.007083e+01,3.161195e+01,1.713999e+02
2.665301e+05,3.084839e+00,5.602065e+03,6.483871e-02,9.236700e-01,9.238957e-01,2.339787e-05,5.495300e-09,2.995188e+01,9.881052e+00,2.007083e+01,3.161049e+01,1.712546e+02
2.666301e+05,3.085997e+00,5.702101e+03,6.599654e-02,9.236714e-01,9.238962e-01,2.394760e-05,5.495297e-09,2.995045e+01,9.879622e+00,2.007083e+01,3.160902e+01,1.711092e+02
2.667301e+05,3.087154e+00,5.802138e+03,6.715438e-02,9.236728e-01,9.238967e-01,2.449733e-05,5.495293e-09,2.994902e+01,9.878192e+00,2.007083e+01,3.160756e+01,1.709639e+02
2.668302e+05,3.088312e+00,5.902175e+03,6.831221e-02,9.236742e-01,9.238972e-01,2.504707e-05,5.495290e-09,2.994759e+01,9.876762e+00,2.007083e+01,3.160610e+01,1.708186e+02
2.669302e+05,3.089470e+00,6.002212e+03,6.947005e-02,9.236756e-01,9.238977e-01,2.559680e-05,5.495287e-09,2.994616e+01,9.875332e+00,2.007083e+01,3.160464e+01,1.706732e+02
2.670302e+05,3.090628e+00,6.102249e+03,7.062788e-02,9.236770e-01,9.238982e-01,2.614653e-05,5.495284e-09,2.994473e+01,9.873902e+00,2.007083e+01,3.160317e+01,1.705279e+02
2.671303e+05,3.091786e+00,6.202286e+03,7.178571e-02,9.236783e-01,9.238987e-01,2.669626e-05,5.495281e-09,2.994330e+01,9.872472e+00,2.007083e+01,3.160171e+01,1.703825e+02
2.672303e+05,3.092944e+00,6.302323e+03,7.294355e-02,9.236797e-01,9.238992e-01,2.724599e-05,5.495278e-09,2.994187e+01,9.871042e+00,2.007083e+01,3.160025e+01,1.702372e+02
2.673304e+05,3.094101e+00,6.402359e+03,7.410138e-02,9.236811e-01,9.238997e-01,2.779572e-05,5.495275e-09,2.994044e+01,9.869612e+00,2.007083e+01,3.159879e+01,1.700919e+02
2.674304e+05,3.095259e+00,6.502396e+03,7.525922e-02,9.236825e-01,9.239002e-01,2.834545e-05,5.495272e-09,2.993901e+01,9.868182e+00,2.007083e+01,3.159732e+01,1.699465e+02
2.675304e+05,3.096417e+00,6.602433e+03,7.641705e-02,9.236961e-01,9.239007e-01,2.889518e-05,5.495269e-09,2.994127e+01,9.867293e+00,2.007398e+01,3.159953e+01,1.699748e+02
2.676305e+05,3.097575e+00,6.702470e+03,7.757488e-02,9.237154e-01,9.239012e-01,2.944491e-05,5.495266e-09,2.994528e+01,9.866658e+00,2.007862e+01,3.160346e+01,1.700849e+02
2.677305e+05,3.098733e+00,6.802507e+03,7.873272e-02,9.237347e-01,9.239018e-01,2.999464e-05,5.495263e-09,2.994928e+01,9.866023e+00,2.008326e+01,3.160739e+01,1.701950e+02
2.678305e+05,3.099891e+00,6.902544e+03,7.989055e-02,9.237540e-01,9.239023e-01,3.054437e-05,5.495260e-09,2.995328e+01,9.865388e+00,2.008789e+01,3.161132e+01,1.703051e+02
2.679306e+05,3.101048e+00,7.002581e+03,8.104839e-02,9.237733e-01,9.239028e-01,3.109410e-05,5.495257e-09,2.995728e+01,9.864753e+00,2.009253e+01,3.161525e+01,1.704151e+02
2.680306e+05,3.102206e+00,7.102618e+03,8.220622e-02,9.237926e-01,9.239033e-01,3.164382e-05,5.495254e-09,2.996129e+01,9.864118e+00,2.009717e+01,3.161918e+01,1.705252e+02
2.681307e+05,3.103364e+00,7.202654e+03,8.336406e-02,9.238119e-01,9.239038e-01,3.219355e-05,5.495251e-09,2.996529e+01,9.863483e+00,2.010181e+01,3.162312e+01,1.706353e+02
2.682307e+05,3.104522e+00,7.302691e+03,8.452189e-02,9.238312e-01,9.239043e-01,3.274328e-05,5.495248e-09,2.996929e+01,9.862848e+00,2.010644e+01,3.162705e+01,1.707454e+02
2.683307e+05,3.105680e+00,7.402728e+03,8.567972e-02,9.238505e-01,9.239048e-01,3.329301e-05,5.495245e-09,2.997330e+01,9.862213e+00,2.011108e+01,3.163098e+01,1.708555e+02
2.684308e+05,3.106838e+00,7.502765e+03,8.683756e-02,9.238698e-01,9.239053e-01,3.384273e-05,5.495242e-09,2.997730e+01,9.861578e+00,2.011572e+01,3.163491e+01,1.709655e+02
2.685308e+05,3.107995e+00,7.602802e+03,8.799539e-02,9.238756e-01,9.239058e-01,3.439246e-05,5.495239e-09,2.997451e+01,9.861379e+00,2.011313e+01,3.163176e+01,1.710275e+02
2.686308e+05,3.109153e+00,7.702839e+03,8.915323e-02,9.238752e-01,9.239063e-01,3.494219e-05,5.495236e-09,2.996862e+01,9.861379e+00,2.010724e+01,3.162540e+01,1.710675e+02
2.687309e+05,3.110311e+00,7.802876e+03,9.031106e-02,9.238749e-01,9.239068e-01,3.549191e-05,5.495233e-09,2.996273e+01,9.861379e+00,2.010135e+01,3.161903e+01,1.711075e+02
2.688309e+05,3.111469e+00,7.902912e+03,9.146889e-02,9.238745e-01,9.239073e-01,3.604164e-05,5.495230e-09,2.995684e+01,9.861379e+00,2.009546e+01,3.161267e+01,1.711475e+02
2.689309e+05,3.112627e+00,8.002949e+03,9.262673e-02,9.238741e-01,9.239078e-01,3.659136e-05,5.495227e-09,2.995095e+01,9.861379e+00,2.008957e+01,3.160630e+01,1.711875e+02
2.690310e+05,3.113785e+00,8.102986e+03,9.378456e-02,9.238738e-01,9.239084e-01,3.714109e-05,5.495224e-09,2.994506e+01,9.861379e+00,2.008368e+01,3.159994e+01,1.712274e+02
2.691310e+05,3.114942e+00,8.203023e+03,9.494240e-02,9.238734e-01,9.239089e-01,3.769081e-05,5.495221e-09,2.993917e+01,9.861379e+00,2.007779e+01,3.159357e+01,1.712674e+02
2.692311e+05,3.116100e+00,8.303060e+03,9.610023e-02,9.238731e-01,9.239094e-01,3.824054e-05,5.495218e-09,2.993328e+01,9.861379e+00,2.007191e+01,3.158720e+01,1.713074e+02
2.693311e+05,3.117258e+00,8.403097e+03,9.725806e-02,9.238727e-01,9.239099e-01,3.879026e-05,5.495215e-09,2.992740e+01,9.861379e+00,2.006602e+01,3.158084e+01,1.713474e+02
2.694311e+05,3.118416e+00,8.503134e+03,9.841590e-02,9.238724e-01,9.239104e-01,3.933999e-05,5.495212e-09,2.992151e+01,9.861379e+00,2.006013e+01,3.157447e+01,1.713874e+02
2.695312e+05,3.119574e+00,8.603171e+03,9.957373e-02,9.238742e-01,9.239109e-01,3.988971e-05,5.495209e-09,2.992052e+01,9.860944e+00,2.005958e+01,3.157340e+01,1.714000e+02
2.696312e+05,3.120732e+00,8.703207e+03,1.007316e-01,9.238771e-01,9.239114e-01,4.043943e-05,5.495206e-09,2.992178e+01,9.860310e+00,2.006147e+01,3.157475e+01,1.714000e+02
2.697312e+05,3.121889e+00,8.803244e+03,1.018894e-01,9.238799e-01,9.239119e-01,4.098916e-05,5.495203e-09,2.992304e+01,9.859676e+00,2.006337e+01,3.157610e+01,1.714000e+02
2.698313e+05,3.123047e+00,8.903281e+03,1.030472e-01,9.238828e-01,9.239124e-01,4.153888e-05,5.495200e-09,2.992431e+01,9.859041e+00,2.006526e+01,3.157745e+01,1.714000e+02
2.699313e+05,3.124205e+00,9.003318e+03,1.042051e-01,9.238856e-01,9.239129e-01,4.208860e-05,5.495197e-09,2.992557e+01,9.858407e+00,2.006716e+01,3.157880e+01,1.714000e+02
2.700314e+05,3.125363e+00,9.103355e+03,1.053629e-01,9.238885e-01,9.239134e-01,4.263832e-05,5.495194e-09,2.992683e+01,9.857772e+00,2.006906e+01,3.158015e+01,1.714000e+02
2.701314e+05,3.126521e+00,9.203392e+03,1.065207e-01,9.238914e-01,9.239139e-01,4.318804e-05,5.495191e-09,2.992809e+01,9.857138e+00,2.007095e+01,3.158150e+01,1.714000e+02
2.702314e+05,3.127679e+00,9.303429e+03,1.076786e-01,9.238942e-01,9.239144e-01,4.373777e-05,5.495188e-09,2.992935e+01,9.856504e+00,2.007285e+01,3.158285e+01,1.714000e+02
2.703315e+05,3.128836e+00,9.403465e+03,1.088364e-01,9.238971e-01,9.239150e-01,4.428749e-05,5.495185e-09,2.993062e+01,9.855869e+00,2.007475e+01,3.158421e+01,1.714000e+02
2.704315e+05,3.129994e+00,9.503502e+03,1.099942e-01,9.238999e-01,9.239155e-01,4.483721e-05,5.495182e-09,2.993188e+01,9.855235e+00,2.007664e+01,3.158556e+01,1.714000e+02
2.705315e+05,3.131152e+00,9.603539e+03,1.111521e-01,9.238964e-01,9.239160e-01,4.538693e-05,5.495179e-09,2.993271e+01,9.854604e+00,2.007810e+01,3.158659e+01,1.714206e+02
2.706316e+05,3.132310e+00,9.703576e+03,1.123099e-01,9.238900e-01,9.239165e-01,4.593665e-05,5.495176e-09,2.993333e+01,9.853976e+00,2.007936e+01,3.158747e+01,1.714506e+02
2.707316e+05,3.133468e+00,9.803613e+03,1.134677e-01,9.238835e-01,9.239170e-01,4.648637e-05,5.495173e-09,2.993396e+01,9.853347e+00,2.008062e+01,3.158835e+01,1.714807e+02
2.708316e+05,3.134626e+00,9.903650e+03,1.146256e-01,9.238771e-01,9.239175e-01,4.703609e-05,5.495170e-09,2.993459e+01,9.852719e+00,2.008187e+01,3.158924e+01,1.715107e+02
2.709317e+05,3.135783e+00,1.000369e+04,1.157834e-01,9.238707e-01,9.239180e-01,4.758581e-05,5.495167e-09,2.993522e+01,9.852090e+00,2.008313e+01,3.159012e+01,1.715407e+02
2.710317e+05,3.136941e+00,1.010372e+04,1.169412e-01,9.238642e-01,9.239185e-01,4.813553e-05,5.495164e-09,2.993585e+01,9.851462e+00,2.008439e+01,3.159101e+01,1.715708e+02
2.711318e+05,3.138099e+00,1.020376e+04,1.180991e-01,9.238578e-01,9.239190e-01,4.868525e-05,5.495161e-09,2.993648e+01,9.850833e+00,2.008564e+01,3.159189e+01,1.716008e+02
2.712318e+05,3.139257e+00,1.030380e+04,1.192569e-01,9.238513e-01,9.239195e-01,4.923497e-05,5.495158e-09,2.993711e+01,9.850204e+00,2.008690e+01,3.159277e+01,1.716309e+02
2.713318e+05,3.140415e+00,1.040383e+04,1.204147e-01,9.238449e-01,9.239200e-01,4.978468e-05,5.495155e-09,2.993773e+01,9.849576e+00,2.008816e+01,3.159366e+01,1.716609e+02
2.714319e+05,3.141573e+00,1.050387e+04,1.215726e-01,9.238385e-01,9.239205e-01,5.033440e-05,5.495152e-09,2.993836e+01,9.848947e+00,2.008942e+01,3.159454e+01,1.716910e+02
2.715319e+05,3.142730e+00,1.060391e+04,1.227304e-01,9.238323e-01,9.239211e-01,5.088412e-05,5.495148e-09,2.993767e+01,9.848315e+00,2.008935e+01,3.159399e+01,1.717070e+02
2.716319e+05,3.143888e+00,1.070394e+04,1.238882e-01,9.238262e-01,9.239216e-01,5.143384e-05,5.495145e-09,2.993641e+01,9.847680e+00,2.008873e+01,3.159282e+01,1.717170e+02
2.717320e+05,3.145046e+00,1.080398e+04,1.250461e-01,9.238201e-01,9.239221e-01,5.198355e-05,5.495142e-09,2.993514e+01,9.847046e+00,2.008810e+01,3.159165e+01,1.717270e+02
2.718320e+05,3.146204e+00,1.090402e+04,1.262039e-01,9.238141e-01,9.239226e-01,5.253327e-05,5.495139e-09,2.993388e+01,9.846411e+00,2.008747e+01,3.159047e+01,1.717370e+02
2.719321e+05,3.147362e+00,1.100406e+04,1.273618e-01,9.238080e-01,9.239231e-01,5.308299e-05,5.495136e-09,2.993262e+01,9.845777e+00,2.008684e+01,3.158930e+01,1.717470e+02
2.720321e+05,3.148520e+00,1.110409e+04,1.285196e-01,9.238019e-01,9.239236e-01,5.363270e-05,5.495133e-09,2.993136e+01,9.845143e+00,2.008622e+01,3.158813e+01,1.717570e+02
2.721321e+05,3.149677e+00,1.120413e+04,1.296774e-01,9.237958e-01,9.239241e-01,5.418242e-05,5.495130e-09,2.993010e+01,9.844508e+00,2.008559e+01,3.158696e+01,1.717670e+02
2.722322e+05,3.150835e+00,1.130417e+04,1.308353e-01,9.237898e-01,9.239246e-01,5.473213e-05,5.495127e-09,2.992884e+01,9.843874e+00,2.008496e+01,3.158579e+01,1.717770e+02
2.723322e+05,3.151993e+00,1.140420e+04,1.319931e-01,9.237837e-01,9.239251e-01,5.528185e-05,5.495124e-09,2.992757e+01,9.843239e+00,2.008433e+01,3.158462e+01,1.717870e+02
2.724322e+05,3.153151e+00,1.150424e+04,1.331509e-01,9.237776e-01,9.239256e-01,5.583156e-05,5.495121e-09,2.992631e+01,9.842605e+00,2.008371e+01,3.158345e+01,1.717970e+02
2.725323e+05,3.154309e+00,1.160428e+04,1.343088e-01,9.237818e-01,9.239261e-01,5.638128e-05,5.495118e-09,2.992784e+01,9.842414e+00,2.008543e+01,3.158503e+01,1.717790e+02
2.726323e+05,3.155467e+00,1.170431e+04,1.354666e-01,9.237904e-01,9.239266e-01,5.693099e-05,5.495115e-09,2.993058e+01,9.842414e+00,2.008817e+01,3.158779e+01,1.717490e+02
2.727324e+05,3.156624e+00,1.180435e+04,1.366244e-01,9.237990e-01,9.239271e-01,5.748071e-05,5.495112e-09,2.993332e+01,9.842414e+00,2.009091e+01,3.159056e+01,1.717190e+02
2.728324e+05,3.157782e+00,1.190439e+04,1.377823e-01,9.238075e-01,9.239277e-01,5.803042e-05,5.495109e-09,2.993606e+01,9.842414e+00,2.009365e+01,3.159332e+01,1.716890e+02
2.729324e+05,3.158940e+00,1.200442e+04,1.389401e-01,9.238161e-01,9.239282e-01,5.858013e-05,5.495106e-09,2.993880e+01,9.842414e+00,2.009639e+01,3.159608e+01,1.716589e+02
2.730325e+05,3.160098e+00,1.210446e+04,1.400979e-01,9.238247e-01,9.239287e-01,5.912985e-05,5.495103e-09,2.994154e+01,9.842414e+00,2.009913e+01,3.159885e+01,1.716289e+02
2.731325e+05,3.161256e+00,1.220450e+04,1.412558e-01,9.238333e-01,9.239292e-01,5.967956e-05,5.495100e-09,2.994428e+01,9.842414e+00,2.010187e+01,3.160161e+01,1.715989e+02
2.732325e+05,3.162414e+00,1.230453e+04,1.424136e-01,9.238418e-01,9.239297e-01,6.022927e-05,5.495097e-09,2.994702e+01,9.842414e+00,2.010461e+01,3.160437e+01,1.715689e+02
2.733326e+05,3.163571e+00,1.240457e+04,1.435714e-01,9.238504e-01,9.239302e-01,6.077898e-05,5.495094e-09,2.994976e+01,9.842414e+00,2.010735e+01,3.160714e+01,1.715389e+02
2.734326e+05,3.164729e+00,1.250461e+04,1.447293e-01,9.238590e-01,9.239307e-01,6.132870e-05,5.495091e-09,2.995250e+01,9.842414e+00,2.011009e+01,3.160990e+01,1.715088e+02
2.735326e+05,3.165887e+00,1.260465e+04,1.458871e-01,9.238610e-01,9.239312e-01,6.187841e-05,5.495088e-09,2.995465e+01,9.841966e+00,2.011268e+01,3.161221e+01,1.715282e+02
2.736327e+05,3.167045e+00,1.270468e+04,1.470449e-01,9.238603e-01,9.239317e-01,6.242812e-05,5.495085e-09,2.995654e+01,9.841333e+00,2.011521e+01,3.161433e+01,1.715682e+02
2.737327e+05,3.168203e+00,1.280472e+04,1.482028e-01,9.238596e-01,9.239322e-01,6.297783e-05,5.495082e-09,2.995844e+01,9.840699e+00,2.011774e+01,3.161645e+01,1.716081e+02
2.738328e+05,3.169361e+00,1.290476e+04,1.493606e-01,9.238589e-01,9.239327e-01,6.352754e-05,5.495079e-09,2.996033e+01,9.840065e+00,2.012027e+01,3.161857e+01,1.716481e+02
2.739328e+05,3.170518e+00,1.300479e+04,1.505184e-01,9.238582e-01,9.239332e-01,6.407725e-05,5.495076e-09,2.996223e+01,9.839431e+00,2.012279e+01,3.162069e+01,1.716880e+02
2.740328e+05,3.171676e+00,1.310483e+04,1.516763e-01,9.238575e-01,9.239337e-01,6.462696e-05,5.495073e-09,2.996412e+01,9.838797e+00,2.012532e+01,3.162281e+01,1.717280e+02
2.741329e+05,3.172834e+00,1.320487e+04,1.528341e-01,9.238567e-01,9.239343e-01,6.517667e-05,5.495070e-09,2.996602e+01,9.838163e+00,2.012785e+01,3.162493e+01,1.717680e+02
2.742329e+05,3.173992e+00,1.330490e+04,1.539919e-01,9.238560e-01,9.239348e-01,6.572638e-05,5.495067e-09,2.996791e+01,9.837530e+00,2.013038e+01,3.162705e+01,1.718079e+02
2.743329e+05,3.175150e+00,1.340494e+04,1.551498e-01,9.238553e-01,9.239353e-01,6.627609e-05,5.495064e-09,2.996980e+01,9.836896e+00,2.013291e+01,3.162917e+01,1.718479e+02
2.744330e+05,3.176308e+00,1.350498e+04,1.563076e-01,9.238546e-01,9.239358e-01,6.682580e-05,5.495061e-09,2.997170e+01,9.836262e+00,2.013544e+01,3.163129e+01,1.718878e+02
2.745330e+05,3.177465e+00,1.360501e+04,1.574654e-01,9.238559e-01,9.239363e-01,6.737551e-05,5.495058e-09,2.997140e+01,9.835627e+00,2.013577e+01,3.163099e+01,1.718373e+02
2.746331e+05,3.178623e+00,1.370505e+04,1.586233e-01,9.238580e-01,9.239368e-01,6.792521e-05,5.495055e-09,2.997013e+01,9.834992e+00,2.013514e+01,3.162962e+01,1.717473e+02
2.747331e+05,3.179781e+00,1.380509e+04,1.597811e-01,9.238602e-01,9.239373e-01,6.847492e-05,5.495052e-09,2.996887e+01,9.834357e+00,2.013451e+01,3.162825e+01,1.716572e+02
2.748331e+05,3.180939e+00,1.390512e+04,1.609389e-01,9.238623e-01,9.239378e-01,6.902463e-05,5.495049e-09,2.996761e+01,9.833722e+00,2.013389e+01,3.162689e+01,1.715672e+02
2.749332e+05,3.182097e+00,1.400516e+04,1.620968e-01,9.238645e-01,9.239383e-01,6.957434e-05,5.495046e-09,2.996635e+01,9.833088e+00,2.013326e+01,3.162552e+01,1.714771e+02
2.750332e+05,3.183255e+00,1.410520e+04,1.632546e-01,9.238666e-01,9.239388e-01,7.012404e-05,5.495043e-09,2.996508e+01,9.832453e+00,2.013263e+01,3.162416e+01,1.713870e+02
2.751332e+05,3.184412e+00,1.420524e+04,1.644124e-01,9.238687e-01,9.239393e-01,7.067375e-05,5.495040e-09,2.996382e+01,9.831818e+00,2.013200e+01,3.162279e+01,1.712970e+02
2.752333e+05,3.185570e+00,1.430527e+04,1.655703e-01,9.238709e-01,9.239398e-01,7.122346e-05,5.495037e-09,2.996256e+01,9.831183e+00,2.013137e+01,3.162143e+01,1.712069e+02
2.753333e+05,3.186728e+00,1.440531e+04,1.667281e-01,9.238730e-01,9.239404e-01,7.177316e-05,5.495034e-09,2.996129e+01,9.830548e+00,2.013075e+01,3.162006e+01,1.711168e+02
2.754333e+05,3.187886e+00,1.450535e+04,1.678859e-01,9.238752e-01,9.239409e-01,7.232287e-05,5.495031e-09,2.996003e+01,9.829913e+00,2.013012e+01,3.161870e+01,1.710268e+02
2.755334e+05,3.189044e+00,1.460538e+04,1.690438e-01,9.238803e-01,9.239414e-01,7.287257e-05,5.495028e-09,2.995966e+01,9.829724e+00,2.012993e+01,3.161819e+01,1.709578e+02
2.756334e+05,3.190202e+00,1.470542e+04,1.702016e-01,9.238868e-01,9.239419e-01,7.342228e-05,5.495025e-09,2.995966e+01,9.829724e+00,2.012993e+01,3.161803e+01,1.708977e+02
2.757335e+05,3.191359e+00,1.480546e+04,1.713594e-01,9.238932e-01,9.239424e-01,7.397198e-05,5.495022e-09,2.995966e+01,9.829724e+00,2.012993e+01,3.161788e+01,1.708376e+02
2.758335e+05,3.192517e+00,1.490549e+04,1.725173e-01,9.238997e-01,9.239429e-01,7.452169e-05,5.495019e-09,2.995966e+01,9.829724e+00,2.012993e+01,3.161773e+01,1.707775e+02
2.759335e+05,3.193675e+00,1.500553e+04,1.736751e-01,9.239061e-01,9.239434e-01,7.507139e-05,5.495016e-09,2.995966e+01,9.829724e+00,2.012993e+01,3.161758e+01,1.707174e+02
2.760336e+05,3.194833e+00,1.510557e+04,1.748329e-01,9.239126e-01,9.239439e-01,7.562110e-05,5.495013e-09,2.995966e+01,9.829724e+00,2.012993e+01,3.161743e+01,1.706573e+02
2.761336e+05,3.195991e+00,1.520560e+04,1.759908e-01,9.239190e-01,9.239444e-01,7.617080e-05,5.495010e-09,2.995966e+01,9.829724e+00,2.012993e+01,3.161727e+01,1.705972e+02
2.762336e+05,3.197149e+00,1.530564e+04,1.771486e-01,9.239254e-01,9.239449e-01,7.672050e-05,5.495007e-09,2.995966e+01,9.829724e+00,2.012993e+01,3.161712e+01,1.705371e+02
2.763337e+05,3.198306e+00,1.540568e+04,1.783065e-01,9.239319e-01,9.239454e-01,7.727021e-05,5.495003e-09,2.995966e+01,9.829724e+00,2.012993e+01,3.161697e+01,1.704770e+02
2.764337e+05,3.199464e+00,1.550571e+04,1.794643e-01,9.239383e-01,9.239459e-01,7.781991e-05,5.495000e-09,2.995966e+01,9.829724e+00,2.012993e+01,3.161682e+01,1.704169e+02
2.765338e+05,3.200622e+00,1.560575e+04,1.806221e-01,9.239450e-01,9.239464e-01,7.836961e-05,5.494997e-09,2.996147e+01,9.829268e+00,2.013220e+01,3.161866e+01,1.705222e+02
2.766338e+05,3.201780e+00,1.570579e+04,1.817800e-01,9.239518e-01,9.239470e-01,7.891931e-05,5.494994e-09,2.996399e+01,9.828634e+00,2.013536e+01,3.162128e+01,1.706921e+02
2.767338e+05,3.202938e+00,1.580582e+04,1.829378e-01,9.239586e-01,9.239475e-01,7.946902e-05,5.494991e-09,2.996652e+01,9.827999e+00,2.013852e+01,3.162391e+01,1.708621e+02
2.768339e+05,3.204096e+00,1.590586e+04,1.840956e-01,9.239654e-01,9.239480e-01,8.001872e-05,5.494988e-09,2.996904e+01,9.827365e+00,2.014168e+01,3.162653e+01,1.710321e+02
2.769339e+05,3.205253e+00,1.600590e+04,1.852535e-01,9.239722e-01,9.239485e-01,8.056842e-05,5.494985e-09,2.997156e+01,9.826731e+00,2.014483e+01,3.162916e+01,1.712021e+02
2.770339e+05,3.206411e+00,1.610594e+04,1.864113e-01,9.239789e-01,9.239490e-01,8.111812e-05,5.494982e-09,2.997409e+01,9.826096e+00,2.014799e+01,3.163178e+01,1.713720e+02
2.771340e+05,3.207569e+00,1.620597e+04,1.875691e-01,9.239857e-01,9.239495e-01,8.166782e-05,5.494979e-09,2.997661e+01,9.825462e+00,2.015115e+01,3.163440e+01,1.715420e+02
2.772340e+05,3.208727e+00,1.630601e+04,1.887270e-01,9.239925e-01,9.239500e-01,8.221752e-05,5.494976e-09,2.997914e+01,9.824827e+00,2.015431e+01,3.163703e+01,1.717120e+02
2.773340e+05,3.209885e+00,1.640605e+04,1.898848e-01,9.239993e-01,9.239505e-01,8.276722e-05,5.494973e-09,2.998166e+01,9.824193e+00,2.015747e+01,3.163965e+01,1.718820e+02
2.774341e+05,3.211043e+00,1.650608e+04,1.910426e-01,9.240061e-01,9.239510e-01,8.331692e-05,5.494970e-09,2.998418e+01,9.823559e+00,2.016062e+01,3.164227e+01,1.720519e+02
2.775341e+05,3.212200e+00,1.660612e+04,1.922005e-01,9.240090e-01,9.239515e-01,8.386662e-05,5.494967e-09,2.998354e+01,9.823379e+00,2.016016e+01,3.164152e+01,1.720856e+02
2.776342e+05,3.213358e+00,1.670616e+04,1.933583e-01,9.240105e-01,9.239520e-01,8.441632e-05,5.494964e-09,2.998164e+01,9.823379e+00,2.015826e+01,3.163943e+01,1.720656e+02
2.777342e+05,3.214516e+00,1.680619e+04,1.945161e-01,9.240119e-01,9.239525e-01,8.496602e-05,5.494961e-09,2.997974e+01,9.823379e+00,2.015636e+01,3.163734e+01,1.720456e+02
2.778342e+05,3.215674e+00,1.690623e+04,1.956740e-01,9.240133e-01,9.239530e-01,8.551572e-05,5.494958e-09,2.997784e+01,9.823379e+00,2.015446e+01,3.163525e+01,1.720256e+02
2.779343e+05,3.216832e+00,1.700627e+04,1.968318e-01,9.240148e-01,9.239536e-01,8.606542e-05,5.494955e-09,2.997594e+01,9.823379e+00,2.015256e+01,3.163317e+01,1.720056e+02
2.780343e+05,3.217990e+00,1.710630e+04,1.979896e-01,9.240162e-01,9.239541e-01,8.661511e-05,5.494952e-09,2.997405e+01,9.823379e+00,2.015067e+01,3.163108e+01,1.719856e+02
2.781343e+05,3.219147e+00,1.720634e+04,1.991475e-01,9.240176e-01,9.239546e-01,8.716481e-05,5.494949e-09,2.997215e+01,9.823379e+00,2.014877e+01,3.162899e+01,1.719656e+02
2.782344e+05,3.220305e+00,1.730638e+04,2.003053e-01,9.240191e-01,9.239551e-01,8.771451e-05,5.494946e-09,2.997025e+01,9.823379e+00,2.014687e+01,3.162690e+01,1.719455e+02
2.783344e+05,3.221463e+00,1.740641e+04,2.014631e-01,9.240205e-01,9.239556e-01,8.826421e-05,5.494943e-09,2.996835e+01,9.823379e+00,2.014497e+01,3.162481e+01,1.719255e+02
2.784345e+05,3.222621e+00,1.750645e+04,2.026210e-01,9.240219e-01,9.239561e-01,8.881390e-05,5.494940e-09,2.996645e+01,9.823379e+00,2.014307e+01,3.162273e+01,1.719055e+02
2.785345e+05,3.223779e+00,1.760649e+04,2.037788e-01,9.240130e-01,9.239566e-01,8.936360e-05,5.494937e-09,2.996974e+01,9.823379e+00,2.014636e+01,3.162649e+01,1.719289e+02
2.786345e+05,3.224937e+00,1.770653e+04,2.049366e-01,9.240001e-01,9.239571e-01,8.991329e-05,5.494934e-09,2.997500e+01,9.823379e+00,2.015162e+01,3.163248e+01,1.719689e+02
2.787346e+05,3.226094e+00,1.780656e+04,2.060945e-01,9.239873e-01,9.239576e-01,9.046299e-05,5.494931e-09,2.998025e+01,9.823379e+00,2.015687e+01,3.163848e+01,1.720089e+02
2.788346e+05,3.227252e+00,1.790660e+04,2.072523e-01,9.239744e-01,9.239581e-01,9.101269e-05,5.494928e-09,2.998551e+01,9.823379e+00,2.016213e+01,3.164447e+01,1.720488e+02
2.789346e+05,3.228410e+00,1.800664e+04,2.084101e-01,9.239616e-01,9.239586e-01,9.156238e-05,5.494925e-09,2.999077e+01,9.823379e+00,2.016739e+01,3.165046e+01,1.720888e+02
2.790347e+05,3.229568e+00,1.810667e+04,2.095680e-01,9.239488e-01,9.239591e-01,9.211208e-05,5.494922e-09,2.999602e+01,9.823379e+00,2.017264e+01,3.165646e+01,1.721287e+02
2.791347e+05,3.230726e+00,1.820671e+04,2.107258e-01,9.239359e-01,9.239597e-01,9.266177e-05,5.494919e-09,3.000128e+01,9.823379e+00,2.017790e+01,3.166245e+01,1.721687e+02
2.792347e+05,3.231884e+00,1.830675e+04,2.118836e-01,9.239231e-01,9.239602e-01,9.321147e-05,5.494916e-09,3.000654e+01,9.823379e+00,2.018316e+01,3.166844e+01,1.722087e+02
2.793348e+05,3.233041e+00,1.840678e+04,2.130415e-01,9.239102e-01,9.239607e-01,9.376116e-05,5.494913e-09,3.001179e+01,9.823379e+00,2.018841e+01,3.167444e+01,1.722486e+02
2.794348e+05,3.234199e+00,1.850682e+04,2.141993e-01,9.238974e-01,9.239612e-01,9.431085e-05,5.494910e-09,3.001705e+01,9.823379e+00,2.019367e+01,3.168043e+01,1.722886e+02
2.795349e+05,3.235357e+00,1.860686e+04,2.153571e-01,9.239013e-01,9.239617e-01,9.486055e-05,5.494907e-09,3.001479e+01,9.822324e+00,2.019247e+01,3.167798e+01,1.722929e+02
2.796349e+05,3.236515e+00,1.870689e+04,2.165150e-01,9.239121e-01,9.239622e-01,9.541024e-05,5.494904e-09,3.000952e+01,9.820847e+00,2.018868e+01,3.167214e+01,1.722828e+02
2.797349e+05,3.237673e+00,1.880693e+04,2.176728e-01,9.239228e-01,9.239627e-01,9.595993e-05,5.494901e-09,3.000426e+01,9.819370e+00,2.018489e+01,3.166631e+01,1.722728e+02
2.798350e+05,3.238831e+00,1.890697e+04,2.188306e-01,9.239335e-01,9.239632e-01,9.650962e-05,5.494898e-09,2.999899e+01,9.817893e+00,2.018110e+01,3.166048e+01,1.722628e+02
2.799350e+05,3.239988e+00,1.900700e+04,2.199885e-01,9.239443e-01,9.239637e-01,9.705932e-05,5.494895e-09,2.999373e+01,9.816417e+00,2.017731e+01,3.165465e+01,1.722528e+02
2.800350e+05,3.241146e+00,1.910704e+04,2.211463e-01,9.239550e-01,9.239642e-01,9.760901e-05,5.494892e-09,2.998846e+01,9.814940e+00,2.017352e+01,3.164882e+01,1.722428e+02
2.801351e+05,3.242304e+00,1.920708e+04,2.223041e-01,9.239657e-01,9.239647e-01,9.815870e-05,5.494889e-09,2.998319e+01,9.813463e+00,2.016973e+01,3.164299e+01,1.722328e+02
2.802351e+05,3.243462e+00,1.930712e+04,2.234620e-01,9.239764e-01,9.239652e-01,9.870839e-05,5.494886e-09,2.997793e+01,9.811986e+00,2.016594e+01,3.163716e+01,1.722228e+02
2.803352e+05,3.244620e+00,1.940715e+04,2.246198e-01,9.239872e-01,9.239657e-01,9.925808e-05,5.494883e-09,2.997266e+01,9.810509e+00,2.016215e+01,3.163133e+01,1.722128e+02
2.804352e+05,3.245778e+00,1.950719e+04,2.257776e-01,9.239979e-01,9.239663e-01,9.980777e-05,5.494880e-09,2.996740e+01,9.809032e+00,2.015837e+01,3.162549e+01,1.722028e+02
2.805352e+05,3.246935e+00,1.960723e+04,2.269355e-01,9.239916e-01,9.239668e-01,1.003575e-04,5.494877e-09,2.996639e+01,9.808621e+00,2.015777e+01,3.162459e+01,1.721783e+02
2.806353e+05,3.248093e+00,1.970726e+04,2.280933e-01,9.239787e-01,9.239673e-01,1.009072e-04,5.494874e-09,2.996703e+01,9.808621e+00,2.015840e+01,3.162558e+01,1.721483e+02
2.807353e+05,3.249251e+00,1.980730e+04,2.292512e-01,9.239658e-01,9.239678e-01,1.014568e-04,5.494871e-09,2.996766e+01,9.808621e+00,2.015904e+01,3.162657e+01,1.721182e+02
2.808353e+05,3.250409e+00,1.990734e+04,2.304090e-01,9.239529e-01,9.239683e-01,1.020065e-04,5.494868e-09,2.996830e+01,9.808621e+00,2.015968e+01,3.162756e+01,1.720882e+02
2.809354e+05,3.251567e+00,2.000737e+04,2.315668e-01,9.239400e-01,9.239688e-01,1.025562e-04,5.494865e-09,2.996893e+01,9.808621e+00,2.016031e+01,3.162855e+01,1.720581e+02
2.810354e+05,3.252725e+00,2.010741e+04,2.327247e-01,9.239272e-01,9.239693e-01,1.031059e-04,5.494862e-09,2.996957e+01,9.808621e+00,2.016095e+01,3.162955e+01,1.720281e+02
2.811354e+05,3.253882e+00,2.020745e+04,2.338825e-01,9.239143e-01,9.239698e-01,1.036556e-04,5.494859e-09,2.997020e+01,9.808621e+00,2.016158e+01,3.163054e+01,1.719980e+02
2.812355e+05,3.255040e+00,2.030748e+04,2.350403e-01,9.239014e-01,9.239703e-01,1.042053e-04,5.494855e-09,2.997084e+01,9.808621e+00,2.016222e+01,3.163153e+01,1.719680e+02
2.813355e+05,3.256198e+00,2.040752e+04,2.361982e-01,9.238885e-01,9.239708e-01,1.047550e-04,5.494852e-09,2.997147e+01,9.808621e+00,2.016285e+01,3.163252e+01,1.719379e+02
2.814356e+05,3.257356e+00,2.050756e+04,2.373560e-01,9.238756e-01,9.239713e-01,1.053047e-04,5.494849e-09,2.997211e+01,9.808621e+00,2.016349e+01,3.163352e+01,1.719079e+02
2.815356e+05,3.258514e+00,2.060759e+04,2.385138e-01,9.238859e-01,9.239718e-01,1.058544e-04,5.494846e-09,2.997274e+01,9.808153e+00,2.016459e+01,3.163399e+01,1.719442e+02
2.816356e+05,3.259672e+00,2.070763e+04,2.396717e-01,9.239045e-01,9.239723e-01,1.064040e-04,5.494843e-09,2.997337e+01,9.807518e+00,2.016585e+01,3.163428e+01,1.720042e+02
2.817357e+05,3.260829e+00,2.080767e+04,2.408295e-01,9.239231e-01,9.239729e-01,1.069537e-04,5.494840e-09,2.997399e+01,9.806884e+00,2.016711e+01,3.163458e+01,1.720642e+02
2.818357e+05,3.261987e+00,2.090771e+04,2.419873e-01,9.239417e-01,9.239734e-01,1.075034e-04,5.494837e-09,2.997462e+01,9.806250e+00,2.016837e+01,3.163487e+01,1.721242e+02
2.819357e+05,3.263145e+00,2.100774e+04,2.431452e-01,9.239603e-01,9.239739e-01,1.080531e-04,5.494834e-09,2.997525e+01,9.805615e+00,2.016963e+01,3.163516e+01,1.721842e+02
2.820358e+05,3.264303e+00,2.110778e+04,2.443030e-01,9.239788e-01,9.239744e-01,1.086028e-04,5.494831e-09,2.997588e+01,9.804981e+00,2.017090e+01,3.163545e+01,1.722442e+02
2.821358e+05,3.265461e+00,2.120782e+04,2.454608e-01,9.239974e-01,9.239749e-01,1.091525e-04,5.494828e-09,2.997650e+01,9.804347e+00,2.017216e+01,3.163575e+01,1.723042e+02
2.822359e+05,3.266619e+00,2.130785e+04,2.466187e-01,9.240160e-01,9.239754e-01,1.097022e-04,5.494825e-09,2.997713e+01,9.803712e+00,2.017342e+01,3.163604e+01,1.723642e+02
2.823359e+05,3.267776e+00,2.140789e+04,2.477765e-01,9.240346e-01,9.239759e-01,1.102518e-04,5.494822e-09,2.997776e+01,9.803078e+00,2.017468e+01,3.163633e+01,1.724242e+02
2.824359e+05,3.268934e+00,2.150793e+04,2.489343e-01,9.240531e-01,9.239764e-01,1.108015e-04,5.494819e-09,2.997839e+01,9.802443e+00,2.017594e+01,3.163662e+01,1.724842e+02
2.825360e+05,3.270092e+00,2.160796e+04,2.500922e-01,9.240494e-01,9.239769e-01,1.113512e-04,5.494816e-09,2.997514e+01,9.802276e+00,2.017287e+01,3.163322e+01,1.724411e+02
2.826360e+05,3.271250e+00,2.170800e+04,2.512500e-01,9.240376e-01,9.239774e-01,1.119009e-04,5.494813e-09,2.997051e+01,9.802276e+00,2.016824e+01,3.162848e+01,1.723610e+02
2.827360e+05,3.272408e+00,2.180804e+04,2.524078e-01,9.240258e-01,9.239779e-01,1.124506e-04,5.494810e-09,2.996588e+01,9.802276e+00,2.016361e+01,3.162375e+01,1.722810e+02
2.828361e+05,3.273566e+00,2.190807e+04,2.535657e-01,9.240140e-01,9.239784e-01,1.130003e-04,5.494807e-09,2.996125e+01,9.802276e+00,2.015897e+01,3.161902e+01,1.722009e+02
2.829361e+05,3.274724e+00,2.200811e+04,2.547235e-01,9.240022e-01,9.239790e-01,1.135499e-04,5.494804e-09,2.995662e+01,9.802276e+00,2.015434e+01,3.161429e+01,1.721208e+02
2.830361e+05,3.275881e+00,2.210815e+04,2.558813e-01,9.239904e-01,9.239795e-01,1.140996e-04,5.494801e-09,2.995199e+01,9.802276e+00,2.014971e+01,3.160955e+01,1.720408e+02
2.831362e+05,3.277039e+00,2.220818e+04,2.570392e-01,9.239786e-01,9.239800e-01,1.146493e-04,5.494798e-09,2.994736e+01,9.802276e+00,2.014508e+01,3.160482e+01,1.719607e+02
2.832362e+05,3.278197e+00,2.230822e+04,2.581970e-01,9.239668e-01,9.239805e-01,1.151990e-04,5.494795e-09,2.994273e+01,9.802276e+00,2.014045e+01,3.160009e+01,1.718807e+02
2.833363e+05,3.279355e+00,2.240826e+04,2.593548e-01,9.239550e-01,9.239810e-01,1.157487e-04,5.494792e-09,2.993810e+01,9.802276e+00,2.013582e+01,3.159535e+01,1.718006e+02
2.834363e+05,3.280513e+00,2.250829e+04,2.605127e-01,9.239432e-01,9.239815e-01,1.162984e-04,5.494789e-09,2.993347e+01,9.802276e+00,2.013119e+01,3.159062e+01,1.717206e+02
2.835363e+05,3.281671e+00,2.260833e+04,2.616705e-01,9.239399e-01,9.239820e-01,1.168480e-04,5.494786e-09,2.993274e+01,9.802276e+00,2.013047e+01,3.158991e+01,1.716480e+02
2.836364e+05,3.282828e+00,2.270837e+04,2.628283e-01,9.239395e-01,9.239825e-01,1.173977e-04,5.494783e-09,2.993337e+01,9.802276e+00,2.013109e+01,3.159060e+01,1.715781e+02
2.837364e+05,3.283986e+00,2.280841e+04,2.639862e-01,9.239391e-01,9.239830e-01,1.179474e-04,5.494780e-09,2.993400e+01,9.802276e+00,2.013172e+01,3.159129e+01,1.715082e+02
2.838364e+05,3.285144e+00,2.290844e+04,2.651440e-01,9.239388e-01,9.239835e-01,1.184971e-04,5.494777e-09,2.993462e+01,9.802276e+00,2.013235e+01,3.159197e+01,1.714382e+02
2.839365e+05,3.286302e+00,2.300848e+04,2.663018e-01,9.239384e-01,9.239840e-01,1.190468e-04,5.494774e-09,2.993525e+01,9.802276e+00,2.013297e+01,3.159266e+01,1.713683e+02
2.840365e+05,3.287460e+00,2.310852e+04,2.674597e-01,9.239381e-01,9.239845e-01,1.195964e-04,5.494771e-09,2.993588e+01,9.802276e+00,2.013360e+01,3.159335e+01,1.712984e+02
2.841366e+05,3.288618e+00,2.320855e+04,2.686175e-01,9.239377e-01,9.239850e-01,1.201461e-04,5.494768e-09,2.993650e+01,9.802276e+00,2.013423e+01,3.159403e+01,1.712285e+02
2.842366e+05,3.289775e+00,2.330859e+04,2.697753e-01,9.239374e-01,9.239856e-01,1.206958e-04,5.494765e-09,2.993713e+01,9.802276e+00,2.013485e+01,3.159472e+01,1.711585e+02
