Repository: brandonlampe/CS_Data

# Repository for Crushed Salt Data
**Grant No: 456417**

This is a work in progress!

## Repository Content

### Directory Names
A uniform namining structure still in progress, but in general directories are named according to the following:
 - Names contain no spaces, a single underscore "_" will be used as a file name seperator.
 - Files are for the Crushed Salt Project (CSP); therefore, the first three charaters of each file are "CSP".
 - Folders are organized by which frame the test was performed on i.e., A2 or A3.
 - The fifth and sixth charaters of each file name will therefore be "A" followed by the frame number.

File: UNM_WP_HY_175_13/STAGE04/CREEP_FIT/175_13_STAGE04_CREEP_OUT.csv (part 2 of 8)
Analysis by Brandon Lampe, performed on: 2016/10/11 07:27:37
Experimental results below begin at: 2016/10/05 13:26:24
Duration (sec),Duration (day),Elapsed Time (sec),Elapsed Time (day),Interpolated Fractional Density,Fit to Fractional Density,Fit to Volume Strain,Fit to Volume Strain Rate (1/sec),Confining Pressure (MPa),Pore Pressure (MPa),Terzaghi Pressure (MPa),Solid Pressure (MPa),Temperature (C))
2.843366e+05,3.290933e+00,2.340863e+04,2.709332e-01,9.239370e-01,9.239861e-01,1.212455e-04,5.494762e-09,2.993776e+01,9.802276e+00,2.013548e+01,3.159541e+01,1.710886e+02
2.844367e+05,3.292091e+00,2.350866e+04,2.720910e-01,9.239367e-01,9.239866e-01,1.217952e-04,5.494759e-09,2.993838e+01,9.802276e+00,2.013611e+01,3.159610e+01,1.710187e+02
2.845367e+05,3.293249e+00,2.360870e+04,2.732488e-01,9.239418e-01,9.239871e-01,1.223448e-04,5.494756e-09,2.993902e+01,9.802276e+00,2.013674e+01,3.159666e+01,1.711174e+02
2.846367e+05,3.294407e+00,2.370874e+04,2.744067e-01,9.239489e-01,9.239876e-01,1.228945e-04,5.494753e-09,2.993965e+01,9.802276e+00,2.013738e+01,3.159718e+01,1.712775e+02
2.847368e+05,3.295565e+00,2.380877e+04,2.755645e-01,9.239561e-01,9.239881e-01,1.234442e-04,5.494750e-09,2.994029e+01,9.802276e+00,2.013801e+01,3.159770e+01,1.714376e+02
2.848368e+05,3.296722e+00,2.390881e+04,2.767224e-01,9.239633e-01,9.239886e-01,1.239939e-04,5.494747e-09,2.994092e+01,9.802276e+00,2.013865e+01,3.159821e+01,1.715977e+02
2.849368e+05,3.297880e+00,2.400885e+04,2.778802e-01,9.239704e-01,9.239891e-01,1.245435e-04,5.494744e-09,2.994156e+01,9.802276e+00,2.013928e+01,3.159873e+01,1.717578e+02
2.850369e+05,3.299038e+00,2.410888e+04,2.790380e-01,9.239776e-01,9.239896e-01,1.250932e-04,5.494741e-09,2.994219e+01,9.802276e+00,2.013992e+01,3.159925e+01,1.719180e+02
2.851369e+05,3.300196e+00,2.420892e+04,2.801959e-01,9.239847e-01,9.239901e-01,1.256429e-04,5.494738e-09,2.994283e+01,9.802276e+00,2.014055e+01,3.159977e+01,1.720781e+02
2.852370e+05,3.301354e+00,2.430896e+04,2.813537e-01,9.239919e-01,9.239906e-01,1.261926e-04,5.494735e-09,2.994346e+01,9.802276e+00,2.014119e+01,3.160029e+01,1.722382e+02
2.853370e+05,3.302512e+00,2.440900e+04,2.825115e-01,9.239990e-01,9.239911e-01,1.267422e-04,5.494732e-09,2.994410e+01,9.802276e+00,2.014182e+01,3.160081e+01,1.723983e+02
2.854370e+05,3.303669e+00,2.450903e+04,2.836694e-01,9.240062e-01,9.239916e-01,1.272919e-04,5.494729e-09,2.994473e+01,9.802276e+00,2.014246e+01,3.160133e+01,1.725584e+02
2.855371e+05,3.304827e+00,2.460907e+04,2.848272e-01,9.239908e-01,9.239922e-01,1.278416e-04,5.494726e-09,2.994443e+01,9.802276e+00,2.014215e+01,3.160136e+01,1.725036e+02
2.856371e+05,3.305985e+00,2.470911e+04,2.859850e-01,9.239675e-01,9.239927e-01,1.283913e-04,5.494723e-09,2.994379e+01,9.802276e+00,2.014151e+01,3.160122e+01,1.723734e+02
2.857371e+05,3.307143e+00,2.480914e+04,2.871429e-01,9.239443e-01,9.239932e-01,1.289409e-04,5.494720e-09,2.994316e+01,9.802276e+00,2.014088e+01,3.160108e+01,1.722432e+02
2.858372e+05,3.308301e+00,2.490918e+04,2.883007e-01,9.239210e-01,9.239937e-01,1.294906e-04,5.494717e-09,2.994252e+01,9.802276e+00,2.014024e+01,3.160094e+01,1.721130e+02
2.859372e+05,3.309459e+00,2.500922e+04,2.894585e-01,9.238978e-01,9.239942e-01,1.300403e-04,5.494714e-09,2.994188e+01,9.802276e+00,2.013961e+01,3.160080e+01,1.719828e+02
2.860373e+05,3.310616e+00,2.510925e+04,2.906164e-01,9.238745e-01,9.239947e-01,1.305900e-04,5.494711e-09,2.994125e+01,9.802276e+00,2.013897e+01,3.160066e+01,1.718526e+02
2.861373e+05,3.311774e+00,2.520929e+04,2.917742e-01,9.238512e-01,9.239952e-01,1.311396e-04,5.494707e-09,2.994061e+01,9.802276e+00,2.013834e+01,3.160052e+01,1.717224e+02
2.862373e+05,3.312932e+00,2.530933e+04,2.929320e-01,9.238280e-01,9.239957e-01,1.316893e-04,5.494704e-09,2.993998e+01,9.802276e+00,2.013770e+01,3.160038e+01,1.715922e+02
2.863374e+05,3.314090e+00,2.540936e+04,2.940899e-01,9.238047e-01,9.239962e-01,1.322390e-04,5.494701e-09,2.993934e+01,9.802276e+00,2.013707e+01,3.160024e+01,1.714620e+02
2.864374e+05,3.315248e+00,2.550940e+04,2.952477e-01,9.237815e-01,9.239967e-01,1.327887e-04,5.494698e-09,2.993871e+01,9.802276e+00,2.013643e+01,3.160011e+01,1.713317e+02
2.865374e+05,3.316406e+00,2.560944e+04,2.964055e-01,9.238063e-01,9.239972e-01,1.333383e-04,5.494695e-09,2.994015e+01,9.801796e+00,2.013835e+01,3.160112e+01,1.714134e+02
2.866375e+05,3.317563e+00,2.570947e+04,2.975634e-01,9.238467e-01,9.239977e-01,1.338880e-04,5.494692e-09,2.994226e+01,9.801162e+00,2.014110e+01,3.160250e+01,1.715634e+02
2.867375e+05,3.318721e+00,2.580951e+04,2.987212e-01,9.238871e-01,9.239983e-01,1.344377e-04,5.494689e-09,2.994437e+01,9.800527e+00,2.014384e+01,3.160388e+01,1.717134e+02
2.868375e+05,3.319879e+00,2.590955e+04,2.998790e-01,9.239274e-01,9.239988e-01,1.349873e-04,5.494686e-09,2.994648e+01,9.799893e+00,2.014658e+01,3.160527e+01,1.718633e+02
2.869376e+05,3.321037e+00,2.600959e+04,3.010369e-01,9.239678e-01,9.239993e-01,1.355370e-04,5.494683e-09,2.994859e+01,9.799259e+00,2.014933e+01,3.160665e+01,1.720133e+02
2.870376e+05,3.322195e+00,2.610962e+04,3.021947e-01,9.240082e-01,9.239998e-01,1.360867e-04,5.494680e-09,2.995070e+01,9.798624e+00,2.015207e+01,3.160803e+01,1.721633e+02
2.871377e+05,3.323353e+00,2.620966e+04,3.033525e-01,9.240485e-01,9.240003e-01,1.366364e-04,5.494677e-09,2.995281e+01,9.797990e+00,2.015482e+01,3.160942e+01,1.723133e+02
2.872377e+05,3.324510e+00,2.630970e+04,3.045104e-01,9.240889e-01,9.240008e-01,1.371860e-04,5.494674e-09,2.995492e+01,9.797355e+00,2.015756e+01,3.161080e+01,1.724633e+02
2.873377e+05,3.325668e+00,2.640973e+04,3.056682e-01,9.241293e-01,9.240013e-01,1.377357e-04,5.494671e-09,2.995703e+01,9.796721e+00,2.016031e+01,3.161218e+01,1.726132e+02
2.874378e+05,3.326826e+00,2.650977e+04,3.068260e-01,9.241696e-01,9.240018e-01,1.382854e-04,5.494668e-09,2.995914e+01,9.796087e+00,2.016305e+01,3.161356e+01,1.727632e+02
2.875378e+05,3.327984e+00,2.660981e+04,3.079839e-01,9.241685e-01,9.240023e-01,1.388350e-04,5.494665e-09,2.996013e+01,9.795931e+00,2.016420e+01,3.161468e+01,1.727547e+02
2.876378e+05,3.329142e+00,2.670984e+04,3.091417e-01,9.241538e-01,9.240028e-01,1.393847e-04,5.494662e-09,2.996076e+01,9.795931e+00,2.016483e+01,3.161570e+01,1.726946e+02
2.877379e+05,3.330300e+00,2.680988e+04,3.102995e-01,9.241392e-01,9.240033e-01,1.399344e-04,5.494659e-09,2.996139e+01,9.795931e+00,2.016545e+01,3.161673e+01,1.726346e+02
2.878379e+05,3.331457e+00,2.690992e+04,3.114574e-01,9.241245e-01,9.240038e-01,1.404840e-04,5.494656e-09,2.996201e+01,9.795931e+00,2.016608e+01,3.161776e+01,1.725746e+02
2.879380e+05,3.332615e+00,2.700995e+04,3.126152e-01,9.241098e-01,9.240043e-01,1.410337e-04,5.494653e-09,2.996264e+01,9.795931e+00,2.016671e+01,3.161878e+01,1.725145e+02
2.880380e+05,3.333773e+00,2.710999e+04,3.137730e-01,9.240952e-01,9.240049e-01,1.415834e-04,5.494650e-09,2.996327e+01,9.795931e+00,2.016734e+01,3.161981e+01,1.724545e+02
2.881380e+05,3.334931e+00,2.721003e+04,3.149309e-01,9.240805e-01,9.240054e-01,1.421330e-04,5.494647e-09,2.996390e+01,9.795931e+00,2.016797e+01,3.162083e+01,1.723944e+02
2.882381e+05,3.336089e+00,2.731006e+04,3.160887e-01,9.240658e-01,9.240059e-01,1.426827e-04,5.494644e-09,2.996453e+01,9.795931e+00,2.016859e+01,3.162186e+01,1.723344e+02
2.883381e+05,3.337247e+00,2.741010e+04,3.172465e-01,9.240512e-01,9.240064e-01,1.432324e-04,5.494641e-09,2.996515e+01,9.795931e+00,2.016922e+01,3.162288e+01,1.722743e+02
2.884381e+05,3.338404e+00,2.751014e+04,3.184044e-01,9.240365e-01,9.240069e-01,1.437821e-04,5.494638e-09,2.996578e+01,9.795931e+00,2.016985e+01,3.162391e+01,1.722143e+02
2.885382e+05,3.339562e+00,2.761018e+04,3.195622e-01,9.240159e-01,9.240074e-01,1.443317e-04,5.494635e-09,2.996337e+01,9.795931e+00,2.016744e+01,3.162179e+01,1.722228e+02
2.886382e+05,3.340720e+00,2.771021e+04,3.207200e-01,9.239934e-01,9.240079e-01,1.448814e-04,5.494632e-09,2.996001e+01,9.795931e+00,2.016408e+01,3.161868e+01,1.722528e+02
2.887382e+05,3.341878e+00,2.781025e+04,3.218779e-01,9.239709e-01,9.240084e-01,1.454310e-04,5.494629e-09,2.995664e+01,9.795931e+00,2.016071e+01,3.161557e+01,1.722828e+02
2.888383e+05,3.343036e+00,2.791029e+04,3.230357e-01,9.239484e-01,9.240089e-01,1.459807e-04,5.494626e-09,2.995328e+01,9.795931e+00,2.015735e+01,3.161246e+01,1.723127e+02
2.889383e+05,3.344194e+00,2.801032e+04,3.241935e-01,9.239260e-01,9.240094e-01,1.465304e-04,5.494623e-09,2.994992e+01,9.795931e+00,2.015399e+01,3.160936e+01,1.723427e+02
2.890384e+05,3.345351e+00,2.811036e+04,3.253514e-01,9.239035e-01,9.240099e-01,1.470800e-04,5.494620e-09,2.994656e+01,9.795931e+00,2.015063e+01,3.160625e+01,1.723727e+02
2.891384e+05,3.346509e+00,2.821040e+04,3.265092e-01,9.238810e-01,9.240104e-01,1.476297e-04,5.494617e-09,2.994320e+01,9.795931e+00,2.014727e+01,3.160314e+01,1.724027e+02
2.892384e+05,3.347667e+00,2.831043e+04,3.276671e-01,9.238585e-01,9.240109e-01,1.481794e-04,5.494614e-09,2.993983e+01,9.795931e+00,2.014390e+01,3.160003e+01,1.724326e+02
2.893385e+05,3.348825e+00,2.841047e+04,3.288249e-01,9.238360e-01,9.240115e-01,1.487290e-04,5.494611e-09,2.993647e+01,9.795931e+00,2.014054e+01,3.159692e+01,1.724626e+02
2.894385e+05,3.349983e+00,2.851051e+04,3.299827e-01,9.238135e-01,9.240120e-01,1.492787e-04,5.494608e-09,2.993311e+01,9.795931e+00,2.013718e+01,3.159381e+01,1.724926e+02
2.895385e+05,3.351141e+00,2.861054e+04,3.311406e-01,9.238268e-01,9.240125e-01,1.498284e-04,5.494605e-09,2.993085e+01,9.795931e+00,2.013492e+01,3.159105e+01,1.724473e+02
2.896386e+05,3.352298e+00,2.871058e+04,3.322984e-01,9.238518e-01,9.240130e-01,1.503780e-04,5.494602e-09,2.992895e+01,9.795931e+00,2.013302e+01,3.158841e+01,1.723773e+02
2.897386e+05,3.353456e+00,2.881062e+04,3.334562e-01,9.238768e-01,9.240135e-01,1.509277e-04,5.494599e-09,2.992705e+01,9.795931e+00,2.013112e+01,3.158576e+01,1.723072e+02
2.898387e+05,3.354614e+00,2.891065e+04,3.346141e-01,9.239018e-01,9.240140e-01,1.514773e-04,5.494596e-09,2.992516e+01,9.795931e+00,2.012922e+01,3.158312e+01,1.722372e+02
2.899387e+05,3.355772e+00,2.901069e+04,3.357719e-01,9.239269e-01,9.240145e-01,1.520270e-04,5.494593e-09,2.992326e+01,9.795931e+00,2.012733e+01,3.158048e+01,1.721671e+02
2.900387e+05,3.356930e+00,2.911073e+04,3.369297e-01,9.239519e-01,9.240150e-01,1.525767e-04,5.494590e-09,2.992136e+01,9.795931e+00,2.012543e+01,3.157783e+01,1.720971e+02
2.901388e+05,3.358088e+00,2.921076e+04,3.380876e-01,9.239769e-01,9.240155e-01,1.531263e-04,5.494587e-09,2.991946e+01,9.795931e+00,2.012353e+01,3.157519e+01,1.720270e+02
2.902388e+05,3.359245e+00,2.931080e+04,3.392454e-01,9.240020e-01,9.240160e-01,1.536760e-04,5.494584e-09,2.991756e+01,9.795931e+00,2.012163e+01,3.157254e+01,1.719570e+02
2.903388e+05,3.360403e+00,2.941084e+04,3.404032e-01,9.240270e-01,9.240165e-01,1.542257e-04,5.494581e-09,2.991567e+01,9.795931e+00,2.011973e+01,3.156990e+01,1.718869e+02
2.904389e+05,3.361561e+00,2.951088e+04,3.415611e-01,9.240520e-01,9.240170e-01,1.547753e-04,5.494578e-09,2.991377e+01,9.795931e+00,2.011784e+01,3.156726e+01,1.718169e+02
2.905389e+05,3.362719e+00,2.961091e+04,3.427189e-01,9.240602e-01,9.240176e-01,1.553250e-04,5.494575e-09,2.991635e+01,9.795931e+00,2.012042e+01,3.156986e+01,1.717620e+02
2.906389e+05,3.363877e+00,2.971095e+04,3.438767e-01,9.240631e-01,9.240181e-01,1.558746e-04,5.494572e-09,2.992035e+01,9.795931e+00,2.012442e+01,3.157412e+01,1.717120e+02
2.907390e+05,3.365035e+00,2.981099e+04,3.450346e-01,9.240659e-01,9.240186e-01,1.564243e-04,5.494569e-09,2.992435e+01,9.795931e+00,2.012842e+01,3.157838e+01,1.716619e+02
2.908390e+05,3.366192e+00,2.991102e+04,3.461924e-01,9.240688e-01,9.240191e-01,1.569740e-04,5.494566e-09,2.992836e+01,9.795931e+00,2.013243e+01,3.158265e+01,1.716119e+02
2.909391e+05,3.367350e+00,3.001106e+04,3.473502e-01,9.240717e-01,9.240196e-01,1.575236e-04,5.494563e-09,2.993236e+01,9.795931e+00,2.013643e+01,3.158691e+01,1.715619e+02
2.910391e+05,3.368508e+00,3.011110e+04,3.485081e-01,9.240745e-01,9.240201e-01,1.580733e-04,5.494559e-09,2.993636e+01,9.795931e+00,2.014043e+01,3.159118e+01,1.715118e+02
2.911391e+05,3.369666e+00,3.021113e+04,3.496659e-01,9.240774e-01,9.240206e-01,1.586229e-04,5.494556e-09,2.994037e+01,9.795931e+00,2.014444e+01,3.159544e+01,1.714618e+02
2.912392e+05,3.370824e+00,3.031117e+04,3.508237e-01,9.240802e-01,9.240211e-01,1.591726e-04,5.494553e-09,2.994437e+01,9.795931e+00,2.014844e+01,3.159971e+01,1.714118e+02
2.913392e+05,3.371982e+00,3.041121e+04,3.519816e-01,9.240831e-01,9.240216e-01,1.597222e-04,5.494550e-09,2.994837e+01,9.795931e+00,2.015244e+01,3.160397e+01,1.713617e+02
2.914392e+05,3.373139e+00,3.051124e+04,3.531394e-01,9.240860e-01,9.240221e-01,1.602719e-04,5.494547e-09,2.995237e+01,9.795931e+00,2.015644e+01,3.160823e+01,1.713117e+02
2.915393e+05,3.374297e+00,3.061128e+04,3.542972e-01,9.240853e-01,9.240226e-01,1.608216e-04,5.494544e-09,2.995380e+01,9.795931e+00,2.015787e+01,3.160979e+01,1.713920e+02
2.916393e+05,3.375455e+00,3.071132e+04,3.554551e-01,9.240835e-01,9.240231e-01,1.613712e-04,5.494541e-09,2.995443e+01,9.795931e+00,2.015850e+01,3.161052e+01,1.715121e+02
2.917394e+05,3.376613e+00,3.081135e+04,3.566129e-01,9.240817e-01,9.240236e-01,1.619209e-04,5.494538e-09,2.995507e+01,9.795931e+00,2.015914e+01,3.161125e+01,1.716322e+02
2.918394e+05,3.377771e+00,3.091139e+04,3.577707e-01,9.240799e-01,9.240242e-01,1.624705e-04,5.494535e-09,2.995570e+01,9.795931e+00,2.015977e+01,3.161198e+01,1.717523e+02
2.919394e+05,3.378929e+00,3.101143e+04,3.589286e-01,9.240781e-01,9.240247e-01,1.630202e-04,5.494532e-09,2.995634e+01,9.795931e+00,2.016041e+01,3.161271e+01,1.718724e+02
2.920395e+05,3.380086e+00,3.111147e+04,3.600864e-01,9.240763e-01,9.240252e-01,1.635698e-04,5.494529e-09,2.995697e+01,9.795931e+00,2.016104e+01,3.161344e+01,1.719925e+02
2.921395e+05,3.381244e+00,3.121150e+04,3.612442e-01,9.240745e-01,9.240257e-01,1.641195e-04,5.494526e-09,2.995761e+01,9.795931e+00,2.016168e+01,3.161417e+01,1.721125e+02
2.922395e+05,3.382402e+00,3.131154e+04,3.624021e-01,9.240727e-01,9.240262e-01,1.646692e-04,5.494523e-09,2.995824e+01,9.795931e+00,2.016231e+01,3.161490e+01,1.722326e+02
2.923396e+05,3.383560e+00,3.141158e+04,3.635599e-01,9.240710e-01,9.240267e-01,1.652188e-04,5.494520e-09,2.995888e+01,9.795931e+00,2.016295e+01,3.161563e+01,1.723527e+02
2.924396e+05,3.384718e+00,3.151161e+04,3.647177e-01,9.240692e-01,9.240272e-01,1.657685e-04,5.494517e-09,2.995951e+01,9.795931e+00,2.016358e+01,3.161635e+01,1.724728e+02
2.925396e+05,3.385876e+00,3.161165e+04,3.658756e-01,9.240610e-01,9.240277e-01,1.663181e-04,5.494514e-09,2.996259e+01,9.795931e+00,2.016665e+01,3.161987e+01,1.724923e+02
2.926397e+05,3.387033e+00,3.171169e+04,3.670334e-01,9.240510e-01,9.240282e-01,1.668678e-04,5.494511e-09,2.996637e+01,9.795931e+00,2.017044e+01,3.162421e+01,1.724823e+02
2.927397e+05,3.388191e+00,3.181172e+04,3.681912e-01,9.240410e-01,9.240287e-01,1.674174e-04,5.494508e-09,2.997016e+01,9.795931e+00,2.017423e+01,3.162855e+01,1.724722e+02
2.928398e+05,3.389349e+00,3.191176e+04,3.693491e-01,9.240310e-01,9.240292e-01,1.679671e-04,5.494505e-09,2.997395e+01,9.795931e+00,2.017802e+01,3.163288e+01,1.724622e+02
2.929398e+05,3.390507e+00,3.201180e+04,3.705069e-01,9.240210e-01,9.240297e-01,1.685167e-04,5.494502e-09,2.997774e+01,9.795931e+00,2.018181e+01,3.163722e+01,1.724522e+02
2.930398e+05,3.391665e+00,3.211183e+04,3.716647e-01,9.240110e-01,9.240302e-01,1.690664e-04,5.494499e-09,2.998153e+01,9.795931e+00,2.018560e+01,3.164156e+01,1.724422e+02
2.931399e+05,3.392823e+00,3.221187e+04,3.728226e-01,9.240009e-01,9.240308e-01,1.696160e-04,5.494496e-09,2.998532e+01,9.795931e+00,2.018939e+01,3.164590e+01,1.724322e+02
2.932399e+05,3.393980e+00,3.231191e+04,3.739804e-01,9.239909e-01,9.240313e-01,1.701657e-04,5.494493e-09,2.998911e+01,9.795931e+00,2.019318e+01,3.165023e+01,1.724222e+02
2.933399e+05,3.395138e+00,3.241194e+04,3.751382e-01,9.239809e-01,9.240318e-01,1.707153e-04,5.494490e-09,2.999290e+01,9.795931e+00,2.019697e+01,3.165457e+01,1.724122e+02
2.934400e+05,3.396296e+00,3.251198e+04,3.762961e-01,9.239709e-01,9.240323e-01,1.712650e-04,5.494487e-09,2.999669e+01,9.795931e+00,2.020076e+01,3.165891e+01,1.724022e+02
2.935400e+05,3.397454e+00,3.261202e+04,3.774539e-01,9.239824e-01,9.240328e-01,1.718146e-04,5.494484e-09,2.999456e+01,9.795442e+00,2.019912e+01,3.165638e+01,1.724234e+02
2.936401e+05,3.398612e+00,3.271206e+04,3.786118e-01,9.239999e-01,9.240333e-01,1.723643e-04,5.494481e-09,2.999078e+01,9.794815e+00,2.019597e+01,3.165193e+01,1.724534e+02
2.937401e+05,3.399770e+00,3.281209e+04,3.797696e-01,9.240174e-01,9.240338e-01,1.729139e-04,5.494478e-09,2.998700e+01,9.794188e+00,2.019281e+01,3.164747e+01,1.724833e+02
2.938401e+05,3.400927e+00,3.291213e+04,3.809274e-01,9.240348e-01,9.240343e-01,1.734636e-04,5.494475e-09,2.998322e+01,9.793561e+00,2.018966e+01,3.164301e+01,1.725133e+02
2.939402e+05,3.402085e+00,3.301217e+04,3.820853e-01,9.240523e-01,9.240348e-01,1.740132e-04,5.494472e-09,2.997943e+01,9.792934e+00,2.018650e+01,3.163856e+01,1.725433e+02
2.940402e+05,3.403243e+00,3.311220e+04,3.832431e-01,9.240698e-01,9.240353e-01,1.745629e-04,5.494469e-09,2.997565e+01,9.792307e+00,2.018335e+01,3.163410e+01,1.725732e+02
2.941402e+05,3.404401e+00,3.321224e+04,3.844009e-01,9.240873e-01,9.240358e-01,1.751125e-04,5.494466e-09,2.997187e+01,9.791680e+00,2.018019e+01,3.162965e+01,1.726032e+02
2.942403e+05,3.405559e+00,3.331228e+04,3.855588e-01,9.241048e-01,9.240363e-01,1.756622e-04,5.494463e-09,2.996809e+01,9.791053e+00,2.017703e+01,3.162519e+01,1.726332e+02
2.943403e+05,3.406717e+00,3.341231e+04,3.867166e-01,9.241223e-01,9.240369e-01,1.762118e-04,5.494460e-09,2.996431e+01,9.790426e+00,2.017388e+01,3.162074e+01,1.726632e+02
2.944404e+05,3.407874e+00,3.351235e+04,3.878744e-01,9.241398e-01,9.240374e-01,1.767615e-04,5.494457e-09,2.996052e+01,9.789799e+00,2.017072e+01,3.161628e+01,1.726931e+02
2.945404e+05,3.409032e+00,3.361239e+04,3.890323e-01,9.241344e-01,9.240379e-01,1.773111e-04,5.494454e-09,2.995705e+01,9.789655e+00,2.016740e+01,3.161267e+01,1.725843e+02
2.946404e+05,3.410190e+00,3.371242e+04,3.901901e-01,9.241223e-01,9.240384e-01,1.778608e-04,5.494451e-09,2.995368e+01,9.789655e+00,2.016402e+01,3.160930e+01,1.724342e+02
2.947405e+05,3.411348e+00,3.381246e+04,3.913479e-01,9.241101e-01,9.240389e-01,1.784104e-04,5.494448e-09,2.995030e+01,9.789655e+00,2.016065e+01,3.160594e+01,1.722841e+02
2.948405e+05,3.412506e+00,3.391250e+04,3.925058e-01,9.240980e-01,9.240394e-01,1.789601e-04,5.494445e-09,2.994693e+01,9.789655e+00,2.015727e+01,3.160258e+01,1.721340e+02
2.949405e+05,3.413664e+00,3.401253e+04,3.936636e-01,9.240858e-01,9.240399e-01,1.795097e-04,5.494442e-09,2.994356e+01,9.789655e+00,2.015390e+01,3.159921e+01,1.719839e+02
2.950406e+05,3.414821e+00,3.411257e+04,3.948214e-01,9.240736e-01,9.240404e-01,1.800594e-04,5.494439e-09,2.994018e+01,9.789655e+00,2.015053e+01,3.159584e+01,1.718338e+02
2.951406e+05,3.415979e+00,3.421261e+04,3.959793e-01,9.240615e-01,9.240409e-01,1.806090e-04,5.494436e-09,2.993681e+01,9.789655e+00,2.014715e+01,3.159248e+01,1.716837e+02
2.952406e+05,3.417137e+00,3.431265e+04,3.971371e-01,9.240493e-01,9.240414e-01,1.811587e-04,5.494433e-09,2.993343e+01,9.789655e+00,2.014378e+01,3.158911e+01,1.715336e+02
2.953407e+05,3.418295e+00,3.441268e+04,3.982949e-01,9.240372e-01,9.240419e-01,1.817083e-04,5.494430e-09,2.993006e+01,9.789655e+00,2.014040e+01,3.158575e+01,1.713835e+02
2.954407e+05,3.419453e+00,3.451272e+04,3.994528e-01,9.240250e-01,9.240424e-01,1.822580e-04,5.494427e-09,2.992668e+01,9.789655e+00,2.013703e+01,3.158238e+01,1.712333e+02
2.955408e+05,3.420611e+00,3.461276e+04,4.006106e-01,9.240268e-01,9.240429e-01,1.828076e-04,5.494424e-09,2.992593e+01,9.789655e+00,2.013628e+01,3.158153e+01,1.712778e+02
2.956408e+05,3.421768e+00,3.471279e+04,4.017684e-01,9.240325e-01,9.240435e-01,1.833572e-04,5.494421e-09,2.992593e+01,9.789655e+00,2.013628e+01,3.158140e+01,1.713779e+02
2.957408e+05,3.422926e+00,3.481283e+04,4.029263e-01,9.240382e-01,9.240440e-01,1.839069e-04,5.494418e-09,2.992593e+01,9.789655e+00,2.013628e+01,3.158126e+01,1.714780e+02
2.958409e+05,3.424084e+00,3.491287e+04,4.040841e-01,9.240439e-01,9.240445e-01,1.844565e-04,5.494415e-09,2.992593e+01,9.789655e+00,2.013628e+01,3.158113e+01,1.715781e+02
2.959409e+05,3.425242e+00,3.501290e+04,4.052419e-01,9.240496e-01,9.240450e-01,1.850062e-04,5.494412e-09,2.992593e+01,9.789655e+00,2.013628e+01,3.158099e+01,1.716781e+02
2.960409e+05,3.426400e+00,3.511294e+04,4.063998e-01,9.240554e-01,9.240455e-01,1.855558e-04,5.494408e-09,2.992593e+01,9.789655e+00,2.013628e+01,3.158086e+01,1.717782e+02
2.961410e+05,3.427558e+00,3.521298e+04,4.075576e-01,9.240611e-01,9.240460e-01,1.861055e-04,5.494405e-09,2.992593e+01,9.789655e+00,2.013628e+01,3.158072e+01,1.718783e+02
2.962410e+05,3.428715e+00,3.531301e+04,4.087154e-01,9.240668e-01,9.240465e-01,1.866551e-04,5.494402e-09,2.992593e+01,9.789655e+00,2.013628e+01,3.158059e+01,1.719783e+02
2.963411e+05,3.429873e+00,3.541305e+04,4.098733e-01,9.240725e-01,9.240470e-01,1.872048e-04,5.494399e-09,2.992593e+01,9.789655e+00,2.013628e+01,3.158045e+01,1.720784e+02
2.964411e+05,3.431031e+00,3.551309e+04,4.110311e-01,9.240783e-01,9.240475e-01,1.877544e-04,5.494396e-09,2.992593e+01,9.789655e+00,2.013628e+01,3.158032e+01,1.721785e+02
2.965411e+05,3.432189e+00,3.561312e+04,4.121889e-01,9.240753e-01,9.240480e-01,1.883040e-04,5.494393e-09,2.992742e+01,9.789655e+00,2.013777e+01,3.158200e+01,1.722236e+02
2.966412e+05,3.433347e+00,3.571316e+04,4.133468e-01,9.240699e-01,9.240485e-01,1.888537e-04,5.494390e-09,2.992932e+01,9.789655e+00,2.013966e+01,3.158418e+01,1.722536e+02
2.967412e+05,3.434505e+00,3.581320e+04,4.145046e-01,9.240645e-01,9.240490e-01,1.894033e-04,5.494387e-09,2.993122e+01,9.789655e+00,2.014156e+01,3.158636e+01,1.722836e+02
2.968412e+05,3.435662e+00,3.591324e+04,4.156624e-01,9.240592e-01,9.240495e-01,1.899530e-04,5.494384e-09,2.993311e+01,9.789655e+00,2.014346e+01,3.158854e+01,1.723136e+02
2.969413e+05,3.436820e+00,3.601327e+04,4.168203e-01,9.240538e-01,9.240501e-01,1.905026e-04,5.494381e-09,2.993501e+01,9.789655e+00,2.014536e+01,3.159072e+01,1.723437e+02
2.970413e+05,3.437978e+00,3.611331e+04,4.179781e-01,9.240484e-01,9.240506e-01,1.910522e-04,5.494378e-09,2.993691e+01,9.789655e+00,2.014726e+01,3.159290e+01,1.723737e+02
2.971413e+05,3.439136e+00,3.621335e+04,4.191359e-01,9.240431e-01,9.240511e-01,1.916019e-04,5.494375e-09,2.993881e+01,9.789655e+00,2.014915e+01,3.159508e+01,1.724037e+02
2.972414e+05,3.440294e+00,3.631338e+04,4.202938e-01,9.240377e-01,9.240516e-01,1.921515e-04,5.494372e-09,2.994071e+01,9.789655e+00,2.015105e+01,3.159726e+01,1.724337e+02
2.973414e+05,3.441452e+00,3.641342e+04,4.214516e-01,9.240324e-01,9.240521e-01,1.927012e-04,5.494369e-09,2.994260e+01,9.789655e+00,2.015295e+01,3.159944e+01,1.724637e+02
2.974415e+05,3.442609e+00,3.651346e+04,4.226094e-01,9.240270e-01,9.240526e-01,1.932508e-04,5.494366e-09,2.994450e+01,9.789655e+00,2.015485e+01,3.160162e+01,1.724938e+02
2.975415e+05,3.443767e+00,3.661349e+04,4.237673e-01,9.240375e-01,9.240531e-01,1.938004e-04,5.494363e-09,2.994656e+01,9.789655e+00,2.015691e+01,3.160361e+01,1.725000e+02
2.976415e+05,3.444925e+00,3.671353e+04,4.249251e-01,9.240522e-01,9.240536e-01,1.943501e-04,5.494360e-09,2.994867e+01,9.789655e+00,2.015901e+01,3.160554e+01,1.725000e+02
2.977416e+05,3.446083e+00,3.681357e+04,4.260829e-01,9.240668e-01,9.240541e-01,1.948997e-04,5.494357e-09,2.995077e+01,9.789655e+00,2.016112e+01,3.160747e+01,1.725000e+02
2.978416e+05,3.447241e+00,3.691360e+04,4.272408e-01,9.240815e-01,9.240546e-01,1.954494e-04,5.494354e-09,2.995288e+01,9.789655e+00,2.016322e+01,3.160940e+01,1.725000e+02
2.979416e+05,3.448399e+00,3.701364e+04,4.283986e-01,9.240961e-01,9.240551e-01,1.959990e-04,5.494351e-09,2.995498e+01,9.789655e+00,2.016533e+01,3.161133e+01,1.725000e+02
2.980417e+05,3.449556e+00,3.711368e+04,4.295565e-01,9.241108e-01,9.240556e-01,1.965486e-04,5.494348e-09,2.995709e+01,9.789655e+00,2.016743e+01,3.161327e+01,1.725000e+02
2.981417e+05,3.450714e+00,3.721371e+04,4.307143e-01,9.241255e-01,9.240562e-01,1.970983e-04,5.494345e-09,2.995919e+01,9.789655e+00,2.016954e+01,3.161520e+01,1.725000e+02
2.982418e+05,3.451872e+00,3.731375e+04,4.318721e-01,9.241401e-01,9.240567e-01,1.976479e-04,5.494342e-09,2.996130e+01,9.789655e+00,2.017164e+01,3.161713e+01,1.725000e+02
2.983418e+05,3.453030e+00,3.741379e+04,4.330300e-01,9.241548e-01,9.240572e-01,1.981975e-04,5.494339e-09,2.996340e+01,9.789655e+00,2.017375e+01,3.161906e+01,1.725000e+02
2.984418e+05,3.454188e+00,3.751382e+04,4.341878e-01,9.241695e-01,9.240577e-01,1.987472e-04,5.494336e-09,2.996551e+01,9.789655e+00,2.017585e+01,3.162099e+01,1.725000e+02
2.985419e+05,3.455346e+00,3.761386e+04,4.353456e-01,9.241521e-01,9.240582e-01,1.992968e-04,5.494333e-09,2.996543e+01,9.789655e+00,2.017577e+01,3.162131e+01,1.725080e+02
2.986419e+05,3.456503e+00,3.771390e+04,4.365035e-01,9.241268e-01,9.240587e-01,1.998464e-04,5.494330e-09,2.996480e+01,9.789655e+00,2.017515e+01,3.162123e+01,1.725180e+02
2.987419e+05,3.457661e+00,3.781394e+04,4.376613e-01,9.241014e-01,9.240592e-01,2.003961e-04,5.494327e-09,2.996418e+01,9.789655e+00,2.017452e+01,3.162116e+01,1.725280e+02
2.988420e+05,3.458819e+00,3.791397e+04,4.388191e-01,9.240761e-01,9.240597e-01,2.009457e-04,5.494324e-09,2.996355e+01,9.789655e+00,2.017389e+01,3.162108e+01,1.725380e+02
2.989420e+05,3.459977e+00,3.801401e+04,4.399770e-01,9.240508e-01,9.240602e-01,2.014954e-04,5.494321e-09,2.996292e+01,9.789655e+00,2.017327e+01,3.162100e+01,1.725479e+02
2.990420e+05,3.461135e+00,3.811405e+04,4.411348e-01,9.240254e-01,9.240607e-01,2.020450e-04,5.494318e-09,2.996230e+01,9.789655e+00,2.017264e+01,3.162092e+01,1.725579e+02
2.991421e+05,3.462293e+00,3.821408e+04,4.422926e-01,9.240001e-01,9.240612e-01,2.025946e-04,5.494315e-09,2.996167e+01,9.789655e+00,2.017201e+01,3.162084e+01,1.725679e+02
2.992421e+05,3.463450e+00,3.831412e+04,4.434505e-01,9.239747e-01,9.240617e-01,2.031443e-04,5.494312e-09,2.996104e+01,9.789655e+00,2.017139e+01,3.162076e+01,1.725779e+02
2.993422e+05,3.464608e+00,3.841416e+04,4.446083e-01,9.239494e-01,9.240622e-01,2.036939e-04,5.494309e-09,2.996041e+01,9.789655e+00,2.017076e+01,3.162068e+01,1.725879e+02
2.994422e+05,3.465766e+00,3.851419e+04,4.457661e-01,9.239240e-01,9.240628e-01,2.042435e-04,5.494306e-09,2.995979e+01,9.789655e+00,2.017013e+01,3.162060e+01,1.725979e+02
2.995422e+05,3.466924e+00,3.861423e+04,4.469240e-01,9.239277e-01,9.240633e-01,2.047932e-04,5.494303e-09,2.995799e+01,9.789655e+00,2.016833e+01,3.161856e+01,1.725210e+02
2.996423e+05,3.468082e+00,3.871427e+04,4.480818e-01,9.239392e-01,9.240638e-01,2.053428e-04,5.494300e-09,2.995588e+01,9.789655e+00,2.016622e+01,3.161601e+01,1.724209e+02
2.997423e+05,3.469240e+00,3.881430e+04,4.492396e-01,9.239506e-01,9.240643e-01,2.058924e-04,5.494297e-09,2.995376e+01,9.789655e+00,2.016411e+01,3.161345e+01,1.723209e+02
2.998423e+05,3.470397e+00,3.891434e+04,4.503975e-01,9.239620e-01,9.240648e-01,2.064421e-04,5.494294e-09,2.995165e+01,9.789655e+00,2.016200e+01,3.161089e+01,1.722208e+02
2.999424e+05,3.471555e+00,3.901438e+04,4.515553e-01,9.239735e-01,9.240653e-01,2.069917e-04,5.494291e-09,2.994954e+01,9.789655e+00,2.015989e+01,3.160834e+01,1.721207e+02
3.000424e+05,3.472713e+00,3.911441e+04,4.527131e-01,9.239849e-01,9.240658e-01,2.075413e-04,5.494288e-09,2.994743e+01,9.789655e+00,2.015777e+01,3.160578e+01,1.720206e+02
3.001425e+05,3.473871e+00,3.921445e+04,4.538710e-01,9.239964e-01,9.240663e-01,2.080909e-04,5.494285e-09,2.994532e+01,9.789655e+00,2.015566e+01,3.160323e+01,1.719206e+02
3.002425e+05,3.475029e+00,3.931449e+04,4.550288e-01,9.240078e-01,9.240668e-01,2.086406e-04,5.494282e-09,2.994321e+01,9.789655e+00,2.015355e+01,3.160067e+01,1.718205e+02
3.003425e+05,3.476187e+00,3.941453e+04,4.561866e-01,9.240193e-01,9.240673e-01,2.091902e-04,5.494279e-09,2.994109e+01,9.789655e+00,2.015144e+01,3.159812e+01,1.717204e+02
3.004426e+05,3.477344e+00,3.951456e+04,4.573445e-01,9.240307e-01,9.240678e-01,2.097398e-04,5.494276e-09,2.993898e+01,9.789655e+00,2.014933e+01,3.159556e+01,1.716204e+02
3.005426e+05,3.478502e+00,3.961460e+04,4.585023e-01,9.240404e-01,9.240683e-01,2.102895e-04,5.494273e-09,2.993906e+01,9.790155e+00,2.014890e+01,3.159537e+01,1.716000e+02
3.006426e+05,3.479660e+00,3.971464e+04,4.596601e-01,9.240497e-01,9.240688e-01,2.108391e-04,5.494270e-09,2.993969e+01,9.790783e+00,2.014891e+01,3.159579e+01,1.716000e+02
3.007427e+05,3.480818e+00,3.981467e+04,4.608180e-01,9.240590e-01,9.240694e-01,2.113887e-04,5.494267e-09,2.994033e+01,9.791410e+00,2.014892e+01,3.159620e+01,1.716000e+02
3.008427e+05,3.481976e+00,3.991471e+04,4.619758e-01,9.240683e-01,9.240699e-01,2.119384e-04,5.494264e-09,2.994096e+01,9.792038e+00,2.014892e+01,3.159662e+01,1.716000e+02
3.009427e+05,3.483134e+00,4.001475e+04,4.631336e-01,9.240776e-01,9.240704e-01,2.124880e-04,5.494261e-09,2.994159e+01,9.792665e+00,2.014893e+01,3.159704e+01,1.716000e+02
3.010428e+05,3.484291e+00,4.011478e+04,4.642915e-01,9.240869e-01,9.240709e-01,2.130376e-04,5.494258e-09,2.994223e+01,9.793293e+00,2.014894e+01,3.159745e+01,1.716000e+02
3.011428e+05,3.485449e+00,4.021482e+04,4.654493e-01,9.240962e-01,9.240714e-01,2.135872e-04,5.494254e-09,2.994286e+01,9.793920e+00,2.014894e+01,3.159787e+01,1.716000e+02
3.012429e+05,3.486607e+00,4.031486e+04,4.666071e-01,9.241055e-01,9.240719e-01,2.141369e-04,5.494251e-09,2.994350e+01,9.794547e+00,2.014895e+01,3.159828e+01,1.716000e+02
3.013429e+05,3.487765e+00,4.041489e+04,4.677650e-01,9.241147e-01,9.240724e-01,2.146865e-04,5.494248e-09,2.994413e+01,9.795175e+00,2.014896e+01,3.159870e+01,1.716000e+02
3.014429e+05,3.488923e+00,4.051493e+04,4.689228e-01,9.241240e-01,9.240729e-01,2.152361e-04,5.494245e-09,2.994477e+01,9.795802e+00,2.014896e+01,3.159911e+01,1.716000e+02
3.015430e+05,3.490081e+00,4.061497e+04,4.700806e-01,9.241279e-01,9.240734e-01,2.157858e-04,5.494242e-09,2.994607e+01,9.796436e+00,2.014964e+01,3.160038e+01,1.716398e+02
3.016430e+05,3.491238e+00,4.071500e+04,4.712385e-01,9.241304e-01,9.240739e-01,2.163354e-04,5.494239e-09,2.994755e+01,9.797072e+00,2.015048e+01,3.160187e+01,1.716899e+02
3.017430e+05,3.492396e+00,4.081504e+04,4.723963e-01,9.241329e-01,9.240744e-01,2.168850e-04,5.494236e-09,2.994903e+01,9.797707e+00,2.015132e+01,3.160336e+01,1.717400e+02
3.018431e+05,3.493554e+00,4.091508e+04,4.735541e-01,9.241354e-01,9.240749e-01,2.174346e-04,5.494233e-09,2.995051e+01,9.798343e+00,2.015216e+01,3.160485e+01,1.717901e+02
3.019431e+05,3.494712e+00,4.101512e+04,4.747120e-01,9.241380e-01,9.240755e-01,2.179843e-04,5.494230e-09,2.995198e+01,9.798978e+00,2.015301e+01,3.160634e+01,1.718401e+02
3.020432e+05,3.495870e+00,4.111515e+04,4.758698e-01,9.241405e-01,9.240760e-01,2.185339e-04,5.494227e-09,2.995346e+01,9.799614e+00,2.015385e+01,3.160782e+01,1.718902e+02
3.021432e+05,3.497028e+00,4.121519e+04,4.770276e-01,9.241430e-01,9.240765e-01,2.190835e-04,5.494224e-09,2.995494e+01,9.800249e+00,2.015469e+01,3.160931e+01,1.719403e+02
3.022432e+05,3.498185e+00,4.131523e+04,4.781855e-01,9.241455e-01,9.240770e-01,2.196331e-04,5.494221e-09,2.995642e+01,9.800885e+00,2.015553e+01,3.161080e+01,1.719904e+02
3.023433e+05,3.499343e+00,4.141526e+04,4.793433e-01,9.241480e-01,9.240775e-01,2.201828e-04,5.494218e-09,2.995790e+01,9.801520e+00,2.015638e+01,3.161229e+01,1.720405e+02
3.024433e+05,3.500501e+00,4.151530e+04,4.805012e-01,9.241505e-01,9.240780e-01,2.207324e-04,5.494215e-09,2.995938e+01,9.802156e+00,2.015722e+01,3.161378e+01,1.720905e+02
3.025433e+05,3.501659e+00,4.161534e+04,4.816590e-01,9.241533e-01,9.240785e-01,2.212820e-04,5.494212e-09,2.995966e+01,9.801252e+00,2.015840e+01,3.161409e+01,1.721325e+02
3.026434e+05,3.502817e+00,4.171537e+04,4.828168e-01,9.241561e-01,9.240790e-01,2.218316e-04,5.494209e-09,2.995966e+01,9.799989e+00,2.015967e+01,3.161412e+01,1.721725e+02
3.027434e+05,3.503975e+00,4.181541e+04,4.839747e-01,9.241590e-01,9.240795e-01,2.223813e-04,5.494206e-09,2.995966e+01,9.798726e+00,2.016093e+01,3.161416e+01,1.722125e+02
3.028434e+05,3.505132e+00,4.191545e+04,4.851325e-01,9.241619e-01,9.240800e-01,2.229309e-04,5.494203e-09,2.995966e+01,9.797463e+00,2.016219e+01,3.161420e+01,1.722525e+02
3.029435e+05,3.506290e+00,4.201548e+04,4.862903e-01,9.241647e-01,9.240805e-01,2.234805e-04,5.494200e-09,2.995966e+01,9.796200e+00,2.016346e+01,3.161423e+01,1.722926e+02
3.030435e+05,3.507448e+00,4.211552e+04,4.874482e-01,9.241676e-01,9.240810e-01,2.240301e-04,5.494197e-09,2.995966e+01,9.794937e+00,2.016472e+01,3.161427e+01,1.723326e+02
3.031436e+05,3.508606e+00,4.221556e+04,4.886060e-01,9.241704e-01,9.240815e-01,2.245797e-04,5.494194e-09,2.995966e+01,9.793674e+00,2.016598e+01,3.161430e+01,1.723726e+02
3.032436e+05,3.509764e+00,4.231559e+04,4.897638e-01,9.241733e-01,9.240821e-01,2.251294e-04,5.494191e-09,2.995966e+01,9.792411e+00,2.016724e+01,3.161434e+01,1.724127e+02
3.033436e+05,3.510922e+00,4.241563e+04,4.909217e-01,9.241762e-01,9.240826e-01,2.256790e-04,5.494188e-09,2.995966e+01,9.791148e+00,2.016851e+01,3.161438e+01,1.724527e+02
3.034437e+05,3.512079e+00,4.251567e+04,4.920795e-01,9.241790e-01,9.240831e-01,2.262286e-04,5.494185e-09,2.995966e+01,9.789885e+00,2.016977e+01,3.161441e+01,1.724927e+02
3.035437e+05,3.513237e+00,4.261571e+04,4.932373e-01,9.241769e-01,9.240836e-01,2.267782e-04,5.494182e-09,2.995845e+01,9.789655e+00,2.016879e+01,3.161318e+01,1.723937e+02
3.036437e+05,3.514395e+00,4.271574e+04,4.943952e-01,9.241737e-01,9.240841e-01,2.273278e-04,5.494179e-09,2.995697e+01,9.789655e+00,2.016732e+01,3.161166e+01,1.722639e+02
3.037438e+05,3.515553e+00,4.281578e+04,4.955530e-01,9.241705e-01,9.240846e-01,2.278775e-04,5.494176e-09,2.995550e+01,9.789655e+00,2.016584e+01,3.161014e+01,1.721340e+02
3.038438e+05,3.516711e+00,4.291582e+04,4.967108e-01,9.241673e-01,9.240851e-01,2.284271e-04,5.494173e-09,2.995403e+01,9.789655e+00,2.016437e+01,3.160862e+01,1.720041e+02
3.039439e+05,3.517869e+00,4.301585e+04,4.978687e-01,9.241641e-01,9.240856e-01,2.289767e-04,5.494170e-09,2.995255e+01,9.789655e+00,2.016290e+01,3.160710e+01,1.718743e+02
3.040439e+05,3.519026e+00,4.311589e+04,4.990265e-01,9.241608e-01,9.240861e-01,2.295263e-04,5.494167e-09,2.995108e+01,9.789655e+00,2.016142e+01,3.160558e+01,1.717444e+02
3.041439e+05,3.520184e+00,4.321593e+04,5.001843e-01,9.241576e-01,9.240866e-01,2.300759e-04,5.494164e-09,2.994960e+01,9.789655e+00,2.015995e+01,3.160406e+01,1.716145e+02
3.042440e+05,3.521342e+00,4.331596e+04,5.013422e-01,9.241544e-01,9.240871e-01,2.306256e-04,5.494161e-09,2.994813e+01,9.789655e+00,2.015847e+01,3.160254e+01,1.714847e+02
3.043440e+05,3.522500e+00,4.341600e+04,5.025000e-01,9.241512e-01,9.240876e-01,2.311752e-04,5.494158e-09,2.994665e+01,9.789655e+00,2.015700e+01,3.160102e+01,1.713548e+02
3.044440e+05,3.523658e+00,4.351604e+04,5.036578e-01,9.241480e-01,9.240881e-01,2.317248e-04,5.494155e-09,2.994518e+01,9.789655e+00,2.015552e+01,3.159950e+01,1.712249e+02
3.045441e+05,3.524816e+00,4.361607e+04,5.048157e-01,9.241474e-01,9.240887e-01,2.322744e-04,5.494152e-09,2.994336e+01,9.790163e+00,2.015320e+01,3.159751e+01,1.711919e+02
3.046441e+05,3.525974e+00,4.371611e+04,5.059735e-01,9.241474e-01,9.240892e-01,2.328240e-04,5.494149e-09,2.994146e+01,9.790791e+00,2.015067e+01,3.159540e+01,1.711819e+02
3.047441e+05,3.527131e+00,4.381615e+04,5.071313e-01,9.241474e-01,9.240897e-01,2.333737e-04,5.494146e-09,2.993957e+01,9.791419e+00,2.014815e+01,3.159330e+01,1.711719e+02
3.048442e+05,3.528289e+00,4.391618e+04,5.082892e-01,9.241474e-01,9.240902e-01,2.339233e-04,5.494143e-09,2.993767e+01,9.792047e+00,2.014562e+01,3.159119e+01,1.711619e+02
3.049442e+05,3.529447e+00,4.401622e+04,5.094470e-01,9.241474e-01,9.240907e-01,2.344729e-04,5.494140e-09,2.993577e+01,9.792675e+00,2.014310e+01,3.158909e+01,1.711519e+02
3.050443e+05,3.530605e+00,4.411626e+04,5.106048e-01,9.241474e-01,9.240912e-01,2.350225e-04,5.494137e-09,2.993387e+01,9.793303e+00,2.014057e+01,3.158698e+01,1.711419e+02
3.051443e+05,3.531763e+00,4.421629e+04,5.117627e-01,9.241474e-01,9.240917e-01,2.355721e-04,5.494134e-09,2.993198e+01,9.793931e+00,2.013804e+01,3.158488e+01,1.711319e+02
3.052443e+05,3.532921e+00,4.431633e+04,5.129205e-01,9.241474e-01,9.240922e-01,2.361217e-04,5.494131e-09,2.993008e+01,9.794559e+00,2.013552e+01,3.158277e+01,1.711219e+02
3.053444e+05,3.534078e+00,4.441637e+04,5.140783e-01,9.241474e-01,9.240927e-01,2.366714e-04,5.494128e-09,2.992818e+01,9.795187e+00,2.013299e+01,3.158067e+01,1.711119e+02
3.054444e+05,3.535236e+00,4.451641e+04,5.152362e-01,9.241474e-01,9.240932e-01,2.372210e-04,5.494125e-09,2.992628e+01,9.795815e+00,2.013047e+01,3.157856e+01,1.711018e+02
3.055444e+05,3.536394e+00,4.461644e+04,5.163940e-01,9.241509e-01,9.240937e-01,2.377706e-04,5.494122e-09,2.992868e+01,9.795931e+00,2.013275e+01,3.158106e+01,1.711652e+02
3.056445e+05,3.537552e+00,4.471648e+04,5.175518e-01,9.241552e-01,9.240942e-01,2.383202e-04,5.494119e-09,2.993205e+01,9.795931e+00,2.013612e+01,3.158461e+01,1.712452e+02
3.057445e+05,3.538710e+00,4.481652e+04,5.187097e-01,9.241595e-01,9.240948e-01,2.388698e-04,5.494116e-09,2.993542e+01,9.795931e+00,2.013949e+01,3.158816e+01,1.713252e+02
3.058446e+05,3.539868e+00,4.491655e+04,5.198675e-01,9.241637e-01,9.240953e-01,2.394194e-04,5.494113e-09,2.993880e+01,9.795931e+00,2.014287e+01,3.159171e+01,1.714052e+02
3.059446e+05,3.541025e+00,4.501659e+04,5.210253e-01,9.241680e-01,9.240958e-01,2.399690e-04,5.494110e-09,2.994217e+01,9.795931e+00,2.014624e+01,3.159525e+01,1.714852e+02
3.060446e+05,3.542183e+00,4.511663e+04,5.221832e-01,9.241723e-01,9.240963e-01,2.405187e-04,5.494107e-09,2.994554e+01,9.795931e+00,2.014961e+01,3.159880e+01,1.715652e+02
3.061447e+05,3.543341e+00,4.521666e+04,5.233410e-01,9.241766e-01,9.240968e-01,2.410683e-04,5.494103e-09,2.994891e+01,9.795931e+00,2.015298e+01,3.160235e+01,1.716451e+02
3.062447e+05,3.544499e+00,4.531670e+04,5.244988e-01,9.241809e-01,9.240973e-01,2.416179e-04,5.494100e-09,2.995228e+01,9.795931e+00,2.015635e+01,3.160590e+01,1.717251e+02
3.063447e+05,3.545657e+00,4.541674e+04,5.256567e-01,9.241852e-01,9.240978e-01,2.421675e-04,5.494097e-09,2.995566e+01,9.795931e+00,2.015972e+01,3.160944e+01,1.718051e+02
3.064448e+05,3.546815e+00,4.551677e+04,5.268145e-01,9.241895e-01,9.240983e-01,2.427171e-04,5.494094e-09,2.995903e+01,9.795931e+00,2.016310e+01,3.161299e+01,1.718851e+02
3.065448e+05,3.547972e+00,4.561681e+04,5.279724e-01,9.241903e-01,9.240988e-01,2.432667e-04,5.494091e-09,2.995914e+01,9.795419e+00,2.016372e+01,3.161313e+01,1.718103e+02
3.066448e+05,3.549130e+00,4.571685e+04,5.291302e-01,9.241903e-01,9.240993e-01,2.438163e-04,5.494088e-09,2.995850e+01,9.794791e+00,2.016371e+01,3.161250e+01,1.717002e+02
3.067449e+05,3.550288e+00,4.581688e+04,5.302880e-01,9.241903e-01,9.240998e-01,2.443659e-04,5.494085e-09,2.995787e+01,9.794162e+00,2.016370e+01,3.161186e+01,1.715900e+02
3.068449e+05,3.551446e+00,4.591692e+04,5.314459e-01,9.241903e-01,9.241003e-01,2.449155e-04,5.494082e-09,2.995723e+01,9.793534e+00,2.016370e+01,3.161122e+01,1.714798e+02
3.069450e+05,3.552604e+00,4.601696e+04,5.326037e-01,9.241903e-01,9.241008e-01,2.454652e-04,5.494079e-09,2.995660e+01,9.792905e+00,2.016369e+01,3.161059e+01,1.713696e+02
3.070450e+05,3.553762e+00,4.611700e+04,5.337615e-01,9.241903e-01,9.241014e-01,2.460148e-04,5.494076e-09,2.995596e+01,9.792277e+00,2.016368e+01,3.160995e+01,1.712595e+02
3.071450e+05,3.554919e+00,4.621703e+04,5.349194e-01,9.241903e-01,9.241019e-01,2.465644e-04,5.494073e-09,2.995533e+01,9.791648e+00,2.016368e+01,3.160932e+01,1.711493e+02
3.072451e+05,3.556077e+00,4.631707e+04,5.360772e-01,9.241903e-01,9.241024e-01,2.471140e-04,5.494070e-09,2.995469e+01,9.791019e+00,2.016367e+01,3.160868e+01,1.710391e+02
3.073451e+05,3.557235e+00,4.641711e+04,5.372350e-01,9.241903e-01,9.241029e-01,2.476636e-04,5.494067e-09,2.995405e+01,9.790391e+00,2.016366e+01,3.160804e+01,1.709289e+02
3.074451e+05,3.558393e+00,4.651714e+04,5.383929e-01,9.241903e-01,9.241034e-01,2.482132e-04,5.494064e-09,2.995342e+01,9.789762e+00,2.016366e+01,3.160741e+01,1.708188e+02
3.075452e+05,3.559551e+00,4.661718e+04,5.395507e-01,9.241843e-01,9.241039e-01,2.487628e-04,5.494061e-09,2.995384e+01,9.790176e+00,2.016366e+01,3.160797e+01,1.708415e+02
3.076452e+05,3.560709e+00,4.671722e+04,5.407085e-01,9.241772e-01,9.241044e-01,2.493124e-04,5.494058e-09,2.995447e+01,9.790804e+00,2.016367e+01,3.160877e+01,1.708916e+02
3.077453e+05,3.561866e+00,4.681725e+04,5.418664e-01,9.241700e-01,9.241049e-01,2.498620e-04,5.494055e-09,2.995511e+01,9.791432e+00,2.016367e+01,3.160958e+01,1.709416e+02
3.078453e+05,3.563024e+00,4.691729e+04,5.430242e-01,9.241629e-01,9.241054e-01,2.504116e-04,5.494052e-09,2.995574e+01,9.792060e+00,2.016368e+01,3.161038e+01,1.709916e+02
