Repository: brandonlampe/CS_Data

# Repository for Crushed Salt Data
**Grant No: 456417**

This is a work in progress!

## Repository Content

### Directory Names
A uniform namining structure still in progress, but in general directories are named according to the following:
 - Names contain no spaces, a single underscore "_" will be used as a file name seperator.
 - Files are for the Crushed Salt Project (CSP); therefore, the first three charaters of each file are "CSP".
 - Folders are organized by which frame the test was performed on i.e., A2 or A3.
 - The fifth and sixth charaters of each file name will therefore be "A" followed by the frame number.

File: UNM_WP_HY_175_13/STAGE04/CREEP_FIT/175_13_STAGE04_CREEP_OUT.csv (part 3 of 8)
Analysis by Brandon Lampe, performed on: 2016/10/11 07:27:37
Experimental results below begin at: 2016/10/05 13:26:24
Duration (sec),Duration (day),Elapsed Time (sec),Elapsed Time (day),Interpolated Fractional Density,Fit to Fractional Density,Fit to Volume Strain,Fit to Volume Strain Rate (1/sec),Confining Pressure (MPa),Pore Pressure (MPa),Terzaghi Pressure (MPa),Solid Pressure (MPa),Temperature (C))
3.079453e+05,3.564182e+00,4.701733e+04,5.441820e-01,9.241557e-01,9.241059e-01,2.509612e-04,5.494049e-09,2.995638e+01,9.792688e+00,2.016369e+01,3.161119e+01,1.710417e+02
3.080454e+05,3.565340e+00,4.711736e+04,5.453399e-01,9.241486e-01,9.241064e-01,2.515109e-04,5.494046e-09,2.995701e+01,9.793316e+00,2.016370e+01,3.161199e+01,1.710917e+02
3.081454e+05,3.566498e+00,4.721740e+04,5.464977e-01,9.241414e-01,9.241069e-01,2.520605e-04,5.494043e-09,2.995765e+01,9.793945e+00,2.016370e+01,3.161279e+01,1.711417e+02
3.082454e+05,3.567656e+00,4.731744e+04,5.476555e-01,9.241343e-01,9.241074e-01,2.526101e-04,5.494040e-09,2.995828e+01,9.794573e+00,2.016371e+01,3.161360e+01,1.711918e+02
3.083455e+05,3.568813e+00,4.741747e+04,5.488134e-01,9.241271e-01,9.241080e-01,2.531597e-04,5.494037e-09,2.995892e+01,9.795201e+00,2.016372e+01,3.161440e+01,1.712418e+02
3.084455e+05,3.569971e+00,4.751751e+04,5.499712e-01,9.241200e-01,9.241085e-01,2.537093e-04,5.494034e-09,2.995955e+01,9.795829e+00,2.016372e+01,3.161521e+01,1.712918e+02
3.085455e+05,3.571129e+00,4.761755e+04,5.511290e-01,9.241251e-01,9.241090e-01,2.542589e-04,5.494031e-09,2.996018e+01,9.795931e+00,2.016425e+01,3.161576e+01,1.713836e+02
3.086456e+05,3.572287e+00,4.771759e+04,5.522869e-01,9.241326e-01,9.241095e-01,2.548085e-04,5.494028e-09,2.996081e+01,9.795931e+00,2.016488e+01,3.161626e+01,1.714835e+02
3.087456e+05,3.573445e+00,4.781762e+04,5.534447e-01,9.241401e-01,9.241100e-01,2.553581e-04,5.494025e-09,2.996143e+01,9.795931e+00,2.016550e+01,3.161676e+01,1.715834e+02
3.088457e+05,3.574603e+00,4.791766e+04,5.546025e-01,9.241476e-01,9.241105e-01,2.559077e-04,5.494022e-09,2.996206e+01,9.795931e+00,2.016613e+01,3.161726e+01,1.716833e+02
3.089457e+05,3.575760e+00,4.801770e+04,5.557604e-01,9.241551e-01,9.241110e-01,2.564573e-04,5.494019e-09,2.996269e+01,9.795931e+00,2.016676e+01,3.161776e+01,1.717832e+02
3.090457e+05,3.576918e+00,4.811773e+04,5.569182e-01,9.241626e-01,9.241115e-01,2.570069e-04,5.494016e-09,2.996331e+01,9.795931e+00,2.016738e+01,3.161826e+01,1.718831e+02
3.091458e+05,3.578076e+00,4.821777e+04,5.580760e-01,9.241700e-01,9.241120e-01,2.575565e-04,5.494013e-09,2.996394e+01,9.795931e+00,2.016801e+01,3.161877e+01,1.719830e+02
3.092458e+05,3.579234e+00,4.831781e+04,5.592339e-01,9.241775e-01,9.241125e-01,2.581061e-04,5.494010e-09,2.996457e+01,9.795931e+00,2.016864e+01,3.161927e+01,1.720829e+02
3.093458e+05,3.580392e+00,4.841784e+04,5.603917e-01,9.241850e-01,9.241130e-01,2.586557e-04,5.494007e-09,2.996520e+01,9.795931e+00,2.016926e+01,3.161977e+01,1.721828e+02
3.094459e+05,3.581550e+00,4.851788e+04,5.615495e-01,9.241925e-01,9.241135e-01,2.592053e-04,5.494004e-09,2.996582e+01,9.795931e+00,2.016989e+01,3.162027e+01,1.722827e+02
3.095459e+05,3.582707e+00,4.861792e+04,5.627074e-01,9.241788e-01,9.241141e-01,2.597549e-04,5.494001e-09,2.996977e+01,9.794887e+00,2.017488e+01,3.162495e+01,1.723496e+02
3.096460e+05,3.583865e+00,4.871795e+04,5.638652e-01,9.241605e-01,9.241146e-01,2.603045e-04,5.493998e-09,2.997440e+01,9.793624e+00,2.018078e+01,3.163050e+01,1.724097e+02
3.097460e+05,3.585023e+00,4.881799e+04,5.650230e-01,9.241423e-01,9.241151e-01,2.608541e-04,5.493995e-09,2.997904e+01,9.792361e+00,2.018668e+01,3.163605e+01,1.724697e+02
3.098460e+05,3.586181e+00,4.891803e+04,5.661809e-01,9.241240e-01,9.241156e-01,2.614037e-04,5.493992e-09,2.998368e+01,9.791098e+00,2.019258e+01,3.164161e+01,1.725298e+02
3.099461e+05,3.587339e+00,4.901806e+04,5.673387e-01,9.241058e-01,9.241161e-01,2.619533e-04,5.493989e-09,2.998832e+01,9.789835e+00,2.019848e+01,3.164716e+01,1.725898e+02
3.100461e+05,3.588497e+00,4.911810e+04,5.684965e-01,9.240876e-01,9.241166e-01,2.625029e-04,5.493986e-09,2.999296e+01,9.788572e+00,2.020438e+01,3.165272e+01,1.726499e+02
3.101461e+05,3.589654e+00,4.921814e+04,5.696544e-01,9.240693e-01,9.241171e-01,2.630525e-04,5.493983e-09,2.999759e+01,9.787309e+00,2.021028e+01,3.165827e+01,1.727099e+02
3.102462e+05,3.590812e+00,4.931818e+04,5.708122e-01,9.240511e-01,9.241176e-01,2.636021e-04,5.493980e-09,3.000223e+01,9.786046e+00,2.021618e+01,3.166382e+01,1.727700e+02
3.103462e+05,3.591970e+00,4.941821e+04,5.719700e-01,9.240329e-01,9.241181e-01,2.641517e-04,5.493977e-09,3.000687e+01,9.784783e+00,2.022209e+01,3.166938e+01,1.728300e+02
3.104462e+05,3.593128e+00,4.951825e+04,5.731279e-01,9.240146e-01,9.241186e-01,2.647013e-04,5.493974e-09,3.001151e+01,9.783520e+00,2.022799e+01,3.167493e+01,1.728900e+02
3.105463e+05,3.594286e+00,4.961829e+04,5.742857e-01,9.240140e-01,9.241191e-01,2.652509e-04,5.493971e-09,3.001157e+01,9.783310e+00,2.022826e+01,3.167504e+01,1.728333e+02
3.106463e+05,3.595444e+00,4.971832e+04,5.754435e-01,9.240168e-01,9.241196e-01,2.658005e-04,5.493968e-09,3.001073e+01,9.783310e+00,2.022742e+01,3.167406e+01,1.727533e+02
3.107464e+05,3.596601e+00,4.981836e+04,5.766014e-01,9.240197e-01,9.241201e-01,2.663501e-04,5.493965e-09,3.000989e+01,9.783310e+00,2.022658e+01,3.167308e+01,1.726733e+02
3.108464e+05,3.597759e+00,4.991840e+04,5.777592e-01,9.240225e-01,9.241207e-01,2.668997e-04,5.493962e-09,3.000905e+01,9.783310e+00,2.022574e+01,3.167211e+01,1.725933e+02
3.109464e+05,3.598917e+00,5.001843e+04,5.789171e-01,9.240254e-01,9.241212e-01,2.674493e-04,5.493959e-09,3.000821e+01,9.783310e+00,2.022490e+01,3.167113e+01,1.725133e+02
3.110465e+05,3.600075e+00,5.011847e+04,5.800749e-01,9.240283e-01,9.241217e-01,2.679989e-04,5.493956e-09,3.000737e+01,9.783310e+00,2.022406e+01,3.167015e+01,1.724333e+02
3.111465e+05,3.601233e+00,5.021851e+04,5.812327e-01,9.240311e-01,9.241222e-01,2.685485e-04,5.493953e-09,3.000653e+01,9.783310e+00,2.022322e+01,3.166917e+01,1.723534e+02
3.112465e+05,3.602391e+00,5.031854e+04,5.823906e-01,9.240340e-01,9.241227e-01,2.690981e-04,5.493949e-09,3.000569e+01,9.783310e+00,2.022238e+01,3.166819e+01,1.722734e+02
3.113466e+05,3.603548e+00,5.041858e+04,5.835484e-01,9.240368e-01,9.241232e-01,2.696477e-04,5.493946e-09,3.000484e+01,9.783310e+00,2.022153e+01,3.166721e+01,1.721934e+02
3.114466e+05,3.604706e+00,5.051862e+04,5.847062e-01,9.240397e-01,9.241237e-01,2.701973e-04,5.493943e-09,3.000400e+01,9.783310e+00,2.022069e+01,3.166624e+01,1.721134e+02
3.115467e+05,3.605864e+00,5.061865e+04,5.858641e-01,9.240506e-01,9.241242e-01,2.707469e-04,5.493940e-09,3.000018e+01,9.783310e+00,2.021687e+01,3.166184e+01,1.721250e+02
3.116467e+05,3.607022e+00,5.071869e+04,5.870219e-01,9.240631e-01,9.241247e-01,2.712965e-04,5.493937e-09,2.999575e+01,9.783310e+00,2.021244e+01,3.165676e+01,1.721550e+02
3.117467e+05,3.608180e+00,5.081873e+04,5.881797e-01,9.240756e-01,9.241252e-01,2.718461e-04,5.493934e-09,2.999133e+01,9.783310e+00,2.020802e+01,3.165167e+01,1.721850e+02
3.118468e+05,3.609338e+00,5.091876e+04,5.893376e-01,9.240881e-01,9.241257e-01,2.723957e-04,5.493931e-09,2.998691e+01,9.783310e+00,2.020360e+01,3.164659e+01,1.722151e+02
3.119468e+05,3.610495e+00,5.101880e+04,5.904954e-01,9.241007e-01,9.241262e-01,2.729453e-04,5.493928e-09,2.998248e+01,9.783310e+00,2.019917e+01,3.164151e+01,1.722451e+02
3.120468e+05,3.611653e+00,5.111884e+04,5.916532e-01,9.241132e-01,9.241267e-01,2.734949e-04,5.493925e-09,2.997806e+01,9.783310e+00,2.019475e+01,3.163642e+01,1.722751e+02
3.121469e+05,3.612811e+00,5.121888e+04,5.928111e-01,9.241257e-01,9.241273e-01,2.740445e-04,5.493922e-09,2.997364e+01,9.783310e+00,2.019032e+01,3.163134e+01,1.723051e+02
3.122469e+05,3.613969e+00,5.131891e+04,5.939689e-01,9.241382e-01,9.241278e-01,2.745941e-04,5.493919e-09,2.996921e+01,9.783310e+00,2.018590e+01,3.162626e+01,1.723351e+02
3.123469e+05,3.615127e+00,5.141895e+04,5.951267e-01,9.241507e-01,9.241283e-01,2.751437e-04,5.493916e-09,2.996479e+01,9.783310e+00,2.018148e+01,3.162117e+01,1.723652e+02
3.124470e+05,3.616285e+00,5.151899e+04,5.962846e-01,9.241632e-01,9.241288e-01,2.756933e-04,5.493913e-09,2.996036e+01,9.783310e+00,2.017705e+01,3.161609e+01,1.723952e+02
3.125470e+05,3.617442e+00,5.161902e+04,5.974424e-01,9.241640e-01,9.241293e-01,2.762429e-04,5.493910e-09,2.996124e+01,9.783310e+00,2.017793e+01,3.161703e+01,1.723495e+02
3.126471e+05,3.618600e+00,5.171906e+04,5.986002e-01,9.241626e-01,9.241298e-01,2.767925e-04,5.493907e-09,2.996314e+01,9.783310e+00,2.017983e+01,3.161911e+01,1.722894e+02
3.127471e+05,3.619758e+00,5.181910e+04,5.997581e-01,9.241612e-01,9.241303e-01,2.773421e-04,5.493904e-09,2.996503e+01,9.783310e+00,2.018172e+01,3.162119e+01,1.722293e+02
3.128471e+05,3.620916e+00,5.191913e+04,6.009159e-01,9.241598e-01,9.241308e-01,2.778917e-04,5.493901e-09,2.996692e+01,9.783310e+00,2.018361e+01,3.162327e+01,1.721692e+02
3.129472e+05,3.622074e+00,5.201917e+04,6.020737e-01,9.241583e-01,9.241313e-01,2.784412e-04,5.493898e-09,2.996882e+01,9.783310e+00,2.018550e+01,3.162535e+01,1.721091e+02
3.130472e+05,3.623232e+00,5.211921e+04,6.032316e-01,9.241569e-01,9.241318e-01,2.789908e-04,5.493895e-09,2.997071e+01,9.783310e+00,2.018740e+01,3.162743e+01,1.720491e+02
3.131472e+05,3.624389e+00,5.221924e+04,6.043894e-01,9.241555e-01,9.241323e-01,2.795404e-04,5.493892e-09,2.997260e+01,9.783310e+00,2.018929e+01,3.162952e+01,1.719890e+02
3.132473e+05,3.625547e+00,5.231928e+04,6.055472e-01,9.241540e-01,9.241328e-01,2.800900e-04,5.493889e-09,2.997449e+01,9.783310e+00,2.019118e+01,3.163160e+01,1.719289e+02
3.133473e+05,3.626705e+00,5.241932e+04,6.067051e-01,9.241526e-01,9.241334e-01,2.806396e-04,5.493886e-09,2.997639e+01,9.783310e+00,2.019308e+01,3.163368e+01,1.718688e+02
3.134474e+05,3.627863e+00,5.251935e+04,6.078629e-01,9.241512e-01,9.241339e-01,2.811892e-04,5.493883e-09,2.997828e+01,9.783310e+00,2.019497e+01,3.163576e+01,1.718087e+02
3.135474e+05,3.629021e+00,5.261939e+04,6.090207e-01,9.241433e-01,9.241344e-01,2.817388e-04,5.493880e-09,2.997802e+01,9.783310e+00,2.019470e+01,3.163566e+01,1.718085e+02
3.136474e+05,3.630179e+00,5.271943e+04,6.101786e-01,9.241344e-01,9.241349e-01,2.822884e-04,5.493877e-09,2.997739e+01,9.783310e+00,2.019408e+01,3.163519e+01,1.718185e+02
3.137475e+05,3.631336e+00,5.281947e+04,6.113364e-01,9.241255e-01,9.241354e-01,2.828380e-04,5.493874e-09,2.997676e+01,9.783310e+00,2.019345e+01,3.163473e+01,1.718285e+02
3.138475e+05,3.632494e+00,5.291950e+04,6.124942e-01,9.241165e-01,9.241359e-01,2.833876e-04,5.493871e-09,2.997613e+01,9.783310e+00,2.019282e+01,3.163426e+01,1.718385e+02
3.139475e+05,3.633652e+00,5.301954e+04,6.136521e-01,9.241076e-01,9.241364e-01,2.839372e-04,5.493868e-09,2.997551e+01,9.783310e+00,2.019220e+01,3.163379e+01,1.718485e+02
3.140476e+05,3.634810e+00,5.311958e+04,6.148099e-01,9.240987e-01,9.241369e-01,2.844867e-04,5.493865e-09,2.997488e+01,9.783310e+00,2.019157e+01,3.163333e+01,1.718585e+02
3.141476e+05,3.635968e+00,5.321961e+04,6.159677e-01,9.240898e-01,9.241374e-01,2.850363e-04,5.493862e-09,2.997425e+01,9.783310e+00,2.019094e+01,3.163286e+01,1.718685e+02
3.142476e+05,3.637126e+00,5.331965e+04,6.171256e-01,9.240808e-01,9.241379e-01,2.855859e-04,5.493859e-09,2.997363e+01,9.783310e+00,2.019032e+01,3.163239e+01,1.718785e+02
3.143477e+05,3.638283e+00,5.341969e+04,6.182834e-01,9.240719e-01,9.241384e-01,2.861355e-04,5.493856e-09,2.997300e+01,9.783310e+00,2.018969e+01,3.163192e+01,1.718885e+02
3.144477e+05,3.639441e+00,5.351972e+04,6.194412e-01,9.240630e-01,9.241389e-01,2.866851e-04,5.493853e-09,2.997237e+01,9.783310e+00,2.018906e+01,3.163146e+01,1.718985e+02
3.145478e+05,3.640599e+00,5.361976e+04,6.205991e-01,9.240671e-01,9.241394e-01,2.872347e-04,5.493850e-09,2.997281e+01,9.783310e+00,2.018950e+01,3.163183e+01,1.719000e+02
3.146478e+05,3.641757e+00,5.371980e+04,6.217569e-01,9.240735e-01,9.241400e-01,2.877843e-04,5.493847e-09,2.997343e+01,9.783310e+00,2.019012e+01,3.163236e+01,1.719000e+02
3.147478e+05,3.642915e+00,5.381983e+04,6.229147e-01,9.240799e-01,9.241405e-01,2.883339e-04,5.493844e-09,2.997406e+01,9.783310e+00,2.019075e+01,3.163288e+01,1.719000e+02
3.148479e+05,3.644073e+00,5.391987e+04,6.240726e-01,9.240864e-01,9.241410e-01,2.888834e-04,5.493841e-09,2.997469e+01,9.783310e+00,2.019138e+01,3.163341e+01,1.719000e+02
3.149479e+05,3.645230e+00,5.401991e+04,6.252304e-01,9.240928e-01,9.241415e-01,2.894330e-04,5.493838e-09,2.997532e+01,9.783310e+00,2.019201e+01,3.163394e+01,1.719000e+02
3.150479e+05,3.646388e+00,5.411994e+04,6.263882e-01,9.240992e-01,9.241420e-01,2.899826e-04,5.493835e-09,2.997595e+01,9.783310e+00,2.019264e+01,3.163447e+01,1.719000e+02
3.151480e+05,3.647546e+00,5.421998e+04,6.275461e-01,9.241057e-01,9.241425e-01,2.905322e-04,5.493832e-09,2.997658e+01,9.783310e+00,2.019326e+01,3.163499e+01,1.719000e+02
3.152480e+05,3.648704e+00,5.432002e+04,6.287039e-01,9.241121e-01,9.241430e-01,2.910818e-04,5.493829e-09,2.997720e+01,9.783310e+00,2.019389e+01,3.163552e+01,1.719000e+02
3.153481e+05,3.649862e+00,5.442006e+04,6.298618e-01,9.241186e-01,9.241435e-01,2.916314e-04,5.493826e-09,2.997783e+01,9.783310e+00,2.019452e+01,3.163605e+01,1.719000e+02
3.154481e+05,3.651020e+00,5.452009e+04,6.310196e-01,9.241250e-01,9.241440e-01,2.921810e-04,5.493823e-09,2.997846e+01,9.783310e+00,2.019515e+01,3.163658e+01,1.719000e+02
3.155481e+05,3.652177e+00,5.462013e+04,6.321774e-01,9.241290e-01,9.241445e-01,2.927305e-04,5.493820e-09,2.998017e+01,9.783310e+00,2.019686e+01,3.163833e+01,1.719426e+02
3.156482e+05,3.653335e+00,5.472017e+04,6.333353e-01,9.241326e-01,9.241450e-01,2.932801e-04,5.493817e-09,2.998207e+01,9.783310e+00,2.019875e+01,3.164030e+01,1.719926e+02
3.157482e+05,3.654493e+00,5.482020e+04,6.344931e-01,9.241361e-01,9.241455e-01,2.938297e-04,5.493814e-09,2.998396e+01,9.783310e+00,2.020065e+01,3.164227e+01,1.720426e+02
3.158482e+05,3.655651e+00,5.492024e+04,6.356509e-01,9.241397e-01,9.241460e-01,2.943793e-04,5.493811e-09,2.998586e+01,9.783310e+00,2.020255e+01,3.164423e+01,1.720926e+02
3.159483e+05,3.656809e+00,5.502028e+04,6.368088e-01,9.241433e-01,9.241466e-01,2.949289e-04,5.493808e-09,2.998775e+01,9.783310e+00,2.020444e+01,3.164620e+01,1.721426e+02
3.160483e+05,3.657967e+00,5.512031e+04,6.379666e-01,9.241468e-01,9.241471e-01,2.954785e-04,5.493805e-09,2.998965e+01,9.783310e+00,2.020634e+01,3.164817e+01,1.721926e+02
3.161484e+05,3.659124e+00,5.522035e+04,6.391244e-01,9.241504e-01,9.241476e-01,2.960280e-04,5.493802e-09,2.999155e+01,9.783310e+00,2.020824e+01,3.165014e+01,1.722426e+02
3.162484e+05,3.660282e+00,5.532039e+04,6.402823e-01,9.241540e-01,9.241481e-01,2.965776e-04,5.493799e-09,2.999344e+01,9.783310e+00,2.021013e+01,3.165210e+01,1.722926e+02
3.163484e+05,3.661440e+00,5.542042e+04,6.414401e-01,9.241576e-01,9.241486e-01,2.971272e-04,5.493796e-09,2.999534e+01,9.783310e+00,2.021203e+01,3.165407e+01,1.723426e+02
3.164485e+05,3.662598e+00,5.552046e+04,6.425979e-01,9.241611e-01,9.241491e-01,2.976768e-04,5.493792e-09,2.999724e+01,9.783310e+00,2.021393e+01,3.165604e+01,1.723926e+02
3.165485e+05,3.663756e+00,5.562050e+04,6.437558e-01,9.241672e-01,9.241496e-01,2.982264e-04,5.493789e-09,2.999806e+01,9.783310e+00,2.021475e+01,3.165679e+01,1.723915e+02
3.166485e+05,3.664914e+00,5.572053e+04,6.449136e-01,9.241736e-01,9.241501e-01,2.987760e-04,5.493786e-09,2.999869e+01,9.783310e+00,2.021538e+01,3.165732e+01,1.723815e+02
3.167486e+05,3.666071e+00,5.582057e+04,6.460714e-01,9.241800e-01,9.241506e-01,2.993255e-04,5.493783e-09,2.999933e+01,9.783310e+00,2.021602e+01,3.165785e+01,1.723715e+02
3.168486e+05,3.667229e+00,5.592061e+04,6.472293e-01,9.241865e-01,9.241511e-01,2.998751e-04,5.493780e-09,2.999996e+01,9.783310e+00,2.021665e+01,3.165839e+01,1.723615e+02
3.169486e+05,3.668387e+00,5.602065e+04,6.483871e-01,9.241929e-01,9.241516e-01,3.004247e-04,5.493777e-09,3.000060e+01,9.783310e+00,2.021729e+01,3.165892e+01,1.723515e+02
3.170487e+05,3.669545e+00,5.612068e+04,6.495449e-01,9.241993e-01,9.241521e-01,3.009743e-04,5.493774e-09,3.000123e+01,9.783310e+00,2.021792e+01,3.165946e+01,1.723414e+02
3.171487e+05,3.670703e+00,5.622072e+04,6.507028e-01,9.242058e-01,9.241527e-01,3.015239e-04,5.493771e-09,3.000187e+01,9.783310e+00,2.021856e+01,3.165999e+01,1.723314e+02
3.172488e+05,3.671861e+00,5.632076e+04,6.518606e-01,9.242122e-01,9.241532e-01,3.020734e-04,5.493768e-09,3.000250e+01,9.783310e+00,2.021919e+01,3.166053e+01,1.723214e+02
3.173488e+05,3.673018e+00,5.642079e+04,6.530184e-01,9.242187e-01,9.241537e-01,3.026230e-04,5.493765e-09,3.000314e+01,9.783310e+00,2.021983e+01,3.166106e+01,1.723114e+02
3.174488e+05,3.674176e+00,5.652083e+04,6.541763e-01,9.242251e-01,9.241542e-01,3.031726e-04,5.493762e-09,3.000377e+01,9.783310e+00,2.022046e+01,3.166160e+01,1.723014e+02
3.175489e+05,3.675334e+00,5.662087e+04,6.553341e-01,9.242153e-01,9.241547e-01,3.037222e-04,5.493759e-09,3.000169e+01,9.783310e+00,2.021838e+01,3.165957e+01,1.723086e+02
3.176489e+05,3.676492e+00,5.672090e+04,6.564919e-01,9.242027e-01,9.241552e-01,3.042718e-04,5.493756e-09,2.999915e+01,9.783310e+00,2.021584e+01,3.165713e+01,1.723186e+02
3.177489e+05,3.677650e+00,5.682094e+04,6.576498e-01,9.241902e-01,9.241557e-01,3.048213e-04,5.493753e-09,2.999662e+01,9.783310e+00,2.021331e+01,3.165468e+01,1.723286e+02
3.178490e+05,3.678808e+00,5.692098e+04,6.588076e-01,9.241777e-01,9.241562e-01,3.053709e-04,5.493750e-09,2.999408e+01,9.783310e+00,2.021077e+01,3.165223e+01,1.723386e+02
3.179490e+05,3.679965e+00,5.702101e+04,6.599654e-01,9.241651e-01,9.241567e-01,3.059205e-04,5.493747e-09,2.999155e+01,9.783310e+00,2.020823e+01,3.164979e+01,1.723487e+02
3.180491e+05,3.681123e+00,5.712105e+04,6.611233e-01,9.241526e-01,9.241572e-01,3.064701e-04,5.493744e-09,2.998901e+01,9.783310e+00,2.020570e+01,3.164734e+01,1.723587e+02
3.181491e+05,3.682281e+00,5.722109e+04,6.622811e-01,9.241401e-01,9.241577e-01,3.070196e-04,5.493741e-09,2.998648e+01,9.783310e+00,2.020316e+01,3.164489e+01,1.723687e+02
3.182491e+05,3.683439e+00,5.732112e+04,6.634389e-01,9.241276e-01,9.241582e-01,3.075692e-04,5.493738e-09,2.998394e+01,9.783310e+00,2.020063e+01,3.164245e+01,1.723787e+02
3.183492e+05,3.684597e+00,5.742116e+04,6.645968e-01,9.241150e-01,9.241587e-01,3.081188e-04,5.493735e-09,2.998141e+01,9.783310e+00,2.019809e+01,3.164000e+01,1.723887e+02
3.184492e+05,3.685755e+00,5.752120e+04,6.657546e-01,9.241025e-01,9.241593e-01,3.086684e-04,5.493732e-09,2.997887e+01,9.783310e+00,2.019556e+01,3.163755e+01,1.723987e+02
3.185492e+05,3.686912e+00,5.762124e+04,6.669124e-01,9.241153e-01,9.241598e-01,3.092179e-04,5.493729e-09,2.997635e+01,9.783310e+00,2.019304e+01,3.163452e+01,1.722777e+02
3.186493e+05,3.688070e+00,5.772127e+04,6.680703e-01,9.241317e-01,9.241603e-01,3.097675e-04,5.493726e-09,2.997383e+01,9.783310e+00,2.019051e+01,3.163140e+01,1.721378e+02
3.187493e+05,3.689228e+00,5.782131e+04,6.692281e-01,9.241481e-01,9.241608e-01,3.103171e-04,5.493723e-09,2.997130e+01,9.783310e+00,2.018799e+01,3.162829e+01,1.719980e+02
3.188493e+05,3.690386e+00,5.792135e+04,6.703859e-01,9.241646e-01,9.241613e-01,3.108667e-04,5.493720e-09,2.996878e+01,9.783310e+00,2.018547e+01,3.162517e+01,1.718581e+02
3.189494e+05,3.691544e+00,5.802138e+04,6.715438e-01,9.241810e-01,9.241618e-01,3.114162e-04,5.493717e-09,2.996626e+01,9.783310e+00,2.018295e+01,3.162205e+01,1.717183e+02
3.190494e+05,3.692702e+00,5.812142e+04,6.727016e-01,9.241974e-01,9.241623e-01,3.119658e-04,5.493714e-09,2.996374e+01,9.783310e+00,2.018043e+01,3.161894e+01,1.715784e+02
3.191495e+05,3.693859e+00,5.822146e+04,6.738594e-01,9.242138e-01,9.241628e-01,3.125154e-04,5.493711e-09,2.996122e+01,9.783310e+00,2.017791e+01,3.161582e+01,1.714385e+02
3.192495e+05,3.695017e+00,5.832149e+04,6.750173e-01,9.242302e-01,9.241633e-01,3.130650e-04,5.493708e-09,2.995870e+01,9.783310e+00,2.017539e+01,3.161270e+01,1.712987e+02
3.193495e+05,3.696175e+00,5.842153e+04,6.761751e-01,9.242467e-01,9.241638e-01,3.136145e-04,5.493705e-09,2.995617e+01,9.783310e+00,2.017286e+01,3.160959e+01,1.711588e+02
3.194496e+05,3.697333e+00,5.852157e+04,6.773329e-01,9.242631e-01,9.241643e-01,3.141641e-04,5.493702e-09,2.995365e+01,9.783310e+00,2.017034e+01,3.160647e+01,1.710190e+02
3.195496e+05,3.698491e+00,5.862160e+04,6.784908e-01,9.242573e-01,9.241648e-01,3.147137e-04,5.493699e-09,2.995258e+01,9.783310e+00,2.016927e+01,3.160545e+01,1.710173e+02
3.196496e+05,3.699649e+00,5.872164e+04,6.796486e-01,9.242480e-01,9.241653e-01,3.152633e-04,5.493696e-09,2.995174e+01,9.783310e+00,2.016843e+01,3.160476e+01,1.710373e+02
3.197497e+05,3.700806e+00,5.882168e+04,6.808065e-01,9.242387e-01,9.241659e-01,3.158128e-04,5.493693e-09,2.995090e+01,9.783310e+00,2.016759e+01,3.160407e+01,1.710573e+02
3.198497e+05,3.701964e+00,5.892171e+04,6.819643e-01,9.242294e-01,9.241664e-01,3.163624e-04,5.493690e-09,2.995006e+01,9.783310e+00,2.016675e+01,3.160338e+01,1.710773e+02
3.199498e+05,3.703122e+00,5.902175e+04,6.831221e-01,9.242201e-01,9.241669e-01,3.169120e-04,5.493687e-09,2.994921e+01,9.783310e+00,2.016590e+01,3.160268e+01,1.710974e+02
3.200498e+05,3.704280e+00,5.912179e+04,6.842800e-01,9.242108e-01,9.241674e-01,3.174615e-04,5.493684e-09,2.994837e+01,9.783310e+00,2.016506e+01,3.160199e+01,1.711174e+02
3.201498e+05,3.705438e+00,5.922182e+04,6.854378e-01,9.242015e-01,9.241679e-01,3.180111e-04,5.493681e-09,2.994753e+01,9.783310e+00,2.016422e+01,3.160130e+01,1.711374e+02
3.202499e+05,3.706596e+00,5.932186e+04,6.865956e-01,9.241922e-01,9.241684e-01,3.185607e-04,5.493678e-09,2.994669e+01,9.783310e+00,2.016338e+01,3.160061e+01,1.711574e+02
3.203499e+05,3.707753e+00,5.942190e+04,6.877535e-01,9.241829e-01,9.241689e-01,3.191103e-04,5.493675e-09,2.994585e+01,9.783310e+00,2.016254e+01,3.159992e+01,1.711774e+02
3.204499e+05,3.708911e+00,5.952194e+04,6.889113e-01,9.241736e-01,9.241694e-01,3.196598e-04,5.493672e-09,2.994500e+01,9.783310e+00,2.016169e+01,3.159923e+01,1.711974e+02
3.205500e+05,3.710069e+00,5.962197e+04,6.900691e-01,9.241777e-01,9.241699e-01,3.202094e-04,5.493669e-09,2.995077e+01,9.783310e+00,2.016746e+01,3.160537e+01,1.712784e+02
3.206500e+05,3.711227e+00,5.972201e+04,6.912270e-01,9.241838e-01,9.241704e-01,3.207590e-04,5.493666e-09,2.995751e+01,9.783310e+00,2.017419e+01,3.161251e+01,1.713684e+02
3.207500e+05,3.712385e+00,5.982205e+04,6.923848e-01,9.241898e-01,9.241709e-01,3.213085e-04,5.493663e-09,2.996424e+01,9.783310e+00,2.018093e+01,3.161966e+01,1.714584e+02
3.208501e+05,3.713543e+00,5.992208e+04,6.935426e-01,9.241959e-01,9.241714e-01,3.218581e-04,5.493660e-09,2.997098e+01,9.783310e+00,2.018767e+01,3.162681e+01,1.715484e+02
3.209501e+05,3.714700e+00,6.002212e+04,6.947005e-01,9.242020e-01,9.241720e-01,3.224077e-04,5.493657e-09,2.997772e+01,9.783310e+00,2.019441e+01,3.163395e+01,1.716384e+02
3.210502e+05,3.715858e+00,6.012216e+04,6.958583e-01,9.242081e-01,9.241725e-01,3.229572e-04,5.493654e-09,2.998445e+01,9.783310e+00,2.020114e+01,3.164110e+01,1.717284e+02
3.211502e+05,3.717016e+00,6.022219e+04,6.970161e-01,9.242141e-01,9.241730e-01,3.235068e-04,5.493651e-09,2.999119e+01,9.783310e+00,2.020788e+01,3.164824e+01,1.718184e+02
3.212502e+05,3.718174e+00,6.032223e+04,6.981740e-01,9.242202e-01,9.241735e-01,3.240564e-04,5.493648e-09,2.999793e+01,9.783310e+00,2.021462e+01,3.165539e+01,1.719083e+02
3.213503e+05,3.719332e+00,6.042227e+04,6.993318e-01,9.242263e-01,9.241740e-01,3.246059e-04,5.493645e-09,3.000466e+01,9.783310e+00,2.022135e+01,3.166253e+01,1.719983e+02
3.214503e+05,3.720490e+00,6.052230e+04,7.004896e-01,9.242324e-01,9.241745e-01,3.251555e-04,5.493642e-09,3.001140e+01,9.783310e+00,2.022809e+01,3.166968e+01,1.720883e+02
3.215503e+05,3.721647e+00,6.062234e+04,7.016475e-01,9.242272e-01,9.241750e-01,3.257051e-04,5.493639e-09,3.000824e+01,9.783310e+00,2.022493e+01,3.166638e+01,1.719520e+02
3.216504e+05,3.722805e+00,6.072238e+04,7.028053e-01,9.242204e-01,9.241755e-01,3.262546e-04,5.493635e-09,3.000360e+01,9.783310e+00,2.022029e+01,3.166152e+01,1.717818e+02
3.217504e+05,3.723963e+00,6.082241e+04,7.039631e-01,9.242137e-01,9.241760e-01,3.268042e-04,5.493632e-09,2.999896e+01,9.783310e+00,2.021565e+01,3.165667e+01,1.716117e+02
3.218505e+05,3.725121e+00,6.092245e+04,7.051210e-01,9.242069e-01,9.241765e-01,3.273538e-04,5.493629e-09,2.999433e+01,9.783310e+00,2.021102e+01,3.165181e+01,1.714416e+02
3.219505e+05,3.726279e+00,6.102249e+04,7.062788e-01,9.242001e-01,9.241770e-01,3.279033e-04,5.493626e-09,2.998969e+01,9.783310e+00,2.020638e+01,3.164695e+01,1.712715e+02
3.220505e+05,3.727437e+00,6.112253e+04,7.074366e-01,9.241933e-01,9.241775e-01,3.284529e-04,5.493623e-09,2.998505e+01,9.783310e+00,2.020174e+01,3.164209e+01,1.711014e+02
3.221506e+05,3.728594e+00,6.122256e+04,7.085945e-01,9.241865e-01,9.241780e-01,3.290025e-04,5.493620e-09,2.998041e+01,9.783310e+00,2.019710e+01,3.163724e+01,1.709312e+02
3.222506e+05,3.729752e+00,6.132260e+04,7.097523e-01,9.241797e-01,9.241786e-01,3.295520e-04,5.493617e-09,2.997578e+01,9.783310e+00,2.019247e+01,3.163238e+01,1.707611e+02
3.223506e+05,3.730910e+00,6.142264e+04,7.109101e-01,9.241729e-01,9.241791e-01,3.301016e-04,5.493614e-09,2.997114e+01,9.783310e+00,2.018783e+01,3.162752e+01,1.705910e+02
3.224507e+05,3.732068e+00,6.152267e+04,7.120680e-01,9.241661e-01,9.241796e-01,3.306512e-04,5.493611e-09,2.996650e+01,9.783310e+00,2.018319e+01,3.162266e+01,1.704209e+02
3.225507e+05,3.733226e+00,6.162271e+04,7.132258e-01,9.241599e-01,9.241801e-01,3.312007e-04,5.493608e-09,2.996815e+01,9.783310e+00,2.018484e+01,3.162459e+01,1.705142e+02
3.226507e+05,3.734384e+00,6.172275e+04,7.143836e-01,9.241538e-01,9.241806e-01,3.317503e-04,5.493605e-09,2.997068e+01,9.783310e+00,2.018737e+01,3.162747e+01,1.706444e+02
3.227508e+05,3.735541e+00,6.182278e+04,7.155415e-01,9.241477e-01,9.241811e-01,3.322998e-04,5.493602e-09,2.997321e+01,9.783310e+00,2.018989e+01,3.163035e+01,1.707746e+02
3.228508e+05,3.736699e+00,6.192282e+04,7.166993e-01,9.241417e-01,9.241816e-01,3.328494e-04,5.493599e-09,2.997573e+01,9.783310e+00,2.019242e+01,3.163323e+01,1.709049e+02
3.229509e+05,3.737857e+00,6.202286e+04,7.178571e-01,9.241356e-01,9.241821e-01,3.333990e-04,5.493596e-09,2.997826e+01,9.783310e+00,2.019495e+01,3.163611e+01,1.710351e+02
3.230509e+05,3.739015e+00,6.212289e+04,7.190150e-01,9.241295e-01,9.241826e-01,3.339485e-04,5.493593e-09,2.998079e+01,9.783310e+00,2.019748e+01,3.163899e+01,1.711653e+02
3.231509e+05,3.740173e+00,6.222293e+04,7.201728e-01,9.241234e-01,9.241831e-01,3.344981e-04,5.493590e-09,2.998332e+01,9.783310e+00,2.020001e+01,3.164187e+01,1.712955e+02
3.232510e+05,3.741331e+00,6.232297e+04,7.213306e-01,9.241173e-01,9.241836e-01,3.350477e-04,5.493587e-09,2.998585e+01,9.783310e+00,2.020254e+01,3.164475e+01,1.714257e+02
3.233510e+05,3.742488e+00,6.242300e+04,7.224885e-01,9.241112e-01,9.241841e-01,3.355972e-04,5.493584e-09,2.998837e+01,9.783310e+00,2.020506e+01,3.164763e+01,1.715559e+02
3.234510e+05,3.743646e+00,6.252304e+04,7.236463e-01,9.241051e-01,9.241846e-01,3.361468e-04,5.493581e-09,2.999090e+01,9.783310e+00,2.020759e+01,3.165051e+01,1.716861e+02
3.235511e+05,3.744804e+00,6.262308e+04,7.248041e-01,9.241083e-01,9.241852e-01,3.366963e-04,5.493578e-09,2.998836e+01,9.783310e+00,2.020505e+01,3.164768e+01,1.717089e+02
3.236511e+05,3.745962e+00,6.272312e+04,7.259620e-01,9.241126e-01,9.241857e-01,3.372459e-04,5.493575e-09,2.998521e+01,9.783310e+00,2.020190e+01,3.164418e+01,1.717189e+02
3.237512e+05,3.747120e+00,6.282315e+04,7.271198e-01,9.241169e-01,9.241862e-01,3.377955e-04,5.493572e-09,2.998206e+01,9.783310e+00,2.019875e+01,3.164067e+01,1.717289e+02
3.238512e+05,3.748278e+00,6.292319e+04,7.282776e-01,9.241212e-01,9.241867e-01,3.383450e-04,5.493569e-09,2.997891e+01,9.783310e+00,2.019560e+01,3.163716e+01,1.717389e+02
3.239512e+05,3.749435e+00,6.302323e+04,7.294355e-01,9.241255e-01,9.241872e-01,3.388946e-04,5.493566e-09,2.997577e+01,9.783310e+00,2.019246e+01,3.163365e+01,1.717489e+02
3.240513e+05,3.750593e+00,6.312326e+04,7.305933e-01,9.241297e-01,9.241877e-01,3.394441e-04,5.493563e-09,2.997262e+01,9.783310e+00,2.018931e+01,3.163014e+01,1.717589e+02
3.241513e+05,3.751751e+00,6.322330e+04,7.317512e-01,9.241340e-01,9.241882e-01,3.399937e-04,5.493560e-09,2.996947e+01,9.783310e+00,2.018616e+01,3.162663e+01,1.717689e+02
3.242513e+05,3.752909e+00,6.332334e+04,7.329090e-01,9.241383e-01,9.241887e-01,3.405433e-04,5.493557e-09,2.996632e+01,9.783310e+00,2.018301e+01,3.162313e+01,1.717789e+02
3.243514e+05,3.754067e+00,6.342337e+04,7.340668e-01,9.241426e-01,9.241892e-01,3.410928e-04,5.493554e-09,2.996317e+01,9.783310e+00,2.017986e+01,3.161962e+01,1.717888e+02
3.244514e+05,3.755225e+00,6.352341e+04,7.352247e-01,9.241469e-01,9.241897e-01,3.416424e-04,5.493551e-09,2.996002e+01,9.783310e+00,2.017671e+01,3.161611e+01,1.717988e+02
3.245514e+05,3.756382e+00,6.362345e+04,7.363825e-01,9.241483e-01,9.241902e-01,3.421919e-04,5.493548e-09,2.996021e+01,9.783310e+00,2.017690e+01,3.161628e+01,1.717912e+02
3.246515e+05,3.757540e+00,6.372348e+04,7.375403e-01,9.241494e-01,9.241907e-01,3.427415e-04,5.493545e-09,2.996084e+01,9.783310e+00,2.017753e+01,3.161693e+01,1.717812e+02
3.247515e+05,3.758698e+00,6.382352e+04,7.386982e-01,9.241505e-01,9.241913e-01,3.432910e-04,5.493542e-09,2.996147e+01,9.783310e+00,2.017816e+01,3.161759e+01,1.717711e+02
3.248516e+05,3.759856e+00,6.392356e+04,7.398560e-01,9.241515e-01,9.241918e-01,3.438406e-04,5.493539e-09,2.996209e+01,9.783310e+00,2.017878e+01,3.161824e+01,1.717611e+02
3.249516e+05,3.761014e+00,6.402359e+04,7.410138e-01,9.241526e-01,9.241923e-01,3.443902e-04,5.493536e-09,2.996272e+01,9.783310e+00,2.017941e+01,3.161889e+01,1.717511e+02
3.250516e+05,3.762172e+00,6.412363e+04,7.421717e-01,9.241537e-01,9.241928e-01,3.449397e-04,5.493533e-09,2.996335e+01,9.783310e+00,2.018004e+01,3.161955e+01,1.717411e+02
3.251517e+05,3.763329e+00,6.422367e+04,7.433295e-01,9.241548e-01,9.241933e-01,3.454893e-04,5.493530e-09,2.996398e+01,9.783310e+00,2.018067e+01,3.162020e+01,1.717311e+02
3.252517e+05,3.764487e+00,6.432371e+04,7.444873e-01,9.241558e-01,9.241938e-01,3.460388e-04,5.493527e-09,2.996461e+01,9.783310e+00,2.018130e+01,3.162086e+01,1.717211e+02
3.253517e+05,3.765645e+00,6.442374e+04,7.456452e-01,9.241569e-01,9.241943e-01,3.465884e-04,5.493524e-09,2.996523e+01,9.783310e+00,2.018192e+01,3.162151e+01,1.717111e+02
3.254518e+05,3.766803e+00,6.452378e+04,7.468030e-01,9.241580e-01,9.241948e-01,3.471379e-04,5.493521e-09,2.996586e+01,9.783310e+00,2.018255e+01,3.162216e+01,1.717011e+02
3.255518e+05,3.767961e+00,6.462382e+04,7.479608e-01,9.241610e-01,9.241953e-01,3.476875e-04,5.493518e-09,2.996650e+01,9.782746e+00,2.018375e+01,3.162283e+01,1.716466e+02
3.256519e+05,3.769119e+00,6.472385e+04,7.491187e-01,9.241642e-01,9.241958e-01,3.482370e-04,5.493515e-09,2.996713e+01,9.782111e+00,2.018502e+01,3.162349e+01,1.715866e+02
3.257519e+05,3.770276e+00,6.482389e+04,7.502765e-01,9.241674e-01,9.241963e-01,3.487866e-04,5.493512e-09,2.996776e+01,9.781477e+00,2.018629e+01,3.162415e+01,1.715266e+02
3.258519e+05,3.771434e+00,6.492393e+04,7.514343e-01,9.241706e-01,9.241968e-01,3.493361e-04,5.493509e-09,2.996840e+01,9.780842e+00,2.018756e+01,3.162481e+01,1.714666e+02
3.259520e+05,3.772592e+00,6.502396e+04,7.525922e-01,9.241738e-01,9.241973e-01,3.498857e-04,5.493506e-09,2.996903e+01,9.780208e+00,2.018883e+01,3.162548e+01,1.714066e+02
3.260520e+05,3.773750e+00,6.512400e+04,7.537500e-01,9.241770e-01,9.241979e-01,3.504353e-04,5.493503e-09,2.996967e+01,9.779574e+00,2.019009e+01,3.162614e+01,1.713466e+02
3.261520e+05,3.774908e+00,6.522404e+04,7.549078e-01,9.241803e-01,9.241984e-01,3.509848e-04,5.493500e-09,2.997030e+01,9.778939e+00,2.019136e+01,3.162680e+01,1.712866e+02
3.262521e+05,3.776066e+00,6.532407e+04,7.560657e-01,9.241835e-01,9.241989e-01,3.515344e-04,5.493497e-09,2.997094e+01,9.778305e+00,2.019263e+01,3.162746e+01,1.712266e+02
3.263521e+05,3.777224e+00,6.542411e+04,7.572235e-01,9.241867e-01,9.241994e-01,3.520839e-04,5.493494e-09,2.997157e+01,9.777670e+00,2.019390e+01,3.162813e+01,1.711667e+02
3.264521e+05,3.778381e+00,6.552415e+04,7.583813e-01,9.241899e-01,9.241999e-01,3.526335e-04,5.493491e-09,2.997221e+01,9.777036e+00,2.019517e+01,3.162879e+01,1.711067e+02
3.265522e+05,3.779539e+00,6.562418e+04,7.595392e-01,9.241858e-01,9.242004e-01,3.531830e-04,5.493488e-09,2.997171e+01,9.777530e+00,2.019418e+01,3.162831e+01,1.710911e+02
3.266522e+05,3.780697e+00,6.572422e+04,7.606970e-01,9.241808e-01,9.242009e-01,3.537326e-04,5.493485e-09,2.997108e+01,9.778165e+00,2.019291e+01,3.162769e+01,1.710811e+02
3.267523e+05,3.781855e+00,6.582426e+04,7.618548e-01,9.241758e-01,9.242014e-01,3.542821e-04,5.493482e-09,2.997044e+01,9.778800e+00,2.019164e+01,3.162707e+01,1.710711e+02
3.268523e+05,3.783013e+00,6.592429e+04,7.630127e-01,9.241708e-01,9.242019e-01,3.548317e-04,5.493479e-09,2.996981e+01,9.779435e+00,2.019037e+01,3.162645e+01,1.710611e+02
3.269523e+05,3.784171e+00,6.602433e+04,7.641705e-01,9.241658e-01,9.242024e-01,3.553812e-04,5.493475e-09,2.996917e+01,9.780070e+00,2.018910e+01,3.162583e+01,1.710511e+02
3.270524e+05,3.785328e+00,6.612437e+04,7.653283e-01,9.241608e-01,9.242029e-01,3.559308e-04,5.493472e-09,2.996854e+01,9.780705e+00,2.018783e+01,3.162521e+01,1.710411e+02
3.271524e+05,3.786486e+00,6.622441e+04,7.664862e-01,9.241558e-01,9.242034e-01,3.564803e-04,5.493469e-09,2.996790e+01,9.781340e+00,2.018656e+01,3.162459e+01,1.710311e+02
3.272524e+05,3.787644e+00,6.632444e+04,7.676440e-01,9.241508e-01,9.242039e-01,3.570299e-04,5.493466e-09,2.996727e+01,9.781974e+00,2.018529e+01,3.162397e+01,1.710211e+02
3.273525e+05,3.788802e+00,6.642448e+04,7.688018e-01,9.241458e-01,9.242045e-01,3.575794e-04,5.493463e-09,2.996663e+01,9.782609e+00,2.018402e+01,3.162334e+01,1.710110e+02
3.274525e+05,3.789960e+00,6.652452e+04,7.699597e-01,9.241408e-01,9.242050e-01,3.581290e-04,5.493460e-09,2.996600e+01,9.783244e+00,2.018275e+01,3.162272e+01,1.710010e+02
3.275526e+05,3.791118e+00,6.662455e+04,7.711175e-01,9.241389e-01,9.242055e-01,3.586785e-04,5.493457e-09,2.996593e+01,9.783880e+00,2.018205e+01,3.162264e+01,1.710449e+02
3.276526e+05,3.792275e+00,6.672459e+04,7.722753e-01,9.241375e-01,9.242060e-01,3.592281e-04,5.493454e-09,2.996593e+01,9.784515e+00,2.018142e+01,3.162262e+01,1.710950e+02
3.277526e+05,3.793433e+00,6.682463e+04,7.734332e-01,9.241361e-01,9.242065e-01,3.597776e-04,5.493451e-09,2.996593e+01,9.785151e+00,2.018078e+01,3.162261e+01,1.711450e+02
3.278527e+05,3.794591e+00,6.692466e+04,7.745910e-01,9.241347e-01,9.242070e-01,3.603272e-04,5.493448e-09,2.996593e+01,9.785786e+00,2.018014e+01,3.162259e+01,1.711951e+02
3.279527e+05,3.795749e+00,6.702470e+04,7.757488e-01,9.241332e-01,9.242075e-01,3.608767e-04,5.493445e-09,2.996593e+01,9.786422e+00,2.017951e+01,3.162257e+01,1.712452e+02
3.280527e+05,3.796907e+00,6.712474e+04,7.769067e-01,9.241318e-01,9.242080e-01,3.614262e-04,5.493442e-09,2.996593e+01,9.787057e+00,2.017887e+01,3.162255e+01,1.712953e+02
3.281528e+05,3.798065e+00,6.722477e+04,7.780645e-01,9.241304e-01,9.242085e-01,3.619758e-04,5.493439e-09,2.996593e+01,9.787693e+00,2.017824e+01,3.162253e+01,1.713454e+02
3.282528e+05,3.799222e+00,6.732481e+04,7.792224e-01,9.241289e-01,9.242090e-01,3.625253e-04,5.493436e-09,2.996593e+01,9.788328e+00,2.017760e+01,3.162251e+01,1.713954e+02
3.283528e+05,3.800380e+00,6.742485e+04,7.803802e-01,9.241275e-01,9.242095e-01,3.630749e-04,5.493433e-09,2.996593e+01,9.788964e+00,2.017697e+01,3.162250e+01,1.714455e+02
3.284529e+05,3.801538e+00,6.752488e+04,7.815380e-01,9.241261e-01,9.242100e-01,3.636244e-04,5.493430e-09,2.996593e+01,9.789599e+00,2.017633e+01,3.162248e+01,1.714956e+02
3.285529e+05,3.802696e+00,6.762492e+04,7.826959e-01,9.241334e-01,9.242106e-01,3.641740e-04,5.493427e-09,2.996593e+01,9.789655e+00,2.017628e+01,3.162230e+01,1.714909e+02
3.286530e+05,3.803854e+00,6.772496e+04,7.838537e-01,9.241416e-01,9.242111e-01,3.647235e-04,5.493424e-09,2.996593e+01,9.789655e+00,2.017628e+01,3.162210e+01,1.714809e+02
3.287530e+05,3.805012e+00,6.782500e+04,7.850115e-01,9.241498e-01,9.242116e-01,3.652731e-04,5.493421e-09,2.996593e+01,9.789655e+00,2.017628e+01,3.162191e+01,1.714709e+02
3.288530e+05,3.806169e+00,6.792503e+04,7.861694e-01,9.241581e-01,9.242121e-01,3.658226e-04,5.493418e-09,2.996593e+01,9.789655e+00,2.017628e+01,3.162172e+01,1.714609e+02
3.289531e+05,3.807327e+00,6.802507e+04,7.873272e-01,9.241663e-01,9.242126e-01,3.663722e-04,5.493415e-09,2.996593e+01,9.789655e+00,2.017628e+01,3.162152e+01,1.714509e+02
3.290531e+05,3.808485e+00,6.812511e+04,7.884850e-01,9.241745e-01,9.242131e-01,3.669217e-04,5.493412e-09,2.996593e+01,9.789655e+00,2.017628e+01,3.162133e+01,1.714409e+02
3.291531e+05,3.809643e+00,6.822514e+04,7.896429e-01,9.241827e-01,9.242136e-01,3.674712e-04,5.493409e-09,2.996593e+01,9.789655e+00,2.017628e+01,3.162114e+01,1.714310e+02
3.292532e+05,3.810801e+00,6.832518e+04,7.908007e-01,9.241909e-01,9.242141e-01,3.680208e-04,5.493406e-09,2.996593e+01,9.789655e+00,2.017628e+01,3.162094e+01,1.714210e+02
3.293532e+05,3.811959e+00,6.842522e+04,7.919585e-01,9.241991e-01,9.242146e-01,3.685703e-04,5.493403e-09,2.996593e+01,9.789655e+00,2.017628e+01,3.162075e+01,1.714110e+02
3.294533e+05,3.813116e+00,6.852525e+04,7.931164e-01,9.242073e-01,9.242151e-01,3.691199e-04,5.493400e-09,2.996593e+01,9.789655e+00,2.017628e+01,3.162055e+01,1.714010e+02
3.295533e+05,3.814274e+00,6.862529e+04,7.942742e-01,9.242188e-01,9.242156e-01,3.696694e-04,5.493397e-09,2.997125e+01,9.789083e+00,2.018217e+01,3.162609e+01,1.714451e+02
3.296533e+05,3.815432e+00,6.872533e+04,7.954320e-01,9.242306e-01,9.242161e-01,3.702190e-04,5.493394e-09,2.997715e+01,9.788448e+00,2.018871e+01,3.163225e+01,1.714952e+02
3.297534e+05,3.816590e+00,6.882536e+04,7.965899e-01,9.242424e-01,9.242166e-01,3.707685e-04,5.493391e-09,2.998305e+01,9.787813e+00,2.019524e+01,3.163840e+01,1.715452e+02
3.298534e+05,3.817748e+00,6.892540e+04,7.977477e-01,9.242542e-01,9.242172e-01,3.713180e-04,5.493388e-09,2.998896e+01,9.787178e+00,2.020178e+01,3.164456e+01,1.715952e+02
3.299534e+05,3.818906e+00,6.902544e+04,7.989055e-01,9.242660e-01,9.242177e-01,3.718676e-04,5.493385e-09,2.999486e+01,9.786543e+00,2.020831e+01,3.165072e+01,1.716453e+02
3.300535e+05,3.820063e+00,6.912547e+04,8.000634e-01,9.242778e-01,9.242182e-01,3.724171e-04,5.493382e-09,3.000076e+01,9.785908e+00,2.021485e+01,3.165687e+01,1.716953e+02
3.301535e+05,3.821221e+00,6.922551e+04,8.012212e-01,9.242896e-01,9.242187e-01,3.729667e-04,5.493379e-09,3.000666e+01,9.785273e+00,2.022138e+01,3.166303e+01,1.717453e+02
3.302535e+05,3.822379e+00,6.932555e+04,8.023790e-01,9.243014e-01,9.242192e-01,3.735162e-04,5.493376e-09,3.001256e+01,9.784638e+00,2.022792e+01,3.166919e+01,1.717954e+02
3.303536e+05,3.823537e+00,6.942559e+04,8.035369e-01,9.243132e-01,9.242197e-01,3.740657e-04,5.493373e-09,3.001846e+01,9.784003e+00,2.023446e+01,3.167534e+01,1.718454e+02
3.304536e+05,3.824695e+00,6.952562e+04,8.046947e-01,9.243250e-01,9.242202e-01,3.746153e-04,5.493370e-09,3.002436e+01,9.783368e+00,2.024099e+01,3.168150e+01,1.718954e+02
3.305537e+05,3.825853e+00,6.962566e+04,8.058525e-01,9.243186e-01,9.242207e-01,3.751648e-04,5.493367e-09,3.001839e+01,9.782734e+00,2.023566e+01,3.167525e+01,1.718546e+02
3.306537e+05,3.827010e+00,6.972570e+04,8.070104e-01,9.243104e-01,9.242212e-01,3.757144e-04,5.493364e-09,3.001123e+01,9.782099e+00,2.022913e+01,3.166775e+01,1.718046e+02
3.307537e+05,3.828168e+00,6.982573e+04,8.081682e-01,9.243022e-01,9.242217e-01,3.762639e-04,5.493361e-09,3.000407e+01,9.781465e+00,2.022261e+01,3.166025e+01,1.717546e+02
3.308538e+05,3.829326e+00,6.992577e+04,8.093260e-01,9.242940e-01,9.242222e-01,3.768134e-04,5.493358e-09,2.999692e+01,9.780830e+00,2.021609e+01,3.165275e+01,1.717046e+02
3.309538e+05,3.830484e+00,7.002581e+04,8.104839e-01,9.242857e-01,9.242227e-01,3.773630e-04,5.493355e-09,2.998976e+01,9.780196e+00,2.020956e+01,3.164526e+01,1.716546e+02
3.310538e+05,3.831642e+00,7.012584e+04,8.116417e-01,9.242775e-01,9.242232e-01,3.779125e-04,5.493352e-09,2.998260e+01,9.779562e+00,2.020304e+01,3.163776e+01,1.716046e+02
3.311539e+05,3.832800e+00,7.022588e+04,8.127995e-01,9.242693e-01,9.242238e-01,3.784621e-04,5.493349e-09,2.997544e+01,9.778927e+00,2.019652e+01,3.163026e+01,1.715546e+02
3.312539e+05,3.833957e+00,7.032592e+04,8.139574e-01,9.242611e-01,9.242243e-01,3.790116e-04,5.493346e-09,2.996829e+01,9.778293e+00,2.018999e+01,3.162276e+01,1.715046e+02
3.313540e+05,3.835115e+00,7.042595e+04,8.151152e-01,9.242529e-01,9.242248e-01,3.795611e-04,5.493343e-09,2.996113e+01,9.777659e+00,2.018347e+01,3.161527e+01,1.714546e+02
3.314540e+05,3.836273e+00,7.052599e+04,8.162730e-01,9.242446e-01,9.242253e-01,3.801107e-04,5.493340e-09,2.995397e+01,9.777024e+00,2.017695e+01,3.160777e+01,1.714046e+02
