Repository: brandonlampe/CS_Data

# Repository for Crushed Salt Data
**Grant No: 456417**

This is a work in progress!

## Repository Content

### Directory Names
A uniform namining structure still in progress, but in general directories are named according to the following:
 - Names contain no spaces, a single underscore "_" will be used as a file name seperator.
 - Files are for the Crushed Salt Project (CSP); therefore, the first three charaters of each file are "CSP".
 - Folders are organized by which frame the test was performed on i.e., A2 or A3.
 - The fifth and sixth charaters of each file name will therefore be "A" followed by the frame number.

File: UNM_WP_HY_175_13/STAGE04/CREEP_FIT/175_13_STAGE04_CREEP_OUT.csv (part 6 of 8)
Analysis by Brandon Lampe, performed on: 2016/10/11 07:27:37
Experimental results below begin at: 2016/10/05 13:26:24
Duration (sec),Duration (day),Elapsed Time (sec),Elapsed Time (day),Interpolated Fractional Density,Fit to Fractional Density,Fit to Volume Strain,Fit to Volume Strain Rate (1/sec),Confining Pressure (MPa),Pore Pressure (MPa),Terzaghi Pressure (MPa),Solid Pressure (MPa),Temperature (C))
3.787714e+05,4.383929e+00,1.178434e+05,1.363929e+00,9.245521e-01,9.244655e-01,6.400076e-04,5.491912e-09,2.999961e+01,9.797886e+00,2.020172e+01,3.164817e+01,1.711151e+02
3.788715e+05,4.385086e+00,1.179435e+05,1.365086e+00,9.245489e-01,9.244660e-01,6.405570e-04,5.491909e-09,3.000235e+01,9.798521e+00,2.020383e+01,3.165115e+01,1.710551e+02
3.789715e+05,4.386244e+00,1.180435e+05,1.366244e+00,9.245457e-01,9.244665e-01,6.411064e-04,5.491906e-09,3.000508e+01,9.799155e+00,2.020593e+01,3.165414e+01,1.709951e+02
3.790715e+05,4.387402e+00,1.181435e+05,1.367402e+00,9.245425e-01,9.244670e-01,6.416558e-04,5.491903e-09,3.000782e+01,9.799789e+00,2.020803e+01,3.165712e+01,1.709351e+02
3.791716e+05,4.388560e+00,1.182436e+05,1.368560e+00,9.245393e-01,9.244675e-01,6.422052e-04,5.491900e-09,3.001056e+01,9.800424e+00,2.021014e+01,3.166011e+01,1.708751e+02
3.792716e+05,4.389718e+00,1.183436e+05,1.369718e+00,9.245361e-01,9.244681e-01,6.427546e-04,5.491897e-09,3.001330e+01,9.801058e+00,2.021224e+01,3.166309e+01,1.708151e+02
3.793716e+05,4.390876e+00,1.184436e+05,1.370876e+00,9.245328e-01,9.244686e-01,6.433040e-04,5.491894e-09,3.001604e+01,9.801693e+00,2.021434e+01,3.166608e+01,1.707552e+02
3.794717e+05,4.392033e+00,1.185437e+05,1.372033e+00,9.245294e-01,9.244691e-01,6.438534e-04,5.491891e-09,3.001870e+01,9.802327e+00,2.021638e+01,3.166900e+01,1.707089e+02
3.795717e+05,4.393191e+00,1.186437e+05,1.373191e+00,9.245233e-01,9.244696e-01,6.444028e-04,5.491888e-09,3.002060e+01,9.802961e+00,2.021764e+01,3.167114e+01,1.708189e+02
3.796718e+05,4.394349e+00,1.187438e+05,1.374349e+00,9.245172e-01,9.244701e-01,6.449522e-04,5.491885e-09,3.002250e+01,9.803596e+00,2.021890e+01,3.167328e+01,1.709288e+02
3.797718e+05,4.395507e+00,1.188438e+05,1.375507e+00,9.245112e-01,9.244706e-01,6.455016e-04,5.491882e-09,3.002439e+01,9.804230e+00,2.022016e+01,3.167542e+01,1.710388e+02
3.798718e+05,4.396665e+00,1.189438e+05,1.376665e+00,9.245051e-01,9.244711e-01,6.460510e-04,5.491879e-09,3.002629e+01,9.804865e+00,2.022143e+01,3.167757e+01,1.711488e+02
3.799719e+05,4.397823e+00,1.190439e+05,1.377823e+00,9.244990e-01,9.244716e-01,6.466003e-04,5.491876e-09,3.002819e+01,9.805499e+00,2.022269e+01,3.167971e+01,1.712588e+02
3.800719e+05,4.398980e+00,1.191439e+05,1.378980e+00,9.244929e-01,9.244721e-01,6.471497e-04,5.491873e-09,3.003008e+01,9.806133e+00,2.022395e+01,3.168185e+01,1.713688e+02
3.801719e+05,4.400138e+00,1.192439e+05,1.380138e+00,9.244868e-01,9.244726e-01,6.476991e-04,5.491870e-09,3.003198e+01,9.806768e+00,2.022521e+01,3.168400e+01,1.714788e+02
3.802720e+05,4.401296e+00,1.193440e+05,1.381296e+00,9.244808e-01,9.244731e-01,6.482485e-04,5.491867e-09,3.003387e+01,9.807402e+00,2.022647e+01,3.168614e+01,1.715887e+02
3.803720e+05,4.402454e+00,1.194440e+05,1.382454e+00,9.244747e-01,9.244736e-01,6.487979e-04,5.491864e-09,3.003577e+01,9.808037e+00,2.022773e+01,3.168828e+01,1.716987e+02
3.804721e+05,4.403612e+00,1.195441e+05,1.383612e+00,9.244702e-01,9.244741e-01,6.493473e-04,5.491861e-09,3.003715e+01,9.808570e+00,2.022858e+01,3.168984e+01,1.717984e+02
3.805721e+05,4.404770e+00,1.196441e+05,1.384770e+00,9.244838e-01,9.244747e-01,6.498967e-04,5.491858e-09,3.003251e+01,9.807935e+00,2.022457e+01,3.168455e+01,1.717784e+02
3.806721e+05,4.405927e+00,1.197441e+05,1.385927e+00,9.244974e-01,9.244752e-01,6.504461e-04,5.491855e-09,3.002787e+01,9.807299e+00,2.022057e+01,3.167926e+01,1.717583e+02
3.807722e+05,4.407085e+00,1.198442e+05,1.387085e+00,9.245110e-01,9.244757e-01,6.509955e-04,5.491852e-09,3.002322e+01,9.806664e+00,2.021656e+01,3.167396e+01,1.717383e+02
3.808722e+05,4.408243e+00,1.199442e+05,1.388243e+00,9.245246e-01,9.244762e-01,6.515448e-04,5.491849e-09,3.001858e+01,9.806028e+00,2.021255e+01,3.166867e+01,1.717183e+02
3.809722e+05,4.409401e+00,1.200442e+05,1.389401e+00,9.245382e-01,9.244767e-01,6.520942e-04,5.491846e-09,3.001394e+01,9.805393e+00,2.020855e+01,3.166338e+01,1.716983e+02
3.810723e+05,4.410559e+00,1.201443e+05,1.390559e+00,9.245518e-01,9.244772e-01,6.526436e-04,5.491843e-09,3.000930e+01,9.804757e+00,2.020454e+01,3.165809e+01,1.716782e+02
3.811723e+05,4.411717e+00,1.202443e+05,1.391717e+00,9.245654e-01,9.244777e-01,6.531930e-04,5.491840e-09,3.000466e+01,9.804122e+00,2.020053e+01,3.165280e+01,1.716582e+02
3.812724e+05,4.412874e+00,1.203444e+05,1.392874e+00,9.245791e-01,9.244782e-01,6.537424e-04,5.491837e-09,3.000001e+01,9.803486e+00,2.019653e+01,3.164751e+01,1.716382e+02
3.813724e+05,4.414032e+00,1.204444e+05,1.394032e+00,9.245927e-01,9.244787e-01,6.542918e-04,5.491834e-09,2.999537e+01,9.802851e+00,2.019252e+01,3.164222e+01,1.716181e+02
3.814724e+05,4.415190e+00,1.205444e+05,1.395190e+00,9.246045e-01,9.244792e-01,6.548412e-04,5.491831e-09,2.999167e+01,9.802216e+00,2.018946e+01,3.163799e+01,1.715981e+02
3.815725e+05,4.416348e+00,1.206445e+05,1.396348e+00,9.245999e-01,9.244797e-01,6.553905e-04,5.491828e-09,2.999693e+01,9.801581e+00,2.019535e+01,3.164384e+01,1.715781e+02
3.816725e+05,4.417506e+00,1.207445e+05,1.397506e+00,9.245952e-01,9.244802e-01,6.559399e-04,5.491825e-09,3.000220e+01,9.800947e+00,2.020125e+01,3.164969e+01,1.715581e+02
3.817725e+05,4.418664e+00,1.208445e+05,1.398664e+00,9.245906e-01,9.244808e-01,6.564893e-04,5.491822e-09,3.000746e+01,9.800312e+00,2.020714e+01,3.165555e+01,1.715381e+02
3.818726e+05,4.419821e+00,1.209446e+05,1.399821e+00,9.245859e-01,9.244813e-01,6.570387e-04,5.491819e-09,3.001272e+01,9.799678e+00,2.021304e+01,3.166140e+01,1.715181e+02
3.819726e+05,4.420979e+00,1.210446e+05,1.400979e+00,9.245813e-01,9.244818e-01,6.575881e-04,5.491816e-09,3.001798e+01,9.799044e+00,2.021894e+01,3.166725e+01,1.714981e+02
3.820726e+05,4.422137e+00,1.211446e+05,1.402137e+00,9.245766e-01,9.244823e-01,6.581375e-04,5.491813e-09,3.002324e+01,9.798409e+00,2.022483e+01,3.167310e+01,1.714781e+02
3.821727e+05,4.423295e+00,1.212447e+05,1.403295e+00,9.245720e-01,9.244828e-01,6.586869e-04,5.491810e-09,3.002850e+01,9.797775e+00,2.023073e+01,3.167896e+01,1.714581e+02
3.822727e+05,4.424453e+00,1.213447e+05,1.404453e+00,9.245674e-01,9.244833e-01,6.592362e-04,5.491807e-09,3.003376e+01,9.797140e+00,2.023662e+01,3.168481e+01,1.714381e+02
3.823728e+05,4.425611e+00,1.214448e+05,1.405611e+00,9.245627e-01,9.244838e-01,6.597856e-04,5.491804e-09,3.003902e+01,9.796506e+00,2.024252e+01,3.169066e+01,1.714181e+02
3.824728e+05,4.426768e+00,1.215448e+05,1.406768e+00,9.245570e-01,9.244843e-01,6.603350e-04,5.491800e-09,3.004336e+01,9.795872e+00,2.024749e+01,3.169554e+01,1.713925e+02
3.825728e+05,4.427926e+00,1.216448e+05,1.407926e+00,9.245409e-01,9.244848e-01,6.608844e-04,5.491797e-09,3.003873e+01,9.795244e+00,2.024348e+01,3.169096e+01,1.713124e+02
3.826729e+05,4.429084e+00,1.217449e+05,1.409084e+00,9.245248e-01,9.244853e-01,6.614338e-04,5.491794e-09,3.003410e+01,9.794616e+00,2.023948e+01,3.168638e+01,1.712324e+02
3.827729e+05,4.430242e+00,1.218449e+05,1.410242e+00,9.245087e-01,9.244858e-01,6.619831e-04,5.491791e-09,3.002947e+01,9.793988e+00,2.023548e+01,3.168181e+01,1.711523e+02
3.828729e+05,4.431400e+00,1.219449e+05,1.411400e+00,9.244926e-01,9.244863e-01,6.625325e-04,5.491788e-09,3.002484e+01,9.793360e+00,2.023148e+01,3.167723e+01,1.710723e+02
3.829730e+05,4.432558e+00,1.220450e+05,1.412558e+00,9.244765e-01,9.244868e-01,6.630819e-04,5.491785e-09,3.002020e+01,9.792732e+00,2.022747e+01,3.167265e+01,1.709922e+02
3.830730e+05,4.433715e+00,1.221450e+05,1.413715e+00,9.244604e-01,9.244874e-01,6.636313e-04,5.491782e-09,3.001557e+01,9.792104e+00,2.022347e+01,3.166808e+01,1.709122e+02
3.831731e+05,4.434873e+00,1.222451e+05,1.414873e+00,9.244443e-01,9.244879e-01,6.641807e-04,5.491779e-09,3.001094e+01,9.791476e+00,2.021947e+01,3.166350e+01,1.708321e+02
3.832731e+05,4.436031e+00,1.223451e+05,1.416031e+00,9.244282e-01,9.244884e-01,6.647301e-04,5.491776e-09,3.000631e+01,9.790848e+00,2.021546e+01,3.165892e+01,1.707520e+02
3.833731e+05,4.437189e+00,1.224451e+05,1.417189e+00,9.244121e-01,9.244889e-01,6.652794e-04,5.491773e-09,3.000168e+01,9.790220e+00,2.021146e+01,3.165435e+01,1.706720e+02
3.834732e+05,4.438347e+00,1.225452e+05,1.418347e+00,9.243975e-01,9.244894e-01,6.658288e-04,5.491770e-09,2.999752e+01,9.789655e+00,2.020786e+01,3.165023e+01,1.706151e+02
3.835732e+05,4.439505e+00,1.226452e+05,1.419505e+00,9.243968e-01,9.244899e-01,6.663782e-04,5.491767e-09,2.999752e+01,9.789655e+00,2.020786e+01,3.165025e+01,1.707651e+02
3.836732e+05,4.440662e+00,1.227452e+05,1.420662e+00,9.243961e-01,9.244904e-01,6.669276e-04,5.491764e-09,2.999752e+01,9.789655e+00,2.020786e+01,3.165026e+01,1.709151e+02
3.837733e+05,4.441820e+00,1.228453e+05,1.421820e+00,9.243954e-01,9.244909e-01,6.674769e-04,5.491761e-09,2.999752e+01,9.789655e+00,2.020786e+01,3.165028e+01,1.710651e+02
3.838733e+05,4.442978e+00,1.229453e+05,1.422978e+00,9.243947e-01,9.244914e-01,6.680263e-04,5.491758e-09,2.999752e+01,9.789655e+00,2.020786e+01,3.165030e+01,1.712150e+02
3.839733e+05,4.444136e+00,1.230453e+05,1.424136e+00,9.243939e-01,9.244919e-01,6.685757e-04,5.491755e-09,2.999752e+01,9.789655e+00,2.020786e+01,3.165032e+01,1.713650e+02
3.840734e+05,4.445294e+00,1.231454e+05,1.425294e+00,9.243932e-01,9.244924e-01,6.691251e-04,5.491752e-09,2.999752e+01,9.789655e+00,2.020786e+01,3.165033e+01,1.715150e+02
3.841734e+05,4.446452e+00,1.232454e+05,1.426452e+00,9.243925e-01,9.244929e-01,6.696745e-04,5.491749e-09,2.999752e+01,9.789655e+00,2.020786e+01,3.165035e+01,1.716650e+02
3.842735e+05,4.447609e+00,1.233455e+05,1.427609e+00,9.243918e-01,9.244934e-01,6.702238e-04,5.491746e-09,2.999752e+01,9.789655e+00,2.020786e+01,3.165037e+01,1.718150e+02
3.843735e+05,4.448767e+00,1.234455e+05,1.428767e+00,9.243911e-01,9.244940e-01,6.707732e-04,5.491743e-09,2.999752e+01,9.789655e+00,2.020786e+01,3.165038e+01,1.719649e+02
3.844735e+05,4.449925e+00,1.235455e+05,1.429925e+00,9.243919e-01,9.244945e-01,6.713226e-04,5.491740e-09,2.999752e+01,9.789592e+00,2.020793e+01,3.165037e+01,1.721060e+02
3.845736e+05,4.451083e+00,1.236456e+05,1.431083e+00,9.244062e-01,9.244950e-01,6.718720e-04,5.491737e-09,2.999752e+01,9.788958e+00,2.020856e+01,3.165008e+01,1.721660e+02
3.846736e+05,4.452241e+00,1.237456e+05,1.432241e+00,9.244205e-01,9.244955e-01,6.724213e-04,5.491734e-09,2.999752e+01,9.788323e+00,2.020919e+01,3.164980e+01,1.722259e+02
3.847736e+05,4.453399e+00,1.238456e+05,1.433399e+00,9.244348e-01,9.244960e-01,6.729707e-04,5.491731e-09,2.999752e+01,9.787689e+00,2.020983e+01,3.164951e+01,1.722859e+02
3.848737e+05,4.454556e+00,1.239457e+05,1.434556e+00,9.244491e-01,9.244965e-01,6.735201e-04,5.491728e-09,2.999752e+01,9.787055e+00,2.021046e+01,3.164922e+01,1.723459e+02
3.849737e+05,4.455714e+00,1.240457e+05,1.435714e+00,9.244634e-01,9.244970e-01,6.740695e-04,5.491725e-09,2.999752e+01,9.786420e+00,2.021110e+01,3.164894e+01,1.724059e+02
3.850738e+05,4.456872e+00,1.241458e+05,1.436872e+00,9.244777e-01,9.244975e-01,6.746188e-04,5.491722e-09,2.999752e+01,9.785786e+00,2.021173e+01,3.164865e+01,1.724659e+02
3.851738e+05,4.458030e+00,1.242458e+05,1.438030e+00,9.244920e-01,9.244980e-01,6.751682e-04,5.491719e-09,2.999752e+01,9.785151e+00,2.021237e+01,3.164837e+01,1.725259e+02
3.852738e+05,4.459188e+00,1.243458e+05,1.439188e+00,9.245063e-01,9.244985e-01,6.757176e-04,5.491716e-09,2.999752e+01,9.784517e+00,2.021300e+01,3.164808e+01,1.725859e+02
3.853739e+05,4.460346e+00,1.244459e+05,1.440346e+00,9.245206e-01,9.244990e-01,6.762670e-04,5.491713e-09,2.999752e+01,9.783883e+00,2.021363e+01,3.164779e+01,1.726459e+02
3.854739e+05,4.461503e+00,1.245459e+05,1.441503e+00,9.245329e-01,9.244995e-01,6.768163e-04,5.491710e-09,2.999727e+01,9.783373e+00,2.021390e+01,3.164727e+01,1.726921e+02
3.855739e+05,4.462661e+00,1.246459e+05,1.442661e+00,9.245272e-01,9.245001e-01,6.773657e-04,5.491707e-09,2.999474e+01,9.784008e+00,2.021073e+01,3.164462e+01,1.726120e+02
3.856740e+05,4.463819e+00,1.247460e+05,1.443819e+00,9.245214e-01,9.245006e-01,6.779151e-04,5.491704e-09,2.999221e+01,9.784644e+00,2.020757e+01,3.164197e+01,1.725319e+02
3.857740e+05,4.464977e+00,1.248460e+05,1.444977e+00,9.245157e-01,9.245011e-01,6.784645e-04,5.491701e-09,2.998969e+01,9.785279e+00,2.020441e+01,3.163932e+01,1.724518e+02
3.858740e+05,4.466135e+00,1.249460e+05,1.446135e+00,9.245100e-01,9.245016e-01,6.790138e-04,5.491698e-09,2.998716e+01,9.785915e+00,2.020124e+01,3.163667e+01,1.723716e+02
3.859741e+05,4.467293e+00,1.250461e+05,1.447293e+00,9.245042e-01,9.245021e-01,6.795632e-04,5.491695e-09,2.998463e+01,9.786550e+00,2.019808e+01,3.163402e+01,1.722915e+02
3.860741e+05,4.468450e+00,1.251461e+05,1.448450e+00,9.244985e-01,9.245026e-01,6.801126e-04,5.491692e-09,2.998210e+01,9.787186e+00,2.019492e+01,3.163137e+01,1.722114e+02
3.861742e+05,4.469608e+00,1.252462e+05,1.449608e+00,9.244928e-01,9.245031e-01,6.806619e-04,5.491689e-09,2.997957e+01,9.787821e+00,2.019175e+01,3.162872e+01,1.721313e+02
3.862742e+05,4.470766e+00,1.253462e+05,1.450766e+00,9.244871e-01,9.245036e-01,6.812113e-04,5.491686e-09,2.997704e+01,9.788457e+00,2.018859e+01,3.162607e+01,1.720511e+02
3.863742e+05,4.471924e+00,1.254462e+05,1.451924e+00,9.244813e-01,9.245041e-01,6.817607e-04,5.491683e-09,2.997452e+01,9.789092e+00,2.018542e+01,3.162342e+01,1.719710e+02
3.864743e+05,4.473082e+00,1.255463e+05,1.453082e+00,9.244769e-01,9.245046e-01,6.823101e-04,5.491680e-09,2.997228e+01,9.789655e+00,2.018262e+01,3.162105e+01,1.719000e+02
3.865743e+05,4.474240e+00,1.256463e+05,1.454240e+00,9.244822e-01,9.245051e-01,6.828594e-04,5.491677e-09,2.997228e+01,9.789655e+00,2.018262e+01,3.162092e+01,1.719000e+02
3.866743e+05,4.475397e+00,1.257463e+05,1.455397e+00,9.244876e-01,9.245056e-01,6.834088e-04,5.491674e-09,2.997228e+01,9.789655e+00,2.018262e+01,3.162080e+01,1.719000e+02
3.867744e+05,4.476555e+00,1.258464e+05,1.456555e+00,9.244929e-01,9.245061e-01,6.839582e-04,5.491671e-09,2.997228e+01,9.789655e+00,2.018262e+01,3.162067e+01,1.719000e+02
3.868744e+05,4.477713e+00,1.259464e+05,1.457713e+00,9.244983e-01,9.245067e-01,6.845075e-04,5.491668e-09,2.997228e+01,9.789655e+00,2.018262e+01,3.162054e+01,1.719000e+02
3.869745e+05,4.478871e+00,1.260465e+05,1.458871e+00,9.245037e-01,9.245072e-01,6.850569e-04,5.491665e-09,2.997228e+01,9.789655e+00,2.018262e+01,3.162042e+01,1.719000e+02
3.870745e+05,4.480029e+00,1.261465e+05,1.460029e+00,9.245090e-01,9.245077e-01,6.856063e-04,5.491662e-09,2.997228e+01,9.789655e+00,2.018262e+01,3.162029e+01,1.719000e+02
3.871745e+05,4.481187e+00,1.262465e+05,1.461187e+00,9.245144e-01,9.245082e-01,6.861556e-04,5.491659e-09,2.997228e+01,9.789655e+00,2.018262e+01,3.162017e+01,1.719000e+02
3.872746e+05,4.482344e+00,1.263466e+05,1.462344e+00,9.245198e-01,9.245087e-01,6.867050e-04,5.491656e-09,2.997228e+01,9.789655e+00,2.018262e+01,3.162004e+01,1.719000e+02
3.873746e+05,4.483502e+00,1.264466e+05,1.463502e+00,9.245251e-01,9.245092e-01,6.872544e-04,5.491653e-09,2.997228e+01,9.789655e+00,2.018262e+01,3.161991e+01,1.719000e+02
3.874746e+05,4.484660e+00,1.265466e+05,1.464660e+00,9.245302e-01,9.245097e-01,6.878037e-04,5.491650e-09,2.997280e+01,9.789584e+00,2.018321e+01,3.162036e+01,1.719067e+02
3.875747e+05,4.485818e+00,1.266467e+05,1.465818e+00,9.245327e-01,9.245102e-01,6.883531e-04,5.491647e-09,2.997743e+01,9.788949e+00,2.018848e+01,3.162536e+01,1.719668e+02
3.876747e+05,4.486976e+00,1.267467e+05,1.466976e+00,9.245352e-01,9.245107e-01,6.889025e-04,5.491644e-09,2.998206e+01,9.788314e+00,2.019374e+01,3.163036e+01,1.720268e+02
3.877747e+05,4.488134e+00,1.268467e+05,1.468134e+00,9.245377e-01,9.245112e-01,6.894519e-04,5.491641e-09,2.998669e+01,9.787679e+00,2.019901e+01,3.163537e+01,1.720869e+02
3.878748e+05,4.489291e+00,1.269468e+05,1.469291e+00,9.245402e-01,9.245117e-01,6.900012e-04,5.491638e-09,2.999132e+01,9.787044e+00,2.020428e+01,3.164037e+01,1.721469e+02
3.879748e+05,4.490449e+00,1.270468e+05,1.470449e+00,9.245427e-01,9.245122e-01,6.905506e-04,5.491635e-09,2.999595e+01,9.786409e+00,2.020954e+01,3.164537e+01,1.722070e+02
3.880749e+05,4.491607e+00,1.271469e+05,1.471607e+00,9.245452e-01,9.245127e-01,6.910999e-04,5.491632e-09,3.000058e+01,9.785774e+00,2.021481e+01,3.165037e+01,1.722670e+02
3.881749e+05,4.492765e+00,1.272469e+05,1.472765e+00,9.245477e-01,9.245133e-01,6.916493e-04,5.491629e-09,3.000521e+01,9.785139e+00,2.022007e+01,3.165537e+01,1.723271e+02
3.882749e+05,4.493923e+00,1.273469e+05,1.473923e+00,9.245502e-01,9.245138e-01,6.921987e-04,5.491625e-09,3.000984e+01,9.784504e+00,2.022534e+01,3.166037e+01,1.723871e+02
3.883750e+05,4.495081e+00,1.274470e+05,1.475081e+00,9.245527e-01,9.245143e-01,6.927480e-04,5.491622e-09,3.001447e+01,9.783869e+00,2.023061e+01,3.166538e+01,1.724471e+02
3.884750e+05,4.496238e+00,1.275470e+05,1.476238e+00,9.245554e-01,9.245148e-01,6.932974e-04,5.491619e-09,3.001800e+01,9.783310e+00,2.023469e+01,3.166917e+01,1.724737e+02
3.885750e+05,4.497396e+00,1.276470e+05,1.477396e+00,9.245593e-01,9.245153e-01,6.938468e-04,5.491616e-09,3.001338e+01,9.783310e+00,2.023007e+01,3.166408e+01,1.722539e+02
3.886751e+05,4.498554e+00,1.277471e+05,1.478554e+00,9.245632e-01,9.245158e-01,6.943961e-04,5.491613e-09,3.000875e+01,9.783310e+00,2.022544e+01,3.165898e+01,1.720342e+02
3.887751e+05,4.499712e+00,1.278471e+05,1.479712e+00,9.245672e-01,9.245163e-01,6.949455e-04,5.491610e-09,3.000413e+01,9.783310e+00,2.022082e+01,3.165389e+01,1.718144e+02
3.888752e+05,4.500870e+00,1.279472e+05,1.480870e+00,9.245711e-01,9.245168e-01,6.954949e-04,5.491607e-09,2.999951e+01,9.783310e+00,2.021620e+01,3.164880e+01,1.715946e+02
3.889752e+05,4.502028e+00,1.280472e+05,1.482028e+00,9.245750e-01,9.245173e-01,6.960442e-04,5.491604e-09,2.999488e+01,9.783310e+00,2.021157e+01,3.164370e+01,1.713748e+02
3.890752e+05,4.503185e+00,1.281472e+05,1.483185e+00,9.245790e-01,9.245178e-01,6.965936e-04,5.491601e-09,2.999026e+01,9.783310e+00,2.020695e+01,3.163861e+01,1.711550e+02
3.891753e+05,4.504343e+00,1.282473e+05,1.484343e+00,9.245829e-01,9.245183e-01,6.971430e-04,5.491598e-09,2.998564e+01,9.783310e+00,2.020233e+01,3.163352e+01,1.709353e+02
3.892753e+05,4.505501e+00,1.283473e+05,1.485501e+00,9.245868e-01,9.245188e-01,6.976923e-04,5.491595e-09,2.998102e+01,9.783310e+00,2.019771e+01,3.162842e+01,1.707155e+02
3.893753e+05,4.506659e+00,1.284473e+05,1.486659e+00,9.245908e-01,9.245194e-01,6.982417e-04,5.491592e-09,2.997639e+01,9.783310e+00,2.019308e+01,3.162333e+01,1.704957e+02
3.894754e+05,4.507817e+00,1.285474e+05,1.487817e+00,9.245912e-01,9.245199e-01,6.987910e-04,5.491589e-09,2.997234e+01,9.783380e+00,2.018896e+01,3.161894e+01,1.703044e+02
3.895754e+05,4.508975e+00,1.286474e+05,1.488975e+00,9.245637e-01,9.245204e-01,6.993404e-04,5.491586e-09,2.997297e+01,9.784015e+00,2.018896e+01,3.162022e+01,1.703444e+02
3.896754e+05,4.510132e+00,1.287474e+05,1.490132e+00,9.245361e-01,9.245209e-01,6.998898e-04,5.491583e-09,2.997360e+01,9.784650e+00,2.018895e+01,3.162149e+01,1.703844e+02
3.897755e+05,4.511290e+00,1.288475e+05,1.491290e+00,9.245086e-01,9.245214e-01,7.004391e-04,5.491580e-09,2.997423e+01,9.785285e+00,2.018894e+01,3.162277e+01,1.704245e+02
3.898755e+05,4.512448e+00,1.289475e+05,1.492448e+00,9.244810e-01,9.245219e-01,7.009885e-04,5.491577e-09,2.997486e+01,9.785920e+00,2.018894e+01,3.162405e+01,1.704645e+02
3.899756e+05,4.513606e+00,1.290476e+05,1.493606e+00,9.244535e-01,9.245224e-01,7.015378e-04,5.491574e-09,2.997548e+01,9.786555e+00,2.018893e+01,3.162533e+01,1.705045e+02
3.900756e+05,4.514764e+00,1.291476e+05,1.494764e+00,9.244259e-01,9.245229e-01,7.020872e-04,5.491571e-09,2.997611e+01,9.787190e+00,2.018892e+01,3.162661e+01,1.705446e+02
3.901756e+05,4.515922e+00,1.292476e+05,1.495922e+00,9.243984e-01,9.245234e-01,7.026366e-04,5.491568e-09,2.997674e+01,9.787824e+00,2.018892e+01,3.162788e+01,1.705846e+02
3.902757e+05,4.517079e+00,1.293477e+05,1.497079e+00,9.243708e-01,9.245239e-01,7.031859e-04,5.491565e-09,2.997737e+01,9.788459e+00,2.018891e+01,3.162916e+01,1.706246e+02
3.903757e+05,4.518237e+00,1.294477e+05,1.498237e+00,9.243433e-01,9.245244e-01,7.037353e-04,5.491562e-09,2.997800e+01,9.789094e+00,2.018890e+01,3.163044e+01,1.706646e+02
3.904757e+05,4.519395e+00,1.295477e+05,1.499395e+00,9.243223e-01,9.245249e-01,7.042846e-04,5.491559e-09,2.997895e+01,9.789581e+00,2.018937e+01,3.163192e+01,1.707105e+02
3.905758e+05,4.520553e+00,1.296478e+05,1.500553e+00,9.243509e-01,9.245254e-01,7.048340e-04,5.491556e-09,2.998232e+01,9.788945e+00,2.019338e+01,3.163495e+01,1.708007e+02
3.906758e+05,4.521711e+00,1.297478e+05,1.501711e+00,9.243796e-01,9.245260e-01,7.053834e-04,5.491553e-09,2.998570e+01,9.788310e+00,2.019739e+01,3.163798e+01,1.708908e+02
3.907759e+05,4.522869e+00,1.298479e+05,1.502869e+00,9.244082e-01,9.245265e-01,7.059327e-04,5.491550e-09,2.998908e+01,9.787675e+00,2.020140e+01,3.164101e+01,1.709810e+02
3.908759e+05,4.524026e+00,1.299479e+05,1.504026e+00,9.244369e-01,9.245270e-01,7.064821e-04,5.491547e-09,2.999246e+01,9.787039e+00,2.020542e+01,3.164404e+01,1.710711e+02
3.909759e+05,4.525184e+00,1.300479e+05,1.505184e+00,9.244655e-01,9.245275e-01,7.070314e-04,5.491544e-09,2.999583e+01,9.786404e+00,2.020943e+01,3.164707e+01,1.711612e+02
3.910760e+05,4.526342e+00,1.301480e+05,1.506342e+00,9.244942e-01,9.245280e-01,7.075808e-04,5.491541e-09,2.999921e+01,9.785768e+00,2.021344e+01,3.165010e+01,1.712514e+02
3.911760e+05,4.527500e+00,1.302480e+05,1.507500e+00,9.245228e-01,9.245285e-01,7.081301e-04,5.491538e-09,3.000259e+01,9.785133e+00,2.021746e+01,3.165312e+01,1.713415e+02
3.912760e+05,4.528658e+00,1.303480e+05,1.508658e+00,9.245515e-01,9.245290e-01,7.086795e-04,5.491535e-09,3.000597e+01,9.784497e+00,2.022147e+01,3.165615e+01,1.714317e+02
3.913761e+05,4.529816e+00,1.304481e+05,1.509816e+00,9.245801e-01,9.245295e-01,7.092288e-04,5.491532e-09,3.000935e+01,9.783862e+00,2.022548e+01,3.165918e+01,1.715218e+02
3.914761e+05,4.530974e+00,1.305481e+05,1.510974e+00,9.246057e-01,9.245300e-01,7.097782e-04,5.491529e-09,3.001216e+01,9.783394e+00,2.022877e+01,3.166166e+01,1.715881e+02
3.915761e+05,4.532131e+00,1.306481e+05,1.512131e+00,9.246111e-01,9.245305e-01,7.103276e-04,5.491526e-09,3.001132e+01,9.784029e+00,2.022729e+01,3.166057e+01,1.714981e+02
3.916762e+05,4.533289e+00,1.307482e+05,1.513289e+00,9.246164e-01,9.245310e-01,7.108769e-04,5.491523e-09,3.001048e+01,9.784663e+00,2.022582e+01,3.165948e+01,1.714081e+02
3.917762e+05,4.534447e+00,1.308482e+05,1.514447e+00,9.246218e-01,9.245315e-01,7.114263e-04,5.491520e-09,3.000964e+01,9.785298e+00,2.022434e+01,3.165840e+01,1.713181e+02
3.918763e+05,4.535605e+00,1.309483e+05,1.515605e+00,9.246271e-01,9.245320e-01,7.119756e-04,5.491517e-09,3.000880e+01,9.785932e+00,2.022287e+01,3.165731e+01,1.712281e+02
3.919763e+05,4.536763e+00,1.310483e+05,1.516763e+00,9.246325e-01,9.245326e-01,7.125250e-04,5.491514e-09,3.000796e+01,9.786566e+00,2.022139e+01,3.165622e+01,1.711381e+02
3.920763e+05,4.537921e+00,1.311483e+05,1.517921e+00,9.246379e-01,9.245331e-01,7.130743e-04,5.491511e-09,3.000712e+01,9.787201e+00,2.021992e+01,3.165513e+01,1.710481e+02
3.921764e+05,4.539078e+00,1.312484e+05,1.519078e+00,9.246432e-01,9.245336e-01,7.136237e-04,5.491508e-09,3.000628e+01,9.787835e+00,2.021844e+01,3.165404e+01,1.709582e+02
3.922764e+05,4.540236e+00,1.313484e+05,1.520236e+00,9.246486e-01,9.245341e-01,7.141730e-04,5.491505e-09,3.000543e+01,9.788470e+00,2.021696e+01,3.165295e+01,1.708682e+02
3.923764e+05,4.541394e+00,1.314484e+05,1.521394e+00,9.246540e-01,9.245346e-01,7.147224e-04,5.491502e-09,3.000459e+01,9.789104e+00,2.021549e+01,3.165187e+01,1.707782e+02
3.924765e+05,4.542552e+00,1.315485e+05,1.522552e+00,9.246587e-01,9.245351e-01,7.152717e-04,5.491499e-09,3.000405e+01,9.789655e+00,2.021440e+01,3.165113e+01,1.707092e+02
3.925765e+05,4.543710e+00,1.316485e+05,1.523710e+00,9.246590e-01,9.245356e-01,7.158211e-04,5.491496e-09,3.000552e+01,9.789655e+00,2.021587e+01,3.165271e+01,1.707792e+02
3.926766e+05,4.544868e+00,1.317486e+05,1.524868e+00,9.246594e-01,9.245361e-01,7.163704e-04,5.491493e-09,3.000699e+01,9.789655e+00,2.021734e+01,3.165429e+01,1.708493e+02
3.927766e+05,4.546025e+00,1.318486e+05,1.526025e+00,9.246597e-01,9.245366e-01,7.169198e-04,5.491490e-09,3.000846e+01,9.789655e+00,2.021881e+01,3.165587e+01,1.709193e+02
3.928766e+05,4.547183e+00,1.319486e+05,1.527183e+00,9.246601e-01,9.245371e-01,7.174692e-04,5.491487e-09,3.000993e+01,9.789655e+00,2.022028e+01,3.165745e+01,1.709894e+02
3.929767e+05,4.548341e+00,1.320487e+05,1.528341e+00,9.246605e-01,9.245376e-01,7.180185e-04,5.491484e-09,3.001140e+01,9.789655e+00,2.022175e+01,3.165903e+01,1.710594e+02
3.930767e+05,4.549499e+00,1.321487e+05,1.529499e+00,9.246608e-01,9.245381e-01,7.185679e-04,5.491481e-09,3.001288e+01,9.789655e+00,2.022322e+01,3.166062e+01,1.711295e+02
3.931767e+05,4.550657e+00,1.322487e+05,1.530657e+00,9.246612e-01,9.245387e-01,7.191172e-04,5.491478e-09,3.001435e+01,9.789655e+00,2.022469e+01,3.166220e+01,1.711995e+02
3.932768e+05,4.551815e+00,1.323488e+05,1.531815e+00,9.246615e-01,9.245392e-01,7.196666e-04,5.491475e-09,3.001582e+01,9.789655e+00,2.022616e+01,3.166378e+01,1.712696e+02
3.933768e+05,4.552972e+00,1.324488e+05,1.532972e+00,9.246619e-01,9.245397e-01,7.202159e-04,5.491472e-09,3.001729e+01,9.789655e+00,2.022763e+01,3.166536e+01,1.713396e+02
3.934768e+05,4.554130e+00,1.325488e+05,1.534130e+00,9.246616e-01,9.245402e-01,7.207653e-04,5.491469e-09,3.001800e+01,9.789655e+00,2.022834e+01,3.166614e+01,1.714000e+02
3.935769e+05,4.555288e+00,1.326489e+05,1.535288e+00,9.246573e-01,9.245407e-01,7.213146e-04,5.491466e-09,3.001400e+01,9.789655e+00,2.022435e+01,3.166192e+01,1.714000e+02
3.936769e+05,4.556446e+00,1.327489e+05,1.536446e+00,9.246530e-01,9.245412e-01,7.218639e-04,5.491463e-09,3.001001e+01,9.789655e+00,2.022035e+01,3.165770e+01,1.714000e+02
3.937770e+05,4.557604e+00,1.328490e+05,1.537604e+00,9.246487e-01,9.245417e-01,7.224133e-04,5.491460e-09,3.000601e+01,9.789655e+00,2.021636e+01,3.165348e+01,1.714000e+02
3.938770e+05,4.558762e+00,1.329490e+05,1.538762e+00,9.246445e-01,9.245422e-01,7.229626e-04,5.491457e-09,3.000201e+01,9.789655e+00,2.021236e+01,3.164926e+01,1.714000e+02
3.939770e+05,4.559919e+00,1.330490e+05,1.539919e+00,9.246402e-01,9.245427e-01,7.235120e-04,5.491454e-09,2.999802e+01,9.789655e+00,2.020836e+01,3.164504e+01,1.714000e+02
3.940771e+05,4.561077e+00,1.331491e+05,1.541077e+00,9.246359e-01,9.245432e-01,7.240613e-04,5.491451e-09,2.999402e+01,9.789655e+00,2.020437e+01,3.164082e+01,1.714000e+02
3.941771e+05,4.562235e+00,1.332491e+05,1.542235e+00,9.246316e-01,9.245437e-01,7.246107e-04,5.491448e-09,2.999003e+01,9.789655e+00,2.020037e+01,3.163660e+01,1.714000e+02
3.942771e+05,4.563393e+00,1.333491e+05,1.543393e+00,9.246273e-01,9.245442e-01,7.251600e-04,5.491444e-09,2.998603e+01,9.789655e+00,2.019638e+01,3.163238e+01,1.714000e+02
3.943772e+05,4.564551e+00,1.334492e+05,1.544551e+00,9.246230e-01,9.245447e-01,7.257094e-04,5.491441e-09,2.998204e+01,9.789655e+00,2.019238e+01,3.162816e+01,1.714000e+02
3.944772e+05,4.565709e+00,1.335492e+05,1.545709e+00,9.246202e-01,9.245453e-01,7.262587e-04,5.491438e-09,2.997915e+01,9.789655e+00,2.018949e+01,3.162510e+01,1.714013e+02
3.945773e+05,4.566866e+00,1.336493e+05,1.546866e+00,9.246274e-01,9.245458e-01,7.268081e-04,5.491435e-09,2.998378e+01,9.789655e+00,2.019413e+01,3.162994e+01,1.714113e+02
3.946773e+05,4.568024e+00,1.337493e+05,1.548024e+00,9.246345e-01,9.245463e-01,7.273574e-04,5.491432e-09,2.998842e+01,9.789655e+00,2.019877e+01,3.163479e+01,1.714213e+02
3.947773e+05,4.569182e+00,1.338493e+05,1.549182e+00,9.246417e-01,9.245468e-01,7.279068e-04,5.491429e-09,2.999306e+01,9.789655e+00,2.020340e+01,3.163964e+01,1.714313e+02
3.948774e+05,4.570340e+00,1.339494e+05,1.550340e+00,9.246488e-01,9.245473e-01,7.284561e-04,5.491426e-09,2.999770e+01,9.789655e+00,2.020804e+01,3.164448e+01,1.714413e+02
3.949774e+05,4.571498e+00,1.340494e+05,1.551498e+00,9.246560e-01,9.245478e-01,7.290055e-04,5.491423e-09,3.000234e+01,9.789655e+00,2.021268e+01,3.164933e+01,1.714513e+02
3.950774e+05,4.572656e+00,1.341494e+05,1.552656e+00,9.246632e-01,9.245483e-01,7.295548e-04,5.491420e-09,3.000697e+01,9.789655e+00,2.021732e+01,3.165418e+01,1.714613e+02
3.951775e+05,4.573813e+00,1.342495e+05,1.553813e+00,9.246703e-01,9.245488e-01,7.301041e-04,5.491417e-09,3.001161e+01,9.789655e+00,2.022196e+01,3.165902e+01,1.714713e+02
3.952775e+05,4.574971e+00,1.343495e+05,1.554971e+00,9.246775e-01,9.245493e-01,7.306535e-04,5.491414e-09,3.001625e+01,9.789655e+00,2.022659e+01,3.166387e+01,1.714813e+02
3.953775e+05,4.576129e+00,1.344495e+05,1.556129e+00,9.246846e-01,9.245498e-01,7.312028e-04,5.491411e-09,3.002089e+01,9.789655e+00,2.023123e+01,3.166872e+01,1.714913e+02
3.954776e+05,4.577287e+00,1.345496e+05,1.557287e+00,9.246898e-01,9.245503e-01,7.317522e-04,5.491408e-09,3.002418e+01,9.789655e+00,2.023453e+01,3.167216e+01,1.714891e+02
3.955776e+05,4.578445e+00,1.346496e+05,1.558445e+00,9.246827e-01,9.245508e-01,7.323015e-04,5.491405e-09,3.001891e+01,9.789655e+00,2.022926e+01,3.166663e+01,1.714090e+02
3.956777e+05,4.579603e+00,1.347497e+05,1.559603e+00,9.246755e-01,9.245513e-01,7.328509e-04,5.491402e-09,3.001364e+01,9.789655e+00,2.022399e+01,3.166110e+01,1.713289e+02
3.957777e+05,4.580760e+00,1.348497e+05,1.560760e+00,9.246683e-01,9.245519e-01,7.334002e-04,5.491399e-09,3.000837e+01,9.789655e+00,2.021872e+01,3.165557e+01,1.712488e+02
3.958777e+05,4.581918e+00,1.349497e+05,1.561918e+00,9.246612e-01,9.245524e-01,7.339495e-04,5.491396e-09,3.000310e+01,9.789655e+00,2.021345e+01,3.165004e+01,1.711686e+02
3.959778e+05,4.583076e+00,1.350498e+05,1.563076e+00,9.246540e-01,9.245529e-01,7.344989e-04,5.491393e-09,2.999783e+01,9.789655e+00,2.020818e+01,3.164451e+01,1.710885e+02
3.960778e+05,4.584234e+00,1.351498e+05,1.564234e+00,9.246469e-01,9.245534e-01,7.350482e-04,5.491390e-09,2.999256e+01,9.789655e+00,2.020290e+01,3.163897e+01,1.710084e+02
3.961778e+05,4.585392e+00,1.352498e+05,1.565392e+00,9.246397e-01,9.245539e-01,7.355976e-04,5.491387e-09,2.998729e+01,9.789655e+00,2.019763e+01,3.163344e+01,1.709283e+02
3.962779e+05,4.586550e+00,1.353499e+05,1.566550e+00,9.246325e-01,9.245544e-01,7.361469e-04,5.491384e-09,2.998202e+01,9.789655e+00,2.019236e+01,3.162791e+01,1.708481e+02
3.963779e+05,4.587707e+00,1.354499e+05,1.567707e+00,9.246254e-01,9.245549e-01,7.366963e-04,5.491381e-09,2.997675e+01,9.789655e+00,2.018709e+01,3.162238e+01,1.707680e+02
3.964780e+05,4.588865e+00,1.355500e+05,1.568865e+00,9.246192e-01,9.245554e-01,7.372456e-04,5.491378e-09,2.997317e+01,9.789655e+00,2.018351e+01,3.161865e+01,1.707136e+02
3.965780e+05,4.590023e+00,1.356500e+05,1.570023e+00,9.246189e-01,9.245559e-01,7.377949e-04,5.491375e-09,2.997906e+01,9.789655e+00,2.018940e+01,3.162503e+01,1.708036e+02
3.966780e+05,4.591181e+00,1.357500e+05,1.571181e+00,9.246185e-01,9.245564e-01,7.383443e-04,5.491372e-09,2.998494e+01,9.789655e+00,2.019529e+01,3.163141e+01,1.708936e+02
3.967781e+05,4.592339e+00,1.358501e+05,1.572339e+00,9.246182e-01,9.245569e-01,7.388936e-04,5.491369e-09,2.999083e+01,9.789655e+00,2.020118e+01,3.163779e+01,1.709836e+02
3.968781e+05,4.593497e+00,1.359501e+05,1.573497e+00,9.246178e-01,9.245574e-01,7.394430e-04,5.491366e-09,2.999672e+01,9.789655e+00,2.020707e+01,3.164416e+01,1.710736e+02
3.969781e+05,4.594654e+00,1.360501e+05,1.574654e+00,9.246174e-01,9.245580e-01,7.399923e-04,5.491363e-09,3.000261e+01,9.789655e+00,2.021296e+01,3.165054e+01,1.711636e+02
3.970782e+05,4.595812e+00,1.361502e+05,1.575812e+00,9.246171e-01,9.245585e-01,7.405416e-04,5.491360e-09,3.000850e+01,9.789655e+00,2.021884e+01,3.165692e+01,1.712535e+02
3.971782e+05,4.596970e+00,1.362502e+05,1.576970e+00,9.246167e-01,9.245590e-01,7.410910e-04,5.491357e-09,3.001439e+01,9.789655e+00,2.022473e+01,3.166330e+01,1.713435e+02
3.972782e+05,4.598128e+00,1.363502e+05,1.578128e+00,9.246164e-01,9.245595e-01,7.416403e-04,5.491354e-09,3.002028e+01,9.789655e+00,2.023062e+01,3.166967e+01,1.714335e+02
3.973783e+05,4.599286e+00,1.364503e+05,1.579286e+00,9.246160e-01,9.245600e-01,7.421896e-04,5.491351e-09,3.002617e+01,9.789655e+00,2.023651e+01,3.167605e+01,1.715235e+02
3.974783e+05,4.600444e+00,1.365503e+05,1.580444e+00,9.246138e-01,9.245605e-01,7.427390e-04,5.491348e-09,3.003019e+01,9.789655e+00,2.024054e+01,3.168046e+01,1.715745e+02
3.975784e+05,4.601601e+00,1.366504e+05,1.581601e+00,9.246013e-01,9.245610e-01,7.432883e-04,5.491345e-09,3.002366e+01,9.789655e+00,2.023401e+01,3.167369e+01,1.714044e+02
3.976784e+05,4.602759e+00,1.367504e+05,1.582759e+00,9.245888e-01,9.245615e-01,7.438377e-04,5.491342e-09,3.001714e+01,9.789655e+00,2.022748e+01,3.166693e+01,1.712343e+02
3.977784e+05,4.603917e+00,1.368504e+05,1.583917e+00,9.245763e-01,9.245620e-01,7.443870e-04,5.491339e-09,3.001061e+01,9.789655e+00,2.022095e+01,3.166016e+01,1.710641e+02
3.978785e+05,4.605075e+00,1.369505e+05,1.585075e+00,9.245637e-01,9.245625e-01,7.449363e-04,5.491336e-09,3.000408e+01,9.789655e+00,2.021442e+01,3.165340e+01,1.708940e+02
3.979785e+05,4.606233e+00,1.370505e+05,1.586233e+00,9.245512e-01,9.245630e-01,7.454857e-04,5.491333e-09,2.999755e+01,9.789655e+00,2.020789e+01,3.164663e+01,1.707239e+02
3.980785e+05,4.607391e+00,1.371505e+05,1.587391e+00,9.245387e-01,9.245635e-01,7.460350e-04,5.491330e-09,2.999102e+01,9.789655e+00,2.020137e+01,3.163987e+01,1.705538e+02
3.981786e+05,4.608548e+00,1.372506e+05,1.588548e+00,9.245262e-01,9.245640e-01,7.465843e-04,5.491327e-09,2.998449e+01,9.789655e+00,2.019484e+01,3.163310e+01,1.703836e+02
3.982786e+05,4.609706e+00,1.373506e+05,1.589706e+00,9.245136e-01,9.245646e-01,7.471337e-04,5.491324e-09,2.997796e+01,9.789655e+00,2.018831e+01,3.162633e+01,1.702135e+02
3.983787e+05,4.610864e+00,1.374507e+05,1.590864e+00,9.245011e-01,9.245651e-01,7.476830e-04,5.491321e-09,2.997143e+01,9.789655e+00,2.018178e+01,3.161957e+01,1.700434e+02
3.984787e+05,4.612022e+00,1.375507e+05,1.592022e+00,9.244912e-01,9.245656e-01,7.482323e-04,5.491318e-09,2.996583e+01,9.789556e+00,2.017628e+01,3.161375e+01,1.699188e+02
3.985787e+05,4.613180e+00,1.376507e+05,1.593180e+00,9.244955e-01,9.245661e-01,7.487817e-04,5.491315e-09,2.996521e+01,9.788922e+00,2.017628e+01,3.161302e+01,1.700387e+02
3.986788e+05,4.614338e+00,1.377508e+05,1.594338e+00,9.244998e-01,9.245666e-01,7.493310e-04,5.491312e-09,2.996458e+01,9.788288e+00,2.017629e+01,3.161230e+01,1.701586e+02
3.987788e+05,4.615495e+00,1.378508e+05,1.595495e+00,9.245041e-01,9.245671e-01,7.498803e-04,5.491309e-09,2.996395e+01,9.787654e+00,2.017630e+01,3.161157e+01,1.702785e+02
3.988788e+05,4.616653e+00,1.379508e+05,1.596653e+00,9.245084e-01,9.245676e-01,7.504297e-04,5.491306e-09,2.996332e+01,9.787020e+00,2.017630e+01,3.161084e+01,1.703983e+02
3.989789e+05,4.617811e+00,1.380509e+05,1.597811e+00,9.245127e-01,9.245681e-01,7.509790e-04,5.491303e-09,2.996270e+01,9.786386e+00,2.017631e+01,3.161011e+01,1.705182e+02
3.990789e+05,4.618969e+00,1.381509e+05,1.598969e+00,9.245169e-01,9.245686e-01,7.515283e-04,5.491300e-09,2.996207e+01,9.785753e+00,2.017632e+01,3.160939e+01,1.706381e+02
3.991789e+05,4.620127e+00,1.382509e+05,1.600127e+00,9.245212e-01,9.245691e-01,7.520777e-04,5.491297e-09,2.996144e+01,9.785119e+00,2.017633e+01,3.160866e+01,1.707580e+02
3.992790e+05,4.621285e+00,1.383510e+05,1.601285e+00,9.245255e-01,9.245696e-01,7.526270e-04,5.491294e-09,2.996082e+01,9.784485e+00,2.017633e+01,3.160793e+01,1.708779e+02
3.993790e+05,4.622442e+00,1.384510e+05,1.602442e+00,9.245298e-01,9.245701e-01,7.531763e-04,5.491291e-09,2.996019e+01,9.783851e+00,2.017634e+01,3.160720e+01,1.709977e+02
3.994791e+05,4.623600e+00,1.385511e+05,1.603600e+00,9.245341e-01,9.245706e-01,7.537257e-04,5.491288e-09,2.995993e+01,9.783404e+00,2.017653e+01,3.160686e+01,1.711074e+02
3.995791e+05,4.624758e+00,1.386511e+05,1.604758e+00,9.245388e-01,9.245712e-01,7.542750e-04,5.491285e-09,2.996182e+01,9.784039e+00,2.017779e+01,3.160874e+01,1.711574e+02
3.996791e+05,4.625916e+00,1.387511e+05,1.605916e+00,9.245434e-01,9.245717e-01,7.548243e-04,5.491282e-09,2.996372e+01,9.784674e+00,2.017904e+01,3.161063e+01,1.712074e+02
3.997792e+05,4.627074e+00,1.388512e+05,1.607074e+00,9.245481e-01,9.245722e-01,7.553737e-04,5.491279e-09,2.996561e+01,9.785309e+00,2.018030e+01,3.161251e+01,1.712575e+02
3.998792e+05,4.628232e+00,1.389512e+05,1.608232e+00,9.245528e-01,9.245727e-01,7.559230e-04,5.491276e-09,2.996750e+01,9.785943e+00,2.018155e+01,3.161439e+01,1.713075e+02
3.999792e+05,4.629389e+00,1.390512e+05,1.609389e+00,9.245574e-01,9.245732e-01,7.564723e-04,5.491273e-09,2.996939e+01,9.786578e+00,2.018281e+01,3.161628e+01,1.713575e+02
4.000793e+05,4.630547e+00,1.391513e+05,1.610547e+00,9.245621e-01,9.245737e-01,7.570216e-04,5.491270e-09,2.997128e+01,9.787213e+00,2.018407e+01,3.161816e+01,1.714076e+02
4.001793e+05,4.631705e+00,1.392513e+05,1.611705e+00,9.245667e-01,9.245742e-01,7.575710e-04,5.491267e-09,2.997317e+01,9.787848e+00,2.018532e+01,3.162004e+01,1.714576e+02
4.002794e+05,4.632863e+00,1.393514e+05,1.612863e+00,9.245714e-01,9.245747e-01,7.581203e-04,5.491263e-09,2.997506e+01,9.788483e+00,2.018658e+01,3.162193e+01,1.715076e+02
4.003794e+05,4.634021e+00,1.394514e+05,1.614021e+00,9.245760e-01,9.245752e-01,7.586696e-04,5.491260e-09,2.997695e+01,9.789118e+00,2.018783e+01,3.162381e+01,1.715577e+02
4.004794e+05,4.635179e+00,1.395514e+05,1.615179e+00,9.245785e-01,9.245757e-01,7.592190e-04,5.491257e-09,2.997907e+01,9.789655e+00,2.018942e+01,3.162600e+01,1.716046e+02
4.005795e+05,4.636336e+00,1.396515e+05,1.616336e+00,9.245688e-01,9.245762e-01,7.597683e-04,5.491254e-09,2.998245e+01,9.789655e+00,2.019280e+01,3.162989e+01,1.716347e+02
4.006795e+05,4.637494e+00,1.397515e+05,1.617494e+00,9.245591e-01,9.245767e-01,7.603176e-04,5.491251e-09,2.998583e+01,9.789655e+00,2.019617e+01,3.163377e+01,1.716647e+02
4.007795e+05,4.638652e+00,1.398515e+05,1.618652e+00,9.245494e-01,9.245773e-01,7.608669e-04,5.491248e-09,2.998921e+01,9.789655e+00,2.019955e+01,3.163765e+01,1.716948e+02
4.008796e+05,4.639810e+00,1.399516e+05,1.619810e+00,9.245398e-01,9.245778e-01,7.614163e-04,5.491245e-09,2.999258e+01,9.789655e+00,2.020293e+01,3.164153e+01,1.717248e+02
4.009796e+05,4.640968e+00,1.400516e+05,1.620968e+00,9.245301e-01,9.245783e-01,7.619656e-04,5.491242e-09,2.999596e+01,9.789655e+00,2.020631e+01,3.164541e+01,1.717549e+02
4.010796e+05,4.642126e+00,1.401516e+05,1.622126e+00,9.245204e-01,9.245788e-01,7.625149e-04,5.491239e-09,2.999934e+01,9.789655e+00,2.020968e+01,3.164930e+01,1.717849e+02
4.011797e+05,4.643283e+00,1.402517e+05,1.623283e+00,9.245108e-01,9.245793e-01,7.630643e-04,5.491236e-09,3.000272e+01,9.789655e+00,2.021306e+01,3.165318e+01,1.718150e+02
4.012797e+05,4.644441e+00,1.403517e+05,1.624441e+00,9.245011e-01,9.245798e-01,7.636136e-04,5.491233e-09,3.000609e+01,9.789655e+00,2.021644e+01,3.165706e+01,1.718450e+02
4.013798e+05,4.645599e+00,1.404518e+05,1.625599e+00,9.244914e-01,9.245803e-01,7.641629e-04,5.491230e-09,3.000947e+01,9.789655e+00,2.021982e+01,3.166094e+01,1.718751e+02
4.014798e+05,4.646757e+00,1.405518e+05,1.626757e+00,9.244850e-01,9.245808e-01,7.647122e-04,5.491227e-09,3.001160e+01,9.789547e+00,2.022205e+01,3.166340e+01,1.718813e+02
4.015798e+05,4.647915e+00,1.406518e+05,1.627915e+00,9.244947e-01,9.245813e-01,7.652616e-04,5.491224e-09,3.000760e+01,9.788913e+00,2.021868e+01,3.165890e+01,1.717713e+02
4.016799e+05,4.649073e+00,1.407519e+05,1.629073e+00,9.245043e-01,9.245818e-01,7.658109e-04,5.491221e-09,3.000360e+01,9.788278e+00,2.021532e+01,3.165439e+01,1.716613e+02
4.017799e+05,4.650230e+00,1.408519e+05,1.630230e+00,9.245140e-01,9.245823e-01,7.663602e-04,5.491218e-09,2.999960e+01,9.787644e+00,2.021195e+01,3.164989e+01,1.715513e+02
4.018799e+05,4.651388e+00,1.409519e+05,1.631388e+00,9.245237e-01,9.245828e-01,7.669095e-04,5.491215e-09,2.999560e+01,9.787010e+00,2.020859e+01,3.164539e+01,1.714414e+02
4.019800e+05,4.652546e+00,1.410520e+05,1.632546e+00,9.245333e-01,9.245833e-01,7.674589e-04,5.491212e-09,2.999160e+01,9.786375e+00,2.020522e+01,3.164089e+01,1.713314e+02
4.020800e+05,4.653704e+00,1.411520e+05,1.633704e+00,9.245430e-01,9.245839e-01,7.680082e-04,5.491209e-09,2.998760e+01,9.785741e+00,2.020186e+01,3.163638e+01,1.712214e+02
4.021801e+05,4.654862e+00,1.412521e+05,1.634862e+00,9.245526e-01,9.245844e-01,7.685575e-04,5.491206e-09,2.998360e+01,9.785107e+00,2.019849e+01,3.163188e+01,1.711114e+02
4.022801e+05,4.656020e+00,1.413521e+05,1.636020e+00,9.245623e-01,9.245849e-01,7.691068e-04,5.491203e-09,2.997960e+01,9.784472e+00,2.019513e+01,3.162738e+01,1.710014e+02
