Repository: brandonlampe/CS_Data

# Repository for Crushed Salt Data
**Grant No: 456417**

This is a work in progress!

## Repository Content

### Directory Names
A uniform namining structure still in progress, but in general directories are named according to the following:
 - Names contain no spaces, a single underscore "_" will be used as a file name seperator.
 - Files are for the Crushed Salt Project (CSP); therefore, the first three charaters of each file are "CSP".
 - Folders are organized by which frame the test was performed on i.e., A2 or A3.
 - The fifth and sixth charaters of each file name will therefore be "A" followed by the frame number.

File: UNM_WP_HY_175_13/STAGE04/CREEP_FIT/175_13_STAGE04_CREEP_OUT.csv (part 7 of 8)
Analysis by Brandon Lampe, performed on: 2016/10/11 07:27:37
Experimental results below begin at: 2016/10/05 13:26:24
Duration (sec),Duration (day),Elapsed Time (sec),Elapsed Time (day),Interpolated Fractional Density,Fit to Fractional Density,Fit to Volume Strain,Fit to Volume Strain Rate (1/sec),Confining Pressure (MPa),Pore Pressure (MPa),Terzaghi Pressure (MPa),Solid Pressure (MPa),Temperature (C))
4.023801e+05,4.657177e+00,1.414521e+05,1.637177e+00,9.245719e-01,9.245854e-01,7.696561e-04,5.491200e-09,2.997560e+01,9.783838e+00,2.019176e+01,3.162288e+01,1.708914e+02
4.024802e+05,4.658335e+00,1.415522e+05,1.638335e+00,9.245787e-01,9.245859e-01,7.702055e-04,5.491197e-09,2.997259e+01,9.783417e+00,2.018918e+01,3.161950e+01,1.708152e+02
4.025802e+05,4.659493e+00,1.416522e+05,1.639493e+00,9.245716e-01,9.245864e-01,7.707548e-04,5.491194e-09,2.997449e+01,9.784052e+00,2.019043e+01,3.162166e+01,1.709053e+02
4.026802e+05,4.660651e+00,1.417522e+05,1.640651e+00,9.245644e-01,9.245869e-01,7.713041e-04,5.491191e-09,2.997638e+01,9.784687e+00,2.019169e+01,3.162382e+01,1.709953e+02
4.027803e+05,4.661809e+00,1.418523e+05,1.641809e+00,9.245573e-01,9.245874e-01,7.718534e-04,5.491188e-09,2.997827e+01,9.785322e+00,2.019295e+01,3.162599e+01,1.710854e+02
4.028803e+05,4.662967e+00,1.419523e+05,1.642967e+00,9.245501e-01,9.245879e-01,7.724028e-04,5.491185e-09,2.998016e+01,9.785957e+00,2.019420e+01,3.162815e+01,1.711754e+02
4.029804e+05,4.664124e+00,1.420524e+05,1.644124e+00,9.245430e-01,9.245884e-01,7.729521e-04,5.491182e-09,2.998205e+01,9.786592e+00,2.019546e+01,3.163031e+01,1.712655e+02
4.030804e+05,4.665282e+00,1.421524e+05,1.645282e+00,9.245358e-01,9.245889e-01,7.735014e-04,5.491179e-09,2.998394e+01,9.787227e+00,2.019671e+01,3.163248e+01,1.713556e+02
4.031804e+05,4.666440e+00,1.422524e+05,1.646440e+00,9.245286e-01,9.245894e-01,7.740507e-04,5.491176e-09,2.998583e+01,9.787862e+00,2.019797e+01,3.163464e+01,1.714456e+02
4.032805e+05,4.667598e+00,1.423525e+05,1.647598e+00,9.245215e-01,9.245899e-01,7.746000e-04,5.491173e-09,2.998772e+01,9.788497e+00,2.019923e+01,3.163680e+01,1.715357e+02
4.033805e+05,4.668756e+00,1.424525e+05,1.648756e+00,9.245143e-01,9.245905e-01,7.751494e-04,5.491170e-09,2.998961e+01,9.789132e+00,2.020048e+01,3.163896e+01,1.716258e+02
4.034805e+05,4.669914e+00,1.425525e+05,1.649914e+00,9.245114e-01,9.245910e-01,7.756987e-04,5.491167e-09,2.999188e+01,9.789765e+00,2.020211e+01,3.164143e+01,1.717035e+02
4.035806e+05,4.671071e+00,1.426526e+05,1.651071e+00,9.245282e-01,9.245915e-01,7.762480e-04,5.491164e-09,2.999587e+01,9.790392e+00,2.020548e+01,3.164530e+01,1.717235e+02
4.036806e+05,4.672229e+00,1.427526e+05,1.652229e+00,9.245450e-01,9.245920e-01,7.767973e-04,5.491161e-09,2.999987e+01,9.791019e+00,2.020885e+01,3.164917e+01,1.717435e+02
4.037806e+05,4.673387e+00,1.428526e+05,1.653387e+00,9.245618e-01,9.245925e-01,7.773466e-04,5.491158e-09,3.000386e+01,9.791646e+00,2.021222e+01,3.165305e+01,1.717635e+02
4.038807e+05,4.674545e+00,1.429527e+05,1.654545e+00,9.245785e-01,9.245930e-01,7.778959e-04,5.491155e-09,3.000786e+01,9.792273e+00,2.021559e+01,3.165692e+01,1.717834e+02
4.039807e+05,4.675703e+00,1.430527e+05,1.655703e+00,9.245953e-01,9.245935e-01,7.784453e-04,5.491152e-09,3.001185e+01,9.792900e+00,2.021895e+01,3.166080e+01,1.718034e+02
4.040808e+05,4.676861e+00,1.431528e+05,1.656861e+00,9.246121e-01,9.245940e-01,7.789946e-04,5.491149e-09,3.001585e+01,9.793527e+00,2.022232e+01,3.166467e+01,1.718234e+02
4.041808e+05,4.678018e+00,1.432528e+05,1.658018e+00,9.246289e-01,9.245945e-01,7.795439e-04,5.491146e-09,3.001985e+01,9.794154e+00,2.022569e+01,3.166854e+01,1.718434e+02
4.042808e+05,4.679176e+00,1.433528e+05,1.659176e+00,9.246457e-01,9.245950e-01,7.800932e-04,5.491143e-09,3.002384e+01,9.794781e+00,2.022906e+01,3.167242e+01,1.718634e+02
4.043809e+05,4.680334e+00,1.434529e+05,1.660334e+00,9.246625e-01,9.245955e-01,7.806425e-04,5.491140e-09,3.002784e+01,9.795408e+00,2.023243e+01,3.167629e+01,1.718833e+02
4.044809e+05,4.681492e+00,1.435529e+05,1.661492e+00,9.246773e-01,9.245960e-01,7.811919e-04,5.491137e-09,3.003117e+01,9.795722e+00,2.023545e+01,3.167952e+01,1.718867e+02
4.045809e+05,4.682650e+00,1.436529e+05,1.662650e+00,9.246819e-01,9.245966e-01,7.817412e-04,5.491134e-09,3.003117e+01,9.794459e+00,2.023671e+01,3.167951e+01,1.718067e+02
4.046810e+05,4.683808e+00,1.437530e+05,1.663808e+00,9.246866e-01,9.245971e-01,7.822905e-04,5.491131e-09,3.003117e+01,9.793196e+00,2.023798e+01,3.167951e+01,1.717266e+02
4.047810e+05,4.684965e+00,1.438530e+05,1.664965e+00,9.246912e-01,9.245976e-01,7.828398e-04,5.491128e-09,3.003117e+01,9.791933e+00,2.023924e+01,3.167950e+01,1.716466e+02
4.048811e+05,4.686123e+00,1.439531e+05,1.666123e+00,9.246959e-01,9.245981e-01,7.833891e-04,5.491125e-09,3.003117e+01,9.790670e+00,2.024050e+01,3.167949e+01,1.715665e+02
4.049811e+05,4.687281e+00,1.440531e+05,1.667281e+00,9.247005e-01,9.245986e-01,7.839384e-04,5.491122e-09,3.003117e+01,9.789407e+00,2.024177e+01,3.167948e+01,1.714864e+02
4.050811e+05,4.688439e+00,1.441531e+05,1.668439e+00,9.247052e-01,9.245991e-01,7.844877e-04,5.491119e-09,3.003117e+01,9.788144e+00,2.024303e+01,3.167948e+01,1.714064e+02
4.051812e+05,4.689597e+00,1.442532e+05,1.669597e+00,9.247098e-01,9.245996e-01,7.850371e-04,5.491116e-09,3.003117e+01,9.786881e+00,2.024429e+01,3.167947e+01,1.713263e+02
4.052812e+05,4.690755e+00,1.443532e+05,1.670755e+00,9.247145e-01,9.246001e-01,7.855864e-04,5.491113e-09,3.003117e+01,9.785618e+00,2.024555e+01,3.167946e+01,1.712463e+02
4.053812e+05,4.691912e+00,1.444532e+05,1.671912e+00,9.247192e-01,9.246006e-01,7.861357e-04,5.491110e-09,3.003117e+01,9.784355e+00,2.024682e+01,3.167945e+01,1.711662e+02
4.054813e+05,4.693070e+00,1.445533e+05,1.673070e+00,9.247205e-01,9.246011e-01,7.866850e-04,5.491107e-09,3.003095e+01,9.783420e+00,2.024753e+01,3.167926e+01,1.711190e+02
4.055813e+05,4.694228e+00,1.446533e+05,1.674228e+00,9.247062e-01,9.246016e-01,7.872343e-04,5.491104e-09,3.002969e+01,9.784055e+00,2.024564e+01,3.167818e+01,1.712291e+02
4.056813e+05,4.695386e+00,1.447533e+05,1.675386e+00,9.246919e-01,9.246021e-01,7.877836e-04,5.491101e-09,3.002843e+01,9.784690e+00,2.024374e+01,3.167710e+01,1.713392e+02
4.057814e+05,4.696544e+00,1.448534e+05,1.676544e+00,9.246776e-01,9.246026e-01,7.883329e-04,5.491098e-09,3.002717e+01,9.785325e+00,2.024184e+01,3.167603e+01,1.714493e+02
4.058814e+05,4.697702e+00,1.449534e+05,1.677702e+00,9.246633e-01,9.246032e-01,7.888822e-04,5.491095e-09,3.002590e+01,9.785960e+00,2.023994e+01,3.167495e+01,1.715594e+02
4.059815e+05,4.698859e+00,1.450535e+05,1.678859e+00,9.246489e-01,9.246037e-01,7.894316e-04,5.491092e-09,3.002464e+01,9.786595e+00,2.023804e+01,3.167387e+01,1.716694e+02
4.060815e+05,4.700017e+00,1.451535e+05,1.680017e+00,9.246346e-01,9.246042e-01,7.899809e-04,5.491089e-09,3.002338e+01,9.787230e+00,2.023615e+01,3.167279e+01,1.717795e+02
4.061815e+05,4.701175e+00,1.452535e+05,1.681175e+00,9.246203e-01,9.246047e-01,7.905302e-04,5.491086e-09,3.002211e+01,9.787865e+00,2.023425e+01,3.167171e+01,1.718896e+02
4.062816e+05,4.702333e+00,1.453536e+05,1.682333e+00,9.246060e-01,9.246052e-01,7.910795e-04,5.491083e-09,3.002085e+01,9.788500e+00,2.023235e+01,3.167063e+01,1.719997e+02
4.063816e+05,4.703491e+00,1.454536e+05,1.683491e+00,9.245917e-01,9.246057e-01,7.916288e-04,5.491079e-09,3.001959e+01,9.789135e+00,2.023045e+01,3.166955e+01,1.721098e+02
4.064816e+05,4.704649e+00,1.455536e+05,1.684649e+00,9.245820e-01,9.246062e-01,7.921781e-04,5.491076e-09,3.001772e+01,9.789655e+00,2.022806e+01,3.166772e+01,1.721856e+02
4.065817e+05,4.705806e+00,1.456537e+05,1.685806e+00,9.245935e-01,9.246067e-01,7.927274e-04,5.491073e-09,3.001309e+01,9.789655e+00,2.022343e+01,3.166244e+01,1.721055e+02
4.066817e+05,4.706964e+00,1.457537e+05,1.686964e+00,9.246049e-01,9.246072e-01,7.932767e-04,5.491070e-09,3.000846e+01,9.789655e+00,2.021880e+01,3.165716e+01,1.720255e+02
4.067818e+05,4.708122e+00,1.458538e+05,1.688122e+00,9.246164e-01,9.246077e-01,7.938260e-04,5.491067e-09,3.000382e+01,9.789655e+00,2.021417e+01,3.165188e+01,1.719454e+02
4.068818e+05,4.709280e+00,1.459538e+05,1.689280e+00,9.246278e-01,9.246082e-01,7.943753e-04,5.491064e-09,2.999919e+01,9.789655e+00,2.020954e+01,3.164660e+01,1.718653e+02
4.069818e+05,4.710438e+00,1.460538e+05,1.690438e+00,9.246393e-01,9.246087e-01,7.949247e-04,5.491061e-09,2.999456e+01,9.789655e+00,2.020491e+01,3.164132e+01,1.717853e+02
4.070819e+05,4.711596e+00,1.461539e+05,1.691596e+00,9.246507e-01,9.246092e-01,7.954740e-04,5.491058e-09,2.998993e+01,9.789655e+00,2.020028e+01,3.163604e+01,1.717052e+02
4.071819e+05,4.712753e+00,1.462539e+05,1.692753e+00,9.246622e-01,9.246098e-01,7.960233e-04,5.491055e-09,2.998530e+01,9.789655e+00,2.019565e+01,3.163076e+01,1.716252e+02
4.072819e+05,4.713911e+00,1.463539e+05,1.693911e+00,9.246736e-01,9.246103e-01,7.965726e-04,5.491052e-09,2.998067e+01,9.789655e+00,2.019101e+01,3.162548e+01,1.715451e+02
4.073820e+05,4.715069e+00,1.464540e+05,1.695069e+00,9.246851e-01,9.246108e-01,7.971219e-04,5.491049e-09,2.997604e+01,9.789655e+00,2.018638e+01,3.162021e+01,1.714651e+02
4.074820e+05,4.716227e+00,1.465540e+05,1.696227e+00,9.246922e-01,9.246113e-01,7.976712e-04,5.491046e-09,2.997287e+01,9.789773e+00,2.018310e+01,3.161660e+01,1.713887e+02
4.075820e+05,4.717385e+00,1.466540e+05,1.697385e+00,9.246804e-01,9.246118e-01,7.982205e-04,5.491043e-09,2.997603e+01,9.790401e+00,2.018563e+01,3.162024e+01,1.713287e+02
4.076821e+05,4.718543e+00,1.467541e+05,1.698543e+00,9.246686e-01,9.246123e-01,7.987698e-04,5.491040e-09,2.997919e+01,9.791029e+00,2.018816e+01,3.162389e+01,1.712687e+02
4.077821e+05,4.719700e+00,1.468541e+05,1.699700e+00,9.246567e-01,9.246128e-01,7.993191e-04,5.491037e-09,2.998235e+01,9.791657e+00,2.019069e+01,3.162754e+01,1.712086e+02
4.078822e+05,4.720858e+00,1.469542e+05,1.700858e+00,9.246449e-01,9.246133e-01,7.998684e-04,5.491034e-09,2.998551e+01,9.792285e+00,2.019323e+01,3.163118e+01,1.711486e+02
4.079822e+05,4.722016e+00,1.470542e+05,1.702016e+00,9.246331e-01,9.246138e-01,8.004177e-04,5.491031e-09,2.998867e+01,9.792913e+00,2.019576e+01,3.163483e+01,1.710885e+02
4.080822e+05,4.723174e+00,1.471542e+05,1.703174e+00,9.246213e-01,9.246143e-01,8.009670e-04,5.491028e-09,2.999183e+01,9.793541e+00,2.019829e+01,3.163848e+01,1.710285e+02
4.081823e+05,4.724332e+00,1.472543e+05,1.704332e+00,9.246095e-01,9.246148e-01,8.015163e-04,5.491025e-09,2.999499e+01,9.794169e+00,2.020083e+01,3.164212e+01,1.709684e+02
4.082823e+05,4.725490e+00,1.473543e+05,1.705490e+00,9.245977e-01,9.246153e-01,8.020656e-04,5.491022e-09,2.999816e+01,9.794797e+00,2.020336e+01,3.164577e+01,1.709084e+02
4.083823e+05,4.726647e+00,1.474543e+05,1.706647e+00,9.245859e-01,9.246159e-01,8.026149e-04,5.491019e-09,3.000132e+01,9.795425e+00,2.020589e+01,3.164942e+01,1.708484e+02
4.084824e+05,4.727805e+00,1.475544e+05,1.707805e+00,9.245786e-01,9.246164e-01,8.031643e-04,5.491016e-09,3.000349e+01,9.795809e+00,2.020768e+01,3.165191e+01,1.708156e+02
4.085824e+05,4.728963e+00,1.476544e+05,1.708963e+00,9.245900e-01,9.246169e-01,8.037136e-04,5.491013e-09,3.000160e+01,9.795182e+00,2.020642e+01,3.164964e+01,1.708955e+02
4.086825e+05,4.730121e+00,1.477545e+05,1.710121e+00,9.246015e-01,9.246174e-01,8.042629e-04,5.491010e-09,2.999970e+01,9.794555e+00,2.020515e+01,3.164737e+01,1.709754e+02
4.087825e+05,4.731279e+00,1.478545e+05,1.711279e+00,9.246129e-01,9.246179e-01,8.048122e-04,5.491007e-09,2.999781e+01,9.793928e+00,2.020388e+01,3.164511e+01,1.710553e+02
4.088825e+05,4.732437e+00,1.479545e+05,1.712437e+00,9.246243e-01,9.246184e-01,8.053615e-04,5.491004e-09,2.999591e+01,9.793301e+00,2.020261e+01,3.164284e+01,1.711352e+02
4.089826e+05,4.733594e+00,1.480546e+05,1.713594e+00,9.246358e-01,9.246189e-01,8.059108e-04,5.491001e-09,2.999402e+01,9.792674e+00,2.020135e+01,3.164057e+01,1.712151e+02
4.090826e+05,4.734752e+00,1.481546e+05,1.714752e+00,9.246472e-01,9.246194e-01,8.064601e-04,5.490998e-09,2.999213e+01,9.792047e+00,2.020008e+01,3.163830e+01,1.712951e+02
4.091826e+05,4.735910e+00,1.482546e+05,1.715910e+00,9.246586e-01,9.246199e-01,8.070094e-04,5.490995e-09,2.999023e+01,9.791420e+00,2.019881e+01,3.163603e+01,1.713750e+02
4.092827e+05,4.737068e+00,1.483547e+05,1.717068e+00,9.246701e-01,9.246204e-01,8.075587e-04,5.490992e-09,2.998834e+01,9.790793e+00,2.019754e+01,3.163377e+01,1.714549e+02
4.093827e+05,4.738226e+00,1.484547e+05,1.718226e+00,9.246815e-01,9.246209e-01,8.081080e-04,5.490989e-09,2.998644e+01,9.790166e+00,2.019628e+01,3.163150e+01,1.715348e+02
4.094827e+05,4.739384e+00,1.485547e+05,1.719384e+00,9.246913e-01,9.246214e-01,8.086573e-04,5.490986e-09,2.998564e+01,9.789655e+00,2.019598e+01,3.163044e+01,1.716055e+02
4.095828e+05,4.740541e+00,1.486548e+05,1.720541e+00,9.246938e-01,9.246219e-01,8.092066e-04,5.490983e-09,2.998964e+01,9.789655e+00,2.019998e+01,3.163471e+01,1.716356e+02
4.096828e+05,4.741699e+00,1.487548e+05,1.721699e+00,9.246963e-01,9.246225e-01,8.097559e-04,5.490980e-09,2.999364e+01,9.789655e+00,2.020399e+01,3.163898e+01,1.716656e+02
4.097829e+05,4.742857e+00,1.488549e+05,1.722857e+00,9.246988e-01,9.246230e-01,8.103052e-04,5.490977e-09,2.999764e+01,9.789655e+00,2.020799e+01,3.164325e+01,1.716956e+02
4.098829e+05,4.744015e+00,1.489549e+05,1.724015e+00,9.247013e-01,9.246235e-01,8.108545e-04,5.490974e-09,3.000165e+01,9.789655e+00,2.021199e+01,3.164752e+01,1.717256e+02
4.099829e+05,4.745173e+00,1.490549e+05,1.725173e+00,9.247038e-01,9.246240e-01,8.114038e-04,5.490971e-09,3.000565e+01,9.789655e+00,2.021599e+01,3.165178e+01,1.717556e+02
4.100830e+05,4.746331e+00,1.491550e+05,1.726331e+00,9.247063e-01,9.246245e-01,8.119531e-04,5.490968e-09,3.000965e+01,9.789655e+00,2.022000e+01,3.165605e+01,1.717857e+02
4.101830e+05,4.747488e+00,1.492550e+05,1.727488e+00,9.247088e-01,9.246250e-01,8.125024e-04,5.490965e-09,3.001366e+01,9.789655e+00,2.022400e+01,3.166032e+01,1.718157e+02
4.102830e+05,4.748646e+00,1.493550e+05,1.728646e+00,9.247113e-01,9.246255e-01,8.130517e-04,5.490962e-09,3.001766e+01,9.789655e+00,2.022800e+01,3.166459e+01,1.718457e+02
4.103831e+05,4.749804e+00,1.494551e+05,1.729804e+00,9.247138e-01,9.246260e-01,8.136010e-04,5.490959e-09,3.002166e+01,9.789655e+00,2.023201e+01,3.166886e+01,1.718757e+02
4.104831e+05,4.750962e+00,1.495551e+05,1.730962e+00,9.247143e-01,9.246265e-01,8.141503e-04,5.490956e-09,3.002389e+01,9.789776e+00,2.023411e+01,3.167125e+01,1.718808e+02
4.105832e+05,4.752120e+00,1.496552e+05,1.732120e+00,9.247065e-01,9.246270e-01,8.146996e-04,5.490953e-09,3.001862e+01,9.790404e+00,2.022822e+01,3.166569e+01,1.717807e+02
4.106832e+05,4.753278e+00,1.497552e+05,1.733278e+00,9.246986e-01,9.246275e-01,8.152489e-04,5.490950e-09,3.001336e+01,9.791032e+00,2.022232e+01,3.166013e+01,1.716807e+02
4.107832e+05,4.754435e+00,1.498552e+05,1.734435e+00,9.246907e-01,9.246280e-01,8.157982e-04,5.490947e-09,3.000809e+01,9.791660e+00,2.021643e+01,3.165457e+01,1.715806e+02
4.108833e+05,4.755593e+00,1.499553e+05,1.735593e+00,9.246828e-01,9.246285e-01,8.163475e-04,5.490944e-09,3.000282e+01,9.792288e+00,2.021054e+01,3.164901e+01,1.714805e+02
4.109833e+05,4.756751e+00,1.500553e+05,1.736751e+00,9.246750e-01,9.246291e-01,8.168968e-04,5.490941e-09,2.999756e+01,9.792916e+00,2.020464e+01,3.164345e+01,1.713805e+02
4.110833e+05,4.757909e+00,1.501553e+05,1.737909e+00,9.246671e-01,9.246296e-01,8.174461e-04,5.490938e-09,2.999229e+01,9.793544e+00,2.019875e+01,3.163789e+01,1.712804e+02
4.111834e+05,4.759067e+00,1.502554e+05,1.739067e+00,9.246592e-01,9.246301e-01,8.179954e-04,5.490935e-09,2.998703e+01,9.794172e+00,2.019285e+01,3.163233e+01,1.711803e+02
4.112834e+05,4.760225e+00,1.503554e+05,1.740225e+00,9.246513e-01,9.246306e-01,8.185446e-04,5.490932e-09,2.998176e+01,9.794800e+00,2.018696e+01,3.162677e+01,1.710802e+02
4.113834e+05,4.761382e+00,1.504554e+05,1.741382e+00,9.246435e-01,9.246311e-01,8.190939e-04,5.490929e-09,2.997649e+01,9.795428e+00,2.018107e+01,3.162121e+01,1.709802e+02
4.114835e+05,4.762540e+00,1.505555e+05,1.742540e+00,9.246385e-01,9.246316e-01,8.196432e-04,5.490926e-09,2.997290e+01,9.795806e+00,2.017710e+01,3.161741e+01,1.709179e+02
4.115835e+05,4.763698e+00,1.506555e+05,1.743698e+00,9.246453e-01,9.246321e-01,8.201925e-04,5.490923e-09,2.997607e+01,9.795178e+00,2.018089e+01,3.162072e+01,1.710080e+02
4.116836e+05,4.764856e+00,1.507556e+05,1.744856e+00,9.246521e-01,9.246326e-01,8.207418e-04,5.490920e-09,2.997923e+01,9.794550e+00,2.018468e+01,3.162403e+01,1.710980e+02
4.117836e+05,4.766014e+00,1.508556e+05,1.746014e+00,9.246589e-01,9.246331e-01,8.212911e-04,5.490917e-09,2.998239e+01,9.793922e+00,2.018847e+01,3.162734e+01,1.711881e+02
4.118836e+05,4.767172e+00,1.509556e+05,1.747172e+00,9.246657e-01,9.246336e-01,8.218404e-04,5.490914e-09,2.998555e+01,9.793294e+00,2.019225e+01,3.163065e+01,1.712782e+02
4.119837e+05,4.768329e+00,1.510557e+05,1.748329e+00,9.246725e-01,9.246341e-01,8.223897e-04,5.490911e-09,2.998871e+01,9.792666e+00,2.019604e+01,3.163396e+01,1.713682e+02
4.120837e+05,4.769487e+00,1.511557e+05,1.749487e+00,9.246793e-01,9.246346e-01,8.229390e-04,5.490908e-09,2.999187e+01,9.792038e+00,2.019983e+01,3.163727e+01,1.714583e+02
4.121837e+05,4.770645e+00,1.512557e+05,1.750645e+00,9.246861e-01,9.246352e-01,8.234883e-04,5.490905e-09,2.999503e+01,9.791410e+00,2.020362e+01,3.164058e+01,1.715484e+02
4.122838e+05,4.771803e+00,1.513558e+05,1.751803e+00,9.246929e-01,9.246357e-01,8.240376e-04,5.490902e-09,2.999819e+01,9.790782e+00,2.020741e+01,3.164389e+01,1.716384e+02
4.123838e+05,4.772961e+00,1.514558e+05,1.752961e+00,9.246997e-01,9.246362e-01,8.245869e-04,5.490899e-09,3.000135e+01,9.790154e+00,2.021120e+01,3.164719e+01,1.717285e+02
4.124839e+05,4.774119e+00,1.515559e+05,1.754119e+00,9.247021e-01,9.246367e-01,8.251362e-04,5.490896e-09,3.000334e+01,9.789655e+00,2.021368e+01,3.164933e+01,1.718083e+02
4.125839e+05,4.775276e+00,1.516559e+05,1.755276e+00,9.246874e-01,9.246372e-01,8.256855e-04,5.490892e-09,3.000081e+01,9.789655e+00,2.021115e+01,3.164694e+01,1.718483e+02
4.126839e+05,4.776434e+00,1.517559e+05,1.756434e+00,9.246727e-01,9.246377e-01,8.262348e-04,5.490889e-09,2.999827e+01,9.789655e+00,2.020862e+01,3.164454e+01,1.718883e+02
4.127840e+05,4.777592e+00,1.518560e+05,1.757592e+00,9.246581e-01,9.246382e-01,8.267840e-04,5.490886e-09,2.999574e+01,9.789655e+00,2.020609e+01,3.164215e+01,1.719283e+02
4.128840e+05,4.778750e+00,1.519560e+05,1.758750e+00,9.246434e-01,9.246387e-01,8.273333e-04,5.490883e-09,2.999321e+01,9.789655e+00,2.020355e+01,3.163976e+01,1.719684e+02
4.129840e+05,4.779908e+00,1.520560e+05,1.759908e+00,9.246287e-01,9.246392e-01,8.278826e-04,5.490880e-09,2.999068e+01,9.789655e+00,2.020102e+01,3.163737e+01,1.720084e+02
4.130841e+05,4.781066e+00,1.521561e+05,1.761066e+00,9.246141e-01,9.246397e-01,8.284319e-04,5.490877e-09,2.998814e+01,9.789655e+00,2.019849e+01,3.163497e+01,1.720484e+02
4.131841e+05,4.782224e+00,1.522561e+05,1.762224e+00,9.245994e-01,9.246402e-01,8.289812e-04,5.490874e-09,2.998561e+01,9.789655e+00,2.019595e+01,3.163258e+01,1.720885e+02
4.132841e+05,4.783381e+00,1.523561e+05,1.763381e+00,9.245847e-01,9.246407e-01,8.295305e-04,5.490871e-09,2.998308e+01,9.789655e+00,2.019342e+01,3.163019e+01,1.721285e+02
4.133842e+05,4.784539e+00,1.524562e+05,1.764539e+00,9.245700e-01,9.246412e-01,8.300798e-04,5.490868e-09,2.998054e+01,9.789655e+00,2.019089e+01,3.162779e+01,1.721685e+02
4.134842e+05,4.785697e+00,1.525562e+05,1.765697e+00,9.245602e-01,9.246418e-01,8.306291e-04,5.490865e-09,2.997801e+01,9.789789e+00,2.018822e+01,3.162528e+01,1.721808e+02
4.135843e+05,4.786855e+00,1.526563e+05,1.766855e+00,9.245680e-01,9.246423e-01,8.311784e-04,5.490862e-09,2.997549e+01,9.790416e+00,2.018508e+01,3.162232e+01,1.720909e+02
4.136843e+05,4.788013e+00,1.527563e+05,1.768013e+00,9.245759e-01,9.246428e-01,8.317277e-04,5.490859e-09,2.997297e+01,9.791043e+00,2.018193e+01,3.161935e+01,1.720010e+02
4.137843e+05,4.789171e+00,1.528563e+05,1.769171e+00,9.245837e-01,9.246433e-01,8.322769e-04,5.490856e-09,2.997045e+01,9.791670e+00,2.017878e+01,3.161639e+01,1.719111e+02
4.138844e+05,4.790328e+00,1.529564e+05,1.770328e+00,9.245916e-01,9.246438e-01,8.328262e-04,5.490853e-09,2.996793e+01,9.792297e+00,2.017563e+01,3.161342e+01,1.718212e+02
4.139844e+05,4.791486e+00,1.530564e+05,1.771486e+00,9.245995e-01,9.246443e-01,8.333755e-04,5.490850e-09,2.996541e+01,9.792924e+00,2.017248e+01,3.161046e+01,1.717313e+02
4.140844e+05,4.792644e+00,1.531564e+05,1.772644e+00,9.246073e-01,9.246448e-01,8.339248e-04,5.490847e-09,2.996288e+01,9.793551e+00,2.016933e+01,3.160750e+01,1.716414e+02
4.141845e+05,4.793802e+00,1.532565e+05,1.773802e+00,9.246152e-01,9.246453e-01,8.344741e-04,5.490844e-09,2.996036e+01,9.794178e+00,2.016618e+01,3.160453e+01,1.715515e+02
4.142845e+05,4.794960e+00,1.533565e+05,1.774960e+00,9.246230e-01,9.246458e-01,8.350234e-04,5.490841e-09,2.995784e+01,9.794805e+00,2.016304e+01,3.160157e+01,1.714615e+02
4.143846e+05,4.796118e+00,1.534566e+05,1.776118e+00,9.246309e-01,9.246463e-01,8.355727e-04,5.490838e-09,2.995532e+01,9.795432e+00,2.015989e+01,3.159860e+01,1.713716e+02
4.144846e+05,4.797275e+00,1.535566e+05,1.777275e+00,9.246364e-01,9.246468e-01,8.361220e-04,5.490835e-09,2.995382e+01,9.795931e+00,2.015789e+01,3.159682e+01,1.713102e+02
4.145846e+05,4.798433e+00,1.536566e+05,1.778433e+00,9.246324e-01,9.246473e-01,8.366712e-04,5.490832e-09,2.995635e+01,9.795931e+00,2.016042e+01,3.159964e+01,1.713602e+02
4.146847e+05,4.799591e+00,1.537567e+05,1.779591e+00,9.246285e-01,9.246478e-01,8.372205e-04,5.490829e-09,2.995888e+01,9.795931e+00,2.016294e+01,3.160247e+01,1.714102e+02
4.147847e+05,4.800749e+00,1.538567e+05,1.780749e+00,9.246246e-01,9.246484e-01,8.377698e-04,5.490826e-09,2.996140e+01,9.795931e+00,2.016547e+01,3.160529e+01,1.714603e+02
4.148847e+05,4.801907e+00,1.539567e+05,1.781907e+00,9.246206e-01,9.246489e-01,8.383191e-04,5.490823e-09,2.996393e+01,9.795931e+00,2.016800e+01,3.160812e+01,1.715103e+02
4.149848e+05,4.803065e+00,1.540568e+05,1.783065e+00,9.246167e-01,9.246494e-01,8.388684e-04,5.490820e-09,2.996645e+01,9.795931e+00,2.017052e+01,3.161094e+01,1.715604e+02
4.150848e+05,4.804222e+00,1.541568e+05,1.784222e+00,9.246127e-01,9.246499e-01,8.394177e-04,5.490817e-09,2.996898e+01,9.795931e+00,2.017305e+01,3.161377e+01,1.716104e+02
4.151848e+05,4.805380e+00,1.542568e+05,1.785380e+00,9.246088e-01,9.246504e-01,8.399669e-04,5.490814e-09,2.997151e+01,9.795931e+00,2.017557e+01,3.161659e+01,1.716604e+02
4.152849e+05,4.806538e+00,1.543569e+05,1.786538e+00,9.246049e-01,9.246509e-01,8.405162e-04,5.490811e-09,2.997403e+01,9.795931e+00,2.017810e+01,3.161942e+01,1.717105e+02
4.153849e+05,4.807696e+00,1.544569e+05,1.787696e+00,9.246009e-01,9.246514e-01,8.410655e-04,5.490808e-09,2.997656e+01,9.795931e+00,2.018063e+01,3.162224e+01,1.717605e+02
4.154850e+05,4.808854e+00,1.545570e+05,1.788854e+00,9.245978e-01,9.246519e-01,8.416148e-04,5.490805e-09,2.997829e+01,9.796065e+00,2.018222e+01,3.162417e+01,1.718084e+02
4.155850e+05,4.810012e+00,1.546570e+05,1.790012e+00,9.245978e-01,9.246524e-01,8.421641e-04,5.490802e-09,2.997702e+01,9.796699e+00,2.018033e+01,3.162276e+01,1.718484e+02
4.156850e+05,4.811169e+00,1.547570e+05,1.791169e+00,9.245978e-01,9.246529e-01,8.427134e-04,5.490799e-09,2.997576e+01,9.797333e+00,2.017843e+01,3.162134e+01,1.718884e+02
4.157851e+05,4.812327e+00,1.548571e+05,1.792327e+00,9.245978e-01,9.246534e-01,8.432626e-04,5.490796e-09,2.997450e+01,9.797968e+00,2.017653e+01,3.161992e+01,1.719284e+02
4.158851e+05,4.813485e+00,1.549571e+05,1.793485e+00,9.245978e-01,9.246539e-01,8.438119e-04,5.490793e-09,2.997324e+01,9.798602e+00,2.017464e+01,3.161851e+01,1.719684e+02
4.159851e+05,4.814643e+00,1.550571e+05,1.794643e+00,9.245978e-01,9.246545e-01,8.443612e-04,5.490790e-09,2.997198e+01,9.799237e+00,2.017274e+01,3.161709e+01,1.720084e+02
4.160852e+05,4.815801e+00,1.551572e+05,1.795801e+00,9.245978e-01,9.246550e-01,8.449105e-04,5.490787e-09,2.997071e+01,9.799871e+00,2.017084e+01,3.161567e+01,1.720484e+02
4.161852e+05,4.816959e+00,1.552572e+05,1.796959e+00,9.245978e-01,9.246555e-01,8.454598e-04,5.490784e-09,2.996945e+01,9.800505e+00,2.016895e+01,3.161426e+01,1.720884e+02
4.162853e+05,4.818116e+00,1.553573e+05,1.798116e+00,9.245978e-01,9.246560e-01,8.460091e-04,5.490781e-09,2.996819e+01,9.801140e+00,2.016705e+01,3.161284e+01,1.721284e+02
4.163853e+05,4.819274e+00,1.554573e+05,1.799274e+00,9.245978e-01,9.246565e-01,8.465583e-04,5.490778e-09,2.996693e+01,9.801774e+00,2.016516e+01,3.161142e+01,1.721684e+02
4.164853e+05,4.820432e+00,1.555573e+05,1.800432e+00,9.245982e-01,9.246570e-01,8.471076e-04,5.490775e-09,2.996620e+01,9.802276e+00,2.016392e+01,3.161058e+01,1.721707e+02
4.165854e+05,4.821590e+00,1.556574e+05,1.801590e+00,9.246000e-01,9.246575e-01,8.476569e-04,5.490772e-09,2.996746e+01,9.802276e+00,2.016518e+01,3.161191e+01,1.720305e+02
4.166854e+05,4.822748e+00,1.557574e+05,1.802748e+00,9.246018e-01,9.246580e-01,8.482062e-04,5.490769e-09,2.996872e+01,9.802276e+00,2.016645e+01,3.161323e+01,1.718902e+02
4.167854e+05,4.823906e+00,1.558574e+05,1.803906e+00,9.246036e-01,9.246585e-01,8.487555e-04,5.490766e-09,2.996999e+01,9.802276e+00,2.016771e+01,3.161456e+01,1.717500e+02
4.168855e+05,4.825063e+00,1.559575e+05,1.805063e+00,9.246054e-01,9.246590e-01,8.493047e-04,5.490763e-09,2.997125e+01,9.802276e+00,2.016898e+01,3.161588e+01,1.716098e+02
4.169855e+05,4.826221e+00,1.560575e+05,1.806221e+00,9.246072e-01,9.246595e-01,8.498540e-04,5.490760e-09,2.997252e+01,9.802276e+00,2.017024e+01,3.161721e+01,1.714696e+02
4.170855e+05,4.827379e+00,1.561575e+05,1.807379e+00,9.246089e-01,9.246600e-01,8.504033e-04,5.490757e-09,2.997378e+01,9.802276e+00,2.017150e+01,3.161853e+01,1.713294e+02
4.171856e+05,4.828537e+00,1.562576e+05,1.808537e+00,9.246107e-01,9.246605e-01,8.509526e-04,5.490754e-09,2.997504e+01,9.802276e+00,2.017277e+01,3.161985e+01,1.711891e+02
4.172856e+05,4.829695e+00,1.563576e+05,1.809695e+00,9.246125e-01,9.246611e-01,8.515018e-04,5.490751e-09,2.997631e+01,9.802276e+00,2.017403e+01,3.162118e+01,1.710489e+02
4.173857e+05,4.830853e+00,1.564577e+05,1.810853e+00,9.246143e-01,9.246616e-01,8.520511e-04,5.490748e-09,2.997757e+01,9.802276e+00,2.017530e+01,3.162250e+01,1.709087e+02
4.174857e+05,4.832010e+00,1.565577e+05,1.812010e+00,9.246134e-01,9.246621e-01,8.526004e-04,5.490745e-09,2.997855e+01,9.802133e+00,2.017642e+01,3.162360e+01,1.708113e+02
4.175857e+05,4.833168e+00,1.566577e+05,1.813168e+00,9.246030e-01,9.246626e-01,8.531497e-04,5.490742e-09,2.997855e+01,9.801498e+00,2.017705e+01,3.162390e+01,1.708613e+02
4.176858e+05,4.834326e+00,1.567578e+05,1.814326e+00,9.245926e-01,9.246631e-01,8.536989e-04,5.490739e-09,2.997855e+01,9.800863e+00,2.017769e+01,3.162419e+01,1.709113e+02
4.177858e+05,4.835484e+00,1.568578e+05,1.815484e+00,9.245822e-01,9.246636e-01,8.542482e-04,5.490736e-09,2.997855e+01,9.800228e+00,2.017832e+01,3.162449e+01,1.709614e+02
4.178858e+05,4.836642e+00,1.569578e+05,1.816642e+00,9.245719e-01,9.246641e-01,8.547975e-04,5.490733e-09,2.997855e+01,9.799593e+00,2.017896e+01,3.162479e+01,1.710114e+02
4.179859e+05,4.837800e+00,1.570579e+05,1.817800e+00,9.245615e-01,9.246646e-01,8.553468e-04,5.490730e-09,2.997855e+01,9.798958e+00,2.017959e+01,3.162508e+01,1.710614e+02
4.180859e+05,4.838957e+00,1.571579e+05,1.818957e+00,9.245511e-01,9.246651e-01,8.558961e-04,5.490727e-09,2.997855e+01,9.798323e+00,2.018023e+01,3.162538e+01,1.711115e+02
4.181860e+05,4.840115e+00,1.572580e+05,1.820115e+00,9.245407e-01,9.246656e-01,8.564453e-04,5.490724e-09,2.997855e+01,9.797688e+00,2.018086e+01,3.162568e+01,1.711615e+02
4.182860e+05,4.841273e+00,1.573580e+05,1.821273e+00,9.245304e-01,9.246661e-01,8.569946e-04,5.490721e-09,2.997855e+01,9.797054e+00,2.018150e+01,3.162597e+01,1.712115e+02
4.183860e+05,4.842431e+00,1.574580e+05,1.822431e+00,9.245200e-01,9.246666e-01,8.575439e-04,5.490718e-09,2.997855e+01,9.796419e+00,2.018213e+01,3.162627e+01,1.712616e+02
4.184861e+05,4.843589e+00,1.575581e+05,1.823589e+00,9.245117e-01,9.246671e-01,8.580931e-04,5.490715e-09,2.997870e+01,9.795931e+00,2.018277e+01,3.162666e+01,1.713116e+02
4.185861e+05,4.844747e+00,1.576581e+05,1.824747e+00,9.245102e-01,9.246677e-01,8.586424e-04,5.490712e-09,2.997933e+01,9.795931e+00,2.018340e+01,3.162738e+01,1.713615e+02
4.186861e+05,4.845904e+00,1.577581e+05,1.825904e+00,9.245088e-01,9.246682e-01,8.591917e-04,5.490709e-09,2.997997e+01,9.795931e+00,2.018404e+01,3.162810e+01,1.714115e+02
4.187862e+05,4.847062e+00,1.578582e+05,1.827062e+00,9.245074e-01,9.246687e-01,8.597410e-04,5.490705e-09,2.998060e+01,9.795931e+00,2.018467e+01,3.162882e+01,1.714614e+02
4.188862e+05,4.848220e+00,1.579582e+05,1.828220e+00,9.245060e-01,9.246692e-01,8.602902e-04,5.490702e-09,2.998123e+01,9.795931e+00,2.018530e+01,3.162954e+01,1.715114e+02
4.189862e+05,4.849378e+00,1.580582e+05,1.829378e+00,9.245045e-01,9.246697e-01,8.608395e-04,5.490699e-09,2.998187e+01,9.795931e+00,2.018594e+01,3.163026e+01,1.715613e+02
4.190863e+05,4.850536e+00,1.581583e+05,1.830536e+00,9.245031e-01,9.246702e-01,8.613888e-04,5.490696e-09,2.998250e+01,9.795931e+00,2.018657e+01,3.163098e+01,1.716113e+02
4.191863e+05,4.851694e+00,1.582583e+05,1.831694e+00,9.245017e-01,9.246707e-01,8.619381e-04,5.490693e-09,2.998314e+01,9.795931e+00,2.018720e+01,3.163170e+01,1.716612e+02
4.192864e+05,4.852851e+00,1.583584e+05,1.832851e+00,9.245002e-01,9.246712e-01,8.624873e-04,5.490690e-09,2.998377e+01,9.795931e+00,2.018784e+01,3.163242e+01,1.717112e+02
4.193864e+05,4.854009e+00,1.584584e+05,1.834009e+00,9.244988e-01,9.246717e-01,8.630366e-04,5.490687e-09,2.998440e+01,9.795931e+00,2.018847e+01,3.163314e+01,1.717611e+02
4.194864e+05,4.855167e+00,1.585584e+05,1.835167e+00,9.244967e-01,9.246722e-01,8.635859e-04,5.490684e-09,2.998532e+01,9.795931e+00,2.018939e+01,3.163418e+01,1.717933e+02
4.195865e+05,4.856325e+00,1.586585e+05,1.836325e+00,9.244920e-01,9.246727e-01,8.641351e-04,5.490681e-09,2.998722e+01,9.795931e+00,2.019128e+01,3.163634e+01,1.717633e+02
4.196865e+05,4.857483e+00,1.587585e+05,1.837483e+00,9.244874e-01,9.246732e-01,8.646844e-04,5.490678e-09,2.998911e+01,9.795931e+00,2.019318e+01,3.163850e+01,1.717333e+02
4.197865e+05,4.858641e+00,1.588585e+05,1.838641e+00,9.244827e-01,9.246738e-01,8.652337e-04,5.490675e-09,2.999101e+01,9.795931e+00,2.019508e+01,3.164067e+01,1.717033e+02
4.198866e+05,4.859798e+00,1.589586e+05,1.839798e+00,9.244781e-01,9.246743e-01,8.657830e-04,5.490672e-09,2.999291e+01,9.795931e+00,2.019698e+01,3.164283e+01,1.716732e+02
4.199866e+05,4.860956e+00,1.590586e+05,1.840956e+00,9.244734e-01,9.246748e-01,8.663322e-04,5.490669e-09,2.999481e+01,9.795931e+00,2.019888e+01,3.164499e+01,1.716432e+02
4.200867e+05,4.862114e+00,1.591587e+05,1.842114e+00,9.244688e-01,9.246753e-01,8.668815e-04,5.490666e-09,2.999671e+01,9.795931e+00,2.020077e+01,3.164716e+01,1.716132e+02
4.201867e+05,4.863272e+00,1.592587e+05,1.843272e+00,9.244641e-01,9.246758e-01,8.674308e-04,5.490663e-09,2.999860e+01,9.795931e+00,2.020267e+01,3.164932e+01,1.715832e+02
4.202867e+05,4.864430e+00,1.593587e+05,1.844430e+00,9.244595e-01,9.246763e-01,8.679800e-04,5.490660e-09,3.000050e+01,9.795931e+00,2.020457e+01,3.165148e+01,1.715532e+02
4.203868e+05,4.865588e+00,1.594588e+05,1.845588e+00,9.244548e-01,9.246768e-01,8.685293e-04,5.490657e-09,3.000240e+01,9.795931e+00,2.020647e+01,3.165364e+01,1.715231e+02
4.204868e+05,4.866745e+00,1.595588e+05,1.846745e+00,9.244546e-01,9.246773e-01,8.690786e-04,5.490654e-09,3.000420e+01,9.795931e+00,2.020827e+01,3.165560e+01,1.715069e+02
4.205868e+05,4.867903e+00,1.596588e+05,1.847903e+00,9.244692e-01,9.246778e-01,8.696278e-04,5.490651e-09,3.000567e+01,9.795931e+00,2.020974e+01,3.165684e+01,1.715369e+02
4.206869e+05,4.869061e+00,1.597589e+05,1.849061e+00,9.244839e-01,9.246783e-01,8.701771e-04,5.490648e-09,3.000714e+01,9.795931e+00,2.021121e+01,3.165808e+01,1.715669e+02
4.207869e+05,4.870219e+00,1.598589e+05,1.850219e+00,9.244986e-01,9.246788e-01,8.707264e-04,5.490645e-09,3.000860e+01,9.795931e+00,2.021267e+01,3.165932e+01,1.715969e+02
4.208869e+05,4.871377e+00,1.599589e+05,1.851377e+00,9.245132e-01,9.246793e-01,8.712756e-04,5.490642e-09,3.001007e+01,9.795931e+00,2.021414e+01,3.166056e+01,1.716269e+02
4.209870e+05,4.872535e+00,1.600590e+05,1.852535e+00,9.245279e-01,9.246798e-01,8.718249e-04,5.490639e-09,3.001154e+01,9.795931e+00,2.021561e+01,3.166181e+01,1.716569e+02
4.210870e+05,4.873692e+00,1.601590e+05,1.853692e+00,9.245425e-01,9.246804e-01,8.723742e-04,5.490636e-09,3.001301e+01,9.795931e+00,2.021708e+01,3.166305e+01,1.716868e+02
4.211871e+05,4.874850e+00,1.602591e+05,1.854850e+00,9.245572e-01,9.246809e-01,8.729234e-04,5.490633e-09,3.001448e+01,9.795931e+00,2.021855e+01,3.166429e+01,1.717168e+02
4.212871e+05,4.876008e+00,1.603591e+05,1.856008e+00,9.245718e-01,9.246814e-01,8.734727e-04,5.490630e-09,3.001595e+01,9.795931e+00,2.022002e+01,3.166553e+01,1.717468e+02
4.213871e+05,4.877166e+00,1.604591e+05,1.857166e+00,9.245865e-01,9.246819e-01,8.740220e-04,5.490627e-09,3.001742e+01,9.795931e+00,2.022149e+01,3.166677e+01,1.717768e+02
4.214872e+05,4.878324e+00,1.605592e+05,1.858324e+00,9.245993e-01,9.246824e-01,8.745712e-04,5.490624e-09,3.001822e+01,9.795788e+00,2.022243e+01,3.166735e+01,1.718114e+02
4.215872e+05,4.879482e+00,1.606592e+05,1.859482e+00,9.246057e-01,9.246829e-01,8.751205e-04,5.490621e-09,3.001675e+01,9.795159e+00,2.022159e+01,3.166566e+01,1.718615e+02
4.216872e+05,4.880639e+00,1.607592e+05,1.860639e+00,9.246122e-01,9.246834e-01,8.756698e-04,5.490618e-09,3.001527e+01,9.794531e+00,2.022074e+01,3.166396e+01,1.719116e+02
4.217873e+05,4.881797e+00,1.608593e+05,1.861797e+00,9.246186e-01,9.246839e-01,8.762190e-04,5.490615e-09,3.001380e+01,9.793902e+00,2.021990e+01,3.166227e+01,1.719616e+02
4.218873e+05,4.882955e+00,1.609593e+05,1.862955e+00,9.246251e-01,9.246844e-01,8.767683e-04,5.490612e-09,3.001233e+01,9.793274e+00,2.021906e+01,3.166058e+01,1.720117e+02
4.219874e+05,4.884113e+00,1.610594e+05,1.864113e+00,9.246315e-01,9.246849e-01,8.773176e-04,5.490609e-09,3.001086e+01,9.792645e+00,2.021822e+01,3.165889e+01,1.720618e+02
4.220874e+05,4.885271e+00,1.611594e+05,1.865271e+00,9.246380e-01,9.246854e-01,8.778668e-04,5.490606e-09,3.000939e+01,9.792016e+00,2.021737e+01,3.165719e+01,1.721119e+02
4.221874e+05,4.886429e+00,1.612594e+05,1.866429e+00,9.246444e-01,9.246859e-01,8.784161e-04,5.490603e-09,3.000792e+01,9.791388e+00,2.021653e+01,3.165550e+01,1.721620e+02
4.222875e+05,4.887586e+00,1.613595e+05,1.867586e+00,9.246509e-01,9.246864e-01,8.789653e-04,5.490600e-09,3.000645e+01,9.790759e+00,2.021569e+01,3.165381e+01,1.722120e+02
4.223875e+05,4.888744e+00,1.614595e+05,1.868744e+00,9.246573e-01,9.246870e-01,8.795146e-04,5.490597e-09,3.000497e+01,9.790131e+00,2.021484e+01,3.165212e+01,1.722621e+02
4.224875e+05,4.889902e+00,1.615595e+05,1.869902e+00,9.246606e-01,9.246875e-01,8.800639e-04,5.490594e-09,3.000309e+01,9.789808e+00,2.021328e+01,3.165003e+01,1.722781e+02
4.225876e+05,4.891060e+00,1.616596e+05,1.871060e+00,9.246542e-01,9.246880e-01,8.806131e-04,5.490591e-09,2.999993e+01,9.790436e+00,2.020949e+01,3.164671e+01,1.721880e+02
4.226876e+05,4.892218e+00,1.617596e+05,1.872218e+00,9.246477e-01,9.246885e-01,8.811624e-04,5.490588e-09,2.999677e+01,9.791064e+00,2.020571e+01,3.164339e+01,1.720979e+02
4.227876e+05,4.893376e+00,1.618596e+05,1.873376e+00,9.246413e-01,9.246890e-01,8.817116e-04,5.490585e-09,2.999361e+01,9.791692e+00,2.020192e+01,3.164007e+01,1.720079e+02
4.228877e+05,4.894533e+00,1.619597e+05,1.874533e+00,9.246349e-01,9.246895e-01,8.822609e-04,5.490582e-09,2.999045e+01,9.792320e+00,2.019813e+01,3.163676e+01,1.719178e+02
4.229877e+05,4.895691e+00,1.620597e+05,1.875691e+00,9.246284e-01,9.246900e-01,8.828102e-04,5.490579e-09,2.998729e+01,9.792948e+00,2.019434e+01,3.163344e+01,1.718277e+02
4.230878e+05,4.896849e+00,1.621598e+05,1.876849e+00,9.246220e-01,9.246905e-01,8.833594e-04,5.490576e-09,2.998413e+01,9.793576e+00,2.019055e+01,3.163012e+01,1.717377e+02
4.231878e+05,4.898007e+00,1.622598e+05,1.878007e+00,9.246155e-01,9.246910e-01,8.839087e-04,5.490573e-09,2.998097e+01,9.794204e+00,2.018676e+01,3.162680e+01,1.716476e+02
4.232878e+05,4.899165e+00,1.623598e+05,1.879165e+00,9.246091e-01,9.246915e-01,8.844579e-04,5.490570e-09,2.997780e+01,9.794832e+00,2.018297e+01,3.162349e+01,1.715575e+02
4.233879e+05,4.900323e+00,1.624599e+05,1.880323e+00,9.246027e-01,9.246920e-01,8.850072e-04,5.490567e-09,2.997464e+01,9.795461e+00,2.017918e+01,3.162017e+01,1.714675e+02
4.234879e+05,4.901480e+00,1.625599e+05,1.881480e+00,9.245990e-01,9.246925e-01,8.855565e-04,5.490564e-09,2.997228e+01,9.795931e+00,2.017634e+01,3.161766e+01,1.713774e+02
4.235879e+05,4.902638e+00,1.626599e+05,1.882638e+00,9.246036e-01,9.246931e-01,8.861057e-04,5.490561e-09,2.997228e+01,9.795931e+00,2.017634e+01,3.161755e+01,1.712875e+02
4.236880e+05,4.903796e+00,1.627600e+05,1.883796e+00,9.246083e-01,9.246936e-01,8.866550e-04,5.490558e-09,2.997228e+01,9.795931e+00,2.017634e+01,3.161744e+01,1.711976e+02
4.237880e+05,4.904954e+00,1.628600e+05,1.884954e+00,9.246129e-01,9.246941e-01,8.872042e-04,5.490555e-09,2.997228e+01,9.795931e+00,2.017634e+01,3.161733e+01,1.711077e+02
4.238881e+05,4.906112e+00,1.629601e+05,1.886112e+00,9.246176e-01,9.246946e-01,8.877535e-04,5.490552e-09,2.997228e+01,9.795931e+00,2.017634e+01,3.161722e+01,1.710178e+02
4.239881e+05,4.907270e+00,1.630601e+05,1.887270e+00,9.246222e-01,9.246951e-01,8.883028e-04,5.490549e-09,2.997228e+01,9.795931e+00,2.017634e+01,3.161711e+01,1.709279e+02
4.240881e+05,4.908427e+00,1.631601e+05,1.888427e+00,9.246269e-01,9.246956e-01,8.888520e-04,5.490546e-09,2.997228e+01,9.795931e+00,2.017634e+01,3.161700e+01,1.708380e+02
4.241882e+05,4.909585e+00,1.632602e+05,1.889585e+00,9.246315e-01,9.246961e-01,8.894013e-04,5.490543e-09,2.997228e+01,9.795931e+00,2.017634e+01,3.161689e+01,1.707481e+02
4.242882e+05,4.910743e+00,1.633602e+05,1.890743e+00,9.246361e-01,9.246966e-01,8.899505e-04,5.490540e-09,2.997228e+01,9.795931e+00,2.017634e+01,3.161678e+01,1.706582e+02
4.243882e+05,4.911901e+00,1.634602e+05,1.891901e+00,9.246408e-01,9.246971e-01,8.904998e-04,5.490537e-09,2.997228e+01,9.795931e+00,2.017634e+01,3.161667e+01,1.705683e+02
4.244883e+05,4.913059e+00,1.635603e+05,1.893059e+00,9.246479e-01,9.246976e-01,8.910490e-04,5.490534e-09,2.997324e+01,9.795931e+00,2.017731e+01,3.161755e+01,1.705217e+02
4.245883e+05,4.914217e+00,1.636603e+05,1.894217e+00,9.246625e-01,9.246981e-01,8.915983e-04,5.490531e-09,2.997724e+01,9.795931e+00,2.018131e+01,3.162153e+01,1.706117e+02
4.246884e+05,4.915374e+00,1.637604e+05,1.895374e+00,9.246772e-01,9.246986e-01,8.921476e-04,5.490528e-09,2.998125e+01,9.795931e+00,2.018531e+01,3.162551e+01,1.707018e+02
4.247884e+05,4.916532e+00,1.638604e+05,1.896532e+00,9.246919e-01,9.246991e-01,8.926968e-04,5.490525e-09,2.998525e+01,9.795931e+00,2.018932e+01,3.162949e+01,1.707919e+02
4.248884e+05,4.917690e+00,1.639604e+05,1.897690e+00,9.247066e-01,9.246997e-01,8.932461e-04,5.490522e-09,2.998925e+01,9.795931e+00,2.019332e+01,3.163348e+01,1.708819e+02
4.249885e+05,4.918848e+00,1.640605e+05,1.898848e+00,9.247212e-01,9.247002e-01,8.937953e-04,5.490519e-09,2.999325e+01,9.795931e+00,2.019732e+01,3.163746e+01,1.709720e+02
4.250885e+05,4.920006e+00,1.641605e+05,1.900006e+00,9.247359e-01,9.247007e-01,8.943446e-04,5.490516e-09,2.999726e+01,9.795931e+00,2.020133e+01,3.164144e+01,1.710621e+02
4.251885e+05,4.921164e+00,1.642605e+05,1.901164e+00,9.247506e-01,9.247012e-01,8.948938e-04,5.490512e-09,3.000126e+01,9.795931e+00,2.020533e+01,3.164542e+01,1.711521e+02
4.252886e+05,4.922321e+00,1.643606e+05,1.902321e+00,9.247653e-01,9.247017e-01,8.954431e-04,5.490509e-09,3.000526e+01,9.795931e+00,2.020933e+01,3.164940e+01,1.712422e+02
4.253886e+05,4.923479e+00,1.644606e+05,1.903479e+00,9.247799e-01,9.247022e-01,8.959923e-04,5.490506e-09,3.000927e+01,9.795931e+00,2.021333e+01,3.165338e+01,1.713323e+02
4.254886e+05,4.924637e+00,1.645606e+05,1.904637e+00,9.247893e-01,9.247027e-01,8.965416e-04,5.490503e-09,3.001128e+01,9.795775e+00,2.021551e+01,3.165536e+01,1.713727e+02
4.255887e+05,4.925795e+00,1.646607e+05,1.905795e+00,9.247825e-01,9.247032e-01,8.970908e-04,5.490500e-09,3.000728e+01,9.795148e+00,2.021214e+01,3.165125e+01,1.712627e+02
4.256887e+05,4.926953e+00,1.647607e+05,1.906953e+00,9.247757e-01,9.247037e-01,8.976401e-04,5.490497e-09,3.000329e+01,9.794520e+00,2.020876e+01,3.164713e+01,1.711528e+02
4.257888e+05,4.928111e+00,1.648608e+05,1.908111e+00,9.247689e-01,9.247042e-01,8.981893e-04,5.490494e-09,2.999929e+01,9.793893e+00,2.020539e+01,3.164302e+01,1.710428e+02
4.258888e+05,4.929268e+00,1.649608e+05,1.909268e+00,9.247621e-01,9.247047e-01,8.987386e-04,5.490491e-09,2.999529e+01,9.793265e+00,2.020202e+01,3.163891e+01,1.709328e+02
