Repository: brandonlampe/CS_Data

# Repository for Crushed Salt Data
**Grant No: 456417**

This is a work in progress!

## Repository Content

### Directory Names
A uniform namining structure still in progress, but in general directories are named according to the following:
 - Names contain no spaces, a single underscore "_" will be used as a file name seperator.
 - Files are for the Crushed Salt Project (CSP); therefore, the first three charaters of each file are "CSP".
 - Folders are organized by which frame the test was performed on i.e., A2 or A3.
 - The fifth and sixth charaters of each file name will therefore be "A" followed by the frame number.

File: UNM_WP_HY_175_13/STAGE04/CREEP_FIT/175_13_STAGE04_CREEP_OUT.csv (part 8 of 8)
Analysis by Brandon Lampe, performed on: 2016/10/11 07:27:37
Experimental results below begin at: 2016/10/05 13:26:24
Duration (sec),Duration (day),Elapsed Time (sec),Elapsed Time (day),Interpolated Fractional Density,Fit to Fractional Density,Fit to Volume Strain,Fit to Volume Strain Rate (1/sec),Confining Pressure (MPa),Pore Pressure (MPa),Terzaghi Pressure (MPa),Solid Pressure (MPa),Temperature (C))
4.259888e+05,4.930426e+00,1.650608e+05,1.910426e+00,9.247553e-01,9.247052e-01,8.992878e-04,5.490488e-09,2.999129e+01,9.792638e+00,2.019865e+01,3.163479e+01,1.708228e+02
4.260889e+05,4.931584e+00,1.651609e+05,1.911584e+00,9.247485e-01,9.247057e-01,8.998371e-04,5.490485e-09,2.998729e+01,9.792010e+00,2.019528e+01,3.163068e+01,1.707128e+02
4.261889e+05,4.932742e+00,1.652609e+05,1.912742e+00,9.247417e-01,9.247063e-01,9.003863e-04,5.490482e-09,2.998329e+01,9.791383e+00,2.019191e+01,3.162657e+01,1.706028e+02
4.262889e+05,4.933900e+00,1.653609e+05,1.913900e+00,9.247349e-01,9.247068e-01,9.009356e-04,5.490479e-09,2.997929e+01,9.790755e+00,2.018853e+01,3.162245e+01,1.704929e+02
4.263890e+05,4.935058e+00,1.654610e+05,1.915058e+00,9.247281e-01,9.247073e-01,9.014848e-04,5.490476e-09,2.997529e+01,9.790128e+00,2.018516e+01,3.161834e+01,1.703829e+02
4.264890e+05,4.936215e+00,1.655610e+05,1.916215e+00,9.247251e-01,9.247078e-01,9.020341e-04,5.490473e-09,2.997196e+01,9.789810e+00,2.018215e+01,3.161484e+01,1.702975e+02
4.265891e+05,4.937373e+00,1.656611e+05,1.917373e+00,9.247337e-01,9.247083e-01,9.025833e-04,5.490470e-09,2.997070e+01,9.790438e+00,2.018026e+01,3.161322e+01,1.702875e+02
4.266891e+05,4.938531e+00,1.657611e+05,1.918531e+00,9.247423e-01,9.247088e-01,9.031326e-04,5.490467e-09,2.996944e+01,9.791066e+00,2.017837e+01,3.161160e+01,1.702775e+02
4.267891e+05,4.939689e+00,1.658611e+05,1.919689e+00,9.247509e-01,9.247093e-01,9.036818e-04,5.490464e-09,2.996818e+01,9.791694e+00,2.017648e+01,3.160998e+01,1.702675e+02
4.268892e+05,4.940847e+00,1.659612e+05,1.920847e+00,9.247595e-01,9.247098e-01,9.042311e-04,5.490461e-09,2.996691e+01,9.792322e+00,2.017459e+01,3.160836e+01,1.702575e+02
4.269892e+05,4.942005e+00,1.660612e+05,1.922005e+00,9.247681e-01,9.247103e-01,9.047803e-04,5.490458e-09,2.996565e+01,9.792950e+00,2.017270e+01,3.160674e+01,1.702475e+02
4.270892e+05,4.943162e+00,1.661612e+05,1.923162e+00,9.247767e-01,9.247108e-01,9.053296e-04,5.490455e-09,2.996439e+01,9.793578e+00,2.017081e+01,3.160512e+01,1.702375e+02
4.271893e+05,4.944320e+00,1.662613e+05,1.924320e+00,9.247853e-01,9.247113e-01,9.058788e-04,5.490452e-09,2.996312e+01,9.794206e+00,2.016892e+01,3.160350e+01,1.702275e+02
4.272893e+05,4.945478e+00,1.663613e+05,1.925478e+00,9.247938e-01,9.247118e-01,9.064281e-04,5.490449e-09,2.996186e+01,9.794834e+00,2.016703e+01,3.160189e+01,1.702175e+02
4.273893e+05,4.946636e+00,1.664613e+05,1.926636e+00,9.248024e-01,9.247124e-01,9.069773e-04,5.490446e-09,2.996060e+01,9.795462e+00,2.016514e+01,3.160027e+01,1.702075e+02
4.274894e+05,4.947794e+00,1.665614e+05,1.927794e+00,9.248057e-01,9.247129e-01,9.075266e-04,5.490443e-09,2.995981e+01,9.795931e+00,2.016388e+01,3.159930e+01,1.702280e+02
4.275894e+05,4.948952e+00,1.666614e+05,1.928952e+00,9.247931e-01,9.247134e-01,9.080758e-04,5.490440e-09,2.996044e+01,9.795931e+00,2.016451e+01,3.160028e+01,1.703381e+02
4.276895e+05,4.950109e+00,1.667615e+05,1.930109e+00,9.247806e-01,9.247139e-01,9.086251e-04,5.490437e-09,2.996107e+01,9.795931e+00,2.016514e+01,3.160126e+01,1.704483e+02
4.277895e+05,4.951267e+00,1.668615e+05,1.931267e+00,9.247681e-01,9.247144e-01,9.091743e-04,5.490434e-09,2.996170e+01,9.795931e+00,2.016577e+01,3.160223e+01,1.705585e+02
4.278895e+05,4.952425e+00,1.669615e+05,1.932425e+00,9.247555e-01,9.247149e-01,9.097236e-04,5.490431e-09,2.996233e+01,9.795931e+00,2.016640e+01,3.160321e+01,1.706687e+02
4.279896e+05,4.953583e+00,1.670616e+05,1.933583e+00,9.247430e-01,9.247154e-01,9.102728e-04,5.490428e-09,2.996296e+01,9.795931e+00,2.016703e+01,3.160418e+01,1.707788e+02
4.280896e+05,4.954741e+00,1.671616e+05,1.934741e+00,9.247304e-01,9.247159e-01,9.108221e-04,5.490425e-09,2.996359e+01,9.795931e+00,2.016766e+01,3.160516e+01,1.708890e+02
4.281896e+05,4.955899e+00,1.672616e+05,1.935899e+00,9.247179e-01,9.247164e-01,9.113713e-04,5.490422e-09,2.996421e+01,9.795931e+00,2.016828e+01,3.160613e+01,1.709992e+02
4.282897e+05,4.957056e+00,1.673617e+05,1.937056e+00,9.247054e-01,9.247169e-01,9.119205e-04,5.490419e-09,2.996484e+01,9.795931e+00,2.016891e+01,3.160711e+01,1.711094e+02
4.283897e+05,4.958214e+00,1.674617e+05,1.938214e+00,9.246928e-01,9.247174e-01,9.124698e-04,5.490416e-09,2.996547e+01,9.795931e+00,2.016954e+01,3.160808e+01,1.712195e+02
4.284898e+05,4.959372e+00,1.675618e+05,1.939372e+00,9.246826e-01,9.247179e-01,9.130190e-04,5.490413e-09,2.996610e+01,9.795931e+00,2.017017e+01,3.160901e+01,1.712865e+02
4.285898e+05,4.960530e+00,1.676618e+05,1.940530e+00,9.246787e-01,9.247184e-01,9.135683e-04,5.490410e-09,2.996674e+01,9.795931e+00,2.017080e+01,3.160978e+01,1.712366e+02
4.286898e+05,4.961688e+00,1.677618e+05,1.941688e+00,9.246747e-01,9.247190e-01,9.141175e-04,5.490407e-09,2.996737e+01,9.795931e+00,2.017144e+01,3.161056e+01,1.711866e+02
4.287899e+05,4.962846e+00,1.678619e+05,1.942846e+00,9.246708e-01,9.247195e-01,9.146668e-04,5.490404e-09,2.996800e+01,9.795931e+00,2.017207e+01,3.161134e+01,1.711367e+02
4.288899e+05,4.964003e+00,1.679619e+05,1.944003e+00,9.246669e-01,9.247200e-01,9.152160e-04,5.490401e-09,2.996864e+01,9.795931e+00,2.017271e+01,3.161212e+01,1.710867e+02
4.289899e+05,4.965161e+00,1.680619e+05,1.945161e+00,9.246629e-01,9.247205e-01,9.157652e-04,5.490398e-09,2.996927e+01,9.795931e+00,2.017334e+01,3.161290e+01,1.710368e+02
4.290900e+05,4.966319e+00,1.681620e+05,1.946319e+00,9.246590e-01,9.247210e-01,9.163145e-04,5.490395e-09,2.996990e+01,9.795931e+00,2.017397e+01,3.161368e+01,1.709868e+02
4.291900e+05,4.967477e+00,1.682620e+05,1.947477e+00,9.246551e-01,9.247215e-01,9.168637e-04,5.490392e-09,2.997054e+01,9.795931e+00,2.017461e+01,3.161445e+01,1.709369e+02
4.292900e+05,4.968635e+00,1.683620e+05,1.948635e+00,9.246512e-01,9.247220e-01,9.174130e-04,5.490389e-09,2.997117e+01,9.795931e+00,2.017524e+01,3.161523e+01,1.708869e+02
4.293901e+05,4.969793e+00,1.684621e+05,1.949793e+00,9.246472e-01,9.247225e-01,9.179622e-04,5.490386e-09,2.997181e+01,9.795931e+00,2.017588e+01,3.161601e+01,1.708370e+02
4.294901e+05,4.970950e+00,1.685621e+05,1.950950e+00,9.246394e-01,9.247230e-01,9.185115e-04,5.490383e-09,2.997293e+01,9.796096e+00,2.017684e+01,3.161740e+01,1.708260e+02
4.295902e+05,4.972108e+00,1.686622e+05,1.952108e+00,9.246204e-01,9.247235e-01,9.190607e-04,5.490380e-09,2.997546e+01,9.796731e+00,2.017873e+01,3.162053e+01,1.709260e+02
4.296902e+05,4.973266e+00,1.687622e+05,1.953266e+00,9.246015e-01,9.247240e-01,9.196099e-04,5.490377e-09,2.997798e+01,9.797366e+00,2.018062e+01,3.162365e+01,1.710261e+02
4.297902e+05,4.974424e+00,1.688622e+05,1.954424e+00,9.245825e-01,9.247245e-01,9.201592e-04,5.490374e-09,2.998051e+01,9.798001e+00,2.018251e+01,3.162678e+01,1.711262e+02
4.298903e+05,4.975582e+00,1.689623e+05,1.955582e+00,9.245635e-01,9.247250e-01,9.207084e-04,5.490371e-09,2.998304e+01,9.798636e+00,2.018440e+01,3.162991e+01,1.712263e+02
4.299903e+05,4.976740e+00,1.690623e+05,1.956740e+00,9.245446e-01,9.247256e-01,9.212577e-04,5.490368e-09,2.998556e+01,9.799271e+00,2.018629e+01,3.163304e+01,1.713263e+02
4.300903e+05,4.977897e+00,1.691623e+05,1.957897e+00,9.245256e-01,9.247261e-01,9.218069e-04,5.490365e-09,2.998809e+01,9.799905e+00,2.018818e+01,3.163617e+01,1.714264e+02
4.301904e+05,4.979055e+00,1.692624e+05,1.959055e+00,9.245066e-01,9.247266e-01,9.223561e-04,5.490362e-09,2.999061e+01,9.800540e+00,2.019007e+01,3.163929e+01,1.715265e+02
4.302904e+05,4.980213e+00,1.693624e+05,1.960213e+00,9.244877e-01,9.247271e-01,9.229054e-04,5.490359e-09,2.999314e+01,9.801175e+00,2.019196e+01,3.164242e+01,1.716265e+02
4.303905e+05,4.981371e+00,1.694625e+05,1.961371e+00,9.244687e-01,9.247276e-01,9.234546e-04,5.490356e-09,2.999566e+01,9.801810e+00,2.019385e+01,3.164555e+01,1.717266e+02
4.304905e+05,4.982529e+00,1.695625e+05,1.962529e+00,9.244604e-01,9.247281e-01,9.240038e-04,5.490353e-09,2.999769e+01,9.802445e+00,2.019524e+01,3.164788e+01,1.718107e+02
4.305905e+05,4.983687e+00,1.696625e+05,1.963687e+00,9.244815e-01,9.247286e-01,9.245531e-04,5.490350e-09,2.999832e+01,9.803079e+00,2.019524e+01,3.164802e+01,1.718507e+02
4.306906e+05,4.984844e+00,1.697626e+05,1.964844e+00,9.245026e-01,9.247291e-01,9.251023e-04,5.490347e-09,2.999896e+01,9.803714e+00,2.019524e+01,3.164815e+01,1.718907e+02
4.307906e+05,4.986002e+00,1.698626e+05,1.966002e+00,9.245237e-01,9.247296e-01,9.256516e-04,5.490344e-09,2.999959e+01,9.804348e+00,2.019524e+01,3.164829e+01,1.719306e+02
4.308906e+05,4.987160e+00,1.699626e+05,1.967160e+00,9.245448e-01,9.247301e-01,9.262008e-04,5.490341e-09,3.000022e+01,9.804983e+00,2.019524e+01,3.164843e+01,1.719706e+02
4.309907e+05,4.988318e+00,1.700627e+05,1.968318e+00,9.245659e-01,9.247306e-01,9.267500e-04,5.490338e-09,3.000086e+01,9.805617e+00,2.019524e+01,3.164856e+01,1.720106e+02
4.310907e+05,4.989476e+00,1.701627e+05,1.969476e+00,9.245870e-01,9.247311e-01,9.272993e-04,5.490335e-09,3.000149e+01,9.806251e+00,2.019524e+01,3.164870e+01,1.720506e+02
4.311907e+05,4.990634e+00,1.702627e+05,1.970634e+00,9.246081e-01,9.247317e-01,9.278485e-04,5.490332e-09,3.000213e+01,9.806886e+00,2.019524e+01,3.164883e+01,1.720906e+02
4.312908e+05,4.991791e+00,1.703628e+05,1.971791e+00,9.246292e-01,9.247322e-01,9.283977e-04,5.490329e-09,3.000276e+01,9.807520e+00,2.019524e+01,3.164897e+01,1.721306e+02
4.313908e+05,4.992949e+00,1.704628e+05,1.972949e+00,9.246503e-01,9.247327e-01,9.289470e-04,5.490326e-09,3.000340e+01,9.808155e+00,2.019524e+01,3.164911e+01,1.721706e+02
4.314909e+05,4.994107e+00,1.705629e+05,1.974107e+00,9.246629e-01,9.247332e-01,9.294962e-04,5.490323e-09,3.000369e+01,9.808284e+00,2.019541e+01,3.164912e+01,1.721841e+02
4.315909e+05,4.995265e+00,1.706629e+05,1.975265e+00,9.246522e-01,9.247337e-01,9.300454e-04,5.490319e-09,3.000306e+01,9.807014e+00,2.019604e+01,3.164879e+01,1.721240e+02
4.316909e+05,4.996423e+00,1.707629e+05,1.976423e+00,9.246415e-01,9.247342e-01,9.305947e-04,5.490316e-09,3.000242e+01,9.805744e+00,2.019668e+01,3.164846e+01,1.720640e+02
4.317910e+05,4.997581e+00,1.708630e+05,1.977581e+00,9.246307e-01,9.247347e-01,9.311439e-04,5.490313e-09,3.000179e+01,9.804474e+00,2.019731e+01,3.164813e+01,1.720039e+02
4.318910e+05,4.998738e+00,1.709630e+05,1.978738e+00,9.246200e-01,9.247352e-01,9.316931e-04,5.490310e-09,3.000115e+01,9.803204e+00,2.019795e+01,3.164780e+01,1.719439e+02
4.319910e+05,4.999896e+00,1.710630e+05,1.979896e+00,9.246092e-01,9.247357e-01,9.322424e-04,5.490307e-09,3.000052e+01,9.801934e+00,2.019858e+01,3.164747e+01,1.718839e+02
4.320911e+05,5.001054e+00,1.711631e+05,1.981054e+00,9.245985e-01,9.247362e-01,9.327916e-04,5.490304e-09,2.999988e+01,9.800665e+00,2.019922e+01,3.164714e+01,1.718238e+02
4.321911e+05,5.002212e+00,1.712631e+05,1.982212e+00,9.245878e-01,9.247367e-01,9.333408e-04,5.490301e-09,2.999925e+01,9.799395e+00,2.019985e+01,3.164681e+01,1.717638e+02
4.322912e+05,5.003370e+00,1.713632e+05,1.983370e+00,9.245770e-01,9.247372e-01,9.338901e-04,5.490298e-09,2.999861e+01,9.798125e+00,2.020049e+01,3.164648e+01,1.717037e+02
4.323912e+05,5.004528e+00,1.714632e+05,1.984528e+00,9.245663e-01,9.247377e-01,9.344393e-04,5.490295e-09,2.999798e+01,9.796855e+00,2.020112e+01,3.164615e+01,1.716437e+02
4.324912e+05,5.005685e+00,1.715632e+05,1.985685e+00,9.245579e-01,9.247383e-01,9.349885e-04,5.490292e-09,2.999826e+01,9.795931e+00,2.020233e+01,3.164673e+01,1.716218e+02
4.325913e+05,5.006843e+00,1.716633e+05,1.986843e+00,9.245558e-01,9.247388e-01,9.355378e-04,5.490289e-09,3.000101e+01,9.795931e+00,2.020508e+01,3.164975e+01,1.717020e+02
4.326913e+05,5.008001e+00,1.717633e+05,1.988001e+00,9.245536e-01,9.247393e-01,9.360870e-04,5.490286e-09,3.000375e+01,9.795931e+00,2.020782e+01,3.165277e+01,1.717821e+02
4.327913e+05,5.009159e+00,1.718633e+05,1.989159e+00,9.245515e-01,9.247398e-01,9.366362e-04,5.490283e-09,3.000649e+01,9.795931e+00,2.021056e+01,3.165579e+01,1.718622e+02
4.328914e+05,5.010317e+00,1.719634e+05,1.990317e+00,9.245493e-01,9.247403e-01,9.371855e-04,5.490280e-09,3.000923e+01,9.795931e+00,2.021330e+01,3.165880e+01,1.719423e+02
4.329914e+05,5.011475e+00,1.720634e+05,1.991475e+00,9.245472e-01,9.247408e-01,9.377347e-04,5.490277e-09,3.001198e+01,9.795931e+00,2.021604e+01,3.166182e+01,1.720225e+02
4.330914e+05,5.012632e+00,1.721634e+05,1.992632e+00,9.245450e-01,9.247413e-01,9.382839e-04,5.490274e-09,3.001472e+01,9.795931e+00,2.021879e+01,3.166484e+01,1.721026e+02
4.331915e+05,5.013790e+00,1.722635e+05,1.993790e+00,9.245429e-01,9.247418e-01,9.388332e-04,5.490271e-09,3.001746e+01,9.795931e+00,2.022153e+01,3.166785e+01,1.721827e+02
4.332915e+05,5.014948e+00,1.723635e+05,1.994948e+00,9.245407e-01,9.247423e-01,9.393824e-04,5.490268e-09,3.002020e+01,9.795931e+00,2.022427e+01,3.167087e+01,1.722628e+02
4.333916e+05,5.016106e+00,1.724636e+05,1.996106e+00,9.245386e-01,9.247428e-01,9.399316e-04,5.490265e-09,3.002294e+01,9.795931e+00,2.022701e+01,3.167389e+01,1.723430e+02
4.334916e+05,5.017264e+00,1.725636e+05,1.997264e+00,9.245424e-01,9.247433e-01,9.404808e-04,5.490262e-09,3.002411e+01,9.795931e+00,2.022818e+01,3.167505e+01,1.723885e+02
4.335916e+05,5.018422e+00,1.726636e+05,1.998422e+00,9.245610e-01,9.247438e-01,9.410301e-04,5.490259e-09,3.002137e+01,9.795931e+00,2.022544e+01,3.167166e+01,1.723485e+02
4.336917e+05,5.019579e+00,1.727637e+05,1.999579e+00,9.245795e-01,9.247443e-01,9.415793e-04,5.490256e-09,3.001864e+01,9.795931e+00,2.022271e+01,3.166826e+01,1.723086e+02
4.337917e+05,5.020737e+00,1.728637e+05,2.000737e+00,9.245981e-01,9.247449e-01,9.421285e-04,5.490253e-09,3.001590e+01,9.795931e+00,2.021997e+01,3.166486e+01,1.722686e+02
4.338917e+05,5.021895e+00,1.729637e+05,2.001895e+00,9.246167e-01,9.247454e-01,9.426777e-04,5.490250e-09,3.001317e+01,9.795931e+00,2.021724e+01,3.166146e+01,1.722286e+02
4.339918e+05,5.023053e+00,1.730638e+05,2.003053e+00,9.246353e-01,9.247459e-01,9.432270e-04,5.490247e-09,3.001043e+01,9.795931e+00,2.021450e+01,3.165807e+01,1.721887e+02
4.340918e+05,5.024211e+00,1.731638e+05,2.004211e+00,9.246539e-01,9.247464e-01,9.437762e-04,5.490244e-09,3.000770e+01,9.795931e+00,2.021177e+01,3.165467e+01,1.721487e+02
4.341919e+05,5.025369e+00,1.732639e+05,2.005369e+00,9.246724e-01,9.247469e-01,9.443254e-04,5.490241e-09,3.000496e+01,9.795931e+00,2.020903e+01,3.165127e+01,1.721088e+02
4.342919e+05,5.026526e+00,1.733639e+05,2.006526e+00,9.246910e-01,9.247474e-01,9.448747e-04,5.490238e-09,3.000223e+01,9.795931e+00,2.020630e+01,3.164787e+01,1.720688e+02
4.343919e+05,5.027684e+00,1.734639e+05,2.007684e+00,9.247096e-01,9.247479e-01,9.454239e-04,5.490235e-09,2.999949e+01,9.795931e+00,2.020356e+01,3.164448e+01,1.720288e+02
4.344920e+05,5.028842e+00,1.735640e+05,2.008842e+00,9.247058e-01,9.247484e-01,9.459731e-04,5.490232e-09,2.999617e+01,9.795931e+00,2.020024e+01,3.164098e+01,1.720000e+02
4.345920e+05,5.030000e+00,1.736640e+05,2.010000e+00,9.246441e-01,9.247489e-01,9.465223e-04,5.490231e-09,2.999133e+01,9.795931e+00,2.019540e+01,3.163720e+01,1.720000e+02
