Repository: brandonlampe/CS_Data

# Repository for Crushed Salt Data
**Grant No: 456417**

This is a work in progress!

## Repository Content

### Directory Names
A uniform namining structure still in progress, but in general directories are named according to the following:
 - Names contain no spaces, a single underscore "_" will be used as a file name seperator.
 - Files are for the Crushed Salt Project (CSP); therefore, the first three charaters of each file are "CSP".
 - Folders are organized by which frame the test was performed on i.e., A2 or A3.
 - The fifth and sixth charaters of each file name will therefore be "A" followed by the frame number.
 - Files are chronologically labeled in order of tests performed on a specific frame.That is to say numbering is frame specific (e.g., 01, 02,...,nn tests performed on a specific frame)Therefore the final two characters will be the test number.

### Crushed Salt Testing
The bulk of current repo contents are tests on crushed salt performed at Sandia National Laboratory in Albuquerque, NM.  Future contents of this repository include:
 - Photographs of crushed salt samples (pre and post testing)
 - Permeability test results
 - Thermalconductivity test results
 - Porosity test results

File: UNM_WP_HY_175_13/STAGE05/CREEP_FIT/175_13_STAGE05_CREEP_OUT.csv (part 1 of 8)
Analysis by Brandon Lampe, performed on: 2016/10/11 07:29:23
Experimental results below begin at: 2016/10/07 13:55:12
Duration (sec),Duration (day),Elapsed Time (sec),Elapsed Time (day),Interpolated Fractional Density,Fit to Fractional Density,Fit to Volume Strain,Fit to Volume Strain Rate (1/sec),Confining Pressure (MPa),Pore Pressure (MPa),Terzaghi Pressure (MPa),Solid Pressure (MPa),Temperature (C))
4.354560e+05,5.040000e+00,0.000000e+00,0.000000e+00,9.246372e-01,9.246925e-01,5.984253e-05,2.048364e-09,2.996593e+01,1.489559e+01,1.507034e+01,3.119424e+01,1.710000e+02
4.355560e+05,5.041157e+00,1.000000e+02,1.157407e-03,9.245443e-01,9.246927e-01,6.004736e-05,2.048363e-09,2.996008e+01,1.488247e+01,1.507761e+01,3.119062e+01,1.703000e+02
4.356560e+05,5.042315e+00,2.000000e+02,2.314815e-03,9.245779e-01,9.246929e-01,6.025220e-05,2.048363e-09,2.997855e+01,1.487028e+01,1.510828e+01,3.121100e+01,1.708000e+02
4.357560e+05,5.043472e+00,3.000000e+02,3.472222e-03,9.245966e-01,9.246931e-01,6.045704e-05,2.048363e-09,2.997855e+01,1.486377e+01,1.511478e+01,3.121120e+01,1.708000e+02
4.358560e+05,5.044630e+00,4.000000e+02,4.629630e-03,9.245085e-01,9.246933e-01,6.066187e-05,2.048362e-09,3.003748e+01,1.484917e+01,1.518831e+01,3.127769e+01,1.711997e+02
4.359560e+05,5.045787e+00,5.000000e+02,5.787037e-03,9.244413e-01,9.246934e-01,6.086671e-05,2.048362e-09,2.999117e+01,1.514379e+01,1.484739e+01,3.120471e+01,1.713000e+02
4.360560e+05,5.046944e+00,6.000000e+02,6.944444e-03,9.245517e-01,9.246936e-01,6.107155e-05,2.048361e-09,3.000386e+01,1.527108e+01,1.473279e+01,3.120613e+01,1.713963e+02
4.361560e+05,5.048102e+00,7.000000e+02,8.101852e-03,9.247659e-01,9.246938e-01,6.127638e-05,2.048361e-09,2.998481e+01,1.498205e+01,1.500276e+01,3.120535e+01,1.712986e+02
4.362560e+05,5.049259e+00,8.000000e+02,9.259259e-03,9.247048e-01,9.246940e-01,6.148122e-05,2.048361e-09,2.999752e+01,1.494834e+01,1.504917e+01,3.122291e+01,1.713993e+02
4.363560e+05,5.050417e+00,9.000000e+02,1.041667e-02,9.246189e-01,9.246942e-01,6.168605e-05,2.048360e-09,2.997245e+01,1.490845e+01,1.506400e+01,3.120057e+01,1.716000e+02
4.364560e+05,5.051574e+00,1.000000e+03,1.157407e-02,9.248075e-01,9.246944e-01,6.189089e-05,2.048360e-09,2.997228e+01,1.487733e+01,1.509495e+01,3.119959e+01,1.711000e+02
4.365560e+05,5.052731e+00,1.100000e+03,1.273148e-02,9.247167e-01,9.246946e-01,6.209573e-05,2.048359e-09,3.003117e+01,1.484332e+01,1.518785e+01,3.126765e+01,1.711000e+02
4.366560e+05,5.053889e+00,1.200000e+03,1.388889e-02,9.247665e-01,9.246948e-01,6.230056e-05,2.048359e-09,2.999752e+01,1.481123e+01,1.518629e+01,3.123298e+01,1.714000e+02
4.367560e+05,5.055046e+00,1.300000e+03,1.504630e-02,9.247596e-01,9.246950e-01,6.250540e-05,2.048358e-09,2.998490e+01,1.478934e+01,1.519555e+01,3.122124e+01,1.714000e+02
4.368560e+05,5.056204e+00,1.400000e+03,1.620370e-02,9.248312e-01,9.246952e-01,6.271023e-05,2.048358e-09,2.999117e+01,1.485460e+01,1.513658e+01,3.122145e+01,1.718000e+02
4.369560e+05,5.057361e+00,1.500000e+03,1.736111e-02,9.247609e-01,9.246953e-01,6.291507e-05,2.048358e-09,2.997278e+01,1.490142e+01,1.507136e+01,3.119900e+01,1.716000e+02
4.370560e+05,5.058519e+00,1.600000e+03,1.851852e-02,9.247263e-01,9.246955e-01,6.311990e-05,2.048357e-09,2.999861e+01,1.493726e+01,1.506136e+01,3.122462e+01,1.719616e+02
4.371560e+05,5.059676e+00,1.700000e+03,1.967593e-02,9.247602e-01,9.246957e-01,6.332474e-05,2.048357e-09,2.999069e+01,1.496741e+01,1.502327e+01,3.121300e+01,1.719610e+02
4.372560e+05,5.060833e+00,1.800000e+03,2.083333e-02,9.245974e-01,9.246959e-01,6.352958e-05,2.048356e-09,2.998928e+01,1.498904e+01,1.500024e+01,3.121258e+01,1.720397e+02
4.373560e+05,5.061991e+00,1.900000e+03,2.199074e-02,9.246545e-01,9.246961e-01,6.373441e-05,2.048356e-09,2.996914e+01,1.500806e+01,1.496108e+01,3.118825e+01,1.721699e+02
4.374560e+05,5.063148e+00,2.000000e+03,2.314815e-02,9.246878e-01,9.246963e-01,6.393925e-05,2.048355e-09,2.997271e+01,1.502251e+01,1.495020e+01,3.119034e+01,1.720619e+02
4.375560e+05,5.064306e+00,2.100000e+03,2.430556e-02,9.245603e-01,9.246965e-01,6.414408e-05,2.048355e-09,2.997855e+01,1.503676e+01,1.494179e+01,3.119773e+01,1.722791e+02
4.376560e+05,5.065463e+00,2.200000e+03,2.546296e-02,9.245979e-01,9.246967e-01,6.434892e-05,2.048355e-09,2.998732e+01,1.505001e+01,1.493731e+01,3.120548e+01,1.720526e+02
4.377560e+05,5.066620e+00,2.300000e+03,2.662037e-02,9.245774e-01,9.246969e-01,6.455375e-05,2.048354e-09,2.999559e+01,1.506269e+01,1.493289e+01,3.121374e+01,1.721784e+02
4.378560e+05,5.067778e+00,2.400000e+03,2.777778e-02,9.246734e-01,9.246970e-01,6.475859e-05,2.048354e-09,2.998873e+01,1.507097e+01,1.491776e+01,3.120397e+01,1.722304e+02
4.379560e+05,5.068935e+00,2.500000e+03,2.893519e-02,9.246695e-01,9.246972e-01,6.496342e-05,2.048353e-09,2.998049e+01,1.507290e+01,1.490760e+01,3.119498e+01,1.722000e+02
4.380560e+05,5.070093e+00,2.600000e+03,3.009259e-02,9.247292e-01,9.246974e-01,6.516826e-05,2.048353e-09,2.997855e+01,1.507732e+01,1.490123e+01,3.119148e+01,1.723396e+02
4.381560e+05,5.071250e+00,2.700000e+03,3.125000e-02,9.246471e-01,9.246976e-01,6.537309e-05,2.048353e-09,2.998294e+01,1.507924e+01,1.490370e+01,3.119750e+01,1.722615e+02
4.382560e+05,5.072407e+00,2.800000e+03,3.240741e-02,9.246705e-01,9.246978e-01,6.557793e-05,2.048352e-09,2.999357e+01,1.507924e+01,1.491433e+01,3.120859e+01,1.724062e+02
4.383560e+05,5.073565e+00,2.900000e+03,3.356481e-02,9.247001e-01,9.246980e-01,6.578277e-05,2.048352e-09,2.998429e+01,1.508511e+01,1.489919e+01,3.119756e+01,1.722908e+02
4.384560e+05,5.074722e+00,3.000000e+03,3.472222e-02,9.246284e-01,9.246982e-01,6.598760e-05,2.048351e-09,2.999172e+01,1.508766e+01,1.490406e+01,3.120663e+01,1.723388e+02
4.385560e+05,5.075880e+00,3.100000e+03,3.587963e-02,9.245461e-01,9.246984e-01,6.619244e-05,2.048351e-09,2.998012e+01,1.508766e+01,1.489246e+01,3.119552e+01,1.724689e+02
4.386560e+05,5.077037e+00,3.200000e+03,3.703704e-02,9.246603e-01,9.246986e-01,6.639727e-05,2.048350e-09,2.998992e+01,1.508177e+01,1.490815e+01,3.120461e+01,1.724301e+02
4.387560e+05,5.078194e+00,3.300000e+03,3.819444e-02,9.247344e-01,9.246987e-01,6.660211e-05,2.048350e-09,2.998432e+01,1.507924e+01,1.490507e+01,3.119746e+01,1.726088e+02
4.388560e+05,5.079352e+00,3.400000e+03,3.935185e-02,9.247259e-01,9.246989e-01,6.680694e-05,2.048350e-09,2.997855e+01,1.507482e+01,1.490373e+01,3.119174e+01,1.724908e+02
4.389560e+05,5.080509e+00,3.500000e+03,4.050926e-02,9.247367e-01,9.246991e-01,6.701178e-05,2.048349e-09,2.999167e+01,1.507290e+01,1.491877e+01,3.120589e+01,1.724692e+02
4.390560e+05,5.081667e+00,3.600000e+03,4.166667e-02,9.247764e-01,9.246993e-01,6.721661e-05,2.048349e-09,2.998018e+01,1.506854e+01,1.491164e+01,3.119313e+01,1.724313e+02
4.391560e+05,5.082824e+00,3.700000e+03,4.282407e-02,9.246838e-01,9.246995e-01,6.742145e-05,2.048348e-09,2.999428e+01,1.506655e+01,1.492773e+01,3.121015e+01,1.724000e+02
4.392560e+05,5.083981e+00,3.800000e+03,4.398148e-02,9.245429e-01,9.246997e-01,6.762628e-05,2.048348e-09,2.999071e+01,1.506215e+01,1.492856e+01,3.120911e+01,1.724694e+02
4.393560e+05,5.085139e+00,3.900000e+03,4.513889e-02,9.246096e-01,9.246999e-01,6.783111e-05,2.048348e-09,2.997620e+01,1.506021e+01,1.491600e+01,3.119242e+01,1.723623e+02
4.394560e+05,5.086296e+00,4.000000e+03,4.629630e-02,9.246286e-01,9.247001e-01,6.803595e-05,2.048347e-09,2.998109e+01,1.505577e+01,1.492532e+01,3.119773e+01,1.724397e+02
4.395560e+05,5.087454e+00,4.100000e+03,4.745370e-02,9.246157e-01,9.247003e-01,6.824078e-05,2.048347e-09,2.998048e+01,1.504945e+01,1.493103e+01,3.119782e+01,1.724305e+02
4.396560e+05,5.088611e+00,4.200000e+03,4.861111e-02,9.246157e-01,9.247005e-01,6.844562e-05,2.048346e-09,3.001521e+01,1.504752e+01,1.496769e+01,3.123553e+01,1.724697e+02
4.397560e+05,5.089769e+00,4.300000e+03,4.976852e-02,9.246997e-01,9.247006e-01,6.865045e-05,2.048346e-09,3.000792e+01,1.504318e+01,1.496473e+01,3.122653e+01,1.725691e+02
4.398560e+05,5.090926e+00,4.400000e+03,5.092593e-02,9.246259e-01,9.247008e-01,6.885529e-05,2.048345e-09,2.998878e+01,1.503685e+01,1.495193e+01,3.120764e+01,1.725308e+02
4.399560e+05,5.092083e+00,4.500000e+03,5.208333e-02,9.246488e-01,9.247010e-01,6.906012e-05,2.048345e-09,2.998928e+01,1.503490e+01,1.495438e+01,3.120794e+01,1.726397e+02
4.400560e+05,5.093241e+00,4.600000e+03,5.324074e-02,9.246280e-01,9.247012e-01,6.926496e-05,2.048345e-09,2.997808e+01,1.502902e+01,1.494906e+01,3.119667e+01,1.724921e+02
4.401560e+05,5.094398e+00,4.700000e+03,5.439815e-02,9.245385e-01,9.247014e-01,6.946979e-05,2.048344e-09,2.999401e+01,1.502210e+01,1.497191e+01,3.121603e+01,1.726064e+02
4.402560e+05,5.095556e+00,4.800000e+03,5.555556e-02,9.246257e-01,9.247016e-01,6.967463e-05,2.048344e-09,2.999063e+01,1.502014e+01,1.497049e+01,3.121100e+01,1.727000e+02
4.403560e+05,5.096713e+00,4.900000e+03,5.671296e-02,9.246790e-01,9.247018e-01,6.987946e-05,2.048343e-09,2.999367e+01,1.501573e+01,1.497794e+01,3.121371e+01,1.726305e+02
4.404560e+05,5.097870e+00,5.000000e+03,5.787037e-02,9.246924e-01,9.247020e-01,7.008429e-05,2.048343e-09,3.002512e+01,1.501379e+01,1.501132e+01,3.124765e+01,1.726690e+02
4.405560e+05,5.099028e+00,5.100000e+03,5.902778e-02,9.248259e-01,9.247022e-01,7.028913e-05,2.048342e-09,3.000564e+01,1.500943e+01,1.499621e+01,3.122461e+01,1.722874e+02
4.406560e+05,5.100185e+00,5.200000e+03,6.018519e-02,9.246911e-01,9.247023e-01,7.049396e-05,2.048342e-09,2.997372e+01,1.500306e+01,1.497066e+01,3.119296e+01,1.715468e+02
4.407560e+05,5.101343e+00,5.300000e+03,6.134259e-02,9.246175e-01,9.247025e-01,7.069880e-05,2.048342e-09,2.997917e+01,1.499668e+01,1.498249e+01,3.120067e+01,1.714396e+02
4.408560e+05,5.102500e+00,5.400000e+03,6.250000e-02,9.246031e-01,9.247027e-01,7.090363e-05,2.048341e-09,2.998490e+01,1.499037e+01,1.499453e+01,3.120763e+01,1.715692e+02
4.409560e+05,5.103657e+00,5.500000e+03,6.365741e-02,9.246508e-01,9.247029e-01,7.110847e-05,2.048341e-09,3.001671e+01,1.498841e+01,1.502829e+01,3.124135e+01,1.717375e+02
4.410560e+05,5.104815e+00,5.600000e+03,6.481481e-02,9.248001e-01,9.247031e-01,7.131330e-05,2.048340e-09,3.001811e+01,1.498841e+01,1.502970e+01,3.124025e+01,1.718691e+02
4.411560e+05,5.105972e+00,5.700000e+03,6.597222e-02,9.248059e-01,9.247033e-01,7.151813e-05,2.048340e-09,2.999768e+01,1.498407e+01,1.501361e+01,3.121841e+01,1.719000e+02
4.412560e+05,5.107130e+00,5.800000e+03,6.712963e-02,9.249071e-01,9.247035e-01,7.172297e-05,2.048340e-09,2.997377e+01,1.497776e+01,1.499601e+01,3.119129e+01,1.719000e+02
4.413560e+05,5.108287e+00,5.900000e+03,6.828704e-02,9.247955e-01,9.247037e-01,7.192780e-05,2.048339e-09,2.997460e+01,1.497579e+01,1.499881e+01,3.119431e+01,1.719000e+02
4.414560e+05,5.109444e+00,6.000000e+03,6.944444e-02,9.247367e-01,9.247039e-01,7.213264e-05,2.048339e-09,2.998727e+01,1.496993e+01,1.501734e+01,3.120951e+01,1.719691e+02
4.415560e+05,5.110602e+00,6.100000e+03,7.060185e-02,9.247890e-01,9.247041e-01,7.233747e-05,2.048338e-09,3.003193e+01,1.496731e+01,1.506462e+01,3.125710e+01,1.719309e+02
4.416560e+05,5.111759e+00,6.200000e+03,7.175926e-02,9.248508e-01,9.247042e-01,7.254230e-05,2.048338e-09,3.000519e+01,1.496299e+01,1.504220e+01,3.122745e+01,1.717622e+02
4.417560e+05,5.112917e+00,6.300000e+03,7.291667e-02,9.248893e-01,9.247044e-01,7.274714e-05,2.048337e-09,2.998490e+01,1.496103e+01,1.502386e+01,3.120499e+01,1.711506e+02
4.418560e+05,5.114074e+00,6.400000e+03,7.407407e-02,9.247637e-01,9.247046e-01,7.295197e-05,2.048337e-09,2.998048e+01,1.495661e+01,1.502386e+01,3.120278e+01,1.706910e+02
4.419560e+05,5.115231e+00,6.500000e+03,7.523148e-02,9.247795e-01,9.247048e-01,7.315680e-05,2.048337e-09,2.998731e+01,1.495469e+01,1.503262e+01,3.121004e+01,1.709468e+02
4.420560e+05,5.116389e+00,6.600000e+03,7.638889e-02,9.247040e-01,9.247050e-01,7.336164e-05,2.048336e-09,3.001003e+01,1.495032e+01,1.505971e+01,3.123630e+01,1.711000e+02
4.421560e+05,5.117546e+00,6.700000e+03,7.754630e-02,9.247385e-01,9.247052e-01,7.356647e-05,2.048336e-09,2.999545e+01,1.494834e+01,1.504710e+01,3.122008e+01,1.713059e+02
4.422560e+05,5.118704e+00,6.800000e+03,7.870370e-02,9.249001e-01,9.247054e-01,7.377131e-05,2.048335e-09,2.998052e+01,1.494834e+01,1.503217e+01,3.120110e+01,1.714000e+02
4.423560e+05,5.119861e+00,6.900000e+03,7.986111e-02,9.247357e-01,9.247056e-01,7.397614e-05,2.048335e-09,2.998293e+01,1.494396e+01,1.503897e+01,3.120696e+01,1.714000e+02
4.424560e+05,5.121019e+00,7.000000e+03,8.101852e-02,9.247233e-01,9.247058e-01,7.418097e-05,2.048335e-09,2.998490e+01,1.494200e+01,1.504290e+01,3.120946e+01,1.712623e+02
4.425560e+05,5.122176e+00,7.100000e+03,8.217593e-02,9.247655e-01,9.247059e-01,7.438581e-05,2.048334e-09,2.998678e+01,1.496057e+01,1.502621e+01,3.120924e+01,1.711931e+02
4.426560e+05,5.123333e+00,7.200000e+03,8.333333e-02,9.247702e-01,9.247061e-01,7.459064e-05,2.048334e-09,2.998951e+01,1.498758e+01,1.500194e+01,3.120992e+01,1.711831e+02
4.427560e+05,5.124491e+00,7.300000e+03,8.449074e-02,9.247748e-01,9.247063e-01,7.479547e-05,2.048333e-09,2.999225e+01,1.501459e+01,1.497767e+01,3.121060e+01,1.711731e+02
4.428560e+05,5.125648e+00,7.400000e+03,8.564815e-02,9.247795e-01,9.247065e-01,7.500031e-05,2.048333e-09,2.999499e+01,1.504159e+01,1.495340e+01,3.121128e+01,1.711631e+02
4.429560e+05,5.126806e+00,7.500000e+03,8.680556e-02,9.247841e-01,9.247067e-01,7.520514e-05,2.048332e-09,2.999772e+01,1.506860e+01,1.492913e+01,3.121196e+01,1.711531e+02
4.430560e+05,5.127963e+00,7.600000e+03,8.796296e-02,9.247888e-01,9.247069e-01,7.540997e-05,2.048332e-09,3.000046e+01,1.509561e+01,1.490485e+01,3.121264e+01,1.711432e+02
4.431560e+05,5.129120e+00,7.700000e+03,8.912037e-02,9.247934e-01,9.247071e-01,7.561481e-05,2.048332e-09,3.000320e+01,1.512261e+01,1.488058e+01,3.121332e+01,1.711332e+02
4.432560e+05,5.130278e+00,7.800000e+03,9.027778e-02,9.247981e-01,9.247073e-01,7.581964e-05,2.048331e-09,3.000593e+01,1.514962e+01,1.485631e+01,3.121401e+01,1.711232e+02
4.433560e+05,5.131435e+00,7.900000e+03,9.143519e-02,9.248027e-01,9.247075e-01,7.602447e-05,2.048331e-09,3.000867e+01,1.517663e+01,1.483204e+01,3.121469e+01,1.711132e+02
4.434560e+05,5.132593e+00,8.000000e+03,9.259259e-02,9.248074e-01,9.247077e-01,7.622930e-05,2.048330e-09,3.001141e+01,1.520363e+01,1.480777e+01,3.121537e+01,1.711032e+02
4.435560e+05,5.133750e+00,8.100000e+03,9.375000e-02,9.248154e-01,9.247078e-01,7.643414e-05,2.048330e-09,3.001083e+01,1.521437e+01,1.479647e+01,3.121374e+01,1.711683e+02
4.436560e+05,5.134907e+00,8.200000e+03,9.490741e-02,9.248251e-01,9.247080e-01,7.663897e-05,2.048329e-09,3.000872e+01,1.521753e+01,1.479119e+01,3.121103e+01,1.712683e+02
4.437560e+05,5.136065e+00,8.300000e+03,9.606481e-02,9.248348e-01,9.247082e-01,7.684380e-05,2.048329e-09,3.000661e+01,1.522070e+01,1.478591e+01,3.120833e+01,1.713684e+02
4.438560e+05,5.137222e+00,8.400000e+03,9.722222e-02,9.248444e-01,9.247084e-01,7.704864e-05,2.048329e-09,3.000450e+01,1.522387e+01,1.478063e+01,3.120562e+01,1.714684e+02
4.439560e+05,5.138380e+00,8.500000e+03,9.837963e-02,9.248541e-01,9.247086e-01,7.725347e-05,2.048328e-09,3.000239e+01,1.522703e+01,1.477536e+01,3.120291e+01,1.715684e+02
4.440560e+05,5.139537e+00,8.600000e+03,9.953704e-02,9.248638e-01,9.247088e-01,7.745830e-05,2.048328e-09,3.000028e+01,1.523020e+01,1.477008e+01,3.120021e+01,1.716685e+02
4.441560e+05,5.140694e+00,8.700000e+03,1.006944e-01,9.248734e-01,9.247090e-01,7.766313e-05,2.048327e-09,2.999817e+01,1.523337e+01,1.476480e+01,3.119750e+01,1.717685e+02
4.442560e+05,5.141852e+00,8.800000e+03,1.018519e-01,9.248831e-01,9.247092e-01,7.786797e-05,2.048327e-09,2.999606e+01,1.523653e+01,1.475952e+01,3.119479e+01,1.718685e+02
4.443560e+05,5.143009e+00,8.900000e+03,1.030093e-01,9.248927e-01,9.247094e-01,7.807280e-05,2.048327e-09,2.999395e+01,1.523970e+01,1.475424e+01,3.119209e+01,1.719686e+02
4.444560e+05,5.144167e+00,9.000000e+03,1.041667e-01,9.249024e-01,9.247095e-01,7.827763e-05,2.048326e-09,2.999184e+01,1.524287e+01,1.474897e+01,3.118938e+01,1.720686e+02
4.445560e+05,5.145324e+00,9.100000e+03,1.053241e-01,9.249003e-01,9.247097e-01,7.848247e-05,2.048326e-09,2.999074e+01,1.524299e+01,1.474775e+01,3.118822e+01,1.720176e+02
4.446560e+05,5.146481e+00,9.200000e+03,1.064815e-01,9.248928e-01,9.247099e-01,7.868730e-05,2.048325e-09,2.999011e+01,1.524172e+01,1.474839e+01,3.118778e+01,1.718976e+02
4.447560e+05,5.147639e+00,9.300000e+03,1.076389e-01,9.248853e-01,9.247101e-01,7.889213e-05,2.048325e-09,2.998949e+01,1.524045e+01,1.474903e+01,3.118733e+01,1.717776e+02
4.448560e+05,5.148796e+00,9.400000e+03,1.087963e-01,9.248777e-01,9.247103e-01,7.909696e-05,2.048324e-09,2.998886e+01,1.523918e+01,1.474968e+01,3.118689e+01,1.716575e+02
4.449560e+05,5.149954e+00,9.500000e+03,1.099537e-01,9.248702e-01,9.247105e-01,7.930180e-05,2.048324e-09,2.998823e+01,1.523791e+01,1.475032e+01,3.118644e+01,1.715375e+02
4.450560e+05,5.151111e+00,9.600000e+03,1.111111e-01,9.248627e-01,9.247107e-01,7.950663e-05,2.048324e-09,2.998760e+01,1.523664e+01,1.475096e+01,3.118599e+01,1.714174e+02
4.451560e+05,5.152269e+00,9.700000e+03,1.122685e-01,9.248552e-01,9.247109e-01,7.971146e-05,2.048323e-09,2.998697e+01,1.523537e+01,1.475160e+01,3.118555e+01,1.712974e+02
4.452560e+05,5.153426e+00,9.800000e+03,1.134259e-01,9.248477e-01,9.247111e-01,7.991629e-05,2.048323e-09,2.998635e+01,1.523411e+01,1.475224e+01,3.118510e+01,1.711773e+02
4.453560e+05,5.154583e+00,9.900000e+03,1.145833e-01,9.248402e-01,9.247113e-01,8.012112e-05,2.048322e-09,2.998572e+01,1.523284e+01,1.475288e+01,3.118466e+01,1.710573e+02
4.454560e+05,5.155741e+00,1.000000e+04,1.157407e-01,9.248326e-01,9.247114e-01,8.032596e-05,2.048322e-09,2.998509e+01,1.523157e+01,1.475352e+01,3.118421e+01,1.709373e+02
4.455560e+05,5.156898e+00,1.010000e+04,1.168981e-01,9.248276e-01,9.247116e-01,8.053079e-05,2.048322e-09,2.998403e+01,1.522943e+01,1.475460e+01,3.118332e+01,1.709276e+02
4.456560e+05,5.158056e+00,1.020000e+04,1.180556e-01,9.248237e-01,9.247118e-01,8.073562e-05,2.048321e-09,2.998276e+01,1.522689e+01,1.475587e+01,3.118223e+01,1.709676e+02
4.457560e+05,5.159213e+00,1.030000e+04,1.192130e-01,9.248197e-01,9.247120e-01,8.094045e-05,2.048321e-09,2.998150e+01,1.522436e+01,1.475714e+01,3.118114e+01,1.710076e+02
4.458560e+05,5.160370e+00,1.040000e+04,1.203704e-01,9.248158e-01,9.247122e-01,8.114529e-05,2.048320e-09,2.998024e+01,1.522183e+01,1.475841e+01,3.118004e+01,1.710476e+02
4.459560e+05,5.161528e+00,1.050000e+04,1.215278e-01,9.248119e-01,9.247124e-01,8.135012e-05,2.048320e-09,2.997898e+01,1.521930e+01,1.475968e+01,3.117895e+01,1.710877e+02
4.460560e+05,5.162685e+00,1.060000e+04,1.226852e-01,9.248079e-01,9.247126e-01,8.155495e-05,2.048319e-09,2.997771e+01,1.521677e+01,1.476095e+01,3.117786e+01,1.711277e+02
4.461560e+05,5.163843e+00,1.070000e+04,1.238426e-01,9.248040e-01,9.247128e-01,8.175978e-05,2.048319e-09,2.997645e+01,1.521423e+01,1.476222e+01,3.117677e+01,1.711677e+02
4.462560e+05,5.165000e+00,1.080000e+04,1.250000e-01,9.248000e-01,9.247130e-01,8.196461e-05,2.048319e-09,2.997519e+01,1.521170e+01,1.476349e+01,3.117568e+01,1.712077e+02
4.463560e+05,5.166157e+00,1.090000e+04,1.261574e-01,9.247961e-01,9.247131e-01,8.216944e-05,2.048318e-09,2.997393e+01,1.520917e+01,1.476475e+01,3.117459e+01,1.712477e+02
4.464560e+05,5.167315e+00,1.100000e+04,1.273148e-01,9.247922e-01,9.247133e-01,8.237428e-05,2.048318e-09,2.997266e+01,1.520664e+01,1.476602e+01,3.117350e+01,1.712877e+02
4.465560e+05,5.168472e+00,1.110000e+04,1.284722e-01,9.247845e-01,9.247135e-01,8.257911e-05,2.048317e-09,2.997228e+01,1.520396e+01,1.476832e+01,3.117343e+01,1.713139e+02
4.466560e+05,5.169630e+00,1.120000e+04,1.296296e-01,9.247752e-01,9.247137e-01,8.278394e-05,2.048317e-09,2.997228e+01,1.520122e+01,1.477106e+01,3.117381e+01,1.713338e+02
4.467560e+05,5.170787e+00,1.130000e+04,1.307870e-01,9.247659e-01,9.247139e-01,8.298877e-05,2.048316e-09,2.997228e+01,1.519847e+01,1.477380e+01,3.117419e+01,1.713538e+02
4.468560e+05,5.171944e+00,1.140000e+04,1.319444e-01,9.247566e-01,9.247141e-01,8.319360e-05,2.048316e-09,2.997228e+01,1.519573e+01,1.477655e+01,3.117458e+01,1.713738e+02
4.469560e+05,5.173102e+00,1.150000e+04,1.331019e-01,9.247473e-01,9.247143e-01,8.339843e-05,2.048316e-09,2.997228e+01,1.519299e+01,1.477929e+01,3.117496e+01,1.713938e+02
4.470560e+05,5.174259e+00,1.160000e+04,1.342593e-01,9.247380e-01,9.247145e-01,8.360327e-05,2.048315e-09,2.997228e+01,1.519024e+01,1.478203e+01,3.117535e+01,1.714138e+02
4.471560e+05,5.175417e+00,1.170000e+04,1.354167e-01,9.247288e-01,9.247147e-01,8.380810e-05,2.048315e-09,2.997228e+01,1.518750e+01,1.478478e+01,3.117573e+01,1.714338e+02
4.472560e+05,5.176574e+00,1.180000e+04,1.365741e-01,9.247195e-01,9.247148e-01,8.401293e-05,2.048314e-09,2.997228e+01,1.518476e+01,1.478752e+01,3.117611e+01,1.714538e+02
4.473560e+05,5.177731e+00,1.190000e+04,1.377315e-01,9.247102e-01,9.247150e-01,8.421776e-05,2.048314e-09,2.997228e+01,1.518201e+01,1.479026e+01,3.117650e+01,1.714738e+02
4.474560e+05,5.178889e+00,1.200000e+04,1.388889e-01,9.247009e-01,9.247152e-01,8.442259e-05,2.048314e-09,2.997228e+01,1.517927e+01,1.479301e+01,3.117688e+01,1.714938e+02
4.475560e+05,5.180046e+00,1.210000e+04,1.400463e-01,9.247056e-01,9.247154e-01,8.462742e-05,2.048313e-09,2.997546e+01,1.517667e+01,1.479878e+01,3.118045e+01,1.714931e+02
4.476560e+05,5.181204e+00,1.220000e+04,1.412037e-01,9.247167e-01,9.247156e-01,8.483225e-05,2.048313e-09,2.998008e+01,1.517414e+01,1.480594e+01,3.118547e+01,1.714831e+02
4.477560e+05,5.182361e+00,1.230000e+04,1.423611e-01,9.247278e-01,9.247158e-01,8.503709e-05,2.048312e-09,2.998471e+01,1.517161e+01,1.481309e+01,3.119048e+01,1.714731e+02
4.478560e+05,5.183519e+00,1.240000e+04,1.435185e-01,9.247388e-01,9.247160e-01,8.524192e-05,2.048312e-09,2.998933e+01,1.516908e+01,1.482025e+01,3.119550e+01,1.714631e+02
4.479560e+05,5.184676e+00,1.250000e+04,1.446759e-01,9.247499e-01,9.247162e-01,8.544675e-05,2.048311e-09,2.999396e+01,1.516655e+01,1.482740e+01,3.120052e+01,1.714531e+02
4.480560e+05,5.185833e+00,1.260000e+04,1.458333e-01,9.247610e-01,9.247164e-01,8.565158e-05,2.048311e-09,2.999858e+01,1.516402e+01,1.483456e+01,3.120553e+01,1.714431e+02
4.481560e+05,5.186991e+00,1.270000e+04,1.469907e-01,9.247721e-01,9.247166e-01,8.585641e-05,2.048311e-09,3.000321e+01,1.516149e+01,1.484171e+01,3.121055e+01,1.714332e+02
4.482560e+05,5.188148e+00,1.280000e+04,1.481481e-01,9.247832e-01,9.247167e-01,8.606124e-05,2.048310e-09,3.000783e+01,1.515897e+01,1.484887e+01,3.121556e+01,1.714232e+02
4.483560e+05,5.189306e+00,1.290000e+04,1.493056e-01,9.247943e-01,9.247169e-01,8.626607e-05,2.048310e-09,3.001246e+01,1.515644e+01,1.485602e+01,3.122058e+01,1.714132e+02
4.484560e+05,5.190463e+00,1.300000e+04,1.504630e-01,9.248053e-01,9.247171e-01,8.647090e-05,2.048309e-09,3.001708e+01,1.515391e+01,1.486318e+01,3.122559e+01,1.714032e+02
4.485560e+05,5.191620e+00,1.310000e+04,1.516204e-01,9.248027e-01,9.247173e-01,8.667573e-05,2.048309e-09,3.002071e+01,1.515166e+01,1.486905e+01,3.122974e+01,1.714478e+02
4.486560e+05,5.192778e+00,1.320000e+04,1.527778e-01,9.247938e-01,9.247175e-01,8.688057e-05,2.048308e-09,3.002387e+01,1.514955e+01,1.487432e+01,3.123348e+01,1.715178e+02
4.487560e+05,5.193935e+00,1.330000e+04,1.539352e-01,9.247849e-01,9.247177e-01,8.708540e-05,2.048308e-09,3.002703e+01,1.514744e+01,1.487959e+01,3.123722e+01,1.715879e+02
4.488560e+05,5.195093e+00,1.340000e+04,1.550926e-01,9.247759e-01,9.247179e-01,8.729023e-05,2.048308e-09,3.003019e+01,1.514533e+01,1.488486e+01,3.124097e+01,1.716579e+02
4.489560e+05,5.196250e+00,1.350000e+04,1.562500e-01,9.247670e-01,9.247181e-01,8.749506e-05,2.048307e-09,3.003335e+01,1.514322e+01,1.489013e+01,3.124471e+01,1.717279e+02
4.490560e+05,5.197407e+00,1.360000e+04,1.574074e-01,9.247580e-01,9.247183e-01,8.769989e-05,2.048307e-09,3.003651e+01,1.514111e+01,1.489540e+01,3.124846e+01,1.717979e+02
4.491560e+05,5.198565e+00,1.370000e+04,1.585648e-01,9.247491e-01,9.247184e-01,8.790472e-05,2.048306e-09,3.003967e+01,1.513900e+01,1.490067e+01,3.125220e+01,1.718680e+02
4.492560e+05,5.199722e+00,1.380000e+04,1.597222e-01,9.247401e-01,9.247186e-01,8.810955e-05,2.048306e-09,3.004283e+01,1.513688e+01,1.490594e+01,3.125595e+01,1.719380e+02
4.493560e+05,5.200880e+00,1.390000e+04,1.608796e-01,9.247312e-01,9.247188e-01,8.831438e-05,2.048306e-09,3.004599e+01,1.513477e+01,1.491121e+01,3.125969e+01,1.720080e+02
4.494560e+05,5.202037e+00,1.400000e+04,1.620370e-01,9.247222e-01,9.247190e-01,8.851921e-05,2.048305e-09,3.004915e+01,1.513266e+01,1.491649e+01,3.126344e+01,1.720780e+02
4.495560e+05,5.203194e+00,1.410000e+04,1.631944e-01,9.247283e-01,9.247192e-01,8.872404e-05,2.048305e-09,3.004652e+01,1.513069e+01,1.491583e+01,3.126065e+01,1.721069e+02
4.496560e+05,5.204352e+00,1.420000e+04,1.643519e-01,9.247412e-01,9.247194e-01,8.892887e-05,2.048304e-09,3.004126e+01,1.512879e+01,1.491247e+01,3.125489e+01,1.721169e+02
4.497560e+05,5.205509e+00,1.430000e+04,1.655093e-01,9.247540e-01,9.247196e-01,8.913370e-05,2.048304e-09,3.003600e+01,1.512688e+01,1.490911e+01,3.124913e+01,1.721269e+02
4.498560e+05,5.206667e+00,1.440000e+04,1.666667e-01,9.247669e-01,9.247198e-01,8.933853e-05,2.048303e-09,3.003073e+01,1.512498e+01,1.490575e+01,3.124337e+01,1.721369e+02
4.499560e+05,5.207824e+00,1.450000e+04,1.678241e-01,9.247798e-01,9.247200e-01,8.954336e-05,2.048303e-09,3.002547e+01,1.512308e+01,1.490239e+01,3.123761e+01,1.721469e+02
4.500560e+05,5.208981e+00,1.460000e+04,1.689815e-01,9.247927e-01,9.247202e-01,8.974819e-05,2.048303e-09,3.002021e+01,1.512117e+01,1.489903e+01,3.123185e+01,1.721569e+02
4.501560e+05,5.210139e+00,1.470000e+04,1.701389e-01,9.248056e-01,9.247203e-01,8.995302e-05,2.048302e-09,3.001494e+01,1.511927e+01,1.489567e+01,3.122608e+01,1.721669e+02
4.502560e+05,5.211296e+00,1.480000e+04,1.712963e-01,9.248184e-01,9.247205e-01,9.015785e-05,2.048302e-09,3.000968e+01,1.511736e+01,1.489231e+01,3.122032e+01,1.721769e+02
4.503560e+05,5.212454e+00,1.490000e+04,1.724537e-01,9.248313e-01,9.247207e-01,9.036268e-05,2.048301e-09,3.000441e+01,1.511546e+01,1.488895e+01,3.121456e+01,1.721869e+02
4.504560e+05,5.213611e+00,1.500000e+04,1.736111e-01,9.248442e-01,9.247209e-01,9.056751e-05,2.048301e-09,2.999915e+01,1.511356e+01,1.488559e+01,3.120880e+01,1.721969e+02
4.505560e+05,5.214769e+00,1.510000e+04,1.747685e-01,9.248378e-01,9.247211e-01,9.077234e-05,2.048301e-09,2.999665e+01,1.511209e+01,1.488455e+01,3.120632e+01,1.721931e+02
4.506560e+05,5.215926e+00,1.520000e+04,1.759259e-01,9.248228e-01,9.247213e-01,9.097717e-05,2.048300e-09,2.999538e+01,1.511083e+01,1.488455e+01,3.120532e+01,1.721831e+02
4.507560e+05,5.217083e+00,1.530000e+04,1.770833e-01,9.248078e-01,9.247215e-01,9.118200e-05,2.048300e-09,2.999412e+01,1.510957e+01,1.488455e+01,3.120432e+01,1.721731e+02
4.508560e+05,5.218241e+00,1.540000e+04,1.782407e-01,9.247927e-01,9.247217e-01,9.138683e-05,2.048299e-09,2.999286e+01,1.510831e+01,1.488455e+01,3.120332e+01,1.721631e+02
4.509560e+05,5.219398e+00,1.550000e+04,1.793981e-01,9.247777e-01,9.247219e-01,9.159166e-05,2.048299e-09,2.999160e+01,1.510704e+01,1.488455e+01,3.120232e+01,1.721531e+02
4.510560e+05,5.220556e+00,1.560000e+04,1.805556e-01,9.247627e-01,9.247220e-01,9.179649e-05,2.048298e-09,2.999033e+01,1.510578e+01,1.488455e+01,3.120132e+01,1.721431e+02
4.511560e+05,5.221713e+00,1.570000e+04,1.817130e-01,9.247477e-01,9.247222e-01,9.200132e-05,2.048298e-09,2.998907e+01,1.510452e+01,1.488455e+01,3.120032e+01,1.721331e+02
4.512560e+05,5.222870e+00,1.580000e+04,1.828704e-01,9.247326e-01,9.247224e-01,9.220615e-05,2.048298e-09,2.998781e+01,1.510326e+01,1.488455e+01,3.119932e+01,1.721231e+02
4.513560e+05,5.224028e+00,1.590000e+04,1.840278e-01,9.247176e-01,9.247226e-01,9.241098e-05,2.048297e-09,2.998655e+01,1.510199e+01,1.488455e+01,3.119832e+01,1.721131e+02
4.514560e+05,5.225185e+00,1.600000e+04,1.851852e-01,9.247026e-01,9.247228e-01,9.261581e-05,2.048297e-09,2.998528e+01,1.510073e+01,1.488455e+01,3.119731e+01,1.721031e+02
4.515560e+05,5.226343e+00,1.610000e+04,1.863426e-01,9.247027e-01,9.247230e-01,9.282064e-05,2.048296e-09,2.998679e+01,1.509991e+01,1.488689e+01,3.119901e+01,1.720653e+02
4.516560e+05,5.227500e+00,1.620000e+04,1.875000e-01,9.247095e-01,9.247232e-01,9.302547e-05,2.048296e-09,2.998953e+01,1.509927e+01,1.489026e+01,3.120191e+01,1.720154e+02
4.517560e+05,5.228657e+00,1.630000e+04,1.886574e-01,9.247163e-01,9.247234e-01,9.323030e-05,2.048295e-09,2.999227e+01,1.509864e+01,1.489363e+01,3.120480e+01,1.719654e+02
4.518560e+05,5.229815e+00,1.640000e+04,1.898148e-01,9.247231e-01,9.247236e-01,9.343513e-05,2.048295e-09,2.999500e+01,1.509800e+01,1.489700e+01,3.120769e+01,1.719154e+02
4.519560e+05,5.230972e+00,1.650000e+04,1.909722e-01,9.247298e-01,9.247238e-01,9.363996e-05,2.048295e-09,2.999774e+01,1.509737e+01,1.490037e+01,3.121058e+01,1.718654e+02
4.520560e+05,5.232130e+00,1.660000e+04,1.921296e-01,9.247366e-01,9.247239e-01,9.384479e-05,2.048294e-09,3.000048e+01,1.509673e+01,1.490374e+01,3.121348e+01,1.718155e+02
4.521560e+05,5.233287e+00,1.670000e+04,1.932870e-01,9.247434e-01,9.247241e-01,9.404962e-05,2.048294e-09,3.000321e+01,1.509610e+01,1.490711e+01,3.121637e+01,1.717655e+02
4.522560e+05,5.234444e+00,1.680000e+04,1.944444e-01,9.247502e-01,9.247243e-01,9.425445e-05,2.048293e-09,3.000595e+01,1.509547e+01,1.491048e+01,3.121926e+01,1.717155e+02
4.523560e+05,5.235602e+00,1.690000e+04,1.956019e-01,9.247570e-01,9.247245e-01,9.445928e-05,2.048293e-09,3.000869e+01,1.509483e+01,1.491385e+01,3.122215e+01,1.716656e+02
4.524560e+05,5.236759e+00,1.700000e+04,1.967593e-01,9.247638e-01,9.247247e-01,9.466411e-05,2.048293e-09,3.001142e+01,1.509420e+01,1.491723e+01,3.122505e+01,1.716156e+02
4.525560e+05,5.237917e+00,1.710000e+04,1.979167e-01,9.247531e-01,9.247249e-01,9.486894e-05,2.048292e-09,3.001228e+01,1.509356e+01,1.491871e+01,3.122621e+01,1.715450e+02
4.526560e+05,5.239074e+00,1.720000e+04,1.990741e-01,9.247345e-01,9.247251e-01,9.507377e-05,2.048292e-09,3.001228e+01,1.509293e+01,1.491935e+01,3.122658e+01,1.714650e+02
4.527560e+05,5.240231e+00,1.730000e+04,2.002315e-01,9.247160e-01,9.247253e-01,9.527860e-05,2.048291e-09,3.001228e+01,1.509230e+01,1.491998e+01,3.122696e+01,1.713850e+02
4.528560e+05,5.241389e+00,1.740000e+04,2.013889e-01,9.246974e-01,9.247255e-01,9.548342e-05,2.048291e-09,3.001228e+01,1.509166e+01,1.492061e+01,3.122733e+01,1.713051e+02
4.529560e+05,5.242546e+00,1.750000e+04,2.025463e-01,9.246788e-01,9.247256e-01,9.568825e-05,2.048290e-09,3.001228e+01,1.509103e+01,1.492125e+01,3.122771e+01,1.712251e+02
4.530560e+05,5.243704e+00,1.760000e+04,2.037037e-01,9.246602e-01,9.247258e-01,9.589308e-05,2.048290e-09,3.001228e+01,1.509039e+01,1.492188e+01,3.122809e+01,1.711452e+02
4.531560e+05,5.244861e+00,1.770000e+04,2.048611e-01,9.246416e-01,9.247260e-01,9.609791e-05,2.048290e-09,3.001228e+01,1.508976e+01,1.492252e+01,3.122846e+01,1.710652e+02
4.532560e+05,5.246019e+00,1.780000e+04,2.060185e-01,9.246230e-01,9.247262e-01,9.630274e-05,2.048289e-09,3.001228e+01,1.508912e+01,1.492315e+01,3.122884e+01,1.709852e+02
4.533560e+05,5.247176e+00,1.790000e+04,2.071759e-01,9.246044e-01,9.247264e-01,9.650757e-05,2.048289e-09,3.001228e+01,1.508849e+01,1.492379e+01,3.122922e+01,1.709053e+02
4.534560e+05,5.248333e+00,1.800000e+04,2.083333e-01,9.245858e-01,9.247266e-01,9.671240e-05,2.048288e-09,3.001228e+01,1.508786e+01,1.492442e+01,3.122959e+01,1.708253e+02
4.535560e+05,5.249491e+00,1.810000e+04,2.094907e-01,9.245839e-01,9.247268e-01,9.691723e-05,2.048288e-09,3.001357e+01,1.508708e+01,1.492649e+01,3.123109e+01,1.708752e+02
4.536560e+05,5.250648e+00,1.820000e+04,2.106481e-01,9.245896e-01,9.247270e-01,9.712206e-05,2.048288e-09,3.001546e+01,1.508624e+01,1.492922e+01,3.123310e+01,1.709852e+02
4.537560e+05,5.251806e+00,1.830000e+04,2.118056e-01,9.245953e-01,9.247272e-01,9.732688e-05,2.048287e-09,3.001735e+01,1.508540e+01,1.493195e+01,3.123511e+01,1.710953e+02
4.538560e+05,5.252963e+00,1.840000e+04,2.129630e-01,9.246010e-01,9.247274e-01,9.753171e-05,2.048287e-09,3.001924e+01,1.508456e+01,1.493468e+01,3.123713e+01,1.712053e+02
4.539560e+05,5.254120e+00,1.850000e+04,2.141204e-01,9.246068e-01,9.247275e-01,9.773654e-05,2.048286e-09,3.002113e+01,1.508371e+01,1.493742e+01,3.123914e+01,1.713153e+02
4.540560e+05,5.255278e+00,1.860000e+04,2.152778e-01,9.246125e-01,9.247277e-01,9.794137e-05,2.048286e-09,3.002302e+01,1.508287e+01,1.494015e+01,3.124115e+01,1.714254e+02
4.541560e+05,5.256435e+00,1.870000e+04,2.164352e-01,9.246182e-01,9.247279e-01,9.814620e-05,2.048285e-09,3.002491e+01,1.508203e+01,1.494288e+01,3.124316e+01,1.715354e+02
4.542560e+05,5.257593e+00,1.880000e+04,2.175926e-01,9.246239e-01,9.247281e-01,9.835103e-05,2.048285e-09,3.002680e+01,1.508119e+01,1.494561e+01,3.124518e+01,1.716454e+02
4.543560e+05,5.258750e+00,1.890000e+04,2.187500e-01,9.246296e-01,9.247283e-01,9.855586e-05,2.048285e-09,3.002869e+01,1.508035e+01,1.494834e+01,3.124719e+01,1.717555e+02
4.544560e+05,5.259907e+00,1.900000e+04,2.199074e-01,9.246354e-01,9.247285e-01,9.876068e-05,2.048284e-09,3.003058e+01,1.507951e+01,1.495108e+01,3.124920e+01,1.718655e+02
4.545560e+05,5.261065e+00,1.910000e+04,2.210648e-01,9.246460e-01,9.247287e-01,9.896551e-05,2.048284e-09,3.003031e+01,1.507837e+01,1.495194e+01,3.124881e+01,1.719137e+02
4.546560e+05,5.262222e+00,1.920000e+04,2.222222e-01,9.246589e-01,9.247289e-01,9.917034e-05,2.048283e-09,3.002904e+01,1.507710e+01,1.495194e+01,3.124733e+01,1.719337e+02
4.547560e+05,5.263380e+00,1.930000e+04,2.233796e-01,9.246718e-01,9.247291e-01,9.937517e-05,2.048283e-09,3.002778e+01,1.507583e+01,1.495195e+01,3.124584e+01,1.719538e+02
4.548560e+05,5.264537e+00,1.940000e+04,2.245370e-01,9.246847e-01,9.247292e-01,9.958000e-05,2.048282e-09,3.002652e+01,1.507456e+01,1.495196e+01,3.124435e+01,1.719738e+02
4.549560e+05,5.265694e+00,1.950000e+04,2.256944e-01,9.246975e-01,9.247294e-01,9.978483e-05,2.048282e-09,3.002526e+01,1.507329e+01,1.495196e+01,3.124286e+01,1.719938e+02
4.550560e+05,5.266852e+00,1.960000e+04,2.268519e-01,9.247104e-01,9.247296e-01,9.998965e-05,2.048282e-09,3.002399e+01,1.507202e+01,1.495197e+01,3.124138e+01,1.720138e+02
4.551560e+05,5.268009e+00,1.970000e+04,2.280093e-01,9.247233e-01,9.247298e-01,1.001945e-04,2.048281e-09,3.002273e+01,1.507075e+01,1.495198e+01,3.123989e+01,1.720338e+02
4.552560e+05,5.269167e+00,1.980000e+04,2.291667e-01,9.247362e-01,9.247300e-01,1.003993e-04,2.048281e-09,3.002147e+01,1.506948e+01,1.495198e+01,3.123840e+01,1.720538e+02
4.553560e+05,5.270324e+00,1.990000e+04,2.303241e-01,9.247491e-01,9.247302e-01,1.006041e-04,2.048280e-09,3.002021e+01,1.506821e+01,1.495199e+01,3.123692e+01,1.720738e+02
4.554560e+05,5.271481e+00,2.000000e+04,2.314815e-01,9.247619e-01,9.247304e-01,1.008090e-04,2.048280e-09,3.001894e+01,1.506694e+01,1.495200e+01,3.123543e+01,1.720938e+02
4.555560e+05,5.272639e+00,2.010000e+04,2.326389e-01,9.247644e-01,9.247306e-01,1.010138e-04,2.048280e-09,3.001666e+01,1.506568e+01,1.495099e+01,3.123302e+01,1.720655e+02
4.556560e+05,5.273796e+00,2.020000e+04,2.337963e-01,9.247623e-01,9.247308e-01,1.012186e-04,2.048279e-09,3.001392e+01,1.506441e+01,1.494952e+01,3.123020e+01,1.720155e+02
4.557560e+05,5.274954e+00,2.030000e+04,2.349537e-01,9.247602e-01,9.247309e-01,1.014235e-04,2.048279e-09,3.001118e+01,1.506314e+01,1.494805e+01,3.122738e+01,1.719654e+02
4.558560e+05,5.276111e+00,2.040000e+04,2.361111e-01,9.247580e-01,9.247311e-01,1.016283e-04,2.048278e-09,3.000844e+01,1.506187e+01,1.494658e+01,3.122456e+01,1.719154e+02
4.559560e+05,5.277269e+00,2.050000e+04,2.372685e-01,9.247559e-01,9.247313e-01,1.018331e-04,2.048278e-09,3.000571e+01,1.506060e+01,1.494511e+01,3.122174e+01,1.718654e+02
4.560560e+05,5.278426e+00,2.060000e+04,2.384259e-01,9.247537e-01,9.247315e-01,1.020379e-04,2.048277e-09,3.000297e+01,1.505933e+01,1.494364e+01,3.121892e+01,1.718154e+02
4.561560e+05,5.279583e+00,2.070000e+04,2.395833e-01,9.247516e-01,9.247317e-01,1.022428e-04,2.048277e-09,3.000023e+01,1.505806e+01,1.494217e+01,3.121609e+01,1.717654e+02
4.562560e+05,5.280741e+00,2.080000e+04,2.407407e-01,9.247494e-01,9.247319e-01,1.024476e-04,2.048277e-09,2.999749e+01,1.505679e+01,1.494070e+01,3.121327e+01,1.717154e+02
4.563560e+05,5.281898e+00,2.090000e+04,2.418981e-01,9.247473e-01,9.247321e-01,1.026524e-04,2.048276e-09,2.999475e+01,1.505552e+01,1.493923e+01,3.121045e+01,1.716653e+02
4.564560e+05,5.283056e+00,2.100000e+04,2.430556e-01,9.247451e-01,9.247323e-01,1.028572e-04,2.048276e-09,2.999201e+01,1.505425e+01,1.493776e+01,3.120763e+01,1.716153e+02
4.565560e+05,5.284213e+00,2.110000e+04,2.442130e-01,9.247417e-01,9.247325e-01,1.030621e-04,2.048275e-09,2.999117e+01,1.505299e+01,1.493819e+01,3.120689e+01,1.714544e+02
4.566560e+05,5.285370e+00,2.120000e+04,2.453704e-01,9.247378e-01,9.247327e-01,1.032669e-04,2.048275e-09,2.999117e+01,1.505173e+01,1.493945e+01,3.120706e+01,1.712445e+02
4.567560e+05,5.286528e+00,2.130000e+04,2.465278e-01,9.247339e-01,9.247328e-01,1.034717e-04,2.048275e-09,2.999117e+01,1.505046e+01,1.494071e+01,3.120723e+01,1.710346e+02
4.568560e+05,5.287685e+00,2.140000e+04,2.476852e-01,9.247299e-01,9.247330e-01,1.036766e-04,2.048274e-09,2.999117e+01,1.504920e+01,1.494197e+01,3.120740e+01,1.708247e+02
4.569560e+05,5.288843e+00,2.150000e+04,2.488426e-01,9.247260e-01,9.247332e-01,1.038814e-04,2.048274e-09,2.999117e+01,1.504794e+01,1.494323e+01,3.120757e+01,1.706148e+02
4.570560e+05,5.290000e+00,2.160000e+04,2.500000e-01,9.247221e-01,9.247334e-01,1.040862e-04,2.048273e-09,2.999117e+01,1.504668e+01,1.494449e+01,3.120774e+01,1.704049e+02
4.571560e+05,5.291157e+00,2.170000e+04,2.511574e-01,9.247181e-01,9.247336e-01,1.042910e-04,2.048273e-09,2.999117e+01,1.504542e+01,1.494575e+01,3.120792e+01,1.701950e+02
4.572560e+05,5.292315e+00,2.180000e+04,2.523148e-01,9.247142e-01,9.247338e-01,1.044959e-04,2.048272e-09,2.999117e+01,1.504416e+01,1.494702e+01,3.120809e+01,1.699851e+02
4.573560e+05,5.293472e+00,2.190000e+04,2.534722e-01,9.247103e-01,9.247340e-01,1.047007e-04,2.048272e-09,2.999117e+01,1.504290e+01,1.494828e+01,3.120826e+01,1.697752e+02
4.574560e+05,5.294630e+00,2.200000e+04,2.546296e-01,9.247063e-01,9.247342e-01,1.049055e-04,2.048272e-09,2.999117e+01,1.504163e+01,1.494954e+01,3.120843e+01,1.695654e+02
4.575560e+05,5.295787e+00,2.210000e+04,2.557870e-01,9.247083e-01,9.247344e-01,1.051103e-04,2.048271e-09,2.999117e+01,1.504124e+01,1.494993e+01,3.120843e+01,1.696101e+02
4.576560e+05,5.296944e+00,2.220000e+04,2.569444e-01,9.247130e-01,9.247345e-01,1.053152e-04,2.048271e-09,2.999117e+01,1.504124e+01,1.494993e+01,3.120835e+01,1.697700e+02
4.577560e+05,5.298102e+00,2.230000e+04,2.581019e-01,9.247176e-01,9.247347e-01,1.055200e-04,2.048270e-09,2.999117e+01,1.504124e+01,1.494993e+01,3.120826e+01,1.699300e+02
4.578560e+05,5.299259e+00,2.240000e+04,2.592593e-01,9.247223e-01,9.247349e-01,1.057248e-04,2.048270e-09,2.999117e+01,1.504124e+01,1.494993e+01,3.120818e+01,1.700899e+02
4.579560e+05,5.300417e+00,2.250000e+04,2.604167e-01,9.247269e-01,9.247351e-01,1.059297e-04,2.048269e-09,2.999117e+01,1.504124e+01,1.494993e+01,3.120810e+01,1.702498e+02
4.580560e+05,5.301574e+00,2.260000e+04,2.615741e-01,9.247316e-01,9.247353e-01,1.061345e-04,2.048269e-09,2.999117e+01,1.504124e+01,1.494993e+01,3.120802e+01,1.704097e+02
4.581560e+05,5.302731e+00,2.270000e+04,2.627315e-01,9.247362e-01,9.247355e-01,1.063393e-04,2.048269e-09,2.999117e+01,1.504124e+01,1.494993e+01,3.120794e+01,1.705696e+02
4.582560e+05,5.303889e+00,2.280000e+04,2.638889e-01,9.247409e-01,9.247357e-01,1.065441e-04,2.048268e-09,2.999117e+01,1.504124e+01,1.494993e+01,3.120786e+01,1.707296e+02
4.583560e+05,5.305046e+00,2.290000e+04,2.650463e-01,9.247455e-01,9.247359e-01,1.067490e-04,2.048268e-09,2.999117e+01,1.504124e+01,1.494993e+01,3.120778e+01,1.708895e+02
4.584560e+05,5.306204e+00,2.300000e+04,2.662037e-01,9.247501e-01,9.247361e-01,1.069538e-04,2.048267e-09,2.999117e+01,1.504124e+01,1.494993e+01,3.120770e+01,1.710494e+02
4.585560e+05,5.307361e+00,2.310000e+04,2.673611e-01,9.247465e-01,9.247363e-01,1.071586e-04,2.048267e-09,2.999161e+01,1.504081e+01,1.495080e+01,3.120826e+01,1.711615e+02
4.586560e+05,5.308519e+00,2.320000e+04,2.685185e-01,9.247390e-01,9.247364e-01,1.073634e-04,2.048267e-09,2.999224e+01,1.504017e+01,1.495207e+01,3.120913e+01,1.712514e+02
4.587560e+05,5.309676e+00,2.330000e+04,2.696759e-01,9.247315e-01,9.247366e-01,1.075683e-04,2.048266e-09,2.999287e+01,1.503954e+01,1.495333e+01,3.121000e+01,1.713414e+02
