Repository: brandonlampe/CS_Data

# Repository for Crushed Salt Data
**Grant No: 456417**

This is a work in progress!

## Repository Content

### Directory Names
A uniform namining structure still in progress, but in general directories are named according to the following:
 - Names contain no spaces, a single underscore "_" will be used as a file name seperator.
 - Files are for the Crushed Salt Project (CSP); therefore, the first three charaters of each file are "CSP".
 - Folders are organized by which frame the test was performed on i.e., A2 or A3.
 - The fifth and sixth charaters of each file name will therefore be "A" followed by the frame number.

File: UNM_WP_HY_175_13/STAGE05/CREEP_FIT/175_13_STAGE05_CREEP_OUT.csv (part 3 of 8)
Analysis by Brandon Lampe, performed on: 2016/10/11 07:29:23
Experimental results below begin at: 2016/10/07 13:55:12
Duration (sec),Duration (day),Elapsed Time (sec),Elapsed Time (day),Interpolated Fractional Density,Fit to Fractional Density,Fit to Volume Strain,Fit to Volume Strain Rate (1/sec),Confining Pressure (MPa),Pore Pressure (MPa),Terzaghi Pressure (MPa),Solid Pressure (MPa),Temperature (C))
4.824560e+05,5.583981e+00,4.700000e+04,5.439815e-01,9.248781e-01,9.247815e-01,1.561110e-04,2.048167e-09,2.999000e+01,1.496731e+01,1.502269e+01,3.121019e+01,1.713876e+02
4.825560e+05,5.585139e+00,4.710000e+04,5.451389e-01,9.248792e-01,9.247817e-01,1.563158e-04,2.048166e-09,2.999161e+01,1.496688e+01,1.502473e+01,3.121195e+01,1.712966e+02
4.826560e+05,5.586296e+00,4.720000e+04,5.462963e-01,9.248670e-01,9.247819e-01,1.565206e-04,2.048166e-09,2.999224e+01,1.496625e+01,1.502599e+01,3.121290e+01,1.711468e+02
4.827560e+05,5.587454e+00,4.730000e+04,5.474537e-01,9.248549e-01,9.247821e-01,1.567254e-04,2.048165e-09,2.999288e+01,1.496562e+01,1.502725e+01,3.121385e+01,1.709970e+02
4.828560e+05,5.588611e+00,4.740000e+04,5.486111e-01,9.248427e-01,9.247823e-01,1.569303e-04,2.048165e-09,2.999351e+01,1.496500e+01,1.502851e+01,3.121480e+01,1.708472e+02
4.829560e+05,5.589769e+00,4.750000e+04,5.497685e-01,9.248306e-01,9.247825e-01,1.571351e-04,2.048165e-09,2.999414e+01,1.496437e+01,1.502977e+01,3.121575e+01,1.706974e+02
4.830560e+05,5.590926e+00,4.760000e+04,5.509259e-01,9.248184e-01,9.247827e-01,1.573399e-04,2.048164e-09,2.999478e+01,1.496374e+01,1.503103e+01,3.121670e+01,1.705476e+02
4.831560e+05,5.592083e+00,4.770000e+04,5.520833e-01,9.248063e-01,9.247828e-01,1.575447e-04,2.048164e-09,2.999541e+01,1.496312e+01,1.503229e+01,3.121765e+01,1.703978e+02
4.832560e+05,5.593241e+00,4.780000e+04,5.532407e-01,9.247941e-01,9.247830e-01,1.577495e-04,2.048163e-09,2.999605e+01,1.496249e+01,1.503355e+01,3.121860e+01,1.702480e+02
4.833560e+05,5.594398e+00,4.790000e+04,5.543981e-01,9.247820e-01,9.247832e-01,1.579543e-04,2.048163e-09,2.999668e+01,1.496186e+01,1.503481e+01,3.121955e+01,1.700983e+02
4.834560e+05,5.595556e+00,4.800000e+04,5.555556e-01,9.247699e-01,9.247834e-01,1.581592e-04,2.048163e-09,2.999731e+01,1.496124e+01,1.503608e+01,3.122050e+01,1.699485e+02
4.835560e+05,5.596713e+00,4.810000e+04,5.567130e-01,9.247715e-01,9.247836e-01,1.583640e-04,2.048162e-09,2.999396e+01,1.496103e+01,1.503292e+01,3.121686e+01,1.700150e+02
4.836560e+05,5.597870e+00,4.820000e+04,5.578704e-01,9.247797e-01,9.247838e-01,1.585688e-04,2.048162e-09,2.998869e+01,1.496103e+01,1.502766e+01,3.121102e+01,1.701851e+02
4.837560e+05,5.599028e+00,4.830000e+04,5.590278e-01,9.247880e-01,9.247840e-01,1.587736e-04,2.048161e-09,2.998343e+01,1.496103e+01,1.502239e+01,3.120518e+01,1.703552e+02
4.838560e+05,5.600185e+00,4.840000e+04,5.601852e-01,9.247962e-01,9.247842e-01,1.589784e-04,2.048161e-09,2.997816e+01,1.496103e+01,1.501713e+01,3.119935e+01,1.705252e+02
4.839560e+05,5.601343e+00,4.850000e+04,5.613426e-01,9.248044e-01,9.247844e-01,1.591832e-04,2.048160e-09,2.997290e+01,1.496103e+01,1.501187e+01,3.119351e+01,1.706953e+02
4.840560e+05,5.602500e+00,4.860000e+04,5.625000e-01,9.248126e-01,9.247846e-01,1.593881e-04,2.048160e-09,2.996764e+01,1.496103e+01,1.500660e+01,3.118767e+01,1.708653e+02
4.841560e+05,5.603657e+00,4.870000e+04,5.636574e-01,9.248209e-01,9.247847e-01,1.595929e-04,2.048160e-09,2.996237e+01,1.496103e+01,1.500134e+01,3.118184e+01,1.710354e+02
4.842560e+05,5.604815e+00,4.880000e+04,5.648148e-01,9.248291e-01,9.247849e-01,1.597977e-04,2.048159e-09,2.995711e+01,1.496103e+01,1.499607e+01,3.117600e+01,1.712055e+02
4.843560e+05,5.605972e+00,4.890000e+04,5.659722e-01,9.248373e-01,9.247851e-01,1.600025e-04,2.048159e-09,2.995184e+01,1.496103e+01,1.499081e+01,3.117017e+01,1.713755e+02
4.844560e+05,5.607130e+00,4.900000e+04,5.671296e-01,9.248456e-01,9.247853e-01,1.602073e-04,2.048158e-09,2.994658e+01,1.496103e+01,1.498555e+01,3.116433e+01,1.715456e+02
4.845560e+05,5.608287e+00,4.910000e+04,5.682870e-01,9.248465e-01,9.247855e-01,1.604121e-04,2.048158e-09,2.994633e+01,1.496103e+01,1.498529e+01,3.116404e+01,1.716136e+02
4.846560e+05,5.609444e+00,4.920000e+04,5.694444e-01,9.248440e-01,9.247857e-01,1.606170e-04,2.048157e-09,2.994843e+01,1.496103e+01,1.498740e+01,3.116636e+01,1.716336e+02
4.847560e+05,5.610602e+00,4.930000e+04,5.706019e-01,9.248415e-01,9.247859e-01,1.608218e-04,2.048157e-09,2.995054e+01,1.496103e+01,1.498950e+01,3.116868e+01,1.716536e+02
4.848560e+05,5.611759e+00,4.940000e+04,5.717593e-01,9.248390e-01,9.247861e-01,1.610266e-04,2.048157e-09,2.995264e+01,1.496103e+01,1.499161e+01,3.117100e+01,1.716736e+02
4.849560e+05,5.612917e+00,4.950000e+04,5.729167e-01,9.248365e-01,9.247863e-01,1.612314e-04,2.048156e-09,2.995474e+01,1.496103e+01,1.499371e+01,3.117332e+01,1.716936e+02
4.850560e+05,5.614074e+00,4.960000e+04,5.740741e-01,9.248340e-01,9.247864e-01,1.614362e-04,2.048156e-09,2.995685e+01,1.496103e+01,1.499581e+01,3.117564e+01,1.717136e+02
4.851560e+05,5.615231e+00,4.970000e+04,5.752315e-01,9.248315e-01,9.247866e-01,1.616410e-04,2.048155e-09,2.995895e+01,1.496103e+01,1.499792e+01,3.117795e+01,1.717336e+02
4.852560e+05,5.616389e+00,4.980000e+04,5.763889e-01,9.248290e-01,9.247868e-01,1.618458e-04,2.048155e-09,2.996106e+01,1.496103e+01,1.500002e+01,3.118027e+01,1.717537e+02
4.853560e+05,5.617546e+00,4.990000e+04,5.775463e-01,9.248265e-01,9.247870e-01,1.620507e-04,2.048155e-09,2.996316e+01,1.496103e+01,1.500213e+01,3.118259e+01,1.717737e+02
4.854560e+05,5.618704e+00,5.000000e+04,5.787037e-01,9.248240e-01,9.247872e-01,1.622555e-04,2.048154e-09,2.996527e+01,1.496103e+01,1.500423e+01,3.118491e+01,1.717937e+02
4.855560e+05,5.619861e+00,5.010000e+04,5.798611e-01,9.248290e-01,9.247874e-01,1.624603e-04,2.048154e-09,2.996723e+01,1.496103e+01,1.500619e+01,3.118695e+01,1.718342e+02
4.856560e+05,5.621019e+00,5.020000e+04,5.810185e-01,9.248376e-01,9.247876e-01,1.626651e-04,2.048153e-09,2.996913e+01,1.496103e+01,1.500809e+01,3.118885e+01,1.718842e+02
4.857560e+05,5.622176e+00,5.030000e+04,5.821759e-01,9.248462e-01,9.247878e-01,1.628699e-04,2.048153e-09,2.997102e+01,1.496103e+01,1.500999e+01,3.119075e+01,1.719342e+02
4.858560e+05,5.623333e+00,5.040000e+04,5.833333e-01,9.248548e-01,9.247880e-01,1.630747e-04,2.048152e-09,2.997292e+01,1.496103e+01,1.501188e+01,3.119265e+01,1.719842e+02
4.859560e+05,5.624491e+00,5.050000e+04,5.844907e-01,9.248634e-01,9.247882e-01,1.632796e-04,2.048152e-09,2.997482e+01,1.496103e+01,1.501378e+01,3.119455e+01,1.720343e+02
4.860560e+05,5.625648e+00,5.060000e+04,5.856481e-01,9.248720e-01,9.247883e-01,1.634844e-04,2.048152e-09,2.997671e+01,1.496103e+01,1.501568e+01,3.119645e+01,1.720843e+02
4.861560e+05,5.626806e+00,5.070000e+04,5.868056e-01,9.248806e-01,9.247885e-01,1.636892e-04,2.048151e-09,2.997861e+01,1.496103e+01,1.501758e+01,3.119835e+01,1.721343e+02
4.862560e+05,5.627963e+00,5.080000e+04,5.879630e-01,9.248892e-01,9.247887e-01,1.638940e-04,2.048151e-09,2.998051e+01,1.496103e+01,1.501947e+01,3.120025e+01,1.721843e+02
4.863560e+05,5.629120e+00,5.090000e+04,5.891204e-01,9.248977e-01,9.247889e-01,1.640988e-04,2.048150e-09,2.998241e+01,1.496103e+01,1.502137e+01,3.120215e+01,1.722343e+02
4.864560e+05,5.630278e+00,5.100000e+04,5.902778e-01,9.249063e-01,9.247891e-01,1.643036e-04,2.048150e-09,2.998430e+01,1.496103e+01,1.502327e+01,3.120405e+01,1.722843e+02
4.865560e+05,5.631435e+00,5.110000e+04,5.914352e-01,9.249149e-01,9.247893e-01,1.645084e-04,2.048149e-09,2.998403e+01,1.496147e+01,1.502256e+01,3.120357e+01,1.722794e+02
4.866560e+05,5.632593e+00,5.120000e+04,5.925926e-01,9.249235e-01,9.247895e-01,1.647133e-04,2.048149e-09,2.998277e+01,1.496209e+01,1.502067e+01,3.120200e+01,1.722494e+02
4.867560e+05,5.633750e+00,5.130000e+04,5.937500e-01,9.249321e-01,9.247897e-01,1.649181e-04,2.048149e-09,2.998150e+01,1.496272e+01,1.501878e+01,3.120044e+01,1.722194e+02
4.868560e+05,5.634907e+00,5.140000e+04,5.949074e-01,9.249407e-01,9.247899e-01,1.651229e-04,2.048148e-09,2.998024e+01,1.496335e+01,1.501689e+01,3.119887e+01,1.721893e+02
4.869560e+05,5.636065e+00,5.150000e+04,5.960648e-01,9.249493e-01,9.247900e-01,1.653277e-04,2.048148e-09,2.997898e+01,1.496398e+01,1.501500e+01,3.119730e+01,1.721593e+02
4.870560e+05,5.637222e+00,5.160000e+04,5.972222e-01,9.249579e-01,9.247902e-01,1.655325e-04,2.048147e-09,2.997772e+01,1.496460e+01,1.501311e+01,3.119574e+01,1.721293e+02
4.871560e+05,5.638380e+00,5.170000e+04,5.983796e-01,9.249665e-01,9.247904e-01,1.657373e-04,2.048147e-09,2.997645e+01,1.496523e+01,1.501122e+01,3.119417e+01,1.720993e+02
4.872560e+05,5.639537e+00,5.180000e+04,5.995370e-01,9.249751e-01,9.247906e-01,1.659421e-04,2.048147e-09,2.997519e+01,1.496586e+01,1.500933e+01,3.119260e+01,1.720693e+02
4.873560e+05,5.640694e+00,5.190000e+04,6.006944e-01,9.249836e-01,9.247908e-01,1.661470e-04,2.048146e-09,2.997393e+01,1.496649e+01,1.500744e+01,3.119104e+01,1.720393e+02
4.874560e+05,5.641852e+00,5.200000e+04,6.018519e-01,9.249922e-01,9.247910e-01,1.663518e-04,2.048146e-09,2.997267e+01,1.496712e+01,1.500555e+01,3.118947e+01,1.720093e+02
4.875560e+05,5.643009e+00,5.210000e+04,6.030093e-01,9.249835e-01,9.247912e-01,1.665566e-04,2.048145e-09,2.997228e+01,1.496731e+01,1.500497e+01,3.118918e+01,1.720483e+02
4.876560e+05,5.644167e+00,5.220000e+04,6.041667e-01,9.249671e-01,9.247914e-01,1.667614e-04,2.048145e-09,2.997228e+01,1.496731e+01,1.500497e+01,3.118947e+01,1.721182e+02
4.877560e+05,5.645324e+00,5.230000e+04,6.053241e-01,9.249507e-01,9.247916e-01,1.669662e-04,2.048144e-09,2.997228e+01,1.496731e+01,1.500497e+01,3.118976e+01,1.721881e+02
4.878560e+05,5.646481e+00,5.240000e+04,6.064815e-01,9.249342e-01,9.247918e-01,1.671710e-04,2.048144e-09,2.997228e+01,1.496731e+01,1.500497e+01,3.119005e+01,1.722580e+02
4.879560e+05,5.647639e+00,5.250000e+04,6.076389e-01,9.249178e-01,9.247919e-01,1.673758e-04,2.048144e-09,2.997228e+01,1.496731e+01,1.500497e+01,3.119034e+01,1.723279e+02
4.880560e+05,5.648796e+00,5.260000e+04,6.087963e-01,9.249014e-01,9.247921e-01,1.675807e-04,2.048143e-09,2.997228e+01,1.496731e+01,1.500497e+01,3.119062e+01,1.723978e+02
4.881560e+05,5.649954e+00,5.270000e+04,6.099537e-01,9.248849e-01,9.247923e-01,1.677855e-04,2.048143e-09,2.997228e+01,1.496731e+01,1.500497e+01,3.119091e+01,1.724677e+02
4.882560e+05,5.651111e+00,5.280000e+04,6.111111e-01,9.248685e-01,9.247925e-01,1.679903e-04,2.048142e-09,2.997228e+01,1.496731e+01,1.500497e+01,3.119120e+01,1.725376e+02
4.883560e+05,5.652269e+00,5.290000e+04,6.122685e-01,9.248521e-01,9.247927e-01,1.681951e-04,2.048142e-09,2.997228e+01,1.496731e+01,1.500497e+01,3.119149e+01,1.726075e+02
4.884560e+05,5.653426e+00,5.300000e+04,6.134259e-01,9.248356e-01,9.247929e-01,1.683999e-04,2.048142e-09,2.997228e+01,1.496731e+01,1.500497e+01,3.119178e+01,1.726774e+02
4.885560e+05,5.654583e+00,5.310000e+04,6.145833e-01,9.248313e-01,9.247931e-01,1.686047e-04,2.048141e-09,2.997270e+01,1.496689e+01,1.500582e+01,3.119235e+01,1.726729e+02
4.886560e+05,5.655741e+00,5.320000e+04,6.157407e-01,9.248327e-01,9.247933e-01,1.688095e-04,2.048141e-09,2.997333e+01,1.496626e+01,1.500707e+01,3.119305e+01,1.726329e+02
4.887560e+05,5.656898e+00,5.330000e+04,6.168981e-01,9.248341e-01,9.247935e-01,1.690144e-04,2.048140e-09,2.997396e+01,1.496563e+01,1.500833e+01,3.119376e+01,1.725929e+02
4.888560e+05,5.658056e+00,5.340000e+04,6.180556e-01,9.248356e-01,9.247936e-01,1.692192e-04,2.048140e-09,2.997458e+01,1.496500e+01,1.500958e+01,3.119446e+01,1.725529e+02
4.889560e+05,5.659213e+00,5.350000e+04,6.192130e-01,9.248370e-01,9.247938e-01,1.694240e-04,2.048139e-09,2.997521e+01,1.496437e+01,1.501084e+01,3.119517e+01,1.725129e+02
4.890560e+05,5.660370e+00,5.360000e+04,6.203704e-01,9.248384e-01,9.247940e-01,1.696288e-04,2.048139e-09,2.997584e+01,1.496375e+01,1.501209e+01,3.119587e+01,1.724728e+02
4.891560e+05,5.661528e+00,5.370000e+04,6.215278e-01,9.248399e-01,9.247942e-01,1.698336e-04,2.048139e-09,2.997647e+01,1.496312e+01,1.501335e+01,3.119658e+01,1.724328e+02
4.892560e+05,5.662685e+00,5.380000e+04,6.226852e-01,9.248413e-01,9.247944e-01,1.700384e-04,2.048138e-09,2.997710e+01,1.496249e+01,1.501460e+01,3.119728e+01,1.723928e+02
4.893560e+05,5.663843e+00,5.390000e+04,6.238426e-01,9.248427e-01,9.247946e-01,1.702432e-04,2.048138e-09,2.997772e+01,1.496186e+01,1.501586e+01,3.119799e+01,1.723528e+02
4.894560e+05,5.665000e+00,5.400000e+04,6.250000e-01,9.248442e-01,9.247948e-01,1.704481e-04,2.048137e-09,2.997835e+01,1.496124e+01,1.501712e+01,3.119869e+01,1.723128e+02
4.895560e+05,5.666157e+00,5.410000e+04,6.261574e-01,9.248290e-01,9.247950e-01,1.706529e-04,2.048137e-09,2.997769e+01,1.496060e+01,1.501709e+01,3.119830e+01,1.722183e+02
4.896560e+05,5.667315e+00,5.420000e+04,6.273148e-01,9.248061e-01,9.247952e-01,1.708577e-04,2.048136e-09,2.997643e+01,1.495997e+01,1.501646e+01,3.119738e+01,1.720983e+02
4.897560e+05,5.668472e+00,5.430000e+04,6.284722e-01,9.247832e-01,9.247953e-01,1.710625e-04,2.048136e-09,2.997517e+01,1.495933e+01,1.501583e+01,3.119647e+01,1.719782e+02
4.898560e+05,5.669630e+00,5.440000e+04,6.296296e-01,9.247603e-01,9.247955e-01,1.712673e-04,2.048136e-09,2.997391e+01,1.495870e+01,1.501521e+01,3.119556e+01,1.718582e+02
4.899560e+05,5.670787e+00,5.450000e+04,6.307870e-01,9.247374e-01,9.247957e-01,1.714721e-04,2.048135e-09,2.997264e+01,1.495806e+01,1.501458e+01,3.119465e+01,1.717382e+02
4.900560e+05,5.671944e+00,5.460000e+04,6.319444e-01,9.247145e-01,9.247959e-01,1.716769e-04,2.048135e-09,2.997138e+01,1.495743e+01,1.501395e+01,3.119374e+01,1.716181e+02
4.901560e+05,5.673102e+00,5.470000e+04,6.331019e-01,9.246916e-01,9.247961e-01,1.718818e-04,2.048134e-09,2.997012e+01,1.495679e+01,1.501332e+01,3.119283e+01,1.714981e+02
4.902560e+05,5.674259e+00,5.480000e+04,6.342593e-01,9.246687e-01,9.247963e-01,1.720866e-04,2.048134e-09,2.996886e+01,1.495616e+01,1.501270e+01,3.119191e+01,1.713780e+02
4.903560e+05,5.675417e+00,5.490000e+04,6.354167e-01,9.246458e-01,9.247965e-01,1.722914e-04,2.048134e-09,2.996759e+01,1.495553e+01,1.501207e+01,3.119100e+01,1.712580e+02
4.904560e+05,5.676574e+00,5.500000e+04,6.365741e-01,9.246229e-01,9.247967e-01,1.724962e-04,2.048133e-09,2.996633e+01,1.495489e+01,1.501144e+01,3.119009e+01,1.711380e+02
4.905560e+05,5.677731e+00,5.510000e+04,6.377315e-01,9.246311e-01,9.247969e-01,1.727010e-04,2.048133e-09,2.996637e+01,1.495426e+01,1.501211e+01,3.119004e+01,1.710863e+02
4.906560e+05,5.678889e+00,5.520000e+04,6.388889e-01,9.246537e-01,9.247971e-01,1.729058e-04,2.048132e-09,2.996700e+01,1.495362e+01,1.501338e+01,3.119038e+01,1.710663e+02
4.907560e+05,5.680046e+00,5.530000e+04,6.400463e-01,9.246762e-01,9.247972e-01,1.731106e-04,2.048132e-09,2.996763e+01,1.495299e+01,1.501465e+01,3.119072e+01,1.710463e+02
4.908560e+05,5.681204e+00,5.540000e+04,6.412037e-01,9.246987e-01,9.247974e-01,1.733154e-04,2.048131e-09,2.996827e+01,1.495235e+01,1.501592e+01,3.119106e+01,1.710263e+02
4.909560e+05,5.682361e+00,5.550000e+04,6.423611e-01,9.247213e-01,9.247976e-01,1.735203e-04,2.048131e-09,2.996890e+01,1.495172e+01,1.501719e+01,3.119141e+01,1.710063e+02
4.910560e+05,5.683519e+00,5.560000e+04,6.435185e-01,9.247438e-01,9.247978e-01,1.737251e-04,2.048131e-09,2.996954e+01,1.495108e+01,1.501846e+01,3.119175e+01,1.709863e+02
4.911560e+05,5.684676e+00,5.570000e+04,6.446759e-01,9.247664e-01,9.247980e-01,1.739299e-04,2.048130e-09,2.997017e+01,1.495045e+01,1.501973e+01,3.119209e+01,1.709663e+02
4.912560e+05,5.685833e+00,5.580000e+04,6.458333e-01,9.247889e-01,9.247982e-01,1.741347e-04,2.048130e-09,2.997081e+01,1.494981e+01,1.502100e+01,3.119243e+01,1.709463e+02
4.913560e+05,5.686991e+00,5.590000e+04,6.469907e-01,9.248115e-01,9.247984e-01,1.743395e-04,2.048129e-09,2.997144e+01,1.494918e+01,1.502226e+01,3.119278e+01,1.709263e+02
4.914560e+05,5.688148e+00,5.600000e+04,6.481481e-01,9.248340e-01,9.247986e-01,1.745443e-04,2.048129e-09,2.997208e+01,1.494854e+01,1.502353e+01,3.119312e+01,1.709063e+02
4.915560e+05,5.689306e+00,5.610000e+04,6.493056e-01,9.248398e-01,9.247988e-01,1.747491e-04,2.048129e-09,2.997141e+01,1.494834e+01,1.502306e+01,3.119231e+01,1.708794e+02
4.916560e+05,5.690463e+00,5.620000e+04,6.504630e-01,9.248380e-01,9.247989e-01,1.749540e-04,2.048128e-09,2.997015e+01,1.494834e+01,1.502180e+01,3.119097e+01,1.708494e+02
4.917560e+05,5.691620e+00,5.630000e+04,6.516204e-01,9.248362e-01,9.247991e-01,1.751588e-04,2.048128e-09,2.996888e+01,1.494834e+01,1.502054e+01,3.118964e+01,1.708194e+02
4.918560e+05,5.692778e+00,5.640000e+04,6.527778e-01,9.248345e-01,9.247993e-01,1.753636e-04,2.048127e-09,2.996762e+01,1.494834e+01,1.501928e+01,3.118831e+01,1.707893e+02
4.919560e+05,5.693935e+00,5.650000e+04,6.539352e-01,9.248327e-01,9.247995e-01,1.755684e-04,2.048127e-09,2.996636e+01,1.494834e+01,1.501801e+01,3.118697e+01,1.707593e+02
4.920560e+05,5.695093e+00,5.660000e+04,6.550926e-01,9.248309e-01,9.247997e-01,1.757732e-04,2.048126e-09,2.996510e+01,1.494834e+01,1.501675e+01,3.118564e+01,1.707293e+02
4.921560e+05,5.696250e+00,5.670000e+04,6.562500e-01,9.248291e-01,9.247999e-01,1.759780e-04,2.048126e-09,2.996383e+01,1.494834e+01,1.501549e+01,3.118431e+01,1.706993e+02
4.922560e+05,5.697407e+00,5.680000e+04,6.574074e-01,9.248273e-01,9.248001e-01,1.761828e-04,2.048126e-09,2.996257e+01,1.494834e+01,1.501423e+01,3.118297e+01,1.706693e+02
4.923560e+05,5.698565e+00,5.690000e+04,6.585648e-01,9.248255e-01,9.248003e-01,1.763876e-04,2.048125e-09,2.996131e+01,1.494834e+01,1.501296e+01,3.118164e+01,1.706393e+02
4.924560e+05,5.699722e+00,5.700000e+04,6.597222e-01,9.248237e-01,9.248005e-01,1.765925e-04,2.048125e-09,2.996005e+01,1.494834e+01,1.501170e+01,3.118030e+01,1.706093e+02
4.925560e+05,5.700880e+00,5.710000e+04,6.608796e-01,9.248160e-01,9.248007e-01,1.767973e-04,2.048124e-09,2.996053e+01,1.494791e+01,1.501262e+01,3.118099e+01,1.705931e+02
4.926560e+05,5.702037e+00,5.720000e+04,6.620370e-01,9.248056e-01,9.248008e-01,1.770021e-04,2.048124e-09,2.996179e+01,1.494727e+01,1.501451e+01,3.118259e+01,1.705831e+02
4.927560e+05,5.703194e+00,5.730000e+04,6.631944e-01,9.247953e-01,9.248010e-01,1.772069e-04,2.048123e-09,2.996305e+01,1.494664e+01,1.501641e+01,3.118419e+01,1.705731e+02
4.928560e+05,5.704352e+00,5.740000e+04,6.643519e-01,9.247849e-01,9.248012e-01,1.774117e-04,2.048123e-09,2.996431e+01,1.494601e+01,1.501830e+01,3.118578e+01,1.705631e+02
4.929560e+05,5.705509e+00,5.750000e+04,6.655093e-01,9.247746e-01,9.248014e-01,1.776165e-04,2.048123e-09,2.996557e+01,1.494537e+01,1.502019e+01,3.118738e+01,1.705532e+02
4.930560e+05,5.706667e+00,5.760000e+04,6.666667e-01,9.247642e-01,9.248016e-01,1.778213e-04,2.048122e-09,2.996683e+01,1.494474e+01,1.502209e+01,3.118898e+01,1.705432e+02
4.931560e+05,5.707824e+00,5.770000e+04,6.678241e-01,9.247538e-01,9.248018e-01,1.780261e-04,2.048122e-09,2.996809e+01,1.494411e+01,1.502398e+01,3.119057e+01,1.705332e+02
4.932560e+05,5.708981e+00,5.780000e+04,6.689815e-01,9.247435e-01,9.248020e-01,1.782310e-04,2.048121e-09,2.996935e+01,1.494347e+01,1.502588e+01,3.119217e+01,1.705232e+02
4.933560e+05,5.710139e+00,5.790000e+04,6.701389e-01,9.247331e-01,9.248022e-01,1.784358e-04,2.048121e-09,2.997061e+01,1.494284e+01,1.502777e+01,3.119376e+01,1.705132e+02
4.934560e+05,5.711296e+00,5.800000e+04,6.712963e-01,9.247228e-01,9.248024e-01,1.786406e-04,2.048121e-09,2.997187e+01,1.494220e+01,1.502966e+01,3.119536e+01,1.705032e+02
4.935560e+05,5.712454e+00,5.810000e+04,6.724537e-01,9.247306e-01,9.248025e-01,1.788454e-04,2.048120e-09,2.997228e+01,1.494243e+01,1.502985e+01,3.119565e+01,1.705339e+02
4.936560e+05,5.713611e+00,5.820000e+04,6.736111e-01,9.247470e-01,9.248027e-01,1.790502e-04,2.048120e-09,2.997228e+01,1.494306e+01,1.502921e+01,3.119531e+01,1.705839e+02
4.937560e+05,5.714769e+00,5.830000e+04,6.747685e-01,9.247635e-01,9.248029e-01,1.792550e-04,2.048119e-09,2.997228e+01,1.494370e+01,1.502858e+01,3.119496e+01,1.706339e+02
4.938560e+05,5.715926e+00,5.840000e+04,6.759259e-01,9.247800e-01,9.248031e-01,1.794598e-04,2.048119e-09,2.997228e+01,1.494433e+01,1.502794e+01,3.119462e+01,1.706839e+02
4.939560e+05,5.717083e+00,5.850000e+04,6.770833e-01,9.247964e-01,9.248033e-01,1.796646e-04,2.048118e-09,2.997228e+01,1.494497e+01,1.502731e+01,3.119428e+01,1.707339e+02
4.940560e+05,5.718241e+00,5.860000e+04,6.782407e-01,9.248129e-01,9.248035e-01,1.798694e-04,2.048118e-09,2.997228e+01,1.494560e+01,1.502667e+01,3.119394e+01,1.707840e+02
4.941560e+05,5.719398e+00,5.870000e+04,6.793981e-01,9.248293e-01,9.248037e-01,1.800743e-04,2.048118e-09,2.997228e+01,1.494624e+01,1.502604e+01,3.119360e+01,1.708340e+02
4.942560e+05,5.720556e+00,5.880000e+04,6.805556e-01,9.248458e-01,9.248039e-01,1.802791e-04,2.048117e-09,2.997228e+01,1.494687e+01,1.502540e+01,3.119326e+01,1.708840e+02
4.943560e+05,5.721713e+00,5.890000e+04,6.817130e-01,9.248623e-01,9.248041e-01,1.804839e-04,2.048117e-09,2.997228e+01,1.494751e+01,1.502477e+01,3.119292e+01,1.709340e+02
4.944560e+05,5.722870e+00,5.900000e+04,6.828704e-01,9.248787e-01,9.248043e-01,1.806887e-04,2.048116e-09,2.997228e+01,1.494814e+01,1.502413e+01,3.119258e+01,1.709840e+02
4.945560e+05,5.724028e+00,5.910000e+04,6.840278e-01,9.248874e-01,9.248044e-01,1.808935e-04,2.048116e-09,2.997270e+01,1.494834e+01,1.502436e+01,3.119287e+01,1.710817e+02
4.946560e+05,5.725185e+00,5.920000e+04,6.851852e-01,9.248924e-01,9.248046e-01,1.810983e-04,2.048116e-09,2.997333e+01,1.494834e+01,1.502499e+01,3.119346e+01,1.712017e+02
4.947560e+05,5.726343e+00,5.930000e+04,6.863426e-01,9.248974e-01,9.248048e-01,1.813031e-04,2.048115e-09,2.997396e+01,1.494834e+01,1.502561e+01,3.119405e+01,1.713218e+02
4.948560e+05,5.727500e+00,5.940000e+04,6.875000e-01,9.249024e-01,9.248050e-01,1.815079e-04,2.048115e-09,2.997459e+01,1.494834e+01,1.502624e+01,3.119464e+01,1.714418e+02
4.949560e+05,5.728657e+00,5.950000e+04,6.886574e-01,9.249074e-01,9.248052e-01,1.817128e-04,2.048114e-09,2.997521e+01,1.494834e+01,1.502687e+01,3.119524e+01,1.715619e+02
4.950560e+05,5.729815e+00,5.960000e+04,6.898148e-01,9.249124e-01,9.248054e-01,1.819176e-04,2.048114e-09,2.997584e+01,1.494834e+01,1.502750e+01,3.119583e+01,1.716819e+02
4.951560e+05,5.730972e+00,5.970000e+04,6.909722e-01,9.249175e-01,9.248056e-01,1.821224e-04,2.048113e-09,2.997647e+01,1.494834e+01,1.502813e+01,3.119642e+01,1.718020e+02
4.952560e+05,5.732130e+00,5.980000e+04,6.921296e-01,9.249225e-01,9.248058e-01,1.823272e-04,2.048113e-09,2.997710e+01,1.494834e+01,1.502875e+01,3.119701e+01,1.719220e+02
4.953560e+05,5.733287e+00,5.990000e+04,6.932870e-01,9.249275e-01,9.248060e-01,1.825320e-04,2.048113e-09,2.997773e+01,1.494834e+01,1.502938e+01,3.119760e+01,1.720420e+02
4.954560e+05,5.734444e+00,6.000000e+04,6.944444e-01,9.249325e-01,9.248061e-01,1.827368e-04,2.048112e-09,2.997835e+01,1.494834e+01,1.503001e+01,3.119819e+01,1.721621e+02
4.955560e+05,5.735602e+00,6.010000e+04,6.956019e-01,9.249201e-01,9.248063e-01,1.829416e-04,2.048112e-09,2.997812e+01,1.494834e+01,1.502978e+01,3.119816e+01,1.721726e+02
4.956560e+05,5.736759e+00,6.020000e+04,6.967593e-01,9.248997e-01,9.248065e-01,1.831464e-04,2.048111e-09,2.997749e+01,1.494834e+01,1.502915e+01,3.119784e+01,1.721326e+02
4.957560e+05,5.737917e+00,6.030000e+04,6.979167e-01,9.248793e-01,9.248067e-01,1.833512e-04,2.048111e-09,2.997687e+01,1.494834e+01,1.502852e+01,3.119752e+01,1.720926e+02
4.958560e+05,5.739074e+00,6.040000e+04,6.990741e-01,9.248589e-01,9.248069e-01,1.835561e-04,2.048110e-09,2.997624e+01,1.494834e+01,1.502789e+01,3.119719e+01,1.720526e+02
4.959560e+05,5.740231e+00,6.050000e+04,7.002315e-01,9.248385e-01,9.248071e-01,1.837609e-04,2.048110e-09,2.997561e+01,1.494834e+01,1.502727e+01,3.119687e+01,1.720126e+02
4.960560e+05,5.741389e+00,6.060000e+04,7.013889e-01,9.248181e-01,9.248073e-01,1.839657e-04,2.048110e-09,2.997498e+01,1.494834e+01,1.502664e+01,3.119655e+01,1.719726e+02
4.961560e+05,5.742546e+00,6.070000e+04,7.025463e-01,9.247977e-01,9.248075e-01,1.841705e-04,2.048109e-09,2.997436e+01,1.494834e+01,1.502601e+01,3.119623e+01,1.719325e+02
4.962560e+05,5.743704e+00,6.080000e+04,7.037037e-01,9.247773e-01,9.248077e-01,1.843753e-04,2.048109e-09,2.997373e+01,1.494834e+01,1.502538e+01,3.119591e+01,1.718925e+02
4.963560e+05,5.744861e+00,6.090000e+04,7.048611e-01,9.247569e-01,9.248079e-01,1.845801e-04,2.048108e-09,2.997310e+01,1.494834e+01,1.502475e+01,3.119559e+01,1.718525e+02
4.964560e+05,5.746019e+00,6.100000e+04,7.060185e-01,9.247365e-01,9.248080e-01,1.847849e-04,2.048108e-09,2.997247e+01,1.494834e+01,1.502413e+01,3.119527e+01,1.718125e+02
4.965560e+05,5.747176e+00,6.110000e+04,7.071759e-01,9.247338e-01,9.248082e-01,1.849897e-04,2.048108e-09,2.997228e+01,1.494834e+01,1.502393e+01,3.119511e+01,1.718275e+02
4.966560e+05,5.748333e+00,6.120000e+04,7.083333e-01,9.247392e-01,9.248084e-01,1.851945e-04,2.048107e-09,2.997228e+01,1.494834e+01,1.502393e+01,3.119501e+01,1.718675e+02
4.967560e+05,5.749491e+00,6.130000e+04,7.094907e-01,9.247446e-01,9.248086e-01,1.853994e-04,2.048107e-09,2.997228e+01,1.494834e+01,1.502393e+01,3.119492e+01,1.719075e+02
4.968560e+05,5.750648e+00,6.140000e+04,7.106481e-01,9.247499e-01,9.248088e-01,1.856042e-04,2.048106e-09,2.997228e+01,1.494834e+01,1.502393e+01,3.119482e+01,1.719476e+02
4.969560e+05,5.751806e+00,6.150000e+04,7.118056e-01,9.247553e-01,9.248090e-01,1.858090e-04,2.048106e-09,2.997228e+01,1.494834e+01,1.502393e+01,3.119473e+01,1.719876e+02
4.970560e+05,5.752963e+00,6.160000e+04,7.129630e-01,9.247607e-01,9.248092e-01,1.860138e-04,2.048105e-09,2.997228e+01,1.494834e+01,1.502393e+01,3.119464e+01,1.720276e+02
4.971560e+05,5.754120e+00,6.170000e+04,7.141204e-01,9.247661e-01,9.248094e-01,1.862186e-04,2.048105e-09,2.997228e+01,1.494834e+01,1.502393e+01,3.119454e+01,1.720676e+02
4.972560e+05,5.755278e+00,6.180000e+04,7.152778e-01,9.247714e-01,9.248096e-01,1.864234e-04,2.048105e-09,2.997228e+01,1.494834e+01,1.502393e+01,3.119445e+01,1.721076e+02
4.973560e+05,5.756435e+00,6.190000e+04,7.164352e-01,9.247768e-01,9.248097e-01,1.866282e-04,2.048104e-09,2.997228e+01,1.494834e+01,1.502393e+01,3.119435e+01,1.721476e+02
4.974560e+05,5.757593e+00,6.200000e+04,7.175926e-01,9.247822e-01,9.248099e-01,1.868330e-04,2.048104e-09,2.997228e+01,1.494834e+01,1.502393e+01,3.119426e+01,1.721876e+02
4.975560e+05,5.758750e+00,6.210000e+04,7.187500e-01,9.247752e-01,9.248101e-01,1.870378e-04,2.048103e-09,2.997228e+01,1.494834e+01,1.502393e+01,3.119438e+01,1.721655e+02
4.976560e+05,5.759907e+00,6.220000e+04,7.199074e-01,9.247627e-01,9.248103e-01,1.872426e-04,2.048103e-09,2.997228e+01,1.494834e+01,1.502393e+01,3.119460e+01,1.721156e+02
4.977560e+05,5.761065e+00,6.230000e+04,7.210648e-01,9.247502e-01,9.248105e-01,1.874475e-04,2.048103e-09,2.997228e+01,1.494834e+01,1.502393e+01,3.119482e+01,1.720656e+02
4.978560e+05,5.762222e+00,6.240000e+04,7.222222e-01,9.247377e-01,9.248107e-01,1.876523e-04,2.048102e-09,2.997228e+01,1.494834e+01,1.502393e+01,3.119504e+01,1.720157e+02
4.979560e+05,5.763380e+00,6.250000e+04,7.233796e-01,9.247252e-01,9.248109e-01,1.878571e-04,2.048102e-09,2.997228e+01,1.494834e+01,1.502393e+01,3.119526e+01,1.719658e+02
4.980560e+05,5.764537e+00,6.260000e+04,7.245370e-01,9.247127e-01,9.248111e-01,1.880619e-04,2.048101e-09,2.997228e+01,1.494834e+01,1.502393e+01,3.119548e+01,1.719158e+02
4.981560e+05,5.765694e+00,6.270000e+04,7.256944e-01,9.247002e-01,9.248113e-01,1.882667e-04,2.048101e-09,2.997228e+01,1.494834e+01,1.502393e+01,3.119570e+01,1.718659e+02
4.982560e+05,5.766852e+00,6.280000e+04,7.268519e-01,9.246877e-01,9.248114e-01,1.884715e-04,2.048100e-09,2.997228e+01,1.494834e+01,1.502393e+01,3.119592e+01,1.718160e+02
4.983560e+05,5.768009e+00,6.290000e+04,7.280093e-01,9.246752e-01,9.248116e-01,1.886763e-04,2.048100e-09,2.997228e+01,1.494834e+01,1.502393e+01,3.119614e+01,1.717660e+02
4.984560e+05,5.769167e+00,6.300000e+04,7.291667e-01,9.246627e-01,9.248118e-01,1.888811e-04,2.048100e-09,2.997228e+01,1.494834e+01,1.502393e+01,3.119636e+01,1.717161e+02
4.985560e+05,5.770324e+00,6.310000e+04,7.303241e-01,9.246768e-01,9.248120e-01,1.890859e-04,2.048099e-09,2.997399e+01,1.494834e+01,1.502564e+01,3.119796e+01,1.717136e+02
4.986560e+05,5.771481e+00,6.320000e+04,7.314815e-01,9.247036e-01,9.248122e-01,1.892907e-04,2.048099e-09,2.997651e+01,1.494834e+01,1.502817e+01,3.120022e+01,1.717336e+02
4.987560e+05,5.772639e+00,6.330000e+04,7.326389e-01,9.247305e-01,9.248124e-01,1.894956e-04,2.048098e-09,2.997904e+01,1.494834e+01,1.503069e+01,3.120248e+01,1.717536e+02
4.988560e+05,5.773796e+00,6.340000e+04,7.337963e-01,9.247573e-01,9.248126e-01,1.897004e-04,2.048098e-09,2.998156e+01,1.494834e+01,1.503322e+01,3.120474e+01,1.717736e+02
4.989560e+05,5.774954e+00,6.350000e+04,7.349537e-01,9.247842e-01,9.248128e-01,1.899052e-04,2.048097e-09,2.998409e+01,1.494834e+01,1.503574e+01,3.120699e+01,1.717936e+02
4.990560e+05,5.776111e+00,6.360000e+04,7.361111e-01,9.248110e-01,9.248130e-01,1.901100e-04,2.048097e-09,2.998661e+01,1.494834e+01,1.503827e+01,3.120925e+01,1.718136e+02
4.991560e+05,5.777269e+00,6.370000e+04,7.372685e-01,9.248378e-01,9.248132e-01,1.903148e-04,2.048097e-09,2.998914e+01,1.494834e+01,1.504079e+01,3.121151e+01,1.718336e+02
4.992560e+05,5.778426e+00,6.380000e+04,7.384259e-01,9.248647e-01,9.248133e-01,1.905196e-04,2.048096e-09,2.999166e+01,1.494834e+01,1.504332e+01,3.121377e+01,1.718536e+02
4.993560e+05,5.779583e+00,6.390000e+04,7.395833e-01,9.248915e-01,9.248135e-01,1.907244e-04,2.048096e-09,2.999419e+01,1.494834e+01,1.504584e+01,3.121603e+01,1.718736e+02
4.994560e+05,5.780741e+00,6.400000e+04,7.407407e-01,9.249183e-01,9.248137e-01,1.909292e-04,2.048095e-09,2.999671e+01,1.494834e+01,1.504837e+01,3.121829e+01,1.718936e+02
4.995560e+05,5.781898e+00,6.410000e+04,7.418981e-01,9.249186e-01,9.248139e-01,1.911340e-04,2.048095e-09,2.999895e+01,1.494791e+01,1.505104e+01,3.122073e+01,1.719408e+02
4.996560e+05,5.783056e+00,6.420000e+04,7.430556e-01,9.249065e-01,9.248141e-01,1.913388e-04,2.048095e-09,3.000105e+01,1.494728e+01,1.505377e+01,3.122327e+01,1.720008e+02
4.997560e+05,5.784213e+00,6.430000e+04,7.442130e-01,9.248943e-01,9.248143e-01,1.915437e-04,2.048094e-09,3.000315e+01,1.494664e+01,1.505651e+01,3.122581e+01,1.720608e+02
4.998560e+05,5.785370e+00,6.440000e+04,7.453704e-01,9.248822e-01,9.248145e-01,1.917485e-04,2.048094e-09,3.000526e+01,1.494601e+01,1.505925e+01,3.122835e+01,1.721207e+02
4.999560e+05,5.786528e+00,6.450000e+04,7.465278e-01,9.248700e-01,9.248147e-01,1.919533e-04,2.048093e-09,3.000736e+01,1.494538e+01,1.506198e+01,3.123089e+01,1.721807e+02
5.000560e+05,5.787685e+00,6.460000e+04,7.476852e-01,9.248578e-01,9.248149e-01,1.921581e-04,2.048093e-09,3.000946e+01,1.494474e+01,1.506472e+01,3.123343e+01,1.722407e+02
5.001560e+05,5.788843e+00,6.470000e+04,7.488426e-01,9.248457e-01,9.248150e-01,1.923629e-04,2.048092e-09,3.001156e+01,1.494411e+01,1.506746e+01,3.123597e+01,1.723007e+02
5.002560e+05,5.790000e+00,6.480000e+04,7.500000e-01,9.248335e-01,9.248152e-01,1.925677e-04,2.048092e-09,3.001367e+01,1.494347e+01,1.507019e+01,3.123851e+01,1.723606e+02
5.003560e+05,5.791157e+00,6.490000e+04,7.511574e-01,9.248214e-01,9.248154e-01,1.927725e-04,2.048092e-09,3.001577e+01,1.494284e+01,1.507293e+01,3.124104e+01,1.724206e+02
5.004560e+05,5.792315e+00,6.500000e+04,7.523148e-01,9.248092e-01,9.248156e-01,1.929773e-04,2.048091e-09,3.001787e+01,1.494221e+01,1.507566e+01,3.124358e+01,1.724806e+02
5.005560e+05,5.793472e+00,6.510000e+04,7.534722e-01,9.247997e-01,9.248158e-01,1.931821e-04,2.048091e-09,3.001585e+01,1.494157e+01,1.507428e+01,3.124162e+01,1.724865e+02
5.006560e+05,5.794630e+00,6.520000e+04,7.546296e-01,9.247915e-01,9.248160e-01,1.933869e-04,2.048090e-09,3.001185e+01,1.494094e+01,1.507091e+01,3.123749e+01,1.724665e+02
5.007560e+05,5.795787e+00,6.530000e+04,7.557870e-01,9.247833e-01,9.248162e-01,1.935917e-04,2.048090e-09,3.000784e+01,1.494030e+01,1.506754e+01,3.123336e+01,1.724465e+02
5.008560e+05,5.796944e+00,6.540000e+04,7.569444e-01,9.247750e-01,9.248164e-01,1.937966e-04,2.048090e-09,3.000384e+01,1.493967e+01,1.506418e+01,3.122922e+01,1.724265e+02
5.009560e+05,5.798102e+00,6.550000e+04,7.581019e-01,9.247668e-01,9.248166e-01,1.940014e-04,2.048089e-09,2.999984e+01,1.493903e+01,1.506081e+01,3.122509e+01,1.724065e+02
5.010560e+05,5.799259e+00,6.560000e+04,7.592593e-01,9.247586e-01,9.248168e-01,1.942062e-04,2.048089e-09,2.999584e+01,1.493840e+01,1.505744e+01,3.122096e+01,1.723864e+02
5.011560e+05,5.800417e+00,6.570000e+04,7.604167e-01,9.247503e-01,9.248169e-01,1.944110e-04,2.048088e-09,2.999184e+01,1.493776e+01,1.505408e+01,3.121683e+01,1.723664e+02
5.012560e+05,5.801574e+00,6.580000e+04,7.615741e-01,9.247421e-01,9.248171e-01,1.946158e-04,2.048088e-09,2.998784e+01,1.493713e+01,1.505071e+01,3.121270e+01,1.723464e+02
5.013560e+05,5.802731e+00,6.590000e+04,7.627315e-01,9.247339e-01,9.248173e-01,1.948206e-04,2.048087e-09,2.998384e+01,1.493649e+01,1.504734e+01,3.120857e+01,1.723264e+02
5.014560e+05,5.803889e+00,6.600000e+04,7.638889e-01,9.247256e-01,9.248175e-01,1.950254e-04,2.048087e-09,2.997983e+01,1.493586e+01,1.504398e+01,3.120444e+01,1.723064e+02
5.015560e+05,5.805046e+00,6.610000e+04,7.650463e-01,9.247344e-01,9.248177e-01,1.952302e-04,2.048087e-09,2.997941e+01,1.493566e+01,1.504375e+01,3.120384e+01,1.722320e+02
5.016560e+05,5.806204e+00,6.620000e+04,7.662037e-01,9.247513e-01,9.248179e-01,1.954350e-04,2.048086e-09,2.998067e+01,1.493566e+01,1.504502e+01,3.120491e+01,1.721319e+02
5.017560e+05,5.807361e+00,6.630000e+04,7.673611e-01,9.247681e-01,9.248181e-01,1.956398e-04,2.048086e-09,2.998194e+01,1.493566e+01,1.504628e+01,3.120599e+01,1.720317e+02
5.018560e+05,5.808519e+00,6.640000e+04,7.685185e-01,9.247849e-01,9.248183e-01,1.958446e-04,2.048085e-09,2.998320e+01,1.493566e+01,1.504755e+01,3.120706e+01,1.719316e+02
5.019560e+05,5.809676e+00,6.650000e+04,7.696759e-01,9.248018e-01,9.248185e-01,1.960494e-04,2.048085e-09,2.998446e+01,1.493566e+01,1.504881e+01,3.120813e+01,1.718315e+02
5.020560e+05,5.810833e+00,6.660000e+04,7.708333e-01,9.248186e-01,9.248186e-01,1.962543e-04,2.048084e-09,2.998573e+01,1.493566e+01,1.505007e+01,3.120920e+01,1.717314e+02
5.021560e+05,5.811991e+00,6.670000e+04,7.719907e-01,9.248354e-01,9.248188e-01,1.964591e-04,2.048084e-09,2.998699e+01,1.493566e+01,1.505134e+01,3.121027e+01,1.716313e+02
5.022560e+05,5.813148e+00,6.680000e+04,7.731481e-01,9.248523e-01,9.248190e-01,1.966639e-04,2.048084e-09,2.998826e+01,1.493566e+01,1.505260e+01,3.121134e+01,1.715311e+02
5.023560e+05,5.814306e+00,6.690000e+04,7.743056e-01,9.248691e-01,9.248192e-01,1.968687e-04,2.048083e-09,2.998952e+01,1.493566e+01,1.505386e+01,3.121241e+01,1.714310e+02
5.024560e+05,5.815463e+00,6.700000e+04,7.754630e-01,9.248859e-01,9.248194e-01,1.970735e-04,2.048083e-09,2.999078e+01,1.493566e+01,1.505513e+01,3.121348e+01,1.713309e+02
5.025560e+05,5.816620e+00,6.710000e+04,7.766204e-01,9.248924e-01,9.248196e-01,1.972783e-04,2.048082e-09,2.998900e+01,1.493609e+01,1.505290e+01,3.121140e+01,1.713414e+02
5.026560e+05,5.817778e+00,6.720000e+04,7.777778e-01,9.248942e-01,9.248198e-01,1.974831e-04,2.048082e-09,2.998585e+01,1.493673e+01,1.504912e+01,3.120791e+01,1.714014e+02
5.027560e+05,5.818935e+00,6.730000e+04,7.789352e-01,9.248959e-01,9.248200e-01,1.976879e-04,2.048082e-09,2.998270e+01,1.493736e+01,1.504534e+01,3.120442e+01,1.714613e+02
5.028560e+05,5.820093e+00,6.740000e+04,7.800926e-01,9.248977e-01,9.248202e-01,1.978927e-04,2.048081e-09,2.997955e+01,1.493799e+01,1.504156e+01,3.120094e+01,1.715212e+02
5.029560e+05,5.821250e+00,6.750000e+04,7.812500e-01,9.248995e-01,9.248204e-01,1.980975e-04,2.048081e-09,2.997641e+01,1.493863e+01,1.503778e+01,3.119745e+01,1.715811e+02
5.030560e+05,5.822407e+00,6.760000e+04,7.824074e-01,9.249013e-01,9.248205e-01,1.983023e-04,2.048080e-09,2.997326e+01,1.493926e+01,1.503400e+01,3.119397e+01,1.716410e+02
5.031560e+05,5.823565e+00,6.770000e+04,7.835648e-01,9.249031e-01,9.248207e-01,1.985071e-04,2.048080e-09,2.997011e+01,1.493989e+01,1.503022e+01,3.119048e+01,1.717009e+02
5.032560e+05,5.824722e+00,6.780000e+04,7.847222e-01,9.249049e-01,9.248209e-01,1.987120e-04,2.048079e-09,2.996696e+01,1.494053e+01,1.502644e+01,3.118699e+01,1.717609e+02
5.033560e+05,5.825880e+00,6.790000e+04,7.858796e-01,9.249067e-01,9.248211e-01,1.989168e-04,2.048079e-09,2.996382e+01,1.494116e+01,1.502265e+01,3.118351e+01,1.718208e+02
5.034560e+05,5.827037e+00,6.800000e+04,7.870370e-01,9.249084e-01,9.248213e-01,1.991216e-04,2.048079e-09,2.996067e+01,1.494180e+01,1.501887e+01,3.118002e+01,1.718807e+02
5.035560e+05,5.828194e+00,6.810000e+04,7.881944e-01,9.248991e-01,9.248215e-01,1.993264e-04,2.048078e-09,2.995966e+01,1.494200e+01,1.501766e+01,3.117907e+01,1.719136e+02
5.036560e+05,5.829352e+00,6.820000e+04,7.893519e-01,9.248844e-01,9.248217e-01,1.995312e-04,2.048078e-09,2.995966e+01,1.494200e+01,1.501766e+01,3.117933e+01,1.719336e+02
5.037560e+05,5.830509e+00,6.830000e+04,7.905093e-01,9.248697e-01,9.248219e-01,1.997360e-04,2.048077e-09,2.995966e+01,1.494200e+01,1.501766e+01,3.117959e+01,1.719536e+02
5.038560e+05,5.831667e+00,6.840000e+04,7.916667e-01,9.248551e-01,9.248221e-01,1.999408e-04,2.048077e-09,2.995966e+01,1.494200e+01,1.501766e+01,3.117985e+01,1.719736e+02
5.039560e+05,5.832824e+00,6.850000e+04,7.928241e-01,9.248404e-01,9.248222e-01,2.001456e-04,2.048077e-09,2.995966e+01,1.494200e+01,1.501766e+01,3.118010e+01,1.719936e+02
5.040560e+05,5.833981e+00,6.860000e+04,7.939815e-01,9.248257e-01,9.248224e-01,2.003504e-04,2.048076e-09,2.995966e+01,1.494200e+01,1.501766e+01,3.118036e+01,1.720136e+02
5.041560e+05,5.835139e+00,6.870000e+04,7.951389e-01,9.248110e-01,9.248226e-01,2.005552e-04,2.048076e-09,2.995966e+01,1.494200e+01,1.501766e+01,3.118062e+01,1.720336e+02
5.042560e+05,5.836296e+00,6.880000e+04,7.962963e-01,9.247964e-01,9.248228e-01,2.007600e-04,2.048075e-09,2.995966e+01,1.494200e+01,1.501766e+01,3.118088e+01,1.720536e+02
5.043560e+05,5.837454e+00,6.890000e+04,7.974537e-01,9.247817e-01,9.248230e-01,2.009648e-04,2.048075e-09,2.995966e+01,1.494200e+01,1.501766e+01,3.118114e+01,1.720736e+02
5.044560e+05,5.838611e+00,6.900000e+04,7.986111e-01,9.247670e-01,9.248232e-01,2.011696e-04,2.048074e-09,2.995966e+01,1.494200e+01,1.501766e+01,3.118139e+01,1.720936e+02
5.045560e+05,5.839769e+00,6.910000e+04,7.997685e-01,9.247555e-01,9.248234e-01,2.013745e-04,2.048074e-09,2.996008e+01,1.494200e+01,1.501808e+01,3.118206e+01,1.720932e+02
5.046560e+05,5.840926e+00,6.920000e+04,8.009259e-01,9.247455e-01,9.248236e-01,2.015793e-04,2.048074e-09,2.996071e+01,1.494200e+01,1.501871e+01,3.118291e+01,1.720832e+02
5.047560e+05,5.842083e+00,6.930000e+04,8.020833e-01,9.247355e-01,9.248238e-01,2.017841e-04,2.048073e-09,2.996134e+01,1.494200e+01,1.501934e+01,3.118377e+01,1.720732e+02
5.048560e+05,5.843241e+00,6.940000e+04,8.032407e-01,9.247255e-01,9.248240e-01,2.019889e-04,2.048073e-09,2.996196e+01,1.494200e+01,1.501996e+01,3.118462e+01,1.720632e+02
5.049560e+05,5.844398e+00,6.950000e+04,8.043981e-01,9.247155e-01,9.248241e-01,2.021937e-04,2.048072e-09,2.996259e+01,1.494200e+01,1.502059e+01,3.118547e+01,1.720532e+02
5.050560e+05,5.845556e+00,6.960000e+04,8.055556e-01,9.247055e-01,9.248243e-01,2.023985e-04,2.048072e-09,2.996322e+01,1.494200e+01,1.502122e+01,3.118633e+01,1.720432e+02
5.051560e+05,5.846713e+00,6.970000e+04,8.067130e-01,9.246955e-01,9.248245e-01,2.026033e-04,2.048071e-09,2.996385e+01,1.494200e+01,1.502185e+01,3.118718e+01,1.720332e+02
5.052560e+05,5.847870e+00,6.980000e+04,8.078704e-01,9.246855e-01,9.248247e-01,2.028081e-04,2.048071e-09,2.996447e+01,1.494200e+01,1.502247e+01,3.118804e+01,1.720232e+02
5.053560e+05,5.849028e+00,6.990000e+04,8.090278e-01,9.246755e-01,9.248249e-01,2.030129e-04,2.048071e-09,2.996510e+01,1.494200e+01,1.502310e+01,3.118889e+01,1.720132e+02
5.054560e+05,5.850185e+00,7.000000e+04,8.101852e-01,9.246654e-01,9.248251e-01,2.032177e-04,2.048070e-09,2.996573e+01,1.494200e+01,1.502373e+01,3.118974e+01,1.720032e+02
5.055560e+05,5.851343e+00,7.010000e+04,8.113426e-01,9.246622e-01,9.248253e-01,2.034225e-04,2.048070e-09,2.996678e+01,1.494157e+01,1.502521e+01,3.119098e+01,1.720135e+02
5.056560e+05,5.852500e+00,7.020000e+04,8.125000e-01,9.246622e-01,9.248255e-01,2.036273e-04,2.048069e-09,2.996805e+01,1.494094e+01,1.502711e+01,3.119240e+01,1.720335e+02
5.057560e+05,5.853657e+00,7.030000e+04,8.136574e-01,9.246622e-01,9.248257e-01,2.038321e-04,2.048069e-09,2.996931e+01,1.494030e+01,1.502901e+01,3.119381e+01,1.720535e+02
5.058560e+05,5.854815e+00,7.040000e+04,8.148148e-01,9.246622e-01,9.248258e-01,2.040369e-04,2.048069e-09,2.997057e+01,1.493967e+01,1.503091e+01,3.119523e+01,1.720735e+02
5.059560e+05,5.855972e+00,7.050000e+04,8.159722e-01,9.246622e-01,9.248260e-01,2.042418e-04,2.048068e-09,2.997183e+01,1.493903e+01,1.503280e+01,3.119665e+01,1.720936e+02
