Repository: brandonlampe/CS_Data

# Repository for Crushed Salt Data
**Grant No: 456417**

This is a work in progress!

## Repository Content

### Directory Names
A uniform namining structure still in progress, but in general directories are named according to the following:
 - Names contain no spaces, a single underscore "_" will be used as a file name seperator.
 - Files are for the Crushed Salt Project (CSP); therefore, the first three charaters of each file are "CSP".
 - Folders are organized by which frame the test was performed on i.e., A2 or A3.
 - The fifth and sixth charaters of each file name will therefore be "A" followed by the frame number.

File: UNM_WP_HY_175_13/STAGE05/CREEP_FIT/175_13_STAGE05_CREEP_OUT.csv (part 5 of 8)
Analysis by Brandon Lampe, performed on: 2016/10/11 07:29:23
Experimental results below begin at: 2016/10/07 13:55:12
Duration (sec),Duration (day),Elapsed Time (sec),Elapsed Time (day),Interpolated Fractional Density,Fit to Fractional Density,Fit to Volume Strain,Fit to Volume Strain Rate (1/sec),Confining Pressure (MPa),Pore Pressure (MPa),Terzaghi Pressure (MPa),Solid Pressure (MPa),Temperature (C))
5.296560e+05,6.130278e+00,9.420000e+04,1.090278e+00,9.249473e-01,9.248709e-01,2.527798e-04,2.047969e-09,2.998760e+01,1.492303e+01,1.506456e+01,3.120998e+01,1.717664e+02
5.297560e+05,6.131435e+00,9.430000e+04,1.091435e+00,9.249574e-01,9.248711e-01,2.529846e-04,2.047968e-09,2.998171e+01,1.492303e+01,1.505867e+01,3.120343e+01,1.717464e+02
5.298560e+05,6.132593e+00,9.440000e+04,1.092593e+00,9.249674e-01,9.248713e-01,2.531894e-04,2.047968e-09,2.997581e+01,1.492303e+01,1.505278e+01,3.119688e+01,1.717264e+02
5.299560e+05,6.133750e+00,9.450000e+04,1.093750e+00,9.249774e-01,9.248715e-01,2.533942e-04,2.047967e-09,2.996992e+01,1.492303e+01,1.504688e+01,3.119033e+01,1.717064e+02
5.300560e+05,6.134907e+00,9.460000e+04,1.094907e+00,9.249874e-01,9.248717e-01,2.535990e-04,2.047967e-09,2.996402e+01,1.492303e+01,1.504099e+01,3.118379e+01,1.716864e+02
5.301560e+05,6.136065e+00,9.470000e+04,1.096065e+00,9.249974e-01,9.248719e-01,2.538038e-04,2.047967e-09,2.995813e+01,1.492303e+01,1.503510e+01,3.117724e+01,1.716664e+02
5.302560e+05,6.137222e+00,9.480000e+04,1.097222e+00,9.250074e-01,9.248721e-01,2.540086e-04,2.047966e-09,2.995224e+01,1.492303e+01,1.502920e+01,3.117069e+01,1.716464e+02
5.303560e+05,6.138380e+00,9.490000e+04,1.098380e+00,9.250174e-01,9.248723e-01,2.542134e-04,2.047966e-09,2.994634e+01,1.492303e+01,1.502331e+01,3.116414e+01,1.716264e+02
5.304560e+05,6.139537e+00,9.500000e+04,1.099537e+00,9.250274e-01,9.248724e-01,2.544182e-04,2.047965e-09,2.994045e+01,1.492303e+01,1.501742e+01,3.115760e+01,1.716064e+02
5.305560e+05,6.140694e+00,9.510000e+04,1.100694e+00,9.250268e-01,9.248726e-01,2.546230e-04,2.047965e-09,2.994126e+01,1.492246e+01,1.501880e+01,3.115853e+01,1.715254e+02
5.306560e+05,6.141852e+00,9.520000e+04,1.101852e+00,9.250211e-01,9.248728e-01,2.548278e-04,2.047965e-09,2.994527e+01,1.492161e+01,1.502365e+01,3.116303e+01,1.714154e+02
5.307560e+05,6.143009e+00,9.530000e+04,1.103009e+00,9.250153e-01,9.248730e-01,2.550326e-04,2.047964e-09,2.994927e+01,1.492076e+01,1.502850e+01,3.116752e+01,1.713053e+02
5.308560e+05,6.144167e+00,9.540000e+04,1.104167e+00,9.250096e-01,9.248732e-01,2.552374e-04,2.047964e-09,2.995327e+01,1.491991e+01,1.503335e+01,3.117202e+01,1.711953e+02
5.309560e+05,6.145324e+00,9.550000e+04,1.105324e+00,9.250039e-01,9.248734e-01,2.554421e-04,2.047963e-09,2.995727e+01,1.491907e+01,1.503820e+01,3.117651e+01,1.710853e+02
5.310560e+05,6.146481e+00,9.560000e+04,1.106481e+00,9.249982e-01,9.248736e-01,2.556469e-04,2.047963e-09,2.996127e+01,1.491822e+01,1.504305e+01,3.118101e+01,1.709752e+02
5.311560e+05,6.147639e+00,9.570000e+04,1.107639e+00,9.249924e-01,9.248738e-01,2.558517e-04,2.047962e-09,2.996527e+01,1.491737e+01,1.504790e+01,3.118551e+01,1.708652e+02
5.312560e+05,6.148796e+00,9.580000e+04,1.108796e+00,9.249867e-01,9.248740e-01,2.560565e-04,2.047962e-09,2.996927e+01,1.491652e+01,1.505275e+01,3.119000e+01,1.707551e+02
5.313560e+05,6.149954e+00,9.590000e+04,1.109954e+00,9.249810e-01,9.248741e-01,2.562613e-04,2.047962e-09,2.997327e+01,1.491567e+01,1.505760e+01,3.119450e+01,1.706451e+02
5.314560e+05,6.151111e+00,9.600000e+04,1.111111e+00,9.249752e-01,9.248743e-01,2.564661e-04,2.047961e-09,2.997728e+01,1.491482e+01,1.506245e+01,3.119899e+01,1.705351e+02
5.315560e+05,6.152269e+00,9.610000e+04,1.112269e+00,9.249593e-01,9.248745e-01,2.566709e-04,2.047961e-09,2.997984e+01,1.491513e+01,1.506471e+01,3.120202e+01,1.706158e+02
5.316560e+05,6.153426e+00,9.620000e+04,1.113426e+00,9.249386e-01,9.248747e-01,2.568757e-04,2.047960e-09,2.998174e+01,1.491598e+01,1.506576e+01,3.120437e+01,1.707857e+02
5.317560e+05,6.154583e+00,9.630000e+04,1.114583e+00,9.249178e-01,9.248749e-01,2.570805e-04,2.047960e-09,2.998363e+01,1.491683e+01,1.506681e+01,3.120671e+01,1.709556e+02
5.318560e+05,6.155741e+00,9.640000e+04,1.115741e+00,9.248971e-01,9.248751e-01,2.572853e-04,2.047959e-09,2.998553e+01,1.491767e+01,1.506786e+01,3.120906e+01,1.711255e+02
5.319560e+05,6.156898e+00,9.650000e+04,1.116898e+00,9.248763e-01,9.248753e-01,2.574901e-04,2.047959e-09,2.998743e+01,1.491852e+01,1.506890e+01,3.121141e+01,1.712954e+02
5.320560e+05,6.158056e+00,9.660000e+04,1.118056e+00,9.248556e-01,9.248755e-01,2.576949e-04,2.047959e-09,2.998932e+01,1.491937e+01,1.506995e+01,3.121375e+01,1.714653e+02
5.321560e+05,6.159213e+00,9.670000e+04,1.119213e+00,9.248349e-01,9.248757e-01,2.578997e-04,2.047958e-09,2.999122e+01,1.492022e+01,1.507100e+01,3.121610e+01,1.716352e+02
5.322560e+05,6.160370e+00,9.680000e+04,1.120370e+00,9.248141e-01,9.248758e-01,2.581045e-04,2.047958e-09,2.999311e+01,1.492106e+01,1.507205e+01,3.121845e+01,1.718051e+02
5.323560e+05,6.161528e+00,9.690000e+04,1.121528e+00,9.247934e-01,9.248760e-01,2.583093e-04,2.047957e-09,2.999501e+01,1.492191e+01,1.507310e+01,3.122079e+01,1.719751e+02
5.324560e+05,6.162685e+00,9.700000e+04,1.122685e+00,9.247726e-01,9.248762e-01,2.585141e-04,2.047957e-09,2.999690e+01,1.492276e+01,1.507414e+01,3.122314e+01,1.721450e+02
5.325560e+05,6.163843e+00,9.710000e+04,1.123843e+00,9.247611e-01,9.248764e-01,2.587189e-04,2.047957e-09,2.999581e+01,1.492246e+01,1.507335e+01,3.122218e+01,1.721121e+02
5.326560e+05,6.165000e+00,9.720000e+04,1.125000e+00,9.247539e-01,9.248766e-01,2.589237e-04,2.047956e-09,2.999328e+01,1.492161e+01,1.507167e+01,3.121965e+01,1.719820e+02
5.327560e+05,6.166157e+00,9.730000e+04,1.126157e+00,9.247468e-01,9.248768e-01,2.591285e-04,2.047956e-09,2.999076e+01,1.492076e+01,1.507000e+01,3.121711e+01,1.718520e+02
5.328560e+05,6.167315e+00,9.740000e+04,1.127315e+00,9.247396e-01,9.248770e-01,2.593333e-04,2.047955e-09,2.998823e+01,1.491991e+01,1.506832e+01,3.121458e+01,1.717219e+02
5.329560e+05,6.168472e+00,9.750000e+04,1.128472e+00,9.247325e-01,9.248772e-01,2.595381e-04,2.047955e-09,2.998571e+01,1.491907e+01,1.506664e+01,3.121204e+01,1.715919e+02
5.330560e+05,6.169630e+00,9.760000e+04,1.129630e+00,9.247253e-01,9.248774e-01,2.597429e-04,2.047954e-09,2.998318e+01,1.491822e+01,1.506497e+01,3.120951e+01,1.714618e+02
5.331560e+05,6.170787e+00,9.770000e+04,1.130787e+00,9.247181e-01,9.248776e-01,2.599477e-04,2.047954e-09,2.998066e+01,1.491737e+01,1.506329e+01,3.120697e+01,1.713318e+02
5.332560e+05,6.171944e+00,9.780000e+04,1.131944e+00,9.247110e-01,9.248777e-01,2.601525e-04,2.047954e-09,2.997813e+01,1.491652e+01,1.506161e+01,3.120444e+01,1.712017e+02
5.333560e+05,6.173102e+00,9.790000e+04,1.133102e+00,9.247038e-01,9.248779e-01,2.603572e-04,2.047953e-09,2.997561e+01,1.491567e+01,1.505994e+01,3.120190e+01,1.710717e+02
5.334560e+05,6.174259e+00,9.800000e+04,1.134259e+00,9.246967e-01,9.248781e-01,2.605620e-04,2.047953e-09,2.997308e+01,1.491482e+01,1.505826e+01,3.119936e+01,1.709417e+02
5.335560e+05,6.175417e+00,9.810000e+04,1.135417e+00,9.247136e-01,9.248783e-01,2.607668e-04,2.047952e-09,2.997270e+01,1.491455e+01,1.505815e+01,3.119868e+01,1.709136e+02
5.336560e+05,6.176574e+00,9.820000e+04,1.136574e+00,9.247419e-01,9.248785e-01,2.609716e-04,2.047952e-09,2.997333e+01,1.491455e+01,1.505878e+01,3.119886e+01,1.709336e+02
5.337560e+05,6.177731e+00,9.830000e+04,1.137731e+00,9.247701e-01,9.248787e-01,2.611764e-04,2.047952e-09,2.997396e+01,1.491455e+01,1.505941e+01,3.119904e+01,1.709536e+02
5.338560e+05,6.178889e+00,9.840000e+04,1.138889e+00,9.247984e-01,9.248789e-01,2.613812e-04,2.047951e-09,2.997459e+01,1.491455e+01,1.506003e+01,3.119922e+01,1.709736e+02
5.339560e+05,6.180046e+00,9.850000e+04,1.140046e+00,9.248267e-01,9.248791e-01,2.615860e-04,2.047951e-09,2.997521e+01,1.491455e+01,1.506066e+01,3.119940e+01,1.709936e+02
5.340560e+05,6.181204e+00,9.860000e+04,1.141204e+00,9.248550e-01,9.248793e-01,2.617908e-04,2.047950e-09,2.997584e+01,1.491455e+01,1.506129e+01,3.119958e+01,1.710136e+02
5.341560e+05,6.182361e+00,9.870000e+04,1.142361e+00,9.248832e-01,9.248794e-01,2.619956e-04,2.047950e-09,2.997647e+01,1.491455e+01,1.506192e+01,3.119976e+01,1.710336e+02
5.342560e+05,6.183519e+00,9.880000e+04,1.143519e+00,9.249115e-01,9.248796e-01,2.622004e-04,2.047949e-09,2.997710e+01,1.491455e+01,1.506255e+01,3.119994e+01,1.710536e+02
5.343560e+05,6.184676e+00,9.890000e+04,1.144676e+00,9.249398e-01,9.248798e-01,2.624052e-04,2.047949e-09,2.997773e+01,1.491455e+01,1.506317e+01,3.120012e+01,1.710737e+02
5.344560e+05,6.185833e+00,9.900000e+04,1.145833e+00,9.249680e-01,9.248800e-01,2.626100e-04,2.047949e-09,2.997835e+01,1.491455e+01,1.506380e+01,3.120030e+01,1.710937e+02
5.345560e+05,6.186991e+00,9.910000e+04,1.146991e+00,9.249782e-01,9.248802e-01,2.628148e-04,2.047948e-09,2.997769e+01,1.491455e+01,1.506314e+01,3.119941e+01,1.711888e+02
5.346560e+05,6.188148e+00,9.920000e+04,1.148148e+00,9.249800e-01,9.248804e-01,2.630196e-04,2.047948e-09,2.997643e+01,1.491455e+01,1.506188e+01,3.119801e+01,1.713187e+02
5.347560e+05,6.189306e+00,9.930000e+04,1.149306e+00,9.249818e-01,9.248806e-01,2.632244e-04,2.047947e-09,2.997517e+01,1.491455e+01,1.506062e+01,3.119662e+01,1.714486e+02
5.348560e+05,6.190463e+00,9.940000e+04,1.150463e+00,9.249836e-01,9.248808e-01,2.634292e-04,2.047947e-09,2.997391e+01,1.491455e+01,1.505935e+01,3.119522e+01,1.715786e+02
5.349560e+05,6.191620e+00,9.950000e+04,1.151620e+00,9.249854e-01,9.248810e-01,2.636340e-04,2.047946e-09,2.997264e+01,1.491455e+01,1.505809e+01,3.119383e+01,1.717085e+02
5.350560e+05,6.192778e+00,9.960000e+04,1.152778e+00,9.249872e-01,9.248812e-01,2.638388e-04,2.047946e-09,2.997138e+01,1.491455e+01,1.505683e+01,3.119243e+01,1.718384e+02
5.351560e+05,6.193935e+00,9.970000e+04,1.153935e+00,9.249890e-01,9.248813e-01,2.640436e-04,2.047946e-09,2.997012e+01,1.491455e+01,1.505557e+01,3.119104e+01,1.719684e+02
5.352560e+05,6.195093e+00,9.980000e+04,1.155093e+00,9.249907e-01,9.248815e-01,2.642484e-04,2.047945e-09,2.996886e+01,1.491455e+01,1.505431e+01,3.118964e+01,1.720983e+02
5.353560e+05,6.196250e+00,9.990000e+04,1.156250e+00,9.249925e-01,9.248817e-01,2.644531e-04,2.047945e-09,2.996760e+01,1.491455e+01,1.505305e+01,3.118825e+01,1.722282e+02
5.354560e+05,6.197407e+00,1.000000e+05,1.157407e+00,9.249943e-01,9.248819e-01,2.646579e-04,2.047944e-09,2.996634e+01,1.491455e+01,1.505179e+01,3.118685e+01,1.723582e+02
5.355560e+05,6.198565e+00,1.001000e+05,1.158565e+00,9.249723e-01,9.248821e-01,2.648627e-04,2.047944e-09,2.996950e+01,1.491455e+01,1.505495e+01,3.119066e+01,1.723254e+02
5.356560e+05,6.199722e+00,1.002000e+05,1.159722e+00,9.249390e-01,9.248823e-01,2.650675e-04,2.047944e-09,2.997476e+01,1.491455e+01,1.506021e+01,3.119694e+01,1.722153e+02
5.357560e+05,6.200880e+00,1.003000e+05,1.160880e+00,9.249058e-01,9.248825e-01,2.652723e-04,2.047943e-09,2.998003e+01,1.491455e+01,1.506548e+01,3.120321e+01,1.721053e+02
5.358560e+05,6.202037e+00,1.004000e+05,1.162037e+00,9.248725e-01,9.248827e-01,2.654771e-04,2.047943e-09,2.998529e+01,1.491455e+01,1.507074e+01,3.120949e+01,1.719953e+02
5.359560e+05,6.203194e+00,1.005000e+05,1.163194e+00,9.248392e-01,9.248829e-01,2.656819e-04,2.047942e-09,2.999056e+01,1.491455e+01,1.507600e+01,3.121577e+01,1.718852e+02
5.360560e+05,6.204352e+00,1.006000e+05,1.164352e+00,9.248059e-01,9.248830e-01,2.658867e-04,2.047942e-09,2.999582e+01,1.491455e+01,1.508127e+01,3.122205e+01,1.717752e+02
5.361560e+05,6.205509e+00,1.007000e+05,1.165509e+00,9.247726e-01,9.248832e-01,2.660915e-04,2.047941e-09,3.000108e+01,1.491455e+01,1.508653e+01,3.122833e+01,1.716652e+02
5.362560e+05,6.206667e+00,1.008000e+05,1.166667e+00,9.247394e-01,9.248834e-01,2.662963e-04,2.047941e-09,3.000635e+01,1.491455e+01,1.509180e+01,3.123461e+01,1.715551e+02
5.363560e+05,6.207824e+00,1.009000e+05,1.167824e+00,9.247061e-01,9.248836e-01,2.665011e-04,2.047941e-09,3.001161e+01,1.491455e+01,1.509706e+01,3.124089e+01,1.714451e+02
5.364560e+05,6.208981e+00,1.010000e+05,1.168981e+00,9.246728e-01,9.248838e-01,2.667059e-04,2.047940e-09,3.001688e+01,1.491455e+01,1.510232e+01,3.124717e+01,1.713350e+02
5.365560e+05,6.210139e+00,1.011000e+05,1.170139e+00,9.246885e-01,9.248840e-01,2.669107e-04,2.047940e-09,3.001583e+01,1.491369e+01,1.510213e+01,3.124582e+01,1.713000e+02
5.366560e+05,6.211296e+00,1.012000e+05,1.171296e+00,9.247271e-01,9.248842e-01,2.671155e-04,2.047939e-09,3.001183e+01,1.491243e+01,1.509940e+01,3.124092e+01,1.713000e+02
5.367560e+05,6.212454e+00,1.013000e+05,1.172454e+00,9.247658e-01,9.248844e-01,2.673203e-04,2.047939e-09,3.000783e+01,1.491117e+01,1.509666e+01,3.123602e+01,1.713000e+02
5.368560e+05,6.213611e+00,1.014000e+05,1.173611e+00,9.248044e-01,9.248846e-01,2.675251e-04,2.047939e-09,3.000383e+01,1.490991e+01,1.509393e+01,3.123112e+01,1.713000e+02
5.369560e+05,6.214769e+00,1.015000e+05,1.174769e+00,9.248430e-01,9.248848e-01,2.677299e-04,2.047938e-09,2.999983e+01,1.490865e+01,1.509119e+01,3.122621e+01,1.713000e+02
5.370560e+05,6.215926e+00,1.016000e+05,1.175926e+00,9.248816e-01,9.248849e-01,2.679346e-04,2.047938e-09,2.999584e+01,1.490738e+01,1.508845e+01,3.122131e+01,1.713000e+02
5.371560e+05,6.217083e+00,1.017000e+05,1.177083e+00,9.249202e-01,9.248851e-01,2.681394e-04,2.047937e-09,2.999184e+01,1.490612e+01,1.508572e+01,3.121641e+01,1.713000e+02
5.372560e+05,6.218241e+00,1.018000e+05,1.178241e+00,9.249588e-01,9.248853e-01,2.683442e-04,2.047937e-09,2.998784e+01,1.490486e+01,1.508298e+01,3.121151e+01,1.713000e+02
5.373560e+05,6.219398e+00,1.019000e+05,1.179398e+00,9.249975e-01,9.248855e-01,2.685490e-04,2.047936e-09,2.998384e+01,1.490360e+01,1.508024e+01,3.120661e+01,1.713000e+02
5.374560e+05,6.220556e+00,1.020000e+05,1.180556e+00,9.250361e-01,9.248857e-01,2.687538e-04,2.047936e-09,2.997985e+01,1.490234e+01,1.507751e+01,3.120171e+01,1.713000e+02
5.375560e+05,6.221713e+00,1.021000e+05,1.181713e+00,9.250449e-01,9.248859e-01,2.689586e-04,2.047936e-09,2.997898e+01,1.490279e+01,1.507620e+01,3.120058e+01,1.713406e+02
5.376560e+05,6.222870e+00,1.022000e+05,1.182870e+00,9.250396e-01,9.248861e-01,2.691634e-04,2.047935e-09,2.997962e+01,1.490405e+01,1.507557e+01,3.120126e+01,1.714006e+02
5.377560e+05,6.224028e+00,1.023000e+05,1.184028e+00,9.250342e-01,9.248863e-01,2.693682e-04,2.047935e-09,2.998025e+01,1.490531e+01,1.507494e+01,3.120194e+01,1.714606e+02
5.378560e+05,6.225185e+00,1.024000e+05,1.185185e+00,9.250288e-01,9.248865e-01,2.695730e-04,2.047934e-09,2.998089e+01,1.490657e+01,1.507431e+01,3.120262e+01,1.715207e+02
5.379560e+05,6.226343e+00,1.025000e+05,1.186343e+00,9.250235e-01,9.248866e-01,2.697778e-04,2.047934e-09,2.998152e+01,1.490784e+01,1.507368e+01,3.120330e+01,1.715807e+02
5.380560e+05,6.227500e+00,1.026000e+05,1.187500e+00,9.250181e-01,9.248868e-01,2.699826e-04,2.047933e-09,2.998215e+01,1.490910e+01,1.507306e+01,3.120398e+01,1.716407e+02
5.381560e+05,6.228657e+00,1.027000e+05,1.188657e+00,9.250127e-01,9.248870e-01,2.701874e-04,2.047933e-09,2.998279e+01,1.491036e+01,1.507243e+01,3.120465e+01,1.717007e+02
5.382560e+05,6.229815e+00,1.028000e+05,1.189815e+00,9.250073e-01,9.248872e-01,2.703922e-04,2.047933e-09,2.998342e+01,1.491162e+01,1.507180e+01,3.120533e+01,1.717608e+02
5.383560e+05,6.230972e+00,1.029000e+05,1.190972e+00,9.250020e-01,9.248874e-01,2.705970e-04,2.047932e-09,2.998406e+01,1.491289e+01,1.507117e+01,3.120601e+01,1.718208e+02
5.384560e+05,6.232130e+00,1.030000e+05,1.192130e+00,9.249966e-01,9.248876e-01,2.708018e-04,2.047932e-09,2.998469e+01,1.491415e+01,1.507055e+01,3.120669e+01,1.718808e+02
5.385560e+05,6.233287e+00,1.031000e+05,1.193287e+00,9.249917e-01,9.248878e-01,2.710065e-04,2.047931e-09,2.998361e+01,1.491412e+01,1.506948e+01,3.120560e+01,1.718728e+02
5.386560e+05,6.234444e+00,1.032000e+05,1.194444e+00,9.249871e-01,9.248880e-01,2.712113e-04,2.047931e-09,2.998171e+01,1.491350e+01,1.506821e+01,3.120368e+01,1.718328e+02
5.387560e+05,6.235602e+00,1.033000e+05,1.195602e+00,9.249824e-01,9.248882e-01,2.714161e-04,2.047931e-09,2.997981e+01,1.491287e+01,1.506694e+01,3.120177e+01,1.717928e+02
5.388560e+05,6.236759e+00,1.034000e+05,1.196759e+00,9.249778e-01,9.248883e-01,2.716209e-04,2.047930e-09,2.997791e+01,1.491224e+01,1.506567e+01,3.119985e+01,1.717527e+02
5.389560e+05,6.237917e+00,1.035000e+05,1.197917e+00,9.249731e-01,9.248885e-01,2.718257e-04,2.047930e-09,2.997602e+01,1.491161e+01,1.506440e+01,3.119793e+01,1.717127e+02
5.390560e+05,6.239074e+00,1.036000e+05,1.199074e+00,9.249685e-01,9.248887e-01,2.720305e-04,2.047929e-09,2.997412e+01,1.491099e+01,1.506313e+01,3.119601e+01,1.716727e+02
5.391560e+05,6.240231e+00,1.037000e+05,1.200231e+00,9.249638e-01,9.248889e-01,2.722353e-04,2.047929e-09,2.997222e+01,1.491036e+01,1.506187e+01,3.119409e+01,1.716327e+02
5.392560e+05,6.241389e+00,1.038000e+05,1.201389e+00,9.249592e-01,9.248891e-01,2.724401e-04,2.047928e-09,2.997033e+01,1.490973e+01,1.506060e+01,3.119217e+01,1.715927e+02
5.393560e+05,6.242546e+00,1.039000e+05,1.202546e+00,9.249545e-01,9.248893e-01,2.726449e-04,2.047928e-09,2.996843e+01,1.490910e+01,1.505933e+01,3.119026e+01,1.715527e+02
5.394560e+05,6.243704e+00,1.040000e+05,1.203704e+00,9.249499e-01,9.248895e-01,2.728497e-04,2.047928e-09,2.996653e+01,1.490847e+01,1.505806e+01,3.118834e+01,1.715127e+02
5.395560e+05,6.244861e+00,1.041000e+05,1.204861e+00,9.249420e-01,9.248897e-01,2.730545e-04,2.047927e-09,2.996679e+01,1.490828e+01,1.505852e+01,3.118877e+01,1.714863e+02
5.396560e+05,6.246019e+00,1.042000e+05,1.206019e+00,9.249327e-01,9.248899e-01,2.732593e-04,2.047927e-09,2.996805e+01,1.490828e+01,1.505978e+01,3.119030e+01,1.714663e+02
5.397560e+05,6.247176e+00,1.043000e+05,1.207176e+00,9.249234e-01,9.248901e-01,2.734641e-04,2.047926e-09,2.996932e+01,1.490828e+01,1.506104e+01,3.119183e+01,1.714464e+02
5.398560e+05,6.248333e+00,1.044000e+05,1.208333e+00,9.249141e-01,9.248902e-01,2.736689e-04,2.047926e-09,2.997058e+01,1.490828e+01,1.506230e+01,3.119336e+01,1.714264e+02
5.399560e+05,6.249491e+00,1.045000e+05,1.209491e+00,9.249048e-01,9.248904e-01,2.738736e-04,2.047926e-09,2.997184e+01,1.490828e+01,1.506356e+01,3.119488e+01,1.714064e+02
5.400560e+05,6.250648e+00,1.046000e+05,1.210648e+00,9.248955e-01,9.248906e-01,2.740784e-04,2.047925e-09,2.997310e+01,1.490828e+01,1.506482e+01,3.119641e+01,1.713864e+02
5.401560e+05,6.251806e+00,1.047000e+05,1.211806e+00,9.248862e-01,9.248908e-01,2.742832e-04,2.047925e-09,2.997436e+01,1.490828e+01,1.506609e+01,3.119794e+01,1.713664e+02
5.402560e+05,6.252963e+00,1.048000e+05,1.212963e+00,9.248769e-01,9.248910e-01,2.744880e-04,2.047924e-09,2.997562e+01,1.490828e+01,1.506735e+01,3.119947e+01,1.713464e+02
5.403560e+05,6.254120e+00,1.049000e+05,1.214120e+00,9.248676e-01,9.248912e-01,2.746928e-04,2.047924e-09,2.997688e+01,1.490828e+01,1.506861e+01,3.120099e+01,1.713264e+02
5.404560e+05,6.255278e+00,1.050000e+05,1.215278e+00,9.248583e-01,9.248914e-01,2.748976e-04,2.047923e-09,2.997815e+01,1.490828e+01,1.506987e+01,3.120252e+01,1.713064e+02
5.405560e+05,6.256435e+00,1.051000e+05,1.216435e+00,9.248590e-01,9.248916e-01,2.751024e-04,2.047923e-09,2.997770e+01,1.490828e+01,1.506942e+01,3.120202e+01,1.713747e+02
5.406560e+05,6.257593e+00,1.052000e+05,1.217593e+00,9.248644e-01,9.248918e-01,2.753072e-04,2.047923e-09,2.997643e+01,1.490828e+01,1.506816e+01,3.120056e+01,1.714847e+02
5.407560e+05,6.258750e+00,1.053000e+05,1.218750e+00,9.248697e-01,9.248919e-01,2.755120e-04,2.047922e-09,2.997517e+01,1.490828e+01,1.506689e+01,3.119910e+01,1.715947e+02
5.408560e+05,6.259907e+00,1.054000e+05,1.219907e+00,9.248751e-01,9.248921e-01,2.757168e-04,2.047922e-09,2.997391e+01,1.490828e+01,1.506563e+01,3.119764e+01,1.717048e+02
5.409560e+05,6.261065e+00,1.055000e+05,1.221065e+00,9.248805e-01,9.248923e-01,2.759216e-04,2.047921e-09,2.997265e+01,1.490828e+01,1.506437e+01,3.119619e+01,1.718148e+02
5.410560e+05,6.262222e+00,1.056000e+05,1.222222e+00,9.248858e-01,9.248925e-01,2.761264e-04,2.047921e-09,2.997138e+01,1.490828e+01,1.506311e+01,3.119473e+01,1.719248e+02
5.411560e+05,6.263380e+00,1.057000e+05,1.223380e+00,9.248912e-01,9.248927e-01,2.763312e-04,2.047920e-09,2.997012e+01,1.490828e+01,1.506184e+01,3.119327e+01,1.720349e+02
5.412560e+05,6.264537e+00,1.058000e+05,1.224537e+00,9.248966e-01,9.248929e-01,2.765359e-04,2.047920e-09,2.996886e+01,1.490828e+01,1.506058e+01,3.119181e+01,1.721449e+02
5.413560e+05,6.265694e+00,1.059000e+05,1.225694e+00,9.249019e-01,9.248931e-01,2.767407e-04,2.047920e-09,2.996760e+01,1.490828e+01,1.505932e+01,3.119035e+01,1.722550e+02
5.414560e+05,6.266852e+00,1.060000e+05,1.226852e+00,9.249073e-01,9.248933e-01,2.769455e-04,2.047919e-09,2.996633e+01,1.490828e+01,1.505806e+01,3.118889e+01,1.723650e+02
5.415560e+05,6.268009e+00,1.061000e+05,1.228009e+00,9.249146e-01,9.248935e-01,2.771503e-04,2.047919e-09,2.996593e+01,1.490828e+01,1.505766e+01,3.118832e+01,1.724477e+02
5.416560e+05,6.269167e+00,1.062000e+05,1.229167e+00,9.249229e-01,9.248937e-01,2.773551e-04,2.047918e-09,2.996593e+01,1.490828e+01,1.505766e+01,3.118818e+01,1.725177e+02
5.417560e+05,6.270324e+00,1.063000e+05,1.230324e+00,9.249311e-01,9.248938e-01,2.775599e-04,2.047918e-09,2.996593e+01,1.490828e+01,1.505766e+01,3.118803e+01,1.725876e+02
5.418560e+05,6.271481e+00,1.064000e+05,1.231481e+00,9.249393e-01,9.248940e-01,2.777647e-04,2.047918e-09,2.996593e+01,1.490828e+01,1.505766e+01,3.118789e+01,1.726576e+02
5.419560e+05,6.272639e+00,1.065000e+05,1.232639e+00,9.249475e-01,9.248942e-01,2.779695e-04,2.047917e-09,2.996593e+01,1.490828e+01,1.505766e+01,3.118775e+01,1.727276e+02
5.420560e+05,6.273796e+00,1.066000e+05,1.233796e+00,9.249558e-01,9.248944e-01,2.781743e-04,2.047917e-09,2.996593e+01,1.490828e+01,1.505766e+01,3.118760e+01,1.727975e+02
5.421560e+05,6.274954e+00,1.067000e+05,1.234954e+00,9.249640e-01,9.248946e-01,2.783791e-04,2.047916e-09,2.996593e+01,1.490828e+01,1.505766e+01,3.118746e+01,1.728675e+02
5.422560e+05,6.276111e+00,1.068000e+05,1.236111e+00,9.249722e-01,9.248948e-01,2.785839e-04,2.047916e-09,2.996593e+01,1.490828e+01,1.505766e+01,3.118731e+01,1.729375e+02
5.423560e+05,6.277269e+00,1.069000e+05,1.237269e+00,9.249804e-01,9.248950e-01,2.787887e-04,2.047915e-09,2.996593e+01,1.490828e+01,1.505766e+01,3.118717e+01,1.730074e+02
5.424560e+05,6.278426e+00,1.070000e+05,1.238426e+00,9.249887e-01,9.248952e-01,2.789934e-04,2.047915e-09,2.996593e+01,1.490828e+01,1.505766e+01,3.118702e+01,1.730774e+02
5.425560e+05,6.279583e+00,1.071000e+05,1.239583e+00,9.249870e-01,9.248954e-01,2.791982e-04,2.047915e-09,2.996992e+01,1.490828e+01,1.506164e+01,3.119136e+01,1.730324e+02
5.426560e+05,6.280741e+00,1.072000e+05,1.240741e+00,9.249805e-01,9.248955e-01,2.794030e-04,2.047914e-09,2.997581e+01,1.490828e+01,1.506754e+01,3.119785e+01,1.729324e+02
5.427560e+05,6.281898e+00,1.073000e+05,1.241898e+00,9.249741e-01,9.248957e-01,2.796078e-04,2.047914e-09,2.998171e+01,1.490828e+01,1.507343e+01,3.120433e+01,1.728325e+02
5.428560e+05,6.283056e+00,1.074000e+05,1.243056e+00,9.249676e-01,9.248959e-01,2.798126e-04,2.047913e-09,2.998760e+01,1.490828e+01,1.507932e+01,3.121082e+01,1.727325e+02
5.429560e+05,6.284213e+00,1.075000e+05,1.244213e+00,9.249612e-01,9.248961e-01,2.800174e-04,2.047913e-09,2.999349e+01,1.490828e+01,1.508522e+01,3.121730e+01,1.726326e+02
5.430560e+05,6.285370e+00,1.076000e+05,1.245370e+00,9.249548e-01,9.248963e-01,2.802222e-04,2.047913e-09,2.999939e+01,1.490828e+01,1.509111e+01,3.122379e+01,1.725326e+02
5.431560e+05,6.286528e+00,1.077000e+05,1.246528e+00,9.249483e-01,9.248965e-01,2.804270e-04,2.047912e-09,3.000528e+01,1.490828e+01,1.509701e+01,3.123027e+01,1.724327e+02
5.432560e+05,6.287685e+00,1.078000e+05,1.247685e+00,9.249419e-01,9.248967e-01,2.806318e-04,2.047912e-09,3.001117e+01,1.490828e+01,1.510290e+01,3.123676e+01,1.723327e+02
5.433560e+05,6.288843e+00,1.079000e+05,1.248843e+00,9.249355e-01,9.248969e-01,2.808366e-04,2.047911e-09,3.001707e+01,1.490828e+01,1.510879e+01,3.124324e+01,1.722328e+02
5.434560e+05,6.290000e+00,1.080000e+05,1.250000e+00,9.249290e-01,9.248971e-01,2.810414e-04,2.047911e-09,3.002296e+01,1.490828e+01,1.511469e+01,3.124973e+01,1.721328e+02
5.435560e+05,6.291157e+00,1.081000e+05,1.251157e+00,9.249324e-01,9.248973e-01,2.812462e-04,2.047910e-09,3.002051e+01,1.490785e+01,1.511266e+01,3.124705e+01,1.721538e+02
5.436560e+05,6.292315e+00,1.082000e+05,1.252315e+00,9.249407e-01,9.248974e-01,2.814509e-04,2.047910e-09,3.001398e+01,1.490721e+01,1.510676e+01,3.123990e+01,1.722339e+02
5.437560e+05,6.293472e+00,1.083000e+05,1.253472e+00,9.249489e-01,9.248976e-01,2.816557e-04,2.047910e-09,3.000744e+01,1.490658e+01,1.510087e+01,3.123274e+01,1.723140e+02
5.438560e+05,6.294630e+00,1.084000e+05,1.254630e+00,9.249572e-01,9.248978e-01,2.818605e-04,2.047909e-09,3.000091e+01,1.490594e+01,1.509497e+01,3.122559e+01,1.723941e+02
5.439560e+05,6.295787e+00,1.085000e+05,1.255787e+00,9.249654e-01,9.248980e-01,2.820653e-04,2.047909e-09,2.999438e+01,1.490531e+01,1.508907e+01,3.121843e+01,1.724742e+02
5.440560e+05,6.296944e+00,1.086000e+05,1.256944e+00,9.249736e-01,9.248982e-01,2.822701e-04,2.047908e-09,2.998785e+01,1.490467e+01,1.508318e+01,3.121127e+01,1.725543e+02
5.441560e+05,6.298102e+00,1.087000e+05,1.258102e+00,9.249819e-01,9.248984e-01,2.824749e-04,2.047908e-09,2.998132e+01,1.490404e+01,1.507728e+01,3.120412e+01,1.726344e+02
5.442560e+05,6.299259e+00,1.088000e+05,1.259259e+00,9.249901e-01,9.248986e-01,2.826797e-04,2.047907e-09,2.997478e+01,1.490340e+01,1.507138e+01,3.119696e+01,1.727145e+02
5.443560e+05,6.300417e+00,1.089000e+05,1.260417e+00,9.249984e-01,9.248988e-01,2.828845e-04,2.047907e-09,2.996825e+01,1.490277e+01,1.506549e+01,3.118981e+01,1.727946e+02
5.444560e+05,6.301574e+00,1.090000e+05,1.261574e+00,9.250066e-01,9.248990e-01,2.830893e-04,2.047907e-09,2.996172e+01,1.490213e+01,1.505959e+01,3.118265e+01,1.728747e+02
5.445560e+05,6.302731e+00,1.091000e+05,1.262731e+00,9.249911e-01,9.248991e-01,2.832941e-04,2.047906e-09,2.996008e+01,1.490193e+01,1.505815e+01,3.118117e+01,1.727701e+02
5.446560e+05,6.303889e+00,1.092000e+05,1.263889e+00,9.249647e-01,9.248993e-01,2.834989e-04,2.047906e-09,2.996071e+01,1.490193e+01,1.505878e+01,3.118232e+01,1.725802e+02
5.447560e+05,6.305046e+00,1.093000e+05,1.265046e+00,9.249382e-01,9.248995e-01,2.837036e-04,2.047905e-09,2.996134e+01,1.490193e+01,1.505941e+01,3.118346e+01,1.723903e+02
5.448560e+05,6.306204e+00,1.094000e+05,1.266204e+00,9.249117e-01,9.248997e-01,2.839084e-04,2.047905e-09,2.996197e+01,1.490193e+01,1.506003e+01,3.118460e+01,1.722004e+02
5.449560e+05,6.307361e+00,1.095000e+05,1.267361e+00,9.248853e-01,9.248999e-01,2.841132e-04,2.047905e-09,2.996259e+01,1.490193e+01,1.506066e+01,3.118575e+01,1.720105e+02
5.450560e+05,6.308519e+00,1.096000e+05,1.268519e+00,9.248588e-01,9.249001e-01,2.843180e-04,2.047904e-09,2.996322e+01,1.490193e+01,1.506129e+01,3.118689e+01,1.718206e+02
5.451560e+05,6.309676e+00,1.097000e+05,1.269676e+00,9.248323e-01,9.249003e-01,2.845228e-04,2.047904e-09,2.996385e+01,1.490193e+01,1.506192e+01,3.118804e+01,1.716307e+02
5.452560e+05,6.310833e+00,1.098000e+05,1.270833e+00,9.248059e-01,9.249005e-01,2.847276e-04,2.047903e-09,2.996447e+01,1.490193e+01,1.506254e+01,3.118918e+01,1.714408e+02
5.453560e+05,6.311991e+00,1.099000e+05,1.271991e+00,9.247794e-01,9.249007e-01,2.849324e-04,2.047903e-09,2.996510e+01,1.490193e+01,1.506317e+01,3.119032e+01,1.712509e+02
5.454560e+05,6.313148e+00,1.100000e+05,1.273148e+00,9.247530e-01,9.249009e-01,2.851372e-04,2.047902e-09,2.996573e+01,1.490193e+01,1.506380e+01,3.119147e+01,1.710610e+02
5.455560e+05,6.314306e+00,1.101000e+05,1.274306e+00,9.247471e-01,9.249010e-01,2.853420e-04,2.047902e-09,2.996851e+01,1.490236e+01,1.506614e+01,3.119454e+01,1.710747e+02
5.456560e+05,6.315463e+00,1.102000e+05,1.275463e+00,9.247511e-01,9.249012e-01,2.855468e-04,2.047902e-09,2.997230e+01,1.490300e+01,1.506930e+01,3.119852e+01,1.711847e+02
5.457560e+05,6.316620e+00,1.103000e+05,1.276620e+00,9.247550e-01,9.249014e-01,2.857515e-04,2.047901e-09,2.997610e+01,1.490363e+01,1.507246e+01,3.120250e+01,1.712948e+02
5.458560e+05,6.317778e+00,1.104000e+05,1.277778e+00,9.247589e-01,9.249016e-01,2.859563e-04,2.047901e-09,2.997989e+01,1.490427e+01,1.507562e+01,3.120649e+01,1.714048e+02
5.459560e+05,6.318935e+00,1.105000e+05,1.278935e+00,9.247629e-01,9.249018e-01,2.861611e-04,2.047900e-09,2.998368e+01,1.490490e+01,1.507878e+01,3.121047e+01,1.715148e+02
5.460560e+05,6.320093e+00,1.106000e+05,1.280093e+00,9.247668e-01,9.249020e-01,2.863659e-04,2.047900e-09,2.998748e+01,1.490554e+01,1.508194e+01,3.121445e+01,1.716249e+02
5.461560e+05,6.321250e+00,1.107000e+05,1.281250e+00,9.247708e-01,9.249022e-01,2.865707e-04,2.047900e-09,2.999127e+01,1.490617e+01,1.508510e+01,3.121843e+01,1.717349e+02
5.462560e+05,6.322407e+00,1.108000e+05,1.282407e+00,9.247747e-01,9.249024e-01,2.867755e-04,2.047899e-09,2.999507e+01,1.490680e+01,1.508826e+01,3.122241e+01,1.718450e+02
5.463560e+05,6.323565e+00,1.109000e+05,1.283565e+00,9.247786e-01,9.249026e-01,2.869803e-04,2.047899e-09,2.999886e+01,1.490744e+01,1.509142e+01,3.122640e+01,1.719550e+02
5.464560e+05,6.324722e+00,1.110000e+05,1.284722e+00,9.247826e-01,9.249027e-01,2.871851e-04,2.047898e-09,3.000266e+01,1.490807e+01,1.509458e+01,3.123038e+01,1.720650e+02
5.465560e+05,6.325880e+00,1.111000e+05,1.285880e+00,9.247955e-01,9.249029e-01,2.873899e-04,2.047898e-09,2.999898e+01,1.490928e+01,1.508970e+01,3.122608e+01,1.720795e+02
5.466560e+05,6.327037e+00,1.112000e+05,1.287037e+00,9.248127e-01,9.249031e-01,2.875947e-04,2.047897e-09,2.999183e+01,1.491076e+01,1.508107e+01,3.121792e+01,1.720496e+02
5.467560e+05,6.328194e+00,1.113000e+05,1.288194e+00,9.248298e-01,9.249033e-01,2.877994e-04,2.047897e-09,2.998467e+01,1.491223e+01,1.507244e+01,3.120976e+01,1.720196e+02
5.468560e+05,6.329352e+00,1.114000e+05,1.289352e+00,9.248470e-01,9.249035e-01,2.880042e-04,2.047897e-09,2.997752e+01,1.491371e+01,1.506381e+01,3.120160e+01,1.719896e+02
5.469560e+05,6.330509e+00,1.115000e+05,1.290509e+00,9.248642e-01,9.249037e-01,2.882090e-04,2.047896e-09,2.997036e+01,1.491518e+01,1.505518e+01,3.119344e+01,1.719596e+02
5.470560e+05,6.331667e+00,1.116000e+05,1.291667e+00,9.248813e-01,9.249039e-01,2.884138e-04,2.047896e-09,2.996321e+01,1.491666e+01,1.504655e+01,3.118528e+01,1.719296e+02
5.471560e+05,6.332824e+00,1.117000e+05,1.292824e+00,9.248985e-01,9.249041e-01,2.886186e-04,2.047895e-09,2.995605e+01,1.491813e+01,1.503792e+01,3.117713e+01,1.718996e+02
5.472560e+05,6.333981e+00,1.118000e+05,1.293981e+00,9.249157e-01,9.249043e-01,2.888234e-04,2.047895e-09,2.994890e+01,1.491961e+01,1.502929e+01,3.116897e+01,1.718697e+02
5.473560e+05,6.335139e+00,1.119000e+05,1.295139e+00,9.249328e-01,9.249044e-01,2.890282e-04,2.047894e-09,2.994174e+01,1.492108e+01,1.502066e+01,3.116081e+01,1.718397e+02
5.474560e+05,6.336296e+00,1.120000e+05,1.296296e+00,9.249500e-01,9.249046e-01,2.892330e-04,2.047894e-09,2.993459e+01,1.492256e+01,1.501203e+01,3.115265e+01,1.718097e+02
5.475560e+05,6.337454e+00,1.121000e+05,1.297454e+00,9.249669e-01,9.249048e-01,2.894378e-04,2.047894e-09,2.993370e+01,1.492161e+01,1.501209e+01,3.115148e+01,1.718406e+02
5.476560e+05,6.338611e+00,1.122000e+05,1.298611e+00,9.249837e-01,9.249050e-01,2.896425e-04,2.047893e-09,2.993580e+01,1.491950e+01,1.501630e+01,3.115363e+01,1.719006e+02
5.477560e+05,6.339769e+00,1.123000e+05,1.299769e+00,9.250005e-01,9.249052e-01,2.898473e-04,2.047893e-09,2.993790e+01,1.491739e+01,1.502052e+01,3.115577e+01,1.719605e+02
5.478560e+05,6.340926e+00,1.124000e+05,1.300926e+00,9.250173e-01,9.249054e-01,2.900521e-04,2.047892e-09,2.994001e+01,1.491528e+01,1.502473e+01,3.115792e+01,1.720205e+02
5.479560e+05,6.342083e+00,1.125000e+05,1.302083e+00,9.250342e-01,9.249056e-01,2.902569e-04,2.047892e-09,2.994211e+01,1.491317e+01,1.502894e+01,3.116007e+01,1.720805e+02
5.480560e+05,6.343241e+00,1.126000e+05,1.303241e+00,9.250510e-01,9.249058e-01,2.904617e-04,2.047892e-09,2.994421e+01,1.491106e+01,1.503315e+01,3.116222e+01,1.721405e+02
5.481560e+05,6.344398e+00,1.127000e+05,1.304398e+00,9.250678e-01,9.249060e-01,2.906665e-04,2.047891e-09,2.994631e+01,1.490895e+01,1.503736e+01,3.116437e+01,1.722004e+02
5.482560e+05,6.345556e+00,1.128000e+05,1.305556e+00,9.250846e-01,9.249062e-01,2.908713e-04,2.047891e-09,2.994842e+01,1.490684e+01,1.504157e+01,3.116652e+01,1.722604e+02
5.483560e+05,6.346713e+00,1.129000e+05,1.306713e+00,9.251014e-01,9.249063e-01,2.910761e-04,2.047890e-09,2.995052e+01,1.490473e+01,1.504579e+01,3.116866e+01,1.723204e+02
5.484560e+05,6.347870e+00,1.130000e+05,1.307870e+00,9.251182e-01,9.249065e-01,2.912809e-04,2.047890e-09,2.995262e+01,1.490262e+01,1.505000e+01,3.117081e+01,1.723803e+02
5.485560e+05,6.349028e+00,1.131000e+05,1.309028e+00,9.251151e-01,9.249067e-01,2.914857e-04,2.047889e-09,2.995586e+01,1.490022e+01,1.505563e+01,3.117456e+01,1.723798e+02
5.486560e+05,6.350185e+00,1.132000e+05,1.310185e+00,9.251022e-01,9.249069e-01,2.916904e-04,2.047889e-09,2.995965e+01,1.489768e+01,1.506197e+01,3.117909e+01,1.723498e+02
5.487560e+05,6.351343e+00,1.133000e+05,1.311343e+00,9.250893e-01,9.249071e-01,2.918952e-04,2.047889e-09,2.996344e+01,1.489514e+01,1.506830e+01,3.118362e+01,1.723197e+02
5.488560e+05,6.352500e+00,1.134000e+05,1.312500e+00,9.250764e-01,9.249073e-01,2.921000e-04,2.047888e-09,2.996723e+01,1.489260e+01,1.507463e+01,3.118815e+01,1.722897e+02
5.489560e+05,6.353657e+00,1.135000e+05,1.313657e+00,9.250635e-01,9.249075e-01,2.923048e-04,2.047888e-09,2.997102e+01,1.489006e+01,1.508096e+01,3.119268e+01,1.722597e+02
5.490560e+05,6.354815e+00,1.136000e+05,1.314815e+00,9.250506e-01,9.249077e-01,2.925096e-04,2.047887e-09,2.997481e+01,1.488752e+01,1.508729e+01,3.119721e+01,1.722296e+02
5.491560e+05,6.355972e+00,1.137000e+05,1.315972e+00,9.250377e-01,9.249079e-01,2.927144e-04,2.047887e-09,2.997860e+01,1.488498e+01,1.509363e+01,3.120175e+01,1.721996e+02
5.492560e+05,6.357130e+00,1.138000e+05,1.317130e+00,9.250248e-01,9.249080e-01,2.929192e-04,2.047887e-09,2.998239e+01,1.488244e+01,1.509996e+01,3.120628e+01,1.721696e+02
5.493560e+05,6.358287e+00,1.139000e+05,1.318287e+00,9.250119e-01,9.249082e-01,2.931240e-04,2.047886e-09,2.998618e+01,1.487990e+01,1.510629e+01,3.121081e+01,1.721395e+02
5.494560e+05,6.359444e+00,1.140000e+05,1.319444e+00,9.249990e-01,9.249084e-01,2.933288e-04,2.047886e-09,2.998998e+01,1.487735e+01,1.511262e+01,3.121534e+01,1.721095e+02
5.495560e+05,6.360602e+00,1.141000e+05,1.320602e+00,9.249809e-01,9.249086e-01,2.935335e-04,2.047885e-09,2.999477e+01,1.487785e+01,1.511692e+01,3.122080e+01,1.720521e+02
5.496560e+05,6.361759e+00,1.142000e+05,1.321759e+00,9.249606e-01,9.249088e-01,2.937383e-04,2.047885e-09,3.000003e+01,1.487976e+01,1.512027e+01,3.122670e+01,1.719822e+02
5.497560e+05,6.362917e+00,1.143000e+05,1.322917e+00,9.249402e-01,9.249090e-01,2.939431e-04,2.047884e-09,3.000529e+01,1.488166e+01,1.512363e+01,3.123259e+01,1.719122e+02
5.498560e+05,6.364074e+00,1.144000e+05,1.324074e+00,9.249198e-01,9.249092e-01,2.941479e-04,2.047884e-09,3.001055e+01,1.488356e+01,1.512699e+01,3.123848e+01,1.718422e+02
5.499560e+05,6.365231e+00,1.145000e+05,1.325231e+00,9.248994e-01,9.249094e-01,2.943527e-04,2.047884e-09,3.001581e+01,1.488546e+01,1.513034e+01,3.124437e+01,1.717723e+02
5.500560e+05,6.366389e+00,1.146000e+05,1.326389e+00,9.248790e-01,9.249096e-01,2.945575e-04,2.047883e-09,3.002107e+01,1.488737e+01,1.513370e+01,3.125026e+01,1.717023e+02
5.501560e+05,6.367546e+00,1.147000e+05,1.327546e+00,9.248587e-01,9.249098e-01,2.947623e-04,2.047883e-09,3.002633e+01,1.488927e+01,1.513706e+01,3.125616e+01,1.716323e+02
5.502560e+05,6.368704e+00,1.148000e+05,1.328704e+00,9.248383e-01,9.249099e-01,2.949671e-04,2.047882e-09,3.003159e+01,1.489117e+01,1.514042e+01,3.126205e+01,1.715624e+02
5.503560e+05,6.369861e+00,1.149000e+05,1.329861e+00,9.248179e-01,9.249101e-01,2.951718e-04,2.047882e-09,3.003685e+01,1.489307e+01,1.514377e+01,3.126794e+01,1.714924e+02
5.504560e+05,6.371019e+00,1.150000e+05,1.331019e+00,9.247975e-01,9.249103e-01,2.953766e-04,2.047881e-09,3.004211e+01,1.489498e+01,1.514713e+01,3.127384e+01,1.714225e+02
5.505560e+05,6.372176e+00,1.151000e+05,1.332176e+00,9.247958e-01,9.249105e-01,2.955814e-04,2.047881e-09,3.004208e+01,1.489788e+01,1.514420e+01,3.127360e+01,1.714679e+02
5.506560e+05,6.373333e+00,1.152000e+05,1.333333e+00,9.248030e-01,9.249107e-01,2.957862e-04,2.047881e-09,3.003955e+01,1.490126e+01,1.513829e+01,3.127047e+01,1.715680e+02
5.507560e+05,6.374491e+00,1.153000e+05,1.334491e+00,9.248101e-01,9.249109e-01,2.959910e-04,2.047880e-09,3.003703e+01,1.490464e+01,1.513239e+01,3.126734e+01,1.716680e+02
5.508560e+05,6.375648e+00,1.154000e+05,1.335648e+00,9.248173e-01,9.249111e-01,2.961958e-04,2.047880e-09,3.003450e+01,1.490802e+01,1.512648e+01,3.126421e+01,1.717680e+02
5.509560e+05,6.376806e+00,1.155000e+05,1.336806e+00,9.248245e-01,9.249113e-01,2.964006e-04,2.047879e-09,3.003198e+01,1.491140e+01,1.512057e+01,3.126107e+01,1.718681e+02
5.510560e+05,6.377963e+00,1.156000e+05,1.337963e+00,9.248316e-01,9.249115e-01,2.966054e-04,2.047879e-09,3.002945e+01,1.491478e+01,1.511467e+01,3.125794e+01,1.719681e+02
5.511560e+05,6.379120e+00,1.157000e+05,1.339120e+00,9.248388e-01,9.249116e-01,2.968101e-04,2.047879e-09,3.002693e+01,1.491816e+01,1.510876e+01,3.125481e+01,1.720681e+02
5.512560e+05,6.380278e+00,1.158000e+05,1.340278e+00,9.248459e-01,9.249118e-01,2.970149e-04,2.047878e-09,3.002440e+01,1.492155e+01,1.510286e+01,3.125168e+01,1.721682e+02
5.513560e+05,6.381435e+00,1.159000e+05,1.341435e+00,9.248531e-01,9.249120e-01,2.972197e-04,2.047878e-09,3.002188e+01,1.492493e+01,1.509695e+01,3.124855e+01,1.722682e+02
5.514560e+05,6.382593e+00,1.160000e+05,1.342593e+00,9.248602e-01,9.249122e-01,2.974245e-04,2.047877e-09,3.001935e+01,1.492831e+01,1.509105e+01,3.124542e+01,1.723682e+02
5.515560e+05,6.383750e+00,1.161000e+05,1.343750e+00,9.248789e-01,9.249124e-01,2.976293e-04,2.047877e-09,3.001812e+01,1.492794e+01,1.509018e+01,3.124379e+01,1.723864e+02
5.516560e+05,6.384907e+00,1.162000e+05,1.344907e+00,9.249028e-01,9.249126e-01,2.978341e-04,2.047876e-09,3.001750e+01,1.492583e+01,1.509167e+01,3.124286e+01,1.723664e+02
5.517560e+05,6.386065e+00,1.163000e+05,1.346065e+00,9.249268e-01,9.249128e-01,2.980389e-04,2.047876e-09,3.001687e+01,1.492372e+01,1.509315e+01,3.124193e+01,1.723464e+02
5.518560e+05,6.387222e+00,1.164000e+05,1.347222e+00,9.249508e-01,9.249130e-01,2.982437e-04,2.047876e-09,3.001624e+01,1.492161e+01,1.509463e+01,3.124100e+01,1.723264e+02
5.519560e+05,6.388380e+00,1.165000e+05,1.348380e+00,9.249747e-01,9.249132e-01,2.984485e-04,2.047875e-09,3.001561e+01,1.491950e+01,1.509611e+01,3.124007e+01,1.723064e+02
5.520560e+05,6.389537e+00,1.166000e+05,1.349537e+00,9.249987e-01,9.249134e-01,2.986532e-04,2.047875e-09,3.001499e+01,1.491739e+01,1.509759e+01,3.123914e+01,1.722864e+02
5.521560e+05,6.390694e+00,1.167000e+05,1.350694e+00,9.250226e-01,9.249135e-01,2.988580e-04,2.047874e-09,3.001436e+01,1.491528e+01,1.509908e+01,3.123821e+01,1.722664e+02
5.522560e+05,6.391852e+00,1.168000e+05,1.351852e+00,9.250466e-01,9.249137e-01,2.990628e-04,2.047874e-09,3.001373e+01,1.491317e+01,1.510056e+01,3.123728e+01,1.722464e+02
5.523560e+05,6.393009e+00,1.169000e+05,1.353009e+00,9.250706e-01,9.249139e-01,2.992676e-04,2.047874e-09,3.001311e+01,1.491107e+01,1.510204e+01,3.123635e+01,1.722264e+02
5.524560e+05,6.394167e+00,1.170000e+05,1.354167e+00,9.250945e-01,9.249141e-01,2.994724e-04,2.047873e-09,3.001248e+01,1.490896e+01,1.510352e+01,3.123542e+01,1.722064e+02
5.525560e+05,6.395324e+00,1.171000e+05,1.355324e+00,9.250906e-01,9.249143e-01,2.996772e-04,2.047873e-09,3.000914e+01,1.490870e+01,1.510044e+01,3.123190e+01,1.722203e+02
5.526560e+05,6.396481e+00,1.172000e+05,1.356481e+00,9.250735e-01,9.249145e-01,2.998820e-04,2.047872e-09,3.000451e+01,1.490933e+01,1.509518e+01,3.122714e+01,1.722503e+02
5.527560e+05,6.397639e+00,1.173000e+05,1.357639e+00,9.250563e-01,9.249147e-01,3.000867e-04,2.047872e-09,2.999987e+01,1.490996e+01,1.508992e+01,3.122239e+01,1.722803e+02
5.528560e+05,6.398796e+00,1.174000e+05,1.358796e+00,9.250391e-01,9.249149e-01,3.002915e-04,2.047871e-09,2.999524e+01,1.491058e+01,1.508466e+01,3.121763e+01,1.723103e+02
5.529560e+05,6.399954e+00,1.175000e+05,1.359954e+00,9.250219e-01,9.249151e-01,3.004963e-04,2.047871e-09,2.999061e+01,1.491121e+01,1.507940e+01,3.121288e+01,1.723403e+02
5.530560e+05,6.401111e+00,1.176000e+05,1.361111e+00,9.250048e-01,9.249152e-01,3.007011e-04,2.047871e-09,2.998598e+01,1.491184e+01,1.507414e+01,3.120812e+01,1.723702e+02
5.531560e+05,6.402269e+00,1.177000e+05,1.362269e+00,9.249876e-01,9.249154e-01,3.009059e-04,2.047870e-09,2.998135e+01,1.491246e+01,1.506888e+01,3.120336e+01,1.724002e+02
