Repository: brandonlampe/CS_Data

# Repository for Crushed Salt Data
**Grant No: 456417**

This is a work in progress!

## Repository Content

### Directory Names
A uniform namining structure still in progress, but in general directories are named according to the following:
 - Names contain no spaces, a single underscore "_" will be used as a file name seperator.
 - Files are for the Crushed Salt Project (CSP); therefore, the first three charaters of each file are "CSP".
 - Folders are organized by which frame the test was performed on i.e., A2 or A3.
 - The fifth and sixth charaters of each file name will therefore be "A" followed by the frame number.

File: UNM_WP_HY_175_13/STAGE05/CREEP_FIT/175_13_STAGE05_CREEP_OUT.csv (part 6 of 8)
Analysis by Brandon Lampe, performed on: 2016/10/11 07:29:23
Experimental results below begin at: 2016/10/07 13:55:12
Duration (sec),Duration (day),Elapsed Time (sec),Elapsed Time (day),Interpolated Fractional Density,Fit to Fractional Density,Fit to Volume Strain,Fit to Volume Strain Rate (1/sec),Confining Pressure (MPa),Pore Pressure (MPa),Terzaghi Pressure (MPa),Solid Pressure (MPa),Temperature (C))
5.532560e+05,6.403426e+00,1.178000e+05,1.363426e+00,9.249704e-01,9.249156e-01,3.011107e-04,2.047870e-09,2.997671e+01,1.491309e+01,1.506362e+01,3.119861e+01,1.724302e+02
5.533560e+05,6.404583e+00,1.179000e+05,1.364583e+00,9.249533e-01,9.249158e-01,3.013155e-04,2.047869e-09,2.997208e+01,1.491372e+01,1.505836e+01,3.119385e+01,1.724602e+02
5.534560e+05,6.405741e+00,1.180000e+05,1.365741e+00,9.249361e-01,9.249160e-01,3.015203e-04,2.047869e-09,2.996745e+01,1.491435e+01,1.505310e+01,3.118909e+01,1.724902e+02
5.535560e+05,6.406898e+00,1.181000e+05,1.366898e+00,9.249254e-01,9.249162e-01,3.017250e-04,2.047868e-09,2.996990e+01,1.491512e+01,1.505477e+01,3.119187e+01,1.725336e+02
5.536560e+05,6.408056e+00,1.182000e+05,1.368056e+00,9.249179e-01,9.249164e-01,3.019298e-04,2.047868e-09,2.997580e+01,1.491597e+01,1.505982e+01,3.119831e+01,1.725836e+02
5.537560e+05,6.409213e+00,1.183000e+05,1.369213e+00,9.249104e-01,9.249166e-01,3.021346e-04,2.047868e-09,2.998169e+01,1.491682e+01,1.506487e+01,3.120475e+01,1.726337e+02
5.538560e+05,6.410370e+00,1.184000e+05,1.370370e+00,9.249029e-01,9.249168e-01,3.023394e-04,2.047867e-09,2.998759e+01,1.491767e+01,1.506992e+01,3.121119e+01,1.726837e+02
5.539560e+05,6.411528e+00,1.185000e+05,1.371528e+00,9.248954e-01,9.249170e-01,3.025442e-04,2.047867e-09,2.999349e+01,1.491852e+01,1.507497e+01,3.121763e+01,1.727337e+02
5.540560e+05,6.412685e+00,1.186000e+05,1.372685e+00,9.248879e-01,9.249171e-01,3.027490e-04,2.047866e-09,2.999939e+01,1.491937e+01,1.508002e+01,3.122407e+01,1.727837e+02
5.541560e+05,6.413843e+00,1.187000e+05,1.373843e+00,9.248803e-01,9.249173e-01,3.029538e-04,2.047866e-09,3.000529e+01,1.492021e+01,1.508507e+01,3.123051e+01,1.728337e+02
5.542560e+05,6.415000e+00,1.188000e+05,1.375000e+00,9.248728e-01,9.249175e-01,3.031586e-04,2.047866e-09,3.001119e+01,1.492106e+01,1.509012e+01,3.123695e+01,1.728838e+02
5.543560e+05,6.416157e+00,1.189000e+05,1.376157e+00,9.248653e-01,9.249177e-01,3.033633e-04,2.047865e-09,3.001709e+01,1.492191e+01,1.509517e+01,3.124340e+01,1.729338e+02
5.544560e+05,6.417315e+00,1.190000e+05,1.377315e+00,9.248578e-01,9.249179e-01,3.035681e-04,2.047865e-09,3.002298e+01,1.492276e+01,1.510023e+01,3.124984e+01,1.729838e+02
5.545560e+05,6.418472e+00,1.191000e+05,1.378472e+00,9.248508e-01,9.249181e-01,3.037729e-04,2.047864e-09,3.002049e+01,1.492204e+01,1.509845e+01,3.124732e+01,1.728851e+02
5.546560e+05,6.419630e+00,1.192000e+05,1.379630e+00,9.248440e-01,9.249183e-01,3.039777e-04,2.047864e-09,3.001396e+01,1.492056e+01,1.509340e+01,3.124050e+01,1.727150e+02
5.547560e+05,6.420787e+00,1.193000e+05,1.380787e+00,9.248372e-01,9.249185e-01,3.041825e-04,2.047863e-09,3.000743e+01,1.491908e+01,1.508835e+01,3.123368e+01,1.725449e+02
5.548560e+05,6.421944e+00,1.194000e+05,1.381944e+00,9.248304e-01,9.249187e-01,3.043873e-04,2.047863e-09,3.000091e+01,1.491761e+01,1.508330e+01,3.122687e+01,1.723749e+02
5.549560e+05,6.423102e+00,1.195000e+05,1.383102e+00,9.248236e-01,9.249188e-01,3.045921e-04,2.047863e-09,2.999438e+01,1.491613e+01,1.507825e+01,3.122005e+01,1.722048e+02
5.550560e+05,6.424259e+00,1.196000e+05,1.384259e+00,9.248168e-01,9.249190e-01,3.047968e-04,2.047862e-09,2.998785e+01,1.491465e+01,1.507320e+01,3.121323e+01,1.720348e+02
5.551560e+05,6.425417e+00,1.197000e+05,1.385417e+00,9.248100e-01,9.249192e-01,3.050016e-04,2.047862e-09,2.998133e+01,1.491318e+01,1.506815e+01,3.120642e+01,1.718647e+02
5.552560e+05,6.426574e+00,1.198000e+05,1.386574e+00,9.248032e-01,9.249194e-01,3.052064e-04,2.047861e-09,2.997480e+01,1.491170e+01,1.506310e+01,3.119960e+01,1.716946e+02
5.553560e+05,6.427731e+00,1.199000e+05,1.387731e+00,9.247964e-01,9.249196e-01,3.054112e-04,2.047861e-09,2.996827e+01,1.491023e+01,1.505805e+01,3.119278e+01,1.715246e+02
5.554560e+05,6.428889e+00,1.200000e+05,1.388889e+00,9.247896e-01,9.249198e-01,3.056160e-04,2.047861e-09,2.996175e+01,1.490875e+01,1.505300e+01,3.118596e+01,1.713545e+02
5.555560e+05,6.430046e+00,1.201000e+05,1.390046e+00,9.247971e-01,9.249200e-01,3.058208e-04,2.047860e-09,2.996008e+01,1.490870e+01,1.505138e+01,3.118403e+01,1.713408e+02
5.556560e+05,6.431204e+00,1.202000e+05,1.391204e+00,9.248114e-01,9.249202e-01,3.060256e-04,2.047860e-09,2.996071e+01,1.490933e+01,1.505138e+01,3.118441e+01,1.714008e+02
5.557560e+05,6.432361e+00,1.203000e+05,1.392361e+00,9.248257e-01,9.249204e-01,3.062303e-04,2.047859e-09,2.996134e+01,1.490996e+01,1.505138e+01,3.118479e+01,1.714608e+02
5.558560e+05,6.433519e+00,1.204000e+05,1.393519e+00,9.248401e-01,9.249205e-01,3.064351e-04,2.047859e-09,2.996197e+01,1.491059e+01,1.505138e+01,3.118516e+01,1.715208e+02
5.559560e+05,6.434676e+00,1.205000e+05,1.394676e+00,9.248544e-01,9.249207e-01,3.066399e-04,2.047858e-09,2.996259e+01,1.491121e+01,1.505138e+01,3.118554e+01,1.715809e+02
5.560560e+05,6.435833e+00,1.206000e+05,1.395833e+00,9.248687e-01,9.249209e-01,3.068447e-04,2.047858e-09,2.996322e+01,1.491184e+01,1.505138e+01,3.118591e+01,1.716409e+02
5.561560e+05,6.436991e+00,1.207000e+05,1.396991e+00,9.248830e-01,9.249211e-01,3.070495e-04,2.047858e-09,2.996385e+01,1.491247e+01,1.505138e+01,3.118629e+01,1.717009e+02
5.562560e+05,6.438148e+00,1.208000e+05,1.398148e+00,9.248973e-01,9.249213e-01,3.072543e-04,2.047857e-09,2.996448e+01,1.491310e+01,1.505138e+01,3.118666e+01,1.717609e+02
5.563560e+05,6.439306e+00,1.209000e+05,1.399306e+00,9.249116e-01,9.249215e-01,3.074591e-04,2.047857e-09,2.996510e+01,1.491372e+01,1.505138e+01,3.118704e+01,1.718209e+02
5.564560e+05,6.440463e+00,1.210000e+05,1.400463e+00,9.249259e-01,9.249217e-01,3.076638e-04,2.047856e-09,2.996573e+01,1.491435e+01,1.505138e+01,3.118742e+01,1.718810e+02
5.565560e+05,6.441620e+00,1.211000e+05,1.401620e+00,9.249280e-01,9.249219e-01,3.078686e-04,2.047856e-09,2.996679e+01,1.491455e+01,1.505224e+01,3.118851e+01,1.719068e+02
5.566560e+05,6.442778e+00,1.212000e+05,1.402778e+00,9.249245e-01,9.249221e-01,3.080734e-04,2.047855e-09,2.996805e+01,1.491455e+01,1.505350e+01,3.118994e+01,1.719168e+02
5.567560e+05,6.443935e+00,1.213000e+05,1.403935e+00,9.249209e-01,9.249223e-01,3.082782e-04,2.047855e-09,2.996932e+01,1.491455e+01,1.505476e+01,3.119136e+01,1.719268e+02
5.568560e+05,6.445093e+00,1.214000e+05,1.405093e+00,9.249173e-01,9.249224e-01,3.084830e-04,2.047855e-09,2.997058e+01,1.491455e+01,1.505602e+01,3.119279e+01,1.719368e+02
5.569560e+05,6.446250e+00,1.215000e+05,1.406250e+00,9.249137e-01,9.249226e-01,3.086878e-04,2.047854e-09,2.997184e+01,1.491455e+01,1.505729e+01,3.119422e+01,1.719468e+02
5.570560e+05,6.447407e+00,1.216000e+05,1.407407e+00,9.249102e-01,9.249228e-01,3.088926e-04,2.047854e-09,2.997310e+01,1.491455e+01,1.505855e+01,3.119564e+01,1.719568e+02
5.571560e+05,6.448565e+00,1.217000e+05,1.408565e+00,9.249066e-01,9.249230e-01,3.090973e-04,2.047853e-09,2.997436e+01,1.491455e+01,1.505981e+01,3.119707e+01,1.719668e+02
5.572560e+05,6.449722e+00,1.218000e+05,1.409722e+00,9.249030e-01,9.249232e-01,3.093021e-04,2.047853e-09,2.997562e+01,1.491455e+01,1.506107e+01,3.119850e+01,1.719768e+02
5.573560e+05,6.450880e+00,1.219000e+05,1.410880e+00,9.248994e-01,9.249234e-01,3.095069e-04,2.047853e-09,2.997688e+01,1.491455e+01,1.506233e+01,3.119992e+01,1.719868e+02
5.574560e+05,6.452037e+00,1.220000e+05,1.412037e+00,9.248959e-01,9.249236e-01,3.097117e-04,2.047852e-09,2.997815e+01,1.491455e+01,1.506359e+01,3.120135e+01,1.719968e+02
5.575560e+05,6.453194e+00,1.221000e+05,1.413194e+00,9.248988e-01,9.249238e-01,3.099165e-04,2.047852e-09,2.997770e+01,1.491413e+01,1.506357e+01,3.120085e+01,1.719526e+02
5.576560e+05,6.454352e+00,1.222000e+05,1.414352e+00,9.249049e-01,9.249240e-01,3.101213e-04,2.047851e-09,2.997644e+01,1.491350e+01,1.506294e+01,3.119943e+01,1.718826e+02
5.577560e+05,6.455509e+00,1.223000e+05,1.415509e+00,9.249110e-01,9.249241e-01,3.103261e-04,2.047851e-09,2.997517e+01,1.491287e+01,1.506230e+01,3.119801e+01,1.718127e+02
5.578560e+05,6.456667e+00,1.224000e+05,1.416667e+00,9.249171e-01,9.249243e-01,3.105308e-04,2.047850e-09,2.997391e+01,1.491224e+01,1.506167e+01,3.119659e+01,1.717427e+02
5.579560e+05,6.457824e+00,1.225000e+05,1.417824e+00,9.249231e-01,9.249245e-01,3.107356e-04,2.047850e-09,2.997265e+01,1.491162e+01,1.506103e+01,3.119517e+01,1.716727e+02
5.580560e+05,6.458981e+00,1.226000e+05,1.418981e+00,9.249292e-01,9.249247e-01,3.109404e-04,2.047850e-09,2.997139e+01,1.491099e+01,1.506040e+01,3.119375e+01,1.716028e+02
5.581560e+05,6.460139e+00,1.227000e+05,1.420139e+00,9.249353e-01,9.249249e-01,3.111452e-04,2.047849e-09,2.997013e+01,1.491036e+01,1.505977e+01,3.119233e+01,1.715328e+02
5.582560e+05,6.461296e+00,1.228000e+05,1.421296e+00,9.249414e-01,9.249251e-01,3.113500e-04,2.047849e-09,2.996887e+01,1.490974e+01,1.505913e+01,3.119091e+01,1.714628e+02
5.583560e+05,6.462454e+00,1.229000e+05,1.422454e+00,9.249475e-01,9.249253e-01,3.115548e-04,2.047848e-09,2.996761e+01,1.490911e+01,1.505850e+01,3.118949e+01,1.713929e+02
5.584560e+05,6.463611e+00,1.230000e+05,1.423611e+00,9.249535e-01,9.249255e-01,3.117596e-04,2.047848e-09,2.996634e+01,1.490848e+01,1.505786e+01,3.118807e+01,1.713229e+02
5.585560e+05,6.464769e+00,1.231000e+05,1.424769e+00,9.249565e-01,9.249257e-01,3.119643e-04,2.047848e-09,2.996593e+01,1.490828e+01,1.505766e+01,3.118759e+01,1.713538e+02
5.586560e+05,6.465926e+00,1.232000e+05,1.425926e+00,9.249579e-01,9.249259e-01,3.121691e-04,2.047847e-09,2.996593e+01,1.490828e+01,1.505766e+01,3.118756e+01,1.714339e+02
5.587560e+05,6.467083e+00,1.233000e+05,1.427083e+00,9.249594e-01,9.249260e-01,3.123739e-04,2.047847e-09,2.996593e+01,1.490828e+01,1.505766e+01,3.118754e+01,1.715139e+02
5.588560e+05,6.468241e+00,1.234000e+05,1.428241e+00,9.249608e-01,9.249262e-01,3.125787e-04,2.047846e-09,2.996593e+01,1.490828e+01,1.505766e+01,3.118751e+01,1.715939e+02
5.589560e+05,6.469398e+00,1.235000e+05,1.429398e+00,9.249622e-01,9.249264e-01,3.127835e-04,2.047846e-09,2.996593e+01,1.490828e+01,1.505766e+01,3.118749e+01,1.716739e+02
5.590560e+05,6.470556e+00,1.236000e+05,1.430556e+00,9.249637e-01,9.249266e-01,3.129883e-04,2.047845e-09,2.996593e+01,1.490828e+01,1.505766e+01,3.118746e+01,1.717540e+02
5.591560e+05,6.471713e+00,1.237000e+05,1.431713e+00,9.249651e-01,9.249268e-01,3.131930e-04,2.047845e-09,2.996593e+01,1.490828e+01,1.505766e+01,3.118744e+01,1.718340e+02
5.592560e+05,6.472870e+00,1.238000e+05,1.432870e+00,9.249665e-01,9.249270e-01,3.133978e-04,2.047845e-09,2.996593e+01,1.490828e+01,1.505766e+01,3.118741e+01,1.719140e+02
5.593560e+05,6.474028e+00,1.239000e+05,1.434028e+00,9.249680e-01,9.249272e-01,3.136026e-04,2.047844e-09,2.996593e+01,1.490828e+01,1.505766e+01,3.118739e+01,1.719941e+02
5.594560e+05,6.475185e+00,1.240000e+05,1.435185e+00,9.249694e-01,9.249274e-01,3.138074e-04,2.047844e-09,2.996593e+01,1.490828e+01,1.505766e+01,3.118736e+01,1.720741e+02
5.595560e+05,6.476343e+00,1.241000e+05,1.436343e+00,9.249669e-01,9.249276e-01,3.140122e-04,2.047843e-09,2.996636e+01,1.490870e+01,1.505766e+01,3.118783e+01,1.720865e+02
5.596560e+05,6.477500e+00,1.242000e+05,1.437500e+00,9.249626e-01,9.249277e-01,3.142170e-04,2.047843e-09,2.996699e+01,1.490933e+01,1.505767e+01,3.118854e+01,1.720665e+02
5.597560e+05,6.478657e+00,1.243000e+05,1.438657e+00,9.249584e-01,9.249279e-01,3.144217e-04,2.047842e-09,2.996763e+01,1.490996e+01,1.505767e+01,3.118926e+01,1.720465e+02
5.598560e+05,6.479815e+00,1.244000e+05,1.439815e+00,9.249541e-01,9.249281e-01,3.146265e-04,2.047842e-09,2.996826e+01,1.491058e+01,1.505768e+01,3.118997e+01,1.720265e+02
5.599560e+05,6.480972e+00,1.245000e+05,1.440972e+00,9.249498e-01,9.249283e-01,3.148313e-04,2.047842e-09,2.996890e+01,1.491121e+01,1.505769e+01,3.119068e+01,1.720064e+02
5.600560e+05,6.482130e+00,1.246000e+05,1.442130e+00,9.249455e-01,9.249285e-01,3.150361e-04,2.047841e-09,2.996953e+01,1.491184e+01,1.505769e+01,3.119139e+01,1.719864e+02
5.601560e+05,6.483287e+00,1.247000e+05,1.443287e+00,9.249412e-01,9.249287e-01,3.152409e-04,2.047841e-09,2.997017e+01,1.491247e+01,1.505770e+01,3.119210e+01,1.719664e+02
5.602560e+05,6.484444e+00,1.248000e+05,1.444444e+00,9.249369e-01,9.249289e-01,3.154457e-04,2.047840e-09,2.997080e+01,1.491310e+01,1.505771e+01,3.119281e+01,1.719464e+02
5.603560e+05,6.485602e+00,1.249000e+05,1.445602e+00,9.249326e-01,9.249291e-01,3.156505e-04,2.047840e-09,2.997144e+01,1.491372e+01,1.505772e+01,3.119352e+01,1.719264e+02
5.604560e+05,6.486759e+00,1.250000e+05,1.446759e+00,9.249283e-01,9.249293e-01,3.158552e-04,2.047840e-09,2.997207e+01,1.491435e+01,1.505772e+01,3.119423e+01,1.719064e+02
5.605560e+05,6.487917e+00,1.251000e+05,1.447917e+00,9.249388e-01,9.249295e-01,3.160600e-04,2.047839e-09,2.997313e+01,1.491369e+01,1.505944e+01,3.119525e+01,1.719340e+02
5.606560e+05,6.489074e+00,1.252000e+05,1.449074e+00,9.249564e-01,9.249296e-01,3.162648e-04,2.047839e-09,2.997440e+01,1.491243e+01,1.506197e+01,3.119640e+01,1.719840e+02
5.607560e+05,6.490231e+00,1.253000e+05,1.450231e+00,9.249739e-01,9.249298e-01,3.164696e-04,2.047838e-09,2.997566e+01,1.491117e+01,1.506449e+01,3.119756e+01,1.720340e+02
5.608560e+05,6.491389e+00,1.254000e+05,1.451389e+00,9.249915e-01,9.249300e-01,3.166744e-04,2.047838e-09,2.997692e+01,1.490991e+01,1.506702e+01,3.119872e+01,1.720840e+02
5.609560e+05,6.492546e+00,1.255000e+05,1.452546e+00,9.250090e-01,9.249302e-01,3.168792e-04,2.047837e-09,2.997818e+01,1.490864e+01,1.506954e+01,3.119988e+01,1.721341e+02
5.610560e+05,6.493704e+00,1.256000e+05,1.453704e+00,9.250265e-01,9.249304e-01,3.170839e-04,2.047837e-09,2.997945e+01,1.490738e+01,1.507207e+01,3.120104e+01,1.721841e+02
5.611560e+05,6.494861e+00,1.257000e+05,1.454861e+00,9.250441e-01,9.249306e-01,3.172887e-04,2.047837e-09,2.998071e+01,1.490612e+01,1.507459e+01,3.120220e+01,1.722341e+02
5.612560e+05,6.496019e+00,1.258000e+05,1.456019e+00,9.250616e-01,9.249308e-01,3.174935e-04,2.047836e-09,2.998197e+01,1.490486e+01,1.507712e+01,3.120335e+01,1.722841e+02
5.613560e+05,6.497176e+00,1.259000e+05,1.457176e+00,9.250792e-01,9.249310e-01,3.176983e-04,2.047836e-09,2.998323e+01,1.490359e+01,1.507964e+01,3.120451e+01,1.723341e+02
5.614560e+05,6.498333e+00,1.260000e+05,1.458333e+00,9.250967e-01,9.249312e-01,3.179031e-04,2.047835e-09,2.998450e+01,1.490233e+01,1.508217e+01,3.120567e+01,1.723842e+02
5.615560e+05,6.499491e+00,1.261000e+05,1.459491e+00,9.250844e-01,9.249313e-01,3.181079e-04,2.047835e-09,2.998446e+01,1.490150e+01,1.508297e+01,3.120592e+01,1.723659e+02
5.616560e+05,6.500648e+00,1.262000e+05,1.460648e+00,9.250583e-01,9.249315e-01,3.183126e-04,2.047835e-09,2.998383e+01,1.490086e+01,1.508297e+01,3.120574e+01,1.723159e+02
5.617560e+05,6.501806e+00,1.263000e+05,1.461806e+00,9.250322e-01,9.249317e-01,3.185174e-04,2.047834e-09,2.998319e+01,1.490023e+01,1.508297e+01,3.120557e+01,1.722659e+02
5.618560e+05,6.502963e+00,1.264000e+05,1.462963e+00,9.250061e-01,9.249319e-01,3.187222e-04,2.047834e-09,2.998256e+01,1.489960e+01,1.508297e+01,3.120540e+01,1.722159e+02
5.619560e+05,6.504120e+00,1.265000e+05,1.464120e+00,9.249800e-01,9.249321e-01,3.189270e-04,2.047833e-09,2.998193e+01,1.489896e+01,1.508297e+01,3.120522e+01,1.721660e+02
5.620560e+05,6.505278e+00,1.266000e+05,1.465278e+00,9.249539e-01,9.249323e-01,3.191318e-04,2.047833e-09,2.998129e+01,1.489833e+01,1.508297e+01,3.120505e+01,1.721160e+02
5.621560e+05,6.506435e+00,1.267000e+05,1.466435e+00,9.249278e-01,9.249325e-01,3.193366e-04,2.047832e-09,2.998066e+01,1.489769e+01,1.508297e+01,3.120487e+01,1.720660e+02
5.622560e+05,6.507593e+00,1.268000e+05,1.467593e+00,9.249017e-01,9.249327e-01,3.195413e-04,2.047832e-09,2.998002e+01,1.489706e+01,1.508297e+01,3.120470e+01,1.720160e+02
5.623560e+05,6.508750e+00,1.269000e+05,1.468750e+00,9.248756e-01,9.249329e-01,3.197461e-04,2.047832e-09,2.997939e+01,1.489642e+01,1.508297e+01,3.120453e+01,1.719661e+02
5.624560e+05,6.509907e+00,1.270000e+05,1.469907e+00,9.248495e-01,9.249331e-01,3.199509e-04,2.047831e-09,2.997876e+01,1.489579e+01,1.508297e+01,3.120435e+01,1.719161e+02
5.625560e+05,6.511065e+00,1.271000e+05,1.471065e+00,9.248343e-01,9.249332e-01,3.201557e-04,2.047831e-09,2.997855e+01,1.489559e+01,1.508297e+01,3.120442e+01,1.719000e+02
5.626560e+05,6.512222e+00,1.272000e+05,1.472222e+00,9.248242e-01,9.249334e-01,3.203605e-04,2.047830e-09,2.997855e+01,1.489559e+01,1.508297e+01,3.120459e+01,1.719000e+02
5.627560e+05,6.513380e+00,1.273000e+05,1.473380e+00,9.248142e-01,9.249336e-01,3.205653e-04,2.047830e-09,2.997855e+01,1.489559e+01,1.508297e+01,3.120477e+01,1.719000e+02
5.628560e+05,6.514537e+00,1.274000e+05,1.474537e+00,9.248042e-01,9.249338e-01,3.207700e-04,2.047829e-09,2.997855e+01,1.489559e+01,1.508297e+01,3.120495e+01,1.719000e+02
5.629560e+05,6.515694e+00,1.275000e+05,1.475694e+00,9.247942e-01,9.249340e-01,3.209748e-04,2.047829e-09,2.997855e+01,1.489559e+01,1.508297e+01,3.120512e+01,1.719000e+02
5.630560e+05,6.516852e+00,1.276000e+05,1.476852e+00,9.247842e-01,9.249342e-01,3.211796e-04,2.047829e-09,2.997855e+01,1.489559e+01,1.508297e+01,3.120530e+01,1.719000e+02
5.631560e+05,6.518009e+00,1.277000e+05,1.478009e+00,9.247742e-01,9.249344e-01,3.213844e-04,2.047828e-09,2.997855e+01,1.489559e+01,1.508297e+01,3.120548e+01,1.719000e+02
5.632560e+05,6.519167e+00,1.278000e+05,1.479167e+00,9.247642e-01,9.249346e-01,3.215892e-04,2.047828e-09,2.997855e+01,1.489559e+01,1.508297e+01,3.120565e+01,1.719000e+02
5.633560e+05,6.520324e+00,1.279000e+05,1.480324e+00,9.247542e-01,9.249348e-01,3.217940e-04,2.047827e-09,2.997855e+01,1.489559e+01,1.508297e+01,3.120583e+01,1.719000e+02
5.634560e+05,6.521481e+00,1.280000e+05,1.481481e+00,9.247442e-01,9.249349e-01,3.219987e-04,2.047827e-09,2.997855e+01,1.489559e+01,1.508297e+01,3.120601e+01,1.719000e+02
5.635560e+05,6.522639e+00,1.281000e+05,1.482639e+00,9.247537e-01,9.249351e-01,3.222035e-04,2.047827e-09,2.997770e+01,1.489559e+01,1.508212e+01,3.120492e+01,1.719404e+02
5.636560e+05,6.523796e+00,1.282000e+05,1.483796e+00,9.247726e-01,9.249353e-01,3.224083e-04,2.047826e-09,2.997644e+01,1.489559e+01,1.508085e+01,3.120322e+01,1.720004e+02
5.637560e+05,6.524954e+00,1.283000e+05,1.484954e+00,9.247916e-01,9.249355e-01,3.226131e-04,2.047826e-09,2.997518e+01,1.489559e+01,1.507959e+01,3.120152e+01,1.720604e+02
5.638560e+05,6.526111e+00,1.284000e+05,1.486111e+00,9.248106e-01,9.249357e-01,3.228179e-04,2.047825e-09,2.997391e+01,1.489559e+01,1.507833e+01,3.119982e+01,1.721205e+02
5.639560e+05,6.527269e+00,1.285000e+05,1.487269e+00,9.248295e-01,9.249359e-01,3.230227e-04,2.047825e-09,2.997265e+01,1.489559e+01,1.507707e+01,3.119812e+01,1.721805e+02
5.640560e+05,6.528426e+00,1.286000e+05,1.488426e+00,9.248485e-01,9.249361e-01,3.232274e-04,2.047824e-09,2.997139e+01,1.489559e+01,1.507580e+01,3.119642e+01,1.722405e+02
5.641560e+05,6.529583e+00,1.287000e+05,1.489583e+00,9.248675e-01,9.249363e-01,3.234322e-04,2.047824e-09,2.997013e+01,1.489559e+01,1.507454e+01,3.119472e+01,1.723005e+02
5.642560e+05,6.530741e+00,1.288000e+05,1.490741e+00,9.248864e-01,9.249365e-01,3.236370e-04,2.047824e-09,2.996886e+01,1.489559e+01,1.507328e+01,3.119302e+01,1.723605e+02
5.643560e+05,6.531898e+00,1.289000e+05,1.491898e+00,9.249054e-01,9.249366e-01,3.238418e-04,2.047823e-09,2.996760e+01,1.489559e+01,1.507202e+01,3.119132e+01,1.724206e+02
5.644560e+05,6.533056e+00,1.290000e+05,1.493056e+00,9.249244e-01,9.249368e-01,3.240466e-04,2.047823e-09,2.996634e+01,1.489559e+01,1.507075e+01,3.118963e+01,1.724806e+02
5.645560e+05,6.534213e+00,1.291000e+05,1.494213e+00,9.249302e-01,9.249370e-01,3.242513e-04,2.047822e-09,2.996508e+01,1.489559e+01,1.506949e+01,3.118816e+01,1.724391e+02
5.646560e+05,6.535370e+00,1.292000e+05,1.495370e+00,9.249299e-01,9.249372e-01,3.244561e-04,2.047822e-09,2.996381e+01,1.489559e+01,1.506823e+01,3.118680e+01,1.723491e+02
5.647560e+05,6.536528e+00,1.293000e+05,1.496528e+00,9.249295e-01,9.249374e-01,3.246609e-04,2.047822e-09,2.996255e+01,1.489559e+01,1.506697e+01,3.118544e+01,1.722590e+02
5.648560e+05,6.537685e+00,1.294000e+05,1.497685e+00,9.249292e-01,9.249376e-01,3.248657e-04,2.047821e-09,2.996129e+01,1.489559e+01,1.506570e+01,3.118408e+01,1.721690e+02
5.649560e+05,6.538843e+00,1.295000e+05,1.498843e+00,9.249288e-01,9.249378e-01,3.250705e-04,2.047821e-09,2.996003e+01,1.489559e+01,1.506444e+01,3.118272e+01,1.720790e+02
5.650560e+05,6.540000e+00,1.296000e+05,1.500000e+00,9.249285e-01,9.249380e-01,3.252753e-04,2.047820e-09,2.995876e+01,1.489559e+01,1.506318e+01,3.118136e+01,1.719889e+02
5.651560e+05,6.541157e+00,1.297000e+05,1.501157e+00,9.249281e-01,9.249382e-01,3.254800e-04,2.047820e-09,2.995750e+01,1.489559e+01,1.506192e+01,3.118000e+01,1.718989e+02
5.652560e+05,6.542315e+00,1.298000e+05,1.502315e+00,9.249277e-01,9.249384e-01,3.256848e-04,2.047819e-09,2.995624e+01,1.489559e+01,1.506065e+01,3.117865e+01,1.718089e+02
5.653560e+05,6.543472e+00,1.299000e+05,1.503472e+00,9.249274e-01,9.249385e-01,3.258896e-04,2.047819e-09,2.995498e+01,1.489559e+01,1.505939e+01,3.117729e+01,1.717188e+02
5.654560e+05,6.544630e+00,1.300000e+05,1.504630e+00,9.249270e-01,9.249387e-01,3.260944e-04,2.047819e-09,2.995371e+01,1.489559e+01,1.505813e+01,3.117593e+01,1.716288e+02
5.655560e+05,6.545787e+00,1.301000e+05,1.505787e+00,9.249352e-01,9.249389e-01,3.262992e-04,2.047818e-09,2.995632e+01,1.489515e+01,1.506116e+01,3.117863e+01,1.716340e+02
5.656560e+05,6.546944e+00,1.302000e+05,1.506944e+00,9.249474e-01,9.249391e-01,3.265039e-04,2.047818e-09,2.996074e+01,1.489452e+01,1.506622e+01,3.118325e+01,1.716840e+02
5.657560e+05,6.548102e+00,1.303000e+05,1.508102e+00,9.249595e-01,9.249393e-01,3.267087e-04,2.047817e-09,2.996516e+01,1.489389e+01,1.507128e+01,3.118787e+01,1.717340e+02
5.658560e+05,6.549259e+00,1.304000e+05,1.509259e+00,9.249717e-01,9.249395e-01,3.269135e-04,2.047817e-09,2.996958e+01,1.489325e+01,1.507633e+01,3.119249e+01,1.717841e+02
5.659560e+05,6.550417e+00,1.305000e+05,1.510417e+00,9.249839e-01,9.249397e-01,3.271183e-04,2.047816e-09,2.997401e+01,1.489262e+01,1.508139e+01,3.119711e+01,1.718341e+02
5.660560e+05,6.551574e+00,1.306000e+05,1.511574e+00,9.249960e-01,9.249399e-01,3.273231e-04,2.047816e-09,2.997843e+01,1.489198e+01,1.508645e+01,3.120172e+01,1.718841e+02
5.661560e+05,6.552731e+00,1.307000e+05,1.512731e+00,9.250082e-01,9.249401e-01,3.275279e-04,2.047816e-09,2.998285e+01,1.489135e+01,1.509150e+01,3.120634e+01,1.719341e+02
5.662560e+05,6.553889e+00,1.308000e+05,1.513889e+00,9.250204e-01,9.249402e-01,3.277326e-04,2.047815e-09,2.998727e+01,1.489071e+01,1.509656e+01,3.121096e+01,1.719841e+02
5.663560e+05,6.555046e+00,1.309000e+05,1.515046e+00,9.250325e-01,9.249404e-01,3.279374e-04,2.047815e-09,2.999170e+01,1.489008e+01,1.510162e+01,3.121558e+01,1.720342e+02
5.664560e+05,6.556204e+00,1.310000e+05,1.516204e+00,9.250447e-01,9.249406e-01,3.281422e-04,2.047814e-09,2.999612e+01,1.488944e+01,1.510668e+01,3.122019e+01,1.720842e+02
5.665560e+05,6.557361e+00,1.311000e+05,1.517361e+00,9.250471e-01,9.249408e-01,3.283470e-04,2.047814e-09,2.999536e+01,1.488924e+01,1.510612e+01,3.121935e+01,1.721273e+02
5.666560e+05,6.558519e+00,1.312000e+05,1.518519e+00,9.250450e-01,9.249410e-01,3.285518e-04,2.047814e-09,2.999220e+01,1.488924e+01,1.510296e+01,3.121597e+01,1.721673e+02
5.667560e+05,6.559676e+00,1.313000e+05,1.519676e+00,9.250428e-01,9.249412e-01,3.287565e-04,2.047813e-09,2.998905e+01,1.488924e+01,1.509980e+01,3.121260e+01,1.722073e+02
5.668560e+05,6.560833e+00,1.314000e+05,1.520833e+00,9.250407e-01,9.249414e-01,3.289613e-04,2.047813e-09,2.998589e+01,1.488924e+01,1.509665e+01,3.120922e+01,1.722473e+02
5.669560e+05,6.561991e+00,1.315000e+05,1.521991e+00,9.250385e-01,9.249416e-01,3.291661e-04,2.047812e-09,2.998273e+01,1.488924e+01,1.509349e+01,3.120585e+01,1.722872e+02
5.670560e+05,6.563148e+00,1.316000e+05,1.523148e+00,9.250364e-01,9.249418e-01,3.293709e-04,2.047812e-09,2.997957e+01,1.488924e+01,1.509033e+01,3.120247e+01,1.723272e+02
5.671560e+05,6.564306e+00,1.317000e+05,1.524306e+00,9.250342e-01,9.249420e-01,3.295757e-04,2.047811e-09,2.997642e+01,1.488924e+01,1.508718e+01,3.119910e+01,1.723672e+02
5.672560e+05,6.565463e+00,1.318000e+05,1.525463e+00,9.250321e-01,9.249421e-01,3.297805e-04,2.047811e-09,2.997326e+01,1.488924e+01,1.508402e+01,3.119572e+01,1.724072e+02
5.673560e+05,6.566620e+00,1.319000e+05,1.526620e+00,9.250299e-01,9.249423e-01,3.299852e-04,2.047811e-09,2.997010e+01,1.488924e+01,1.508086e+01,3.119235e+01,1.724472e+02
5.674560e+05,6.567778e+00,1.320000e+05,1.527778e+00,9.250278e-01,9.249425e-01,3.301900e-04,2.047810e-09,2.996695e+01,1.488924e+01,1.507770e+01,3.118897e+01,1.724871e+02
5.675560e+05,6.568935e+00,1.321000e+05,1.528935e+00,9.250273e-01,9.249427e-01,3.303948e-04,2.047810e-09,2.996993e+01,1.488924e+01,1.508069e+01,3.119221e+01,1.724661e+02
5.676560e+05,6.570093e+00,1.322000e+05,1.530093e+00,9.250277e-01,9.249429e-01,3.305996e-04,2.047809e-09,2.997582e+01,1.488924e+01,1.508658e+01,3.119857e+01,1.724161e+02
5.677560e+05,6.571250e+00,1.323000e+05,1.531250e+00,9.250281e-01,9.249431e-01,3.308044e-04,2.047809e-09,2.998172e+01,1.488924e+01,1.509247e+01,3.120494e+01,1.723661e+02
5.678560e+05,6.572407e+00,1.324000e+05,1.532407e+00,9.250284e-01,9.249433e-01,3.310091e-04,2.047809e-09,2.998761e+01,1.488924e+01,1.509837e+01,3.121130e+01,1.723162e+02
5.679560e+05,6.573565e+00,1.325000e+05,1.533565e+00,9.250288e-01,9.249435e-01,3.312139e-04,2.047808e-09,2.999350e+01,1.488924e+01,1.510426e+01,3.121767e+01,1.722662e+02
5.680560e+05,6.574722e+00,1.326000e+05,1.534722e+00,9.250291e-01,9.249437e-01,3.314187e-04,2.047808e-09,2.999940e+01,1.488924e+01,1.511016e+01,3.122403e+01,1.722162e+02
5.681560e+05,6.575880e+00,1.327000e+05,1.535880e+00,9.250295e-01,9.249438e-01,3.316235e-04,2.047807e-09,3.000529e+01,1.488924e+01,1.511605e+01,3.123040e+01,1.721663e+02
5.682560e+05,6.577037e+00,1.328000e+05,1.537037e+00,9.250298e-01,9.249440e-01,3.318283e-04,2.047807e-09,3.001118e+01,1.488924e+01,1.512194e+01,3.123676e+01,1.721163e+02
5.683560e+05,6.578194e+00,1.329000e+05,1.538194e+00,9.250302e-01,9.249442e-01,3.320330e-04,2.047806e-09,3.001708e+01,1.488924e+01,1.512784e+01,3.124312e+01,1.720663e+02
5.684560e+05,6.579352e+00,1.330000e+05,1.539352e+00,9.250306e-01,9.249444e-01,3.322378e-04,2.047806e-09,3.002297e+01,1.488924e+01,1.513373e+01,3.124949e+01,1.720163e+02
5.685560e+05,6.580509e+00,1.331000e+05,1.540509e+00,9.250225e-01,9.249446e-01,3.324426e-04,2.047806e-09,3.002178e+01,1.488924e+01,1.513254e+01,3.124834e+01,1.720404e+02
5.686560e+05,6.581667e+00,1.332000e+05,1.541667e+00,9.250103e-01,9.249448e-01,3.326474e-04,2.047805e-09,3.001715e+01,1.488924e+01,1.512790e+01,3.124355e+01,1.721003e+02
5.687560e+05,6.582824e+00,1.333000e+05,1.542824e+00,9.249982e-01,9.249450e-01,3.328522e-04,2.047805e-09,3.001251e+01,1.488924e+01,1.512327e+01,3.123876e+01,1.721603e+02
5.688560e+05,6.583981e+00,1.334000e+05,1.543981e+00,9.249860e-01,9.249452e-01,3.330569e-04,2.047804e-09,3.000788e+01,1.488924e+01,1.511864e+01,3.123396e+01,1.722203e+02
5.689560e+05,6.585139e+00,1.335000e+05,1.545139e+00,9.249739e-01,9.249454e-01,3.332617e-04,2.047804e-09,3.000325e+01,1.488924e+01,1.511401e+01,3.122917e+01,1.722803e+02
5.690560e+05,6.586296e+00,1.336000e+05,1.546296e+00,9.249617e-01,9.249456e-01,3.334665e-04,2.047803e-09,2.999862e+01,1.488924e+01,1.510938e+01,3.122438e+01,1.723402e+02
5.691560e+05,6.587454e+00,1.337000e+05,1.547454e+00,9.249495e-01,9.249457e-01,3.336713e-04,2.047803e-09,2.999399e+01,1.488924e+01,1.510474e+01,3.121959e+01,1.724002e+02
5.692560e+05,6.588611e+00,1.338000e+05,1.548611e+00,9.249374e-01,9.249459e-01,3.338761e-04,2.047803e-09,2.998935e+01,1.488924e+01,1.510011e+01,3.121479e+01,1.724602e+02
5.693560e+05,6.589769e+00,1.339000e+05,1.549769e+00,9.249252e-01,9.249461e-01,3.340808e-04,2.047802e-09,2.998472e+01,1.488924e+01,1.509548e+01,3.121000e+01,1.725201e+02
5.694560e+05,6.590926e+00,1.340000e+05,1.550926e+00,9.249131e-01,9.249463e-01,3.342856e-04,2.047802e-09,2.998009e+01,1.488924e+01,1.509085e+01,3.120520e+01,1.725801e+02
5.695560e+05,6.592083e+00,1.341000e+05,1.552083e+00,9.249129e-01,9.249465e-01,3.344904e-04,2.047801e-09,2.997982e+01,1.488882e+01,1.509100e+01,3.120495e+01,1.726134e+02
5.696560e+05,6.593241e+00,1.342000e+05,1.553241e+00,9.249186e-01,9.249467e-01,3.346952e-04,2.047801e-09,2.998172e+01,1.488818e+01,1.509354e+01,3.120696e+01,1.726334e+02
5.697560e+05,6.594398e+00,1.343000e+05,1.554398e+00,9.249243e-01,9.249469e-01,3.349000e-04,2.047801e-09,2.998362e+01,1.488755e+01,1.509607e+01,3.120896e+01,1.726534e+02
5.698560e+05,6.595556e+00,1.344000e+05,1.555556e+00,9.249300e-01,9.249471e-01,3.351047e-04,2.047800e-09,2.998552e+01,1.488691e+01,1.509861e+01,3.121096e+01,1.726735e+02
5.699560e+05,6.596713e+00,1.345000e+05,1.556713e+00,9.249358e-01,9.249473e-01,3.353095e-04,2.047800e-09,2.998742e+01,1.488628e+01,1.510114e+01,3.121297e+01,1.726935e+02
5.700560e+05,6.597870e+00,1.346000e+05,1.557870e+00,9.249415e-01,9.249474e-01,3.355143e-04,2.047799e-09,2.998931e+01,1.488564e+01,1.510367e+01,3.121497e+01,1.727135e+02
5.701560e+05,6.599028e+00,1.347000e+05,1.559028e+00,9.249472e-01,9.249476e-01,3.357191e-04,2.047799e-09,2.999121e+01,1.488501e+01,1.510621e+01,3.121697e+01,1.727335e+02
5.702560e+05,6.600185e+00,1.348000e+05,1.560185e+00,9.249530e-01,9.249478e-01,3.359239e-04,2.047798e-09,2.999311e+01,1.488437e+01,1.510874e+01,3.121898e+01,1.727535e+02
5.703560e+05,6.601343e+00,1.349000e+05,1.561343e+00,9.249587e-01,9.249480e-01,3.361286e-04,2.047798e-09,2.999501e+01,1.488373e+01,1.511128e+01,3.122098e+01,1.727736e+02
5.704560e+05,6.602500e+00,1.350000e+05,1.562500e+00,9.249644e-01,9.249482e-01,3.363334e-04,2.047798e-09,2.999691e+01,1.488310e+01,1.511381e+01,3.122298e+01,1.727936e+02
5.705560e+05,6.603657e+00,1.351000e+05,1.563657e+00,9.249738e-01,9.249484e-01,3.365382e-04,2.047797e-09,2.999451e+01,1.488333e+01,1.511118e+01,3.122020e+01,1.728136e+02
5.706560e+05,6.604815e+00,1.352000e+05,1.564815e+00,9.249849e-01,9.249486e-01,3.367430e-04,2.047797e-09,2.999009e+01,1.488396e+01,1.510612e+01,3.121517e+01,1.728336e+02
5.707560e+05,6.605972e+00,1.353000e+05,1.565972e+00,9.249960e-01,9.249488e-01,3.369478e-04,2.047796e-09,2.998566e+01,1.488460e+01,1.510107e+01,3.121015e+01,1.728536e+02
5.708560e+05,6.607130e+00,1.354000e+05,1.567130e+00,9.250071e-01,9.249490e-01,3.371525e-04,2.047796e-09,2.998124e+01,1.488523e+01,1.509601e+01,3.120512e+01,1.728736e+02
5.709560e+05,6.608287e+00,1.355000e+05,1.568287e+00,9.250182e-01,9.249492e-01,3.373573e-04,2.047796e-09,2.997682e+01,1.488587e+01,1.509095e+01,3.120009e+01,1.728936e+02
5.710560e+05,6.609444e+00,1.356000e+05,1.569444e+00,9.250293e-01,9.249493e-01,3.375621e-04,2.047795e-09,2.997240e+01,1.488650e+01,1.508590e+01,3.119506e+01,1.729136e+02
5.711560e+05,6.610602e+00,1.357000e+05,1.570602e+00,9.250404e-01,9.249495e-01,3.377669e-04,2.047795e-09,2.996798e+01,1.488714e+01,1.508084e+01,3.119003e+01,1.729337e+02
5.712560e+05,6.611759e+00,1.358000e+05,1.571759e+00,9.250515e-01,9.249497e-01,3.379717e-04,2.047794e-09,2.996355e+01,1.488777e+01,1.507578e+01,3.118501e+01,1.729537e+02
5.713560e+05,6.612917e+00,1.359000e+05,1.572917e+00,9.250626e-01,9.249499e-01,3.381764e-04,2.047794e-09,2.995913e+01,1.488841e+01,1.507072e+01,3.117998e+01,1.729737e+02
5.714560e+05,6.614074e+00,1.360000e+05,1.574074e+00,9.250737e-01,9.249501e-01,3.383812e-04,2.047793e-09,2.995471e+01,1.488904e+01,1.506567e+01,3.117495e+01,1.729937e+02
5.715560e+05,6.615231e+00,1.361000e+05,1.575231e+00,9.250574e-01,9.249503e-01,3.385860e-04,2.047793e-09,2.995331e+01,1.488924e+01,1.506407e+01,3.117371e+01,1.729727e+02
5.716560e+05,6.616389e+00,1.362000e+05,1.576389e+00,9.250284e-01,9.249505e-01,3.387908e-04,2.047793e-09,2.995331e+01,1.488924e+01,1.506407e+01,3.117422e+01,1.729327e+02
5.717560e+05,6.617546e+00,1.363000e+05,1.577546e+00,9.249995e-01,9.249507e-01,3.389956e-04,2.047792e-09,2.995331e+01,1.488924e+01,1.506407e+01,3.117473e+01,1.728927e+02
5.718560e+05,6.618704e+00,1.364000e+05,1.578704e+00,9.249705e-01,9.249509e-01,3.392003e-04,2.047792e-09,2.995331e+01,1.488924e+01,1.506407e+01,3.117524e+01,1.728527e+02
5.719560e+05,6.619861e+00,1.365000e+05,1.579861e+00,9.249415e-01,9.249510e-01,3.394051e-04,2.047791e-09,2.995331e+01,1.488924e+01,1.506407e+01,3.117575e+01,1.728127e+02
5.720560e+05,6.621019e+00,1.366000e+05,1.581019e+00,9.249126e-01,9.249512e-01,3.396099e-04,2.047791e-09,2.995331e+01,1.488924e+01,1.506407e+01,3.117626e+01,1.727728e+02
5.721560e+05,6.622176e+00,1.367000e+05,1.582176e+00,9.248836e-01,9.249514e-01,3.398147e-04,2.047790e-09,2.995331e+01,1.488924e+01,1.506407e+01,3.117677e+01,1.727328e+02
5.722560e+05,6.623333e+00,1.368000e+05,1.583333e+00,9.248546e-01,9.249516e-01,3.400195e-04,2.047790e-09,2.995331e+01,1.488924e+01,1.506407e+01,3.117728e+01,1.726928e+02
5.723560e+05,6.624491e+00,1.369000e+05,1.584491e+00,9.248257e-01,9.249518e-01,3.402242e-04,2.047790e-09,2.995331e+01,1.488924e+01,1.506407e+01,3.117779e+01,1.726528e+02
5.724560e+05,6.625648e+00,1.370000e+05,1.585648e+00,9.247967e-01,9.249520e-01,3.404290e-04,2.047789e-09,2.995331e+01,1.488924e+01,1.506407e+01,3.117830e+01,1.726128e+02
5.725560e+05,6.626806e+00,1.371000e+05,1.586806e+00,9.248083e-01,9.249522e-01,3.406338e-04,2.047789e-09,2.995674e+01,1.488881e+01,1.506793e+01,3.118184e+01,1.726271e+02
5.726560e+05,6.627963e+00,1.372000e+05,1.587963e+00,9.248390e-01,9.249524e-01,3.408386e-04,2.047788e-09,2.996179e+01,1.488818e+01,1.507362e+01,3.118681e+01,1.726671e+02
5.727560e+05,6.629120e+00,1.373000e+05,1.589120e+00,9.248698e-01,9.249526e-01,3.410433e-04,2.047788e-09,2.996684e+01,1.488754e+01,1.507930e+01,3.119179e+01,1.727071e+02
5.728560e+05,6.630278e+00,1.374000e+05,1.590278e+00,9.249005e-01,9.249527e-01,3.412481e-04,2.047788e-09,2.997190e+01,1.488691e+01,1.508499e+01,3.119676e+01,1.727471e+02
5.729560e+05,6.631435e+00,1.375000e+05,1.591435e+00,9.249313e-01,9.249529e-01,3.414529e-04,2.047787e-09,2.997695e+01,1.488627e+01,1.509068e+01,3.120173e+01,1.727871e+02
5.730560e+05,6.632593e+00,1.376000e+05,1.592593e+00,9.249620e-01,9.249531e-01,3.416577e-04,2.047787e-09,2.998200e+01,1.488564e+01,1.509636e+01,3.120670e+01,1.728270e+02
5.731560e+05,6.633750e+00,1.377000e+05,1.593750e+00,9.249928e-01,9.249533e-01,3.418625e-04,2.047786e-09,2.998706e+01,1.488501e+01,1.510205e+01,3.121167e+01,1.728670e+02
5.732560e+05,6.634907e+00,1.378000e+05,1.594907e+00,9.250235e-01,9.249535e-01,3.420672e-04,2.047786e-09,2.999211e+01,1.488437e+01,1.510774e+01,3.121664e+01,1.729070e+02
5.733560e+05,6.636065e+00,1.379000e+05,1.596065e+00,9.250543e-01,9.249537e-01,3.422720e-04,2.047785e-09,2.999716e+01,1.488374e+01,1.511342e+01,3.122161e+01,1.729470e+02
5.734560e+05,6.637222e+00,1.380000e+05,1.597222e+00,9.250851e-01,9.249539e-01,3.424768e-04,2.047785e-09,3.000221e+01,1.488310e+01,1.511911e+01,3.122658e+01,1.729870e+02
5.735560e+05,6.638380e+00,1.381000e+05,1.598380e+00,9.250893e-01,9.249541e-01,3.426816e-04,2.047785e-09,3.000343e+01,1.488290e+01,1.512054e+01,3.122785e+01,1.730000e+02
5.736560e+05,6.639537e+00,1.382000e+05,1.599537e+00,9.250807e-01,9.249543e-01,3.428864e-04,2.047784e-09,3.000280e+01,1.488290e+01,1.511990e+01,3.122731e+01,1.730000e+02
5.737560e+05,6.640694e+00,1.383000e+05,1.600694e+00,9.250721e-01,9.249545e-01,3.430911e-04,2.047784e-09,3.000217e+01,1.488290e+01,1.511927e+01,3.122678e+01,1.730000e+02
5.738560e+05,6.641852e+00,1.384000e+05,1.601852e+00,9.250636e-01,9.249546e-01,3.432959e-04,2.047783e-09,3.000153e+01,1.488290e+01,1.511864e+01,3.122624e+01,1.730000e+02
5.739560e+05,6.643009e+00,1.385000e+05,1.603009e+00,9.250550e-01,9.249548e-01,3.435007e-04,2.047783e-09,3.000090e+01,1.488290e+01,1.511800e+01,3.122571e+01,1.730000e+02
5.740560e+05,6.644167e+00,1.386000e+05,1.604167e+00,9.250464e-01,9.249550e-01,3.437055e-04,2.047783e-09,3.000026e+01,1.488290e+01,1.511737e+01,3.122518e+01,1.730000e+02
5.741560e+05,6.645324e+00,1.387000e+05,1.605324e+00,9.250378e-01,9.249552e-01,3.439102e-04,2.047782e-09,2.999963e+01,1.488290e+01,1.511673e+01,3.122464e+01,1.730000e+02
5.742560e+05,6.646481e+00,1.388000e+05,1.606481e+00,9.250292e-01,9.249554e-01,3.441150e-04,2.047782e-09,2.999900e+01,1.488290e+01,1.511610e+01,3.122411e+01,1.730000e+02
5.743560e+05,6.647639e+00,1.389000e+05,1.607639e+00,9.250206e-01,9.249556e-01,3.443198e-04,2.047781e-09,2.999836e+01,1.488290e+01,1.511547e+01,3.122358e+01,1.730000e+02
5.744560e+05,6.648796e+00,1.390000e+05,1.608796e+00,9.250121e-01,9.249558e-01,3.445246e-04,2.047781e-09,2.999773e+01,1.488290e+01,1.511483e+01,3.122304e+01,1.730000e+02
5.745560e+05,6.649954e+00,1.391000e+05,1.609954e+00,9.250114e-01,9.249560e-01,3.447294e-04,2.047780e-09,2.999498e+01,1.488290e+01,1.511209e+01,3.122009e+01,1.728528e+02
5.746560e+05,6.651111e+00,1.392000e+05,1.611111e+00,9.250146e-01,9.249562e-01,3.449341e-04,2.047780e-09,2.999119e+01,1.488290e+01,1.510830e+01,3.121593e+01,1.726325e+02
5.747560e+05,6.652269e+00,1.393000e+05,1.612269e+00,9.250178e-01,9.249563e-01,3.451389e-04,2.047780e-09,2.998740e+01,1.488290e+01,1.510450e+01,3.121178e+01,1.724122e+02
5.748560e+05,6.653426e+00,1.394000e+05,1.613426e+00,9.250210e-01,9.249565e-01,3.453437e-04,2.047779e-09,2.998361e+01,1.488290e+01,1.510071e+01,3.120762e+01,1.721920e+02
5.749560e+05,6.654583e+00,1.395000e+05,1.614583e+00,9.250243e-01,9.249567e-01,3.455485e-04,2.047779e-09,2.997982e+01,1.488290e+01,1.509692e+01,3.120347e+01,1.719717e+02
5.750560e+05,6.655741e+00,1.396000e+05,1.615741e+00,9.250275e-01,9.249569e-01,3.457532e-04,2.047778e-09,2.997603e+01,1.488290e+01,1.509313e+01,3.119931e+01,1.717514e+02
5.751560e+05,6.656898e+00,1.397000e+05,1.616898e+00,9.250307e-01,9.249571e-01,3.459580e-04,2.047778e-09,2.997224e+01,1.488290e+01,1.508934e+01,3.119516e+01,1.715311e+02
5.752560e+05,6.658056e+00,1.398000e+05,1.618056e+00,9.250339e-01,9.249573e-01,3.461628e-04,2.047777e-09,2.996845e+01,1.488290e+01,1.508555e+01,3.119100e+01,1.713109e+02
5.753560e+05,6.659213e+00,1.399000e+05,1.619213e+00,9.250372e-01,9.249575e-01,3.463676e-04,2.047777e-09,2.996466e+01,1.488290e+01,1.508176e+01,3.118685e+01,1.710906e+02
5.754560e+05,6.660370e+00,1.400000e+05,1.620370e+00,9.250404e-01,9.249577e-01,3.465724e-04,2.047777e-09,2.996087e+01,1.488290e+01,1.507797e+01,3.118269e+01,1.708703e+02
5.755560e+05,6.661528e+00,1.401000e+05,1.621528e+00,9.250324e-01,9.249579e-01,3.467771e-04,2.047776e-09,2.996094e+01,1.488290e+01,1.507805e+01,3.118292e+01,1.708000e+02
5.756560e+05,6.662685e+00,1.402000e+05,1.622685e+00,9.250192e-01,9.249581e-01,3.469819e-04,2.047776e-09,2.996283e+01,1.488290e+01,1.507994e+01,3.118519e+01,1.708000e+02
5.757560e+05,6.663843e+00,1.403000e+05,1.623843e+00,9.250059e-01,9.249582e-01,3.471867e-04,2.047775e-09,2.996472e+01,1.488290e+01,1.508183e+01,3.118747e+01,1.708000e+02
5.758560e+05,6.665000e+00,1.404000e+05,1.625000e+00,9.249927e-01,9.249584e-01,3.473915e-04,2.047775e-09,2.996661e+01,1.488290e+01,1.508372e+01,3.118975e+01,1.708000e+02
5.759560e+05,6.666157e+00,1.405000e+05,1.626157e+00,9.249794e-01,9.249586e-01,3.475962e-04,2.047775e-09,2.996850e+01,1.488290e+01,1.508561e+01,3.119202e+01,1.708000e+02
5.760560e+05,6.667315e+00,1.406000e+05,1.627315e+00,9.249662e-01,9.249588e-01,3.478010e-04,2.047774e-09,2.997039e+01,1.488290e+01,1.508750e+01,3.119430e+01,1.708000e+02
5.761560e+05,6.668472e+00,1.407000e+05,1.628472e+00,9.249529e-01,9.249590e-01,3.480058e-04,2.047774e-09,2.997228e+01,1.488290e+01,1.508939e+01,3.119658e+01,1.708000e+02
5.762560e+05,6.669630e+00,1.408000e+05,1.629630e+00,9.249397e-01,9.249592e-01,3.482106e-04,2.047773e-09,2.997417e+01,1.488290e+01,1.509128e+01,3.119885e+01,1.708000e+02
5.763560e+05,6.670787e+00,1.409000e+05,1.630787e+00,9.249264e-01,9.249594e-01,3.484154e-04,2.047773e-09,2.997606e+01,1.488290e+01,1.509317e+01,3.120113e+01,1.708000e+02
5.764560e+05,6.671944e+00,1.410000e+05,1.631944e+00,9.249132e-01,9.249596e-01,3.486201e-04,2.047772e-09,2.997795e+01,1.488290e+01,1.509506e+01,3.120341e+01,1.708000e+02
5.765560e+05,6.673102e+00,1.411000e+05,1.633102e+00,9.249088e-01,9.249598e-01,3.488249e-04,2.047772e-09,2.997941e+01,1.488290e+01,1.509652e+01,3.120507e+01,1.708479e+02
5.766560e+05,6.674259e+00,1.412000e+05,1.634259e+00,9.249084e-01,9.249599e-01,3.490297e-04,2.047772e-09,2.998068e+01,1.488290e+01,1.509778e+01,3.120644e+01,1.709178e+02
5.767560e+05,6.675417e+00,1.413000e+05,1.635417e+00,9.249081e-01,9.249601e-01,3.492345e-04,2.047771e-09,2.998194e+01,1.488290e+01,1.509904e+01,3.120781e+01,1.709878e+02
