Repository: brandonlampe/CS_Data

# Repository for Crushed Salt Data
**Grant No: 456417**

This is a work in progress!

## Repository Content

### Directory Names
A uniform namining structure still in progress, but in general directories are named according to the following:
 - Names contain no spaces, a single underscore "_" will be used as a file name seperator.
 - Files are for the Crushed Salt Project (CSP); therefore, the first three charaters of each file are "CSP".
 - Folders are organized by which frame the test was performed on i.e., A2 or A3.
 - The fifth and sixth charaters of each file name will therefore be "A" followed by the frame number.

File: UNM_WP_HY_175_13/STAGE05/CREEP_FIT/175_13_STAGE05_CREEP_OUT.csv (part 7 of 8)
Analysis by Brandon Lampe, performed on: 2016/10/11 07:29:23
Experimental results below begin at: 2016/10/07 13:55:12
Duration (sec),Duration (day),Elapsed Time (sec),Elapsed Time (day),Interpolated Fractional Density,Fit to Fractional Density,Fit to Volume Strain,Fit to Volume Strain Rate (1/sec),Confining Pressure (MPa),Pore Pressure (MPa),Terzaghi Pressure (MPa),Solid Pressure (MPa),Temperature (C))
5.768560e+05,6.676574e+00,1.414000e+05,1.636574e+00,9.249077e-01,9.249603e-01,3.494392e-04,2.047771e-09,2.998320e+01,1.488290e+01,1.510030e+01,3.120918e+01,1.710578e+02
5.769560e+05,6.677731e+00,1.415000e+05,1.637731e+00,9.249073e-01,9.249605e-01,3.496440e-04,2.047770e-09,2.998446e+01,1.488290e+01,1.510156e+01,3.121055e+01,1.711277e+02
5.770560e+05,6.678889e+00,1.416000e+05,1.638889e+00,9.249070e-01,9.249607e-01,3.498488e-04,2.047770e-09,2.998572e+01,1.488290e+01,1.510283e+01,3.121192e+01,1.711977e+02
5.771560e+05,6.680046e+00,1.417000e+05,1.640046e+00,9.249066e-01,9.249609e-01,3.500536e-04,2.047770e-09,2.998698e+01,1.488290e+01,1.510409e+01,3.121329e+01,1.712677e+02
5.772560e+05,6.681204e+00,1.418000e+05,1.641204e+00,9.249063e-01,9.249611e-01,3.502584e-04,2.047769e-09,2.998824e+01,1.488290e+01,1.510535e+01,3.121466e+01,1.713376e+02
5.773560e+05,6.682361e+00,1.419000e+05,1.642361e+00,9.249059e-01,9.249613e-01,3.504631e-04,2.047769e-09,2.998951e+01,1.488290e+01,1.510661e+01,3.121603e+01,1.714076e+02
5.774560e+05,6.683519e+00,1.420000e+05,1.643519e+00,9.249056e-01,9.249615e-01,3.506679e-04,2.047768e-09,2.999077e+01,1.488290e+01,1.510787e+01,3.121740e+01,1.714775e+02
5.775560e+05,6.684676e+00,1.421000e+05,1.644676e+00,9.249037e-01,9.249617e-01,3.508727e-04,2.047768e-09,2.999075e+01,1.488290e+01,1.510785e+01,3.121741e+01,1.715814e+02
5.776560e+05,6.685833e+00,1.422000e+05,1.645833e+00,9.249012e-01,9.249618e-01,3.510775e-04,2.047767e-09,2.999012e+01,1.488290e+01,1.510722e+01,3.121677e+01,1.717014e+02
5.777560e+05,6.686991e+00,1.423000e+05,1.646991e+00,9.248987e-01,9.249620e-01,3.512822e-04,2.047767e-09,2.998949e+01,1.488290e+01,1.510660e+01,3.121614e+01,1.718213e+02
5.778560e+05,6.688148e+00,1.424000e+05,1.648148e+00,9.248962e-01,9.249622e-01,3.514870e-04,2.047767e-09,2.998886e+01,1.488290e+01,1.510597e+01,3.121551e+01,1.719413e+02
5.779560e+05,6.689306e+00,1.425000e+05,1.649306e+00,9.248937e-01,9.249624e-01,3.516918e-04,2.047766e-09,2.998824e+01,1.488290e+01,1.510534e+01,3.121487e+01,1.720612e+02
5.780560e+05,6.690463e+00,1.426000e+05,1.650463e+00,9.248912e-01,9.249626e-01,3.518966e-04,2.047766e-09,2.998761e+01,1.488290e+01,1.510471e+01,3.121424e+01,1.721811e+02
5.781560e+05,6.691620e+00,1.427000e+05,1.651620e+00,9.248887e-01,9.249628e-01,3.521013e-04,2.047765e-09,2.998698e+01,1.488290e+01,1.510409e+01,3.121360e+01,1.723011e+02
5.782560e+05,6.692778e+00,1.428000e+05,1.652778e+00,9.248862e-01,9.249630e-01,3.523061e-04,2.047765e-09,2.998636e+01,1.488290e+01,1.510346e+01,3.121297e+01,1.724210e+02
5.783560e+05,6.693935e+00,1.429000e+05,1.653935e+00,9.248837e-01,9.249632e-01,3.525109e-04,2.047764e-09,2.998573e+01,1.488290e+01,1.510283e+01,3.121234e+01,1.725410e+02
5.784560e+05,6.695093e+00,1.430000e+05,1.655093e+00,9.248812e-01,9.249634e-01,3.527157e-04,2.047764e-09,2.998510e+01,1.488290e+01,1.510220e+01,3.121170e+01,1.726609e+02
5.785560e+05,6.696250e+00,1.431000e+05,1.656250e+00,9.248828e-01,9.249635e-01,3.529204e-04,2.047764e-09,2.998447e+01,1.488290e+01,1.510157e+01,3.121099e+01,1.726731e+02
5.786560e+05,6.697407e+00,1.432000e+05,1.657407e+00,9.248864e-01,9.249637e-01,3.531252e-04,2.047763e-09,2.998384e+01,1.488290e+01,1.510094e+01,3.121024e+01,1.726331e+02
5.787560e+05,6.698565e+00,1.433000e+05,1.658565e+00,9.248900e-01,9.249639e-01,3.533300e-04,2.047763e-09,2.998320e+01,1.488290e+01,1.510030e+01,3.120949e+01,1.725931e+02
5.788560e+05,6.699722e+00,1.434000e+05,1.659722e+00,9.248935e-01,9.249641e-01,3.535348e-04,2.047762e-09,2.998257e+01,1.488290e+01,1.509967e+01,3.120874e+01,1.725531e+02
5.789560e+05,6.700880e+00,1.435000e+05,1.660880e+00,9.248971e-01,9.249643e-01,3.537396e-04,2.047762e-09,2.998193e+01,1.488290e+01,1.509904e+01,3.120799e+01,1.725131e+02
5.790560e+05,6.702037e+00,1.436000e+05,1.662037e+00,9.249007e-01,9.249645e-01,3.539443e-04,2.047762e-09,2.998130e+01,1.488290e+01,1.509840e+01,3.120725e+01,1.724732e+02
5.791560e+05,6.703194e+00,1.437000e+05,1.663194e+00,9.249043e-01,9.249647e-01,3.541491e-04,2.047761e-09,2.998066e+01,1.488290e+01,1.509777e+01,3.120650e+01,1.724332e+02
5.792560e+05,6.704352e+00,1.438000e+05,1.664352e+00,9.249078e-01,9.249649e-01,3.543539e-04,2.047761e-09,2.998003e+01,1.488290e+01,1.509713e+01,3.120575e+01,1.723932e+02
5.793560e+05,6.705509e+00,1.439000e+05,1.665509e+00,9.249114e-01,9.249651e-01,3.545587e-04,2.047760e-09,2.997940e+01,1.488290e+01,1.509650e+01,3.120500e+01,1.723532e+02
5.794560e+05,6.706667e+00,1.440000e+05,1.666667e+00,9.249150e-01,9.249653e-01,3.547634e-04,2.047760e-09,2.997876e+01,1.488290e+01,1.509587e+01,3.120425e+01,1.723132e+02
5.795560e+05,6.707824e+00,1.441000e+05,1.667824e+00,9.249282e-01,9.249654e-01,3.549682e-04,2.047759e-09,2.997855e+01,1.488332e+01,1.509523e+01,3.120376e+01,1.723134e+02
5.796560e+05,6.708981e+00,1.442000e+05,1.668981e+00,9.249461e-01,9.249656e-01,3.551730e-04,2.047759e-09,2.997855e+01,1.488396e+01,1.509460e+01,3.120339e+01,1.723334e+02
5.797560e+05,6.710139e+00,1.443000e+05,1.670139e+00,9.249640e-01,9.249658e-01,3.553778e-04,2.047759e-09,2.997855e+01,1.488459e+01,1.509396e+01,3.120302e+01,1.723534e+02
5.798560e+05,6.711296e+00,1.444000e+05,1.671296e+00,9.249819e-01,9.249660e-01,3.555825e-04,2.047758e-09,2.997855e+01,1.488523e+01,1.509332e+01,3.120265e+01,1.723735e+02
5.799560e+05,6.712454e+00,1.445000e+05,1.672454e+00,9.249998e-01,9.249662e-01,3.557873e-04,2.047758e-09,2.997855e+01,1.488586e+01,1.509269e+01,3.120229e+01,1.723935e+02
5.800560e+05,6.713611e+00,1.446000e+05,1.673611e+00,9.250177e-01,9.249664e-01,3.559921e-04,2.047757e-09,2.997855e+01,1.488650e+01,1.509205e+01,3.120192e+01,1.724135e+02
5.801560e+05,6.714769e+00,1.447000e+05,1.674769e+00,9.250356e-01,9.249666e-01,3.561969e-04,2.047757e-09,2.997855e+01,1.488713e+01,1.509142e+01,3.120155e+01,1.724335e+02
5.802560e+05,6.715926e+00,1.448000e+05,1.675926e+00,9.250535e-01,9.249668e-01,3.564016e-04,2.047757e-09,2.997855e+01,1.488777e+01,1.509078e+01,3.120118e+01,1.724536e+02
5.803560e+05,6.717083e+00,1.449000e+05,1.677083e+00,9.250715e-01,9.249670e-01,3.566064e-04,2.047756e-09,2.997855e+01,1.488840e+01,1.509015e+01,3.120082e+01,1.724736e+02
5.804560e+05,6.718241e+00,1.450000e+05,1.678241e+00,9.250894e-01,9.249671e-01,3.568112e-04,2.047756e-09,2.997855e+01,1.488904e+01,1.508951e+01,3.120045e+01,1.724936e+02
5.805560e+05,6.719398e+00,1.451000e+05,1.679398e+00,9.250878e-01,9.249673e-01,3.570160e-04,2.047755e-09,2.998085e+01,1.488924e+01,1.509161e+01,3.120294e+01,1.724864e+02
5.806560e+05,6.720556e+00,1.452000e+05,1.680556e+00,9.250771e-01,9.249675e-01,3.572207e-04,2.047755e-09,2.998422e+01,1.488924e+01,1.509498e+01,3.120678e+01,1.724664e+02
5.807560e+05,6.721713e+00,1.453000e+05,1.681713e+00,9.250663e-01,9.249677e-01,3.574255e-04,2.047754e-09,2.998759e+01,1.488924e+01,1.509835e+01,3.121061e+01,1.724464e+02
5.808560e+05,6.722870e+00,1.454000e+05,1.682870e+00,9.250556e-01,9.249679e-01,3.576303e-04,2.047754e-09,2.999096e+01,1.488924e+01,1.510172e+01,3.121444e+01,1.724264e+02
5.809560e+05,6.724028e+00,1.455000e+05,1.684028e+00,9.250449e-01,9.249681e-01,3.578351e-04,2.047754e-09,2.999433e+01,1.488924e+01,1.510509e+01,3.121827e+01,1.724064e+02
5.810560e+05,6.725185e+00,1.456000e+05,1.685185e+00,9.250341e-01,9.249683e-01,3.580398e-04,2.047753e-09,2.999770e+01,1.488924e+01,1.510846e+01,3.122211e+01,1.723864e+02
5.811560e+05,6.726343e+00,1.457000e+05,1.686343e+00,9.250234e-01,9.249685e-01,3.582446e-04,2.047753e-09,3.000107e+01,1.488924e+01,1.511183e+01,3.122594e+01,1.723664e+02
5.812560e+05,6.727500e+00,1.458000e+05,1.687500e+00,9.250127e-01,9.249687e-01,3.584494e-04,2.047752e-09,3.000444e+01,1.488924e+01,1.511520e+01,3.122977e+01,1.723465e+02
5.813560e+05,6.728657e+00,1.459000e+05,1.688657e+00,9.250019e-01,9.249688e-01,3.586542e-04,2.047752e-09,3.000781e+01,1.488924e+01,1.511857e+01,3.123361e+01,1.723265e+02
5.814560e+05,6.729815e+00,1.460000e+05,1.689815e+00,9.249912e-01,9.249690e-01,3.588589e-04,2.047751e-09,3.001118e+01,1.488924e+01,1.512194e+01,3.123744e+01,1.723065e+02
5.815560e+05,6.730972e+00,1.461000e+05,1.690972e+00,9.249703e-01,9.249692e-01,3.590637e-04,2.047751e-09,3.001128e+01,1.488881e+01,1.512247e+01,3.123795e+01,1.722865e+02
5.816560e+05,6.732130e+00,1.462000e+05,1.692130e+00,9.249446e-01,9.249694e-01,3.592685e-04,2.047751e-09,3.000980e+01,1.488818e+01,1.512162e+01,3.123686e+01,1.722665e+02
5.817560e+05,6.733287e+00,1.463000e+05,1.693287e+00,9.249188e-01,9.249696e-01,3.594733e-04,2.047750e-09,3.000833e+01,1.488754e+01,1.512078e+01,3.123577e+01,1.722465e+02
5.818560e+05,6.734444e+00,1.464000e+05,1.694444e+00,9.248930e-01,9.249698e-01,3.596780e-04,2.047750e-09,3.000685e+01,1.488691e+01,1.511994e+01,3.123468e+01,1.722265e+02
5.819560e+05,6.735602e+00,1.465000e+05,1.695602e+00,9.248673e-01,9.249700e-01,3.598828e-04,2.047749e-09,3.000537e+01,1.488627e+01,1.511910e+01,3.123359e+01,1.722065e+02
5.820560e+05,6.736759e+00,1.466000e+05,1.696759e+00,9.248415e-01,9.249702e-01,3.600876e-04,2.047749e-09,3.000390e+01,1.488564e+01,1.511826e+01,3.123250e+01,1.721864e+02
5.821560e+05,6.737917e+00,1.467000e+05,1.697917e+00,9.248157e-01,9.249704e-01,3.602924e-04,2.047749e-09,3.000242e+01,1.488500e+01,1.511742e+01,3.123141e+01,1.721664e+02
5.822560e+05,6.739074e+00,1.468000e+05,1.699074e+00,9.247900e-01,9.249706e-01,3.604971e-04,2.047748e-09,3.000094e+01,1.488437e+01,1.511657e+01,3.123032e+01,1.721464e+02
5.823560e+05,6.740231e+00,1.469000e+05,1.700231e+00,9.247642e-01,9.249707e-01,3.607019e-04,2.047748e-09,2.999947e+01,1.488373e+01,1.511573e+01,3.122923e+01,1.721264e+02
5.824560e+05,6.741389e+00,1.470000e+05,1.701389e+00,9.247384e-01,9.249709e-01,3.609067e-04,2.047747e-09,2.999799e+01,1.488310e+01,1.511489e+01,3.122814e+01,1.721064e+02
5.825560e+05,6.742546e+00,1.471000e+05,1.702546e+00,9.247491e-01,9.249711e-01,3.611115e-04,2.047747e-09,2.999795e+01,1.488247e+01,1.511548e+01,3.122796e+01,1.720593e+02
5.826560e+05,6.743704e+00,1.472000e+05,1.703704e+00,9.247770e-01,9.249713e-01,3.613162e-04,2.047746e-09,2.999858e+01,1.488183e+01,1.511675e+01,3.122821e+01,1.719993e+02
5.827560e+05,6.744861e+00,1.473000e+05,1.704861e+00,9.248049e-01,9.249715e-01,3.615210e-04,2.047746e-09,2.999922e+01,1.488120e+01,1.511802e+01,3.122845e+01,1.719393e+02
5.828560e+05,6.746019e+00,1.474000e+05,1.706019e+00,9.248328e-01,9.249717e-01,3.617258e-04,2.047746e-09,2.999985e+01,1.488056e+01,1.511929e+01,3.122869e+01,1.718794e+02
5.829560e+05,6.747176e+00,1.475000e+05,1.707176e+00,9.248607e-01,9.249719e-01,3.619306e-04,2.047745e-09,3.000048e+01,1.487993e+01,1.512056e+01,3.122894e+01,1.718194e+02
5.830560e+05,6.748333e+00,1.476000e+05,1.708333e+00,9.248886e-01,9.249721e-01,3.621353e-04,2.047745e-09,3.000112e+01,1.487929e+01,1.512182e+01,3.122918e+01,1.717594e+02
5.831560e+05,6.749491e+00,1.477000e+05,1.709491e+00,9.249164e-01,9.249723e-01,3.623401e-04,2.047744e-09,3.000175e+01,1.487866e+01,1.512309e+01,3.122943e+01,1.716994e+02
5.832560e+05,6.750648e+00,1.478000e+05,1.710648e+00,9.249443e-01,9.249724e-01,3.625449e-04,2.047744e-09,3.000239e+01,1.487803e+01,1.512436e+01,3.122967e+01,1.716395e+02
5.833560e+05,6.751806e+00,1.479000e+05,1.711806e+00,9.249722e-01,9.249726e-01,3.627497e-04,2.047744e-09,3.000302e+01,1.487739e+01,1.512563e+01,3.122991e+01,1.715795e+02
5.834560e+05,6.752963e+00,1.480000e+05,1.712963e+00,9.250001e-01,9.249728e-01,3.629544e-04,2.047743e-09,3.000366e+01,1.487676e+01,1.512690e+01,3.123016e+01,1.715195e+02
5.835560e+05,6.754120e+00,1.481000e+05,1.714120e+00,9.250051e-01,9.249730e-01,3.631592e-04,2.047743e-09,3.000386e+01,1.487698e+01,1.512688e+01,3.123028e+01,1.715270e+02
5.836560e+05,6.755278e+00,1.482000e+05,1.715278e+00,9.249990e-01,9.249732e-01,3.633640e-04,2.047742e-09,3.000386e+01,1.487761e+01,1.512625e+01,3.123033e+01,1.715669e+02
5.837560e+05,6.756435e+00,1.483000e+05,1.716435e+00,9.249929e-01,9.249734e-01,3.635688e-04,2.047742e-09,3.000386e+01,1.487825e+01,1.512561e+01,3.123039e+01,1.716069e+02
5.838560e+05,6.757593e+00,1.484000e+05,1.717593e+00,9.249869e-01,9.249736e-01,3.637735e-04,2.047741e-09,3.000386e+01,1.487888e+01,1.512498e+01,3.123044e+01,1.716469e+02
5.839560e+05,6.758750e+00,1.485000e+05,1.718750e+00,9.249808e-01,9.249738e-01,3.639783e-04,2.047741e-09,3.000386e+01,1.487952e+01,1.512435e+01,3.123050e+01,1.716869e+02
5.840560e+05,6.759907e+00,1.486000e+05,1.719907e+00,9.249747e-01,9.249740e-01,3.641831e-04,2.047741e-09,3.000386e+01,1.488015e+01,1.512371e+01,3.123056e+01,1.717269e+02
5.841560e+05,6.761065e+00,1.487000e+05,1.721065e+00,9.249686e-01,9.249742e-01,3.643879e-04,2.047740e-09,3.000386e+01,1.488078e+01,1.512308e+01,3.123061e+01,1.717668e+02
5.842560e+05,6.762222e+00,1.488000e+05,1.722222e+00,9.249625e-01,9.249743e-01,3.645926e-04,2.047740e-09,3.000386e+01,1.488142e+01,1.512244e+01,3.123067e+01,1.718068e+02
5.843560e+05,6.763380e+00,1.489000e+05,1.723380e+00,9.249565e-01,9.249745e-01,3.647974e-04,2.047739e-09,3.000386e+01,1.488205e+01,1.512181e+01,3.123072e+01,1.718468e+02
5.844560e+05,6.764537e+00,1.490000e+05,1.724537e+00,9.249504e-01,9.249747e-01,3.650022e-04,2.047739e-09,3.000386e+01,1.488269e+01,1.512118e+01,3.123078e+01,1.718868e+02
5.845560e+05,6.765694e+00,1.491000e+05,1.725694e+00,9.249421e-01,9.249749e-01,3.652070e-04,2.047738e-09,3.000175e+01,1.488332e+01,1.511842e+01,3.122859e+01,1.719201e+02
5.846560e+05,6.766852e+00,1.492000e+05,1.726852e+00,9.249328e-01,9.249751e-01,3.654117e-04,2.047738e-09,2.999858e+01,1.488396e+01,1.511463e+01,3.122528e+01,1.719501e+02
5.847560e+05,6.768009e+00,1.493000e+05,1.728009e+00,9.249235e-01,9.249753e-01,3.656165e-04,2.047738e-09,2.999542e+01,1.488459e+01,1.511083e+01,3.122197e+01,1.719802e+02
5.848560e+05,6.769167e+00,1.494000e+05,1.729167e+00,9.249142e-01,9.249755e-01,3.658213e-04,2.047737e-09,2.999226e+01,1.488523e+01,1.510703e+01,3.121867e+01,1.720102e+02
5.849560e+05,6.770324e+00,1.495000e+05,1.730324e+00,9.249049e-01,9.249757e-01,3.660260e-04,2.047737e-09,2.998910e+01,1.488586e+01,1.510323e+01,3.121536e+01,1.720402e+02
5.850560e+05,6.771481e+00,1.496000e+05,1.731481e+00,9.248956e-01,9.249759e-01,3.662308e-04,2.047736e-09,2.998593e+01,1.488650e+01,1.509944e+01,3.121206e+01,1.720703e+02
5.851560e+05,6.772639e+00,1.497000e+05,1.732639e+00,9.248863e-01,9.249760e-01,3.664356e-04,2.047736e-09,2.998277e+01,1.488713e+01,1.509564e+01,3.120875e+01,1.721003e+02
5.852560e+05,6.773796e+00,1.498000e+05,1.733796e+00,9.248770e-01,9.249762e-01,3.666404e-04,2.047736e-09,2.997961e+01,1.488777e+01,1.509184e+01,3.120544e+01,1.721304e+02
5.853560e+05,6.774954e+00,1.499000e+05,1.734954e+00,9.248676e-01,9.249764e-01,3.668451e-04,2.047735e-09,2.997645e+01,1.488840e+01,1.508804e+01,3.120214e+01,1.721604e+02
5.854560e+05,6.776111e+00,1.500000e+05,1.736111e+00,9.248583e-01,9.249766e-01,3.670499e-04,2.047735e-09,2.997328e+01,1.488904e+01,1.508424e+01,3.119883e+01,1.721904e+02
5.855560e+05,6.777269e+00,1.501000e+05,1.737269e+00,9.248649e-01,9.249768e-01,3.672547e-04,2.047734e-09,2.997098e+01,1.488924e+01,1.508174e+01,3.119621e+01,1.721728e+02
5.856560e+05,6.778426e+00,1.502000e+05,1.738426e+00,9.248788e-01,9.249770e-01,3.674595e-04,2.047734e-09,2.996909e+01,1.488924e+01,1.507985e+01,3.119392e+01,1.721328e+02
5.857560e+05,6.779583e+00,1.503000e+05,1.739583e+00,9.248928e-01,9.249772e-01,3.676642e-04,2.047733e-09,2.996719e+01,1.488924e+01,1.507795e+01,3.119162e+01,1.720928e+02
5.858560e+05,6.780741e+00,1.504000e+05,1.740741e+00,9.249067e-01,9.249774e-01,3.678690e-04,2.047733e-09,2.996530e+01,1.488924e+01,1.507606e+01,3.118932e+01,1.720528e+02
5.859560e+05,6.781898e+00,1.505000e+05,1.741898e+00,9.249206e-01,9.249776e-01,3.680738e-04,2.047733e-09,2.996340e+01,1.488924e+01,1.507416e+01,3.118703e+01,1.720128e+02
5.860560e+05,6.783056e+00,1.506000e+05,1.743056e+00,9.249346e-01,9.249778e-01,3.682786e-04,2.047732e-09,2.996151e+01,1.488924e+01,1.507227e+01,3.118473e+01,1.719729e+02
5.861560e+05,6.784213e+00,1.507000e+05,1.744213e+00,9.249485e-01,9.249779e-01,3.684833e-04,2.047732e-09,2.995961e+01,1.488924e+01,1.507037e+01,3.118244e+01,1.719329e+02
5.862560e+05,6.785370e+00,1.508000e+05,1.745370e+00,9.249625e-01,9.249781e-01,3.686881e-04,2.047731e-09,2.995772e+01,1.488924e+01,1.506847e+01,3.118014e+01,1.718929e+02
5.863560e+05,6.786528e+00,1.509000e+05,1.746528e+00,9.249764e-01,9.249783e-01,3.688929e-04,2.047731e-09,2.995582e+01,1.488924e+01,1.506658e+01,3.117785e+01,1.718529e+02
5.864560e+05,6.787685e+00,1.510000e+05,1.747685e+00,9.249904e-01,9.249785e-01,3.690976e-04,2.047731e-09,2.995392e+01,1.488924e+01,1.506468e+01,3.117555e+01,1.718129e+02
5.865560e+05,6.788843e+00,1.511000e+05,1.748843e+00,9.249896e-01,9.249787e-01,3.693024e-04,2.047730e-09,2.995545e+01,1.488838e+01,1.506706e+01,3.117728e+01,1.718609e+02
5.866560e+05,6.790000e+00,1.512000e+05,1.750000e+00,9.249817e-01,9.249789e-01,3.695072e-04,2.047730e-09,2.995861e+01,1.488711e+01,1.507149e+01,3.118094e+01,1.719509e+02
5.867560e+05,6.791157e+00,1.513000e+05,1.751157e+00,9.249738e-01,9.249791e-01,3.697120e-04,2.047729e-09,2.996177e+01,1.488584e+01,1.507592e+01,3.118460e+01,1.720409e+02
5.868560e+05,6.792315e+00,1.514000e+05,1.752315e+00,9.249659e-01,9.249793e-01,3.699167e-04,2.047729e-09,2.996493e+01,1.488457e+01,1.508035e+01,3.118826e+01,1.721310e+02
5.869560e+05,6.793472e+00,1.515000e+05,1.753472e+00,9.249581e-01,9.249795e-01,3.701215e-04,2.047728e-09,2.996809e+01,1.488331e+01,1.508478e+01,3.119192e+01,1.722210e+02
5.870560e+05,6.794630e+00,1.516000e+05,1.754630e+00,9.249502e-01,9.249796e-01,3.703263e-04,2.047728e-09,2.997125e+01,1.488204e+01,1.508921e+01,3.119557e+01,1.723110e+02
5.871560e+05,6.795787e+00,1.517000e+05,1.755787e+00,9.249423e-01,9.249798e-01,3.705311e-04,2.047728e-09,2.997441e+01,1.488077e+01,1.509364e+01,3.119923e+01,1.724011e+02
5.872560e+05,6.796944e+00,1.518000e+05,1.756944e+00,9.249344e-01,9.249800e-01,3.707358e-04,2.047727e-09,2.997756e+01,1.487950e+01,1.509807e+01,3.120289e+01,1.724911e+02
5.873560e+05,6.798102e+00,1.519000e+05,1.758102e+00,9.249266e-01,9.249802e-01,3.709406e-04,2.047727e-09,2.998072e+01,1.487823e+01,1.510250e+01,3.120655e+01,1.725811e+02
5.874560e+05,6.799259e+00,1.520000e+05,1.759259e+00,9.249187e-01,9.249804e-01,3.711454e-04,2.047726e-09,2.998388e+01,1.487696e+01,1.510693e+01,3.121021e+01,1.726712e+02
5.875560e+05,6.800417e+00,1.521000e+05,1.760417e+00,9.249239e-01,9.249806e-01,3.713502e-04,2.047726e-09,2.998490e+01,1.487655e+01,1.510834e+01,3.121124e+01,1.727136e+02
5.876560e+05,6.801574e+00,1.522000e+05,1.761574e+00,9.249354e-01,9.249808e-01,3.715549e-04,2.047725e-09,2.998490e+01,1.487655e+01,1.510834e+01,3.121104e+01,1.727335e+02
5.877560e+05,6.802731e+00,1.523000e+05,1.762731e+00,9.249468e-01,9.249810e-01,3.717597e-04,2.047725e-09,2.998490e+01,1.487655e+01,1.510834e+01,3.121084e+01,1.727535e+02
5.878560e+05,6.803889e+00,1.524000e+05,1.763889e+00,9.249583e-01,9.249812e-01,3.719645e-04,2.047725e-09,2.998490e+01,1.487655e+01,1.510834e+01,3.121063e+01,1.727735e+02
5.879560e+05,6.805046e+00,1.525000e+05,1.765046e+00,9.249697e-01,9.249814e-01,3.721692e-04,2.047724e-09,2.998490e+01,1.487655e+01,1.510834e+01,3.121043e+01,1.727935e+02
5.880560e+05,6.806204e+00,1.526000e+05,1.766204e+00,9.249811e-01,9.249815e-01,3.723740e-04,2.047724e-09,2.998490e+01,1.487655e+01,1.510834e+01,3.121023e+01,1.728134e+02
5.881560e+05,6.807361e+00,1.527000e+05,1.767361e+00,9.249926e-01,9.249817e-01,3.725788e-04,2.047723e-09,2.998490e+01,1.487655e+01,1.510834e+01,3.121003e+01,1.728334e+02
5.882560e+05,6.808519e+00,1.528000e+05,1.768519e+00,9.250040e-01,9.249819e-01,3.727836e-04,2.047723e-09,2.998490e+01,1.487655e+01,1.510834e+01,3.120983e+01,1.728534e+02
5.883560e+05,6.809676e+00,1.529000e+05,1.769676e+00,9.250154e-01,9.249821e-01,3.729883e-04,2.047723e-09,2.998490e+01,1.487655e+01,1.510834e+01,3.120963e+01,1.728734e+02
5.884560e+05,6.810833e+00,1.530000e+05,1.770833e+00,9.250269e-01,9.249823e-01,3.731931e-04,2.047722e-09,2.998490e+01,1.487655e+01,1.510834e+01,3.120942e+01,1.728933e+02
5.885560e+05,6.811991e+00,1.531000e+05,1.771991e+00,9.250154e-01,9.249825e-01,3.733979e-04,2.047722e-09,2.998363e+01,1.487655e+01,1.510708e+01,3.120826e+01,1.727468e+02
5.886560e+05,6.813148e+00,1.532000e+05,1.773148e+00,9.249925e-01,9.249827e-01,3.736026e-04,2.047721e-09,2.998174e+01,1.487655e+01,1.510518e+01,3.120661e+01,1.725167e+02
5.887560e+05,6.814306e+00,1.533000e+05,1.774306e+00,9.249696e-01,9.249829e-01,3.738074e-04,2.047721e-09,2.997984e+01,1.487655e+01,1.510329e+01,3.120497e+01,1.722866e+02
5.888560e+05,6.815463e+00,1.534000e+05,1.775463e+00,9.249467e-01,9.249831e-01,3.740122e-04,2.047720e-09,2.997794e+01,1.487655e+01,1.510139e+01,3.120332e+01,1.720565e+02
5.889560e+05,6.816620e+00,1.535000e+05,1.776620e+00,9.249238e-01,9.249832e-01,3.742170e-04,2.047720e-09,2.997604e+01,1.487655e+01,1.509949e+01,3.120167e+01,1.718265e+02
5.890560e+05,6.817778e+00,1.536000e+05,1.777778e+00,9.249009e-01,9.249834e-01,3.744217e-04,2.047720e-09,2.997415e+01,1.487655e+01,1.509760e+01,3.120003e+01,1.715964e+02
5.891560e+05,6.818935e+00,1.537000e+05,1.778935e+00,9.248780e-01,9.249836e-01,3.746265e-04,2.047719e-09,2.997225e+01,1.487655e+01,1.509570e+01,3.119838e+01,1.713663e+02
5.892560e+05,6.820093e+00,1.538000e+05,1.780093e+00,9.248551e-01,9.249838e-01,3.748313e-04,2.047719e-09,2.997035e+01,1.487655e+01,1.509380e+01,3.119673e+01,1.711362e+02
5.893560e+05,6.821250e+00,1.539000e+05,1.781250e+00,9.248322e-01,9.249840e-01,3.750361e-04,2.047718e-09,2.996846e+01,1.487655e+01,1.509190e+01,3.119508e+01,1.709061e+02
5.894560e+05,6.822407e+00,1.540000e+05,1.782407e+00,9.248093e-01,9.249842e-01,3.752408e-04,2.047718e-09,2.996656e+01,1.487655e+01,1.509001e+01,3.119344e+01,1.706761e+02
5.895560e+05,6.823565e+00,1.541000e+05,1.783565e+00,9.248034e-01,9.249844e-01,3.754456e-04,2.047718e-09,2.996903e+01,1.487655e+01,1.509248e+01,3.119622e+01,1.706134e+02
5.896560e+05,6.824722e+00,1.542000e+05,1.784722e+00,9.248059e-01,9.249846e-01,3.756504e-04,2.047717e-09,2.997367e+01,1.487655e+01,1.509712e+01,3.120119e+01,1.706334e+02
5.897560e+05,6.825880e+00,1.543000e+05,1.785880e+00,9.248084e-01,9.249848e-01,3.758551e-04,2.047717e-09,2.997831e+01,1.487655e+01,1.510176e+01,3.120616e+01,1.706534e+02
5.898560e+05,6.827037e+00,1.544000e+05,1.787037e+00,9.248109e-01,9.249849e-01,3.760599e-04,2.047716e-09,2.998294e+01,1.487655e+01,1.510639e+01,3.121113e+01,1.706734e+02
5.899560e+05,6.828194e+00,1.545000e+05,1.788194e+00,9.248134e-01,9.249851e-01,3.762647e-04,2.047716e-09,2.998758e+01,1.487655e+01,1.511103e+01,3.121609e+01,1.706934e+02
5.900560e+05,6.829352e+00,1.546000e+05,1.789352e+00,9.248159e-01,9.249853e-01,3.764695e-04,2.047715e-09,2.999222e+01,1.487655e+01,1.511566e+01,3.122106e+01,1.707134e+02
5.901560e+05,6.830509e+00,1.547000e+05,1.790509e+00,9.248184e-01,9.249855e-01,3.766742e-04,2.047715e-09,2.999685e+01,1.487655e+01,1.512030e+01,3.122603e+01,1.707334e+02
5.902560e+05,6.831667e+00,1.548000e+05,1.791667e+00,9.248209e-01,9.249857e-01,3.768790e-04,2.047715e-09,3.000149e+01,1.487655e+01,1.512494e+01,3.123100e+01,1.707534e+02
5.903560e+05,6.832824e+00,1.549000e+05,1.792824e+00,9.248234e-01,9.249859e-01,3.770838e-04,2.047714e-09,3.000612e+01,1.487655e+01,1.512957e+01,3.123597e+01,1.707734e+02
5.904560e+05,6.833981e+00,1.550000e+05,1.793981e+00,9.248259e-01,9.249861e-01,3.772885e-04,2.047714e-09,3.001076e+01,1.487655e+01,1.513421e+01,3.124094e+01,1.707935e+02
5.905560e+05,6.835139e+00,1.551000e+05,1.795139e+00,9.248390e-01,9.249863e-01,3.774933e-04,2.047713e-09,3.001270e+01,1.487698e+01,1.513572e+01,3.124277e+01,1.708875e+02
5.906560e+05,6.836296e+00,1.552000e+05,1.796296e+00,9.248573e-01,9.249865e-01,3.776981e-04,2.047713e-09,3.001333e+01,1.487761e+01,1.513571e+01,3.124307e+01,1.710176e+02
5.907560e+05,6.837454e+00,1.553000e+05,1.797454e+00,9.248755e-01,9.249867e-01,3.779029e-04,2.047712e-09,3.001395e+01,1.487825e+01,1.513571e+01,3.124338e+01,1.711476e+02
5.908560e+05,6.838611e+00,1.554000e+05,1.798611e+00,9.248938e-01,9.249868e-01,3.781076e-04,2.047712e-09,3.001458e+01,1.487888e+01,1.513570e+01,3.124368e+01,1.712777e+02
5.909560e+05,6.839769e+00,1.555000e+05,1.799769e+00,9.249120e-01,9.249870e-01,3.783124e-04,2.047712e-09,3.001521e+01,1.487952e+01,1.513569e+01,3.124398e+01,1.714077e+02
5.910560e+05,6.840926e+00,1.556000e+05,1.800926e+00,9.249303e-01,9.249872e-01,3.785172e-04,2.047711e-09,3.001584e+01,1.488015e+01,1.513569e+01,3.124429e+01,1.715377e+02
5.911560e+05,6.842083e+00,1.557000e+05,1.802083e+00,9.249485e-01,9.249874e-01,3.787219e-04,2.047711e-09,3.001647e+01,1.488079e+01,1.513568e+01,3.124459e+01,1.716678e+02
5.912560e+05,6.843241e+00,1.558000e+05,1.803241e+00,9.249668e-01,9.249876e-01,3.789267e-04,2.047710e-09,3.001709e+01,1.488142e+01,1.513567e+01,3.124490e+01,1.717978e+02
5.913560e+05,6.844398e+00,1.559000e+05,1.804398e+00,9.249850e-01,9.249878e-01,3.791315e-04,2.047710e-09,3.001772e+01,1.488206e+01,1.513566e+01,3.124520e+01,1.719279e+02
5.914560e+05,6.845556e+00,1.560000e+05,1.805556e+00,9.250033e-01,9.249880e-01,3.793362e-04,2.047710e-09,3.001835e+01,1.488269e+01,1.513566e+01,3.124551e+01,1.720579e+02
5.915560e+05,6.846713e+00,1.561000e+05,1.806713e+00,9.250136e-01,9.249882e-01,3.795410e-04,2.047709e-09,3.001756e+01,1.488290e+01,1.513466e+01,3.124445e+01,1.721000e+02
5.916560e+05,6.847870e+00,1.562000e+05,1.807870e+00,9.250200e-01,9.249884e-01,3.797458e-04,2.047709e-09,3.001609e+01,1.488290e+01,1.513319e+01,3.124275e+01,1.721000e+02
5.917560e+05,6.849028e+00,1.563000e+05,1.809028e+00,9.250265e-01,9.249885e-01,3.799506e-04,2.047708e-09,3.001462e+01,1.488290e+01,1.513172e+01,3.124105e+01,1.721000e+02
5.918560e+05,6.850185e+00,1.564000e+05,1.810185e+00,9.250329e-01,9.249887e-01,3.801553e-04,2.047708e-09,3.001315e+01,1.488290e+01,1.513025e+01,3.123934e+01,1.721000e+02
5.919560e+05,6.851343e+00,1.565000e+05,1.811343e+00,9.250393e-01,9.249889e-01,3.803601e-04,2.047707e-09,3.001168e+01,1.488290e+01,1.512878e+01,3.123764e+01,1.721000e+02
5.920560e+05,6.852500e+00,1.566000e+05,1.812500e+00,9.250458e-01,9.249891e-01,3.805649e-04,2.047707e-09,3.001021e+01,1.488290e+01,1.512731e+01,3.123594e+01,1.721000e+02
5.921560e+05,6.853657e+00,1.567000e+05,1.813657e+00,9.250522e-01,9.249893e-01,3.807696e-04,2.047707e-09,3.000874e+01,1.488290e+01,1.512584e+01,3.123424e+01,1.721000e+02
5.922560e+05,6.854815e+00,1.568000e+05,1.814815e+00,9.250587e-01,9.249895e-01,3.809744e-04,2.047706e-09,3.000727e+01,1.488290e+01,1.512437e+01,3.123253e+01,1.721000e+02
5.923560e+05,6.855972e+00,1.569000e+05,1.815972e+00,9.250651e-01,9.249897e-01,3.811792e-04,2.047706e-09,3.000580e+01,1.488290e+01,1.512291e+01,3.123083e+01,1.721000e+02
5.924560e+05,6.857130e+00,1.570000e+05,1.817130e+00,9.250716e-01,9.249899e-01,3.813840e-04,2.047705e-09,3.000433e+01,1.488290e+01,1.512144e+01,3.122913e+01,1.721000e+02
5.925560e+05,6.858287e+00,1.571000e+05,1.818287e+00,9.250751e-01,9.249901e-01,3.815887e-04,2.047705e-09,3.000172e+01,1.488290e+01,1.511882e+01,3.122624e+01,1.720660e+02
5.926560e+05,6.859444e+00,1.572000e+05,1.819444e+00,9.250772e-01,9.249903e-01,3.817935e-04,2.047705e-09,2.999856e+01,1.488290e+01,1.511567e+01,3.122279e+01,1.720161e+02
5.927560e+05,6.860602e+00,1.573000e+05,1.820602e+00,9.250794e-01,9.249904e-01,3.819983e-04,2.047704e-09,2.999541e+01,1.488290e+01,1.511251e+01,3.121935e+01,1.719662e+02
5.928560e+05,6.861759e+00,1.574000e+05,1.821759e+00,9.250815e-01,9.249906e-01,3.822030e-04,2.047704e-09,2.999225e+01,1.488290e+01,1.510936e+01,3.121590e+01,1.719163e+02
5.929560e+05,6.862917e+00,1.575000e+05,1.822917e+00,9.250837e-01,9.249908e-01,3.824078e-04,2.047703e-09,2.998910e+01,1.488290e+01,1.510620e+01,3.121245e+01,1.718663e+02
5.930560e+05,6.864074e+00,1.576000e+05,1.824074e+00,9.250858e-01,9.249910e-01,3.826126e-04,2.047703e-09,2.998595e+01,1.488290e+01,1.510305e+01,3.120900e+01,1.718164e+02
5.931560e+05,6.865231e+00,1.577000e+05,1.825231e+00,9.250879e-01,9.249912e-01,3.828173e-04,2.047702e-09,2.998279e+01,1.488290e+01,1.509989e+01,3.120556e+01,1.717665e+02
5.932560e+05,6.866389e+00,1.578000e+05,1.826389e+00,9.250901e-01,9.249914e-01,3.830221e-04,2.047702e-09,2.997964e+01,1.488290e+01,1.509674e+01,3.120211e+01,1.717165e+02
5.933560e+05,6.867546e+00,1.579000e+05,1.827546e+00,9.250922e-01,9.249916e-01,3.832269e-04,2.047702e-09,2.997648e+01,1.488290e+01,1.509359e+01,3.119866e+01,1.716666e+02
5.934560e+05,6.868704e+00,1.580000e+05,1.828704e+00,9.250944e-01,9.249918e-01,3.834317e-04,2.047701e-09,2.997333e+01,1.488290e+01,1.509043e+01,3.119521e+01,1.716167e+02
5.935560e+05,6.869861e+00,1.581000e+05,1.829861e+00,9.250951e-01,9.249920e-01,3.836364e-04,2.047701e-09,2.997312e+01,1.488290e+01,1.509022e+01,3.119497e+01,1.716467e+02
5.936560e+05,6.871019e+00,1.582000e+05,1.831019e+00,9.250951e-01,9.249921e-01,3.838412e-04,2.047700e-09,2.997438e+01,1.488290e+01,1.509148e+01,3.119634e+01,1.717167e+02
5.937560e+05,6.872176e+00,1.583000e+05,1.832176e+00,9.250951e-01,9.249923e-01,3.840460e-04,2.047700e-09,2.997564e+01,1.488290e+01,1.509275e+01,3.119770e+01,1.717867e+02
5.938560e+05,6.873333e+00,1.584000e+05,1.833333e+00,9.250951e-01,9.249925e-01,3.842507e-04,2.047699e-09,2.997690e+01,1.488290e+01,1.509401e+01,3.119907e+01,1.718567e+02
5.939560e+05,6.874491e+00,1.585000e+05,1.834491e+00,9.250951e-01,9.249927e-01,3.844555e-04,2.047699e-09,2.997817e+01,1.488290e+01,1.509527e+01,3.120043e+01,1.719268e+02
5.940560e+05,6.875648e+00,1.586000e+05,1.835648e+00,9.250951e-01,9.249929e-01,3.846603e-04,2.047699e-09,2.997943e+01,1.488290e+01,1.509653e+01,3.120180e+01,1.719968e+02
5.941560e+05,6.876806e+00,1.587000e+05,1.836806e+00,9.250951e-01,9.249931e-01,3.848650e-04,2.047698e-09,2.998069e+01,1.488290e+01,1.509780e+01,3.120316e+01,1.720668e+02
5.942560e+05,6.877963e+00,1.588000e+05,1.837963e+00,9.250951e-01,9.249933e-01,3.850698e-04,2.047698e-09,2.998195e+01,1.488290e+01,1.509906e+01,3.120452e+01,1.721368e+02
5.943560e+05,6.879120e+00,1.589000e+05,1.839120e+00,9.250951e-01,9.249935e-01,3.852746e-04,2.047697e-09,2.998322e+01,1.488290e+01,1.510032e+01,3.120589e+01,1.722069e+02
5.944560e+05,6.880278e+00,1.590000e+05,1.840278e+00,9.250951e-01,9.249937e-01,3.854794e-04,2.047697e-09,2.998448e+01,1.488290e+01,1.510158e+01,3.120725e+01,1.722769e+02
5.945560e+05,6.881435e+00,1.591000e+05,1.841435e+00,9.250826e-01,9.249939e-01,3.856841e-04,2.047697e-09,2.998715e+01,1.488247e+01,1.510468e+01,3.121040e+01,1.722866e+02
5.946560e+05,6.882593e+00,1.592000e+05,1.842593e+00,9.250640e-01,9.249940e-01,3.858889e-04,2.047696e-09,2.999052e+01,1.488184e+01,1.510868e+01,3.121442e+01,1.722666e+02
5.947560e+05,6.883750e+00,1.593000e+05,1.843750e+00,9.250454e-01,9.249942e-01,3.860937e-04,2.047696e-09,2.999388e+01,1.488120e+01,1.511268e+01,3.121844e+01,1.722466e+02
5.948560e+05,6.884907e+00,1.594000e+05,1.844907e+00,9.250268e-01,9.249944e-01,3.862984e-04,2.047695e-09,2.999725e+01,1.488057e+01,1.511668e+01,3.122246e+01,1.722266e+02
5.949560e+05,6.886065e+00,1.595000e+05,1.846065e+00,9.250082e-01,9.249946e-01,3.865032e-04,2.047695e-09,3.000062e+01,1.487993e+01,1.512069e+01,3.122648e+01,1.722066e+02
5.950560e+05,6.887222e+00,1.596000e+05,1.847222e+00,9.249896e-01,9.249948e-01,3.867080e-04,2.047694e-09,3.000398e+01,1.487930e+01,1.512469e+01,3.123050e+01,1.721866e+02
5.951560e+05,6.888380e+00,1.597000e+05,1.848380e+00,9.249709e-01,9.249950e-01,3.869127e-04,2.047694e-09,3.000735e+01,1.487866e+01,1.512869e+01,3.123452e+01,1.721666e+02
5.952560e+05,6.889537e+00,1.598000e+05,1.849537e+00,9.249523e-01,9.249952e-01,3.871175e-04,2.047694e-09,3.001072e+01,1.487803e+01,1.513269e+01,3.123854e+01,1.721466e+02
5.953560e+05,6.890694e+00,1.599000e+05,1.850694e+00,9.249337e-01,9.249954e-01,3.873223e-04,2.047693e-09,3.001409e+01,1.487739e+01,1.513669e+01,3.124256e+01,1.721265e+02
5.954560e+05,6.891852e+00,1.600000e+05,1.851852e+00,9.249151e-01,9.249956e-01,3.875271e-04,2.047693e-09,3.001745e+01,1.487676e+01,1.514069e+01,3.124658e+01,1.721065e+02
5.955560e+05,6.893009e+00,1.601000e+05,1.853009e+00,9.249081e-01,9.249957e-01,3.877318e-04,2.047692e-09,3.001359e+01,1.487698e+01,1.513661e+01,3.124251e+01,1.721135e+02
5.956560e+05,6.894167e+00,1.602000e+05,1.854167e+00,9.249066e-01,9.249959e-01,3.879366e-04,2.047692e-09,3.000622e+01,1.487761e+01,1.512861e+01,3.123452e+01,1.721335e+02
5.957560e+05,6.895324e+00,1.603000e+05,1.855324e+00,9.249052e-01,9.249961e-01,3.881414e-04,2.047692e-09,2.999885e+01,1.487825e+01,1.512061e+01,3.122653e+01,1.721535e+02
5.958560e+05,6.896481e+00,1.604000e+05,1.856481e+00,9.249038e-01,9.249963e-01,3.883461e-04,2.047691e-09,2.999149e+01,1.487888e+01,1.511260e+01,3.121853e+01,1.721735e+02
5.959560e+05,6.897639e+00,1.605000e+05,1.857639e+00,9.249023e-01,9.249965e-01,3.885509e-04,2.047691e-09,2.998412e+01,1.487952e+01,1.510460e+01,3.121054e+01,1.721935e+02
5.960560e+05,6.898796e+00,1.606000e+05,1.858796e+00,9.249009e-01,9.249967e-01,3.887557e-04,2.047690e-09,2.997675e+01,1.488015e+01,1.509660e+01,3.120255e+01,1.722135e+02
5.961560e+05,6.899954e+00,1.607000e+05,1.859954e+00,9.248995e-01,9.249969e-01,3.889604e-04,2.047690e-09,2.996938e+01,1.488079e+01,1.508859e+01,3.119455e+01,1.722335e+02
5.962560e+05,6.901111e+00,1.608000e+05,1.861111e+00,9.248980e-01,9.249971e-01,3.891652e-04,2.047689e-09,2.996201e+01,1.488142e+01,1.508059e+01,3.118656e+01,1.722535e+02
5.963560e+05,6.902269e+00,1.609000e+05,1.862269e+00,9.248966e-01,9.249973e-01,3.893700e-04,2.047689e-09,2.995465e+01,1.488206e+01,1.507259e+01,3.117857e+01,1.722735e+02
5.964560e+05,6.903426e+00,1.610000e+05,1.863426e+00,9.248952e-01,9.249975e-01,3.895747e-04,2.047689e-09,2.994728e+01,1.488269e+01,1.506459e+01,3.117058e+01,1.722935e+02
5.965560e+05,6.904583e+00,1.611000e+05,1.864583e+00,9.249078e-01,9.249976e-01,3.897795e-04,2.047688e-09,2.994675e+01,1.488247e+01,1.506428e+01,3.116980e+01,1.723271e+02
5.966560e+05,6.905741e+00,1.612000e+05,1.865741e+00,9.249271e-01,9.249978e-01,3.899843e-04,2.047688e-09,2.994949e+01,1.488183e+01,1.506766e+01,3.117247e+01,1.723671e+02
5.967560e+05,6.906898e+00,1.613000e+05,1.866898e+00,9.249465e-01,9.249980e-01,3.901891e-04,2.047687e-09,2.995223e+01,1.488120e+01,1.507103e+01,3.117515e+01,1.724071e+02
5.968560e+05,6.908056e+00,1.614000e+05,1.868056e+00,9.249658e-01,9.249982e-01,3.903938e-04,2.047687e-09,2.995497e+01,1.488056e+01,1.507440e+01,3.117782e+01,1.724471e+02
5.969560e+05,6.909213e+00,1.615000e+05,1.869213e+00,9.249851e-01,9.249984e-01,3.905986e-04,2.047686e-09,2.995771e+01,1.487993e+01,1.507778e+01,3.118049e+01,1.724871e+02
5.970560e+05,6.910370e+00,1.616000e+05,1.870370e+00,9.250044e-01,9.249986e-01,3.908034e-04,2.047686e-09,2.996044e+01,1.487929e+01,1.508115e+01,3.118316e+01,1.725272e+02
5.971560e+05,6.911528e+00,1.617000e+05,1.871528e+00,9.250238e-01,9.249988e-01,3.910081e-04,2.047686e-09,2.996318e+01,1.487866e+01,1.508452e+01,3.118583e+01,1.725672e+02
5.972560e+05,6.912685e+00,1.618000e+05,1.872685e+00,9.250431e-01,9.249990e-01,3.912129e-04,2.047685e-09,2.996592e+01,1.487802e+01,1.508790e+01,3.118851e+01,1.726072e+02
5.973560e+05,6.913843e+00,1.619000e+05,1.873843e+00,9.250624e-01,9.249992e-01,3.914177e-04,2.047685e-09,2.996866e+01,1.487739e+01,1.509127e+01,3.119118e+01,1.726472e+02
5.974560e+05,6.915000e+00,1.620000e+05,1.875000e+00,9.250818e-01,9.249993e-01,3.916224e-04,2.047684e-09,2.997140e+01,1.487675e+01,1.509465e+01,3.119385e+01,1.726872e+02
5.975560e+05,6.916157e+00,1.621000e+05,1.876157e+00,9.250748e-01,9.249995e-01,3.918272e-04,2.047684e-09,2.997228e+01,1.487613e+01,1.509615e+01,3.119497e+01,1.726796e+02
5.976560e+05,6.917315e+00,1.622000e+05,1.877315e+00,9.250555e-01,9.249997e-01,3.920320e-04,2.047684e-09,2.997228e+01,1.487550e+01,1.509678e+01,3.119536e+01,1.726497e+02
5.977560e+05,6.918472e+00,1.623000e+05,1.878472e+00,9.250362e-01,9.249999e-01,3.922367e-04,2.047683e-09,2.997228e+01,1.487487e+01,1.509740e+01,3.119575e+01,1.726197e+02
5.978560e+05,6.919630e+00,1.624000e+05,1.879630e+00,9.250169e-01,9.250001e-01,3.924415e-04,2.047683e-09,2.997228e+01,1.487425e+01,1.509803e+01,3.119614e+01,1.725897e+02
5.979560e+05,6.920787e+00,1.625000e+05,1.880787e+00,9.249976e-01,9.250003e-01,3.926463e-04,2.047682e-09,2.997228e+01,1.487362e+01,1.509866e+01,3.119653e+01,1.725598e+02
5.980560e+05,6.921944e+00,1.626000e+05,1.881944e+00,9.249783e-01,9.250005e-01,3.928510e-04,2.047682e-09,2.997228e+01,1.487299e+01,1.509928e+01,3.119692e+01,1.725298e+02
5.981560e+05,6.923102e+00,1.627000e+05,1.883102e+00,9.249590e-01,9.250007e-01,3.930558e-04,2.047681e-09,2.997228e+01,1.487237e+01,1.509991e+01,3.119732e+01,1.724999e+02
5.982560e+05,6.924259e+00,1.628000e+05,1.884259e+00,9.249397e-01,9.250009e-01,3.932606e-04,2.047681e-09,2.997228e+01,1.487174e+01,1.510054e+01,3.119771e+01,1.724699e+02
5.983560e+05,6.925417e+00,1.629000e+05,1.885417e+00,9.249204e-01,9.250010e-01,3.934653e-04,2.047681e-09,2.997228e+01,1.487111e+01,1.510116e+01,3.119810e+01,1.724399e+02
5.984560e+05,6.926574e+00,1.630000e+05,1.886574e+00,9.249011e-01,9.250012e-01,3.936701e-04,2.047680e-09,2.997228e+01,1.487048e+01,1.510179e+01,3.119849e+01,1.724100e+02
5.985560e+05,6.927731e+00,1.631000e+05,1.887731e+00,9.249066e-01,9.250014e-01,3.938749e-04,2.047680e-09,2.997494e+01,1.487028e+01,1.510467e+01,3.120129e+01,1.724200e+02
5.986560e+05,6.928889e+00,1.632000e+05,1.888889e+00,9.249245e-01,9.250016e-01,3.940796e-04,2.047679e-09,2.997894e+01,1.487028e+01,1.510867e+01,3.120530e+01,1.724500e+02
5.987560e+05,6.930046e+00,1.633000e+05,1.890046e+00,9.249424e-01,9.250018e-01,3.942844e-04,2.047679e-09,2.998295e+01,1.487028e+01,1.511267e+01,3.120931e+01,1.724800e+02
5.988560e+05,6.931204e+00,1.634000e+05,1.891204e+00,9.249603e-01,9.250020e-01,3.944892e-04,2.047679e-09,2.998695e+01,1.487028e+01,1.511667e+01,3.121332e+01,1.725100e+02
5.989560e+05,6.932361e+00,1.635000e+05,1.892361e+00,9.249782e-01,9.250022e-01,3.946940e-04,2.047678e-09,2.999095e+01,1.487028e+01,1.512067e+01,3.121733e+01,1.725400e+02
5.990560e+05,6.933519e+00,1.636000e+05,1.893519e+00,9.249961e-01,9.250024e-01,3.948987e-04,2.047678e-09,2.999495e+01,1.487028e+01,1.512467e+01,3.122134e+01,1.725701e+02
5.991560e+05,6.934676e+00,1.637000e+05,1.894676e+00,9.250140e-01,9.250026e-01,3.951035e-04,2.047677e-09,2.999895e+01,1.487028e+01,1.512868e+01,3.122535e+01,1.726001e+02
5.992560e+05,6.935833e+00,1.638000e+05,1.895833e+00,9.250319e-01,9.250028e-01,3.953083e-04,2.047677e-09,3.000295e+01,1.487028e+01,1.513268e+01,3.122936e+01,1.726301e+02
5.993560e+05,6.936991e+00,1.639000e+05,1.896991e+00,9.250498e-01,9.250029e-01,3.955130e-04,2.047676e-09,3.000695e+01,1.487028e+01,1.513668e+01,3.123337e+01,1.726601e+02
5.994560e+05,6.938148e+00,1.640000e+05,1.898148e+00,9.250677e-01,9.250031e-01,3.957178e-04,2.047676e-09,3.001096e+01,1.487028e+01,1.514068e+01,3.123738e+01,1.726901e+02
5.995560e+05,6.939306e+00,1.641000e+05,1.899306e+00,9.250571e-01,9.250033e-01,3.959226e-04,2.047676e-09,3.000917e+01,1.487070e+01,1.513847e+01,3.123560e+01,1.726665e+02
5.996560e+05,6.940463e+00,1.642000e+05,1.900463e+00,9.250324e-01,9.250035e-01,3.961273e-04,2.047675e-09,3.000453e+01,1.487132e+01,1.513321e+01,3.123098e+01,1.726165e+02
5.997560e+05,6.941620e+00,1.643000e+05,1.901620e+00,9.250077e-01,9.250037e-01,3.963321e-04,2.047675e-09,2.999990e+01,1.487195e+01,1.512794e+01,3.122635e+01,1.725664e+02
5.998560e+05,6.942778e+00,1.644000e+05,1.902778e+00,9.249830e-01,9.250039e-01,3.965369e-04,2.047674e-09,2.999526e+01,1.487258e+01,1.512268e+01,3.122173e+01,1.725164e+02
5.999560e+05,6.943935e+00,1.645000e+05,1.903935e+00,9.249583e-01,9.250041e-01,3.967416e-04,2.047674e-09,2.999062e+01,1.487321e+01,1.511742e+01,3.121710e+01,1.724664e+02
6.000560e+05,6.945093e+00,1.646000e+05,1.905093e+00,9.249336e-01,9.250043e-01,3.969464e-04,2.047673e-09,2.998599e+01,1.487384e+01,1.511215e+01,3.121247e+01,1.724164e+02
6.001560e+05,6.946250e+00,1.647000e+05,1.906250e+00,9.249089e-01,9.250045e-01,3.971512e-04,2.047673e-09,2.998135e+01,1.487446e+01,1.510689e+01,3.120784e+01,1.723664e+02
6.002560e+05,6.947407e+00,1.648000e+05,1.907407e+00,9.248842e-01,9.250046e-01,3.973559e-04,2.047673e-09,2.997672e+01,1.487509e+01,1.510163e+01,3.120322e+01,1.723164e+02
6.003560e+05,6.948565e+00,1.649000e+05,1.908565e+00,9.248595e-01,9.250048e-01,3.975607e-04,2.047672e-09,2.997208e+01,1.487572e+01,1.509636e+01,3.119859e+01,1.722663e+02
