Repository: brandonlampe/CS_Data

# Repository for Crushed Salt Data
**Grant No: 456417**

This is a work in progress!

## Repository Content

### Directory Names
A uniform namining structure still in progress, but in general directories are named according to the following:
 - Names contain no spaces, a single underscore "_" will be used as a file name seperator.
 - Files are for the Crushed Salt Project (CSP); therefore, the first three charaters of each file are "CSP".
 - Folders are organized by which frame the test was performed on i.e., A2 or A3.
 - The fifth and sixth charaters of each file name will therefore be "A" followed by the frame number.

File: UNM_WP_HY_175_13/STAGE05/CREEP_FIT/175_13_STAGE05_CREEP_OUT.csv (part 8 of 8)
Analysis by Brandon Lampe, performed on: 2016/10/11 07:29:23
Experimental results below begin at: 2016/10/07 13:55:12
Duration (sec),Duration (day),Elapsed Time (sec),Elapsed Time (day),Interpolated Fractional Density,Fit to Fractional Density,Fit to Volume Strain,Fit to Volume Strain Rate (1/sec),Confining Pressure (MPa),Pore Pressure (MPa),Terzaghi Pressure (MPa),Solid Pressure (MPa),Temperature (C))
6.004560e+05,6.949722e+00,1.650000e+05,1.909722e+00,9.248348e-01,9.250050e-01,3.977655e-04,2.047672e-09,2.996744e+01,1.487635e+01,1.509110e+01,3.119396e+01,1.722163e+02
6.005560e+05,6.950880e+00,1.651000e+05,1.910880e+00,9.248340e-01,9.250052e-01,3.979702e-04,2.047671e-09,2.996593e+01,1.487655e+01,1.508938e+01,3.119232e+01,1.722135e+02
6.006560e+05,6.952037e+00,1.652000e+05,1.912037e+00,9.248447e-01,9.250054e-01,3.981750e-04,2.047671e-09,2.996593e+01,1.487655e+01,1.508938e+01,3.119213e+01,1.722335e+02
6.007560e+05,6.953194e+00,1.653000e+05,1.913194e+00,9.248554e-01,9.250056e-01,3.983798e-04,2.047671e-09,2.996593e+01,1.487655e+01,1.508938e+01,3.119194e+01,1.722535e+02
6.008560e+05,6.954352e+00,1.654000e+05,1.914352e+00,9.248662e-01,9.250058e-01,3.985845e-04,2.047670e-09,2.996593e+01,1.487655e+01,1.508938e+01,3.119175e+01,1.722735e+02
6.009560e+05,6.955509e+00,1.655000e+05,1.915509e+00,9.248769e-01,9.250060e-01,3.987893e-04,2.047670e-09,2.996593e+01,1.487655e+01,1.508938e+01,3.119157e+01,1.722935e+02
6.010560e+05,6.956667e+00,1.656000e+05,1.916667e+00,9.248877e-01,9.250062e-01,3.989941e-04,2.047669e-09,2.996593e+01,1.487655e+01,1.508938e+01,3.119138e+01,1.723135e+02
6.011560e+05,6.957824e+00,1.657000e+05,1.917824e+00,9.248984e-01,9.250064e-01,3.991988e-04,2.047669e-09,2.996593e+01,1.487655e+01,1.508938e+01,3.119119e+01,1.723335e+02
6.012560e+05,6.958981e+00,1.658000e+05,1.918981e+00,9.249091e-01,9.250065e-01,3.994036e-04,2.047668e-09,2.996593e+01,1.487655e+01,1.508938e+01,3.119100e+01,1.723535e+02
6.013560e+05,6.960139e+00,1.659000e+05,1.920139e+00,9.249199e-01,9.250067e-01,3.996084e-04,2.047668e-09,2.996593e+01,1.487655e+01,1.508938e+01,3.119081e+01,1.723735e+02
6.014560e+05,6.961296e+00,1.660000e+05,1.921296e+00,9.249306e-01,9.250069e-01,3.998131e-04,2.047668e-09,2.996593e+01,1.487655e+01,1.508938e+01,3.119062e+01,1.723935e+02
6.015560e+05,6.962454e+00,1.661000e+05,1.922454e+00,9.249450e-01,9.250071e-01,4.000179e-04,2.047667e-09,2.996850e+01,1.487655e+01,1.509195e+01,3.119314e+01,1.724000e+02
6.016560e+05,6.963611e+00,1.662000e+05,1.923611e+00,9.249611e-01,9.250073e-01,4.002227e-04,2.047667e-09,2.997229e+01,1.487655e+01,1.509574e+01,3.119696e+01,1.724000e+02
6.017560e+05,6.964769e+00,1.663000e+05,1.924769e+00,9.249772e-01,9.250075e-01,4.004274e-04,2.047666e-09,2.997609e+01,1.487655e+01,1.509954e+01,3.120078e+01,1.724000e+02
6.018560e+05,6.965926e+00,1.664000e+05,1.925926e+00,9.249933e-01,9.250077e-01,4.006322e-04,2.047666e-09,2.997988e+01,1.487655e+01,1.510333e+01,3.120460e+01,1.724000e+02
6.019560e+05,6.967083e+00,1.665000e+05,1.927083e+00,9.250094e-01,9.250079e-01,4.008370e-04,2.047666e-09,2.998368e+01,1.487655e+01,1.510713e+01,3.120841e+01,1.724000e+02
6.020560e+05,6.968241e+00,1.666000e+05,1.928241e+00,9.250255e-01,9.250081e-01,4.010417e-04,2.047665e-09,2.998747e+01,1.487655e+01,1.511092e+01,3.121223e+01,1.724000e+02
6.021560e+05,6.969398e+00,1.667000e+05,1.929398e+00,9.250416e-01,9.250082e-01,4.012465e-04,2.047665e-09,2.999127e+01,1.487655e+01,1.511472e+01,3.121605e+01,1.724000e+02
6.022560e+05,6.970556e+00,1.668000e+05,1.930556e+00,9.250577e-01,9.250084e-01,4.014513e-04,2.047664e-09,2.999506e+01,1.487655e+01,1.511851e+01,3.121987e+01,1.724000e+02
6.023560e+05,6.971713e+00,1.669000e+05,1.931713e+00,9.250738e-01,9.250086e-01,4.016560e-04,2.047664e-09,2.999886e+01,1.487655e+01,1.512230e+01,3.122368e+01,1.724000e+02
6.024560e+05,6.972870e+00,1.670000e+05,1.932870e+00,9.250899e-01,9.250088e-01,4.018608e-04,2.047663e-09,3.000265e+01,1.487655e+01,1.512610e+01,3.122750e+01,1.724000e+02
6.025560e+05,6.974028e+00,1.671000e+05,1.934028e+00,9.250919e-01,9.250090e-01,4.020656e-04,2.047663e-09,3.000172e+01,1.487655e+01,1.512516e+01,3.122645e+01,1.724204e+02
6.026560e+05,6.975185e+00,1.672000e+05,1.935185e+00,9.250873e-01,9.250092e-01,4.022703e-04,2.047663e-09,2.999856e+01,1.487655e+01,1.512201e+01,3.122313e+01,1.724503e+02
6.027560e+05,6.976343e+00,1.673000e+05,1.936343e+00,9.250826e-01,9.250094e-01,4.024751e-04,2.047662e-09,2.999541e+01,1.487655e+01,1.511885e+01,3.121980e+01,1.724803e+02
6.028560e+05,6.977500e+00,1.674000e+05,1.937500e+00,9.250780e-01,9.250096e-01,4.026799e-04,2.047662e-09,2.999225e+01,1.487655e+01,1.511570e+01,3.121647e+01,1.725103e+02
6.029560e+05,6.978657e+00,1.675000e+05,1.938657e+00,9.250733e-01,9.250098e-01,4.028846e-04,2.047661e-09,2.998910e+01,1.487655e+01,1.511255e+01,3.121314e+01,1.725402e+02
6.030560e+05,6.979815e+00,1.676000e+05,1.939815e+00,9.250687e-01,9.250100e-01,4.030894e-04,2.047661e-09,2.998594e+01,1.487655e+01,1.510939e+01,3.120982e+01,1.725702e+02
6.031560e+05,6.980972e+00,1.677000e+05,1.940972e+00,9.250641e-01,9.250101e-01,4.032942e-04,2.047660e-09,2.998279e+01,1.487655e+01,1.510624e+01,3.120649e+01,1.726001e+02
6.032560e+05,6.982130e+00,1.678000e+05,1.942130e+00,9.250594e-01,9.250103e-01,4.034989e-04,2.047660e-09,2.997964e+01,1.487655e+01,1.510308e+01,3.120316e+01,1.726301e+02
6.033560e+05,6.983287e+00,1.679000e+05,1.943287e+00,9.250548e-01,9.250105e-01,4.037037e-04,2.047660e-09,2.997648e+01,1.487655e+01,1.509993e+01,3.119983e+01,1.726601e+02
6.034560e+05,6.984444e+00,1.680000e+05,1.944444e+00,9.250501e-01,9.250107e-01,4.039085e-04,2.047659e-09,2.997333e+01,1.487655e+01,1.509677e+01,3.119651e+01,1.726900e+02
6.035560e+05,6.985602e+00,1.681000e+05,1.945602e+00,9.250529e-01,9.250109e-01,4.041132e-04,2.047659e-09,2.997185e+01,1.487613e+01,1.509572e+01,3.119490e+01,1.727000e+02
6.036560e+05,6.986759e+00,1.682000e+05,1.946759e+00,9.250593e-01,9.250111e-01,4.043180e-04,2.047658e-09,2.997122e+01,1.487551e+01,1.509571e+01,3.119415e+01,1.727000e+02
6.037560e+05,6.987917e+00,1.683000e+05,1.947917e+00,9.250658e-01,9.250113e-01,4.045228e-04,2.047658e-09,2.997058e+01,1.487488e+01,1.509571e+01,3.119340e+01,1.727000e+02
6.038560e+05,6.989074e+00,1.684000e+05,1.949074e+00,9.250722e-01,9.250115e-01,4.047275e-04,2.047658e-09,2.996995e+01,1.487425e+01,1.509570e+01,3.119265e+01,1.727000e+02
6.039560e+05,6.990231e+00,1.685000e+05,1.950231e+00,9.250786e-01,9.250117e-01,4.049323e-04,2.047657e-09,2.996931e+01,1.487362e+01,1.509569e+01,3.119190e+01,1.727000e+02
6.040560e+05,6.991389e+00,1.686000e+05,1.951389e+00,9.250851e-01,9.250118e-01,4.051371e-04,2.047657e-09,2.996868e+01,1.487299e+01,1.509569e+01,3.119115e+01,1.727000e+02
6.041560e+05,6.992546e+00,1.687000e+05,1.952546e+00,9.250915e-01,9.250120e-01,4.053418e-04,2.047656e-09,2.996804e+01,1.487237e+01,1.509568e+01,3.119040e+01,1.727000e+02
6.042560e+05,6.993704e+00,1.688000e+05,1.953704e+00,9.250980e-01,9.250122e-01,4.055466e-04,2.047656e-09,2.996741e+01,1.487174e+01,1.509567e+01,3.118965e+01,1.727000e+02
6.043560e+05,6.994861e+00,1.689000e+05,1.954861e+00,9.251044e-01,9.250124e-01,4.057514e-04,2.047655e-09,2.996677e+01,1.487111e+01,1.509566e+01,3.118891e+01,1.727000e+02
6.044560e+05,6.996019e+00,1.690000e+05,1.956019e+00,9.251109e-01,9.250126e-01,4.059561e-04,2.047655e-09,2.996614e+01,1.487048e+01,1.509566e+01,3.118816e+01,1.727000e+02
6.045560e+05,6.997176e+00,1.691000e+05,1.957176e+00,9.251118e-01,9.250128e-01,4.061609e-04,2.047655e-09,2.996636e+01,1.487028e+01,1.509608e+01,3.118839e+01,1.726799e+02
6.046560e+05,6.998333e+00,1.692000e+05,1.958333e+00,9.251100e-01,9.250130e-01,4.063657e-04,2.047654e-09,2.996699e+01,1.487028e+01,1.509672e+01,3.118911e+01,1.726499e+02
6.047560e+05,6.999491e+00,1.693000e+05,1.959491e+00,9.251082e-01,9.250132e-01,4.065704e-04,2.047654e-09,2.996763e+01,1.487028e+01,1.509735e+01,3.118983e+01,1.726199e+02
6.048560e+05,7.000648e+00,1.694000e+05,1.960648e+00,9.251064e-01,9.250134e-01,4.067752e-04,2.047653e-09,2.996826e+01,1.487028e+01,1.509798e+01,3.119054e+01,1.725898e+02
6.049560e+05,7.001806e+00,1.695000e+05,1.961806e+00,9.251046e-01,9.250136e-01,4.069799e-04,2.047653e-09,2.996890e+01,1.487028e+01,1.509862e+01,3.119126e+01,1.725598e+02
6.050560e+05,7.002963e+00,1.696000e+05,1.962963e+00,9.251028e-01,9.250137e-01,4.071847e-04,2.047653e-09,2.996953e+01,1.487028e+01,1.509925e+01,3.119198e+01,1.725298e+02
6.051560e+05,7.004120e+00,1.697000e+05,1.964120e+00,9.251010e-01,9.250139e-01,4.073895e-04,2.047652e-09,2.997016e+01,1.487028e+01,1.509989e+01,3.119270e+01,1.724998e+02
6.052560e+05,7.005278e+00,1.698000e+05,1.965278e+00,9.250993e-01,9.250141e-01,4.075942e-04,2.047652e-09,2.997080e+01,1.487028e+01,1.510052e+01,3.119341e+01,1.724698e+02
6.053560e+05,7.006435e+00,1.699000e+05,1.966435e+00,9.250975e-01,9.250143e-01,4.077990e-04,2.047651e-09,2.997143e+01,1.487028e+01,1.510116e+01,3.119413e+01,1.724398e+02
6.054560e+05,7.007593e+00,1.700000e+05,1.967593e+00,9.250957e-01,9.250145e-01,4.080038e-04,2.047651e-09,2.997207e+01,1.487028e+01,1.510179e+01,3.119485e+01,1.724098e+02
6.055560e+05,7.008750e+00,1.701000e+05,1.968750e+00,9.250951e-01,9.250147e-01,4.082085e-04,2.047650e-09,2.997228e+01,1.486985e+01,1.510243e+01,3.119512e+01,1.723730e+02
6.056560e+05,7.009907e+00,1.702000e+05,1.969907e+00,9.250951e-01,9.250149e-01,4.084133e-04,2.047650e-09,2.997228e+01,1.486921e+01,1.510306e+01,3.119517e+01,1.723330e+02
6.057560e+05,7.011065e+00,1.703000e+05,1.971065e+00,9.250951e-01,9.250151e-01,4.086181e-04,2.047650e-09,2.997228e+01,1.486858e+01,1.510370e+01,3.119522e+01,1.722930e+02
6.058560e+05,7.012222e+00,1.704000e+05,1.972222e+00,9.250951e-01,9.250153e-01,4.088228e-04,2.047649e-09,2.997228e+01,1.486794e+01,1.510433e+01,3.119527e+01,1.722530e+02
6.059560e+05,7.013380e+00,1.705000e+05,1.973380e+00,9.250951e-01,9.250154e-01,4.090276e-04,2.047649e-09,2.997228e+01,1.486731e+01,1.510497e+01,3.119532e+01,1.722130e+02
6.060560e+05,7.014537e+00,1.706000e+05,1.974537e+00,9.250951e-01,9.250156e-01,4.092324e-04,2.047648e-09,2.997228e+01,1.486667e+01,1.510560e+01,3.119538e+01,1.721730e+02
6.061560e+05,7.015694e+00,1.707000e+05,1.975694e+00,9.250951e-01,9.250158e-01,4.094371e-04,2.047648e-09,2.997228e+01,1.486604e+01,1.510624e+01,3.119543e+01,1.721329e+02
6.062560e+05,7.016852e+00,1.708000e+05,1.976852e+00,9.250951e-01,9.250160e-01,4.096419e-04,2.047647e-09,2.997228e+01,1.486541e+01,1.510687e+01,3.119548e+01,1.720929e+02
6.063560e+05,7.018009e+00,1.709000e+05,1.978009e+00,9.250951e-01,9.250162e-01,4.098467e-04,2.047647e-09,2.997228e+01,1.486477e+01,1.510751e+01,3.119553e+01,1.720529e+02
6.064560e+05,7.019167e+00,1.710000e+05,1.979167e+00,9.250951e-01,9.250164e-01,4.100514e-04,2.047647e-09,2.997228e+01,1.486414e+01,1.510814e+01,3.119558e+01,1.720129e+02
6.065560e+05,7.020324e+00,1.711000e+05,1.980324e+00,9.250890e-01,9.250166e-01,4.102562e-04,2.047646e-09,2.997313e+01,1.486436e+01,1.510877e+01,3.119659e+01,1.719864e+02
6.066560e+05,7.021481e+00,1.712000e+05,1.981481e+00,9.250801e-01,9.250168e-01,4.104610e-04,2.047646e-09,2.997439e+01,1.486500e+01,1.510940e+01,3.119807e+01,1.719664e+02
6.067560e+05,7.022639e+00,1.713000e+05,1.982639e+00,9.250711e-01,9.250170e-01,4.106657e-04,2.047645e-09,2.997566e+01,1.486563e+01,1.511003e+01,3.119954e+01,1.719464e+02
6.068560e+05,7.023796e+00,1.714000e+05,1.983796e+00,9.250622e-01,9.250171e-01,4.108705e-04,2.047645e-09,2.997692e+01,1.486627e+01,1.511065e+01,3.120101e+01,1.719264e+02
6.069560e+05,7.024954e+00,1.715000e+05,1.984954e+00,9.250532e-01,9.250173e-01,4.110752e-04,2.047645e-09,2.997818e+01,1.486690e+01,1.511128e+01,3.120248e+01,1.719064e+02
6.070560e+05,7.026111e+00,1.716000e+05,1.986111e+00,9.250443e-01,9.250175e-01,4.112800e-04,2.047644e-09,2.997944e+01,1.486753e+01,1.511191e+01,3.120395e+01,1.718864e+02
6.071560e+05,7.027269e+00,1.717000e+05,1.987269e+00,9.250353e-01,9.250177e-01,4.114848e-04,2.047644e-09,2.998071e+01,1.486817e+01,1.511254e+01,3.120542e+01,1.718664e+02
6.072560e+05,7.028426e+00,1.718000e+05,1.988426e+00,9.250264e-01,9.250179e-01,4.116895e-04,2.047643e-09,2.998197e+01,1.486880e+01,1.511316e+01,3.120689e+01,1.718464e+02
6.073560e+05,7.029583e+00,1.719000e+05,1.989583e+00,9.250174e-01,9.250181e-01,4.118943e-04,2.047643e-09,2.998323e+01,1.486944e+01,1.511379e+01,3.120837e+01,1.718264e+02
6.074560e+05,7.030741e+00,1.720000e+05,1.990741e+00,9.250085e-01,9.250183e-01,4.120991e-04,2.047642e-09,2.998449e+01,1.487007e+01,1.511442e+01,3.120984e+01,1.718064e+02
6.075560e+05,7.031898e+00,1.721000e+05,1.991898e+00,9.249959e-01,9.250185e-01,4.123038e-04,2.047642e-09,2.998404e+01,1.487070e+01,1.511334e+01,3.120952e+01,1.718068e+02
6.076560e+05,7.033056e+00,1.722000e+05,1.993056e+00,9.249816e-01,9.250187e-01,4.125086e-04,2.047642e-09,2.998278e+01,1.487133e+01,1.511145e+01,3.120836e+01,1.718168e+02
6.077560e+05,7.034213e+00,1.723000e+05,1.994213e+00,9.249673e-01,9.250189e-01,4.127134e-04,2.047641e-09,2.998152e+01,1.487196e+01,1.510956e+01,3.120719e+01,1.718268e+02
6.078560e+05,7.035370e+00,1.724000e+05,1.995370e+00,9.249530e-01,9.250190e-01,4.129181e-04,2.047641e-09,2.998026e+01,1.487258e+01,1.510767e+01,3.120603e+01,1.718368e+02
6.079560e+05,7.036528e+00,1.725000e+05,1.996528e+00,9.249387e-01,9.250192e-01,4.131229e-04,2.047640e-09,2.997900e+01,1.487321e+01,1.510579e+01,3.120487e+01,1.718467e+02
6.080560e+05,7.037685e+00,1.726000e+05,1.997685e+00,9.249244e-01,9.250194e-01,4.133277e-04,2.047640e-09,2.997774e+01,1.487384e+01,1.510390e+01,3.120371e+01,1.718567e+02
6.081560e+05,7.038843e+00,1.727000e+05,1.998843e+00,9.249101e-01,9.250196e-01,4.135324e-04,2.047640e-09,2.997648e+01,1.487446e+01,1.510201e+01,3.120255e+01,1.718667e+02
6.082560e+05,7.040000e+00,1.728000e+05,2.000000e+00,9.248959e-01,9.250198e-01,4.137372e-04,2.047639e-09,2.997522e+01,1.487509e+01,1.510013e+01,3.120139e+01,1.718767e+02
