Repository: brandonlampe/CS_Data

# Repository for Crushed Salt Data
**Grant No: 456417**

This is a work in progress!

## Repository Content

### Directory Names
A uniform namining structure still in progress, but in general directories are named according to the following:
 - Names contain no spaces, a single underscore "_" will be used as a file name seperator.
 - Files are for the Crushed Salt Project (CSP); therefore, the first three charaters of each file are "CSP".
 - Folders are organized by which frame the test was performed on i.e., A2 or A3.
 - The fifth and sixth charaters of each file name will therefore be "A" followed by the frame number.
 - Files are chronologically labeled in order of tests performed on a specific frame.That is to say numbering is frame specific (e.g., 01, 02,...,nn tests performed on a specific frame)Therefore the final two characters will be the test number.

### Crushed Salt Testing
The bulk of current repo contents are tests on crushed salt performed at Sandia National Laboratory in Albuquerque, NM.  Future contents of this repository include:
 - Photographs of crushed salt samples (pre and post testing)
 - Permeability test results
 - Thermalconductivity test results
 - Porosity test results

File: UNM_WP_HY_175_13/STAGE06/CREEP_FIT/175_13_STAGE06_CREEP_OUT.csv (part 1 of 15)
Analysis by Brandon Lampe, performed on: 2017/01/30 14:06:35
Experimental results below begin at: 2016/10/09 14:09:36
Duration (sec),Duration (day),Elapsed Time (sec),Elapsed Time (day),Interpolated Fractional Density,Fit to Fractional Density,Fit to Volume Strain,Fit to Volume Strain Rate (1/sec),Confining Pressure (MPa),Pore Pressure (MPa),Terzaghi Pressure (MPa),Solid Pressure (MPa),Temperature (C))
6.091200e+05,7.050000e+00,0.000000e+00,0.000000e+00,9.254265e-01,9.256185e-01,2.074784e-04,2.770843e-09,2.996910e+01,1.983372e+01,1.013538e+01,3.078584e+01,1.727000e+02
6.092200e+05,7.051158e+00,1.000234e+02,1.157679e-03,9.255611e-01,9.256187e-01,2.077556e-04,2.770843e-09,3.000900e+01,1.984648e+01,1.016252e+01,3.082633e+01,1.727000e+02
6.093200e+05,7.052315e+00,2.000469e+02,2.315358e-03,9.258023e-01,9.256190e-01,2.080327e-04,2.770842e-09,3.000041e+01,1.983690e+01,1.016351e+01,3.081495e+01,1.728000e+02
6.094201e+05,7.053473e+00,3.000703e+02,3.473036e-03,9.255650e-01,9.256193e-01,2.083099e-04,2.770841e-09,2.997228e+01,1.982087e+01,1.015140e+01,3.078866e+01,1.722475e+02
6.095201e+05,7.054631e+00,4.000938e+02,4.630715e-03,9.255683e-01,9.256195e-01,2.085870e-04,2.770841e-09,2.997228e+01,1.980524e+01,1.016703e+01,3.078988e+01,1.721552e+02
6.096201e+05,7.055788e+00,5.001172e+02,5.788394e-03,9.257839e-01,9.256198e-01,2.088642e-04,2.770840e-09,2.998784e+01,1.978414e+01,1.020370e+01,3.080583e+01,1.725000e+02
6.097201e+05,7.056946e+00,6.001407e+02,6.946073e-03,9.252344e-01,9.256200e-01,2.091413e-04,2.770839e-09,3.001547e+01,1.976510e+01,1.025037e+01,3.084378e+01,1.725000e+02
6.098202e+05,7.058104e+00,7.001641e+02,8.103751e-03,9.255860e-01,9.256203e-01,2.094185e-04,2.770838e-09,2.999117e+01,1.974614e+01,1.024503e+01,3.081484e+01,1.727000e+02
6.099202e+05,7.059261e+00,8.001876e+02,9.261430e-03,9.254223e-01,9.256205e-01,2.096956e-04,2.770837e-09,2.997228e+01,1.972503e+01,1.024724e+01,3.079808e+01,1.725000e+02
6.100202e+05,7.060419e+00,9.002110e+02,1.041911e-02,9.254434e-01,9.256208e-01,2.099728e-04,2.770837e-09,2.996593e+01,1.970600e+01,1.025993e+01,3.079250e+01,1.724000e+02
6.101202e+05,7.061577e+00,1.000234e+03,1.157679e-02,9.256528e-01,9.256210e-01,2.102499e-04,2.770836e-09,2.997855e+01,1.968703e+01,1.029152e+01,3.080515e+01,1.724575e+02
6.102203e+05,7.062734e+00,1.100258e+03,1.273447e-02,9.257817e-01,9.256213e-01,2.105271e-04,2.770835e-09,3.002769e+01,1.966945e+01,1.035823e+01,3.085809e+01,1.727000e+02
6.103203e+05,7.063892e+00,1.200281e+03,1.389215e-02,9.254674e-01,9.256216e-01,2.108042e-04,2.770834e-09,3.001855e+01,1.965324e+01,1.036531e+01,3.085332e+01,1.725482e+02
6.104203e+05,7.065050e+00,1.300305e+03,1.504982e-02,9.257921e-01,9.256218e-01,2.110814e-04,2.770834e-09,2.998490e+01,1.964055e+01,1.034434e+01,3.081406e+01,1.729000e+02
6.105203e+05,7.066208e+00,1.400328e+03,1.620750e-02,9.256958e-01,9.256221e-01,2.113585e-04,2.770833e-09,2.995331e+01,1.963428e+01,1.031903e+01,3.078160e+01,1.727000e+02
6.106204e+05,7.067365e+00,1.500352e+03,1.736518e-02,9.254660e-01,9.256223e-01,2.116357e-04,2.770832e-09,2.997228e+01,1.964055e+01,1.033172e+01,3.080436e+01,1.729000e+02
6.107204e+05,7.068523e+00,1.600375e+03,1.852286e-02,9.256848e-01,9.256226e-01,2.119128e-04,2.770831e-09,2.997228e+01,1.965324e+01,1.031903e+01,3.080070e+01,1.730000e+02
6.108204e+05,7.069681e+00,1.700399e+03,1.968054e-02,9.254022e-01,9.256228e-01,2.121900e-04,2.770831e-09,3.002387e+01,1.968971e+01,1.033416e+01,3.085692e+01,1.729000e+02
6.109204e+05,7.070838e+00,1.800422e+03,2.083822e-02,9.256833e-01,9.256231e-01,2.124671e-04,2.770830e-09,2.999752e+01,1.974856e+01,1.024895e+01,3.082033e+01,1.731000e+02
6.110204e+05,7.071996e+00,1.900445e+03,2.199590e-02,9.254629e-01,9.256234e-01,2.127443e-04,2.770829e-09,2.996301e+01,1.979551e+01,1.016750e+01,3.078190e+01,1.727466e+02
6.111205e+05,7.073154e+00,2.000469e+03,2.315358e-02,9.254835e-01,9.256236e-01,2.130214e-04,2.770828e-09,2.998490e+01,1.983690e+01,1.014800e+01,3.080198e+01,1.732000e+02
6.112205e+05,7.074311e+00,2.100492e+03,2.431125e-02,9.254904e-01,9.256239e-01,2.132986e-04,2.770827e-09,2.997027e+01,1.987062e+01,1.009965e+01,3.078337e+01,1.732000e+02
6.113205e+05,7.075469e+00,2.200516e+03,2.546893e-02,9.255885e-01,9.256241e-01,2.135757e-04,2.770827e-09,3.003679e+01,1.989600e+01,1.014079e+01,3.085204e+01,1.732000e+02
6.114205e+05,7.076627e+00,2.300539e+03,2.662661e-02,9.253944e-01,9.256244e-01,2.138528e-04,2.770826e-09,2.999328e+01,1.991710e+01,1.007618e+01,3.080563e+01,1.732000e+02
6.115206e+05,7.077784e+00,2.400563e+03,2.778429e-02,9.255426e-01,9.256246e-01,2.141300e-04,2.770825e-09,2.997855e+01,1.993607e+01,1.004248e+01,3.078644e+01,1.731000e+02
6.116206e+05,7.078942e+00,2.500586e+03,2.894197e-02,9.256747e-01,9.256249e-01,2.144071e-04,2.770824e-09,2.994490e+01,1.994876e+01,9.996138e+00,3.074752e+01,1.728000e+02
6.117206e+05,7.080100e+00,2.600610e+03,3.009965e-02,9.256792e-01,9.256252e-01,2.146843e-04,2.770824e-09,2.997855e+01,1.995510e+01,1.002345e+01,3.078331e+01,1.730360e+02
6.118206e+05,7.081257e+00,2.700633e+03,3.125733e-02,9.256074e-01,9.256254e-01,2.149614e-04,2.770823e-09,2.996593e+01,1.996771e+01,9.998222e+00,3.076951e+01,1.730000e+02
6.119207e+05,7.082415e+00,2.800657e+03,3.241501e-02,9.254510e-01,9.256257e-01,2.152386e-04,2.770822e-09,3.002075e+01,1.997621e+01,1.004454e+01,3.082988e+01,1.730654e+02
6.120207e+05,7.083573e+00,2.900680e+03,3.357268e-02,9.258737e-01,9.256259e-01,2.155157e-04,2.770821e-09,2.997228e+01,1.997621e+01,9.996069e+00,3.077257e+01,1.731289e+02
6.121207e+05,7.084730e+00,3.000703e+03,3.473036e-02,9.255368e-01,9.256262e-01,2.157929e-04,2.770821e-09,2.996130e+01,1.997854e+01,9.982765e+00,3.076445e+01,1.724633e+02
6.122207e+05,7.085888e+00,3.100727e+03,3.588804e-02,9.252581e-01,9.256264e-01,2.160700e-04,2.770820e-09,2.994704e+01,1.997621e+01,9.970835e+00,3.075248e+01,1.718000e+02
6.123208e+05,7.087046e+00,3.200750e+03,3.704572e-02,9.255736e-01,9.256267e-01,2.163472e-04,2.770819e-09,2.998490e+01,1.994876e+01,1.003614e+01,3.079191e+01,1.721000e+02
6.124208e+05,7.088203e+00,3.300774e+03,3.820340e-02,9.253664e-01,9.256269e-01,2.166243e-04,2.770818e-09,2.996823e+01,1.992345e+01,1.004478e+01,3.077837e+01,1.722000e+02
6.125208e+05,7.089361e+00,3.400797e+03,3.936108e-02,9.254316e-01,9.256272e-01,2.169015e-04,2.770817e-09,3.003572e+01,1.990204e+01,1.013369e+01,3.085227e+01,1.724000e+02
6.126208e+05,7.090519e+00,3.500821e+03,4.051876e-02,9.256140e-01,9.256275e-01,2.171786e-04,2.770817e-09,2.999586e+01,1.987697e+01,1.011889e+01,3.080905e+01,1.725739e+02
6.127208e+05,7.091676e+00,3.600844e+03,4.167644e-02,9.257896e-01,9.256277e-01,2.174558e-04,2.770816e-09,2.996954e+01,1.986208e+01,1.010746e+01,3.077974e+01,1.721000e+02
6.128209e+05,7.092834e+00,3.700868e+03,4.283411e-02,9.255568e-01,9.256280e-01,2.177329e-04,2.770815e-09,2.998036e+01,1.985800e+01,1.012236e+01,3.079450e+01,1.721000e+02
6.129209e+05,7.093992e+00,3.800891e+03,4.399179e-02,9.254964e-01,9.256282e-01,2.180101e-04,2.770814e-09,2.999117e+01,1.987062e+01,1.012055e+01,3.080589e+01,1.724000e+02
6.130209e+05,7.095149e+00,3.900914e+03,4.514947e-02,9.258671e-01,9.256285e-01,2.182872e-04,2.770814e-09,3.001979e+01,1.988331e+01,1.013648e+01,3.083140e+01,1.724000e+02
6.131209e+05,7.096307e+00,4.000938e+03,4.630715e-02,9.255499e-01,9.256287e-01,2.185643e-04,2.770813e-09,3.000647e+01,1.989162e+01,1.011485e+01,3.082009e+01,1.727000e+02
6.132210e+05,7.097465e+00,4.100961e+03,4.746483e-02,9.255080e-01,9.256290e-01,2.188415e-04,2.770812e-09,2.996425e+01,1.990441e+01,1.005984e+01,3.077394e+01,1.724000e+02
6.133210e+05,7.098623e+00,4.200985e+03,4.862251e-02,9.254309e-01,9.256293e-01,2.191186e-04,2.770811e-09,2.996872e+01,1.991076e+01,1.005796e+01,3.077917e+01,1.716812e+02
6.134210e+05,7.099780e+00,4.301008e+03,4.978019e-02,9.255875e-01,9.256295e-01,2.193958e-04,2.770811e-09,2.998029e+01,1.991710e+01,1.006319e+01,3.078932e+01,1.714274e+02
6.135210e+05,7.100938e+00,4.401032e+03,5.093787e-02,9.256633e-01,9.256298e-01,2.196729e-04,2.770810e-09,3.000340e+01,1.992197e+01,1.008143e+01,3.081301e+01,1.719000e+02
6.136211e+05,7.102096e+00,4.501055e+03,5.209555e-02,9.258092e-01,9.256300e-01,2.199501e-04,2.770809e-09,2.997855e+01,1.992345e+01,1.005510e+01,3.078433e+01,1.719000e+02
6.137211e+05,7.103253e+00,4.601079e+03,5.325322e-02,9.254633e-01,9.256303e-01,2.202272e-04,2.770808e-09,3.001707e+01,1.992972e+01,1.008735e+01,3.082950e+01,1.722096e+02
6.138211e+05,7.104411e+00,4.701102e+03,5.441090e-02,9.254555e-01,9.256305e-01,2.205044e-04,2.770808e-09,3.001248e+01,1.992972e+01,1.008275e+01,3.082463e+01,1.722394e+02
6.139211e+05,7.105569e+00,4.801125e+03,5.556858e-02,9.254477e-01,9.256308e-01,2.207815e-04,2.770807e-09,3.000788e+01,1.992972e+01,1.007816e+01,3.081976e+01,1.722692e+02
6.140211e+05,7.106726e+00,4.901149e+03,5.672626e-02,9.254399e-01,9.256311e-01,2.210587e-04,2.770806e-09,3.000329e+01,1.992972e+01,1.007356e+01,3.081489e+01,1.722990e+02
6.141212e+05,7.107884e+00,5.001172e+03,5.788394e-02,9.254320e-01,9.256313e-01,2.213358e-04,2.770805e-09,2.999869e+01,1.992972e+01,1.006897e+01,3.081001e+01,1.723287e+02
6.142212e+05,7.109042e+00,5.101196e+03,5.904162e-02,9.254242e-01,9.256316e-01,2.216130e-04,2.770804e-09,2.999410e+01,1.992972e+01,1.006437e+01,3.080514e+01,1.723585e+02
6.143212e+05,7.110199e+00,5.201219e+03,6.019930e-02,9.254164e-01,9.256318e-01,2.218901e-04,2.770804e-09,2.998950e+01,1.992972e+01,1.005978e+01,3.080027e+01,1.723883e+02
6.144212e+05,7.111357e+00,5.301243e+03,6.135698e-02,9.254086e-01,9.256321e-01,2.221672e-04,2.770803e-09,2.998491e+01,1.992972e+01,1.005518e+01,3.079539e+01,1.724181e+02
6.145213e+05,7.112515e+00,5.401266e+03,6.251465e-02,9.254008e-01,9.256323e-01,2.224444e-04,2.770802e-09,2.998031e+01,1.992972e+01,1.005059e+01,3.079052e+01,1.724479e+02
6.146213e+05,7.113672e+00,5.501290e+03,6.367233e-02,9.253929e-01,9.256326e-01,2.227215e-04,2.770801e-09,2.997572e+01,1.992972e+01,1.004600e+01,3.078565e+01,1.724777e+02
6.147213e+05,7.114830e+00,5.601313e+03,6.483001e-02,9.253921e-01,9.256328e-01,2.229987e-04,2.770801e-09,2.997259e+01,1.992941e+01,1.004318e+01,3.078230e+01,1.725175e+02
6.148213e+05,7.115988e+00,5.701336e+03,6.598769e-02,9.254122e-01,9.256331e-01,2.232758e-04,2.770800e-09,2.997386e+01,1.992814e+01,1.004571e+01,3.078354e+01,1.725876e+02
6.149214e+05,7.117145e+00,5.801360e+03,6.714537e-02,9.254322e-01,9.256334e-01,2.235530e-04,2.770799e-09,2.997512e+01,1.992688e+01,1.004824e+01,3.078477e+01,1.726576e+02
6.150214e+05,7.118303e+00,5.901383e+03,6.830305e-02,9.254523e-01,9.256336e-01,2.238301e-04,2.770798e-09,2.997638e+01,1.992562e+01,1.005076e+01,3.078600e+01,1.727277e+02
6.151214e+05,7.119461e+00,6.001407e+03,6.946073e-02,9.254723e-01,9.256339e-01,2.241073e-04,2.770798e-09,2.997764e+01,1.992436e+01,1.005329e+01,3.078723e+01,1.727977e+02
6.152214e+05,7.120618e+00,6.101430e+03,7.061841e-02,9.254924e-01,9.256341e-01,2.243844e-04,2.770797e-09,2.997891e+01,1.992309e+01,1.005581e+01,3.078846e+01,1.728678e+02
6.153215e+05,7.121776e+00,6.201454e+03,7.177608e-02,9.255125e-01,9.256344e-01,2.246615e-04,2.770796e-09,2.998017e+01,1.992183e+01,1.005834e+01,3.078969e+01,1.729378e+02
6.154215e+05,7.122934e+00,6.301477e+03,7.293376e-02,9.255325e-01,9.256346e-01,2.249387e-04,2.770795e-09,2.998143e+01,1.992057e+01,1.006086e+01,3.079092e+01,1.730078e+02
6.155215e+05,7.124091e+00,6.401501e+03,7.409144e-02,9.255526e-01,9.256349e-01,2.252158e-04,2.770794e-09,2.998269e+01,1.991931e+01,1.006339e+01,3.079215e+01,1.730779e+02
6.156215e+05,7.125249e+00,6.501524e+03,7.524912e-02,9.255726e-01,9.256352e-01,2.254930e-04,2.770794e-09,2.998396e+01,1.991804e+01,1.006591e+01,3.079338e+01,1.731479e+02
6.157215e+05,7.126407e+00,6.601547e+03,7.640680e-02,9.255855e-01,9.256354e-01,2.257701e-04,2.770793e-09,2.998560e+01,1.991656e+01,1.006904e+01,3.079512e+01,1.731949e+02
6.158216e+05,7.127564e+00,6.701571e+03,7.756448e-02,9.255776e-01,9.256357e-01,2.260473e-04,2.770792e-09,2.998834e+01,1.991445e+01,1.007389e+01,3.079835e+01,1.731748e+02
6.159216e+05,7.128722e+00,6.801594e+03,7.872216e-02,9.255697e-01,9.256359e-01,2.263244e-04,2.770791e-09,2.999108e+01,1.991233e+01,1.007875e+01,3.080157e+01,1.731548e+02
6.160216e+05,7.129880e+00,6.901618e+03,7.987984e-02,9.255619e-01,9.256362e-01,2.266016e-04,2.770791e-09,2.999383e+01,1.991022e+01,1.008360e+01,3.080480e+01,1.731348e+02
6.161216e+05,7.131038e+00,7.001641e+03,8.103751e-02,9.255540e-01,9.256364e-01,2.268787e-04,2.770790e-09,2.999657e+01,1.990811e+01,1.008846e+01,3.080802e+01,1.731147e+02
6.162217e+05,7.132195e+00,7.101665e+03,8.219519e-02,9.255461e-01,9.256367e-01,2.271558e-04,2.770789e-09,2.999931e+01,1.990599e+01,1.009331e+01,3.081125e+01,1.730947e+02
6.163217e+05,7.133353e+00,7.201688e+03,8.335287e-02,9.255382e-01,9.256370e-01,2.274330e-04,2.770788e-09,3.000205e+01,1.990388e+01,1.009817e+01,3.081447e+01,1.730747e+02
6.164217e+05,7.134511e+00,7.301712e+03,8.451055e-02,9.255303e-01,9.256372e-01,2.277101e-04,2.770788e-09,3.000479e+01,1.990177e+01,1.010303e+01,3.081770e+01,1.730547e+02
6.165217e+05,7.135668e+00,7.401735e+03,8.566823e-02,9.255224e-01,9.256375e-01,2.279873e-04,2.770787e-09,3.000753e+01,1.989965e+01,1.010788e+01,3.082092e+01,1.730346e+02
6.166218e+05,7.136826e+00,7.501758e+03,8.682591e-02,9.255145e-01,9.256377e-01,2.282644e-04,2.770786e-09,3.001028e+01,1.989754e+01,1.011274e+01,3.082415e+01,1.730146e+02
6.167218e+05,7.137984e+00,7.601782e+03,8.798359e-02,9.255140e-01,9.256380e-01,2.285416e-04,2.770785e-09,3.001136e+01,1.989566e+01,1.011571e+01,3.082548e+01,1.729783e+02
6.168218e+05,7.139141e+00,7.701805e+03,8.914127e-02,9.255334e-01,9.256382e-01,2.288187e-04,2.770784e-09,3.000799e+01,1.989439e+01,1.011360e+01,3.082171e+01,1.728984e+02
6.169218e+05,7.140299e+00,7.801829e+03,9.029894e-02,9.255527e-01,9.256385e-01,2.290958e-04,2.770784e-09,3.000462e+01,1.989312e+01,1.011150e+01,3.081794e+01,1.728184e+02
6.170219e+05,7.141457e+00,7.901852e+03,9.145662e-02,9.255720e-01,9.256387e-01,2.293730e-04,2.770783e-09,3.000125e+01,1.989185e+01,1.010940e+01,3.081417e+01,1.727384e+02
6.171219e+05,7.142614e+00,8.001876e+03,9.261430e-02,9.255913e-01,9.256390e-01,2.296501e-04,2.770782e-09,2.999788e+01,1.989058e+01,1.010729e+01,3.081041e+01,1.726584e+02
6.172219e+05,7.143772e+00,8.101899e+03,9.377198e-02,9.256107e-01,9.256393e-01,2.299273e-04,2.770781e-09,2.999451e+01,1.988931e+01,1.010519e+01,3.080664e+01,1.725784e+02
6.173219e+05,7.144930e+00,8.201923e+03,9.492966e-02,9.256300e-01,9.256395e-01,2.302044e-04,2.770781e-09,2.999113e+01,1.988804e+01,1.010309e+01,3.080287e+01,1.724985e+02
6.174219e+05,7.146087e+00,8.301946e+03,9.608734e-02,9.256493e-01,9.256398e-01,2.304816e-04,2.770780e-09,2.998776e+01,1.988678e+01,1.010099e+01,3.079910e+01,1.724185e+02
6.175220e+05,7.147245e+00,8.401970e+03,9.724502e-02,9.256686e-01,9.256400e-01,2.307587e-04,2.770779e-09,2.998439e+01,1.988551e+01,1.009888e+01,3.079533e+01,1.723385e+02
6.176220e+05,7.148403e+00,8.501993e+03,9.840270e-02,9.256880e-01,9.256403e-01,2.310358e-04,2.770778e-09,2.998102e+01,1.988424e+01,1.009678e+01,3.079156e+01,1.722585e+02
6.177220e+05,7.149560e+00,8.602016e+03,9.956038e-02,9.256979e-01,9.256405e-01,2.313130e-04,2.770778e-09,2.997962e+01,1.988314e+01,1.009648e+01,3.079003e+01,1.722054e+02
6.178220e+05,7.150718e+00,8.702040e+03,1.007181e-01,9.256821e-01,9.256408e-01,2.315901e-04,2.770777e-09,2.998363e+01,1.988251e+01,1.010112e+01,3.079459e+01,1.722254e+02
6.179221e+05,7.151876e+00,8.802063e+03,1.018757e-01,9.256664e-01,9.256411e-01,2.318673e-04,2.770776e-09,2.998763e+01,1.988187e+01,1.010576e+01,3.079915e+01,1.722454e+02
6.180221e+05,7.153033e+00,8.902087e+03,1.030334e-01,9.256506e-01,9.256413e-01,2.321444e-04,2.770775e-09,2.999163e+01,1.988124e+01,1.011040e+01,3.080371e+01,1.722654e+02
6.181221e+05,7.154191e+00,9.002110e+03,1.041911e-01,9.256348e-01,9.256416e-01,2.324216e-04,2.770774e-09,2.999563e+01,1.988060e+01,1.011503e+01,3.080827e+01,1.722854e+02
6.182221e+05,7.155349e+00,9.102134e+03,1.053488e-01,9.256191e-01,9.256418e-01,2.326987e-04,2.770774e-09,2.999964e+01,1.987997e+01,1.011967e+01,3.081283e+01,1.723054e+02
6.183222e+05,7.156506e+00,9.202157e+03,1.065064e-01,9.256033e-01,9.256421e-01,2.329758e-04,2.770773e-09,3.000364e+01,1.987933e+01,1.012431e+01,3.081739e+01,1.723254e+02
6.184222e+05,7.157664e+00,9.302181e+03,1.076641e-01,9.255876e-01,9.256423e-01,2.332530e-04,2.770772e-09,3.000764e+01,1.987870e+01,1.012895e+01,3.082196e+01,1.723454e+02
6.185222e+05,7.158822e+00,9.402204e+03,1.088218e-01,9.255718e-01,9.256426e-01,2.335301e-04,2.770771e-09,3.001164e+01,1.987806e+01,1.013358e+01,3.082652e+01,1.723655e+02
6.186222e+05,7.159979e+00,9.502227e+03,1.099795e-01,9.255560e-01,9.256429e-01,2.338073e-04,2.770771e-09,3.001565e+01,1.987743e+01,1.013822e+01,3.083108e+01,1.723855e+02
6.187223e+05,7.161137e+00,9.602251e+03,1.111372e-01,9.255458e-01,9.256431e-01,2.340844e-04,2.770770e-09,3.001746e+01,1.987679e+01,1.014067e+01,3.083321e+01,1.723398e+02
6.188223e+05,7.162295e+00,9.702274e+03,1.122948e-01,9.255501e-01,9.256434e-01,2.343616e-04,2.770769e-09,3.001346e+01,1.987616e+01,1.013730e+01,3.082889e+01,1.721200e+02
6.189223e+05,7.163453e+00,9.802298e+03,1.134525e-01,9.255543e-01,9.256436e-01,2.346387e-04,2.770768e-09,3.000947e+01,1.987552e+01,1.013394e+01,3.082458e+01,1.719003e+02
6.190223e+05,7.164610e+00,9.902321e+03,1.146102e-01,9.255586e-01,9.256439e-01,2.349158e-04,2.770768e-09,3.000547e+01,1.987489e+01,1.013058e+01,3.082026e+01,1.716805e+02
6.191223e+05,7.165768e+00,1.000234e+04,1.157679e-01,9.255629e-01,9.256441e-01,2.351930e-04,2.770767e-09,3.000148e+01,1.987426e+01,1.012722e+01,3.081594e+01,1.714608e+02
6.192224e+05,7.166926e+00,1.010237e+04,1.169256e-01,9.255672e-01,9.256444e-01,2.354701e-04,2.770766e-09,2.999748e+01,1.987362e+01,1.012386e+01,3.081163e+01,1.712411e+02
6.193224e+05,7.168083e+00,1.020239e+04,1.180832e-01,9.255715e-01,9.256446e-01,2.357473e-04,2.770765e-09,2.999348e+01,1.987299e+01,1.012050e+01,3.080731e+01,1.710213e+02
6.194224e+05,7.169241e+00,1.030242e+04,1.192409e-01,9.255758e-01,9.256449e-01,2.360244e-04,2.770764e-09,2.998949e+01,1.987236e+01,1.011713e+01,3.080299e+01,1.708016e+02
6.195224e+05,7.170399e+00,1.040244e+04,1.203986e-01,9.255801e-01,9.256452e-01,2.363015e-04,2.770764e-09,2.998549e+01,1.987172e+01,1.011377e+01,3.079868e+01,1.705818e+02
6.196225e+05,7.171556e+00,1.050246e+04,1.215563e-01,9.255844e-01,9.256454e-01,2.365787e-04,2.770763e-09,2.998150e+01,1.987109e+01,1.011041e+01,3.079436e+01,1.703621e+02
6.197225e+05,7.172714e+00,1.060249e+04,1.227140e-01,9.255921e-01,9.256457e-01,2.368558e-04,2.770762e-09,2.997922e+01,1.987046e+01,1.010876e+01,3.079186e+01,1.702368e+02
6.198225e+05,7.173872e+00,1.070251e+04,1.238716e-01,9.256093e-01,9.256459e-01,2.371330e-04,2.770761e-09,2.998175e+01,1.986983e+01,1.011192e+01,3.079444e+01,1.703769e+02
6.199225e+05,7.175029e+00,1.080253e+04,1.250293e-01,9.256265e-01,9.256462e-01,2.374101e-04,2.770761e-09,2.998428e+01,1.986920e+01,1.011508e+01,3.079702e+01,1.705169e+02
6.200226e+05,7.176187e+00,1.090256e+04,1.261870e-01,9.256437e-01,9.256464e-01,2.376873e-04,2.770760e-09,2.998681e+01,1.986857e+01,1.011824e+01,3.079961e+01,1.706570e+02
6.201226e+05,7.177345e+00,1.100258e+04,1.273447e-01,9.256609e-01,9.256467e-01,2.379644e-04,2.770759e-09,2.998935e+01,1.986794e+01,1.012140e+01,3.080219e+01,1.707971e+02
6.202226e+05,7.178502e+00,1.110260e+04,1.285023e-01,9.256780e-01,9.256470e-01,2.382415e-04,2.770758e-09,2.999188e+01,1.986732e+01,1.012456e+01,3.080477e+01,1.709372e+02
6.203226e+05,7.179660e+00,1.120263e+04,1.296600e-01,9.256952e-01,9.256472e-01,2.385187e-04,2.770758e-09,2.999441e+01,1.986669e+01,1.012772e+01,3.080736e+01,1.710773e+02
6.204226e+05,7.180818e+00,1.130265e+04,1.308177e-01,9.257124e-01,9.256475e-01,2.387958e-04,2.770757e-09,2.999694e+01,1.986606e+01,1.013088e+01,3.080994e+01,1.712174e+02
6.205227e+05,7.181975e+00,1.140267e+04,1.319754e-01,9.257296e-01,9.256477e-01,2.390730e-04,2.770756e-09,2.999948e+01,1.986543e+01,1.013404e+01,3.081252e+01,1.713574e+02
6.206227e+05,7.183133e+00,1.150270e+04,1.331331e-01,9.257468e-01,9.256480e-01,2.393501e-04,2.770755e-09,3.000201e+01,1.986480e+01,1.013721e+01,3.081510e+01,1.714975e+02
6.207227e+05,7.184291e+00,1.160272e+04,1.342907e-01,9.257515e-01,9.256482e-01,2.396272e-04,2.770755e-09,3.000267e+01,1.986434e+01,1.013833e+01,3.081580e+01,1.716161e+02
6.208227e+05,7.185448e+00,1.170274e+04,1.354484e-01,9.257221e-01,9.256485e-01,2.399044e-04,2.770754e-09,2.999825e+01,1.986434e+01,1.013390e+01,3.081137e+01,1.716762e+02
6.209228e+05,7.186606e+00,1.180277e+04,1.366061e-01,9.256927e-01,9.256488e-01,2.401815e-04,2.770753e-09,2.999382e+01,1.986434e+01,1.012947e+01,3.080693e+01,1.717363e+02
6.210228e+05,7.187764e+00,1.190279e+04,1.377638e-01,9.256633e-01,9.256490e-01,2.404587e-04,2.770752e-09,2.998939e+01,1.986434e+01,1.012505e+01,3.080250e+01,1.717964e+02
6.211228e+05,7.188921e+00,1.200281e+04,1.389215e-01,9.256339e-01,9.256493e-01,2.407358e-04,2.770751e-09,2.998497e+01,1.986434e+01,1.012062e+01,3.079806e+01,1.718565e+02
6.212228e+05,7.190079e+00,1.210284e+04,1.400791e-01,9.256045e-01,9.256495e-01,2.410129e-04,2.770751e-09,2.998054e+01,1.986434e+01,1.011619e+01,3.079363e+01,1.719166e+02
6.213229e+05,7.191237e+00,1.220286e+04,1.412368e-01,9.255751e-01,9.256498e-01,2.412901e-04,2.770750e-09,2.997611e+01,1.986434e+01,1.011177e+01,3.078919e+01,1.719767e+02
6.214229e+05,7.192394e+00,1.230288e+04,1.423945e-01,9.255457e-01,9.256500e-01,2.415672e-04,2.770749e-09,2.997168e+01,1.986434e+01,1.010734e+01,3.078476e+01,1.720367e+02
6.215229e+05,7.193552e+00,1.240291e+04,1.435522e-01,9.255163e-01,9.256503e-01,2.418444e-04,2.770748e-09,2.996726e+01,1.986434e+01,1.010291e+01,3.078032e+01,1.720968e+02
6.216229e+05,7.194710e+00,1.250293e+04,1.447098e-01,9.254869e-01,9.256505e-01,2.421215e-04,2.770748e-09,2.996283e+01,1.986434e+01,1.009848e+01,3.077588e+01,1.721569e+02
6.217230e+05,7.195868e+00,1.260295e+04,1.458675e-01,9.254646e-01,9.256508e-01,2.423986e-04,2.770747e-09,2.996073e+01,1.986399e+01,1.009674e+01,3.077390e+01,1.721943e+02
6.218230e+05,7.197025e+00,1.270298e+04,1.470252e-01,9.254603e-01,9.256511e-01,2.426758e-04,2.770746e-09,2.996451e+01,1.986272e+01,1.010179e+01,3.077814e+01,1.721743e+02
6.219230e+05,7.198183e+00,1.280300e+04,1.481829e-01,9.254560e-01,9.256513e-01,2.429529e-04,2.770745e-09,2.996830e+01,1.986145e+01,1.010685e+01,3.078239e+01,1.721544e+02
6.220230e+05,7.199341e+00,1.290302e+04,1.493406e-01,9.254517e-01,9.256516e-01,2.432301e-04,2.770745e-09,2.997208e+01,1.986018e+01,1.011190e+01,3.078663e+01,1.721344e+02
6.221230e+05,7.200498e+00,1.300305e+04,1.504982e-01,9.254474e-01,9.256518e-01,2.435072e-04,2.770744e-09,2.997587e+01,1.985891e+01,1.011696e+01,3.079087e+01,1.721144e+02
6.222231e+05,7.201656e+00,1.310307e+04,1.516559e-01,9.254431e-01,9.256521e-01,2.437843e-04,2.770743e-09,2.997965e+01,1.985764e+01,1.012201e+01,3.079512e+01,1.720944e+02
6.223231e+05,7.202814e+00,1.320309e+04,1.528136e-01,9.254388e-01,9.256523e-01,2.440615e-04,2.770742e-09,2.998344e+01,1.985637e+01,1.012706e+01,3.079936e+01,1.720744e+02
6.224231e+05,7.203971e+00,1.330312e+04,1.539713e-01,9.254346e-01,9.256526e-01,2.443386e-04,2.770741e-09,2.998722e+01,1.985511e+01,1.013212e+01,3.080360e+01,1.720544e+02
6.225231e+05,7.205129e+00,1.340314e+04,1.551290e-01,9.254303e-01,9.256529e-01,2.446158e-04,2.770741e-09,2.999101e+01,1.985384e+01,1.013717e+01,3.080784e+01,1.720344e+02
6.226232e+05,7.206287e+00,1.350317e+04,1.562866e-01,9.254260e-01,9.256531e-01,2.448929e-04,2.770740e-09,2.999479e+01,1.985257e+01,1.014222e+01,3.081209e+01,1.720144e+02
6.227232e+05,7.207444e+00,1.360319e+04,1.574443e-01,9.254241e-01,9.256534e-01,2.451700e-04,2.770739e-09,2.999681e+01,1.985142e+01,1.014539e+01,3.081438e+01,1.720056e+02
6.228232e+05,7.208602e+00,1.370321e+04,1.586020e-01,9.254284e-01,9.256536e-01,2.454472e-04,2.770738e-09,2.999428e+01,1.985058e+01,1.014371e+01,3.081167e+01,1.720256e+02
6.229232e+05,7.209760e+00,1.380324e+04,1.597597e-01,9.254327e-01,9.256539e-01,2.457243e-04,2.770738e-09,2.999176e+01,1.984974e+01,1.014202e+01,3.080896e+01,1.720456e+02
6.230233e+05,7.210917e+00,1.390326e+04,1.609174e-01,9.254370e-01,9.256541e-01,2.460014e-04,2.770737e-09,2.998923e+01,1.984889e+01,1.014034e+01,3.080625e+01,1.720656e+02
6.231233e+05,7.212075e+00,1.400328e+04,1.620750e-01,9.254413e-01,9.256544e-01,2.462786e-04,2.770736e-09,2.998671e+01,1.984805e+01,1.013866e+01,3.080353e+01,1.720857e+02
6.232233e+05,7.213233e+00,1.410331e+04,1.632327e-01,9.254456e-01,9.256547e-01,2.465557e-04,2.770735e-09,2.998418e+01,1.984721e+01,1.013697e+01,3.080082e+01,1.721057e+02
6.233233e+05,7.214390e+00,1.420333e+04,1.643904e-01,9.254499e-01,9.256549e-01,2.468329e-04,2.770735e-09,2.998166e+01,1.984637e+01,1.013529e+01,3.079811e+01,1.721257e+02
6.234234e+05,7.215548e+00,1.430335e+04,1.655481e-01,9.254542e-01,9.256552e-01,2.471100e-04,2.770734e-09,2.997913e+01,1.984553e+01,1.013360e+01,3.079540e+01,1.721457e+02
6.235234e+05,7.216706e+00,1.440338e+04,1.667057e-01,9.254585e-01,9.256554e-01,2.473871e-04,2.770733e-09,2.997660e+01,1.984468e+01,1.013192e+01,3.079269e+01,1.721657e+02
6.236234e+05,7.217863e+00,1.450340e+04,1.678634e-01,9.254628e-01,9.256557e-01,2.476643e-04,2.770732e-09,2.997408e+01,1.984384e+01,1.013024e+01,3.078997e+01,1.721857e+02
6.237234e+05,7.219021e+00,1.460342e+04,1.690211e-01,9.254703e-01,9.256559e-01,2.479414e-04,2.770731e-09,2.997300e+01,1.984306e+01,1.012994e+01,3.078878e+01,1.722114e+02
6.238234e+05,7.220179e+00,1.470345e+04,1.701788e-01,9.254861e-01,9.256562e-01,2.482186e-04,2.770731e-09,2.997552e+01,1.984243e+01,1.013309e+01,3.079137e+01,1.722514e+02
6.239235e+05,7.221336e+00,1.480347e+04,1.713365e-01,9.255018e-01,9.256564e-01,2.484957e-04,2.770730e-09,2.997804e+01,1.984179e+01,1.013625e+01,3.079396e+01,1.722913e+02
6.240235e+05,7.222494e+00,1.490349e+04,1.724941e-01,9.255175e-01,9.256567e-01,2.487728e-04,2.770729e-09,2.998056e+01,1.984116e+01,1.013940e+01,3.079654e+01,1.723313e+02
6.241235e+05,7.223652e+00,1.500352e+04,1.736518e-01,9.255333e-01,9.256570e-01,2.490500e-04,2.770728e-09,2.998308e+01,1.984053e+01,1.014256e+01,3.079913e+01,1.723712e+02
6.242235e+05,7.224809e+00,1.510354e+04,1.748095e-01,9.255490e-01,9.256572e-01,2.493271e-04,2.770728e-09,2.998560e+01,1.983989e+01,1.014571e+01,3.080172e+01,1.724112e+02
6.243236e+05,7.225967e+00,1.520356e+04,1.759672e-01,9.255647e-01,9.256575e-01,2.496042e-04,2.770727e-09,2.998812e+01,1.983926e+01,1.014887e+01,3.080431e+01,1.724512e+02
6.244236e+05,7.227125e+00,1.530359e+04,1.771249e-01,9.255805e-01,9.256577e-01,2.498814e-04,2.770726e-09,2.999065e+01,1.983862e+01,1.015202e+01,3.080690e+01,1.724911e+02
6.245236e+05,7.228283e+00,1.540361e+04,1.782825e-01,9.255962e-01,9.256580e-01,2.501585e-04,2.770725e-09,2.999317e+01,1.983799e+01,1.015518e+01,3.080949e+01,1.725311e+02
6.246236e+05,7.229440e+00,1.550363e+04,1.794402e-01,9.256119e-01,9.256582e-01,2.504357e-04,2.770725e-09,2.999569e+01,1.983736e+01,1.015833e+01,3.081208e+01,1.725710e+02
6.247237e+05,7.230598e+00,1.560366e+04,1.805979e-01,9.256233e-01,9.256585e-01,2.507128e-04,2.770724e-09,2.999665e+01,1.983672e+01,1.015993e+01,3.081303e+01,1.726000e+02
6.248237e+05,7.231756e+00,1.570368e+04,1.817556e-01,9.256233e-01,9.256588e-01,2.509899e-04,2.770723e-09,2.999349e+01,1.983609e+01,1.015740e+01,3.080967e+01,1.726000e+02
6.249237e+05,7.232913e+00,1.580370e+04,1.829132e-01,9.256233e-01,9.256590e-01,2.512671e-04,2.770722e-09,2.999033e+01,1.983545e+01,1.015488e+01,3.080630e+01,1.726000e+02
6.250237e+05,7.234071e+00,1.590373e+04,1.840709e-01,9.256233e-01,9.256593e-01,2.515442e-04,2.770721e-09,2.998717e+01,1.983482e+01,1.015235e+01,3.080294e+01,1.726000e+02
6.251238e+05,7.235229e+00,1.600375e+04,1.852286e-01,9.256233e-01,9.256595e-01,2.518213e-04,2.770721e-09,2.998401e+01,1.983418e+01,1.014982e+01,3.079958e+01,1.726000e+02
6.252238e+05,7.236386e+00,1.610377e+04,1.863863e-01,9.256233e-01,9.256598e-01,2.520985e-04,2.770720e-09,2.998085e+01,1.983355e+01,1.014730e+01,3.079621e+01,1.726000e+02
6.253238e+05,7.237544e+00,1.620380e+04,1.875440e-01,9.256233e-01,9.256600e-01,2.523756e-04,2.770719e-09,2.997769e+01,1.983291e+01,1.014477e+01,3.079285e+01,1.726000e+02
6.254238e+05,7.238702e+00,1.630382e+04,1.887016e-01,9.256233e-01,9.256603e-01,2.526528e-04,2.770718e-09,2.997453e+01,1.983228e+01,1.014225e+01,3.078949e+01,1.726000e+02
6.255238e+05,7.239859e+00,1.640385e+04,1.898593e-01,9.256233e-01,9.256606e-01,2.529299e-04,2.770718e-09,2.997137e+01,1.983164e+01,1.013972e+01,3.078612e+01,1.726000e+02
6.256239e+05,7.241017e+00,1.650387e+04,1.910170e-01,9.256233e-01,9.256608e-01,2.532070e-04,2.770717e-09,2.996821e+01,1.983101e+01,1.013720e+01,3.078276e+01,1.726000e+02
6.257239e+05,7.242175e+00,1.660389e+04,1.921747e-01,9.256177e-01,9.256611e-01,2.534842e-04,2.770716e-09,2.996558e+01,1.983055e+01,1.013502e+01,3.078002e+01,1.725803e+02
6.258239e+05,7.243332e+00,1.670392e+04,1.933324e-01,9.255976e-01,9.256613e-01,2.537613e-04,2.770715e-09,2.996431e+01,1.983055e+01,1.013376e+01,3.077890e+01,1.725102e+02
6.259239e+05,7.244490e+00,1.680394e+04,1.944900e-01,9.255776e-01,9.256616e-01,2.540384e-04,2.770715e-09,2.996305e+01,1.983055e+01,1.013250e+01,3.077777e+01,1.724401e+02
6.260240e+05,7.245648e+00,1.690396e+04,1.956477e-01,9.255575e-01,9.256618e-01,2.543156e-04,2.770714e-09,2.996178e+01,1.983055e+01,1.013123e+01,3.077664e+01,1.723700e+02
6.261240e+05,7.246805e+00,1.700399e+04,1.968054e-01,9.255374e-01,9.256621e-01,2.545927e-04,2.770713e-09,2.996052e+01,1.983055e+01,1.012997e+01,3.077551e+01,1.722999e+02
6.262240e+05,7.247963e+00,1.710401e+04,1.979631e-01,9.255173e-01,9.256623e-01,2.548698e-04,2.770712e-09,2.995926e+01,1.983055e+01,1.012871e+01,3.077438e+01,1.722298e+02
6.263240e+05,7.249121e+00,1.720403e+04,1.991208e-01,9.254973e-01,9.256626e-01,2.551470e-04,2.770712e-09,2.995799e+01,1.983055e+01,1.012744e+01,3.077325e+01,1.721597e+02
6.264241e+05,7.250278e+00,1.730406e+04,2.002784e-01,9.254772e-01,9.256629e-01,2.554241e-04,2.770711e-09,2.995673e+01,1.983055e+01,1.012618e+01,3.077213e+01,1.720896e+02
6.265241e+05,7.251436e+00,1.740408e+04,2.014361e-01,9.254571e-01,9.256631e-01,2.557013e-04,2.770710e-09,2.995547e+01,1.983055e+01,1.012491e+01,3.077100e+01,1.720195e+02
6.266241e+05,7.252594e+00,1.750410e+04,2.025938e-01,9.254370e-01,9.256634e-01,2.559784e-04,2.770709e-09,2.995420e+01,1.983055e+01,1.012365e+01,3.076987e+01,1.719494e+02
6.267241e+05,7.253751e+00,1.760413e+04,2.037515e-01,9.254254e-01,9.256636e-01,2.562555e-04,2.770708e-09,2.995561e+01,1.983036e+01,1.012524e+01,3.077154e+01,1.719147e+02
6.268242e+05,7.254909e+00,1.770415e+04,2.049091e-01,9.254340e-01,9.256639e-01,2.565327e-04,2.770708e-09,2.996339e+01,1.982973e+01,1.013366e+01,3.077990e+01,1.719647e+02
6.269242e+05,7.256067e+00,1.780417e+04,2.060668e-01,9.254426e-01,9.256641e-01,2.568098e-04,2.770707e-09,2.997117e+01,1.982910e+01,1.014208e+01,3.078826e+01,1.720147e+02
6.270242e+05,7.257225e+00,1.790420e+04,2.072245e-01,9.254512e-01,9.256644e-01,2.570869e-04,2.770706e-09,2.997896e+01,1.982846e+01,1.015050e+01,3.079662e+01,1.720647e+02
6.271242e+05,7.258382e+00,1.800422e+04,2.083822e-01,9.254598e-01,9.256647e-01,2.573641e-04,2.770705e-09,2.998674e+01,1.982783e+01,1.015892e+01,3.080498e+01,1.721147e+02
6.272242e+05,7.259540e+00,1.810424e+04,2.095399e-01,9.254684e-01,9.256649e-01,2.576412e-04,2.770705e-09,2.999453e+01,1.982719e+01,1.016733e+01,3.081334e+01,1.721647e+02
6.273243e+05,7.260698e+00,1.820427e+04,2.106975e-01,9.254769e-01,9.256652e-01,2.579183e-04,2.770704e-09,3.000231e+01,1.982656e+01,1.017575e+01,3.082170e+01,1.722147e+02
6.274243e+05,7.261855e+00,1.830429e+04,2.118552e-01,9.254855e-01,9.256654e-01,2.581955e-04,2.770703e-09,3.001009e+01,1.982592e+01,1.018417e+01,3.083006e+01,1.722646e+02
6.275243e+05,7.263013e+00,1.840431e+04,2.130129e-01,9.254941e-01,9.256657e-01,2.584726e-04,2.770702e-09,3.001788e+01,1.982529e+01,1.019259e+01,3.083842e+01,1.723146e+02
6.276243e+05,7.264171e+00,1.850434e+04,2.141706e-01,9.255027e-01,9.256659e-01,2.587497e-04,2.770702e-09,3.002566e+01,1.982466e+01,1.020101e+01,3.084678e+01,1.723646e+02
6.277244e+05,7.265328e+00,1.860436e+04,2.153283e-01,9.255134e-01,9.256662e-01,2.590269e-04,2.770701e-09,3.002890e+01,1.982402e+01,1.020487e+01,3.085020e+01,1.723971e+02
6.278244e+05,7.266486e+00,1.870438e+04,2.164859e-01,9.255292e-01,9.256665e-01,2.593040e-04,2.770700e-09,3.002111e+01,1.982339e+01,1.019772e+01,3.084164e+01,1.723871e+02
6.279244e+05,7.267644e+00,1.880441e+04,2.176436e-01,9.255449e-01,9.256667e-01,2.595812e-04,2.770699e-09,3.001331e+01,1.982275e+01,1.019056e+01,3.083309e+01,1.723771e+02
6.280244e+05,7.268801e+00,1.890443e+04,2.188013e-01,9.255607e-01,9.256670e-01,2.598583e-04,2.770698e-09,3.000552e+01,1.982212e+01,1.018341e+01,3.082454e+01,1.723671e+02
6.281245e+05,7.269959e+00,1.900445e+04,2.199590e-01,9.255764e-01,9.256672e-01,2.601354e-04,2.770698e-09,2.999773e+01,1.982148e+01,1.017625e+01,3.081598e+01,1.723571e+02
6.282245e+05,7.271117e+00,1.910448e+04,2.211166e-01,9.255922e-01,9.256675e-01,2.604126e-04,2.770697e-09,2.998994e+01,1.982085e+01,1.016910e+01,3.080743e+01,1.723470e+02
6.283245e+05,7.272274e+00,1.920450e+04,2.222743e-01,9.256080e-01,9.256677e-01,2.606897e-04,2.770696e-09,2.998215e+01,1.982021e+01,1.016194e+01,3.079888e+01,1.723370e+02
6.284245e+05,7.273432e+00,1.930453e+04,2.234320e-01,9.256237e-01,9.256680e-01,2.609668e-04,2.770695e-09,2.997436e+01,1.981958e+01,1.015478e+01,3.079032e+01,1.723270e+02
6.285245e+05,7.274590e+00,1.940455e+04,2.245897e-01,9.256395e-01,9.256682e-01,2.612440e-04,2.770695e-09,2.996657e+01,1.981894e+01,1.014763e+01,3.078177e+01,1.723170e+02
6.286246e+05,7.275747e+00,1.950457e+04,2.257474e-01,9.256553e-01,9.256685e-01,2.615211e-04,2.770694e-09,2.995878e+01,1.981831e+01,1.014047e+01,3.077322e+01,1.723070e+02
6.287246e+05,7.276905e+00,1.960460e+04,2.269050e-01,9.256714e-01,9.256688e-01,2.617982e-04,2.770693e-09,2.995582e+01,1.981786e+01,1.013796e+01,3.076986e+01,1.723179e+02
6.288246e+05,7.278063e+00,1.970462e+04,2.280627e-01,9.256886e-01,9.256690e-01,2.620754e-04,2.770692e-09,2.996423e+01,1.981786e+01,1.014637e+01,3.077875e+01,1.723778e+02
6.289246e+05,7.279220e+00,1.980464e+04,2.292204e-01,9.257058e-01,9.256693e-01,2.623525e-04,2.770692e-09,2.997264e+01,1.981786e+01,1.015478e+01,3.078763e+01,1.724377e+02
6.290247e+05,7.280378e+00,1.990467e+04,2.303781e-01,9.257229e-01,9.256695e-01,2.626296e-04,2.770691e-09,2.998105e+01,1.981786e+01,1.016319e+01,3.079651e+01,1.724977e+02
6.291247e+05,7.281536e+00,2.000469e+04,2.315358e-01,9.257401e-01,9.256698e-01,2.629068e-04,2.770690e-09,2.998946e+01,1.981786e+01,1.017160e+01,3.080539e+01,1.725576e+02
6.292247e+05,7.282693e+00,2.010471e+04,2.326934e-01,9.257573e-01,9.256700e-01,2.631839e-04,2.770689e-09,2.999787e+01,1.981786e+01,1.018001e+01,3.081428e+01,1.726175e+02
6.293247e+05,7.283851e+00,2.020474e+04,2.338511e-01,9.257745e-01,9.256703e-01,2.634610e-04,2.770688e-09,3.000628e+01,1.981786e+01,1.018842e+01,3.082316e+01,1.726775e+02
6.294248e+05,7.285009e+00,2.030476e+04,2.350088e-01,9.257916e-01,9.256706e-01,2.637382e-04,2.770688e-09,3.001469e+01,1.981786e+01,1.019683e+01,3.083204e+01,1.727374e+02
6.295248e+05,7.286166e+00,2.040478e+04,2.361665e-01,9.258088e-01,9.256708e-01,2.640153e-04,2.770687e-09,3.002311e+01,1.981786e+01,1.020524e+01,3.084092e+01,1.727973e+02
6.296248e+05,7.287324e+00,2.050481e+04,2.373242e-01,9.258260e-01,9.256711e-01,2.642924e-04,2.770686e-09,3.003152e+01,1.981786e+01,1.021365e+01,3.084980e+01,1.728572e+02
6.297248e+05,7.288482e+00,2.060483e+04,2.384818e-01,9.258333e-01,9.256713e-01,2.645696e-04,2.770685e-09,3.003565e+01,1.981750e+01,1.021815e+01,3.085420e+01,1.728685e+02
6.298249e+05,7.289640e+00,2.070485e+04,2.396395e-01,9.258161e-01,9.256716e-01,2.648467e-04,2.770685e-09,3.002912e+01,1.981624e+01,1.021288e+01,3.084746e+01,1.727584e+02
6.299249e+05,7.290797e+00,2.080488e+04,2.407972e-01,9.257989e-01,9.256718e-01,2.651238e-04,2.770684e-09,3.002259e+01,1.981497e+01,1.020762e+01,3.084071e+01,1.726483e+02
6.300249e+05,7.291955e+00,2.090490e+04,2.419549e-01,9.257817e-01,9.256721e-01,2.654010e-04,2.770683e-09,3.001606e+01,1.981371e+01,1.020235e+01,3.083397e+01,1.725383e+02
6.301249e+05,7.293113e+00,2.100492e+04,2.431125e-01,9.257645e-01,9.256724e-01,2.656781e-04,2.770682e-09,3.000953e+01,1.981245e+01,1.019709e+01,3.082722e+01,1.724282e+02
6.302249e+05,7.294270e+00,2.110495e+04,2.442702e-01,9.257473e-01,9.256726e-01,2.659552e-04,2.770682e-09,3.000301e+01,1.981119e+01,1.019182e+01,3.082048e+01,1.723181e+02
6.303250e+05,7.295428e+00,2.120497e+04,2.454279e-01,9.257301e-01,9.256729e-01,2.662324e-04,2.770681e-09,2.999648e+01,1.980992e+01,1.018656e+01,3.081373e+01,1.722081e+02
6.304250e+05,7.296586e+00,2.130499e+04,2.465856e-01,9.257129e-01,9.256731e-01,2.665095e-04,2.770680e-09,2.998995e+01,1.980866e+01,1.018129e+01,3.080698e+01,1.720980e+02
6.305250e+05,7.297743e+00,2.140502e+04,2.477433e-01,9.256957e-01,9.256734e-01,2.667866e-04,2.770679e-09,2.998342e+01,1.980740e+01,1.017602e+01,3.080024e+01,1.719879e+02
6.306250e+05,7.298901e+00,2.150504e+04,2.489009e-01,9.256785e-01,9.256736e-01,2.670638e-04,2.770678e-09,2.997689e+01,1.980613e+01,1.017076e+01,3.079349e+01,1.718779e+02
6.307251e+05,7.300059e+00,2.160506e+04,2.500586e-01,9.256565e-01,9.256739e-01,2.673409e-04,2.770678e-09,2.997191e+01,1.980543e+01,1.016648e+01,3.078842e+01,1.718175e+02
6.308251e+05,7.301216e+00,2.170509e+04,2.512163e-01,9.256228e-01,9.256741e-01,2.676180e-04,2.770677e-09,2.997065e+01,1.980606e+01,1.016458e+01,3.078741e+01,1.718775e+02
6.309251e+05,7.302374e+00,2.180511e+04,2.523740e-01,9.255892e-01,9.256744e-01,2.678952e-04,2.770676e-09,2.996938e+01,1.980670e+01,1.016269e+01,3.078639e+01,1.719375e+02
6.310251e+05,7.303532e+00,2.190513e+04,2.535317e-01,9.255556e-01,9.256747e-01,2.681723e-04,2.770675e-09,2.996812e+01,1.980733e+01,1.016079e+01,3.078538e+01,1.719975e+02
6.311252e+05,7.304689e+00,2.200516e+04,2.546893e-01,9.255219e-01,9.256749e-01,2.684494e-04,2.770675e-09,2.996686e+01,1.980796e+01,1.015890e+01,3.078436e+01,1.720575e+02
6.312252e+05,7.305847e+00,2.210518e+04,2.558470e-01,9.254883e-01,9.256752e-01,2.687266e-04,2.770674e-09,2.996560e+01,1.980860e+01,1.015700e+01,3.078335e+01,1.721175e+02
6.313252e+05,7.307005e+00,2.220521e+04,2.570047e-01,9.254546e-01,9.256754e-01,2.690037e-04,2.770673e-09,2.996434e+01,1.980923e+01,1.015510e+01,3.078233e+01,1.721774e+02
6.314252e+05,7.308162e+00,2.230523e+04,2.581624e-01,9.254210e-01,9.256757e-01,2.692808e-04,2.770672e-09,2.996307e+01,1.980987e+01,1.015321e+01,3.078131e+01,1.722374e+02
6.315253e+05,7.309320e+00,2.240525e+04,2.593200e-01,9.253874e-01,9.256759e-01,2.695580e-04,2.770672e-09,2.996181e+01,1.981050e+01,1.015131e+01,3.078030e+01,1.722974e+02
6.316253e+05,7.310478e+00,2.250528e+04,2.604777e-01,9.253537e-01,9.256762e-01,2.698351e-04,2.770671e-09,2.996055e+01,1.981114e+01,1.014942e+01,3.077928e+01,1.723574e+02
6.317253e+05,7.311635e+00,2.260530e+04,2.616354e-01,9.253446e-01,9.256765e-01,2.701122e-04,2.770670e-09,2.995904e+01,1.981140e+01,1.014764e+01,3.077774e+01,1.723710e+02
6.318253e+05,7.312793e+00,2.270532e+04,2.627931e-01,9.253955e-01,9.256767e-01,2.703894e-04,2.770669e-09,2.995693e+01,1.981077e+01,1.014616e+01,3.077490e+01,1.722708e+02
6.319253e+05,7.313951e+00,2.280535e+04,2.639508e-01,9.254464e-01,9.256770e-01,2.706665e-04,2.770669e-09,2.995482e+01,1.981013e+01,1.014468e+01,3.077207e+01,1.721707e+02
6.320254e+05,7.315108e+00,2.290537e+04,2.651084e-01,9.254973e-01,9.256772e-01,2.709436e-04,2.770668e-09,2.995270e+01,1.980950e+01,1.014321e+01,3.076923e+01,1.720706e+02
6.321254e+05,7.316266e+00,2.300539e+04,2.662661e-01,9.255482e-01,9.256775e-01,2.712207e-04,2.770667e-09,2.995059e+01,1.980886e+01,1.014173e+01,3.076640e+01,1.719704e+02
6.322254e+05,7.317424e+00,2.310542e+04,2.674238e-01,9.255991e-01,9.256777e-01,2.714979e-04,2.770666e-09,2.994848e+01,1.980823e+01,1.014025e+01,3.076356e+01,1.718703e+02
6.323254e+05,7.318581e+00,2.320544e+04,2.685815e-01,9.256500e-01,9.256780e-01,2.717750e-04,2.770665e-09,2.994636e+01,1.980759e+01,1.013877e+01,3.076073e+01,1.717701e+02
6.324255e+05,7.319739e+00,2.330546e+04,2.697392e-01,9.257010e-01,9.256783e-01,2.720521e-04,2.770665e-09,2.994425e+01,1.980695e+01,1.013729e+01,3.075789e+01,1.716700e+02
