Repository: brandonlampe/CS_Data

# Repository for Crushed Salt Data
**Grant No: 456417**

This is a work in progress!

## Repository Content

### Directory Names
A uniform namining structure still in progress, but in general directories are named according to the following:
 - Names contain no spaces, a single underscore "_" will be used as a file name seperator.
 - Files are for the Crushed Salt Project (CSP); therefore, the first three charaters of each file are "CSP".
 - Folders are organized by which frame the test was performed on i.e., A2 or A3.
 - The fifth and sixth charaters of each file name will therefore be "A" followed by the frame number.

File: UNM_WP_HY_175_13/STAGE06/CREEP_FIT/175_13_STAGE06_CREEP_OUT.csv (part 2 of 15)
Analysis by Brandon Lampe, performed on: 2017/01/30 14:06:35
Experimental results below begin at: 2016/10/09 14:09:36
Duration (sec),Duration (day),Elapsed Time (sec),Elapsed Time (day),Interpolated Fractional Density,Fit to Fractional Density,Fit to Volume Strain,Fit to Volume Strain Rate (1/sec),Confining Pressure (MPa),Pore Pressure (MPa),Terzaghi Pressure (MPa),Solid Pressure (MPa),Temperature (C))
6.325255e+05,7.320897e+00,2.340549e+04,2.708968e-01,9.257519e-01,9.256785e-01,2.723293e-04,2.770664e-09,2.994214e+01,1.980632e+01,1.013582e+01,3.075506e+01,1.715698e+02
6.326255e+05,7.322055e+00,2.350551e+04,2.720545e-01,9.258028e-01,9.256788e-01,2.726064e-04,2.770663e-09,2.994002e+01,1.980568e+01,1.013434e+01,3.075223e+01,1.714697e+02
6.327255e+05,7.323212e+00,2.360553e+04,2.732122e-01,9.258382e-01,9.256790e-01,2.728835e-04,2.770662e-09,2.994080e+01,1.980383e+01,1.013697e+01,3.075279e+01,1.714183e+02
6.328256e+05,7.324370e+00,2.370556e+04,2.743699e-01,9.258382e-01,9.256793e-01,2.731607e-04,2.770662e-09,2.994817e+01,1.979918e+01,1.014900e+01,3.076113e+01,1.714783e+02
6.329256e+05,7.325528e+00,2.380558e+04,2.755275e-01,9.258382e-01,9.256795e-01,2.734378e-04,2.770661e-09,2.995555e+01,1.979452e+01,1.016102e+01,3.076947e+01,1.715383e+02
6.330256e+05,7.326685e+00,2.390560e+04,2.766852e-01,9.258382e-01,9.256798e-01,2.737149e-04,2.770660e-09,2.996293e+01,1.978987e+01,1.017305e+01,3.077781e+01,1.715984e+02
6.331256e+05,7.327843e+00,2.400563e+04,2.778429e-01,9.258382e-01,9.256800e-01,2.739921e-04,2.770659e-09,2.997030e+01,1.978522e+01,1.018508e+01,3.078615e+01,1.716584e+02
6.332257e+05,7.329001e+00,2.410565e+04,2.790006e-01,9.258382e-01,9.256803e-01,2.742692e-04,2.770659e-09,2.997768e+01,1.978057e+01,1.019711e+01,3.079449e+01,1.717184e+02
6.333257e+05,7.330158e+00,2.420567e+04,2.801583e-01,9.258382e-01,9.256806e-01,2.745463e-04,2.770658e-09,2.998506e+01,1.977592e+01,1.020914e+01,3.080283e+01,1.717785e+02
6.334257e+05,7.331316e+00,2.430570e+04,2.813159e-01,9.258382e-01,9.256808e-01,2.748235e-04,2.770657e-09,2.999243e+01,1.977127e+01,1.022116e+01,3.081117e+01,1.718385e+02
6.335257e+05,7.332474e+00,2.440572e+04,2.824736e-01,9.258382e-01,9.256811e-01,2.751006e-04,2.770656e-09,2.999981e+01,1.976662e+01,1.023319e+01,3.081951e+01,1.718985e+02
6.336257e+05,7.333631e+00,2.450574e+04,2.836313e-01,9.258382e-01,9.256813e-01,2.753777e-04,2.770655e-09,3.000719e+01,1.976197e+01,1.024522e+01,3.082785e+01,1.719586e+02
6.337258e+05,7.334789e+00,2.460577e+04,2.847890e-01,9.258316e-01,9.256816e-01,2.756548e-04,2.770655e-09,3.001162e+01,1.975915e+01,1.025247e+01,3.083295e+01,1.720124e+02
6.338258e+05,7.335947e+00,2.470579e+04,2.859467e-01,9.258101e-01,9.256818e-01,2.759320e-04,2.770654e-09,3.000951e+01,1.976042e+01,1.024910e+01,3.083083e+01,1.720523e+02
6.339258e+05,7.337104e+00,2.480581e+04,2.871043e-01,9.257886e-01,9.256821e-01,2.762091e-04,2.770653e-09,3.000741e+01,1.976169e+01,1.024572e+01,3.082870e+01,1.720923e+02
6.340258e+05,7.338262e+00,2.490584e+04,2.882620e-01,9.257672e-01,9.256824e-01,2.764862e-04,2.770652e-09,3.000530e+01,1.976295e+01,1.024234e+01,3.082658e+01,1.721323e+02
6.341259e+05,7.339420e+00,2.500586e+04,2.894197e-01,9.257457e-01,9.256826e-01,2.767634e-04,2.770652e-09,3.000319e+01,1.976422e+01,1.023897e+01,3.082446e+01,1.721722e+02
6.342259e+05,7.340577e+00,2.510589e+04,2.905774e-01,9.257242e-01,9.256829e-01,2.770405e-04,2.770651e-09,3.000108e+01,1.976549e+01,1.023559e+01,3.082234e+01,1.722122e+02
6.343259e+05,7.341735e+00,2.520591e+04,2.917351e-01,9.257028e-01,9.256831e-01,2.773176e-04,2.770650e-09,2.999897e+01,1.976676e+01,1.023222e+01,3.082022e+01,1.722521e+02
6.344259e+05,7.342893e+00,2.530593e+04,2.928927e-01,9.256813e-01,9.256834e-01,2.775948e-04,2.770649e-09,2.999687e+01,1.976802e+01,1.022884e+01,3.081809e+01,1.722921e+02
6.345260e+05,7.344050e+00,2.540596e+04,2.940504e-01,9.256599e-01,9.256836e-01,2.778719e-04,2.770649e-09,2.999476e+01,1.976929e+01,1.022547e+01,3.081597e+01,1.723320e+02
6.346260e+05,7.345208e+00,2.550598e+04,2.952081e-01,9.256384e-01,9.256839e-01,2.781490e-04,2.770648e-09,2.999265e+01,1.977056e+01,1.022209e+01,3.081385e+01,1.723720e+02
6.347260e+05,7.346366e+00,2.560600e+04,2.963658e-01,9.256223e-01,9.256842e-01,2.784261e-04,2.770647e-09,2.999023e+01,1.977246e+01,1.021777e+01,3.081127e+01,1.724030e+02
6.348260e+05,7.347523e+00,2.570603e+04,2.975234e-01,9.256187e-01,9.256844e-01,2.787033e-04,2.770646e-09,2.998708e+01,1.977584e+01,1.021124e+01,3.080764e+01,1.724130e+02
6.349260e+05,7.348681e+00,2.580605e+04,2.986811e-01,9.256151e-01,9.256847e-01,2.789804e-04,2.770645e-09,2.998392e+01,1.977922e+01,1.020470e+01,3.080400e+01,1.724230e+02
6.350261e+05,7.349839e+00,2.590607e+04,2.998388e-01,9.256115e-01,9.256849e-01,2.792575e-04,2.770645e-09,2.998077e+01,1.978260e+01,1.019817e+01,3.080036e+01,1.724330e+02
6.351261e+05,7.350996e+00,2.600610e+04,3.009965e-01,9.256080e-01,9.256852e-01,2.795347e-04,2.770644e-09,2.997762e+01,1.978598e+01,1.019163e+01,3.079673e+01,1.724430e+02
6.352261e+05,7.352154e+00,2.610612e+04,3.021542e-01,9.256044e-01,9.256854e-01,2.798118e-04,2.770643e-09,2.997446e+01,1.978936e+01,1.018510e+01,3.079309e+01,1.724530e+02
6.353261e+05,7.353312e+00,2.620614e+04,3.033118e-01,9.256008e-01,9.256857e-01,2.800889e-04,2.770642e-09,2.997131e+01,1.979275e+01,1.017856e+01,3.078946e+01,1.724630e+02
6.354262e+05,7.354470e+00,2.630617e+04,3.044695e-01,9.255972e-01,9.256860e-01,2.803661e-04,2.770642e-09,2.996816e+01,1.979613e+01,1.017203e+01,3.078582e+01,1.724730e+02
6.355262e+05,7.355627e+00,2.640619e+04,3.056272e-01,9.255936e-01,9.256862e-01,2.806432e-04,2.770641e-09,2.996500e+01,1.979951e+01,1.016549e+01,3.078218e+01,1.724830e+02
6.356262e+05,7.356785e+00,2.650621e+04,3.067849e-01,9.255900e-01,9.256865e-01,2.809203e-04,2.770640e-09,2.996185e+01,1.980289e+01,1.015896e+01,3.077855e+01,1.724930e+02
6.357262e+05,7.357943e+00,2.660624e+04,3.079426e-01,9.255875e-01,9.256867e-01,2.811974e-04,2.770639e-09,2.996145e+01,1.980524e+01,1.015621e+01,3.077795e+01,1.724848e+02
6.358263e+05,7.359100e+00,2.670626e+04,3.091002e-01,9.255875e-01,9.256870e-01,2.814746e-04,2.770639e-09,2.996734e+01,1.980524e+01,1.016209e+01,3.078432e+01,1.724348e+02
6.359263e+05,7.360258e+00,2.680628e+04,3.102579e-01,9.255875e-01,9.256872e-01,2.817517e-04,2.770638e-09,2.997322e+01,1.980524e+01,1.016798e+01,3.079068e+01,1.723848e+02
6.360263e+05,7.361416e+00,2.690631e+04,3.114156e-01,9.255875e-01,9.256875e-01,2.820288e-04,2.770637e-09,2.997911e+01,1.980524e+01,1.017387e+01,3.079704e+01,1.723348e+02
6.361263e+05,7.362573e+00,2.700633e+04,3.125733e-01,9.255875e-01,9.256877e-01,2.823060e-04,2.770636e-09,2.998500e+01,1.980524e+01,1.017976e+01,3.080340e+01,1.722848e+02
6.362264e+05,7.363731e+00,2.710635e+04,3.137309e-01,9.255875e-01,9.256880e-01,2.825831e-04,2.770635e-09,2.999089e+01,1.980524e+01,1.018565e+01,3.080976e+01,1.722348e+02
6.363264e+05,7.364889e+00,2.720638e+04,3.148886e-01,9.255875e-01,9.256883e-01,2.828602e-04,2.770635e-09,2.999678e+01,1.980524e+01,1.019154e+01,3.081612e+01,1.721849e+02
6.364264e+05,7.366046e+00,2.730640e+04,3.160463e-01,9.255875e-01,9.256885e-01,2.831373e-04,2.770634e-09,3.000266e+01,1.980524e+01,1.019742e+01,3.082248e+01,1.721349e+02
6.365264e+05,7.367204e+00,2.740642e+04,3.172040e-01,9.255875e-01,9.256888e-01,2.834145e-04,2.770633e-09,3.000855e+01,1.980524e+01,1.020331e+01,3.082885e+01,1.720849e+02
6.366264e+05,7.368362e+00,2.750645e+04,3.183617e-01,9.255875e-01,9.256890e-01,2.836916e-04,2.770632e-09,3.001444e+01,1.980524e+01,1.020920e+01,3.083521e+01,1.720349e+02
6.367265e+05,7.369519e+00,2.760647e+04,3.195193e-01,9.255899e-01,9.256893e-01,2.839687e-04,2.770632e-09,3.001836e+01,1.980403e+01,1.021433e+01,3.083951e+01,1.720272e+02
6.368265e+05,7.370677e+00,2.770649e+04,3.206770e-01,9.255978e-01,9.256895e-01,2.842459e-04,2.770631e-09,3.001773e+01,1.980001e+01,1.021772e+01,3.083906e+01,1.721173e+02
6.369265e+05,7.371835e+00,2.780652e+04,3.218347e-01,9.256057e-01,9.256898e-01,2.845230e-04,2.770630e-09,3.001711e+01,1.979599e+01,1.022112e+01,3.083861e+01,1.722075e+02
6.370265e+05,7.372992e+00,2.790654e+04,3.229924e-01,9.256136e-01,9.256901e-01,2.848001e-04,2.770629e-09,3.001648e+01,1.979197e+01,1.022451e+01,3.083816e+01,1.722976e+02
6.371266e+05,7.374150e+00,2.800657e+04,3.241501e-01,9.256215e-01,9.256903e-01,2.850772e-04,2.770629e-09,3.001585e+01,1.978795e+01,1.022790e+01,3.083771e+01,1.723877e+02
6.372266e+05,7.375308e+00,2.810659e+04,3.253077e-01,9.256294e-01,9.256906e-01,2.853544e-04,2.770628e-09,3.001522e+01,1.978393e+01,1.023129e+01,3.083726e+01,1.724779e+02
6.373266e+05,7.376465e+00,2.820661e+04,3.264654e-01,9.256373e-01,9.256908e-01,2.856315e-04,2.770627e-09,3.001459e+01,1.977991e+01,1.023468e+01,3.083681e+01,1.725680e+02
6.374266e+05,7.377623e+00,2.830664e+04,3.276231e-01,9.256451e-01,9.256911e-01,2.859086e-04,2.770626e-09,3.001396e+01,1.977589e+01,1.023807e+01,3.083636e+01,1.726581e+02
6.375267e+05,7.378781e+00,2.840666e+04,3.287808e-01,9.256530e-01,9.256913e-01,2.861857e-04,2.770626e-09,3.001333e+01,1.977187e+01,1.024146e+01,3.083591e+01,1.727482e+02
6.376267e+05,7.379938e+00,2.850668e+04,3.299385e-01,9.256609e-01,9.256916e-01,2.864629e-04,2.770625e-09,3.001271e+01,1.976785e+01,1.024485e+01,3.083546e+01,1.728384e+02
6.377267e+05,7.381096e+00,2.860671e+04,3.310961e-01,9.256718e-01,9.256919e-01,2.867400e-04,2.770624e-09,3.001228e+01,1.976490e+01,1.024737e+01,3.083510e+01,1.728652e+02
6.378267e+05,7.382254e+00,2.870673e+04,3.322538e-01,9.256890e-01,9.256921e-01,2.870171e-04,2.770623e-09,3.001228e+01,1.976427e+01,1.024801e+01,3.083495e+01,1.727551e+02
6.379268e+05,7.383411e+00,2.880675e+04,3.334115e-01,9.257062e-01,9.256924e-01,2.872943e-04,2.770622e-09,3.001228e+01,1.976363e+01,1.024864e+01,3.083480e+01,1.726451e+02
6.380268e+05,7.384569e+00,2.890678e+04,3.345692e-01,9.257234e-01,9.256926e-01,2.875714e-04,2.770622e-09,3.001228e+01,1.976300e+01,1.024928e+01,3.083464e+01,1.725350e+02
6.381268e+05,7.385727e+00,2.900680e+04,3.357268e-01,9.257406e-01,9.256929e-01,2.878485e-04,2.770621e-09,3.001228e+01,1.976236e+01,1.024991e+01,3.083449e+01,1.724249e+02
6.382268e+05,7.386885e+00,2.910682e+04,3.368845e-01,9.257578e-01,9.256931e-01,2.881256e-04,2.770620e-09,3.001228e+01,1.976173e+01,1.025055e+01,3.083433e+01,1.723149e+02
6.383268e+05,7.388042e+00,2.920685e+04,3.380422e-01,9.257750e-01,9.256934e-01,2.884028e-04,2.770619e-09,3.001228e+01,1.976109e+01,1.025118e+01,3.083418e+01,1.722048e+02
6.384269e+05,7.389200e+00,2.930687e+04,3.391999e-01,9.257922e-01,9.256936e-01,2.886799e-04,2.770619e-09,3.001228e+01,1.976046e+01,1.025182e+01,3.083402e+01,1.720947e+02
6.385269e+05,7.390358e+00,2.940689e+04,3.403576e-01,9.258094e-01,9.256939e-01,2.889570e-04,2.770618e-09,3.001228e+01,1.975982e+01,1.025245e+01,3.083387e+01,1.719847e+02
6.386269e+05,7.391515e+00,2.950692e+04,3.415152e-01,9.258266e-01,9.256942e-01,2.892341e-04,2.770617e-09,3.001228e+01,1.975919e+01,1.025309e+01,3.083371e+01,1.718746e+02
6.387269e+05,7.392673e+00,2.960694e+04,3.426729e-01,9.258407e-01,9.256944e-01,2.895113e-04,2.770616e-09,3.001058e+01,1.975917e+01,1.025142e+01,3.083171e+01,1.718032e+02
6.388270e+05,7.393831e+00,2.970696e+04,3.438306e-01,9.258486e-01,9.256947e-01,2.897884e-04,2.770616e-09,3.000533e+01,1.976043e+01,1.024489e+01,3.082584e+01,1.718132e+02
6.389270e+05,7.394988e+00,2.980699e+04,3.449883e-01,9.258565e-01,9.256949e-01,2.900655e-04,2.770615e-09,3.000007e+01,1.976170e+01,1.023837e+01,3.081997e+01,1.718232e+02
6.390270e+05,7.396146e+00,2.990701e+04,3.461460e-01,9.258644e-01,9.256952e-01,2.903426e-04,2.770614e-09,2.999481e+01,1.976297e+01,1.023185e+01,3.081410e+01,1.718332e+02
6.391270e+05,7.397304e+00,3.000703e+04,3.473036e-01,9.258722e-01,9.256954e-01,2.906198e-04,2.770613e-09,2.998956e+01,1.976424e+01,1.022532e+01,3.080822e+01,1.718432e+02
6.392271e+05,7.398461e+00,3.010706e+04,3.484613e-01,9.258801e-01,9.256957e-01,2.908969e-04,2.770612e-09,2.998430e+01,1.976550e+01,1.021880e+01,3.080235e+01,1.718532e+02
6.393271e+05,7.399619e+00,3.020708e+04,3.496190e-01,9.258880e-01,9.256960e-01,2.911740e-04,2.770612e-09,2.997905e+01,1.976677e+01,1.021227e+01,3.079648e+01,1.718631e+02
6.394271e+05,7.400777e+00,3.030710e+04,3.507767e-01,9.258958e-01,9.256962e-01,2.914512e-04,2.770611e-09,2.997379e+01,1.976804e+01,1.020575e+01,3.079061e+01,1.718731e+02
6.395271e+05,7.401934e+00,3.040713e+04,3.519343e-01,9.259037e-01,9.256965e-01,2.917283e-04,2.770610e-09,2.996853e+01,1.976931e+01,1.019923e+01,3.078474e+01,1.718831e+02
6.396272e+05,7.403092e+00,3.050715e+04,3.530920e-01,9.259116e-01,9.256967e-01,2.920054e-04,2.770609e-09,2.996328e+01,1.977057e+01,1.019270e+01,3.077886e+01,1.718931e+02
6.397272e+05,7.404250e+00,3.060717e+04,3.542497e-01,9.259043e-01,9.256970e-01,2.922825e-04,2.770609e-09,2.996103e+01,1.977105e+01,1.018998e+01,3.077648e+01,1.719093e+02
6.398272e+05,7.405407e+00,3.070720e+04,3.554074e-01,9.258635e-01,9.256972e-01,2.925597e-04,2.770608e-09,2.996545e+01,1.976978e+01,1.019567e+01,3.078185e+01,1.719393e+02
6.399272e+05,7.406565e+00,3.080722e+04,3.565651e-01,9.258226e-01,9.256975e-01,2.928368e-04,2.770607e-09,2.996988e+01,1.976851e+01,1.020136e+01,3.078721e+01,1.719694e+02
6.400272e+05,7.407723e+00,3.090725e+04,3.577227e-01,9.257818e-01,9.256978e-01,2.931139e-04,2.770606e-09,2.997430e+01,1.976724e+01,1.020705e+01,3.079258e+01,1.719994e+02
6.401273e+05,7.408880e+00,3.100727e+04,3.588804e-01,9.257409e-01,9.256980e-01,2.933910e-04,2.770606e-09,2.997872e+01,1.976597e+01,1.021275e+01,3.079795e+01,1.720294e+02
6.402273e+05,7.410038e+00,3.110729e+04,3.600381e-01,9.257001e-01,9.256983e-01,2.936682e-04,2.770605e-09,2.998315e+01,1.976471e+01,1.021844e+01,3.080331e+01,1.720594e+02
6.403273e+05,7.411196e+00,3.120732e+04,3.611958e-01,9.256592e-01,9.256985e-01,2.939453e-04,2.770604e-09,2.998757e+01,1.976344e+01,1.022413e+01,3.080868e+01,1.720894e+02
6.404273e+05,7.412353e+00,3.130734e+04,3.623535e-01,9.256184e-01,9.256988e-01,2.942224e-04,2.770603e-09,2.999199e+01,1.976217e+01,1.022983e+01,3.081405e+01,1.721195e+02
6.405274e+05,7.413511e+00,3.140736e+04,3.635111e-01,9.255775e-01,9.256990e-01,2.944995e-04,2.770602e-09,2.999642e+01,1.976090e+01,1.023552e+01,3.081942e+01,1.721495e+02
6.406274e+05,7.414669e+00,3.150739e+04,3.646688e-01,9.255367e-01,9.256993e-01,2.947767e-04,2.770602e-09,3.000084e+01,1.975963e+01,1.024121e+01,3.082479e+01,1.721795e+02
6.407274e+05,7.415826e+00,3.160741e+04,3.658265e-01,9.255113e-01,9.256995e-01,2.950538e-04,2.770601e-09,3.000266e+01,1.975876e+01,1.024390e+01,3.082713e+01,1.721842e+02
6.408274e+05,7.416984e+00,3.170743e+04,3.669842e-01,9.255192e-01,9.256998e-01,2.953309e-04,2.770600e-09,2.999887e+01,1.975876e+01,1.024011e+01,3.082294e+01,1.721342e+02
6.409275e+05,7.418142e+00,3.180746e+04,3.681419e-01,9.255270e-01,9.257001e-01,2.956080e-04,2.770599e-09,2.999508e+01,1.975876e+01,1.023632e+01,3.081875e+01,1.720842e+02
6.410275e+05,7.419300e+00,3.190748e+04,3.692995e-01,9.255349e-01,9.257003e-01,2.958852e-04,2.770599e-09,2.999129e+01,1.975876e+01,1.023253e+01,3.081456e+01,1.720342e+02
6.411275e+05,7.420457e+00,3.200750e+04,3.704572e-01,9.255428e-01,9.257006e-01,2.961623e-04,2.770598e-09,2.998749e+01,1.975876e+01,1.022873e+01,3.081037e+01,1.719842e+02
6.412275e+05,7.421615e+00,3.210753e+04,3.716149e-01,9.255506e-01,9.257008e-01,2.964394e-04,2.770597e-09,2.998370e+01,1.975876e+01,1.022494e+01,3.080617e+01,1.719342e+02
6.413275e+05,7.422773e+00,3.220755e+04,3.727726e-01,9.255585e-01,9.257011e-01,2.967165e-04,2.770596e-09,2.997991e+01,1.975876e+01,1.022115e+01,3.080198e+01,1.718843e+02
6.414276e+05,7.423930e+00,3.230757e+04,3.739302e-01,9.255664e-01,9.257013e-01,2.969937e-04,2.770596e-09,2.997612e+01,1.975876e+01,1.021736e+01,3.079779e+01,1.718343e+02
6.415276e+05,7.425088e+00,3.240760e+04,3.750879e-01,9.255743e-01,9.257016e-01,2.972708e-04,2.770595e-09,2.997233e+01,1.975876e+01,1.021357e+01,3.079360e+01,1.717843e+02
6.416276e+05,7.426246e+00,3.250762e+04,3.762456e-01,9.255821e-01,9.257019e-01,2.975479e-04,2.770594e-09,2.996853e+01,1.975876e+01,1.020977e+01,3.078941e+01,1.717343e+02
6.417276e+05,7.427403e+00,3.260764e+04,3.774033e-01,9.255812e-01,9.257021e-01,2.978250e-04,2.770593e-09,2.996653e+01,1.975896e+01,1.020757e+01,3.078724e+01,1.716906e+02
6.418277e+05,7.428561e+00,3.270767e+04,3.785610e-01,9.255612e-01,9.257024e-01,2.981022e-04,2.770593e-09,2.996843e+01,1.975959e+01,1.020883e+01,3.078948e+01,1.716605e+02
6.419277e+05,7.429719e+00,3.280769e+04,3.797186e-01,9.255411e-01,9.257026e-01,2.983793e-04,2.770592e-09,2.997033e+01,1.976023e+01,1.021010e+01,3.079172e+01,1.716305e+02
6.420277e+05,7.430876e+00,3.290771e+04,3.808763e-01,9.255210e-01,9.257029e-01,2.986564e-04,2.770591e-09,2.997222e+01,1.976086e+01,1.021136e+01,3.079396e+01,1.716004e+02
6.421277e+05,7.432034e+00,3.300774e+04,3.820340e-01,9.255009e-01,9.257031e-01,2.989335e-04,2.770590e-09,2.997412e+01,1.976150e+01,1.021262e+01,3.079620e+01,1.715704e+02
6.422278e+05,7.433192e+00,3.310776e+04,3.831917e-01,9.254809e-01,9.257034e-01,2.992107e-04,2.770589e-09,2.997602e+01,1.976214e+01,1.021389e+01,3.079844e+01,1.715404e+02
6.423278e+05,7.434349e+00,3.320778e+04,3.843494e-01,9.254608e-01,9.257037e-01,2.994878e-04,2.770589e-09,2.997792e+01,1.976277e+01,1.021515e+01,3.080068e+01,1.715103e+02
6.424278e+05,7.435507e+00,3.330781e+04,3.855070e-01,9.254407e-01,9.257039e-01,2.997649e-04,2.770588e-09,2.997982e+01,1.976341e+01,1.021642e+01,3.080292e+01,1.714803e+02
6.425278e+05,7.436665e+00,3.340783e+04,3.866647e-01,9.254206e-01,9.257042e-01,3.000420e-04,2.770587e-09,2.998172e+01,1.976404e+01,1.021768e+01,3.080516e+01,1.714502e+02
6.426279e+05,7.437822e+00,3.350785e+04,3.878224e-01,9.254006e-01,9.257044e-01,3.003191e-04,2.770586e-09,2.998362e+01,1.976468e+01,1.021894e+01,3.080740e+01,1.714202e+02
6.427279e+05,7.438980e+00,3.360788e+04,3.889801e-01,9.253948e-01,9.257047e-01,3.005963e-04,2.770586e-09,2.998490e+01,1.976510e+01,1.021979e+01,3.080881e+01,1.714164e+02
6.428279e+05,7.440138e+00,3.370790e+04,3.901377e-01,9.254185e-01,9.257049e-01,3.008734e-04,2.770585e-09,2.998490e+01,1.976510e+01,1.021979e+01,3.080853e+01,1.714665e+02
6.429279e+05,7.441295e+00,3.380792e+04,3.912954e-01,9.254421e-01,9.257052e-01,3.011505e-04,2.770584e-09,2.998490e+01,1.976510e+01,1.021979e+01,3.080825e+01,1.715165e+02
6.430279e+05,7.442453e+00,3.390795e+04,3.924531e-01,9.254658e-01,9.257054e-01,3.014276e-04,2.770583e-09,2.998490e+01,1.976510e+01,1.021979e+01,3.080797e+01,1.715665e+02
6.431280e+05,7.443611e+00,3.400797e+04,3.936108e-01,9.254894e-01,9.257057e-01,3.017048e-04,2.770583e-09,2.998490e+01,1.976510e+01,1.021979e+01,3.080769e+01,1.716165e+02
6.432280e+05,7.444768e+00,3.410800e+04,3.947685e-01,9.255130e-01,9.257060e-01,3.019819e-04,2.770582e-09,2.998490e+01,1.976510e+01,1.021979e+01,3.080740e+01,1.716666e+02
6.433280e+05,7.445926e+00,3.420802e+04,3.959261e-01,9.255367e-01,9.257062e-01,3.022590e-04,2.770581e-09,2.998490e+01,1.976510e+01,1.021979e+01,3.080712e+01,1.717166e+02
6.434280e+05,7.447084e+00,3.430804e+04,3.970838e-01,9.255603e-01,9.257065e-01,3.025361e-04,2.770580e-09,2.998490e+01,1.976510e+01,1.021979e+01,3.080684e+01,1.717666e+02
6.435281e+05,7.448242e+00,3.440807e+04,3.982415e-01,9.255840e-01,9.257067e-01,3.028133e-04,2.770579e-09,2.998490e+01,1.976510e+01,1.021979e+01,3.080656e+01,1.718167e+02
6.436281e+05,7.449399e+00,3.450809e+04,3.993992e-01,9.256076e-01,9.257070e-01,3.030904e-04,2.770579e-09,2.998490e+01,1.976510e+01,1.021979e+01,3.080628e+01,1.718667e+02
6.437281e+05,7.450557e+00,3.460811e+04,4.005569e-01,9.256291e-01,9.257072e-01,3.033675e-04,2.770578e-09,2.998426e+01,1.976489e+01,1.021937e+01,3.080535e+01,1.719167e+02
6.438281e+05,7.451715e+00,3.470814e+04,4.017145e-01,9.256463e-01,9.257075e-01,3.036446e-04,2.770577e-09,2.998237e+01,1.976426e+01,1.021811e+01,3.080315e+01,1.719666e+02
6.439282e+05,7.452872e+00,3.480816e+04,4.028722e-01,9.256634e-01,9.257078e-01,3.039217e-04,2.770576e-09,2.998047e+01,1.976362e+01,1.021685e+01,3.080095e+01,1.720166e+02
6.440282e+05,7.454030e+00,3.490818e+04,4.040299e-01,9.256806e-01,9.257080e-01,3.041989e-04,2.770576e-09,2.997858e+01,1.976299e+01,1.021559e+01,3.079875e+01,1.720665e+02
6.441282e+05,7.455188e+00,3.500821e+04,4.051876e-01,9.256978e-01,9.257083e-01,3.044760e-04,2.770575e-09,2.997669e+01,1.976236e+01,1.021433e+01,3.079655e+01,1.721165e+02
6.442282e+05,7.456345e+00,3.510823e+04,4.063453e-01,9.257149e-01,9.257085e-01,3.047531e-04,2.770574e-09,2.997479e+01,1.976172e+01,1.021307e+01,3.079435e+01,1.721664e+02
6.443283e+05,7.457503e+00,3.520825e+04,4.075029e-01,9.257321e-01,9.257088e-01,3.050302e-04,2.770573e-09,2.997290e+01,1.976109e+01,1.021181e+01,3.079215e+01,1.722163e+02
6.444283e+05,7.458661e+00,3.530828e+04,4.086606e-01,9.257493e-01,9.257090e-01,3.053074e-04,2.770573e-09,2.997100e+01,1.976046e+01,1.021055e+01,3.078995e+01,1.722663e+02
6.445283e+05,7.459818e+00,3.540830e+04,4.098183e-01,9.257664e-01,9.257093e-01,3.055845e-04,2.770572e-09,2.996911e+01,1.975982e+01,1.020929e+01,3.078775e+01,1.723162e+02
6.446283e+05,7.460976e+00,3.550832e+04,4.109760e-01,9.257836e-01,9.257096e-01,3.058616e-04,2.770571e-09,2.996721e+01,1.975919e+01,1.020803e+01,3.078555e+01,1.723662e+02
6.447283e+05,7.462134e+00,3.560835e+04,4.121336e-01,9.257860e-01,9.257098e-01,3.061387e-04,2.770570e-09,2.996675e+01,1.975876e+01,1.020799e+01,3.078505e+01,1.723935e+02
6.448284e+05,7.463291e+00,3.570837e+04,4.132913e-01,9.257573e-01,9.257101e-01,3.064158e-04,2.770569e-09,2.996927e+01,1.975876e+01,1.021051e+01,3.078812e+01,1.723735e+02
6.449284e+05,7.464449e+00,3.580839e+04,4.144490e-01,9.257287e-01,9.257103e-01,3.066930e-04,2.770569e-09,2.997180e+01,1.975876e+01,1.021304e+01,3.079119e+01,1.723535e+02
6.450284e+05,7.465607e+00,3.590842e+04,4.156067e-01,9.257000e-01,9.257106e-01,3.069701e-04,2.770568e-09,2.997432e+01,1.975876e+01,1.021556e+01,3.079426e+01,1.723335e+02
6.451284e+05,7.466764e+00,3.600844e+04,4.167644e-01,9.256713e-01,9.257108e-01,3.072472e-04,2.770567e-09,2.997685e+01,1.975876e+01,1.021809e+01,3.079733e+01,1.723135e+02
6.452285e+05,7.467922e+00,3.610846e+04,4.179220e-01,9.256427e-01,9.257111e-01,3.075243e-04,2.770566e-09,2.997937e+01,1.975876e+01,1.022062e+01,3.080040e+01,1.722935e+02
6.453285e+05,7.469080e+00,3.620849e+04,4.190797e-01,9.256140e-01,9.257113e-01,3.078015e-04,2.770566e-09,2.998190e+01,1.975876e+01,1.022314e+01,3.080347e+01,1.722735e+02
6.454285e+05,7.470237e+00,3.630851e+04,4.202374e-01,9.255854e-01,9.257116e-01,3.080786e-04,2.770565e-09,2.998443e+01,1.975876e+01,1.022567e+01,3.080654e+01,1.722535e+02
6.455285e+05,7.471395e+00,3.640853e+04,4.213951e-01,9.255567e-01,9.257119e-01,3.083557e-04,2.770564e-09,2.998695e+01,1.975876e+01,1.022819e+01,3.080961e+01,1.722334e+02
6.456286e+05,7.472553e+00,3.650856e+04,4.225528e-01,9.255280e-01,9.257121e-01,3.086328e-04,2.770563e-09,2.998948e+01,1.975876e+01,1.023072e+01,3.081268e+01,1.722134e+02
6.457286e+05,7.473710e+00,3.660858e+04,4.237104e-01,9.255088e-01,9.257124e-01,3.089099e-04,2.770563e-09,2.999014e+01,1.975855e+01,1.023158e+01,3.081364e+01,1.721836e+02
6.458286e+05,7.474868e+00,3.670860e+04,4.248681e-01,9.255088e-01,9.257126e-01,3.091871e-04,2.770562e-09,2.998699e+01,1.975793e+01,1.022906e+01,3.081029e+01,1.721336e+02
6.459286e+05,7.476026e+00,3.680863e+04,4.260258e-01,9.255088e-01,9.257129e-01,3.094642e-04,2.770561e-09,2.998384e+01,1.975730e+01,1.022654e+01,3.080694e+01,1.720836e+02
6.460287e+05,7.477183e+00,3.690865e+04,4.271835e-01,9.255088e-01,9.257131e-01,3.097413e-04,2.770560e-09,2.998068e+01,1.975667e+01,1.022401e+01,3.080358e+01,1.720336e+02
6.461287e+05,7.478341e+00,3.700868e+04,4.283411e-01,9.255088e-01,9.257134e-01,3.100184e-04,2.770559e-09,2.997753e+01,1.975604e+01,1.022149e+01,3.080023e+01,1.719836e+02
6.462287e+05,7.479499e+00,3.710870e+04,4.294988e-01,9.255088e-01,9.257137e-01,3.102955e-04,2.770559e-09,2.997438e+01,1.975542e+01,1.021897e+01,3.079687e+01,1.719336e+02
6.463287e+05,7.480657e+00,3.720872e+04,4.306565e-01,9.255088e-01,9.257139e-01,3.105727e-04,2.770558e-09,2.997123e+01,1.975479e+01,1.021644e+01,3.079352e+01,1.718837e+02
6.464287e+05,7.481814e+00,3.730875e+04,4.318142e-01,9.255088e-01,9.257142e-01,3.108498e-04,2.770557e-09,2.996808e+01,1.975416e+01,1.021392e+01,3.079017e+01,1.718337e+02
6.465288e+05,7.482972e+00,3.740877e+04,4.329719e-01,9.255088e-01,9.257144e-01,3.111269e-04,2.770556e-09,2.996493e+01,1.975353e+01,1.021140e+01,3.078681e+01,1.717837e+02
6.466288e+05,7.484130e+00,3.750879e+04,4.341295e-01,9.255088e-01,9.257147e-01,3.114040e-04,2.770556e-09,2.996178e+01,1.975291e+01,1.020887e+01,3.078346e+01,1.717337e+02
6.467288e+05,7.485287e+00,3.760882e+04,4.352872e-01,9.255207e-01,9.257149e-01,3.116812e-04,2.770555e-09,2.995966e+01,1.975248e+01,1.020717e+01,3.078106e+01,1.717033e+02
6.468288e+05,7.486445e+00,3.770884e+04,4.364449e-01,9.255573e-01,9.257152e-01,3.119583e-04,2.770554e-09,2.995966e+01,1.975248e+01,1.020717e+01,3.078062e+01,1.717133e+02
6.469289e+05,7.487603e+00,3.780886e+04,4.376026e-01,9.255939e-01,9.257155e-01,3.122354e-04,2.770553e-09,2.995966e+01,1.975248e+01,1.020717e+01,3.078018e+01,1.717233e+02
6.470289e+05,7.488760e+00,3.790889e+04,4.387603e-01,9.256304e-01,9.257157e-01,3.125125e-04,2.770553e-09,2.995966e+01,1.975248e+01,1.020717e+01,3.077975e+01,1.717333e+02
6.471289e+05,7.489918e+00,3.800891e+04,4.399179e-01,9.256670e-01,9.257160e-01,3.127896e-04,2.770552e-09,2.995966e+01,1.975248e+01,1.020717e+01,3.077931e+01,1.717433e+02
6.472289e+05,7.491076e+00,3.810893e+04,4.410756e-01,9.257036e-01,9.257162e-01,3.130668e-04,2.770551e-09,2.995966e+01,1.975248e+01,1.020717e+01,3.077888e+01,1.717533e+02
6.473290e+05,7.492233e+00,3.820896e+04,4.422333e-01,9.257402e-01,9.257165e-01,3.133439e-04,2.770550e-09,2.995966e+01,1.975248e+01,1.020717e+01,3.077844e+01,1.717634e+02
6.474290e+05,7.493391e+00,3.830898e+04,4.433910e-01,9.257767e-01,9.257167e-01,3.136210e-04,2.770550e-09,2.995966e+01,1.975248e+01,1.020717e+01,3.077801e+01,1.717734e+02
6.475290e+05,7.494549e+00,3.840900e+04,4.445487e-01,9.258133e-01,9.257170e-01,3.138981e-04,2.770549e-09,2.995966e+01,1.975248e+01,1.020717e+01,3.077757e+01,1.717834e+02
6.476290e+05,7.495706e+00,3.850903e+04,4.457063e-01,9.258499e-01,9.257172e-01,3.141752e-04,2.770548e-09,2.995966e+01,1.975248e+01,1.020717e+01,3.077713e+01,1.717934e+02
6.477291e+05,7.496864e+00,3.860905e+04,4.468640e-01,9.258655e-01,9.257175e-01,3.144524e-04,2.770547e-09,2.996030e+01,1.975227e+01,1.020803e+01,3.077766e+01,1.717762e+02
6.478291e+05,7.498022e+00,3.870907e+04,4.480217e-01,9.258404e-01,9.257178e-01,3.147295e-04,2.770546e-09,2.996219e+01,1.975163e+01,1.021056e+01,3.078005e+01,1.717061e+02
6.479291e+05,7.499179e+00,3.880910e+04,4.491794e-01,9.258153e-01,9.257180e-01,3.150066e-04,2.770546e-09,2.996408e+01,1.975100e+01,1.021308e+01,3.078244e+01,1.716361e+02
6.480291e+05,7.500337e+00,3.890912e+04,4.503370e-01,9.257902e-01,9.257183e-01,3.152837e-04,2.770545e-09,2.996597e+01,1.975036e+01,1.021561e+01,3.078484e+01,1.715660e+02
6.481291e+05,7.501495e+00,3.900914e+04,4.514947e-01,9.257652e-01,9.257185e-01,3.155608e-04,2.770544e-09,2.996786e+01,1.974973e+01,1.021813e+01,3.078723e+01,1.714960e+02
6.482292e+05,7.502652e+00,3.910917e+04,4.526524e-01,9.257401e-01,9.257188e-01,3.158380e-04,2.770543e-09,2.996975e+01,1.974909e+01,1.022066e+01,3.078962e+01,1.714260e+02
6.483292e+05,7.503810e+00,3.920919e+04,4.538101e-01,9.257150e-01,9.257190e-01,3.161151e-04,2.770543e-09,2.997164e+01,1.974846e+01,1.022319e+01,3.079201e+01,1.713559e+02
6.484292e+05,7.504968e+00,3.930921e+04,4.549678e-01,9.256899e-01,9.257193e-01,3.163922e-04,2.770542e-09,2.997353e+01,1.974782e+01,1.022571e+01,3.079441e+01,1.712859e+02
6.485292e+05,7.506125e+00,3.940924e+04,4.561254e-01,9.256648e-01,9.257196e-01,3.166693e-04,2.770541e-09,2.997542e+01,1.974719e+01,1.022824e+01,3.079680e+01,1.712158e+02
6.486293e+05,7.507283e+00,3.950926e+04,4.572831e-01,9.256397e-01,9.257198e-01,3.169464e-04,2.770540e-09,2.997732e+01,1.974655e+01,1.023076e+01,3.079919e+01,1.711458e+02
6.487293e+05,7.508441e+00,3.960928e+04,4.584408e-01,9.256233e-01,9.257201e-01,3.172235e-04,2.770540e-09,2.997790e+01,1.974592e+01,1.023198e+01,3.080007e+01,1.710723e+02
6.488293e+05,7.509598e+00,3.970931e+04,4.595985e-01,9.256233e-01,9.257203e-01,3.175007e-04,2.770539e-09,2.997601e+01,1.974528e+01,1.023072e+01,3.079808e+01,1.709923e+02
6.489293e+05,7.510756e+00,3.980933e+04,4.607562e-01,9.256233e-01,9.257206e-01,3.177778e-04,2.770538e-09,2.997412e+01,1.974465e+01,1.022947e+01,3.079609e+01,1.709124e+02
6.490294e+05,7.511914e+00,3.990936e+04,4.619138e-01,9.256233e-01,9.257208e-01,3.180549e-04,2.770537e-09,2.997223e+01,1.974402e+01,1.022821e+01,3.079410e+01,1.708324e+02
6.491294e+05,7.513072e+00,4.000938e+04,4.630715e-01,9.256233e-01,9.257211e-01,3.183320e-04,2.770536e-09,2.997034e+01,1.974338e+01,1.022696e+01,3.079211e+01,1.707524e+02
6.492294e+05,7.514229e+00,4.010940e+04,4.642292e-01,9.256233e-01,9.257214e-01,3.186091e-04,2.770536e-09,2.996845e+01,1.974275e+01,1.022571e+01,3.079012e+01,1.706724e+02
6.493294e+05,7.515387e+00,4.020943e+04,4.653869e-01,9.256233e-01,9.257216e-01,3.188863e-04,2.770535e-09,2.996656e+01,1.974211e+01,1.022445e+01,3.078813e+01,1.705924e+02
6.494294e+05,7.516545e+00,4.030945e+04,4.665445e-01,9.256233e-01,9.257219e-01,3.191634e-04,2.770534e-09,2.996467e+01,1.974148e+01,1.022320e+01,3.078614e+01,1.705125e+02
6.495295e+05,7.517702e+00,4.040947e+04,4.677022e-01,9.256233e-01,9.257221e-01,3.194405e-04,2.770533e-09,2.996278e+01,1.974084e+01,1.022194e+01,3.078415e+01,1.704325e+02
6.496295e+05,7.518860e+00,4.050950e+04,4.688599e-01,9.256233e-01,9.257224e-01,3.197176e-04,2.770533e-09,2.996090e+01,1.974021e+01,1.022069e+01,3.078216e+01,1.703525e+02
6.497295e+05,7.520018e+00,4.060952e+04,4.700176e-01,9.256206e-01,9.257226e-01,3.199947e-04,2.770532e-09,2.996117e+01,1.973950e+01,1.022167e+01,3.078255e+01,1.703515e+02
6.498295e+05,7.521175e+00,4.070954e+04,4.711753e-01,9.256128e-01,9.257229e-01,3.202718e-04,2.770531e-09,2.996559e+01,1.973866e+01,1.022693e+01,3.078748e+01,1.705015e+02
6.499296e+05,7.522333e+00,4.080957e+04,4.723329e-01,9.256049e-01,9.257231e-01,3.205490e-04,2.770530e-09,2.997001e+01,1.973782e+01,1.023219e+01,3.079242e+01,1.706514e+02
6.500296e+05,7.523491e+00,4.090959e+04,4.734906e-01,9.255970e-01,9.257234e-01,3.208261e-04,2.770530e-09,2.997443e+01,1.973698e+01,1.023745e+01,3.079736e+01,1.708014e+02
6.501296e+05,7.524648e+00,4.100961e+04,4.746483e-01,9.255891e-01,9.257237e-01,3.211032e-04,2.770529e-09,2.997885e+01,1.973614e+01,1.024271e+01,3.080229e+01,1.709513e+02
6.502296e+05,7.525806e+00,4.110964e+04,4.758060e-01,9.255813e-01,9.257239e-01,3.213803e-04,2.770528e-09,2.998327e+01,1.973530e+01,1.024797e+01,3.080723e+01,1.711013e+02
6.503297e+05,7.526964e+00,4.120966e+04,4.769637e-01,9.255734e-01,9.257242e-01,3.216574e-04,2.770527e-09,2.998769e+01,1.973446e+01,1.025323e+01,3.081217e+01,1.712513e+02
6.504297e+05,7.528121e+00,4.130968e+04,4.781213e-01,9.255655e-01,9.257244e-01,3.219346e-04,2.770526e-09,2.999211e+01,1.973362e+01,1.025849e+01,3.081710e+01,1.714012e+02
6.505297e+05,7.529279e+00,4.140971e+04,4.792790e-01,9.255577e-01,9.257247e-01,3.222117e-04,2.770526e-09,2.999653e+01,1.973278e+01,1.026375e+01,3.082204e+01,1.715512e+02
6.506297e+05,7.530437e+00,4.150973e+04,4.804367e-01,9.255498e-01,9.257249e-01,3.224888e-04,2.770525e-09,3.000095e+01,1.973193e+01,1.026901e+01,3.082698e+01,1.717011e+02
6.507298e+05,7.531594e+00,4.160975e+04,4.815944e-01,9.255573e-01,9.257252e-01,3.227659e-04,2.770524e-09,3.000236e+01,1.973167e+01,1.027069e+01,3.082843e+01,1.717523e+02
6.508298e+05,7.532752e+00,4.170978e+04,4.827521e-01,9.255945e-01,9.257255e-01,3.230430e-04,2.770523e-09,2.999794e+01,1.973251e+01,1.026543e+01,3.082314e+01,1.716124e+02
6.509298e+05,7.533910e+00,4.180980e+04,4.839097e-01,9.256317e-01,9.257257e-01,3.233201e-04,2.770523e-09,2.999352e+01,1.973335e+01,1.026017e+01,3.081785e+01,1.714724e+02
6.510298e+05,7.535067e+00,4.190982e+04,4.850674e-01,9.256690e-01,9.257260e-01,3.235973e-04,2.770522e-09,2.998910e+01,1.973419e+01,1.025491e+01,3.081257e+01,1.713324e+02
6.511298e+05,7.536225e+00,4.200985e+04,4.862251e-01,9.257062e-01,9.257262e-01,3.238744e-04,2.770521e-09,2.998468e+01,1.973503e+01,1.024965e+01,3.080728e+01,1.711925e+02
6.512299e+05,7.537383e+00,4.210987e+04,4.873828e-01,9.257434e-01,9.257265e-01,3.241515e-04,2.770520e-09,2.998026e+01,1.973587e+01,1.024439e+01,3.080199e+01,1.710525e+02
6.513299e+05,7.538540e+00,4.220989e+04,4.885404e-01,9.257807e-01,9.257267e-01,3.244286e-04,2.770520e-09,2.997584e+01,1.973671e+01,1.023913e+01,3.079671e+01,1.709126e+02
6.514299e+05,7.539698e+00,4.230992e+04,4.896981e-01,9.258179e-01,9.257270e-01,3.247057e-04,2.770519e-09,2.997142e+01,1.973755e+01,1.023387e+01,3.079142e+01,1.707726e+02
6.515299e+05,7.540856e+00,4.240994e+04,4.908558e-01,9.258551e-01,9.257273e-01,3.249828e-04,2.770518e-09,2.996700e+01,1.973840e+01,1.022861e+01,3.078613e+01,1.706326e+02
6.516300e+05,7.542013e+00,4.250996e+04,4.920135e-01,9.258924e-01,9.257275e-01,3.252600e-04,2.770517e-09,2.996258e+01,1.973924e+01,1.022335e+01,3.078085e+01,1.704927e+02
6.517300e+05,7.543171e+00,4.260999e+04,4.931712e-01,9.259170e-01,9.257278e-01,3.255371e-04,2.770516e-09,2.996115e+01,1.973979e+01,1.022136e+01,3.077896e+01,1.704338e+02
6.518300e+05,7.544329e+00,4.271001e+04,4.943288e-01,9.259170e-01,9.257280e-01,3.258142e-04,2.770516e-09,2.996557e+01,1.973979e+01,1.022578e+01,3.078374e+01,1.705339e+02
6.519300e+05,7.545487e+00,4.281004e+04,4.954865e-01,9.259170e-01,9.257283e-01,3.260913e-04,2.770515e-09,2.997000e+01,1.973979e+01,1.023020e+01,3.078852e+01,1.706339e+02
6.520301e+05,7.546644e+00,4.291006e+04,4.966442e-01,9.259170e-01,9.257285e-01,3.263684e-04,2.770514e-09,2.997442e+01,1.973979e+01,1.023463e+01,3.079330e+01,1.707340e+02
6.521301e+05,7.547802e+00,4.301008e+04,4.978019e-01,9.259170e-01,9.257288e-01,3.266455e-04,2.770513e-09,2.997884e+01,1.973979e+01,1.023905e+01,3.079807e+01,1.708340e+02
6.522301e+05,7.548960e+00,4.311011e+04,4.989596e-01,9.259170e-01,9.257290e-01,3.269227e-04,2.770513e-09,2.998327e+01,1.973979e+01,1.024347e+01,3.080285e+01,1.709341e+02
6.523301e+05,7.550117e+00,4.321013e+04,5.001172e-01,9.259170e-01,9.257293e-01,3.271998e-04,2.770512e-09,2.998769e+01,1.973979e+01,1.024790e+01,3.080763e+01,1.710342e+02
6.524302e+05,7.551275e+00,4.331015e+04,5.012749e-01,9.259170e-01,9.257296e-01,3.274769e-04,2.770511e-09,2.999211e+01,1.973979e+01,1.025232e+01,3.081240e+01,1.711342e+02
6.525302e+05,7.552433e+00,4.341018e+04,5.024326e-01,9.259170e-01,9.257298e-01,3.277540e-04,2.770510e-09,2.999654e+01,1.973979e+01,1.025674e+01,3.081718e+01,1.712343e+02
6.526302e+05,7.553590e+00,4.351020e+04,5.035903e-01,9.259170e-01,9.257301e-01,3.280311e-04,2.770510e-09,3.000096e+01,1.973979e+01,1.026117e+01,3.082196e+01,1.713343e+02
6.527302e+05,7.554748e+00,4.361022e+04,5.047479e-01,9.259116e-01,9.257303e-01,3.283082e-04,2.770509e-09,3.000321e+01,1.973950e+01,1.026371e+01,3.082448e+01,1.714344e+02
6.528302e+05,7.555906e+00,4.371025e+04,5.059056e-01,9.258958e-01,9.257306e-01,3.285854e-04,2.770508e-09,3.000131e+01,1.973866e+01,1.026265e+01,3.082268e+01,1.715346e+02
6.529303e+05,7.557063e+00,4.381027e+04,5.070633e-01,9.258800e-01,9.257308e-01,3.288625e-04,2.770507e-09,2.999941e+01,1.973782e+01,1.026159e+01,3.082089e+01,1.716347e+02
6.530303e+05,7.558221e+00,4.391029e+04,5.082210e-01,9.258642e-01,9.257311e-01,3.291396e-04,2.770507e-09,2.999751e+01,1.973698e+01,1.026054e+01,3.081909e+01,1.717349e+02
6.531303e+05,7.559379e+00,4.401032e+04,5.093787e-01,9.258485e-01,9.257314e-01,3.294167e-04,2.770506e-09,2.999561e+01,1.973613e+01,1.025948e+01,3.081730e+01,1.718350e+02
6.532303e+05,7.560536e+00,4.411034e+04,5.105363e-01,9.258327e-01,9.257316e-01,3.296938e-04,2.770505e-09,2.999371e+01,1.973529e+01,1.025842e+01,3.081550e+01,1.719352e+02
6.533304e+05,7.561694e+00,4.421036e+04,5.116940e-01,9.258169e-01,9.257319e-01,3.299709e-04,2.770504e-09,2.999181e+01,1.973445e+01,1.025737e+01,3.081371e+01,1.720353e+02
6.534304e+05,7.562852e+00,4.431039e+04,5.128517e-01,9.258011e-01,9.257321e-01,3.302480e-04,2.770503e-09,2.998991e+01,1.973361e+01,1.025631e+01,3.081191e+01,1.721354e+02
6.535304e+05,7.564009e+00,4.441041e+04,5.140094e-01,9.257853e-01,9.257324e-01,3.305252e-04,2.770503e-09,2.998801e+01,1.973276e+01,1.025525e+01,3.081012e+01,1.722356e+02
6.536304e+05,7.565167e+00,4.451043e+04,5.151671e-01,9.257695e-01,9.257326e-01,3.308023e-04,2.770502e-09,2.998612e+01,1.973192e+01,1.025420e+01,3.080832e+01,1.723357e+02
6.537305e+05,7.566325e+00,4.461046e+04,5.163247e-01,9.257607e-01,9.257329e-01,3.310794e-04,2.770501e-09,2.998444e+01,1.973138e+01,1.025307e+01,3.080667e+01,1.724143e+02
6.538305e+05,7.567482e+00,4.471048e+04,5.174824e-01,9.257643e-01,9.257332e-01,3.313565e-04,2.770500e-09,2.998318e+01,1.973138e+01,1.025180e+01,3.080526e+01,1.724543e+02
6.539305e+05,7.568640e+00,4.481050e+04,5.186401e-01,9.257679e-01,9.257334e-01,3.316336e-04,2.770500e-09,2.998192e+01,1.973138e+01,1.025054e+01,3.080385e+01,1.724943e+02
6.540305e+05,7.569798e+00,4.491053e+04,5.197978e-01,9.257714e-01,9.257337e-01,3.319107e-04,2.770499e-09,2.998066e+01,1.973138e+01,1.024928e+01,3.080245e+01,1.725343e+02
6.541306e+05,7.570955e+00,4.501055e+04,5.209555e-01,9.257750e-01,9.257339e-01,3.321879e-04,2.770498e-09,2.997940e+01,1.973138e+01,1.024802e+01,3.080104e+01,1.725743e+02
6.542306e+05,7.572113e+00,4.511057e+04,5.221131e-01,9.257786e-01,9.257342e-01,3.324650e-04,2.770497e-09,2.997814e+01,1.973138e+01,1.024676e+01,3.079964e+01,1.726143e+02
6.543306e+05,7.573271e+00,4.521060e+04,5.232708e-01,9.257822e-01,9.257344e-01,3.327421e-04,2.770497e-09,2.997687e+01,1.973138e+01,1.024549e+01,3.079823e+01,1.726543e+02
6.544306e+05,7.574428e+00,4.531062e+04,5.244285e-01,9.257858e-01,9.257347e-01,3.330192e-04,2.770496e-09,2.997561e+01,1.973138e+01,1.024423e+01,3.079683e+01,1.726942e+02
6.545306e+05,7.575586e+00,4.541064e+04,5.255862e-01,9.257893e-01,9.257349e-01,3.332963e-04,2.770495e-09,2.997435e+01,1.973138e+01,1.024297e+01,3.079542e+01,1.727342e+02
6.546307e+05,7.576744e+00,4.551067e+04,5.267438e-01,9.257929e-01,9.257352e-01,3.335734e-04,2.770494e-09,2.997309e+01,1.973138e+01,1.024171e+01,3.079401e+01,1.727742e+02
6.547307e+05,7.577902e+00,4.561069e+04,5.279015e-01,9.257980e-01,9.257355e-01,3.338505e-04,2.770493e-09,2.997183e+01,1.973115e+01,1.024067e+01,3.079261e+01,1.727431e+02
6.548307e+05,7.579059e+00,4.571072e+04,5.290592e-01,9.258059e-01,9.257357e-01,3.341277e-04,2.770493e-09,2.997057e+01,1.973052e+01,1.024005e+01,3.079120e+01,1.725832e+02
6.549307e+05,7.580217e+00,4.581074e+04,5.302169e-01,9.258138e-01,9.257360e-01,3.344048e-04,2.770492e-09,2.996930e+01,1.972989e+01,1.023942e+01,3.078980e+01,1.724232e+02
6.550308e+05,7.581375e+00,4.591076e+04,5.313746e-01,9.258217e-01,9.257362e-01,3.346819e-04,2.770491e-09,2.996804e+01,1.972925e+01,1.023879e+01,3.078839e+01,1.722633e+02
6.551308e+05,7.582532e+00,4.601079e+04,5.325322e-01,9.258295e-01,9.257365e-01,3.349590e-04,2.770490e-09,2.996678e+01,1.972862e+01,1.023816e+01,3.078698e+01,1.721033e+02
6.552308e+05,7.583690e+00,4.611081e+04,5.336899e-01,9.258374e-01,9.257367e-01,3.352361e-04,2.770490e-09,2.996552e+01,1.972798e+01,1.023754e+01,3.078558e+01,1.719434e+02
6.553308e+05,7.584848e+00,4.621083e+04,5.348476e-01,9.258453e-01,9.257370e-01,3.355132e-04,2.770489e-09,2.996426e+01,1.972735e+01,1.023691e+01,3.078417e+01,1.717834e+02
6.554309e+05,7.586005e+00,4.631086e+04,5.360053e-01,9.258532e-01,9.257373e-01,3.357903e-04,2.770488e-09,2.996300e+01,1.972671e+01,1.023628e+01,3.078277e+01,1.716235e+02
6.555309e+05,7.587163e+00,4.641088e+04,5.371630e-01,9.258611e-01,9.257375e-01,3.360675e-04,2.770487e-09,2.996173e+01,1.972608e+01,1.023565e+01,3.078136e+01,1.714635e+02
6.556309e+05,7.588321e+00,4.651090e+04,5.383206e-01,9.258689e-01,9.257378e-01,3.363446e-04,2.770487e-09,2.996047e+01,1.972545e+01,1.023503e+01,3.077995e+01,1.713035e+02
6.557309e+05,7.589478e+00,4.661093e+04,5.394783e-01,9.258624e-01,9.257380e-01,3.366217e-04,2.770486e-09,2.996121e+01,1.972526e+01,1.023596e+01,3.078085e+01,1.711929e+02
6.558309e+05,7.590636e+00,4.671095e+04,5.406360e-01,9.258295e-01,9.257383e-01,3.368988e-04,2.770485e-09,2.996563e+01,1.972589e+01,1.023974e+01,3.078596e+01,1.711730e+02
6.559310e+05,7.591794e+00,4.681097e+04,5.417937e-01,9.257965e-01,9.257385e-01,3.371759e-04,2.770484e-09,2.997005e+01,1.972653e+01,1.024353e+01,3.079108e+01,1.711530e+02
6.560310e+05,7.592951e+00,4.691100e+04,5.429513e-01,9.257636e-01,9.257388e-01,3.374530e-04,2.770483e-09,2.997447e+01,1.972716e+01,1.024731e+01,3.079620e+01,1.711330e+02
