Repository: brandonlampe/CS_Data

# Repository for Crushed Salt Data
**Grant No: 456417**

This is a work in progress!

## Repository Content

### Directory Names
A uniform namining structure still in progress, but in general directories are named according to the following:
 - Names contain no spaces, a single underscore "_" will be used as a file name seperator.
 - Files are for the Crushed Salt Project (CSP); therefore, the first three charaters of each file are "CSP".
 - Folders are organized by which frame the test was performed on i.e., A2 or A3.
 - The fifth and sixth charaters of each file name will therefore be "A" followed by the frame number.

File: UNM_WP_HY_175_13/STAGE06/CREEP_FIT/175_13_STAGE06_CREEP_OUT.csv (part 3 of 15)
Analysis by Brandon Lampe, performed on: 2017/01/30 14:06:35
Experimental results below begin at: 2016/10/09 14:09:36
Duration (sec),Duration (day),Elapsed Time (sec),Elapsed Time (day),Interpolated Fractional Density,Fit to Fractional Density,Fit to Volume Strain,Fit to Volume Strain Rate (1/sec),Confining Pressure (MPa),Pore Pressure (MPa),Terzaghi Pressure (MPa),Solid Pressure (MPa),Temperature (C))
6.561310e+05,7.594109e+00,4.701102e+04,5.441090e-01,9.257307e-01,9.257391e-01,3.377301e-04,2.770483e-09,2.997889e+01,1.972780e+01,1.025110e+01,3.080131e+01,1.711130e+02
6.562310e+05,7.595267e+00,4.711104e+04,5.452667e-01,9.256977e-01,9.257393e-01,3.380072e-04,2.770482e-09,2.998331e+01,1.972843e+01,1.025488e+01,3.080643e+01,1.710930e+02
6.563311e+05,7.596424e+00,4.721107e+04,5.464244e-01,9.256648e-01,9.257396e-01,3.382844e-04,2.770481e-09,2.998773e+01,1.972906e+01,1.025867e+01,3.081155e+01,1.710730e+02
6.564311e+05,7.597582e+00,4.731109e+04,5.475821e-01,9.256319e-01,9.257398e-01,3.385615e-04,2.770480e-09,2.999215e+01,1.972970e+01,1.026245e+01,3.081667e+01,1.710530e+02
6.565311e+05,7.598740e+00,4.741111e+04,5.487397e-01,9.255989e-01,9.257401e-01,3.388386e-04,2.770480e-09,2.999657e+01,1.973033e+01,1.026624e+01,3.082179e+01,1.710330e+02
6.566311e+05,7.599897e+00,4.751114e+04,5.498974e-01,9.255660e-01,9.257403e-01,3.391157e-04,2.770479e-09,3.000099e+01,1.973097e+01,1.027002e+01,3.082690e+01,1.710130e+02
6.567312e+05,7.601055e+00,4.761116e+04,5.510551e-01,9.255589e-01,9.257406e-01,3.393928e-04,2.770478e-09,3.000364e+01,1.973167e+01,1.027197e+01,3.082980e+01,1.710175e+02
6.568312e+05,7.602213e+00,4.771118e+04,5.522128e-01,9.255997e-01,9.257408e-01,3.396699e-04,2.770477e-09,3.000301e+01,1.973252e+01,1.027049e+01,3.082855e+01,1.710675e+02
6.569312e+05,7.603370e+00,4.781121e+04,5.533705e-01,9.256406e-01,9.257411e-01,3.399470e-04,2.770477e-09,3.000237e+01,1.973336e+01,1.026901e+01,3.082731e+01,1.711176e+02
6.570312e+05,7.604528e+00,4.791123e+04,5.545281e-01,9.256814e-01,9.257414e-01,3.402242e-04,2.770476e-09,3.000174e+01,1.973420e+01,1.026754e+01,3.082607e+01,1.711676e+02
6.571313e+05,7.605686e+00,4.801125e+04,5.556858e-01,9.257223e-01,9.257416e-01,3.405013e-04,2.770475e-09,3.000110e+01,1.973504e+01,1.026606e+01,3.082482e+01,1.712176e+02
6.572313e+05,7.606843e+00,4.811128e+04,5.568435e-01,9.257631e-01,9.257419e-01,3.407784e-04,2.770474e-09,3.000047e+01,1.973588e+01,1.026458e+01,3.082358e+01,1.712677e+02
6.573313e+05,7.608001e+00,4.821130e+04,5.580012e-01,9.258040e-01,9.257421e-01,3.410555e-04,2.770473e-09,2.999983e+01,1.973673e+01,1.026311e+01,3.082234e+01,1.713177e+02
6.574313e+05,7.609159e+00,4.831132e+04,5.591589e-01,9.258448e-01,9.257424e-01,3.413326e-04,2.770473e-09,2.999920e+01,1.973757e+01,1.026163e+01,3.082110e+01,1.713677e+02
6.575313e+05,7.610317e+00,4.841135e+04,5.603165e-01,9.258857e-01,9.257426e-01,3.416097e-04,2.770472e-09,2.999856e+01,1.973841e+01,1.026015e+01,3.081986e+01,1.714177e+02
6.576314e+05,7.611474e+00,4.851137e+04,5.614742e-01,9.259265e-01,9.257429e-01,3.418868e-04,2.770471e-09,2.999793e+01,1.973925e+01,1.025868e+01,3.081861e+01,1.714678e+02
6.577314e+05,7.612632e+00,4.861140e+04,5.626319e-01,9.259544e-01,9.257432e-01,3.421639e-04,2.770470e-09,2.999684e+01,1.973949e+01,1.025735e+01,3.081709e+01,1.714679e+02
6.578314e+05,7.613790e+00,4.871142e+04,5.637896e-01,9.259587e-01,9.257434e-01,3.424410e-04,2.770470e-09,2.999494e+01,1.973865e+01,1.025629e+01,3.081505e+01,1.713778e+02
6.579314e+05,7.614947e+00,4.881144e+04,5.649472e-01,9.259630e-01,9.257437e-01,3.427182e-04,2.770469e-09,2.999304e+01,1.973781e+01,1.025523e+01,3.081302e+01,1.712877e+02
6.580315e+05,7.616105e+00,4.891147e+04,5.661049e-01,9.259673e-01,9.257439e-01,3.429953e-04,2.770468e-09,2.999114e+01,1.973697e+01,1.025418e+01,3.081098e+01,1.711975e+02
6.581315e+05,7.617263e+00,4.901149e+04,5.672626e-01,9.259716e-01,9.257442e-01,3.432724e-04,2.770467e-09,2.998924e+01,1.973612e+01,1.025312e+01,3.080895e+01,1.711074e+02
6.582315e+05,7.618420e+00,4.911151e+04,5.684203e-01,9.259759e-01,9.257444e-01,3.435495e-04,2.770467e-09,2.998734e+01,1.973528e+01,1.025206e+01,3.080691e+01,1.710173e+02
6.583315e+05,7.619578e+00,4.921154e+04,5.695780e-01,9.259802e-01,9.257447e-01,3.438266e-04,2.770466e-09,2.998545e+01,1.973444e+01,1.025101e+01,3.080488e+01,1.709271e+02
6.584316e+05,7.620736e+00,4.931156e+04,5.707356e-01,9.259845e-01,9.257450e-01,3.441037e-04,2.770465e-09,2.998355e+01,1.973360e+01,1.024995e+01,3.080284e+01,1.708370e+02
6.585316e+05,7.621893e+00,4.941158e+04,5.718933e-01,9.259888e-01,9.257452e-01,3.443808e-04,2.770464e-09,2.998165e+01,1.973275e+01,1.024889e+01,3.080081e+01,1.707469e+02
6.586316e+05,7.623051e+00,4.951161e+04,5.730510e-01,9.259931e-01,9.257455e-01,3.446579e-04,2.770464e-09,2.997975e+01,1.973191e+01,1.024784e+01,3.079877e+01,1.706568e+02
6.587316e+05,7.624209e+00,4.961163e+04,5.742087e-01,9.259993e-01,9.257457e-01,3.449351e-04,2.770463e-09,2.997762e+01,1.973138e+01,1.024624e+01,3.079644e+01,1.706296e+02
6.588317e+05,7.625366e+00,4.971165e+04,5.753664e-01,9.260086e-01,9.257460e-01,3.452122e-04,2.770462e-09,2.997509e+01,1.973138e+01,1.024371e+01,3.079360e+01,1.707096e+02
6.589317e+05,7.626524e+00,4.981168e+04,5.765240e-01,9.260179e-01,9.257462e-01,3.454893e-04,2.770461e-09,2.997257e+01,1.973138e+01,1.024119e+01,3.079077e+01,1.707896e+02
6.590317e+05,7.627682e+00,4.991170e+04,5.776817e-01,9.260272e-01,9.257465e-01,3.457664e-04,2.770460e-09,2.997005e+01,1.973138e+01,1.023867e+01,3.078793e+01,1.708695e+02
6.591317e+05,7.628839e+00,5.001172e+04,5.788394e-01,9.260365e-01,9.257467e-01,3.460435e-04,2.770460e-09,2.996752e+01,1.973138e+01,1.023614e+01,3.078509e+01,1.709495e+02
6.592317e+05,7.629997e+00,5.011175e+04,5.799971e-01,9.260458e-01,9.257470e-01,3.463206e-04,2.770459e-09,2.996500e+01,1.973138e+01,1.023362e+01,3.078226e+01,1.710295e+02
6.593318e+05,7.631155e+00,5.021177e+04,5.811547e-01,9.260551e-01,9.257473e-01,3.465977e-04,2.770458e-09,2.996248e+01,1.973138e+01,1.023110e+01,3.077942e+01,1.711095e+02
6.594318e+05,7.632312e+00,5.031179e+04,5.823124e-01,9.260644e-01,9.257475e-01,3.468748e-04,2.770457e-09,2.995995e+01,1.973138e+01,1.022857e+01,3.077659e+01,1.711895e+02
6.595318e+05,7.633470e+00,5.041182e+04,5.834701e-01,9.260738e-01,9.257478e-01,3.471519e-04,2.770457e-09,2.995743e+01,1.973138e+01,1.022605e+01,3.077375e+01,1.712694e+02
6.596318e+05,7.634628e+00,5.051184e+04,5.846278e-01,9.260831e-01,9.257480e-01,3.474291e-04,2.770456e-09,2.995491e+01,1.973138e+01,1.022353e+01,3.077091e+01,1.713494e+02
6.597319e+05,7.635785e+00,5.061186e+04,5.857855e-01,9.260645e-01,9.257483e-01,3.477062e-04,2.770455e-09,2.995447e+01,1.973138e+01,1.022309e+01,3.077067e+01,1.714257e+02
6.598319e+05,7.636943e+00,5.071189e+04,5.869431e-01,9.259979e-01,9.257485e-01,3.479833e-04,2.770454e-09,2.995763e+01,1.973138e+01,1.022625e+01,3.077487e+01,1.714957e+02
6.599319e+05,7.638101e+00,5.081191e+04,5.881008e-01,9.259313e-01,9.257488e-01,3.482604e-04,2.770454e-09,2.996079e+01,1.973138e+01,1.022941e+01,3.077907e+01,1.715657e+02
6.600319e+05,7.639258e+00,5.091193e+04,5.892585e-01,9.258647e-01,9.257491e-01,3.485375e-04,2.770453e-09,2.996394e+01,1.973138e+01,1.023256e+01,3.078328e+01,1.716357e+02
6.601320e+05,7.640416e+00,5.101196e+04,5.904162e-01,9.257981e-01,9.257493e-01,3.488146e-04,2.770452e-09,2.996710e+01,1.973138e+01,1.023572e+01,3.078749e+01,1.717056e+02
6.602320e+05,7.641574e+00,5.111198e+04,5.915739e-01,9.257315e-01,9.257496e-01,3.490917e-04,2.770451e-09,2.997026e+01,1.973138e+01,1.023888e+01,3.079169e+01,1.717756e+02
6.603320e+05,7.642732e+00,5.121200e+04,5.927315e-01,9.256649e-01,9.257498e-01,3.493688e-04,2.770450e-09,2.997342e+01,1.973138e+01,1.024204e+01,3.079590e+01,1.718456e+02
6.604320e+05,7.643889e+00,5.131203e+04,5.938892e-01,9.255984e-01,9.257501e-01,3.496459e-04,2.770450e-09,2.997658e+01,1.973138e+01,1.024520e+01,3.080011e+01,1.719156e+02
6.605321e+05,7.645047e+00,5.141205e+04,5.950469e-01,9.255318e-01,9.257503e-01,3.499230e-04,2.770449e-09,2.997973e+01,1.973138e+01,1.024835e+01,3.080431e+01,1.719856e+02
6.606321e+05,7.646205e+00,5.151208e+04,5.962046e-01,9.254652e-01,9.257506e-01,3.502002e-04,2.770448e-09,2.998289e+01,1.973138e+01,1.025151e+01,3.080852e+01,1.720555e+02
6.607321e+05,7.647362e+00,5.161210e+04,5.973623e-01,9.254380e-01,9.257509e-01,3.504773e-04,2.770447e-09,2.998589e+01,1.973138e+01,1.025452e+01,3.081210e+01,1.721109e+02
6.608321e+05,7.648520e+00,5.171212e+04,5.985199e-01,9.254795e-01,9.257511e-01,3.507544e-04,2.770447e-09,2.998863e+01,1.973138e+01,1.025725e+01,3.081456e+01,1.721409e+02
6.609321e+05,7.649678e+00,5.181215e+04,5.996776e-01,9.255211e-01,9.257514e-01,3.510315e-04,2.770446e-09,2.999137e+01,1.973138e+01,1.025999e+01,3.081702e+01,1.721709e+02
6.610322e+05,7.650835e+00,5.191217e+04,6.008353e-01,9.255626e-01,9.257516e-01,3.513086e-04,2.770445e-09,2.999411e+01,1.973138e+01,1.026273e+01,3.081948e+01,1.722009e+02
6.611322e+05,7.651993e+00,5.201219e+04,6.019930e-01,9.256041e-01,9.257519e-01,3.515857e-04,2.770444e-09,2.999684e+01,1.973138e+01,1.026546e+01,3.082194e+01,1.722309e+02
6.612322e+05,7.653151e+00,5.211222e+04,6.031506e-01,9.256456e-01,9.257521e-01,3.518628e-04,2.770444e-09,2.999958e+01,1.973138e+01,1.026820e+01,3.082439e+01,1.722609e+02
6.613322e+05,7.654308e+00,5.221224e+04,6.043083e-01,9.256872e-01,9.257524e-01,3.521399e-04,2.770443e-09,3.000232e+01,1.973138e+01,1.027094e+01,3.082685e+01,1.722909e+02
6.614323e+05,7.655466e+00,5.231226e+04,6.054660e-01,9.257287e-01,9.257526e-01,3.524170e-04,2.770442e-09,3.000506e+01,1.973138e+01,1.027368e+01,3.082931e+01,1.723209e+02
6.615323e+05,7.656624e+00,5.241229e+04,6.066237e-01,9.257702e-01,9.257529e-01,3.526941e-04,2.770441e-09,3.000779e+01,1.973138e+01,1.027641e+01,3.083177e+01,1.723509e+02
6.616323e+05,7.657781e+00,5.251231e+04,6.077814e-01,9.258117e-01,9.257532e-01,3.529712e-04,2.770440e-09,3.001053e+01,1.973138e+01,1.027915e+01,3.083423e+01,1.723809e+02
6.617323e+05,7.658939e+00,5.261233e+04,6.089390e-01,9.258333e-01,9.257534e-01,3.532484e-04,2.770440e-09,3.001037e+01,1.973115e+01,1.027922e+01,3.083382e+01,1.723891e+02
6.618324e+05,7.660097e+00,5.271236e+04,6.100967e-01,9.258197e-01,9.257537e-01,3.535255e-04,2.770439e-09,3.000510e+01,1.973051e+01,1.027459e+01,3.082835e+01,1.723591e+02
6.619324e+05,7.661254e+00,5.281238e+04,6.112544e-01,9.258060e-01,9.257539e-01,3.538026e-04,2.770438e-09,2.999984e+01,1.972988e+01,1.026996e+01,3.082287e+01,1.723291e+02
6.620324e+05,7.662412e+00,5.291240e+04,6.124121e-01,9.257924e-01,9.257542e-01,3.540797e-04,2.770437e-09,2.999457e+01,1.972924e+01,1.026533e+01,3.081740e+01,1.722991e+02
6.621324e+05,7.663570e+00,5.301243e+04,6.135698e-01,9.257788e-01,9.257544e-01,3.543568e-04,2.770437e-09,2.998931e+01,1.972861e+01,1.026070e+01,3.081193e+01,1.722691e+02
6.622325e+05,7.664727e+00,5.311245e+04,6.147274e-01,9.257652e-01,9.257547e-01,3.546339e-04,2.770436e-09,2.998404e+01,1.972798e+01,1.025607e+01,3.080645e+01,1.722390e+02
6.623325e+05,7.665885e+00,5.321247e+04,6.158851e-01,9.257516e-01,9.257550e-01,3.549110e-04,2.770435e-09,2.997878e+01,1.972734e+01,1.025144e+01,3.080098e+01,1.722090e+02
6.624325e+05,7.667043e+00,5.331250e+04,6.170428e-01,9.257380e-01,9.257552e-01,3.551881e-04,2.770434e-09,2.997351e+01,1.972671e+01,1.024681e+01,3.079551e+01,1.721790e+02
6.625325e+05,7.668200e+00,5.341252e+04,6.182005e-01,9.257243e-01,9.257555e-01,3.554652e-04,2.770434e-09,2.996825e+01,1.972607e+01,1.024218e+01,3.079003e+01,1.721490e+02
6.626325e+05,7.669358e+00,5.351254e+04,6.193581e-01,9.257107e-01,9.257557e-01,3.557423e-04,2.770433e-09,2.996298e+01,1.972544e+01,1.023755e+01,3.078456e+01,1.721190e+02
6.627326e+05,7.670516e+00,5.361257e+04,6.205158e-01,9.257114e-01,9.257560e-01,3.560194e-04,2.770432e-09,2.996128e+01,1.972503e+01,1.023625e+01,3.078274e+01,1.721294e+02
6.628326e+05,7.671674e+00,5.371259e+04,6.216735e-01,9.257364e-01,9.257562e-01,3.562965e-04,2.770431e-09,2.996571e+01,1.972503e+01,1.024067e+01,3.078722e+01,1.722095e+02
6.629326e+05,7.672831e+00,5.381261e+04,6.228312e-01,9.257615e-01,9.257565e-01,3.565737e-04,2.770431e-09,2.997013e+01,1.972503e+01,1.024509e+01,3.079170e+01,1.722895e+02
6.630326e+05,7.673989e+00,5.391264e+04,6.239889e-01,9.257866e-01,9.257568e-01,3.568508e-04,2.770430e-09,2.997455e+01,1.972503e+01,1.024952e+01,3.079618e+01,1.723696e+02
6.631327e+05,7.675147e+00,5.401266e+04,6.251465e-01,9.258117e-01,9.257570e-01,3.571279e-04,2.770429e-09,2.997898e+01,1.972503e+01,1.025394e+01,3.080066e+01,1.724496e+02
6.632327e+05,7.676304e+00,5.411268e+04,6.263042e-01,9.258368e-01,9.257573e-01,3.574050e-04,2.770428e-09,2.998340e+01,1.972503e+01,1.025836e+01,3.080513e+01,1.725297e+02
6.633327e+05,7.677462e+00,5.421271e+04,6.274619e-01,9.258619e-01,9.257575e-01,3.576821e-04,2.770427e-09,2.998782e+01,1.972503e+01,1.026279e+01,3.080961e+01,1.726097e+02
6.634327e+05,7.678620e+00,5.431273e+04,6.286196e-01,9.258869e-01,9.257578e-01,3.579592e-04,2.770427e-09,2.999225e+01,1.972503e+01,1.026721e+01,3.081409e+01,1.726898e+02
6.635328e+05,7.679777e+00,5.441275e+04,6.297773e-01,9.259120e-01,9.257580e-01,3.582363e-04,2.770426e-09,2.999667e+01,1.972503e+01,1.027163e+01,3.081857e+01,1.727698e+02
6.636328e+05,7.680935e+00,5.451278e+04,6.309349e-01,9.259371e-01,9.257583e-01,3.585134e-04,2.770425e-09,3.000109e+01,1.972503e+01,1.027606e+01,3.082304e+01,1.728499e+02
6.637328e+05,7.682093e+00,5.461280e+04,6.320926e-01,9.259421e-01,9.257585e-01,3.587905e-04,2.770424e-09,3.000418e+01,1.972480e+01,1.027938e+01,3.082633e+01,1.728626e+02
6.638328e+05,7.683250e+00,5.471283e+04,6.332503e-01,9.259134e-01,9.257588e-01,3.590676e-04,2.770424e-09,3.000502e+01,1.972416e+01,1.028086e+01,3.082764e+01,1.727626e+02
6.639328e+05,7.684408e+00,5.481285e+04,6.344080e-01,9.258848e-01,9.257591e-01,3.593447e-04,2.770423e-09,3.000586e+01,1.972353e+01,1.028233e+01,3.082894e+01,1.726625e+02
6.640329e+05,7.685566e+00,5.491287e+04,6.355657e-01,9.258561e-01,9.257593e-01,3.596218e-04,2.770422e-09,3.000670e+01,1.972289e+01,1.028381e+01,3.083024e+01,1.725624e+02
6.641329e+05,7.686723e+00,5.501290e+04,6.367233e-01,9.258274e-01,9.257596e-01,3.598989e-04,2.770421e-09,3.000754e+01,1.972226e+01,1.028529e+01,3.083155e+01,1.724624e+02
6.642329e+05,7.687881e+00,5.511292e+04,6.378810e-01,9.257988e-01,9.257598e-01,3.601761e-04,2.770421e-09,3.000839e+01,1.972162e+01,1.028676e+01,3.083285e+01,1.723623e+02
6.643329e+05,7.689039e+00,5.521294e+04,6.390387e-01,9.257701e-01,9.257601e-01,3.604532e-04,2.770420e-09,3.000923e+01,1.972099e+01,1.028824e+01,3.083416e+01,1.722623e+02
6.644330e+05,7.690196e+00,5.531297e+04,6.401964e-01,9.257414e-01,9.257603e-01,3.607303e-04,2.770419e-09,3.001007e+01,1.972035e+01,1.028972e+01,3.083546e+01,1.721622e+02
6.645330e+05,7.691354e+00,5.541299e+04,6.413540e-01,9.257128e-01,9.257606e-01,3.610074e-04,2.770418e-09,3.001091e+01,1.971972e+01,1.029119e+01,3.083677e+01,1.720621e+02
6.646330e+05,7.692512e+00,5.551301e+04,6.425117e-01,9.256841e-01,9.257609e-01,3.612845e-04,2.770417e-09,3.001175e+01,1.971908e+01,1.029267e+01,3.083807e+01,1.719621e+02
6.647330e+05,7.693669e+00,5.561304e+04,6.436694e-01,9.256617e-01,9.257611e-01,3.615616e-04,2.770417e-09,3.001124e+01,1.971893e+01,1.029231e+01,3.083779e+01,1.719228e+02
6.648331e+05,7.694827e+00,5.571306e+04,6.448271e-01,9.256495e-01,9.257614e-01,3.618387e-04,2.770416e-09,3.000850e+01,1.971956e+01,1.028894e+01,3.083493e+01,1.719828e+02
6.649331e+05,7.695985e+00,5.581308e+04,6.459848e-01,9.256374e-01,9.257616e-01,3.621158e-04,2.770415e-09,3.000576e+01,1.972020e+01,1.028556e+01,3.083207e+01,1.720427e+02
6.650331e+05,7.697142e+00,5.591311e+04,6.471424e-01,9.256252e-01,9.257619e-01,3.623929e-04,2.770414e-09,3.000303e+01,1.972083e+01,1.028219e+01,3.082921e+01,1.721027e+02
6.651331e+05,7.698300e+00,5.601313e+04,6.483001e-01,9.256130e-01,9.257621e-01,3.626700e-04,2.770414e-09,3.000029e+01,1.972147e+01,1.027882e+01,3.082635e+01,1.721627e+02
6.652332e+05,7.699458e+00,5.611315e+04,6.494578e-01,9.256008e-01,9.257624e-01,3.629471e-04,2.770413e-09,2.999755e+01,1.972210e+01,1.027545e+01,3.082348e+01,1.722227e+02
6.653332e+05,7.700615e+00,5.621318e+04,6.506155e-01,9.255887e-01,9.257627e-01,3.632242e-04,2.770412e-09,2.999481e+01,1.972274e+01,1.027208e+01,3.082062e+01,1.722827e+02
6.654332e+05,7.701773e+00,5.631320e+04,6.517732e-01,9.255765e-01,9.257629e-01,3.635013e-04,2.770411e-09,2.999208e+01,1.972337e+01,1.026871e+01,3.081776e+01,1.723427e+02
6.655332e+05,7.702931e+00,5.641322e+04,6.529308e-01,9.255643e-01,9.257632e-01,3.637784e-04,2.770411e-09,2.998934e+01,1.972400e+01,1.026533e+01,3.081490e+01,1.724026e+02
6.656332e+05,7.704089e+00,5.651325e+04,6.540885e-01,9.255522e-01,9.257634e-01,3.640555e-04,2.770410e-09,2.998660e+01,1.972464e+01,1.026196e+01,3.081203e+01,1.724626e+02
6.657333e+05,7.705246e+00,5.661327e+04,6.552462e-01,9.255505e-01,9.257637e-01,3.643327e-04,2.770409e-09,2.998418e+01,1.972503e+01,1.025915e+01,3.080941e+01,1.725151e+02
6.658333e+05,7.706404e+00,5.671329e+04,6.564039e-01,9.255663e-01,9.257639e-01,3.646098e-04,2.770408e-09,2.998229e+01,1.972503e+01,1.025725e+01,3.080717e+01,1.725551e+02
6.659333e+05,7.707562e+00,5.681332e+04,6.575615e-01,9.255820e-01,9.257642e-01,3.648869e-04,2.770407e-09,2.998039e+01,1.972503e+01,1.025536e+01,3.080493e+01,1.725950e+02
6.660333e+05,7.708719e+00,5.691334e+04,6.587192e-01,9.255978e-01,9.257644e-01,3.651640e-04,2.770407e-09,2.997849e+01,1.972503e+01,1.025346e+01,3.080270e+01,1.726350e+02
6.661334e+05,7.709877e+00,5.701336e+04,6.598769e-01,9.256135e-01,9.257647e-01,3.654411e-04,2.770406e-09,2.997660e+01,1.972503e+01,1.025156e+01,3.080046e+01,1.726750e+02
6.662334e+05,7.711035e+00,5.711339e+04,6.610346e-01,9.256293e-01,9.257650e-01,3.657182e-04,2.770405e-09,2.997470e+01,1.972503e+01,1.024967e+01,3.079822e+01,1.727150e+02
6.663334e+05,7.712192e+00,5.721341e+04,6.621923e-01,9.256450e-01,9.257652e-01,3.659953e-04,2.770404e-09,2.997281e+01,1.972503e+01,1.024777e+01,3.079599e+01,1.727550e+02
6.664334e+05,7.713350e+00,5.731343e+04,6.633499e-01,9.256608e-01,9.257655e-01,3.662724e-04,2.770404e-09,2.997091e+01,1.972503e+01,1.024588e+01,3.079375e+01,1.727950e+02
6.665335e+05,7.714508e+00,5.741346e+04,6.645076e-01,9.256765e-01,9.257657e-01,3.665495e-04,2.770403e-09,2.996901e+01,1.972503e+01,1.024398e+01,3.079151e+01,1.728350e+02
6.666335e+05,7.715665e+00,5.751348e+04,6.656653e-01,9.256923e-01,9.257660e-01,3.668266e-04,2.770402e-09,2.996712e+01,1.972503e+01,1.024208e+01,3.078928e+01,1.728750e+02
6.667335e+05,7.716823e+00,5.761351e+04,6.668230e-01,9.256992e-01,9.257662e-01,3.671037e-04,2.770401e-09,2.996664e+01,1.972503e+01,1.024161e+01,3.078868e+01,1.728925e+02
6.668335e+05,7.717981e+00,5.771353e+04,6.679807e-01,9.256913e-01,9.257665e-01,3.673808e-04,2.770401e-09,2.996854e+01,1.972503e+01,1.024350e+01,3.079082e+01,1.728725e+02
6.669336e+05,7.719138e+00,5.781355e+04,6.691383e-01,9.256834e-01,9.257668e-01,3.676579e-04,2.770400e-09,2.997044e+01,1.972503e+01,1.024540e+01,3.079297e+01,1.728525e+02
6.670336e+05,7.720296e+00,5.791358e+04,6.702960e-01,9.256755e-01,9.257670e-01,3.679350e-04,2.770399e-09,2.997233e+01,1.972503e+01,1.024730e+01,3.079511e+01,1.728325e+02
6.671336e+05,7.721454e+00,5.801360e+04,6.714537e-01,9.256676e-01,9.257673e-01,3.682121e-04,2.770398e-09,2.997423e+01,1.972503e+01,1.024920e+01,3.079726e+01,1.728125e+02
6.672336e+05,7.722611e+00,5.811362e+04,6.726114e-01,9.256598e-01,9.257675e-01,3.684892e-04,2.770397e-09,2.997613e+01,1.972503e+01,1.025109e+01,3.079940e+01,1.727925e+02
6.673336e+05,7.723769e+00,5.821365e+04,6.737691e-01,9.256519e-01,9.257678e-01,3.687663e-04,2.770397e-09,2.997803e+01,1.972503e+01,1.025299e+01,3.080154e+01,1.727724e+02
6.674337e+05,7.724927e+00,5.831367e+04,6.749267e-01,9.256440e-01,9.257680e-01,3.690434e-04,2.770396e-09,2.997992e+01,1.972503e+01,1.025489e+01,3.080369e+01,1.727524e+02
6.675337e+05,7.726084e+00,5.841369e+04,6.760844e-01,9.256361e-01,9.257683e-01,3.693205e-04,2.770395e-09,2.998182e+01,1.972503e+01,1.025679e+01,3.080583e+01,1.727324e+02
6.676337e+05,7.727242e+00,5.851372e+04,6.772421e-01,9.256282e-01,9.257686e-01,3.695976e-04,2.770394e-09,2.998372e+01,1.972503e+01,1.025869e+01,3.080798e+01,1.727124e+02
6.677337e+05,7.728400e+00,5.861374e+04,6.783998e-01,9.256345e-01,9.257688e-01,3.698748e-04,2.770394e-09,2.998442e+01,1.972479e+01,1.025962e+01,3.080868e+01,1.726962e+02
6.678338e+05,7.729557e+00,5.871376e+04,6.795574e-01,9.256639e-01,9.257691e-01,3.701519e-04,2.770393e-09,2.998316e+01,1.972416e+01,1.025900e+01,3.080701e+01,1.726862e+02
6.679338e+05,7.730715e+00,5.881379e+04,6.807151e-01,9.256932e-01,9.257693e-01,3.704290e-04,2.770392e-09,2.998189e+01,1.972352e+01,1.025837e+01,3.080535e+01,1.726762e+02
6.680338e+05,7.731873e+00,5.891381e+04,6.818728e-01,9.257226e-01,9.257696e-01,3.707061e-04,2.770391e-09,2.998063e+01,1.972289e+01,1.025774e+01,3.080368e+01,1.726662e+02
6.681338e+05,7.733030e+00,5.901383e+04,6.830305e-01,9.257519e-01,9.257698e-01,3.709832e-04,2.770391e-09,2.997937e+01,1.972226e+01,1.025711e+01,3.080202e+01,1.726562e+02
6.682339e+05,7.734188e+00,5.911386e+04,6.841882e-01,9.257813e-01,9.257701e-01,3.712603e-04,2.770390e-09,2.997811e+01,1.972162e+01,1.025649e+01,3.080036e+01,1.726462e+02
6.683339e+05,7.735346e+00,5.921388e+04,6.853458e-01,9.258106e-01,9.257703e-01,3.715374e-04,2.770389e-09,2.997685e+01,1.972099e+01,1.025586e+01,3.079869e+01,1.726362e+02
6.684339e+05,7.736504e+00,5.931390e+04,6.865035e-01,9.258400e-01,9.257706e-01,3.718145e-04,2.770388e-09,2.997559e+01,1.972035e+01,1.025523e+01,3.079703e+01,1.726262e+02
6.685339e+05,7.737661e+00,5.941393e+04,6.876612e-01,9.258694e-01,9.257709e-01,3.720916e-04,2.770388e-09,2.997432e+01,1.971972e+01,1.025460e+01,3.079537e+01,1.726162e+02
6.686340e+05,7.738819e+00,5.951395e+04,6.888189e-01,9.258987e-01,9.257711e-01,3.723687e-04,2.770387e-09,2.997306e+01,1.971908e+01,1.025398e+01,3.079371e+01,1.726062e+02
6.687340e+05,7.739977e+00,5.961397e+04,6.899766e-01,9.259154e-01,9.257714e-01,3.726458e-04,2.770386e-09,2.997204e+01,1.971845e+01,1.025359e+01,3.079245e+01,1.726151e+02
6.688340e+05,7.741134e+00,5.971400e+04,6.911342e-01,9.259111e-01,9.257716e-01,3.729229e-04,2.770385e-09,2.997140e+01,1.971781e+01,1.025359e+01,3.079187e+01,1.726552e+02
6.689340e+05,7.742292e+00,5.981402e+04,6.922919e-01,9.259068e-01,9.257719e-01,3.732000e-04,2.770384e-09,2.997077e+01,1.971718e+01,1.025359e+01,3.079128e+01,1.726952e+02
6.690340e+05,7.743450e+00,5.991404e+04,6.934496e-01,9.259025e-01,9.257721e-01,3.734771e-04,2.770384e-09,2.997013e+01,1.971654e+01,1.025359e+01,3.079070e+01,1.727353e+02
6.691341e+05,7.744607e+00,6.001407e+04,6.946073e-01,9.258982e-01,9.257724e-01,3.737542e-04,2.770383e-09,2.996949e+01,1.971591e+01,1.025359e+01,3.079011e+01,1.727753e+02
6.692341e+05,7.745765e+00,6.011409e+04,6.957649e-01,9.258939e-01,9.257727e-01,3.740313e-04,2.770382e-09,2.996886e+01,1.971527e+01,1.025359e+01,3.078953e+01,1.728154e+02
6.693341e+05,7.746923e+00,6.021411e+04,6.969226e-01,9.258896e-01,9.257729e-01,3.743084e-04,2.770381e-09,2.996822e+01,1.971464e+01,1.025359e+01,3.078895e+01,1.728555e+02
6.694341e+05,7.748080e+00,6.031414e+04,6.980803e-01,9.258853e-01,9.257732e-01,3.745855e-04,2.770381e-09,2.996759e+01,1.971400e+01,1.025359e+01,3.078836e+01,1.728955e+02
6.695342e+05,7.749238e+00,6.041416e+04,6.992380e-01,9.258809e-01,9.257734e-01,3.748626e-04,2.770380e-09,2.996695e+01,1.971337e+01,1.025359e+01,3.078778e+01,1.729356e+02
6.696342e+05,7.750396e+00,6.051419e+04,7.003957e-01,9.258766e-01,9.257737e-01,3.751397e-04,2.770379e-09,2.996632e+01,1.971273e+01,1.025359e+01,3.078719e+01,1.729756e+02
6.697342e+05,7.751553e+00,6.061421e+04,7.015533e-01,9.258673e-01,9.257739e-01,3.754168e-04,2.770378e-09,2.996544e+01,1.971259e+01,1.025284e+01,3.078637e+01,1.729257e+02
6.698342e+05,7.752711e+00,6.071423e+04,7.027110e-01,9.258501e-01,9.257742e-01,3.756939e-04,2.770378e-09,2.996418e+01,1.971323e+01,1.025095e+01,3.078516e+01,1.727359e+02
6.699343e+05,7.753869e+00,6.081426e+04,7.038687e-01,9.258330e-01,9.257745e-01,3.759710e-04,2.770377e-09,2.996292e+01,1.971386e+01,1.024906e+01,3.078395e+01,1.725461e+02
6.700343e+05,7.755026e+00,6.091428e+04,7.050264e-01,9.258158e-01,9.257747e-01,3.762481e-04,2.770376e-09,2.996166e+01,1.971449e+01,1.024716e+01,3.078274e+01,1.723563e+02
6.701343e+05,7.756184e+00,6.101430e+04,7.061841e-01,9.257986e-01,9.257750e-01,3.765252e-04,2.770375e-09,2.996039e+01,1.971513e+01,1.024527e+01,3.078154e+01,1.721665e+02
6.702343e+05,7.757342e+00,6.111433e+04,7.073417e-01,9.257814e-01,9.257752e-01,3.768023e-04,2.770374e-09,2.995913e+01,1.971576e+01,1.024337e+01,3.078033e+01,1.719768e+02
6.703343e+05,7.758499e+00,6.121435e+04,7.084994e-01,9.257643e-01,9.257755e-01,3.770794e-04,2.770374e-09,2.995787e+01,1.971640e+01,1.024148e+01,3.077912e+01,1.717870e+02
6.704344e+05,7.759657e+00,6.131437e+04,7.096571e-01,9.257471e-01,9.257757e-01,3.773565e-04,2.770373e-09,2.995661e+01,1.971703e+01,1.023958e+01,3.077792e+01,1.715972e+02
6.705344e+05,7.760815e+00,6.141440e+04,7.108148e-01,9.257299e-01,9.257760e-01,3.776336e-04,2.770372e-09,2.995535e+01,1.971766e+01,1.023769e+01,3.077671e+01,1.714074e+02
6.706344e+05,7.761972e+00,6.151442e+04,7.119725e-01,9.257128e-01,9.257763e-01,3.779107e-04,2.770371e-09,2.995409e+01,1.971830e+01,1.023579e+01,3.077550e+01,1.712176e+02
6.707344e+05,7.763130e+00,6.161444e+04,7.131301e-01,9.256991e-01,9.257765e-01,3.781878e-04,2.770371e-09,2.995427e+01,1.971869e+01,1.023558e+01,3.077583e+01,1.711114e+02
6.708345e+05,7.764288e+00,6.171447e+04,7.142878e-01,9.256912e-01,9.257768e-01,3.784649e-04,2.770370e-09,2.995680e+01,1.971869e+01,1.023811e+01,3.077865e+01,1.711414e+02
6.709345e+05,7.765445e+00,6.181449e+04,7.154455e-01,9.256834e-01,9.257770e-01,3.787421e-04,2.770369e-09,2.995932e+01,1.971869e+01,1.024063e+01,3.078147e+01,1.711714e+02
6.710345e+05,7.766603e+00,6.191451e+04,7.166032e-01,9.256755e-01,9.257773e-01,3.790192e-04,2.770368e-09,2.996185e+01,1.971869e+01,1.024316e+01,3.078429e+01,1.712015e+02
6.711345e+05,7.767761e+00,6.201454e+04,7.177608e-01,9.256676e-01,9.257775e-01,3.792963e-04,2.770368e-09,2.996437e+01,1.971869e+01,1.024568e+01,3.078712e+01,1.712315e+02
6.712346e+05,7.768919e+00,6.211456e+04,7.189185e-01,9.256597e-01,9.257778e-01,3.795734e-04,2.770367e-09,2.996690e+01,1.971869e+01,1.024821e+01,3.078994e+01,1.712615e+02
6.713346e+05,7.770076e+00,6.221458e+04,7.200762e-01,9.256518e-01,9.257780e-01,3.798505e-04,2.770366e-09,2.996942e+01,1.971869e+01,1.025073e+01,3.079276e+01,1.712915e+02
6.714346e+05,7.771234e+00,6.231461e+04,7.212339e-01,9.256440e-01,9.257783e-01,3.801276e-04,2.770365e-09,2.997195e+01,1.971869e+01,1.025326e+01,3.079558e+01,1.713215e+02
6.715346e+05,7.772392e+00,6.241463e+04,7.223916e-01,9.256361e-01,9.257786e-01,3.804047e-04,2.770364e-09,2.997448e+01,1.971869e+01,1.025579e+01,3.079841e+01,1.713516e+02
6.716347e+05,7.773549e+00,6.251465e+04,7.235492e-01,9.256282e-01,9.257788e-01,3.806818e-04,2.770364e-09,2.997700e+01,1.971869e+01,1.025831e+01,3.080123e+01,1.713816e+02
6.717347e+05,7.774707e+00,6.261468e+04,7.247069e-01,9.256330e-01,9.257791e-01,3.809589e-04,2.770363e-09,2.997855e+01,1.971869e+01,1.025986e+01,3.080285e+01,1.714386e+02
6.718347e+05,7.775865e+00,6.271470e+04,7.258646e-01,9.256581e-01,9.257793e-01,3.812360e-04,2.770362e-09,2.997855e+01,1.971869e+01,1.025986e+01,3.080255e+01,1.715387e+02
6.719347e+05,7.777022e+00,6.281472e+04,7.270223e-01,9.256832e-01,9.257796e-01,3.815131e-04,2.770361e-09,2.997855e+01,1.971869e+01,1.025986e+01,3.080225e+01,1.716387e+02
6.720347e+05,7.778180e+00,6.291475e+04,7.281800e-01,9.257083e-01,9.257798e-01,3.817902e-04,2.770361e-09,2.997855e+01,1.971869e+01,1.025986e+01,3.080195e+01,1.717388e+02
6.721348e+05,7.779338e+00,6.301477e+04,7.293376e-01,9.257334e-01,9.257801e-01,3.820673e-04,2.770360e-09,2.997855e+01,1.971869e+01,1.025986e+01,3.080165e+01,1.718389e+02
6.722348e+05,7.780495e+00,6.311479e+04,7.304953e-01,9.257584e-01,9.257804e-01,3.823444e-04,2.770359e-09,2.997855e+01,1.971869e+01,1.025986e+01,3.080135e+01,1.719389e+02
6.723348e+05,7.781653e+00,6.321482e+04,7.316530e-01,9.257835e-01,9.257806e-01,3.826215e-04,2.770358e-09,2.997855e+01,1.971869e+01,1.025986e+01,3.080105e+01,1.720390e+02
6.724348e+05,7.782811e+00,6.331484e+04,7.328107e-01,9.258086e-01,9.257809e-01,3.828986e-04,2.770358e-09,2.997855e+01,1.971869e+01,1.025986e+01,3.080074e+01,1.721390e+02
6.725349e+05,7.783968e+00,6.341487e+04,7.339683e-01,9.258337e-01,9.257811e-01,3.831757e-04,2.770357e-09,2.997855e+01,1.971869e+01,1.025986e+01,3.080044e+01,1.722391e+02
6.726349e+05,7.785126e+00,6.351489e+04,7.351260e-01,9.258588e-01,9.257814e-01,3.834528e-04,2.770356e-09,2.997855e+01,1.971869e+01,1.025986e+01,3.080014e+01,1.723392e+02
6.727349e+05,7.786284e+00,6.361491e+04,7.362837e-01,9.258757e-01,9.257816e-01,3.837299e-04,2.770355e-09,2.997954e+01,1.971869e+01,1.026085e+01,3.080101e+01,1.723843e+02
6.728349e+05,7.787441e+00,6.371494e+04,7.374414e-01,9.258800e-01,9.257819e-01,3.840070e-04,2.770355e-09,2.998207e+01,1.971869e+01,1.026338e+01,3.080369e+01,1.723443e+02
6.729350e+05,7.788599e+00,6.381496e+04,7.385991e-01,9.258843e-01,9.257822e-01,3.842841e-04,2.770354e-09,2.998460e+01,1.971869e+01,1.026591e+01,3.080638e+01,1.723044e+02
6.730350e+05,7.789757e+00,6.391498e+04,7.397567e-01,9.258886e-01,9.257824e-01,3.845612e-04,2.770353e-09,2.998713e+01,1.971869e+01,1.026844e+01,3.080906e+01,1.722644e+02
6.731350e+05,7.790914e+00,6.401501e+04,7.409144e-01,9.258929e-01,9.257827e-01,3.848383e-04,2.770352e-09,2.998966e+01,1.971869e+01,1.027098e+01,3.081174e+01,1.722244e+02
6.732350e+05,7.792072e+00,6.411503e+04,7.420721e-01,9.258972e-01,9.257829e-01,3.851154e-04,2.770351e-09,2.999220e+01,1.971869e+01,1.027351e+01,3.081442e+01,1.721844e+02
6.733351e+05,7.793230e+00,6.421505e+04,7.432298e-01,9.259015e-01,9.257832e-01,3.853925e-04,2.770351e-09,2.999473e+01,1.971869e+01,1.027604e+01,3.081710e+01,1.721444e+02
6.734351e+05,7.794387e+00,6.431508e+04,7.443875e-01,9.259058e-01,9.257834e-01,3.856696e-04,2.770350e-09,2.999726e+01,1.971869e+01,1.027857e+01,3.081978e+01,1.721044e+02
6.735351e+05,7.795545e+00,6.441510e+04,7.455451e-01,9.259101e-01,9.257837e-01,3.859467e-04,2.770349e-09,2.999979e+01,1.971869e+01,1.028110e+01,3.082246e+01,1.720644e+02
6.736351e+05,7.796703e+00,6.451512e+04,7.467028e-01,9.259144e-01,9.257839e-01,3.862238e-04,2.770348e-09,3.000232e+01,1.971869e+01,1.028363e+01,3.082514e+01,1.720244e+02
6.737351e+05,7.797860e+00,6.461515e+04,7.478605e-01,9.259184e-01,9.257842e-01,3.865009e-04,2.770348e-09,3.000132e+01,1.971844e+01,1.028287e+01,3.082404e+01,1.720078e+02
6.738352e+05,7.799018e+00,6.471517e+04,7.490182e-01,9.259220e-01,9.257845e-01,3.867780e-04,2.770347e-09,2.999478e+01,1.971781e+01,1.027697e+01,3.081698e+01,1.720278e+02
6.739352e+05,7.800176e+00,6.481519e+04,7.501758e-01,9.259256e-01,9.257847e-01,3.870551e-04,2.770346e-09,2.998824e+01,1.971717e+01,1.027106e+01,3.080993e+01,1.720479e+02
6.740352e+05,7.801334e+00,6.491522e+04,7.513335e-01,9.259292e-01,9.257850e-01,3.873322e-04,2.770345e-09,2.998170e+01,1.971654e+01,1.026516e+01,3.080287e+01,1.720679e+02
6.741352e+05,7.802491e+00,6.501524e+04,7.524912e-01,9.259328e-01,9.257852e-01,3.876093e-04,2.770345e-09,2.997515e+01,1.971590e+01,1.025925e+01,3.079581e+01,1.720879e+02
6.742353e+05,7.803649e+00,6.511526e+04,7.536489e-01,9.259363e-01,9.257855e-01,3.878864e-04,2.770344e-09,2.996861e+01,1.971527e+01,1.025335e+01,3.078876e+01,1.721079e+02
6.743353e+05,7.804807e+00,6.521529e+04,7.548066e-01,9.259399e-01,9.257857e-01,3.881635e-04,2.770343e-09,2.996207e+01,1.971463e+01,1.024744e+01,3.078170e+01,1.721280e+02
6.744353e+05,7.805964e+00,6.531531e+04,7.559642e-01,9.259435e-01,9.257860e-01,3.884406e-04,2.770342e-09,2.995553e+01,1.971399e+01,1.024154e+01,3.077465e+01,1.721480e+02
6.745353e+05,7.807122e+00,6.541533e+04,7.571219e-01,9.259471e-01,9.257863e-01,3.887177e-04,2.770341e-09,2.994899e+01,1.971336e+01,1.023563e+01,3.076759e+01,1.721680e+02
6.746354e+05,7.808280e+00,6.551536e+04,7.582796e-01,9.259507e-01,9.257865e-01,3.889948e-04,2.770341e-09,2.994245e+01,1.971272e+01,1.022973e+01,3.076054e+01,1.721881e+02
6.747354e+05,7.809437e+00,6.561538e+04,7.594373e-01,9.259546e-01,9.257868e-01,3.892719e-04,2.770340e-09,2.994067e+01,1.971260e+01,1.022807e+01,3.075858e+01,1.722202e+02
6.748354e+05,7.810595e+00,6.571540e+04,7.605950e-01,9.259589e-01,9.257870e-01,3.895490e-04,2.770339e-09,2.994593e+01,1.971323e+01,1.023269e+01,3.076415e+01,1.722701e+02
6.749354e+05,7.811753e+00,6.581543e+04,7.617526e-01,9.259631e-01,9.257873e-01,3.898261e-04,2.770338e-09,2.995119e+01,1.971387e+01,1.023732e+01,3.076973e+01,1.723200e+02
6.750355e+05,7.812910e+00,6.591545e+04,7.629103e-01,9.259674e-01,9.257875e-01,3.901032e-04,2.770338e-09,2.995644e+01,1.971450e+01,1.024194e+01,3.077530e+01,1.723700e+02
6.751355e+05,7.814068e+00,6.601547e+04,7.640680e-01,9.259717e-01,9.257878e-01,3.903803e-04,2.770337e-09,2.996170e+01,1.971514e+01,1.024656e+01,3.078087e+01,1.724199e+02
6.752355e+05,7.815226e+00,6.611550e+04,7.652257e-01,9.259760e-01,9.257881e-01,3.906574e-04,2.770336e-09,2.996695e+01,1.971577e+01,1.025118e+01,3.078645e+01,1.724699e+02
6.753355e+05,7.816383e+00,6.621552e+04,7.663834e-01,9.259803e-01,9.257883e-01,3.909345e-04,2.770335e-09,2.997221e+01,1.971640e+01,1.025581e+01,3.079202e+01,1.725198e+02
6.754355e+05,7.817541e+00,6.631555e+04,7.675410e-01,9.259846e-01,9.257886e-01,3.912116e-04,2.770335e-09,2.997747e+01,1.971704e+01,1.026043e+01,3.079760e+01,1.725698e+02
6.755356e+05,7.818699e+00,6.641557e+04,7.686987e-01,9.259889e-01,9.257888e-01,3.914887e-04,2.770334e-09,2.998272e+01,1.971767e+01,1.026505e+01,3.080317e+01,1.726197e+02
6.756356e+05,7.819856e+00,6.651559e+04,7.698564e-01,9.259932e-01,9.257891e-01,3.917658e-04,2.770333e-09,2.998798e+01,1.971830e+01,1.026967e+01,3.080875e+01,1.726696e+02
6.757356e+05,7.821014e+00,6.661562e+04,7.710141e-01,9.259865e-01,9.257893e-01,3.920429e-04,2.770332e-09,2.999018e+01,1.971869e+01,1.027149e+01,3.081118e+01,1.727039e+02
6.758356e+05,7.822172e+00,6.671564e+04,7.721717e-01,9.259629e-01,9.257896e-01,3.923200e-04,2.770331e-09,2.998766e+01,1.971869e+01,1.026897e+01,3.080873e+01,1.727139e+02
6.759357e+05,7.823329e+00,6.681566e+04,7.733294e-01,9.259392e-01,9.257898e-01,3.925970e-04,2.770331e-09,2.998513e+01,1.971869e+01,1.026644e+01,3.080629e+01,1.727239e+02
6.760357e+05,7.824487e+00,6.691569e+04,7.744871e-01,9.259156e-01,9.257901e-01,3.928741e-04,2.770330e-09,2.998260e+01,1.971869e+01,1.026392e+01,3.080384e+01,1.727339e+02
6.761357e+05,7.825645e+00,6.701571e+04,7.756448e-01,9.258919e-01,9.257904e-01,3.931512e-04,2.770329e-09,2.998008e+01,1.971869e+01,1.026139e+01,3.080140e+01,1.727439e+02
6.762357e+05,7.826802e+00,6.711573e+04,7.768025e-01,9.258683e-01,9.257906e-01,3.934283e-04,2.770328e-09,2.997755e+01,1.971869e+01,1.025886e+01,3.079895e+01,1.727540e+02
6.763358e+05,7.827960e+00,6.721576e+04,7.779601e-01,9.258446e-01,9.257909e-01,3.937054e-04,2.770328e-09,2.997503e+01,1.971869e+01,1.025634e+01,3.079651e+01,1.727640e+02
6.764358e+05,7.829118e+00,6.731578e+04,7.791178e-01,9.258210e-01,9.257911e-01,3.939825e-04,2.770327e-09,2.997250e+01,1.971869e+01,1.025381e+01,3.079406e+01,1.727740e+02
6.765358e+05,7.830275e+00,6.741580e+04,7.802755e-01,9.257973e-01,9.257914e-01,3.942596e-04,2.770326e-09,2.996998e+01,1.971869e+01,1.025129e+01,3.079162e+01,1.727840e+02
6.766358e+05,7.831433e+00,6.751583e+04,7.814332e-01,9.257737e-01,9.257916e-01,3.945367e-04,2.770325e-09,2.996745e+01,1.971869e+01,1.024876e+01,3.078917e+01,1.727940e+02
6.767358e+05,7.832591e+00,6.761585e+04,7.825909e-01,9.257477e-01,9.257919e-01,3.948138e-04,2.770325e-09,2.996568e+01,1.971844e+01,1.024724e+01,3.078759e+01,1.727841e+02
6.768359e+05,7.833749e+00,6.771587e+04,7.837485e-01,9.257183e-01,9.257922e-01,3.950909e-04,2.770324e-09,2.996505e+01,1.971780e+01,1.024725e+01,3.078731e+01,1.727440e+02
6.769359e+05,7.834906e+00,6.781590e+04,7.849062e-01,9.256890e-01,9.257924e-01,3.953680e-04,2.770323e-09,2.996443e+01,1.971717e+01,1.024726e+01,3.078704e+01,1.727040e+02
6.770359e+05,7.836064e+00,6.791592e+04,7.860639e-01,9.256596e-01,9.257927e-01,3.956451e-04,2.770322e-09,2.996380e+01,1.971653e+01,1.024726e+01,3.078676e+01,1.726640e+02
6.771359e+05,7.837222e+00,6.801594e+04,7.872216e-01,9.256302e-01,9.257929e-01,3.959222e-04,2.770321e-09,2.996317e+01,1.971590e+01,1.024727e+01,3.078649e+01,1.726240e+02
6.772360e+05,7.838379e+00,6.811597e+04,7.883792e-01,9.256008e-01,9.257932e-01,3.961993e-04,2.770321e-09,2.996254e+01,1.971526e+01,1.024728e+01,3.078621e+01,1.725839e+02
6.773360e+05,7.839537e+00,6.821599e+04,7.895369e-01,9.255715e-01,9.257934e-01,3.964764e-04,2.770320e-09,2.996191e+01,1.971463e+01,1.024729e+01,3.078593e+01,1.725439e+02
6.774360e+05,7.840695e+00,6.831601e+04,7.906946e-01,9.255421e-01,9.257937e-01,3.967535e-04,2.770319e-09,2.996129e+01,1.971399e+01,1.024729e+01,3.078566e+01,1.725039e+02
6.775360e+05,7.841852e+00,6.841604e+04,7.918523e-01,9.255127e-01,9.257940e-01,3.970306e-04,2.770318e-09,2.996066e+01,1.971336e+01,1.024730e+01,3.078538e+01,1.724639e+02
6.776361e+05,7.843010e+00,6.851606e+04,7.930100e-01,9.254833e-01,9.257942e-01,3.973077e-04,2.770318e-09,2.996003e+01,1.971272e+01,1.024731e+01,3.078511e+01,1.724239e+02
6.777361e+05,7.844168e+00,6.861608e+04,7.941676e-01,9.254890e-01,9.257945e-01,3.975848e-04,2.770317e-09,2.996229e+01,1.971234e+01,1.024995e+01,3.078751e+01,1.724242e+02
6.778361e+05,7.845325e+00,6.871611e+04,7.953253e-01,9.255462e-01,9.257947e-01,3.978619e-04,2.770316e-09,2.996881e+01,1.971234e+01,1.025647e+01,3.079387e+01,1.724842e+02
6.779361e+05,7.846483e+00,6.881613e+04,7.964830e-01,9.256035e-01,9.257950e-01,3.981390e-04,2.770315e-09,2.997533e+01,1.971234e+01,1.026299e+01,3.080023e+01,1.725442e+02
6.780362e+05,7.847641e+00,6.891615e+04,7.976407e-01,9.256608e-01,9.257952e-01,3.984161e-04,2.770315e-09,2.998186e+01,1.971234e+01,1.026951e+01,3.080659e+01,1.726042e+02
6.781362e+05,7.848798e+00,6.901618e+04,7.987984e-01,9.257181e-01,9.257955e-01,3.986932e-04,2.770314e-09,2.998838e+01,1.971234e+01,1.027603e+01,3.081295e+01,1.726642e+02
6.782362e+05,7.849956e+00,6.911620e+04,7.999560e-01,9.257754e-01,9.257957e-01,3.989703e-04,2.770313e-09,2.999490e+01,1.971234e+01,1.028256e+01,3.081931e+01,1.727241e+02
6.783362e+05,7.851114e+00,6.921623e+04,8.011137e-01,9.258327e-01,9.257960e-01,3.992474e-04,2.770312e-09,3.000142e+01,1.971234e+01,1.028908e+01,3.082567e+01,1.727841e+02
6.784362e+05,7.852271e+00,6.931625e+04,8.022714e-01,9.258899e-01,9.257963e-01,3.995245e-04,2.770312e-09,3.000795e+01,1.971234e+01,1.029560e+01,3.083203e+01,1.728441e+02
6.785363e+05,7.853429e+00,6.941627e+04,8.034291e-01,9.259472e-01,9.257965e-01,3.998016e-04,2.770311e-09,3.001447e+01,1.971234e+01,1.030212e+01,3.083838e+01,1.729041e+02
6.786363e+05,7.854587e+00,6.951630e+04,8.045868e-01,9.260045e-01,9.257968e-01,4.000787e-04,2.770310e-09,3.002099e+01,1.971234e+01,1.030865e+01,3.084474e+01,1.729641e+02
6.787363e+05,7.855744e+00,6.961632e+04,8.057444e-01,9.260238e-01,9.257970e-01,4.003558e-04,2.770309e-09,3.002405e+01,1.971260e+01,1.031145e+01,3.084779e+01,1.729799e+02
6.788363e+05,7.856902e+00,6.971634e+04,8.069021e-01,9.259865e-01,9.257973e-01,4.006329e-04,2.770308e-09,3.002194e+01,1.971324e+01,1.030871e+01,3.084591e+01,1.729298e+02
6.789364e+05,7.858060e+00,6.981637e+04,8.080598e-01,9.259492e-01,9.257975e-01,4.009100e-04,2.770308e-09,3.001984e+01,1.971387e+01,1.030597e+01,3.084404e+01,1.728798e+02
6.790364e+05,7.859217e+00,6.991639e+04,8.092175e-01,9.259119e-01,9.257978e-01,4.011871e-04,2.770307e-09,3.001773e+01,1.971451e+01,1.030323e+01,3.084216e+01,1.728297e+02
6.791364e+05,7.860375e+00,7.001641e+04,8.103751e-01,9.258746e-01,9.257981e-01,4.014641e-04,2.770306e-09,3.001563e+01,1.971514e+01,1.030048e+01,3.084028e+01,1.727796e+02
6.792364e+05,7.861533e+00,7.011644e+04,8.115328e-01,9.258373e-01,9.257983e-01,4.017412e-04,2.770305e-09,3.001352e+01,1.971578e+01,1.029774e+01,3.083840e+01,1.727295e+02
6.793365e+05,7.862691e+00,7.021646e+04,8.126905e-01,9.258000e-01,9.257986e-01,4.020183e-04,2.770305e-09,3.001141e+01,1.971641e+01,1.029500e+01,3.083652e+01,1.726795e+02
6.794365e+05,7.863848e+00,7.031648e+04,8.138482e-01,9.257627e-01,9.257988e-01,4.022954e-04,2.770304e-09,3.000931e+01,1.971705e+01,1.029226e+01,3.083465e+01,1.726294e+02
6.795365e+05,7.865006e+00,7.041651e+04,8.150059e-01,9.257254e-01,9.257991e-01,4.025725e-04,2.770303e-09,3.000720e+01,1.971768e+01,1.028952e+01,3.083277e+01,1.725793e+02
6.796365e+05,7.866164e+00,7.051653e+04,8.161635e-01,9.256881e-01,9.257993e-01,4.028496e-04,2.770302e-09,3.000509e+01,1.971832e+01,1.028677e+01,3.083089e+01,1.725293e+02
