Repository: brandonlampe/CS_Data

# Repository for Crushed Salt Data
**Grant No: 456417**

This is a work in progress!

## Repository Content

### Directory Names
A uniform namining structure still in progress, but in general directories are named according to the following:
 - Names contain no spaces, a single underscore "_" will be used as a file name seperator.
 - Files are for the Crushed Salt Project (CSP); therefore, the first three charaters of each file are "CSP".
 - Folders are organized by which frame the test was performed on i.e., A2 or A3.
 - The fifth and sixth charaters of each file name will therefore be "A" followed by the frame number.

File: UNM_WP_HY_175_13/STAGE06/CREEP_FIT/175_13_STAGE06_CREEP_OUT.csv (part 5 of 15)
Analysis by Brandon Lampe, performed on: 2017/01/30 14:06:35
Experimental results below begin at: 2016/10/09 14:09:36
Duration (sec),Duration (day),Elapsed Time (sec),Elapsed Time (day),Interpolated Fractional Density,Fit to Fractional Density,Fit to Volume Strain,Fit to Volume Strain Rate (1/sec),Confining Pressure (MPa),Pore Pressure (MPa),Terzaghi Pressure (MPa),Solid Pressure (MPa),Temperature (C))
7.033421e+05,8.140533e+00,9.422209e+04,1.090533e+00,9.259701e-01,9.258601e-01,4.685190e-04,2.770120e-09,2.998302e+01,1.973867e+01,1.024435e+01,3.080204e+01,1.721770e+02
7.034421e+05,8.141691e+00,9.432211e+04,1.091691e+00,9.259328e-01,9.258604e-01,4.687961e-04,2.770120e-09,2.998176e+01,1.974078e+01,1.024098e+01,3.080095e+01,1.721270e+02
7.035421e+05,8.142849e+00,9.442213e+04,1.092849e+00,9.258956e-01,9.258607e-01,4.690732e-04,2.770119e-09,2.998049e+01,1.974289e+01,1.023761e+01,3.079987e+01,1.720770e+02
7.036422e+05,8.144006e+00,9.452216e+04,1.094006e+00,9.258583e-01,9.258609e-01,4.693503e-04,2.770118e-09,2.997923e+01,1.974500e+01,1.023423e+01,3.079878e+01,1.720269e+02
7.037422e+05,8.145164e+00,9.462218e+04,1.095164e+00,9.258518e-01,9.258612e-01,4.696273e-04,2.770117e-09,2.997768e+01,1.974458e+01,1.023310e+01,3.079721e+01,1.719954e+02
7.038422e+05,8.146322e+00,9.472220e+04,1.096322e+00,9.258812e-01,9.258614e-01,4.699044e-04,2.770117e-09,2.997579e+01,1.974120e+01,1.023459e+01,3.079509e+01,1.719854e+02
7.039422e+05,8.147479e+00,9.482223e+04,1.097479e+00,9.259106e-01,9.258617e-01,4.701815e-04,2.770116e-09,2.997390e+01,1.973782e+01,1.023608e+01,3.079297e+01,1.719754e+02
7.040423e+05,8.148637e+00,9.492225e+04,1.098637e+00,9.259399e-01,9.258619e-01,4.704586e-04,2.770115e-09,2.997201e+01,1.973443e+01,1.023757e+01,3.079085e+01,1.719654e+02
7.041423e+05,8.149795e+00,9.502227e+04,1.099795e+00,9.259693e-01,9.258622e-01,4.707356e-04,2.770114e-09,2.997012e+01,1.973105e+01,1.023906e+01,3.078872e+01,1.719554e+02
7.042423e+05,8.150953e+00,9.512230e+04,1.100953e+00,9.259987e-01,9.258624e-01,4.710127e-04,2.770113e-09,2.996823e+01,1.972767e+01,1.024055e+01,3.078660e+01,1.719454e+02
7.043423e+05,8.152110e+00,9.522232e+04,1.102110e+00,9.260281e-01,9.258627e-01,4.712898e-04,2.770113e-09,2.996633e+01,1.972429e+01,1.024204e+01,3.078448e+01,1.719353e+02
7.044423e+05,8.153268e+00,9.532234e+04,1.103268e+00,9.260575e-01,9.258630e-01,4.715669e-04,2.770112e-09,2.996444e+01,1.972091e+01,1.024354e+01,3.078235e+01,1.719253e+02
7.045424e+05,8.154426e+00,9.542237e+04,1.104426e+00,9.260869e-01,9.258632e-01,4.718439e-04,2.770111e-09,2.996255e+01,1.971753e+01,1.024503e+01,3.078023e+01,1.719153e+02
7.046424e+05,8.155583e+00,9.552239e+04,1.105583e+00,9.261163e-01,9.258635e-01,4.721210e-04,2.770110e-09,2.996066e+01,1.971415e+01,1.024652e+01,3.077811e+01,1.719053e+02
7.047424e+05,8.156741e+00,9.562242e+04,1.106741e+00,9.261276e-01,9.258637e-01,4.723981e-04,2.770110e-09,2.995897e+01,1.971146e+01,1.024751e+01,3.077636e+01,1.718953e+02
7.048424e+05,8.157899e+00,9.572244e+04,1.107899e+00,9.261183e-01,9.258640e-01,4.726752e-04,2.770109e-09,2.995749e+01,1.970956e+01,1.024793e+01,3.077503e+01,1.718853e+02
7.049425e+05,8.159056e+00,9.582246e+04,1.109056e+00,9.261090e-01,9.258642e-01,4.729522e-04,2.770108e-09,2.995601e+01,1.970767e+01,1.024835e+01,3.077369e+01,1.718753e+02
7.050425e+05,8.160214e+00,9.592249e+04,1.110214e+00,9.260997e-01,9.258645e-01,4.732293e-04,2.770107e-09,2.995454e+01,1.970577e+01,1.024877e+01,3.077236e+01,1.718653e+02
7.051425e+05,8.161372e+00,9.602251e+04,1.111372e+00,9.260904e-01,9.258648e-01,4.735064e-04,2.770107e-09,2.995306e+01,1.970387e+01,1.024919e+01,3.077103e+01,1.718553e+02
7.052425e+05,8.162529e+00,9.612253e+04,1.112529e+00,9.260810e-01,9.258650e-01,4.737835e-04,2.770106e-09,2.995159e+01,1.970198e+01,1.024961e+01,3.076970e+01,1.718453e+02
7.053426e+05,8.163687e+00,9.622256e+04,1.113687e+00,9.260717e-01,9.258653e-01,4.740606e-04,2.770105e-09,2.995011e+01,1.970008e+01,1.025003e+01,3.076837e+01,1.718353e+02
7.054426e+05,8.164845e+00,9.632258e+04,1.114845e+00,9.260624e-01,9.258655e-01,4.743376e-04,2.770104e-09,2.994864e+01,1.969819e+01,1.025045e+01,3.076704e+01,1.718253e+02
7.055426e+05,8.166002e+00,9.642260e+04,1.116002e+00,9.260531e-01,9.258658e-01,4.746147e-04,2.770104e-09,2.994716e+01,1.969629e+01,1.025087e+01,3.076571e+01,1.718154e+02
7.056426e+05,8.167160e+00,9.652263e+04,1.117160e+00,9.260438e-01,9.258660e-01,4.748918e-04,2.770103e-09,2.994569e+01,1.969439e+01,1.025129e+01,3.076438e+01,1.718054e+02
7.057426e+05,8.168318e+00,9.662265e+04,1.118318e+00,9.260388e-01,9.258663e-01,4.751689e-04,2.770102e-09,2.994529e+01,1.969367e+01,1.025162e+01,3.076407e+01,1.718046e+02
7.058427e+05,8.169475e+00,9.672267e+04,1.119475e+00,9.260388e-01,9.258666e-01,4.754459e-04,2.770101e-09,2.994613e+01,1.969430e+01,1.025183e+01,3.076493e+01,1.718147e+02
7.059427e+05,8.170633e+00,9.682270e+04,1.120633e+00,9.260388e-01,9.258668e-01,4.757230e-04,2.770100e-09,2.994697e+01,1.969493e+01,1.025204e+01,3.076579e+01,1.718247e+02
7.060427e+05,8.171791e+00,9.692272e+04,1.121791e+00,9.260388e-01,9.258671e-01,4.760001e-04,2.770100e-09,2.994781e+01,1.969555e+01,1.025226e+01,3.076664e+01,1.718347e+02
7.061427e+05,8.172948e+00,9.702274e+04,1.122948e+00,9.260388e-01,9.258673e-01,4.762772e-04,2.770099e-09,2.994866e+01,1.969618e+01,1.025247e+01,3.076750e+01,1.718447e+02
7.062428e+05,8.174106e+00,9.712277e+04,1.124106e+00,9.260388e-01,9.258676e-01,4.765542e-04,2.770098e-09,2.994950e+01,1.969681e+01,1.025269e+01,3.076836e+01,1.718547e+02
7.063428e+05,8.175264e+00,9.722279e+04,1.125264e+00,9.260388e-01,9.258678e-01,4.768313e-04,2.770097e-09,2.995034e+01,1.969744e+01,1.025290e+01,3.076922e+01,1.718647e+02
7.064428e+05,8.176421e+00,9.732281e+04,1.126421e+00,9.260388e-01,9.258681e-01,4.771084e-04,2.770097e-09,2.995118e+01,1.969807e+01,1.025311e+01,3.077008e+01,1.718747e+02
7.065428e+05,8.177579e+00,9.742284e+04,1.127579e+00,9.260388e-01,9.258683e-01,4.773855e-04,2.770096e-09,2.995202e+01,1.969869e+01,1.025333e+01,3.077094e+01,1.718847e+02
7.066429e+05,8.178737e+00,9.752286e+04,1.128737e+00,9.260388e-01,9.258686e-01,4.776625e-04,2.770095e-09,2.995286e+01,1.969932e+01,1.025354e+01,3.077180e+01,1.718947e+02
7.067429e+05,8.179894e+00,9.762288e+04,1.129894e+00,9.260257e-01,9.258689e-01,4.779396e-04,2.770094e-09,2.995608e+01,1.970025e+01,1.025583e+01,3.077536e+01,1.718812e+02
7.068429e+05,8.181052e+00,9.772291e+04,1.131052e+00,9.259977e-01,9.258691e-01,4.782167e-04,2.770094e-09,2.996198e+01,1.970152e+01,1.026046e+01,3.078196e+01,1.718412e+02
7.069429e+05,8.182210e+00,9.782293e+04,1.132210e+00,9.259698e-01,9.258694e-01,4.784937e-04,2.770093e-09,2.996787e+01,1.970279e+01,1.026508e+01,3.078855e+01,1.718012e+02
7.070430e+05,8.183368e+00,9.792295e+04,1.133368e+00,9.259419e-01,9.258696e-01,4.787708e-04,2.770092e-09,2.997377e+01,1.970406e+01,1.026971e+01,3.079515e+01,1.717612e+02
7.071430e+05,8.184525e+00,9.802298e+04,1.134525e+00,9.259139e-01,9.258699e-01,4.790479e-04,2.770091e-09,2.997966e+01,1.970533e+01,1.027434e+01,3.080175e+01,1.717212e+02
7.072430e+05,8.185683e+00,9.812300e+04,1.135683e+00,9.258860e-01,9.258701e-01,4.793250e-04,2.770090e-09,2.998556e+01,1.970659e+01,1.027896e+01,3.080835e+01,1.716812e+02
7.073430e+05,8.186841e+00,9.822302e+04,1.136841e+00,9.258581e-01,9.258704e-01,4.796020e-04,2.770090e-09,2.999145e+01,1.970786e+01,1.028359e+01,3.081495e+01,1.716413e+02
7.074430e+05,8.187998e+00,9.832305e+04,1.137998e+00,9.258302e-01,9.258707e-01,4.798791e-04,2.770089e-09,2.999735e+01,1.970913e+01,1.028822e+01,3.082155e+01,1.716013e+02
7.075431e+05,8.189156e+00,9.842307e+04,1.139156e+00,9.258022e-01,9.258709e-01,4.801562e-04,2.770088e-09,3.000324e+01,1.971040e+01,1.029284e+01,3.082815e+01,1.715613e+02
7.076431e+05,8.190314e+00,9.852309e+04,1.140314e+00,9.257743e-01,9.258712e-01,4.804333e-04,2.770087e-09,3.000914e+01,1.971167e+01,1.029747e+01,3.083476e+01,1.715213e+02
7.077431e+05,8.191471e+00,9.862312e+04,1.141471e+00,9.257748e-01,9.258714e-01,4.807103e-04,2.770087e-09,3.000912e+01,1.971324e+01,1.029589e+01,3.083461e+01,1.714766e+02
7.078431e+05,8.192629e+00,9.872314e+04,1.142629e+00,9.258078e-01,9.258717e-01,4.809874e-04,2.770086e-09,3.000238e+01,1.971514e+01,1.028724e+01,3.082678e+01,1.714266e+02
7.079432e+05,8.193787e+00,9.882317e+04,1.143787e+00,9.258408e-01,9.258719e-01,4.812645e-04,2.770085e-09,2.999564e+01,1.971704e+01,1.027860e+01,3.081895e+01,1.713765e+02
7.080432e+05,8.194944e+00,9.892319e+04,1.144944e+00,9.258738e-01,9.258722e-01,4.815416e-04,2.770084e-09,2.998890e+01,1.971895e+01,1.026995e+01,3.081112e+01,1.713265e+02
7.081432e+05,8.196102e+00,9.902321e+04,1.146102e+00,9.259067e-01,9.258725e-01,4.818186e-04,2.770084e-09,2.998216e+01,1.972085e+01,1.026130e+01,3.080329e+01,1.712765e+02
7.082432e+05,8.197260e+00,9.912324e+04,1.147260e+00,9.259397e-01,9.258727e-01,4.820957e-04,2.770083e-09,2.997541e+01,1.972276e+01,1.025266e+01,3.079546e+01,1.712265e+02
7.083433e+05,8.198417e+00,9.922326e+04,1.148417e+00,9.259727e-01,9.258730e-01,4.823728e-04,2.770082e-09,2.996867e+01,1.972466e+01,1.024401e+01,3.078763e+01,1.711764e+02
7.084433e+05,8.199575e+00,9.932328e+04,1.149575e+00,9.260057e-01,9.258732e-01,4.826499e-04,2.770081e-09,2.996193e+01,1.972657e+01,1.023536e+01,3.077981e+01,1.711264e+02
7.085433e+05,8.200733e+00,9.942331e+04,1.150733e+00,9.260386e-01,9.258735e-01,4.829269e-04,2.770080e-09,2.995519e+01,1.972847e+01,1.022672e+01,3.077198e+01,1.710764e+02
7.086433e+05,8.201890e+00,9.952333e+04,1.151890e+00,9.260716e-01,9.258737e-01,4.832040e-04,2.770080e-09,2.994845e+01,1.973038e+01,1.021807e+01,3.076416e+01,1.710263e+02
7.087434e+05,8.203048e+00,9.962335e+04,1.153048e+00,9.260788e-01,9.258740e-01,4.834811e-04,2.770079e-09,2.994809e+01,1.973178e+01,1.021631e+01,3.076357e+01,1.710095e+02
7.088434e+05,8.204206e+00,9.972338e+04,1.154206e+00,9.260573e-01,9.258742e-01,4.837581e-04,2.770078e-09,2.995483e+01,1.973262e+01,1.022221e+01,3.077104e+01,1.710295e+02
7.089434e+05,8.205363e+00,9.982340e+04,1.155363e+00,9.260358e-01,9.258745e-01,4.840352e-04,2.770077e-09,2.996157e+01,1.973346e+01,1.022811e+01,3.077851e+01,1.710495e+02
7.090434e+05,8.206521e+00,9.992342e+04,1.156521e+00,9.260143e-01,9.258748e-01,4.843123e-04,2.770077e-09,2.996831e+01,1.973430e+01,1.023401e+01,3.078598e+01,1.710695e+02
7.091434e+05,8.207679e+00,1.000234e+05,1.157679e+00,9.259928e-01,9.258750e-01,4.845894e-04,2.770076e-09,2.997506e+01,1.973515e+01,1.023991e+01,3.079345e+01,1.710895e+02
7.092435e+05,8.208836e+00,1.001235e+05,1.158836e+00,9.259712e-01,9.258753e-01,4.848664e-04,2.770075e-09,2.998180e+01,1.973599e+01,1.024581e+01,3.080092e+01,1.711095e+02
7.093435e+05,8.209994e+00,1.002235e+05,1.159994e+00,9.259497e-01,9.258755e-01,4.851435e-04,2.770074e-09,2.998854e+01,1.973683e+01,1.025171e+01,3.080839e+01,1.711295e+02
7.094435e+05,8.211152e+00,1.003235e+05,1.161152e+00,9.259282e-01,9.258758e-01,4.854206e-04,2.770074e-09,2.999528e+01,1.973767e+01,1.025761e+01,3.081586e+01,1.711496e+02
7.095435e+05,8.212309e+00,1.004235e+05,1.162309e+00,9.259067e-01,9.258760e-01,4.856977e-04,2.770073e-09,3.000202e+01,1.973851e+01,1.026351e+01,3.082333e+01,1.711696e+02
7.096436e+05,8.213467e+00,1.005236e+05,1.163467e+00,9.258852e-01,9.258763e-01,4.859747e-04,2.770072e-09,3.000877e+01,1.973935e+01,1.026941e+01,3.083081e+01,1.711896e+02
7.097436e+05,8.214625e+00,1.006236e+05,1.164625e+00,9.258799e-01,9.258766e-01,4.862518e-04,2.770071e-09,3.000976e+01,1.973787e+01,1.027189e+01,3.083206e+01,1.712191e+02
7.098436e+05,8.215783e+00,1.007236e+05,1.165783e+00,9.258920e-01,9.258768e-01,4.865289e-04,2.770070e-09,3.000450e+01,1.973386e+01,1.027064e+01,3.082656e+01,1.712591e+02
7.099436e+05,8.216940e+00,1.008236e+05,1.166940e+00,9.259042e-01,9.258771e-01,4.868059e-04,2.770070e-09,2.999924e+01,1.972985e+01,1.026939e+01,3.082106e+01,1.712991e+02
7.100437e+05,8.218098e+00,1.009237e+05,1.168098e+00,9.259164e-01,9.258773e-01,4.870830e-04,2.770069e-09,2.999399e+01,1.972584e+01,1.026814e+01,3.081555e+01,1.713390e+02
7.101437e+05,8.219256e+00,1.010237e+05,1.169256e+00,9.259285e-01,9.258776e-01,4.873601e-04,2.770068e-09,2.998873e+01,1.972183e+01,1.026690e+01,3.081005e+01,1.713790e+02
7.102437e+05,8.220413e+00,1.011237e+05,1.170413e+00,9.259407e-01,9.258778e-01,4.876372e-04,2.770067e-09,2.998348e+01,1.971783e+01,1.026565e+01,3.080455e+01,1.714189e+02
7.103437e+05,8.221571e+00,1.012237e+05,1.171571e+00,9.259528e-01,9.258781e-01,4.879142e-04,2.770067e-09,2.997822e+01,1.971382e+01,1.026440e+01,3.079905e+01,1.714589e+02
7.104438e+05,8.222729e+00,1.013238e+05,1.172729e+00,9.259650e-01,9.258784e-01,4.881913e-04,2.770066e-09,2.997296e+01,1.970981e+01,1.026316e+01,3.079355e+01,1.714988e+02
7.105438e+05,8.223886e+00,1.014238e+05,1.173886e+00,9.259772e-01,9.258786e-01,4.884684e-04,2.770065e-09,2.996771e+01,1.970580e+01,1.026191e+01,3.078805e+01,1.715388e+02
7.106438e+05,8.225044e+00,1.015238e+05,1.175044e+00,9.259893e-01,9.258789e-01,4.887454e-04,2.770064e-09,2.996245e+01,1.970179e+01,1.026066e+01,3.078255e+01,1.715787e+02
7.107438e+05,8.226202e+00,1.016238e+05,1.176202e+00,9.259821e-01,9.258791e-01,4.890225e-04,2.770064e-09,2.995936e+01,1.969906e+01,1.026029e+01,3.077951e+01,1.716094e+02
7.108438e+05,8.227359e+00,1.017238e+05,1.177359e+00,9.259526e-01,9.258794e-01,4.892996e-04,2.770063e-09,2.995872e+01,1.969780e+01,1.026092e+01,3.077928e+01,1.716294e+02
7.109439e+05,8.228517e+00,1.018239e+05,1.178517e+00,9.259232e-01,9.258796e-01,4.895767e-04,2.770062e-09,2.995809e+01,1.969654e+01,1.026155e+01,3.077904e+01,1.716494e+02
7.110439e+05,8.229675e+00,1.019239e+05,1.179675e+00,9.258938e-01,9.258799e-01,4.898537e-04,2.770061e-09,2.995745e+01,1.969527e+01,1.026218e+01,3.077881e+01,1.716695e+02
7.111439e+05,8.230832e+00,1.020239e+05,1.180832e+00,9.258644e-01,9.258801e-01,4.901308e-04,2.770061e-09,2.995682e+01,1.969401e+01,1.026281e+01,3.077858e+01,1.716895e+02
7.112439e+05,8.231990e+00,1.021239e+05,1.181990e+00,9.258350e-01,9.258804e-01,4.904079e-04,2.770060e-09,2.995618e+01,1.969274e+01,1.026344e+01,3.077834e+01,1.717095e+02
7.113440e+05,8.233148e+00,1.022240e+05,1.183148e+00,9.258056e-01,9.258807e-01,4.906849e-04,2.770059e-09,2.995555e+01,1.969148e+01,1.026407e+01,3.077811e+01,1.717295e+02
7.114440e+05,8.234305e+00,1.023240e+05,1.184305e+00,9.257762e-01,9.258809e-01,4.909620e-04,2.770058e-09,2.995491e+01,1.969022e+01,1.026469e+01,3.077788e+01,1.717496e+02
7.115440e+05,8.235463e+00,1.024240e+05,1.185463e+00,9.257468e-01,9.258812e-01,4.912391e-04,2.770057e-09,2.995427e+01,1.968895e+01,1.026532e+01,3.077765e+01,1.717696e+02
7.116440e+05,8.236621e+00,1.025240e+05,1.186621e+00,9.257173e-01,9.258814e-01,4.915162e-04,2.770057e-09,2.995364e+01,1.968769e+01,1.026595e+01,3.077741e+01,1.717896e+02
7.117441e+05,8.237778e+00,1.026241e+05,1.187778e+00,9.257125e-01,9.258817e-01,4.917932e-04,2.770056e-09,2.995230e+01,1.968764e+01,1.026465e+01,3.077602e+01,1.718530e+02
7.118441e+05,8.238936e+00,1.027241e+05,1.188936e+00,9.257340e-01,9.258819e-01,4.920703e-04,2.770055e-09,2.995019e+01,1.968890e+01,1.026129e+01,3.077339e+01,1.719630e+02
7.119441e+05,8.240094e+00,1.028241e+05,1.190094e+00,9.257555e-01,9.258822e-01,4.923474e-04,2.770054e-09,2.994809e+01,1.969017e+01,1.025792e+01,3.077076e+01,1.720730e+02
7.120441e+05,8.241251e+00,1.029241e+05,1.191251e+00,9.257769e-01,9.258825e-01,4.926244e-04,2.770054e-09,2.994599e+01,1.969143e+01,1.025456e+01,3.076813e+01,1.721830e+02
7.121442e+05,8.242409e+00,1.030242e+05,1.192409e+00,9.257984e-01,9.258827e-01,4.929015e-04,2.770053e-09,2.994388e+01,1.969269e+01,1.025119e+01,3.076550e+01,1.722929e+02
7.122442e+05,8.243567e+00,1.031242e+05,1.193567e+00,9.258199e-01,9.258830e-01,4.931786e-04,2.770052e-09,2.994178e+01,1.969395e+01,1.024783e+01,3.076288e+01,1.724029e+02
7.123442e+05,8.244725e+00,1.032242e+05,1.194725e+00,9.258414e-01,9.258832e-01,4.934556e-04,2.770051e-09,2.993968e+01,1.969521e+01,1.024447e+01,3.076025e+01,1.725129e+02
7.124442e+05,8.245882e+00,1.033242e+05,1.195882e+00,9.258629e-01,9.258835e-01,4.937327e-04,2.770051e-09,2.993758e+01,1.969648e+01,1.024110e+01,3.075762e+01,1.726228e+02
7.125442e+05,8.247040e+00,1.034242e+05,1.197040e+00,9.258843e-01,9.258837e-01,4.940098e-04,2.770050e-09,2.993547e+01,1.969774e+01,1.023774e+01,3.075499e+01,1.727328e+02
7.126443e+05,8.248198e+00,1.035243e+05,1.198198e+00,9.259058e-01,9.258840e-01,4.942869e-04,2.770049e-09,2.993337e+01,1.969900e+01,1.023437e+01,3.075236e+01,1.728428e+02
7.127443e+05,8.249355e+00,1.036243e+05,1.199355e+00,9.259012e-01,9.258843e-01,4.945639e-04,2.770048e-09,2.993288e+01,1.970189e+01,1.023100e+01,3.075166e+01,1.728808e+02
7.128443e+05,8.250513e+00,1.037243e+05,1.200513e+00,9.258682e-01,9.258845e-01,4.948410e-04,2.770047e-09,2.993414e+01,1.970654e+01,1.022761e+01,3.075304e+01,1.728408e+02
7.129443e+05,8.251671e+00,1.038243e+05,1.201671e+00,9.258353e-01,9.258848e-01,4.951181e-04,2.770047e-09,2.993541e+01,1.971119e+01,1.022422e+01,3.075443e+01,1.728008e+02
7.130444e+05,8.252828e+00,1.039244e+05,1.202828e+00,9.258023e-01,9.258850e-01,4.953951e-04,2.770046e-09,2.993667e+01,1.971584e+01,1.022083e+01,3.075581e+01,1.727607e+02
7.131444e+05,8.253986e+00,1.040244e+05,1.203986e+00,9.257693e-01,9.258853e-01,4.956722e-04,2.770045e-09,2.993793e+01,1.972049e+01,1.021744e+01,3.075719e+01,1.727207e+02
7.132444e+05,8.255144e+00,1.041244e+05,1.205144e+00,9.257364e-01,9.258855e-01,4.959493e-04,2.770044e-09,2.993920e+01,1.972514e+01,1.021405e+01,3.075858e+01,1.726807e+02
7.133444e+05,8.256301e+00,1.042244e+05,1.206301e+00,9.257034e-01,9.258858e-01,4.962263e-04,2.770044e-09,2.994046e+01,1.972979e+01,1.021067e+01,3.075996e+01,1.726407e+02
7.134445e+05,8.257459e+00,1.043245e+05,1.207459e+00,9.256704e-01,9.258860e-01,4.965034e-04,2.770043e-09,2.994172e+01,1.973444e+01,1.020728e+01,3.076135e+01,1.726006e+02
7.135445e+05,8.258617e+00,1.044245e+05,1.208617e+00,9.256375e-01,9.258863e-01,4.967805e-04,2.770042e-09,2.994298e+01,1.973909e+01,1.020389e+01,3.076273e+01,1.725606e+02
7.136445e+05,8.259774e+00,1.045245e+05,1.209774e+00,9.256045e-01,9.258866e-01,4.970575e-04,2.770041e-09,2.994425e+01,1.974374e+01,1.020050e+01,3.076411e+01,1.725206e+02
7.137445e+05,8.260932e+00,1.046245e+05,1.210932e+00,9.255997e-01,9.258868e-01,4.973346e-04,2.770041e-09,2.994490e+01,1.974480e+01,1.020009e+01,3.076479e+01,1.724854e+02
7.138445e+05,8.262090e+00,1.047245e+05,1.212090e+00,9.256248e-01,9.258871e-01,4.976117e-04,2.770040e-09,2.994490e+01,1.974206e+01,1.020284e+01,3.076471e+01,1.724554e+02
7.139446e+05,8.263247e+00,1.048246e+05,1.213247e+00,9.256499e-01,9.258873e-01,4.978888e-04,2.770039e-09,2.994490e+01,1.973931e+01,1.020558e+01,3.076463e+01,1.724254e+02
7.140446e+05,8.264405e+00,1.049246e+05,1.214405e+00,9.256750e-01,9.258876e-01,4.981658e-04,2.770038e-09,2.994490e+01,1.973657e+01,1.020833e+01,3.076455e+01,1.723954e+02
7.141446e+05,8.265563e+00,1.050246e+05,1.215563e+00,9.257000e-01,9.258878e-01,4.984429e-04,2.770037e-09,2.994490e+01,1.973382e+01,1.021108e+01,3.076447e+01,1.723654e+02
7.142446e+05,8.266720e+00,1.051246e+05,1.216720e+00,9.257251e-01,9.258881e-01,4.987200e-04,2.770037e-09,2.994490e+01,1.973107e+01,1.021382e+01,3.076440e+01,1.723353e+02
7.143447e+05,8.267878e+00,1.052247e+05,1.217878e+00,9.257502e-01,9.258884e-01,4.989970e-04,2.770036e-09,2.994490e+01,1.972833e+01,1.021657e+01,3.076432e+01,1.723053e+02
7.144447e+05,8.269036e+00,1.053247e+05,1.219036e+00,9.257753e-01,9.258886e-01,4.992741e-04,2.770035e-09,2.994490e+01,1.972558e+01,1.021932e+01,3.076424e+01,1.722753e+02
7.145447e+05,8.270193e+00,1.054247e+05,1.220193e+00,9.258004e-01,9.258889e-01,4.995512e-04,2.770034e-09,2.994490e+01,1.972283e+01,1.022206e+01,3.076416e+01,1.722453e+02
7.146447e+05,8.271351e+00,1.055247e+05,1.221351e+00,9.258255e-01,9.258891e-01,4.998282e-04,2.770034e-09,2.994490e+01,1.972009e+01,1.022481e+01,3.076408e+01,1.722153e+02
7.147448e+05,8.272509e+00,1.056248e+05,1.222509e+00,9.258526e-01,9.258894e-01,5.001053e-04,2.770033e-09,2.994686e+01,1.971807e+01,1.022879e+01,3.076604e+01,1.722245e+02
7.148448e+05,8.273666e+00,1.057248e+05,1.223666e+00,9.258820e-01,9.258896e-01,5.003824e-04,2.770032e-09,2.995086e+01,1.971680e+01,1.023406e+01,3.077010e+01,1.722745e+02
7.149448e+05,8.274824e+00,1.058248e+05,1.224824e+00,9.259113e-01,9.258899e-01,5.006594e-04,2.770031e-09,2.995485e+01,1.971553e+01,1.023932e+01,3.077417e+01,1.723244e+02
7.150448e+05,8.275982e+00,1.059248e+05,1.225982e+00,9.259407e-01,9.258902e-01,5.009365e-04,2.770031e-09,2.995885e+01,1.971426e+01,1.024458e+01,3.077824e+01,1.723744e+02
7.151449e+05,8.277140e+00,1.060249e+05,1.227140e+00,9.259700e-01,9.258904e-01,5.012136e-04,2.770030e-09,2.996284e+01,1.971300e+01,1.024984e+01,3.078230e+01,1.724243e+02
7.152449e+05,8.278297e+00,1.061249e+05,1.228297e+00,9.259993e-01,9.258907e-01,5.014906e-04,2.770029e-09,2.996684e+01,1.971173e+01,1.025511e+01,3.078637e+01,1.724743e+02
7.153449e+05,8.279455e+00,1.062249e+05,1.229455e+00,9.260287e-01,9.258909e-01,5.017677e-04,2.770028e-09,2.997083e+01,1.971046e+01,1.026037e+01,3.079043e+01,1.725242e+02
7.154449e+05,8.280613e+00,1.063249e+05,1.230613e+00,9.260580e-01,9.258912e-01,5.020448e-04,2.770028e-09,2.997483e+01,1.970919e+01,1.026563e+01,3.079450e+01,1.725741e+02
7.155449e+05,8.281770e+00,1.064249e+05,1.231770e+00,9.260874e-01,9.258914e-01,5.023218e-04,2.770027e-09,2.997882e+01,1.970793e+01,1.027090e+01,3.079856e+01,1.726241e+02
7.156450e+05,8.282928e+00,1.065250e+05,1.232928e+00,9.261167e-01,9.258917e-01,5.025989e-04,2.770026e-09,2.998282e+01,1.970666e+01,1.027616e+01,3.080263e+01,1.726740e+02
7.157450e+05,8.284086e+00,1.066250e+05,1.234086e+00,9.261196e-01,9.258919e-01,5.028760e-04,2.770025e-09,2.998429e+01,1.970600e+01,1.027829e+01,3.080423e+01,1.726808e+02
7.158450e+05,8.285243e+00,1.067250e+05,1.235243e+00,9.260937e-01,9.258922e-01,5.031530e-04,2.770024e-09,2.998303e+01,1.970600e+01,1.027703e+01,3.080318e+01,1.726407e+02
7.159450e+05,8.286401e+00,1.068250e+05,1.236401e+00,9.260679e-01,9.258925e-01,5.034301e-04,2.770024e-09,2.998176e+01,1.970600e+01,1.027576e+01,3.080212e+01,1.726007e+02
7.160451e+05,8.287559e+00,1.069251e+05,1.237559e+00,9.260421e-01,9.258927e-01,5.037072e-04,2.770023e-09,2.998050e+01,1.970600e+01,1.027450e+01,3.080107e+01,1.725606e+02
7.161451e+05,8.288716e+00,1.070251e+05,1.238716e+00,9.260162e-01,9.258930e-01,5.039843e-04,2.770022e-09,2.997923e+01,1.970600e+01,1.027323e+01,3.080001e+01,1.725205e+02
7.162451e+05,8.289874e+00,1.071251e+05,1.239874e+00,9.259904e-01,9.258932e-01,5.042613e-04,2.770021e-09,2.997797e+01,1.970600e+01,1.027197e+01,3.079896e+01,1.724805e+02
7.163451e+05,8.291032e+00,1.072251e+05,1.241032e+00,9.259646e-01,9.258935e-01,5.045384e-04,2.770021e-09,2.997671e+01,1.970600e+01,1.027071e+01,3.079790e+01,1.724404e+02
7.164452e+05,8.292189e+00,1.073252e+05,1.242189e+00,9.259387e-01,9.258937e-01,5.048155e-04,2.770020e-09,2.997544e+01,1.970600e+01,1.026944e+01,3.079684e+01,1.724004e+02
7.165452e+05,8.293347e+00,1.074252e+05,1.243347e+00,9.259129e-01,9.258940e-01,5.050925e-04,2.770019e-09,2.997418e+01,1.970600e+01,1.026818e+01,3.079579e+01,1.723603e+02
7.166452e+05,8.294505e+00,1.075252e+05,1.244505e+00,9.258871e-01,9.258943e-01,5.053696e-04,2.770018e-09,2.997291e+01,1.970600e+01,1.026691e+01,3.079473e+01,1.723203e+02
7.167452e+05,8.295662e+00,1.076252e+05,1.245662e+00,9.258800e-01,9.258945e-01,5.056467e-04,2.770018e-09,2.997228e+01,1.970725e+01,1.026502e+01,3.079403e+01,1.722753e+02
7.168453e+05,8.296820e+00,1.077253e+05,1.246820e+00,9.258922e-01,9.258948e-01,5.059237e-04,2.770017e-09,2.997228e+01,1.970979e+01,1.026248e+01,3.079368e+01,1.722253e+02
7.169453e+05,8.297978e+00,1.078253e+05,1.247978e+00,9.259044e-01,9.258950e-01,5.062008e-04,2.770016e-09,2.997228e+01,1.971233e+01,1.025995e+01,3.079333e+01,1.721753e+02
7.170453e+05,8.299135e+00,1.079253e+05,1.249135e+00,9.259166e-01,9.258953e-01,5.064779e-04,2.770015e-09,2.997228e+01,1.971487e+01,1.025741e+01,3.079298e+01,1.721253e+02
7.171453e+05,8.300293e+00,1.080253e+05,1.250293e+00,9.259287e-01,9.258955e-01,5.067549e-04,2.770014e-09,2.997228e+01,1.971740e+01,1.025487e+01,3.079263e+01,1.720753e+02
7.172453e+05,8.301451e+00,1.081253e+05,1.251451e+00,9.259409e-01,9.258958e-01,5.070320e-04,2.770014e-09,2.997228e+01,1.971994e+01,1.025234e+01,3.079228e+01,1.720254e+02
7.173454e+05,8.302608e+00,1.082254e+05,1.252608e+00,9.259531e-01,9.258961e-01,5.073091e-04,2.770013e-09,2.997228e+01,1.972248e+01,1.024980e+01,3.079193e+01,1.719754e+02
7.174454e+05,8.303766e+00,1.083254e+05,1.253766e+00,9.259653e-01,9.258963e-01,5.075861e-04,2.770012e-09,2.997228e+01,1.972502e+01,1.024726e+01,3.079159e+01,1.719254e+02
7.175454e+05,8.304924e+00,1.084254e+05,1.254924e+00,9.259775e-01,9.258966e-01,5.078632e-04,2.770011e-09,2.997228e+01,1.972755e+01,1.024472e+01,3.079124e+01,1.718754e+02
7.176454e+05,8.306081e+00,1.085254e+05,1.256081e+00,9.259896e-01,9.258968e-01,5.081403e-04,2.770011e-09,2.997228e+01,1.973009e+01,1.024219e+01,3.079089e+01,1.718254e+02
7.177455e+05,8.307239e+00,1.086255e+05,1.257239e+00,9.259697e-01,9.258971e-01,5.084173e-04,2.770010e-09,2.997258e+01,1.973273e+01,1.023986e+01,3.079125e+01,1.717213e+02
7.178455e+05,8.308397e+00,1.087255e+05,1.258397e+00,9.259167e-01,9.258973e-01,5.086944e-04,2.770009e-09,2.997321e+01,1.973547e+01,1.023775e+01,3.079234e+01,1.715612e+02
7.179455e+05,8.309555e+00,1.088255e+05,1.259555e+00,9.258637e-01,9.258976e-01,5.089714e-04,2.770008e-09,2.997384e+01,1.973821e+01,1.023564e+01,3.079343e+01,1.714011e+02
7.180455e+05,8.310712e+00,1.089255e+05,1.260712e+00,9.258107e-01,9.258978e-01,5.092485e-04,2.770008e-09,2.997447e+01,1.974094e+01,1.023352e+01,3.079453e+01,1.712410e+02
7.181456e+05,8.311870e+00,1.090256e+05,1.261870e+00,9.257576e-01,9.258981e-01,5.095256e-04,2.770007e-09,2.997510e+01,1.974368e+01,1.023141e+01,3.079562e+01,1.710809e+02
7.182456e+05,8.313028e+00,1.091256e+05,1.263028e+00,9.257046e-01,9.258984e-01,5.098026e-04,2.770006e-09,2.997572e+01,1.974642e+01,1.022930e+01,3.079671e+01,1.709208e+02
7.183456e+05,8.314185e+00,1.092256e+05,1.264185e+00,9.256516e-01,9.258986e-01,5.100797e-04,2.770005e-09,2.997635e+01,1.974916e+01,1.022719e+01,3.079780e+01,1.707607e+02
7.184456e+05,8.315343e+00,1.093256e+05,1.265343e+00,9.255985e-01,9.258989e-01,5.103568e-04,2.770004e-09,2.997698e+01,1.975190e+01,1.022508e+01,3.079889e+01,1.706006e+02
7.185457e+05,8.316501e+00,1.094257e+05,1.266501e+00,9.255455e-01,9.258991e-01,5.106338e-04,2.770004e-09,2.997761e+01,1.975464e+01,1.022297e+01,3.079998e+01,1.704405e+02
7.186457e+05,8.317658e+00,1.095257e+05,1.267658e+00,9.254925e-01,9.258994e-01,5.109109e-04,2.770003e-09,2.997824e+01,1.975738e+01,1.022085e+01,3.080107e+01,1.702804e+02
7.187457e+05,8.318816e+00,1.096257e+05,1.268816e+00,9.254968e-01,9.258996e-01,5.111880e-04,2.770002e-09,2.997792e+01,1.975645e+01,1.022148e+01,3.080076e+01,1.702448e+02
7.188457e+05,8.319974e+00,1.097257e+05,1.269974e+00,9.255592e-01,9.258999e-01,5.114650e-04,2.770001e-09,2.997666e+01,1.975180e+01,1.022486e+01,3.079902e+01,1.703349e+02
7.189457e+05,8.321131e+00,1.098257e+05,1.271131e+00,9.256215e-01,9.259002e-01,5.117421e-04,2.770001e-09,2.997540e+01,1.974716e+01,1.022824e+01,3.079729e+01,1.704249e+02
7.190458e+05,8.322289e+00,1.099258e+05,1.272289e+00,9.256839e-01,9.259004e-01,5.120192e-04,2.770000e-09,2.997414e+01,1.974252e+01,1.023162e+01,3.079555e+01,1.705150e+02
7.191458e+05,8.323447e+00,1.100258e+05,1.273447e+00,9.257462e-01,9.259007e-01,5.122962e-04,2.769999e-09,2.997287e+01,1.973787e+01,1.023500e+01,3.079382e+01,1.706050e+02
7.192458e+05,8.324604e+00,1.101258e+05,1.274604e+00,9.258086e-01,9.259009e-01,5.125733e-04,2.769998e-09,2.997161e+01,1.973323e+01,1.023838e+01,3.079208e+01,1.706951e+02
7.193458e+05,8.325762e+00,1.102258e+05,1.275762e+00,9.258709e-01,9.259012e-01,5.128504e-04,2.769998e-09,2.997035e+01,1.972858e+01,1.024176e+01,3.079034e+01,1.707851e+02
7.194459e+05,8.326920e+00,1.103259e+05,1.276920e+00,9.259333e-01,9.259014e-01,5.131274e-04,2.769997e-09,2.996908e+01,1.972394e+01,1.024514e+01,3.078861e+01,1.708752e+02
7.195459e+05,8.328077e+00,1.104259e+05,1.278077e+00,9.259956e-01,9.259017e-01,5.134045e-04,2.769996e-09,2.996782e+01,1.971930e+01,1.024853e+01,3.078687e+01,1.709652e+02
7.196459e+05,8.329235e+00,1.105259e+05,1.279235e+00,9.260580e-01,9.259020e-01,5.136816e-04,2.769995e-09,2.996656e+01,1.971465e+01,1.025191e+01,3.078513e+01,1.710553e+02
7.197459e+05,8.330393e+00,1.106259e+05,1.280393e+00,9.260764e-01,9.259022e-01,5.139586e-04,2.769995e-09,2.996657e+01,1.971171e+01,1.025486e+01,3.078516e+01,1.710950e+02
7.198460e+05,8.331550e+00,1.107260e+05,1.281550e+00,9.260513e-01,9.259025e-01,5.142357e-04,2.769994e-09,2.996783e+01,1.971044e+01,1.025739e+01,3.078692e+01,1.710850e+02
7.199460e+05,8.332708e+00,1.108260e+05,1.282708e+00,9.260263e-01,9.259027e-01,5.145127e-04,2.769993e-09,2.996909e+01,1.970917e+01,1.025992e+01,3.078868e+01,1.710750e+02
7.200460e+05,8.333866e+00,1.109260e+05,1.283866e+00,9.260012e-01,9.259030e-01,5.147898e-04,2.769992e-09,2.997035e+01,1.970790e+01,1.026244e+01,3.079044e+01,1.710650e+02
7.201460e+05,8.335023e+00,1.110260e+05,1.285023e+00,9.259762e-01,9.259032e-01,5.150669e-04,2.769991e-09,2.997161e+01,1.970664e+01,1.026497e+01,3.079220e+01,1.710550e+02
7.202460e+05,8.336181e+00,1.111260e+05,1.286181e+00,9.259511e-01,9.259035e-01,5.153439e-04,2.769991e-09,2.997287e+01,1.970537e+01,1.026750e+01,3.079397e+01,1.710450e+02
7.203461e+05,8.337339e+00,1.112261e+05,1.287339e+00,9.259261e-01,9.259037e-01,5.156210e-04,2.769990e-09,2.997413e+01,1.970410e+01,1.027003e+01,3.079573e+01,1.710350e+02
7.204461e+05,8.338496e+00,1.113261e+05,1.288496e+00,9.259010e-01,9.259040e-01,5.158981e-04,2.769989e-09,2.997539e+01,1.970283e+01,1.027256e+01,3.079749e+01,1.710251e+02
7.205461e+05,8.339654e+00,1.114261e+05,1.289654e+00,9.258760e-01,9.259043e-01,5.161751e-04,2.769988e-09,2.997665e+01,1.970157e+01,1.027508e+01,3.079926e+01,1.710151e+02
7.206461e+05,8.340812e+00,1.115261e+05,1.290812e+00,9.258509e-01,9.259045e-01,5.164522e-04,2.769988e-09,2.997791e+01,1.970030e+01,1.027761e+01,3.080102e+01,1.710051e+02
7.207462e+05,8.341970e+00,1.116262e+05,1.291970e+00,9.258421e-01,9.259048e-01,5.167293e-04,2.769987e-09,2.997658e+01,1.969997e+01,1.027661e+01,3.079972e+01,1.709360e+02
7.208462e+05,8.343127e+00,1.117262e+05,1.293127e+00,9.258500e-01,9.259050e-01,5.170063e-04,2.769986e-09,2.997258e+01,1.970060e+01,1.027197e+01,3.079524e+01,1.708058e+02
7.209462e+05,8.344285e+00,1.118262e+05,1.294285e+00,9.258579e-01,9.259053e-01,5.172834e-04,2.769985e-09,2.996857e+01,1.970124e+01,1.026733e+01,3.079077e+01,1.706756e+02
7.210462e+05,8.345443e+00,1.119262e+05,1.295443e+00,9.258658e-01,9.259055e-01,5.175605e-04,2.769985e-09,2.996456e+01,1.970187e+01,1.026269e+01,3.078630e+01,1.705454e+02
7.211463e+05,8.346600e+00,1.120263e+05,1.296600e+00,9.258737e-01,9.259058e-01,5.178375e-04,2.769984e-09,2.996056e+01,1.970251e+01,1.025805e+01,3.078183e+01,1.704152e+02
7.212463e+05,8.347758e+00,1.121263e+05,1.297758e+00,9.258815e-01,9.259061e-01,5.181146e-04,2.769983e-09,2.995655e+01,1.970314e+01,1.025341e+01,3.077736e+01,1.702850e+02
7.213463e+05,8.348916e+00,1.122263e+05,1.298916e+00,9.258894e-01,9.259063e-01,5.183916e-04,2.769982e-09,2.995255e+01,1.970378e+01,1.024877e+01,3.077288e+01,1.701548e+02
7.214463e+05,8.350073e+00,1.123263e+05,1.300073e+00,9.258973e-01,9.259066e-01,5.186687e-04,2.769981e-09,2.994854e+01,1.970442e+01,1.024412e+01,3.076841e+01,1.700246e+02
7.215464e+05,8.351231e+00,1.124264e+05,1.301231e+00,9.259052e-01,9.259068e-01,5.189458e-04,2.769981e-09,2.994453e+01,1.970505e+01,1.023948e+01,3.076394e+01,1.698944e+02
7.216464e+05,8.352389e+00,1.125264e+05,1.302389e+00,9.259131e-01,9.259071e-01,5.192228e-04,2.769980e-09,2.994053e+01,1.970569e+01,1.023484e+01,3.075947e+01,1.697643e+02
7.217464e+05,8.353546e+00,1.126264e+05,1.303546e+00,9.259319e-01,9.259073e-01,5.194999e-04,2.769979e-09,2.994090e+01,1.970664e+01,1.023426e+01,3.075957e+01,1.697557e+02
7.218464e+05,8.354704e+00,1.127264e+05,1.304704e+00,9.259613e-01,9.259076e-01,5.197770e-04,2.769978e-09,2.994553e+01,1.970791e+01,1.023762e+01,3.076412e+01,1.698657e+02
7.219464e+05,8.355862e+00,1.128264e+05,1.305862e+00,9.259906e-01,9.259079e-01,5.200540e-04,2.769978e-09,2.995016e+01,1.970918e+01,1.024098e+01,3.076867e+01,1.699756e+02
7.220465e+05,8.357019e+00,1.129265e+05,1.307019e+00,9.260200e-01,9.259081e-01,5.203311e-04,2.769977e-09,2.995480e+01,1.971045e+01,1.024435e+01,3.077322e+01,1.700856e+02
7.221465e+05,8.358177e+00,1.130265e+05,1.308177e+00,9.260494e-01,9.259084e-01,5.206081e-04,2.769976e-09,2.995943e+01,1.971172e+01,1.024771e+01,3.077777e+01,1.701956e+02
7.222465e+05,8.359335e+00,1.131265e+05,1.309335e+00,9.260787e-01,9.259086e-01,5.208852e-04,2.769975e-09,2.996406e+01,1.971299e+01,1.025108e+01,3.078232e+01,1.703055e+02
7.223465e+05,8.360492e+00,1.132265e+05,1.310492e+00,9.261081e-01,9.259089e-01,5.211623e-04,2.769975e-09,2.996870e+01,1.971425e+01,1.025444e+01,3.078687e+01,1.704155e+02
7.224466e+05,8.361650e+00,1.133266e+05,1.311650e+00,9.261375e-01,9.259091e-01,5.214393e-04,2.769974e-09,2.997333e+01,1.971552e+01,1.025781e+01,3.079142e+01,1.705255e+02
7.225466e+05,8.362808e+00,1.134266e+05,1.312808e+00,9.261668e-01,9.259094e-01,5.217164e-04,2.769973e-09,2.997796e+01,1.971679e+01,1.026117e+01,3.079597e+01,1.706355e+02
7.226466e+05,8.363965e+00,1.135266e+05,1.313965e+00,9.261962e-01,9.259096e-01,5.219935e-04,2.769972e-09,2.998260e+01,1.971806e+01,1.026454e+01,3.080052e+01,1.707454e+02
7.227466e+05,8.365123e+00,1.136266e+05,1.315123e+00,9.262068e-01,9.259099e-01,5.222705e-04,2.769971e-09,2.998585e+01,1.971975e+01,1.026610e+01,3.080378e+01,1.708554e+02
7.228467e+05,8.366281e+00,1.137267e+05,1.316281e+00,9.261989e-01,9.259102e-01,5.225476e-04,2.769971e-09,2.998775e+01,1.972186e+01,1.026589e+01,3.080575e+01,1.709655e+02
7.229467e+05,8.367438e+00,1.138267e+05,1.317438e+00,9.261910e-01,9.259104e-01,5.228246e-04,2.769970e-09,2.998965e+01,1.972398e+01,1.026567e+01,3.080773e+01,1.710756e+02
7.230467e+05,8.368596e+00,1.139267e+05,1.318596e+00,9.261832e-01,9.259107e-01,5.231017e-04,2.769969e-09,2.999155e+01,1.972609e+01,1.026546e+01,3.080970e+01,1.711856e+02
7.231467e+05,8.369754e+00,1.140267e+05,1.319754e+00,9.261753e-01,9.259109e-01,5.233788e-04,2.769968e-09,2.999344e+01,1.972820e+01,1.026524e+01,3.081168e+01,1.712957e+02
7.232468e+05,8.370911e+00,1.141268e+05,1.320911e+00,9.261674e-01,9.259112e-01,5.236558e-04,2.769968e-09,2.999534e+01,1.973031e+01,1.026503e+01,3.081365e+01,1.714058e+02
7.233468e+05,8.372069e+00,1.142268e+05,1.322069e+00,9.261595e-01,9.259114e-01,5.239329e-04,2.769967e-09,2.999724e+01,1.973242e+01,1.026482e+01,3.081563e+01,1.715158e+02
7.234468e+05,8.373227e+00,1.143268e+05,1.323227e+00,9.261516e-01,9.259117e-01,5.242099e-04,2.769966e-09,2.999914e+01,1.973453e+01,1.026460e+01,3.081760e+01,1.716259e+02
7.235468e+05,8.374385e+00,1.144268e+05,1.324385e+00,9.261437e-01,9.259120e-01,5.244870e-04,2.769965e-09,3.000103e+01,1.973665e+01,1.026439e+01,3.081958e+01,1.717360e+02
7.236468e+05,8.375542e+00,1.145268e+05,1.325542e+00,9.261358e-01,9.259122e-01,5.247641e-04,2.769965e-09,3.000293e+01,1.973876e+01,1.026417e+01,3.082155e+01,1.718460e+02
7.237469e+05,8.376700e+00,1.146269e+05,1.326700e+00,9.261272e-01,9.259125e-01,5.250411e-04,2.769964e-09,3.000290e+01,1.973904e+01,1.026385e+01,3.082160e+01,1.719204e+02
7.238469e+05,8.377858e+00,1.147269e+05,1.327858e+00,9.261179e-01,9.259127e-01,5.253182e-04,2.769963e-09,3.000100e+01,1.973757e+01,1.026343e+01,3.081978e+01,1.719604e+02
7.239469e+05,8.379015e+00,1.148269e+05,1.329015e+00,9.261086e-01,9.259130e-01,5.255953e-04,2.769962e-09,2.999910e+01,1.973609e+01,1.026301e+01,3.081796e+01,1.720004e+02
7.240469e+05,8.380173e+00,1.149269e+05,1.330173e+00,9.260993e-01,9.259132e-01,5.258723e-04,2.769962e-09,2.999721e+01,1.973461e+01,1.026259e+01,3.081614e+01,1.720403e+02
7.241470e+05,8.381331e+00,1.150270e+05,1.331331e+00,9.260900e-01,9.259135e-01,5.261494e-04,2.769961e-09,2.999531e+01,1.973314e+01,1.026217e+01,3.081432e+01,1.720803e+02
7.242470e+05,8.382488e+00,1.151270e+05,1.332488e+00,9.260806e-01,9.259138e-01,5.264264e-04,2.769960e-09,2.999342e+01,1.973166e+01,1.026175e+01,3.081250e+01,1.721203e+02
7.243470e+05,8.383646e+00,1.152270e+05,1.333646e+00,9.260713e-01,9.259140e-01,5.267035e-04,2.769959e-09,2.999152e+01,1.973019e+01,1.026133e+01,3.081069e+01,1.721603e+02
7.244470e+05,8.384804e+00,1.153270e+05,1.334804e+00,9.260620e-01,9.259143e-01,5.269806e-04,2.769958e-09,2.998962e+01,1.972871e+01,1.026091e+01,3.080887e+01,1.722003e+02
7.245471e+05,8.385961e+00,1.154271e+05,1.335961e+00,9.260527e-01,9.259145e-01,5.272576e-04,2.769958e-09,2.998773e+01,1.972724e+01,1.026049e+01,3.080705e+01,1.722403e+02
7.246471e+05,8.387119e+00,1.155271e+05,1.337119e+00,9.260434e-01,9.259148e-01,5.275347e-04,2.769957e-09,2.998583e+01,1.972576e+01,1.026007e+01,3.080523e+01,1.722803e+02
7.247471e+05,8.388277e+00,1.156271e+05,1.338277e+00,9.260286e-01,9.259150e-01,5.278117e-04,2.769956e-09,2.998586e+01,1.972471e+01,1.026114e+01,3.080552e+01,1.722341e+02
7.248471e+05,8.389434e+00,1.157271e+05,1.339434e+00,9.260086e-01,9.259153e-01,5.280888e-04,2.769955e-09,2.998775e+01,1.972408e+01,1.026367e+01,3.080786e+01,1.721042e+02
7.249472e+05,8.390592e+00,1.158272e+05,1.340592e+00,9.259885e-01,9.259155e-01,5.283659e-04,2.769955e-09,2.998965e+01,1.972344e+01,1.026621e+01,3.081020e+01,1.719742e+02
7.250472e+05,8.391750e+00,1.159272e+05,1.341750e+00,9.259685e-01,9.259158e-01,5.286429e-04,2.769954e-09,2.999155e+01,1.972281e+01,1.026874e+01,3.081253e+01,1.718442e+02
7.251472e+05,8.392907e+00,1.160272e+05,1.342907e+00,9.259484e-01,9.259161e-01,5.289200e-04,2.769953e-09,2.999344e+01,1.972218e+01,1.027127e+01,3.081487e+01,1.717143e+02
7.252472e+05,8.394065e+00,1.161272e+05,1.344065e+00,9.259284e-01,9.259163e-01,5.291970e-04,2.769952e-09,2.999534e+01,1.972154e+01,1.027380e+01,3.081721e+01,1.715843e+02
7.253472e+05,8.395223e+00,1.162272e+05,1.345223e+00,9.259083e-01,9.259166e-01,5.294741e-04,2.769952e-09,2.999723e+01,1.972091e+01,1.027633e+01,3.081955e+01,1.714544e+02
7.254473e+05,8.396380e+00,1.163273e+05,1.346380e+00,9.258883e-01,9.259168e-01,5.297512e-04,2.769951e-09,2.999913e+01,1.972027e+01,1.027886e+01,3.082189e+01,1.713244e+02
7.255473e+05,8.397538e+00,1.164273e+05,1.347538e+00,9.258682e-01,9.259171e-01,5.300282e-04,2.769950e-09,3.000103e+01,1.971964e+01,1.028139e+01,3.082423e+01,1.711944e+02
7.256473e+05,8.398696e+00,1.165273e+05,1.348696e+00,9.258482e-01,9.259173e-01,5.303053e-04,2.769949e-09,3.000292e+01,1.971900e+01,1.028392e+01,3.082657e+01,1.710645e+02
7.257473e+05,8.399853e+00,1.166273e+05,1.349853e+00,9.258382e-01,9.259176e-01,5.305823e-04,2.769948e-09,3.000131e+01,1.971933e+01,1.028198e+01,3.082492e+01,1.710050e+02
7.258474e+05,8.401011e+00,1.167274e+05,1.351011e+00,9.258382e-01,9.259179e-01,5.308594e-04,2.769948e-09,2.999625e+01,1.972060e+01,1.027565e+01,3.081935e+01,1.710151e+02
7.259474e+05,8.402169e+00,1.168274e+05,1.352169e+00,9.258382e-01,9.259181e-01,5.311365e-04,2.769947e-09,2.999119e+01,1.972187e+01,1.026931e+01,3.081378e+01,1.710251e+02
7.260474e+05,8.403326e+00,1.169274e+05,1.353326e+00,9.258382e-01,9.259184e-01,5.314135e-04,2.769946e-09,2.998612e+01,1.972314e+01,1.026298e+01,3.080821e+01,1.710351e+02
7.261474e+05,8.404484e+00,1.170274e+05,1.354484e+00,9.258382e-01,9.259186e-01,5.316906e-04,2.769945e-09,2.998106e+01,1.972441e+01,1.025665e+01,3.080264e+01,1.710451e+02
7.262475e+05,8.405642e+00,1.171275e+05,1.355642e+00,9.258382e-01,9.259189e-01,5.319676e-04,2.769945e-09,2.997600e+01,1.972568e+01,1.025031e+01,3.079707e+01,1.710551e+02
7.263475e+05,8.406800e+00,1.172275e+05,1.356800e+00,9.258382e-01,9.259191e-01,5.322447e-04,2.769944e-09,2.997094e+01,1.972695e+01,1.024398e+01,3.079150e+01,1.710651e+02
7.264475e+05,8.407957e+00,1.173275e+05,1.357957e+00,9.258382e-01,9.259194e-01,5.325218e-04,2.769943e-09,2.996587e+01,1.972823e+01,1.023765e+01,3.078593e+01,1.710751e+02
7.265475e+05,8.409115e+00,1.174275e+05,1.359115e+00,9.258382e-01,9.259197e-01,5.327988e-04,2.769942e-09,2.996081e+01,1.972950e+01,1.023131e+01,3.078036e+01,1.710852e+02
7.266475e+05,8.410273e+00,1.175275e+05,1.360273e+00,9.258382e-01,9.259199e-01,5.330759e-04,2.769942e-09,2.995575e+01,1.973077e+01,1.022498e+01,3.077479e+01,1.710952e+02
7.267476e+05,8.411430e+00,1.176276e+05,1.361430e+00,9.258423e-01,9.259202e-01,5.333529e-04,2.769941e-09,2.995495e+01,1.973138e+01,1.022357e+01,3.077383e+01,1.710741e+02
7.268476e+05,8.412588e+00,1.177276e+05,1.362588e+00,9.258502e-01,9.259204e-01,5.336300e-04,2.769940e-09,2.995811e+01,1.973138e+01,1.022673e+01,3.077715e+01,1.710241e+02
