Repository: brandonlampe/CS_Data

# Repository for Crushed Salt Data
**Grant No: 456417**

This is a work in progress!

## Repository Content

### Directory Names
A uniform namining structure still in progress, but in general directories are named according to the following:
 - Names contain no spaces, a single underscore "_" will be used as a file name seperator.
 - Files are for the Crushed Salt Project (CSP); therefore, the first three charaters of each file are "CSP".
 - Folders are organized by which frame the test was performed on i.e., A2 or A3.
 - The fifth and sixth charaters of each file name will therefore be "A" followed by the frame number.

File: UNM_WP_HY_175_13/STAGE06/CREEP_FIT/175_13_STAGE06_CREEP_OUT.csv (part 6 of 15)
Analysis by Brandon Lampe, performed on: 2017/01/30 14:06:35
Experimental results below begin at: 2016/10/09 14:09:36
Duration (sec),Duration (day),Elapsed Time (sec),Elapsed Time (day),Interpolated Fractional Density,Fit to Fractional Density,Fit to Volume Strain,Fit to Volume Strain Rate (1/sec),Confining Pressure (MPa),Pore Pressure (MPa),Terzaghi Pressure (MPa),Solid Pressure (MPa),Temperature (C))
7.269476e+05,8.413746e+00,1.178276e+05,1.363746e+00,9.258580e-01,9.259207e-01,5.339071e-04,2.769939e-09,2.996126e+01,1.973138e+01,1.022988e+01,3.078046e+01,1.709741e+02
7.270476e+05,8.414903e+00,1.179276e+05,1.364903e+00,9.258659e-01,9.259209e-01,5.341841e-04,2.769938e-09,2.996442e+01,1.973138e+01,1.023304e+01,3.078378e+01,1.709241e+02
7.271477e+05,8.416061e+00,1.180277e+05,1.366061e+00,9.258738e-01,9.259212e-01,5.344612e-04,2.769938e-09,2.996758e+01,1.973138e+01,1.023620e+01,3.078710e+01,1.708741e+02
7.272477e+05,8.417219e+00,1.181277e+05,1.367219e+00,9.258817e-01,9.259214e-01,5.347382e-04,2.769937e-09,2.997074e+01,1.973138e+01,1.023936e+01,3.079041e+01,1.708242e+02
7.273477e+05,8.418376e+00,1.182277e+05,1.368376e+00,9.258896e-01,9.259217e-01,5.350153e-04,2.769936e-09,2.997389e+01,1.973138e+01,1.024251e+01,3.079373e+01,1.707742e+02
7.274477e+05,8.419534e+00,1.183277e+05,1.369534e+00,9.258974e-01,9.259220e-01,5.352924e-04,2.769935e-09,2.997705e+01,1.973138e+01,1.024567e+01,3.079705e+01,1.707242e+02
7.275478e+05,8.420692e+00,1.184278e+05,1.370692e+00,9.259053e-01,9.259222e-01,5.355694e-04,2.769935e-09,2.998021e+01,1.973138e+01,1.024883e+01,3.080036e+01,1.706742e+02
7.276478e+05,8.421849e+00,1.185278e+05,1.371849e+00,9.259132e-01,9.259225e-01,5.358465e-04,2.769934e-09,2.998337e+01,1.973138e+01,1.025199e+01,3.080368e+01,1.706242e+02
7.277478e+05,8.423007e+00,1.186278e+05,1.373007e+00,9.259340e-01,9.259227e-01,5.361235e-04,2.769933e-09,2.998283e+01,1.973138e+01,1.025145e+01,3.080285e+01,1.706413e+02
7.278478e+05,8.424165e+00,1.187278e+05,1.374165e+00,9.259670e-01,9.259230e-01,5.364006e-04,2.769932e-09,2.997883e+01,1.973138e+01,1.024745e+01,3.079814e+01,1.707213e+02
7.279479e+05,8.425322e+00,1.188279e+05,1.375322e+00,9.260000e-01,9.259232e-01,5.366776e-04,2.769932e-09,2.997483e+01,1.973138e+01,1.024345e+01,3.079342e+01,1.708014e+02
7.280479e+05,8.426480e+00,1.189279e+05,1.376480e+00,9.260330e-01,9.259235e-01,5.369547e-04,2.769931e-09,2.997083e+01,1.973138e+01,1.023945e+01,3.078870e+01,1.708814e+02
7.281479e+05,8.427638e+00,1.190279e+05,1.377638e+00,9.260659e-01,9.259238e-01,5.372318e-04,2.769930e-09,2.996682e+01,1.973138e+01,1.023544e+01,3.078399e+01,1.709615e+02
7.282479e+05,8.428795e+00,1.191279e+05,1.378795e+00,9.260989e-01,9.259240e-01,5.375088e-04,2.769929e-09,2.996282e+01,1.973138e+01,1.023144e+01,3.077927e+01,1.710415e+02
7.283479e+05,8.429953e+00,1.192279e+05,1.379953e+00,9.261319e-01,9.259243e-01,5.377859e-04,2.769929e-09,2.995882e+01,1.973138e+01,1.022744e+01,3.077456e+01,1.711216e+02
7.284480e+05,8.431111e+00,1.193280e+05,1.381111e+00,9.261649e-01,9.259245e-01,5.380629e-04,2.769928e-09,2.995482e+01,1.973138e+01,1.022344e+01,3.076984e+01,1.712016e+02
7.285480e+05,8.432268e+00,1.194280e+05,1.382268e+00,9.261979e-01,9.259248e-01,5.383400e-04,2.769927e-09,2.995081e+01,1.973138e+01,1.021943e+01,3.076513e+01,1.712817e+02
7.286480e+05,8.433426e+00,1.195280e+05,1.383426e+00,9.262308e-01,9.259250e-01,5.386170e-04,2.769926e-09,2.994681e+01,1.973138e+01,1.021543e+01,3.076041e+01,1.713617e+02
7.287480e+05,8.434584e+00,1.196280e+05,1.384584e+00,9.262358e-01,9.259253e-01,5.388941e-04,2.769925e-09,2.994599e+01,1.973105e+01,1.021494e+01,3.075950e+01,1.713426e+02
7.288481e+05,8.435742e+00,1.197281e+05,1.385742e+00,9.262150e-01,9.259256e-01,5.391712e-04,2.769925e-09,2.994810e+01,1.973041e+01,1.021768e+01,3.076207e+01,1.712327e+02
7.289481e+05,8.436899e+00,1.198281e+05,1.386899e+00,9.261942e-01,9.259258e-01,5.394482e-04,2.769924e-09,2.995020e+01,1.972978e+01,1.022042e+01,3.076463e+01,1.711227e+02
7.290481e+05,8.438057e+00,1.199281e+05,1.388057e+00,9.261735e-01,9.259261e-01,5.397253e-04,2.769923e-09,2.995230e+01,1.972915e+01,1.022316e+01,3.076720e+01,1.710127e+02
7.291481e+05,8.439215e+00,1.200281e+05,1.389215e+00,9.261527e-01,9.259263e-01,5.400023e-04,2.769922e-09,2.995440e+01,1.972851e+01,1.022589e+01,3.076977e+01,1.709028e+02
7.292482e+05,8.440372e+00,1.201282e+05,1.390372e+00,9.261319e-01,9.259266e-01,5.402794e-04,2.769922e-09,2.995651e+01,1.972788e+01,1.022863e+01,3.077234e+01,1.707928e+02
7.293482e+05,8.441530e+00,1.202282e+05,1.391530e+00,9.261111e-01,9.259268e-01,5.405564e-04,2.769921e-09,2.995861e+01,1.972724e+01,1.023137e+01,3.077491e+01,1.706828e+02
7.294482e+05,8.442688e+00,1.203282e+05,1.392688e+00,9.260904e-01,9.259271e-01,5.408335e-04,2.769920e-09,2.996071e+01,1.972661e+01,1.023411e+01,3.077748e+01,1.705729e+02
7.295482e+05,8.443845e+00,1.204282e+05,1.393845e+00,9.260696e-01,9.259273e-01,5.411106e-04,2.769919e-09,2.996282e+01,1.972597e+01,1.023684e+01,3.078005e+01,1.704629e+02
7.296483e+05,8.445003e+00,1.205283e+05,1.395003e+00,9.260488e-01,9.259276e-01,5.413876e-04,2.769919e-09,2.996492e+01,1.972534e+01,1.023958e+01,3.078262e+01,1.703529e+02
7.297483e+05,8.446161e+00,1.206283e+05,1.396161e+00,9.260455e-01,9.259279e-01,5.416647e-04,2.769918e-09,2.996593e+01,1.972536e+01,1.024057e+01,3.078375e+01,1.703778e+02
7.298483e+05,8.447318e+00,1.207283e+05,1.397318e+00,9.260584e-01,9.259281e-01,5.419417e-04,2.769917e-09,2.996593e+01,1.972600e+01,1.023993e+01,3.078354e+01,1.705278e+02
7.299483e+05,8.448476e+00,1.208283e+05,1.398476e+00,9.260713e-01,9.259284e-01,5.422188e-04,2.769916e-09,2.996593e+01,1.972663e+01,1.023930e+01,3.078334e+01,1.706777e+02
7.300483e+05,8.449634e+00,1.209283e+05,1.399634e+00,9.260842e-01,9.259286e-01,5.424958e-04,2.769915e-09,2.996593e+01,1.972727e+01,1.023866e+01,3.078313e+01,1.708277e+02
7.301484e+05,8.450791e+00,1.210284e+05,1.400791e+00,9.260971e-01,9.259289e-01,5.427729e-04,2.769915e-09,2.996593e+01,1.972790e+01,1.023803e+01,3.078293e+01,1.709776e+02
7.302484e+05,8.451949e+00,1.211284e+05,1.401949e+00,9.261100e-01,9.259291e-01,5.430500e-04,2.769914e-09,2.996593e+01,1.972854e+01,1.023740e+01,3.078273e+01,1.711276e+02
7.303484e+05,8.453107e+00,1.212284e+05,1.403107e+00,9.261229e-01,9.259294e-01,5.433270e-04,2.769913e-09,2.996593e+01,1.972917e+01,1.023676e+01,3.078252e+01,1.712775e+02
7.304484e+05,8.454264e+00,1.213284e+05,1.404264e+00,9.261358e-01,9.259297e-01,5.436041e-04,2.769912e-09,2.996593e+01,1.972980e+01,1.023613e+01,3.078232e+01,1.714275e+02
7.305485e+05,8.455422e+00,1.214285e+05,1.405422e+00,9.261487e-01,9.259299e-01,5.438811e-04,2.769912e-09,2.996593e+01,1.973044e+01,1.023549e+01,3.078211e+01,1.715775e+02
7.306485e+05,8.456580e+00,1.215285e+05,1.406580e+00,9.261616e-01,9.259302e-01,5.441582e-04,2.769911e-09,2.996593e+01,1.973107e+01,1.023486e+01,3.078191e+01,1.717274e+02
7.307485e+05,8.457737e+00,1.216285e+05,1.407737e+00,9.261611e-01,9.259304e-01,5.444352e-04,2.769910e-09,2.996626e+01,1.973105e+01,1.023521e+01,3.078227e+01,1.718207e+02
7.308485e+05,8.458895e+00,1.217285e+05,1.408895e+00,9.261482e-01,9.259307e-01,5.447123e-04,2.769909e-09,2.996689e+01,1.973042e+01,1.023648e+01,3.078316e+01,1.718607e+02
7.309486e+05,8.460053e+00,1.218286e+05,1.410053e+00,9.261353e-01,9.259309e-01,5.449894e-04,2.769909e-09,2.996753e+01,1.972978e+01,1.023775e+01,3.078405e+01,1.719008e+02
7.310486e+05,8.461210e+00,1.219286e+05,1.411210e+00,9.261224e-01,9.259312e-01,5.452664e-04,2.769908e-09,2.996817e+01,1.972915e+01,1.023902e+01,3.078494e+01,1.719408e+02
7.311486e+05,8.462368e+00,1.220286e+05,1.412368e+00,9.261095e-01,9.259315e-01,5.455435e-04,2.769907e-09,2.996880e+01,1.972851e+01,1.024029e+01,3.078583e+01,1.719809e+02
7.312486e+05,8.463526e+00,1.221286e+05,1.413526e+00,9.260965e-01,9.259317e-01,5.458205e-04,2.769906e-09,2.996944e+01,1.972787e+01,1.024156e+01,3.078672e+01,1.720210e+02
7.313487e+05,8.464683e+00,1.222287e+05,1.414683e+00,9.260836e-01,9.259320e-01,5.460976e-04,2.769905e-09,2.997007e+01,1.972724e+01,1.024283e+01,3.078761e+01,1.720610e+02
7.314487e+05,8.465841e+00,1.223287e+05,1.415841e+00,9.260707e-01,9.259322e-01,5.463746e-04,2.769905e-09,2.997071e+01,1.972660e+01,1.024410e+01,3.078851e+01,1.721011e+02
7.315487e+05,8.466999e+00,1.224287e+05,1.416999e+00,9.260578e-01,9.259325e-01,5.466517e-04,2.769904e-09,2.997134e+01,1.972597e+01,1.024537e+01,3.078940e+01,1.721411e+02
7.316487e+05,8.468157e+00,1.225287e+05,1.418157e+00,9.260449e-01,9.259327e-01,5.469287e-04,2.769903e-09,2.997198e+01,1.972533e+01,1.024664e+01,3.079029e+01,1.721812e+02
7.317487e+05,8.469314e+00,1.226287e+05,1.419314e+00,9.260415e-01,9.259330e-01,5.472058e-04,2.769902e-09,2.997049e+01,1.972402e+01,1.024646e+01,3.078882e+01,1.721947e+02
7.318488e+05,8.470472e+00,1.227288e+05,1.420472e+00,9.260465e-01,9.259332e-01,5.474829e-04,2.769902e-09,2.996712e+01,1.972212e+01,1.024499e+01,3.078527e+01,1.721847e+02
7.319488e+05,8.471630e+00,1.228288e+05,1.421630e+00,9.260515e-01,9.259335e-01,5.477599e-04,2.769901e-09,2.996374e+01,1.972022e+01,1.024353e+01,3.078173e+01,1.721747e+02
7.320488e+05,8.472787e+00,1.229288e+05,1.422787e+00,9.260565e-01,9.259338e-01,5.480370e-04,2.769900e-09,2.996037e+01,1.971832e+01,1.024206e+01,3.077818e+01,1.721647e+02
7.321488e+05,8.473945e+00,1.230288e+05,1.423945e+00,9.260615e-01,9.259340e-01,5.483140e-04,2.769899e-09,2.995700e+01,1.971641e+01,1.024059e+01,3.077463e+01,1.721547e+02
7.322489e+05,8.475103e+00,1.231289e+05,1.425103e+00,9.260665e-01,9.259343e-01,5.485911e-04,2.769899e-09,2.995363e+01,1.971451e+01,1.023912e+01,3.077108e+01,1.721447e+02
7.323489e+05,8.476260e+00,1.232289e+05,1.426260e+00,9.260716e-01,9.259345e-01,5.488681e-04,2.769898e-09,2.995026e+01,1.971261e+01,1.023765e+01,3.076753e+01,1.721347e+02
7.324489e+05,8.477418e+00,1.233289e+05,1.427418e+00,9.260766e-01,9.259348e-01,5.491452e-04,2.769897e-09,2.994689e+01,1.971070e+01,1.023618e+01,3.076398e+01,1.721247e+02
7.325489e+05,8.478576e+00,1.234289e+05,1.428576e+00,9.260816e-01,9.259350e-01,5.494222e-04,2.769896e-09,2.994352e+01,1.970880e+01,1.023471e+01,3.076043e+01,1.721147e+02
7.326490e+05,8.479733e+00,1.235290e+05,1.429733e+00,9.260866e-01,9.259353e-01,5.496993e-04,2.769896e-09,2.994014e+01,1.970690e+01,1.023325e+01,3.075689e+01,1.721047e+02
7.327490e+05,8.480891e+00,1.236290e+05,1.430891e+00,9.260863e-01,9.259356e-01,5.499763e-04,2.769895e-09,2.993855e+01,1.970566e+01,1.023289e+01,3.075527e+01,1.720366e+02
7.328490e+05,8.482049e+00,1.237290e+05,1.432049e+00,9.260813e-01,9.259358e-01,5.502534e-04,2.769894e-09,2.993855e+01,1.970503e+01,1.023352e+01,3.075538e+01,1.719166e+02
7.329490e+05,8.483206e+00,1.238290e+05,1.433206e+00,9.260763e-01,9.259361e-01,5.505305e-04,2.769893e-09,2.993855e+01,1.970440e+01,1.023416e+01,3.075549e+01,1.717965e+02
7.330491e+05,8.484364e+00,1.239291e+05,1.434364e+00,9.260713e-01,9.259363e-01,5.508075e-04,2.769892e-09,2.993855e+01,1.970376e+01,1.023479e+01,3.075560e+01,1.716764e+02
7.331491e+05,8.485522e+00,1.240291e+05,1.435522e+00,9.260662e-01,9.259366e-01,5.510846e-04,2.769892e-09,2.993855e+01,1.970313e+01,1.023543e+01,3.075571e+01,1.715564e+02
7.332491e+05,8.486679e+00,1.241291e+05,1.436679e+00,9.260612e-01,9.259368e-01,5.513616e-04,2.769891e-09,2.993855e+01,1.970249e+01,1.023606e+01,3.075582e+01,1.714363e+02
7.333491e+05,8.487837e+00,1.242291e+05,1.437837e+00,9.260562e-01,9.259371e-01,5.516387e-04,2.769890e-09,2.993855e+01,1.970186e+01,1.023670e+01,3.075593e+01,1.713162e+02
7.334491e+05,8.488995e+00,1.243291e+05,1.438995e+00,9.260512e-01,9.259374e-01,5.519157e-04,2.769889e-09,2.993855e+01,1.970122e+01,1.023733e+01,3.075604e+01,1.711961e+02
7.335492e+05,8.490152e+00,1.244292e+05,1.440152e+00,9.260462e-01,9.259376e-01,5.521928e-04,2.769889e-09,2.993855e+01,1.970059e+01,1.023797e+01,3.075615e+01,1.710761e+02
7.336492e+05,8.491310e+00,1.245292e+05,1.441310e+00,9.260411e-01,9.259379e-01,5.524698e-04,2.769888e-09,2.993855e+01,1.969995e+01,1.023860e+01,3.075626e+01,1.709560e+02
7.337492e+05,8.492468e+00,1.246292e+05,1.442468e+00,9.260300e-01,9.259381e-01,5.527469e-04,2.769887e-09,2.994035e+01,1.969999e+01,1.024036e+01,3.075834e+01,1.709800e+02
7.338492e+05,8.493625e+00,1.247292e+05,1.443625e+00,9.260135e-01,9.259384e-01,5.530239e-04,2.769886e-09,2.994372e+01,1.970063e+01,1.024309e+01,3.076212e+01,1.711300e+02
7.339493e+05,8.494783e+00,1.248293e+05,1.444783e+00,9.259971e-01,9.259386e-01,5.533010e-04,2.769886e-09,2.994709e+01,1.970126e+01,1.024583e+01,3.076591e+01,1.712799e+02
7.340493e+05,8.495941e+00,1.249293e+05,1.445941e+00,9.259806e-01,9.259389e-01,5.535780e-04,2.769885e-09,2.995047e+01,1.970190e+01,1.024857e+01,3.076970e+01,1.714299e+02
7.341493e+05,8.497098e+00,1.250293e+05,1.447098e+00,9.259641e-01,9.259391e-01,5.538551e-04,2.769884e-09,2.995384e+01,1.970253e+01,1.025131e+01,3.077348e+01,1.715799e+02
7.342493e+05,8.498256e+00,1.251293e+05,1.448256e+00,9.259476e-01,9.259394e-01,5.541322e-04,2.769883e-09,2.995721e+01,1.970317e+01,1.025404e+01,3.077727e+01,1.717298e+02
7.343494e+05,8.499414e+00,1.252294e+05,1.449414e+00,9.259312e-01,9.259397e-01,5.544092e-04,2.769882e-09,2.996058e+01,1.970380e+01,1.025678e+01,3.078106e+01,1.718798e+02
7.344494e+05,8.500572e+00,1.253294e+05,1.450572e+00,9.259147e-01,9.259399e-01,5.546863e-04,2.769882e-09,2.996395e+01,1.970443e+01,1.025952e+01,3.078485e+01,1.720297e+02
7.345494e+05,8.501729e+00,1.254294e+05,1.451729e+00,9.258982e-01,9.259402e-01,5.549633e-04,2.769881e-09,2.996732e+01,1.970507e+01,1.026225e+01,3.078863e+01,1.721797e+02
7.346494e+05,8.502887e+00,1.255294e+05,1.452887e+00,9.258818e-01,9.259404e-01,5.552404e-04,2.769880e-09,2.997069e+01,1.970570e+01,1.026499e+01,3.079242e+01,1.723296e+02
7.347494e+05,8.504045e+00,1.256294e+05,1.454045e+00,9.258854e-01,9.259407e-01,5.555174e-04,2.769879e-09,2.997161e+01,1.970634e+01,1.026527e+01,3.079331e+01,1.723894e+02
7.348495e+05,8.505202e+00,1.257295e+05,1.455202e+00,9.259069e-01,9.259409e-01,5.557945e-04,2.769879e-09,2.997034e+01,1.970697e+01,1.026337e+01,3.079164e+01,1.723694e+02
7.349495e+05,8.506360e+00,1.258295e+05,1.456360e+00,9.259284e-01,9.259412e-01,5.560715e-04,2.769878e-09,2.996908e+01,1.970761e+01,1.026148e+01,3.078997e+01,1.723494e+02
7.350495e+05,8.507518e+00,1.259295e+05,1.457518e+00,9.259499e-01,9.259415e-01,5.563486e-04,2.769877e-09,2.996782e+01,1.970824e+01,1.025958e+01,3.078830e+01,1.723294e+02
7.351495e+05,8.508675e+00,1.260295e+05,1.458675e+00,9.259714e-01,9.259417e-01,5.566256e-04,2.769876e-09,2.996656e+01,1.970887e+01,1.025769e+01,3.078663e+01,1.723094e+02
7.352496e+05,8.509833e+00,1.261296e+05,1.459833e+00,9.259929e-01,9.259420e-01,5.569027e-04,2.769876e-09,2.996530e+01,1.970951e+01,1.025579e+01,3.078496e+01,1.722894e+02
7.353496e+05,8.510991e+00,1.262296e+05,1.460991e+00,9.260144e-01,9.259422e-01,5.571797e-04,2.769875e-09,2.996404e+01,1.971014e+01,1.025389e+01,3.078329e+01,1.722694e+02
7.354496e+05,8.512148e+00,1.263296e+05,1.462148e+00,9.260358e-01,9.259425e-01,5.574568e-04,2.769874e-09,2.996277e+01,1.971078e+01,1.025200e+01,3.078162e+01,1.722494e+02
7.355496e+05,8.513306e+00,1.264296e+05,1.463306e+00,9.260573e-01,9.259427e-01,5.577338e-04,2.769873e-09,2.996151e+01,1.971141e+01,1.025010e+01,3.077995e+01,1.722294e+02
7.356497e+05,8.514464e+00,1.265297e+05,1.464464e+00,9.260788e-01,9.259430e-01,5.580109e-04,2.769872e-09,2.996025e+01,1.971205e+01,1.024821e+01,3.077828e+01,1.722094e+02
7.357497e+05,8.515621e+00,1.266297e+05,1.465621e+00,9.260818e-01,9.259433e-01,5.582879e-04,2.769872e-09,2.995854e+01,1.971201e+01,1.024653e+01,3.077640e+01,1.721789e+02
7.358497e+05,8.516779e+00,1.267297e+05,1.466779e+00,9.260682e-01,9.259435e-01,5.585650e-04,2.769871e-09,2.995643e+01,1.971138e+01,1.024506e+01,3.077434e+01,1.721389e+02
7.359497e+05,8.517937e+00,1.268297e+05,1.467937e+00,9.260546e-01,9.259438e-01,5.588420e-04,2.769870e-09,2.995432e+01,1.971074e+01,1.024358e+01,3.077227e+01,1.720989e+02
7.360498e+05,8.519094e+00,1.269298e+05,1.469094e+00,9.260409e-01,9.259440e-01,5.591191e-04,2.769869e-09,2.995221e+01,1.971011e+01,1.024210e+01,3.077021e+01,1.720589e+02
7.361498e+05,8.520252e+00,1.270298e+05,1.470252e+00,9.260273e-01,9.259443e-01,5.593961e-04,2.769869e-09,2.995010e+01,1.970947e+01,1.024063e+01,3.076814e+01,1.720189e+02
7.362498e+05,8.521410e+00,1.271298e+05,1.471410e+00,9.260137e-01,9.259445e-01,5.596732e-04,2.769868e-09,2.994799e+01,1.970884e+01,1.023915e+01,3.076608e+01,1.719789e+02
7.363498e+05,8.522567e+00,1.272298e+05,1.472567e+00,9.260001e-01,9.259448e-01,5.599503e-04,2.769867e-09,2.994588e+01,1.970820e+01,1.023768e+01,3.076401e+01,1.719389e+02
7.364498e+05,8.523725e+00,1.273298e+05,1.473725e+00,9.259865e-01,9.259450e-01,5.602273e-04,2.769866e-09,2.994377e+01,1.970757e+01,1.023620e+01,3.076195e+01,1.718990e+02
7.365499e+05,8.524883e+00,1.274299e+05,1.474883e+00,9.259729e-01,9.259453e-01,5.605044e-04,2.769866e-09,2.994166e+01,1.970694e+01,1.023473e+01,3.075988e+01,1.718590e+02
7.366499e+05,8.526040e+00,1.275299e+05,1.476040e+00,9.259593e-01,9.259456e-01,5.607814e-04,2.769865e-09,2.993955e+01,1.970630e+01,1.023325e+01,3.075782e+01,1.718190e+02
7.367499e+05,8.527198e+00,1.276299e+05,1.477198e+00,9.259600e-01,9.259458e-01,5.610585e-04,2.769864e-09,2.993933e+01,1.970600e+01,1.023333e+01,3.075759e+01,1.718368e+02
7.368499e+05,8.528356e+00,1.277299e+05,1.478356e+00,9.259736e-01,9.259461e-01,5.613355e-04,2.769863e-09,2.994081e+01,1.970600e+01,1.023481e+01,3.075902e+01,1.719069e+02
7.369500e+05,8.529513e+00,1.278300e+05,1.479513e+00,9.259873e-01,9.259463e-01,5.616126e-04,2.769863e-09,2.994228e+01,1.970600e+01,1.023628e+01,3.076045e+01,1.719770e+02
7.370500e+05,8.530671e+00,1.279300e+05,1.480671e+00,9.260009e-01,9.259466e-01,5.618896e-04,2.769862e-09,2.994376e+01,1.970600e+01,1.023776e+01,3.076189e+01,1.720471e+02
7.371500e+05,8.531829e+00,1.280300e+05,1.481829e+00,9.260145e-01,9.259468e-01,5.621667e-04,2.769861e-09,2.994524e+01,1.970600e+01,1.023924e+01,3.076332e+01,1.721172e+02
7.372500e+05,8.532987e+00,1.281300e+05,1.482987e+00,9.260282e-01,9.259471e-01,5.624437e-04,2.769860e-09,2.994672e+01,1.970600e+01,1.024072e+01,3.076475e+01,1.721873e+02
7.373501e+05,8.534144e+00,1.282301e+05,1.484144e+00,9.260418e-01,9.259474e-01,5.627208e-04,2.769859e-09,2.994820e+01,1.970600e+01,1.024220e+01,3.076619e+01,1.722574e+02
7.374501e+05,8.535302e+00,1.283301e+05,1.485302e+00,9.260554e-01,9.259476e-01,5.629978e-04,2.769859e-09,2.994967e+01,1.970600e+01,1.024367e+01,3.076762e+01,1.723275e+02
7.375501e+05,8.536460e+00,1.284301e+05,1.486460e+00,9.260691e-01,9.259479e-01,5.632749e-04,2.769858e-09,2.995115e+01,1.970600e+01,1.024515e+01,3.076905e+01,1.723976e+02
7.376501e+05,8.537617e+00,1.285301e+05,1.487617e+00,9.260827e-01,9.259481e-01,5.635519e-04,2.769857e-09,2.995263e+01,1.970600e+01,1.024663e+01,3.077049e+01,1.724677e+02
7.377502e+05,8.538775e+00,1.286302e+05,1.488775e+00,9.260955e-01,9.259484e-01,5.638290e-04,2.769856e-09,2.995217e+01,1.970566e+01,1.024652e+01,3.076987e+01,1.724568e+02
7.378502e+05,8.539933e+00,1.287302e+05,1.489933e+00,9.261077e-01,9.259486e-01,5.641060e-04,2.769856e-09,2.995007e+01,1.970502e+01,1.024505e+01,3.076750e+01,1.723767e+02
7.379502e+05,8.541090e+00,1.288302e+05,1.491090e+00,9.261199e-01,9.259489e-01,5.643831e-04,2.769855e-09,2.994796e+01,1.970439e+01,1.024358e+01,3.076513e+01,1.722967e+02
7.380502e+05,8.542248e+00,1.289302e+05,1.492248e+00,9.261321e-01,9.259492e-01,5.646601e-04,2.769854e-09,2.994586e+01,1.970375e+01,1.024211e+01,3.076277e+01,1.722167e+02
7.381502e+05,8.543406e+00,1.290302e+05,1.493406e+00,9.261443e-01,9.259494e-01,5.649372e-04,2.769853e-09,2.994376e+01,1.970312e+01,1.024064e+01,3.076040e+01,1.721366e+02
7.382503e+05,8.544563e+00,1.291303e+05,1.494563e+00,9.261565e-01,9.259497e-01,5.652142e-04,2.769853e-09,2.994165e+01,1.970248e+01,1.023917e+01,3.075803e+01,1.720566e+02
7.383503e+05,8.545721e+00,1.292303e+05,1.495721e+00,9.261687e-01,9.259499e-01,5.654913e-04,2.769852e-09,2.993955e+01,1.970185e+01,1.023770e+01,3.075566e+01,1.719765e+02
7.384503e+05,8.546879e+00,1.293303e+05,1.496879e+00,9.261809e-01,9.259502e-01,5.657683e-04,2.769851e-09,2.993744e+01,1.970121e+01,1.023623e+01,3.075330e+01,1.718965e+02
7.385503e+05,8.548036e+00,1.294303e+05,1.498036e+00,9.261931e-01,9.259504e-01,5.660454e-04,2.769850e-09,2.993534e+01,1.970058e+01,1.023476e+01,3.075093e+01,1.718164e+02
7.386504e+05,8.549194e+00,1.295304e+05,1.499194e+00,9.262053e-01,9.259507e-01,5.663224e-04,2.769849e-09,2.993323e+01,1.969994e+01,1.023329e+01,3.074856e+01,1.717364e+02
7.387504e+05,8.550352e+00,1.296304e+05,1.500352e+00,9.262041e-01,9.259510e-01,5.665995e-04,2.769849e-09,2.993262e+01,1.970000e+01,1.023262e+01,3.074791e+01,1.716618e+02
7.388504e+05,8.551509e+00,1.297304e+05,1.501509e+00,9.261920e-01,9.259512e-01,5.668765e-04,2.769848e-09,2.993325e+01,1.970064e+01,1.023261e+01,3.074868e+01,1.715918e+02
7.389504e+05,8.552667e+00,1.298304e+05,1.502667e+00,9.261798e-01,9.259515e-01,5.671536e-04,2.769847e-09,2.993387e+01,1.970127e+01,1.023260e+01,3.074945e+01,1.715219e+02
7.390505e+05,8.553825e+00,1.299305e+05,1.503825e+00,9.261676e-01,9.259517e-01,5.674306e-04,2.769846e-09,2.993450e+01,1.970190e+01,1.023260e+01,3.075022e+01,1.714519e+02
7.391505e+05,8.554982e+00,1.300305e+05,1.504982e+00,9.261554e-01,9.259520e-01,5.677077e-04,2.769846e-09,2.993513e+01,1.970254e+01,1.023259e+01,3.075100e+01,1.713819e+02
7.392505e+05,8.556140e+00,1.301305e+05,1.506140e+00,9.261432e-01,9.259522e-01,5.679847e-04,2.769845e-09,2.993576e+01,1.970317e+01,1.023258e+01,3.075177e+01,1.713119e+02
7.393505e+05,8.557298e+00,1.302305e+05,1.507298e+00,9.261311e-01,9.259525e-01,5.682618e-04,2.769844e-09,2.993638e+01,1.970381e+01,1.023258e+01,3.075254e+01,1.712419e+02
7.394506e+05,8.558455e+00,1.303306e+05,1.508455e+00,9.261189e-01,9.259527e-01,5.685388e-04,2.769843e-09,2.993701e+01,1.970444e+01,1.023257e+01,3.075331e+01,1.711720e+02
7.395506e+05,8.559613e+00,1.304306e+05,1.509613e+00,9.261067e-01,9.259530e-01,5.688159e-04,2.769843e-09,2.993764e+01,1.970508e+01,1.023256e+01,3.075409e+01,1.711020e+02
7.396506e+05,8.560771e+00,1.305306e+05,1.510771e+00,9.260945e-01,9.259533e-01,5.690929e-04,2.769842e-09,2.993826e+01,1.970571e+01,1.023255e+01,3.075486e+01,1.710320e+02
7.397506e+05,8.561928e+00,1.306306e+05,1.511928e+00,9.260754e-01,9.259535e-01,5.693700e-04,2.769841e-09,2.994141e+01,1.970600e+01,1.023541e+01,3.075846e+01,1.710651e+02
7.398506e+05,8.563086e+00,1.307306e+05,1.513086e+00,9.260503e-01,9.259538e-01,5.696470e-04,2.769840e-09,2.994667e+01,1.970600e+01,1.024067e+01,3.076444e+01,1.711851e+02
7.399507e+05,8.564244e+00,1.308307e+05,1.514244e+00,9.260252e-01,9.259540e-01,5.699241e-04,2.769839e-09,2.995193e+01,1.970600e+01,1.024593e+01,3.077042e+01,1.713051e+02
7.400507e+05,8.565402e+00,1.309307e+05,1.515402e+00,9.260001e-01,9.259543e-01,5.702011e-04,2.769839e-09,2.995719e+01,1.970600e+01,1.025119e+01,3.077640e+01,1.714250e+02
7.401507e+05,8.566559e+00,1.310307e+05,1.516559e+00,9.259751e-01,9.259545e-01,5.704782e-04,2.769838e-09,2.996245e+01,1.970600e+01,1.025645e+01,3.078238e+01,1.715450e+02
7.402507e+05,8.567717e+00,1.311307e+05,1.517717e+00,9.259500e-01,9.259548e-01,5.707552e-04,2.769837e-09,2.996771e+01,1.970600e+01,1.026171e+01,3.078836e+01,1.716650e+02
7.403508e+05,8.568875e+00,1.312308e+05,1.518875e+00,9.259249e-01,9.259551e-01,5.710323e-04,2.769836e-09,2.997297e+01,1.970600e+01,1.026697e+01,3.079434e+01,1.717849e+02
7.404508e+05,8.570032e+00,1.313308e+05,1.520032e+00,9.258999e-01,9.259553e-01,5.713093e-04,2.769836e-09,2.997823e+01,1.970600e+01,1.027223e+01,3.080032e+01,1.719049e+02
7.405508e+05,8.571190e+00,1.314308e+05,1.521190e+00,9.258748e-01,9.259556e-01,5.715864e-04,2.769835e-09,2.998349e+01,1.970600e+01,1.027749e+01,3.080630e+01,1.720249e+02
7.406508e+05,8.572348e+00,1.315308e+05,1.522348e+00,9.258497e-01,9.259558e-01,5.718634e-04,2.769834e-09,2.998875e+01,1.970600e+01,1.028275e+01,3.081229e+01,1.721448e+02
7.407509e+05,8.573505e+00,1.316309e+05,1.523505e+00,9.258425e-01,9.259561e-01,5.721405e-04,2.769833e-09,2.998799e+01,1.970566e+01,1.028233e+01,3.081158e+01,1.721838e+02
7.408509e+05,8.574663e+00,1.317309e+05,1.524663e+00,9.258503e-01,9.259563e-01,5.724175e-04,2.769833e-09,2.998210e+01,1.970502e+01,1.027708e+01,3.080518e+01,1.721538e+02
7.409509e+05,8.575821e+00,1.318309e+05,1.525821e+00,9.258582e-01,9.259566e-01,5.726945e-04,2.769832e-09,2.997622e+01,1.970439e+01,1.027183e+01,3.079877e+01,1.721238e+02
7.410509e+05,8.576978e+00,1.319309e+05,1.526978e+00,9.258661e-01,9.259569e-01,5.729716e-04,2.769831e-09,2.997033e+01,1.970375e+01,1.026657e+01,3.079237e+01,1.720938e+02
7.411509e+05,8.578136e+00,1.320309e+05,1.528136e+00,9.258740e-01,9.259571e-01,5.732486e-04,2.769830e-09,2.996444e+01,1.970312e+01,1.026132e+01,3.078597e+01,1.720638e+02
7.412510e+05,8.579294e+00,1.321310e+05,1.529294e+00,9.258819e-01,9.259574e-01,5.735257e-04,2.769830e-09,2.995855e+01,1.970249e+01,1.025607e+01,3.077956e+01,1.720338e+02
7.413510e+05,8.580451e+00,1.322310e+05,1.530451e+00,9.258897e-01,9.259576e-01,5.738027e-04,2.769829e-09,2.995266e+01,1.970185e+01,1.025081e+01,3.077316e+01,1.720039e+02
7.414510e+05,8.581609e+00,1.323310e+05,1.531609e+00,9.258976e-01,9.259579e-01,5.740798e-04,2.769828e-09,2.994678e+01,1.970122e+01,1.024556e+01,3.076676e+01,1.719739e+02
7.415510e+05,8.582767e+00,1.324310e+05,1.532767e+00,9.259055e-01,9.259581e-01,5.743568e-04,2.769827e-09,2.994089e+01,1.970058e+01,1.024031e+01,3.076036e+01,1.719439e+02
7.416511e+05,8.583924e+00,1.325311e+05,1.533924e+00,9.259134e-01,9.259584e-01,5.746339e-04,2.769826e-09,2.993500e+01,1.969995e+01,1.023505e+01,3.075395e+01,1.719139e+02
7.417511e+05,8.585082e+00,1.326311e+05,1.535082e+00,9.259390e-01,9.259586e-01,5.749109e-04,2.769826e-09,2.993296e+01,1.970000e+01,1.023296e+01,3.075144e+01,1.719323e+02
7.418511e+05,8.586240e+00,1.327311e+05,1.536240e+00,9.259799e-01,9.259589e-01,5.751880e-04,2.769825e-09,2.993422e+01,1.970063e+01,1.023359e+01,3.075226e+01,1.719924e+02
7.419511e+05,8.587397e+00,1.328311e+05,1.537397e+00,9.260208e-01,9.259592e-01,5.754650e-04,2.769824e-09,2.993548e+01,1.970127e+01,1.023422e+01,3.075309e+01,1.720525e+02
7.420512e+05,8.588555e+00,1.329312e+05,1.538555e+00,9.260617e-01,9.259594e-01,5.757421e-04,2.769823e-09,2.993675e+01,1.970190e+01,1.023484e+01,3.075391e+01,1.721125e+02
7.421512e+05,8.589713e+00,1.330312e+05,1.539713e+00,9.261026e-01,9.259597e-01,5.760191e-04,2.769823e-09,2.993801e+01,1.970254e+01,1.023547e+01,3.075474e+01,1.721726e+02
7.422512e+05,8.590870e+00,1.331312e+05,1.540870e+00,9.261435e-01,9.259599e-01,5.762962e-04,2.769822e-09,2.993927e+01,1.970317e+01,1.023610e+01,3.075557e+01,1.722327e+02
7.423512e+05,8.592028e+00,1.332312e+05,1.542028e+00,9.261844e-01,9.259602e-01,5.765732e-04,2.769821e-09,2.994054e+01,1.970381e+01,1.023673e+01,3.075639e+01,1.722928e+02
7.424513e+05,8.593186e+00,1.333313e+05,1.543186e+00,9.262253e-01,9.259604e-01,5.768503e-04,2.769820e-09,2.994180e+01,1.970444e+01,1.023736e+01,3.075722e+01,1.723529e+02
7.425513e+05,8.594343e+00,1.334313e+05,1.544343e+00,9.262662e-01,9.259607e-01,5.771273e-04,2.769820e-09,2.994307e+01,1.970508e+01,1.023799e+01,3.075804e+01,1.724130e+02
7.426513e+05,8.595501e+00,1.335313e+05,1.545501e+00,9.263071e-01,9.259610e-01,5.774044e-04,2.769819e-09,2.994433e+01,1.970572e+01,1.023861e+01,3.075887e+01,1.724731e+02
7.427513e+05,8.596659e+00,1.336313e+05,1.546659e+00,9.262942e-01,9.259612e-01,5.776814e-04,2.769818e-09,2.994420e+01,1.970600e+01,1.023820e+01,3.075886e+01,1.724613e+02
7.428513e+05,8.597817e+00,1.337313e+05,1.547817e+00,9.262376e-01,9.259615e-01,5.779584e-04,2.769817e-09,2.994294e+01,1.970600e+01,1.023694e+01,3.075817e+01,1.723913e+02
7.429514e+05,8.598974e+00,1.338314e+05,1.548974e+00,9.261809e-01,9.259617e-01,5.782355e-04,2.769816e-09,2.994167e+01,1.970600e+01,1.023567e+01,3.075748e+01,1.723213e+02
7.430514e+05,8.600132e+00,1.339314e+05,1.550132e+00,9.261243e-01,9.259620e-01,5.785125e-04,2.769816e-09,2.994041e+01,1.970600e+01,1.023441e+01,3.075680e+01,1.722512e+02
7.431514e+05,8.601290e+00,1.340314e+05,1.551290e+00,9.260677e-01,9.259622e-01,5.787896e-04,2.769815e-09,2.993915e+01,1.970600e+01,1.023315e+01,3.075611e+01,1.721812e+02
7.432514e+05,8.602447e+00,1.341314e+05,1.552447e+00,9.260110e-01,9.259625e-01,5.790666e-04,2.769814e-09,2.993789e+01,1.970600e+01,1.023189e+01,3.075542e+01,1.721111e+02
7.433515e+05,8.603605e+00,1.342315e+05,1.553605e+00,9.259544e-01,9.259628e-01,5.793437e-04,2.769813e-09,2.993662e+01,1.970600e+01,1.023062e+01,3.075473e+01,1.720411e+02
7.434515e+05,8.604763e+00,1.343315e+05,1.554763e+00,9.258977e-01,9.259630e-01,5.796207e-04,2.769813e-09,2.993536e+01,1.970600e+01,1.022936e+01,3.075405e+01,1.719711e+02
7.435515e+05,8.605920e+00,1.344315e+05,1.555920e+00,9.258411e-01,9.259633e-01,5.798978e-04,2.769812e-09,2.993410e+01,1.970600e+01,1.022810e+01,3.075336e+01,1.719010e+02
7.436515e+05,8.607078e+00,1.345315e+05,1.557078e+00,9.257845e-01,9.259635e-01,5.801748e-04,2.769811e-09,2.993283e+01,1.970600e+01,1.022683e+01,3.075267e+01,1.718310e+02
7.437516e+05,8.608236e+00,1.346316e+05,1.558236e+00,9.257726e-01,9.259638e-01,5.804519e-04,2.769810e-09,2.993263e+01,1.970635e+01,1.022627e+01,3.075256e+01,1.718335e+02
7.438516e+05,8.609393e+00,1.347316e+05,1.559393e+00,9.257962e-01,9.259640e-01,5.807289e-04,2.769810e-09,2.993325e+01,1.970699e+01,1.022627e+01,3.075290e+01,1.718934e+02
7.439516e+05,8.610551e+00,1.348316e+05,1.560551e+00,9.258199e-01,9.259643e-01,5.810060e-04,2.769809e-09,2.993388e+01,1.970762e+01,1.022626e+01,3.075325e+01,1.719534e+02
7.440516e+05,8.611709e+00,1.349316e+05,1.561709e+00,9.258435e-01,9.259645e-01,5.812830e-04,2.769808e-09,2.993451e+01,1.970826e+01,1.022625e+01,3.075359e+01,1.720134e+02
7.441517e+05,8.612866e+00,1.350317e+05,1.562866e+00,9.258671e-01,9.259648e-01,5.815600e-04,2.769807e-09,2.993514e+01,1.970889e+01,1.022624e+01,3.075394e+01,1.720734e+02
7.442517e+05,8.614024e+00,1.351317e+05,1.564024e+00,9.258908e-01,9.259651e-01,5.818371e-04,2.769806e-09,2.993576e+01,1.970953e+01,1.022624e+01,3.075428e+01,1.721334e+02
7.443517e+05,8.615182e+00,1.352317e+05,1.565182e+00,9.259144e-01,9.259653e-01,5.821141e-04,2.769806e-09,2.993639e+01,1.971016e+01,1.022623e+01,3.075463e+01,1.721934e+02
7.444517e+05,8.616339e+00,1.353317e+05,1.566339e+00,9.259380e-01,9.259656e-01,5.823912e-04,2.769805e-09,2.993702e+01,1.971079e+01,1.022622e+01,3.075497e+01,1.722533e+02
7.445517e+05,8.617497e+00,1.354317e+05,1.567497e+00,9.259617e-01,9.259658e-01,5.826682e-04,2.769804e-09,2.993765e+01,1.971143e+01,1.022622e+01,3.075532e+01,1.723133e+02
7.446518e+05,8.618655e+00,1.355318e+05,1.568655e+00,9.259853e-01,9.259661e-01,5.829453e-04,2.769803e-09,2.993827e+01,1.971206e+01,1.022621e+01,3.075566e+01,1.723733e+02
7.447518e+05,8.619812e+00,1.356318e+05,1.569812e+00,9.259982e-01,9.259663e-01,5.832223e-04,2.769803e-09,2.993855e+01,1.971199e+01,1.022656e+01,3.075581e+01,1.723834e+02
7.448518e+05,8.620970e+00,1.357318e+05,1.570970e+00,9.260025e-01,9.259666e-01,5.834994e-04,2.769802e-09,2.993855e+01,1.971136e+01,1.022719e+01,3.075581e+01,1.723534e+02
7.449518e+05,8.622128e+00,1.358318e+05,1.572128e+00,9.260068e-01,9.259669e-01,5.837764e-04,2.769801e-09,2.993855e+01,1.971072e+01,1.022783e+01,3.075581e+01,1.723234e+02
7.450519e+05,8.623285e+00,1.359319e+05,1.573285e+00,9.260111e-01,9.259671e-01,5.840535e-04,2.769800e-09,2.993855e+01,1.971009e+01,1.022846e+01,3.075581e+01,1.722934e+02
7.451519e+05,8.624443e+00,1.360319e+05,1.574443e+00,9.260154e-01,9.259674e-01,5.843305e-04,2.769800e-09,2.993855e+01,1.970946e+01,1.022910e+01,3.075581e+01,1.722634e+02
7.452519e+05,8.625601e+00,1.361319e+05,1.575601e+00,9.260197e-01,9.259676e-01,5.846075e-04,2.769799e-09,2.993855e+01,1.970882e+01,1.022973e+01,3.075581e+01,1.722334e+02
7.453519e+05,8.626758e+00,1.362319e+05,1.576758e+00,9.260240e-01,9.259679e-01,5.848846e-04,2.769798e-09,2.993855e+01,1.970819e+01,1.023036e+01,3.075581e+01,1.722034e+02
7.454520e+05,8.627916e+00,1.363320e+05,1.577916e+00,9.260283e-01,9.259681e-01,5.851616e-04,2.769797e-09,2.993855e+01,1.970755e+01,1.023100e+01,3.075581e+01,1.721734e+02
7.455520e+05,8.629074e+00,1.364320e+05,1.579074e+00,9.260326e-01,9.259684e-01,5.854387e-04,2.769797e-09,2.993855e+01,1.970692e+01,1.023163e+01,3.075581e+01,1.721434e+02
7.456520e+05,8.630232e+00,1.365320e+05,1.580232e+00,9.260369e-01,9.259687e-01,5.857157e-04,2.769796e-09,2.993855e+01,1.970628e+01,1.023227e+01,3.075581e+01,1.721134e+02
7.457520e+05,8.631389e+00,1.366320e+05,1.581389e+00,9.260388e-01,9.259689e-01,5.859928e-04,2.769795e-09,2.993751e+01,1.970600e+01,1.023151e+01,3.075468e+01,1.721276e+02
7.458521e+05,8.632547e+00,1.367321e+05,1.582547e+00,9.260388e-01,9.259692e-01,5.862698e-04,2.769794e-09,2.993562e+01,1.970600e+01,1.022962e+01,3.075264e+01,1.721776e+02
7.459521e+05,8.633705e+00,1.368321e+05,1.583705e+00,9.260388e-01,9.259694e-01,5.865469e-04,2.769793e-09,2.993373e+01,1.970600e+01,1.022773e+01,3.075060e+01,1.722276e+02
7.460521e+05,8.634862e+00,1.369321e+05,1.584862e+00,9.260388e-01,9.259697e-01,5.868239e-04,2.769793e-09,2.993184e+01,1.970600e+01,1.022584e+01,3.074856e+01,1.722776e+02
7.461521e+05,8.636020e+00,1.370321e+05,1.586020e+00,9.260388e-01,9.259699e-01,5.871009e-04,2.769792e-09,2.992995e+01,1.970600e+01,1.022395e+01,3.074652e+01,1.723275e+02
7.462521e+05,8.637178e+00,1.371321e+05,1.587178e+00,9.260388e-01,9.259702e-01,5.873780e-04,2.769791e-09,2.992806e+01,1.970600e+01,1.022206e+01,3.074448e+01,1.723775e+02
7.463522e+05,8.638335e+00,1.372322e+05,1.588335e+00,9.260388e-01,9.259704e-01,5.876550e-04,2.769790e-09,2.992617e+01,1.970600e+01,1.022017e+01,3.074244e+01,1.724275e+02
7.464522e+05,8.639493e+00,1.373322e+05,1.589493e+00,9.260388e-01,9.259707e-01,5.879321e-04,2.769790e-09,2.992428e+01,1.970600e+01,1.021828e+01,3.074040e+01,1.724775e+02
7.465522e+05,8.640651e+00,1.374322e+05,1.590651e+00,9.260388e-01,9.259710e-01,5.882091e-04,2.769789e-09,2.992240e+01,1.970600e+01,1.021640e+01,3.073836e+01,1.725275e+02
7.466522e+05,8.641808e+00,1.375322e+05,1.591808e+00,9.260388e-01,9.259712e-01,5.884862e-04,2.769788e-09,2.992051e+01,1.970600e+01,1.021451e+01,3.073632e+01,1.725775e+02
7.467523e+05,8.642966e+00,1.376323e+05,1.592966e+00,9.260459e-01,9.259715e-01,5.887632e-04,2.769787e-09,2.992069e+01,1.970600e+01,1.021469e+01,3.073644e+01,1.725725e+02
7.468523e+05,8.644124e+00,1.377323e+05,1.594124e+00,9.260588e-01,9.259717e-01,5.890403e-04,2.769787e-09,2.992258e+01,1.970600e+01,1.021658e+01,3.073833e+01,1.725225e+02
7.469523e+05,8.645281e+00,1.378323e+05,1.595281e+00,9.260717e-01,9.259720e-01,5.893173e-04,2.769786e-09,2.992448e+01,1.970600e+01,1.021848e+01,3.074022e+01,1.724725e+02
7.470523e+05,8.646439e+00,1.379323e+05,1.596439e+00,9.260846e-01,9.259722e-01,5.895943e-04,2.769785e-09,2.992637e+01,1.970600e+01,1.022037e+01,3.074210e+01,1.724224e+02
7.471524e+05,8.647597e+00,1.380324e+05,1.597597e+00,9.260975e-01,9.259725e-01,5.898714e-04,2.769784e-09,2.992826e+01,1.970600e+01,1.022226e+01,3.074399e+01,1.723724e+02
7.472524e+05,8.648754e+00,1.381324e+05,1.598754e+00,9.261104e-01,9.259728e-01,5.901484e-04,2.769783e-09,2.993015e+01,1.970600e+01,1.022415e+01,3.074588e+01,1.723224e+02
7.473524e+05,8.649912e+00,1.382324e+05,1.599912e+00,9.261233e-01,9.259730e-01,5.904255e-04,2.769783e-09,2.993204e+01,1.970600e+01,1.022604e+01,3.074777e+01,1.722723e+02
7.474524e+05,8.651070e+00,1.383324e+05,1.601070e+00,9.261362e-01,9.259733e-01,5.907025e-04,2.769782e-09,2.993393e+01,1.970600e+01,1.022793e+01,3.074966e+01,1.722223e+02
7.475525e+05,8.652227e+00,1.384325e+05,1.602227e+00,9.261491e-01,9.259735e-01,5.909796e-04,2.769781e-09,2.993582e+01,1.970600e+01,1.022982e+01,3.075154e+01,1.721723e+02
7.476525e+05,8.653385e+00,1.385325e+05,1.603385e+00,9.261621e-01,9.259738e-01,5.912566e-04,2.769780e-09,2.993771e+01,1.970600e+01,1.023171e+01,3.075343e+01,1.721223e+02
7.477525e+05,8.654543e+00,1.386325e+05,1.604543e+00,9.261558e-01,9.259740e-01,5.915336e-04,2.769780e-09,2.994113e+01,1.970600e+01,1.023513e+01,3.075719e+01,1.720778e+02
7.478525e+05,8.655700e+00,1.387325e+05,1.605700e+00,9.261343e-01,9.259743e-01,5.918107e-04,2.769779e-09,2.994577e+01,1.970600e+01,1.023977e+01,3.076246e+01,1.720377e+02
7.479525e+05,8.656858e+00,1.388325e+05,1.606858e+00,9.261128e-01,9.259746e-01,5.920877e-04,2.769778e-09,2.995041e+01,1.970600e+01,1.024441e+01,3.076773e+01,1.719976e+02
7.480526e+05,8.658016e+00,1.389326e+05,1.608016e+00,9.260913e-01,9.259748e-01,5.923648e-04,2.769777e-09,2.995505e+01,1.970600e+01,1.024905e+01,3.077300e+01,1.719576e+02
7.481526e+05,8.659174e+00,1.390326e+05,1.609174e+00,9.260697e-01,9.259751e-01,5.926418e-04,2.769777e-09,2.995969e+01,1.970600e+01,1.025369e+01,3.077827e+01,1.719175e+02
7.482526e+05,8.660331e+00,1.391326e+05,1.610331e+00,9.260482e-01,9.259753e-01,5.929189e-04,2.769776e-09,2.996433e+01,1.970600e+01,1.025833e+01,3.078354e+01,1.718775e+02
7.483526e+05,8.661489e+00,1.392326e+05,1.611489e+00,9.260267e-01,9.259756e-01,5.931959e-04,2.769775e-09,2.996898e+01,1.970600e+01,1.026298e+01,3.078881e+01,1.718374e+02
7.484527e+05,8.662647e+00,1.393327e+05,1.612647e+00,9.260051e-01,9.259758e-01,5.934729e-04,2.769774e-09,2.997362e+01,1.970600e+01,1.026762e+01,3.079408e+01,1.717974e+02
7.485527e+05,8.663804e+00,1.394327e+05,1.613804e+00,9.259836e-01,9.259761e-01,5.937500e-04,2.769774e-09,2.997826e+01,1.970600e+01,1.027226e+01,3.079935e+01,1.717573e+02
7.486527e+05,8.664962e+00,1.395327e+05,1.614962e+00,9.259621e-01,9.259763e-01,5.940270e-04,2.769773e-09,2.998290e+01,1.970600e+01,1.027690e+01,3.080462e+01,1.717172e+02
7.487527e+05,8.666120e+00,1.396327e+05,1.616120e+00,9.259675e-01,9.259766e-01,5.943041e-04,2.769772e-09,2.998490e+01,1.970600e+01,1.027890e+01,3.080671e+01,1.716943e+02
7.488528e+05,8.667277e+00,1.397328e+05,1.617277e+00,9.259933e-01,9.259769e-01,5.945811e-04,2.769771e-09,2.998490e+01,1.970600e+01,1.027890e+01,3.080640e+01,1.716843e+02
7.489528e+05,8.668435e+00,1.398328e+05,1.618435e+00,9.260191e-01,9.259771e-01,5.948582e-04,2.769770e-09,2.998490e+01,1.970600e+01,1.027890e+01,3.080609e+01,1.716743e+02
7.490528e+05,8.669593e+00,1.399328e+05,1.619593e+00,9.260449e-01,9.259774e-01,5.951352e-04,2.769770e-09,2.998490e+01,1.970600e+01,1.027890e+01,3.080578e+01,1.716643e+02
7.491528e+05,8.670750e+00,1.400328e+05,1.620750e+00,9.260707e-01,9.259776e-01,5.954122e-04,2.769769e-09,2.998490e+01,1.970600e+01,1.027890e+01,3.080547e+01,1.716543e+02
7.492528e+05,8.671908e+00,1.401328e+05,1.621908e+00,9.260965e-01,9.259779e-01,5.956893e-04,2.769768e-09,2.998490e+01,1.970600e+01,1.027890e+01,3.080516e+01,1.716443e+02
7.493529e+05,8.673066e+00,1.402329e+05,1.623066e+00,9.261223e-01,9.259781e-01,5.959663e-04,2.769767e-09,2.998490e+01,1.970600e+01,1.027890e+01,3.080485e+01,1.716343e+02
7.494529e+05,8.674223e+00,1.403329e+05,1.624223e+00,9.261480e-01,9.259784e-01,5.962434e-04,2.769767e-09,2.998490e+01,1.970600e+01,1.027890e+01,3.080455e+01,1.716243e+02
7.495529e+05,8.675381e+00,1.404329e+05,1.625381e+00,9.261738e-01,9.259787e-01,5.965204e-04,2.769766e-09,2.998490e+01,1.970600e+01,1.027890e+01,3.080424e+01,1.716143e+02
7.496529e+05,8.676539e+00,1.405329e+05,1.626539e+00,9.261996e-01,9.259789e-01,5.967974e-04,2.769765e-09,2.998490e+01,1.970600e+01,1.027890e+01,3.080393e+01,1.716043e+02
7.497530e+05,8.677696e+00,1.406330e+05,1.627696e+00,9.261986e-01,9.259792e-01,5.970745e-04,2.769764e-09,2.998525e+01,1.970600e+01,1.027925e+01,3.080432e+01,1.716737e+02
7.498530e+05,8.678854e+00,1.407330e+05,1.628854e+00,9.261771e-01,9.259794e-01,5.973515e-04,2.769764e-09,2.998588e+01,1.970600e+01,1.027988e+01,3.080526e+01,1.718036e+02
7.499530e+05,8.680012e+00,1.408330e+05,1.630012e+00,9.261556e-01,9.259797e-01,5.976286e-04,2.769763e-09,2.998651e+01,1.970600e+01,1.028051e+01,3.080619e+01,1.719336e+02
7.500530e+05,8.681169e+00,1.409330e+05,1.631169e+00,9.261341e-01,9.259799e-01,5.979056e-04,2.769762e-09,2.998713e+01,1.970600e+01,1.028113e+01,3.080713e+01,1.720636e+02
7.501531e+05,8.682327e+00,1.410331e+05,1.632327e+00,9.261126e-01,9.259802e-01,5.981826e-04,2.769761e-09,2.998776e+01,1.970600e+01,1.028176e+01,3.080806e+01,1.721935e+02
7.502531e+05,8.683485e+00,1.411331e+05,1.633485e+00,9.260911e-01,9.259805e-01,5.984597e-04,2.769760e-09,2.998839e+01,1.970600e+01,1.028239e+01,3.080900e+01,1.723235e+02
7.503531e+05,8.684642e+00,1.412331e+05,1.634642e+00,9.260697e-01,9.259807e-01,5.987367e-04,2.769760e-09,2.998902e+01,1.970600e+01,1.028302e+01,3.080993e+01,1.724535e+02
7.504531e+05,8.685800e+00,1.413331e+05,1.635800e+00,9.260482e-01,9.259810e-01,5.990138e-04,2.769759e-09,2.998964e+01,1.970600e+01,1.028364e+01,3.081087e+01,1.725834e+02
