Repository: brandonlampe/CS_Data

# Repository for Crushed Salt Data
**Grant No: 456417**

This is a work in progress!

## Repository Content

### Directory Names
A uniform namining structure still in progress, but in general directories are named according to the following:
 - Names contain no spaces, a single underscore "_" will be used as a file name seperator.
 - Files are for the Crushed Salt Project (CSP); therefore, the first three charaters of each file are "CSP".
 - Folders are organized by which frame the test was performed on i.e., A2 or A3.
 - The fifth and sixth charaters of each file name will therefore be "A" followed by the frame number.

File: UNM_WP_HY_175_13/STAGE06/CREEP_FIT/175_13_STAGE06_CREEP_OUT.csv (part 7 of 15)
Analysis by Brandon Lampe, performed on: 2017/01/30 14:06:35
Experimental results below begin at: 2016/10/09 14:09:36
Duration (sec),Duration (day),Elapsed Time (sec),Elapsed Time (day),Interpolated Fractional Density,Fit to Fractional Density,Fit to Volume Strain,Fit to Volume Strain Rate (1/sec),Confining Pressure (MPa),Pore Pressure (MPa),Terzaghi Pressure (MPa),Solid Pressure (MPa),Temperature (C))
7.505532e+05,8.686958e+00,1.414332e+05,1.636958e+00,9.260267e-01,9.259812e-01,5.992908e-04,2.769758e-09,2.999027e+01,1.970600e+01,1.028427e+01,3.081180e+01,1.727134e+02
7.506532e+05,8.688115e+00,1.415332e+05,1.638115e+00,9.260052e-01,9.259815e-01,5.995679e-04,2.769757e-09,2.999090e+01,1.970600e+01,1.028490e+01,3.081274e+01,1.728434e+02
7.507532e+05,8.689273e+00,1.416332e+05,1.639273e+00,9.259934e-01,9.259817e-01,5.998449e-04,2.769757e-09,2.998820e+01,1.970636e+01,1.028185e+01,3.080994e+01,1.728774e+02
7.508532e+05,8.690431e+00,1.417332e+05,1.640431e+00,9.259891e-01,9.259820e-01,6.001219e-04,2.769756e-09,2.998294e+01,1.970699e+01,1.027595e+01,3.080426e+01,1.728374e+02
7.509532e+05,8.691589e+00,1.418332e+05,1.641589e+00,9.259848e-01,9.259822e-01,6.003990e-04,2.769755e-09,2.997768e+01,1.970763e+01,1.027006e+01,3.079858e+01,1.727975e+02
7.510533e+05,8.692746e+00,1.419333e+05,1.642746e+00,9.259805e-01,9.259825e-01,6.006760e-04,2.769754e-09,2.997242e+01,1.970826e+01,1.026416e+01,3.079290e+01,1.727575e+02
7.511533e+05,8.693904e+00,1.420333e+05,1.643904e+00,9.259762e-01,9.259828e-01,6.009531e-04,2.769754e-09,2.996716e+01,1.970890e+01,1.025827e+01,3.078722e+01,1.727175e+02
7.512533e+05,8.695062e+00,1.421333e+05,1.645062e+00,9.259719e-01,9.259830e-01,6.012301e-04,2.769753e-09,2.996190e+01,1.970953e+01,1.025237e+01,3.078154e+01,1.726775e+02
7.513533e+05,8.696219e+00,1.422333e+05,1.646219e+00,9.259676e-01,9.259833e-01,6.015071e-04,2.769752e-09,2.995664e+01,1.971016e+01,1.024648e+01,3.077586e+01,1.726375e+02
7.514534e+05,8.697377e+00,1.423334e+05,1.647377e+00,9.259633e-01,9.259835e-01,6.017842e-04,2.769751e-09,2.995138e+01,1.971080e+01,1.024058e+01,3.077018e+01,1.725975e+02
7.515534e+05,8.698535e+00,1.424334e+05,1.648535e+00,9.259590e-01,9.259838e-01,6.020612e-04,2.769750e-09,2.994612e+01,1.971143e+01,1.023469e+01,3.076450e+01,1.725575e+02
7.516534e+05,8.699692e+00,1.425334e+05,1.649692e+00,9.259547e-01,9.259840e-01,6.023383e-04,2.769750e-09,2.994086e+01,1.971207e+01,1.022879e+01,3.075882e+01,1.725175e+02
7.517534e+05,8.700850e+00,1.426334e+05,1.650850e+00,9.259387e-01,9.259843e-01,6.026153e-04,2.769749e-09,2.993855e+01,1.971199e+01,1.022656e+01,3.075652e+01,1.724214e+02
7.518535e+05,8.702008e+00,1.427335e+05,1.652008e+00,9.259137e-01,9.259846e-01,6.028923e-04,2.769748e-09,2.993855e+01,1.971135e+01,1.022720e+01,3.075687e+01,1.722813e+02
7.519535e+05,8.703165e+00,1.428335e+05,1.653165e+00,9.258886e-01,9.259848e-01,6.031694e-04,2.769747e-09,2.993855e+01,1.971072e+01,1.022783e+01,3.075722e+01,1.721412e+02
7.520535e+05,8.704323e+00,1.429335e+05,1.654323e+00,9.258635e-01,9.259851e-01,6.034464e-04,2.769747e-09,2.993855e+01,1.971008e+01,1.022847e+01,3.075757e+01,1.720011e+02
7.521535e+05,8.705481e+00,1.430335e+05,1.655481e+00,9.258384e-01,9.259853e-01,6.037235e-04,2.769746e-09,2.993855e+01,1.970945e+01,1.022910e+01,3.075792e+01,1.718610e+02
7.522536e+05,8.706638e+00,1.431336e+05,1.656638e+00,9.258133e-01,9.259856e-01,6.040005e-04,2.769745e-09,2.993855e+01,1.970881e+01,1.022974e+01,3.075827e+01,1.717209e+02
7.523536e+05,8.707796e+00,1.432336e+05,1.657796e+00,9.257882e-01,9.259858e-01,6.042775e-04,2.769744e-09,2.993855e+01,1.970818e+01,1.023037e+01,3.075862e+01,1.715809e+02
7.524536e+05,8.708954e+00,1.433336e+05,1.658954e+00,9.257631e-01,9.259861e-01,6.045546e-04,2.769744e-09,2.993855e+01,1.970754e+01,1.023101e+01,3.075898e+01,1.714408e+02
7.525536e+05,8.710111e+00,1.434336e+05,1.660111e+00,9.257381e-01,9.259864e-01,6.048316e-04,2.769743e-09,2.993855e+01,1.970691e+01,1.023164e+01,3.075933e+01,1.713007e+02
7.526536e+05,8.711269e+00,1.435336e+05,1.661269e+00,9.257130e-01,9.259866e-01,6.051087e-04,2.769742e-09,2.993855e+01,1.970627e+01,1.023228e+01,3.075968e+01,1.711606e+02
7.527537e+05,8.712427e+00,1.436337e+05,1.662427e+00,9.257054e-01,9.259869e-01,6.053857e-04,2.769741e-09,2.993939e+01,1.970636e+01,1.023303e+01,3.076067e+01,1.711511e+02
7.528537e+05,8.713584e+00,1.437337e+05,1.663584e+00,9.257111e-01,9.259871e-01,6.056627e-04,2.769741e-09,2.994087e+01,1.970700e+01,1.023387e+01,3.076214e+01,1.712413e+02
7.529537e+05,8.714742e+00,1.438337e+05,1.664742e+00,9.257169e-01,9.259874e-01,6.059398e-04,2.769740e-09,2.994235e+01,1.970763e+01,1.023471e+01,3.076362e+01,1.713314e+02
7.530537e+05,8.715900e+00,1.439337e+05,1.665900e+00,9.257226e-01,9.259876e-01,6.062168e-04,2.769739e-09,2.994382e+01,1.970827e+01,1.023556e+01,3.076510e+01,1.714215e+02
7.531538e+05,8.717057e+00,1.440338e+05,1.667057e+00,9.257283e-01,9.259879e-01,6.064938e-04,2.769738e-09,2.994530e+01,1.970890e+01,1.023640e+01,3.076657e+01,1.715117e+02
7.532538e+05,8.718215e+00,1.441338e+05,1.668215e+00,9.257341e-01,9.259881e-01,6.067709e-04,2.769737e-09,2.994678e+01,1.970954e+01,1.023724e+01,3.076805e+01,1.716018e+02
7.533538e+05,8.719373e+00,1.442338e+05,1.669373e+00,9.257398e-01,9.259884e-01,6.070479e-04,2.769737e-09,2.994826e+01,1.971017e+01,1.023809e+01,3.076953e+01,1.716919e+02
7.534538e+05,8.720530e+00,1.443338e+05,1.670530e+00,9.257455e-01,9.259887e-01,6.073250e-04,2.769736e-09,2.994974e+01,1.971081e+01,1.023893e+01,3.077101e+01,1.717820e+02
7.535539e+05,8.721688e+00,1.444339e+05,1.671688e+00,9.257513e-01,9.259889e-01,6.076020e-04,2.769735e-09,2.995121e+01,1.971144e+01,1.023977e+01,3.077248e+01,1.718722e+02
7.536539e+05,8.722846e+00,1.445339e+05,1.672846e+00,9.257570e-01,9.259892e-01,6.078790e-04,2.769734e-09,2.995269e+01,1.971208e+01,1.024061e+01,3.077396e+01,1.719623e+02
7.537539e+05,8.724004e+00,1.446339e+05,1.674004e+00,9.257903e-01,9.259894e-01,6.081561e-04,2.769734e-09,2.995441e+01,1.971198e+01,1.024244e+01,3.077543e+01,1.720058e+02
7.538539e+05,8.725161e+00,1.447339e+05,1.675161e+00,9.258433e-01,9.259897e-01,6.084331e-04,2.769733e-09,2.995631e+01,1.971134e+01,1.024497e+01,3.077689e+01,1.720158e+02
7.539540e+05,8.726319e+00,1.448340e+05,1.676319e+00,9.258963e-01,9.259899e-01,6.087102e-04,2.769732e-09,2.995821e+01,1.971071e+01,1.024750e+01,3.077836e+01,1.720258e+02
7.540540e+05,8.727477e+00,1.449340e+05,1.677477e+00,9.259493e-01,9.259902e-01,6.089872e-04,2.769731e-09,2.996010e+01,1.971007e+01,1.025003e+01,3.077982e+01,1.720358e+02
7.541540e+05,8.728634e+00,1.450340e+05,1.678634e+00,9.260023e-01,9.259905e-01,6.092642e-04,2.769731e-09,2.996200e+01,1.970944e+01,1.025256e+01,3.078129e+01,1.720458e+02
7.542540e+05,8.729792e+00,1.451340e+05,1.679792e+00,9.260553e-01,9.259907e-01,6.095413e-04,2.769730e-09,2.996389e+01,1.970880e+01,1.025509e+01,3.078275e+01,1.720558e+02
7.543540e+05,8.730950e+00,1.452340e+05,1.680950e+00,9.261083e-01,9.259910e-01,6.098183e-04,2.769729e-09,2.996579e+01,1.970817e+01,1.025762e+01,3.078422e+01,1.720658e+02
7.544541e+05,8.732107e+00,1.453341e+05,1.682107e+00,9.261613e-01,9.259912e-01,6.100953e-04,2.769728e-09,2.996769e+01,1.970754e+01,1.026015e+01,3.078568e+01,1.720758e+02
7.545541e+05,8.733265e+00,1.454341e+05,1.683265e+00,9.262143e-01,9.259915e-01,6.103724e-04,2.769727e-09,2.996958e+01,1.970690e+01,1.026268e+01,3.078715e+01,1.720858e+02
7.546541e+05,8.734423e+00,1.455341e+05,1.684423e+00,9.262673e-01,9.259917e-01,6.106494e-04,2.769727e-09,2.997148e+01,1.970627e+01,1.026521e+01,3.078861e+01,1.720958e+02
7.547541e+05,8.735580e+00,1.456341e+05,1.685580e+00,9.262805e-01,9.259920e-01,6.109265e-04,2.769726e-09,2.996996e+01,1.970563e+01,1.026433e+01,3.078686e+01,1.721347e+02
7.548542e+05,8.736738e+00,1.457342e+05,1.686738e+00,9.262647e-01,9.259923e-01,6.112035e-04,2.769725e-09,2.996596e+01,1.970500e+01,1.026096e+01,3.078279e+01,1.721947e+02
7.549542e+05,8.737896e+00,1.458342e+05,1.687896e+00,9.262490e-01,9.259925e-01,6.114805e-04,2.769724e-09,2.996196e+01,1.970436e+01,1.025760e+01,3.077871e+01,1.722547e+02
7.550542e+05,8.739053e+00,1.459342e+05,1.689053e+00,9.262332e-01,9.259928e-01,6.117576e-04,2.769724e-09,2.995796e+01,1.970373e+01,1.025423e+01,3.077463e+01,1.723147e+02
7.551542e+05,8.740211e+00,1.460342e+05,1.690211e+00,9.262175e-01,9.259930e-01,6.120346e-04,2.769723e-09,2.995396e+01,1.970310e+01,1.025087e+01,3.077055e+01,1.723747e+02
7.552543e+05,8.741369e+00,1.461343e+05,1.691369e+00,9.262017e-01,9.259933e-01,6.123116e-04,2.769722e-09,2.994997e+01,1.970246e+01,1.024750e+01,3.076647e+01,1.724346e+02
7.553543e+05,8.742526e+00,1.462343e+05,1.692526e+00,9.261859e-01,9.259935e-01,6.125887e-04,2.769721e-09,2.994597e+01,1.970183e+01,1.024414e+01,3.076239e+01,1.724946e+02
7.554543e+05,8.743684e+00,1.463343e+05,1.693684e+00,9.261702e-01,9.259938e-01,6.128657e-04,2.769721e-09,2.994197e+01,1.970119e+01,1.024078e+01,3.075831e+01,1.725546e+02
7.555543e+05,8.744842e+00,1.464343e+05,1.694842e+00,9.261544e-01,9.259940e-01,6.131428e-04,2.769720e-09,2.993797e+01,1.970056e+01,1.023741e+01,3.075423e+01,1.726146e+02
7.556543e+05,8.745999e+00,1.465343e+05,1.695999e+00,9.261386e-01,9.259943e-01,6.134198e-04,2.769719e-09,2.993397e+01,1.969992e+01,1.023405e+01,3.075016e+01,1.726746e+02
7.557544e+05,8.747157e+00,1.466344e+05,1.697157e+00,9.261051e-01,9.259946e-01,6.136968e-04,2.769718e-09,2.993228e+01,1.970002e+01,1.023226e+01,3.074872e+01,1.726366e+02
7.558544e+05,8.748315e+00,1.467344e+05,1.698315e+00,9.260586e-01,9.259948e-01,6.139739e-04,2.769717e-09,2.993228e+01,1.970065e+01,1.023162e+01,3.074922e+01,1.725267e+02
7.559544e+05,8.749472e+00,1.468344e+05,1.699472e+00,9.260120e-01,9.259951e-01,6.142509e-04,2.769717e-09,2.993228e+01,1.970129e+01,1.023099e+01,3.074973e+01,1.724167e+02
7.560544e+05,8.750630e+00,1.469344e+05,1.700630e+00,9.259655e-01,9.259953e-01,6.145279e-04,2.769716e-09,2.993228e+01,1.970192e+01,1.023035e+01,3.075023e+01,1.723067e+02
7.561545e+05,8.751788e+00,1.470345e+05,1.701788e+00,9.259189e-01,9.259956e-01,6.148050e-04,2.769715e-09,2.993228e+01,1.970256e+01,1.022972e+01,3.075074e+01,1.721968e+02
7.562545e+05,8.752945e+00,1.471345e+05,1.702945e+00,9.258724e-01,9.259958e-01,6.150820e-04,2.769714e-09,2.993228e+01,1.970319e+01,1.022908e+01,3.075124e+01,1.720868e+02
7.563545e+05,8.754103e+00,1.472345e+05,1.704103e+00,9.258258e-01,9.259961e-01,6.153590e-04,2.769714e-09,2.993228e+01,1.970383e+01,1.022845e+01,3.075175e+01,1.719768e+02
7.564545e+05,8.755261e+00,1.473345e+05,1.705261e+00,9.257793e-01,9.259964e-01,6.156361e-04,2.769713e-09,2.993228e+01,1.970446e+01,1.022782e+01,3.075225e+01,1.718668e+02
7.565546e+05,8.756419e+00,1.474346e+05,1.706419e+00,9.257327e-01,9.259966e-01,6.159131e-04,2.769712e-09,2.993228e+01,1.970510e+01,1.022718e+01,3.075276e+01,1.717569e+02
7.566546e+05,8.757576e+00,1.475346e+05,1.707576e+00,9.256862e-01,9.259969e-01,6.161902e-04,2.769711e-09,2.993228e+01,1.970573e+01,1.022655e+01,3.075326e+01,1.716469e+02
7.567546e+05,8.758734e+00,1.476346e+05,1.708734e+00,9.256828e-01,9.259971e-01,6.164672e-04,2.769711e-09,2.993421e+01,1.970600e+01,1.022821e+01,3.075537e+01,1.716000e+02
7.568546e+05,8.759892e+00,1.477346e+05,1.709892e+00,9.257114e-01,9.259974e-01,6.167442e-04,2.769710e-09,2.993757e+01,1.970600e+01,1.023157e+01,3.075866e+01,1.716000e+02
7.569547e+05,8.761049e+00,1.478347e+05,1.711049e+00,9.257401e-01,9.259976e-01,6.170213e-04,2.769709e-09,2.994094e+01,1.970600e+01,1.023494e+01,3.076196e+01,1.716000e+02
7.570547e+05,8.762207e+00,1.479347e+05,1.712207e+00,9.257688e-01,9.259979e-01,6.172983e-04,2.769708e-09,2.994431e+01,1.970600e+01,1.023831e+01,3.076525e+01,1.716000e+02
7.571547e+05,8.763365e+00,1.480347e+05,1.713365e+00,9.257974e-01,9.259982e-01,6.175753e-04,2.769708e-09,2.994768e+01,1.970600e+01,1.024168e+01,3.076855e+01,1.716000e+02
7.572547e+05,8.764522e+00,1.481347e+05,1.714522e+00,9.258261e-01,9.259984e-01,6.178524e-04,2.769707e-09,2.995104e+01,1.970600e+01,1.024504e+01,3.077184e+01,1.716000e+02
7.573547e+05,8.765680e+00,1.482347e+05,1.715680e+00,9.258548e-01,9.259987e-01,6.181294e-04,2.769706e-09,2.995441e+01,1.970600e+01,1.024841e+01,3.077514e+01,1.716000e+02
7.574548e+05,8.766838e+00,1.483348e+05,1.716838e+00,9.258834e-01,9.259989e-01,6.184064e-04,2.769705e-09,2.995778e+01,1.970600e+01,1.025178e+01,3.077843e+01,1.716000e+02
7.575548e+05,8.767995e+00,1.484348e+05,1.717995e+00,9.259121e-01,9.259992e-01,6.186835e-04,2.769704e-09,2.996115e+01,1.970600e+01,1.025515e+01,3.078172e+01,1.716000e+02
7.576548e+05,8.769153e+00,1.485348e+05,1.719153e+00,9.259408e-01,9.259994e-01,6.189605e-04,2.769704e-09,2.996451e+01,1.970600e+01,1.025851e+01,3.078502e+01,1.716000e+02
7.577548e+05,8.770311e+00,1.486348e+05,1.720311e+00,9.259483e-01,9.259997e-01,6.192375e-04,2.769703e-09,2.996361e+01,1.970600e+01,1.025761e+01,3.078395e+01,1.716406e+02
7.578549e+05,8.771468e+00,1.487349e+05,1.721468e+00,9.259404e-01,9.259999e-01,6.195146e-04,2.769702e-09,2.995960e+01,1.970600e+01,1.025360e+01,3.077972e+01,1.717107e+02
7.579549e+05,8.772626e+00,1.488349e+05,1.722626e+00,9.259325e-01,9.260002e-01,6.197916e-04,2.769701e-09,2.995560e+01,1.970600e+01,1.024960e+01,3.077549e+01,1.717808e+02
7.580549e+05,8.773784e+00,1.489349e+05,1.723784e+00,9.259246e-01,9.260005e-01,6.200687e-04,2.769701e-09,2.995159e+01,1.970600e+01,1.024559e+01,3.077126e+01,1.718509e+02
7.581549e+05,8.774941e+00,1.490349e+05,1.724941e+00,9.259167e-01,9.260007e-01,6.203457e-04,2.769700e-09,2.994759e+01,1.970600e+01,1.024159e+01,3.076702e+01,1.719210e+02
7.582550e+05,8.776099e+00,1.491350e+05,1.726099e+00,9.259088e-01,9.260010e-01,6.206227e-04,2.769699e-09,2.994358e+01,1.970600e+01,1.023758e+01,3.076279e+01,1.719911e+02
7.583550e+05,8.777257e+00,1.492350e+05,1.727257e+00,9.259009e-01,9.260012e-01,6.208998e-04,2.769698e-09,2.993958e+01,1.970600e+01,1.023358e+01,3.075856e+01,1.720612e+02
7.584550e+05,8.778414e+00,1.493350e+05,1.728414e+00,9.258930e-01,9.260015e-01,6.211768e-04,2.769698e-09,2.993557e+01,1.970600e+01,1.022957e+01,3.075433e+01,1.721313e+02
7.585550e+05,8.779572e+00,1.494350e+05,1.729572e+00,9.258851e-01,9.260017e-01,6.214538e-04,2.769697e-09,2.993156e+01,1.970600e+01,1.022556e+01,3.075010e+01,1.722014e+02
7.586551e+05,8.780730e+00,1.495351e+05,1.730730e+00,9.258772e-01,9.260020e-01,6.217309e-04,2.769696e-09,2.992756e+01,1.970600e+01,1.022156e+01,3.074586e+01,1.722715e+02
7.587551e+05,8.781887e+00,1.496351e+05,1.731887e+00,9.258766e-01,9.260023e-01,6.220079e-04,2.769695e-09,2.992793e+01,1.970600e+01,1.022193e+01,3.074628e+01,1.723000e+02
7.588551e+05,8.783045e+00,1.497351e+05,1.733045e+00,9.258809e-01,9.260025e-01,6.222849e-04,2.769694e-09,2.993130e+01,1.970600e+01,1.022530e+01,3.074987e+01,1.723000e+02
7.589551e+05,8.784203e+00,1.498351e+05,1.734203e+00,9.258852e-01,9.260028e-01,6.225620e-04,2.769694e-09,2.993468e+01,1.970600e+01,1.022868e+01,3.075346e+01,1.723000e+02
7.590551e+05,8.785360e+00,1.499351e+05,1.735360e+00,9.258895e-01,9.260030e-01,6.228390e-04,2.769693e-09,2.993805e+01,1.970600e+01,1.023205e+01,3.075705e+01,1.723000e+02
7.591552e+05,8.786518e+00,1.500352e+05,1.736518e+00,9.258938e-01,9.260033e-01,6.231160e-04,2.769692e-09,2.994142e+01,1.970600e+01,1.023542e+01,3.076064e+01,1.723000e+02
7.592552e+05,8.787676e+00,1.501352e+05,1.737676e+00,9.258981e-01,9.260035e-01,6.233931e-04,2.769691e-09,2.994479e+01,1.970600e+01,1.023879e+01,3.076423e+01,1.723000e+02
7.593552e+05,8.788834e+00,1.502352e+05,1.738834e+00,9.259024e-01,9.260038e-01,6.236701e-04,2.769691e-09,2.994816e+01,1.970600e+01,1.024216e+01,3.076782e+01,1.723000e+02
7.594552e+05,8.789991e+00,1.503352e+05,1.739991e+00,9.259067e-01,9.260041e-01,6.239471e-04,2.769690e-09,2.995153e+01,1.970600e+01,1.024553e+01,3.077141e+01,1.723000e+02
7.595553e+05,8.791149e+00,1.504353e+05,1.741149e+00,9.259110e-01,9.260043e-01,6.242242e-04,2.769689e-09,2.995490e+01,1.970600e+01,1.024890e+01,3.077500e+01,1.723000e+02
7.596553e+05,8.792307e+00,1.505353e+05,1.742307e+00,9.259153e-01,9.260046e-01,6.245012e-04,2.769688e-09,2.995828e+01,1.970600e+01,1.025228e+01,3.077859e+01,1.723000e+02
7.597553e+05,8.793464e+00,1.506353e+05,1.743464e+00,9.259318e-01,9.260048e-01,6.247782e-04,2.769688e-09,2.995928e+01,1.970600e+01,1.025328e+01,3.077947e+01,1.722764e+02
7.598553e+05,8.794622e+00,1.507353e+05,1.744622e+00,9.259569e-01,9.260051e-01,6.250553e-04,2.769687e-09,2.995865e+01,1.970600e+01,1.025265e+01,3.077849e+01,1.722364e+02
7.599554e+05,8.795780e+00,1.508354e+05,1.745780e+00,9.259820e-01,9.260053e-01,6.253323e-04,2.769686e-09,2.995801e+01,1.970600e+01,1.025201e+01,3.077750e+01,1.721964e+02
7.600554e+05,8.796937e+00,1.509354e+05,1.746937e+00,9.260070e-01,9.260056e-01,6.256093e-04,2.769685e-09,2.995738e+01,1.970600e+01,1.025138e+01,3.077652e+01,1.721564e+02
7.601554e+05,8.798095e+00,1.510354e+05,1.748095e+00,9.260321e-01,9.260058e-01,6.258864e-04,2.769684e-09,2.995674e+01,1.970600e+01,1.025074e+01,3.077553e+01,1.721164e+02
7.602554e+05,8.799253e+00,1.511354e+05,1.749253e+00,9.260572e-01,9.260061e-01,6.261634e-04,2.769684e-09,2.995611e+01,1.970600e+01,1.025011e+01,3.077455e+01,1.720764e+02
7.603555e+05,8.800410e+00,1.512355e+05,1.750410e+00,9.260823e-01,9.260064e-01,6.264404e-04,2.769683e-09,2.995547e+01,1.970600e+01,1.024947e+01,3.077356e+01,1.720364e+02
7.604555e+05,8.801568e+00,1.513355e+05,1.751568e+00,9.261073e-01,9.260066e-01,6.267175e-04,2.769682e-09,2.995484e+01,1.970600e+01,1.024884e+01,3.077258e+01,1.719964e+02
7.605555e+05,8.802726e+00,1.514355e+05,1.752726e+00,9.261324e-01,9.260069e-01,6.269945e-04,2.769681e-09,2.995421e+01,1.970600e+01,1.024821e+01,3.077159e+01,1.719565e+02
7.606555e+05,8.803883e+00,1.515355e+05,1.753883e+00,9.261575e-01,9.260071e-01,6.272715e-04,2.769681e-09,2.995357e+01,1.970600e+01,1.024757e+01,3.077061e+01,1.719165e+02
7.607555e+05,8.805041e+00,1.516355e+05,1.755041e+00,9.261632e-01,9.260074e-01,6.275486e-04,2.769680e-09,2.995244e+01,1.970600e+01,1.024644e+01,3.076932e+01,1.719529e+02
7.608556e+05,8.806199e+00,1.517356e+05,1.756199e+00,9.261553e-01,9.260076e-01,6.278256e-04,2.769679e-09,2.995097e+01,1.970600e+01,1.024497e+01,3.076782e+01,1.720429e+02
7.609556e+05,8.807356e+00,1.518356e+05,1.757356e+00,9.261474e-01,9.260079e-01,6.281026e-04,2.769678e-09,2.994949e+01,1.970600e+01,1.024349e+01,3.076633e+01,1.721329e+02
7.610556e+05,8.808514e+00,1.519356e+05,1.758514e+00,9.261395e-01,9.260082e-01,6.283797e-04,2.769678e-09,2.994802e+01,1.970600e+01,1.024202e+01,3.076483e+01,1.722229e+02
7.611556e+05,8.809672e+00,1.520356e+05,1.759672e+00,9.261316e-01,9.260084e-01,6.286567e-04,2.769677e-09,2.994654e+01,1.970600e+01,1.024054e+01,3.076333e+01,1.723128e+02
7.612557e+05,8.810829e+00,1.521357e+05,1.760829e+00,9.261238e-01,9.260087e-01,6.289337e-04,2.769676e-09,2.994507e+01,1.970600e+01,1.023907e+01,3.076183e+01,1.724028e+02
7.613557e+05,8.811987e+00,1.522357e+05,1.761987e+00,9.261159e-01,9.260089e-01,6.292108e-04,2.769675e-09,2.994359e+01,1.970600e+01,1.023759e+01,3.076033e+01,1.724928e+02
7.614557e+05,8.813145e+00,1.523357e+05,1.763145e+00,9.261080e-01,9.260092e-01,6.294878e-04,2.769675e-09,2.994211e+01,1.970600e+01,1.023611e+01,3.075883e+01,1.725828e+02
7.615557e+05,8.814302e+00,1.524357e+05,1.764302e+00,9.261001e-01,9.260094e-01,6.297648e-04,2.769674e-09,2.994064e+01,1.970600e+01,1.023464e+01,3.075733e+01,1.726727e+02
7.616558e+05,8.815460e+00,1.525358e+05,1.765460e+00,9.260922e-01,9.260097e-01,6.300419e-04,2.769673e-09,2.993916e+01,1.970600e+01,1.023316e+01,3.075583e+01,1.727627e+02
7.617558e+05,8.816618e+00,1.526358e+05,1.766618e+00,9.261053e-01,9.260100e-01,6.303189e-04,2.769672e-09,2.994238e+01,1.970637e+01,1.023601e+01,3.075912e+01,1.728117e+02
7.618558e+05,8.817775e+00,1.527358e+05,1.767775e+00,9.261333e-01,9.260102e-01,6.305959e-04,2.769671e-09,2.994891e+01,1.970701e+01,1.024191e+01,3.076579e+01,1.728317e+02
7.619558e+05,8.818933e+00,1.528358e+05,1.768933e+00,9.261613e-01,9.260105e-01,6.308730e-04,2.769671e-09,2.995545e+01,1.970764e+01,1.024781e+01,3.077246e+01,1.728517e+02
7.620558e+05,8.820091e+00,1.529358e+05,1.770091e+00,9.261892e-01,9.260107e-01,6.311500e-04,2.769670e-09,2.996198e+01,1.970828e+01,1.025371e+01,3.077913e+01,1.728718e+02
7.621559e+05,8.821249e+00,1.530359e+05,1.771249e+00,9.262172e-01,9.260110e-01,6.314270e-04,2.769669e-09,2.996852e+01,1.970891e+01,1.025961e+01,3.078580e+01,1.728918e+02
7.622559e+05,8.822406e+00,1.531359e+05,1.772406e+00,9.262452e-01,9.260112e-01,6.317041e-04,2.769668e-09,2.997505e+01,1.970955e+01,1.026551e+01,3.079247e+01,1.729118e+02
7.623559e+05,8.823564e+00,1.532359e+05,1.773564e+00,9.262731e-01,9.260115e-01,6.319811e-04,2.769668e-09,2.998159e+01,1.971018e+01,1.027141e+01,3.079914e+01,1.729318e+02
7.624559e+05,8.824722e+00,1.533359e+05,1.774722e+00,9.263011e-01,9.260117e-01,6.322581e-04,2.769667e-09,2.998812e+01,1.971082e+01,1.027731e+01,3.080581e+01,1.729518e+02
7.625560e+05,8.825879e+00,1.534360e+05,1.775879e+00,9.263291e-01,9.260120e-01,6.325352e-04,2.769666e-09,2.999466e+01,1.971145e+01,1.028321e+01,3.081248e+01,1.729718e+02
7.626560e+05,8.827037e+00,1.535360e+05,1.777037e+00,9.263571e-01,9.260123e-01,6.328122e-04,2.769665e-09,3.000119e+01,1.971209e+01,1.028911e+01,3.081915e+01,1.729918e+02
7.627560e+05,8.828195e+00,1.536360e+05,1.778195e+00,9.263392e-01,9.260125e-01,6.330892e-04,2.769665e-09,3.000037e+01,1.971197e+01,1.028840e+01,3.081848e+01,1.729704e+02
7.628560e+05,8.829352e+00,1.537360e+05,1.779352e+00,9.262897e-01,9.260128e-01,6.333662e-04,2.769664e-09,2.999446e+01,1.971133e+01,1.028313e+01,3.081275e+01,1.729203e+02
7.629561e+05,8.830510e+00,1.538361e+05,1.780510e+00,9.262402e-01,9.260130e-01,6.336433e-04,2.769663e-09,2.998856e+01,1.971070e+01,1.027786e+01,3.080702e+01,1.728702e+02
7.630561e+05,8.831668e+00,1.539361e+05,1.781668e+00,9.261906e-01,9.260133e-01,6.339203e-04,2.769662e-09,2.998265e+01,1.971006e+01,1.027259e+01,3.080129e+01,1.728202e+02
7.631561e+05,8.832825e+00,1.540361e+05,1.782825e+00,9.261411e-01,9.260135e-01,6.341973e-04,2.769661e-09,2.997675e+01,1.970943e+01,1.026732e+01,3.079556e+01,1.727701e+02
7.632561e+05,8.833983e+00,1.541361e+05,1.783983e+00,9.260916e-01,9.260138e-01,6.344744e-04,2.769661e-09,2.997084e+01,1.970879e+01,1.026205e+01,3.078983e+01,1.727200e+02
7.633562e+05,8.835141e+00,1.542362e+05,1.785141e+00,9.260421e-01,9.260141e-01,6.347514e-04,2.769660e-09,2.996494e+01,1.970816e+01,1.025678e+01,3.078409e+01,1.726700e+02
7.634562e+05,8.836298e+00,1.543362e+05,1.786298e+00,9.259926e-01,9.260143e-01,6.350284e-04,2.769659e-09,2.995903e+01,1.970752e+01,1.025151e+01,3.077836e+01,1.726199e+02
7.635562e+05,8.837456e+00,1.544362e+05,1.787456e+00,9.259431e-01,9.260146e-01,6.353055e-04,2.769658e-09,2.995313e+01,1.970689e+01,1.024624e+01,3.077262e+01,1.725698e+02
7.636562e+05,8.838614e+00,1.545362e+05,1.788614e+00,9.258935e-01,9.260148e-01,6.355825e-04,2.769658e-09,2.994722e+01,1.970625e+01,1.024097e+01,3.076689e+01,1.725197e+02
7.637562e+05,8.839771e+00,1.546362e+05,1.789771e+00,9.258788e-01,9.260151e-01,6.358595e-04,2.769657e-09,2.994541e+01,1.970638e+01,1.023902e+01,3.076509e+01,1.725303e+02
7.638563e+05,8.840929e+00,1.547363e+05,1.790929e+00,9.258867e-01,9.260153e-01,6.361366e-04,2.769656e-09,2.994625e+01,1.970702e+01,1.023923e+01,3.076585e+01,1.725803e+02
7.639563e+05,8.842087e+00,1.548363e+05,1.792087e+00,9.258946e-01,9.260156e-01,6.364136e-04,2.769655e-09,2.994709e+01,1.970765e+01,1.023944e+01,3.076662e+01,1.726303e+02
7.640563e+05,8.843244e+00,1.549363e+05,1.793244e+00,9.259024e-01,9.260159e-01,6.366906e-04,2.769655e-09,2.994793e+01,1.970829e+01,1.023964e+01,3.076738e+01,1.726802e+02
7.641563e+05,8.844402e+00,1.550363e+05,1.794402e+00,9.259103e-01,9.260161e-01,6.369676e-04,2.769654e-09,2.994877e+01,1.970892e+01,1.023985e+01,3.076815e+01,1.727302e+02
7.642564e+05,8.845560e+00,1.551364e+05,1.795560e+00,9.259182e-01,9.260164e-01,6.372447e-04,2.769653e-09,2.994961e+01,1.970956e+01,1.024006e+01,3.076891e+01,1.727802e+02
7.643564e+05,8.846717e+00,1.552364e+05,1.796717e+00,9.259261e-01,9.260166e-01,6.375217e-04,2.769652e-09,2.995045e+01,1.971019e+01,1.024026e+01,3.076967e+01,1.728302e+02
7.644564e+05,8.847875e+00,1.553364e+05,1.797875e+00,9.259339e-01,9.260169e-01,6.377987e-04,2.769652e-09,2.995129e+01,1.971082e+01,1.024047e+01,3.077044e+01,1.728802e+02
7.645564e+05,8.849033e+00,1.554364e+05,1.799033e+00,9.259418e-01,9.260171e-01,6.380758e-04,2.769651e-09,2.995214e+01,1.971146e+01,1.024068e+01,3.077120e+01,1.729302e+02
7.646565e+05,8.850191e+00,1.555365e+05,1.800191e+00,9.259497e-01,9.260174e-01,6.383528e-04,2.769650e-09,2.995298e+01,1.971209e+01,1.024088e+01,3.077196e+01,1.729802e+02
7.647565e+05,8.851348e+00,1.556365e+05,1.801348e+00,9.259636e-01,9.260176e-01,6.386298e-04,2.769649e-09,2.995242e+01,1.971158e+01,1.024084e+01,3.077124e+01,1.729035e+02
7.648565e+05,8.852506e+00,1.557365e+05,1.802506e+00,9.259815e-01,9.260179e-01,6.389069e-04,2.769648e-09,2.995095e+01,1.971031e+01,1.024063e+01,3.076953e+01,1.727436e+02
7.649565e+05,8.853664e+00,1.558365e+05,1.803664e+00,9.259994e-01,9.260182e-01,6.391839e-04,2.769648e-09,2.994947e+01,1.970904e+01,1.024043e+01,3.076783e+01,1.725836e+02
7.650566e+05,8.854821e+00,1.559366e+05,1.804821e+00,9.260174e-01,9.260184e-01,6.394609e-04,2.769647e-09,2.994799e+01,1.970777e+01,1.024022e+01,3.076612e+01,1.724237e+02
7.651566e+05,8.855979e+00,1.560366e+05,1.805979e+00,9.260353e-01,9.260187e-01,6.397379e-04,2.769646e-09,2.994652e+01,1.970651e+01,1.024001e+01,3.076441e+01,1.722637e+02
7.652566e+05,8.857137e+00,1.561366e+05,1.807137e+00,9.260532e-01,9.260189e-01,6.400150e-04,2.769645e-09,2.994504e+01,1.970524e+01,1.023981e+01,3.076271e+01,1.721038e+02
7.653566e+05,8.858294e+00,1.562366e+05,1.808294e+00,9.260711e-01,9.260192e-01,6.402920e-04,2.769645e-09,2.994357e+01,1.970397e+01,1.023960e+01,3.076100e+01,1.719438e+02
7.654566e+05,8.859452e+00,1.563366e+05,1.809452e+00,9.260890e-01,9.260194e-01,6.405690e-04,2.769644e-09,2.994209e+01,1.970270e+01,1.023939e+01,3.075930e+01,1.717838e+02
7.655567e+05,8.860610e+00,1.564367e+05,1.810610e+00,9.261069e-01,9.260197e-01,6.408461e-04,2.769643e-09,2.994062e+01,1.970143e+01,1.023919e+01,3.075759e+01,1.716239e+02
7.656567e+05,8.861767e+00,1.565367e+05,1.811767e+00,9.261248e-01,9.260200e-01,6.411231e-04,2.769642e-09,2.993914e+01,1.970016e+01,1.023898e+01,3.075589e+01,1.714639e+02
7.657567e+05,8.862925e+00,1.566367e+05,1.812925e+00,9.261118e-01,9.260202e-01,6.414001e-04,2.769642e-09,2.994019e+01,1.969966e+01,1.024054e+01,3.075722e+01,1.714540e+02
7.658567e+05,8.864083e+00,1.567367e+05,1.814083e+00,9.260781e-01,9.260205e-01,6.416772e-04,2.769641e-09,2.994293e+01,1.969966e+01,1.024328e+01,3.076058e+01,1.715440e+02
7.659568e+05,8.865240e+00,1.568368e+05,1.815240e+00,9.260444e-01,9.260207e-01,6.419542e-04,2.769640e-09,2.994567e+01,1.969966e+01,1.024601e+01,3.076393e+01,1.716340e+02
7.660568e+05,8.866398e+00,1.569368e+05,1.816398e+00,9.260108e-01,9.260210e-01,6.422312e-04,2.769639e-09,2.994841e+01,1.969966e+01,1.024875e+01,3.076729e+01,1.717239e+02
7.661568e+05,8.867556e+00,1.570368e+05,1.817556e+00,9.259771e-01,9.260212e-01,6.425082e-04,2.769638e-09,2.995114e+01,1.969966e+01,1.025149e+01,3.077065e+01,1.718139e+02
7.662568e+05,8.868713e+00,1.571368e+05,1.818713e+00,9.259434e-01,9.260215e-01,6.427853e-04,2.769638e-09,2.995388e+01,1.969966e+01,1.025423e+01,3.077401e+01,1.719039e+02
7.663569e+05,8.869871e+00,1.572369e+05,1.819871e+00,9.259098e-01,9.260218e-01,6.430623e-04,2.769637e-09,2.995662e+01,1.969966e+01,1.025696e+01,3.077737e+01,1.719939e+02
7.664569e+05,8.871029e+00,1.573369e+05,1.821029e+00,9.258761e-01,9.260220e-01,6.433393e-04,2.769636e-09,2.995936e+01,1.969966e+01,1.025970e+01,3.078073e+01,1.720838e+02
7.665569e+05,8.872186e+00,1.574369e+05,1.822186e+00,9.258424e-01,9.260223e-01,6.436164e-04,2.769635e-09,2.996209e+01,1.969966e+01,1.026244e+01,3.078409e+01,1.721738e+02
7.666569e+05,8.873344e+00,1.575369e+05,1.823344e+00,9.258088e-01,9.260225e-01,6.438934e-04,2.769635e-09,2.996483e+01,1.969966e+01,1.026517e+01,3.078745e+01,1.722638e+02
7.667570e+05,8.874502e+00,1.576370e+05,1.824502e+00,9.258175e-01,9.260228e-01,6.441704e-04,2.769634e-09,2.996429e+01,1.970003e+01,1.026426e+01,3.078673e+01,1.723179e+02
7.668570e+05,8.875659e+00,1.577370e+05,1.825659e+00,9.258548e-01,9.260230e-01,6.444474e-04,2.769633e-09,2.996155e+01,1.970067e+01,1.026089e+01,3.078328e+01,1.723480e+02
7.669570e+05,8.876817e+00,1.578370e+05,1.826817e+00,9.258921e-01,9.260233e-01,6.447245e-04,2.769632e-09,2.995881e+01,1.970130e+01,1.025751e+01,3.077982e+01,1.723780e+02
7.670570e+05,8.877975e+00,1.579370e+05,1.827975e+00,9.259293e-01,9.260235e-01,6.450015e-04,2.769632e-09,2.995608e+01,1.970194e+01,1.025414e+01,3.077637e+01,1.724080e+02
7.671570e+05,8.879132e+00,1.580370e+05,1.829132e+00,9.259666e-01,9.260238e-01,6.452785e-04,2.769631e-09,2.995334e+01,1.970257e+01,1.025076e+01,3.077291e+01,1.724380e+02
7.672571e+05,8.880290e+00,1.581371e+05,1.830290e+00,9.260039e-01,9.260241e-01,6.455555e-04,2.769630e-09,2.995060e+01,1.970321e+01,1.024739e+01,3.076946e+01,1.724680e+02
7.673571e+05,8.881448e+00,1.582371e+05,1.831448e+00,9.260412e-01,9.260243e-01,6.458326e-04,2.769629e-09,2.994786e+01,1.970384e+01,1.024401e+01,3.076600e+01,1.724980e+02
7.674571e+05,8.882606e+00,1.583371e+05,1.832606e+00,9.260785e-01,9.260246e-01,6.461096e-04,2.769628e-09,2.994512e+01,1.970448e+01,1.024064e+01,3.076255e+01,1.725281e+02
7.675571e+05,8.883763e+00,1.584371e+05,1.833763e+00,9.261157e-01,9.260248e-01,6.463866e-04,2.769628e-09,2.994238e+01,1.970511e+01,1.023726e+01,3.075909e+01,1.725581e+02
7.676572e+05,8.884921e+00,1.585372e+05,1.834921e+00,9.261530e-01,9.260251e-01,6.466637e-04,2.769627e-09,2.993964e+01,1.970575e+01,1.023389e+01,3.075564e+01,1.725881e+02
7.677572e+05,8.886079e+00,1.586372e+05,1.836079e+00,9.261500e-01,9.260253e-01,6.469407e-04,2.769626e-09,2.993741e+01,1.970600e+01,1.023141e+01,3.075325e+01,1.725819e+02
7.678572e+05,8.887236e+00,1.587372e+05,1.837236e+00,9.261206e-01,9.260256e-01,6.472177e-04,2.769625e-09,2.993552e+01,1.970600e+01,1.022952e+01,3.075156e+01,1.725518e+02
7.679572e+05,8.888394e+00,1.588372e+05,1.838394e+00,9.260912e-01,9.260259e-01,6.474947e-04,2.769625e-09,2.993363e+01,1.970600e+01,1.022763e+01,3.074986e+01,1.725218e+02
7.680573e+05,8.889552e+00,1.589373e+05,1.839552e+00,9.260618e-01,9.260261e-01,6.477718e-04,2.769624e-09,2.993173e+01,1.970600e+01,1.022573e+01,3.074817e+01,1.724917e+02
7.681573e+05,8.890709e+00,1.590373e+05,1.840709e+00,9.260324e-01,9.260264e-01,6.480488e-04,2.769623e-09,2.992984e+01,1.970600e+01,1.022384e+01,3.074648e+01,1.724617e+02
7.682573e+05,8.891867e+00,1.591373e+05,1.841867e+00,9.260029e-01,9.260266e-01,6.483258e-04,2.769622e-09,2.992795e+01,1.970600e+01,1.022195e+01,3.074479e+01,1.724317e+02
7.683573e+05,8.893025e+00,1.592373e+05,1.843025e+00,9.259735e-01,9.260269e-01,6.486029e-04,2.769622e-09,2.992606e+01,1.970600e+01,1.022006e+01,3.074309e+01,1.724016e+02
7.684574e+05,8.894182e+00,1.593374e+05,1.844182e+00,9.259441e-01,9.260271e-01,6.488799e-04,2.769621e-09,2.992416e+01,1.970600e+01,1.021816e+01,3.074140e+01,1.723716e+02
7.685574e+05,8.895340e+00,1.594374e+05,1.845340e+00,9.259147e-01,9.260274e-01,6.491569e-04,2.769620e-09,2.992227e+01,1.970600e+01,1.021627e+01,3.073971e+01,1.723415e+02
7.686574e+05,8.896498e+00,1.595374e+05,1.846498e+00,9.258853e-01,9.260277e-01,6.494339e-04,2.769619e-09,2.992038e+01,1.970600e+01,1.021438e+01,3.073801e+01,1.723115e+02
7.687574e+05,8.897655e+00,1.596374e+05,1.847655e+00,9.258997e-01,9.260279e-01,6.497110e-04,2.769619e-09,2.992251e+01,1.970600e+01,1.021651e+01,3.074015e+01,1.723494e+02
7.688574e+05,8.898813e+00,1.597374e+05,1.848813e+00,9.259412e-01,9.260282e-01,6.499880e-04,2.769618e-09,2.992714e+01,1.970600e+01,1.022114e+01,3.074465e+01,1.724294e+02
7.689575e+05,8.899971e+00,1.598375e+05,1.849971e+00,9.259828e-01,9.260284e-01,6.502650e-04,2.769617e-09,2.993177e+01,1.970600e+01,1.022577e+01,3.074915e+01,1.725094e+02
7.690575e+05,8.901128e+00,1.599375e+05,1.851128e+00,9.260243e-01,9.260287e-01,6.505420e-04,2.769616e-09,2.993639e+01,1.970600e+01,1.023039e+01,3.075365e+01,1.725894e+02
7.691575e+05,8.902286e+00,1.600375e+05,1.852286e+00,9.260659e-01,9.260289e-01,6.508191e-04,2.769615e-09,2.994102e+01,1.970600e+01,1.023502e+01,3.075815e+01,1.726693e+02
7.692575e+05,8.903444e+00,1.601375e+05,1.853444e+00,9.261074e-01,9.260292e-01,6.510961e-04,2.769615e-09,2.994565e+01,1.970600e+01,1.023965e+01,3.076265e+01,1.727493e+02
7.693576e+05,8.904601e+00,1.602376e+05,1.854601e+00,9.261490e-01,9.260294e-01,6.513731e-04,2.769614e-09,2.995027e+01,1.970600e+01,1.024427e+01,3.076715e+01,1.728293e+02
7.694576e+05,8.905759e+00,1.603376e+05,1.855759e+00,9.261905e-01,9.260297e-01,6.516501e-04,2.769613e-09,2.995490e+01,1.970600e+01,1.024890e+01,3.077165e+01,1.729093e+02
7.695576e+05,8.906917e+00,1.604376e+05,1.856917e+00,9.262321e-01,9.260300e-01,6.519272e-04,2.769612e-09,2.995952e+01,1.970600e+01,1.025352e+01,3.077615e+01,1.729892e+02
7.696576e+05,8.908074e+00,1.605376e+05,1.858074e+00,9.262736e-01,9.260302e-01,6.522042e-04,2.769612e-09,2.996415e+01,1.970600e+01,1.025815e+01,3.078064e+01,1.730692e+02
7.697577e+05,8.909232e+00,1.606377e+05,1.859232e+00,9.262799e-01,9.260305e-01,6.524812e-04,2.769611e-09,2.996425e+01,1.970639e+01,1.025786e+01,3.078064e+01,1.730754e+02
7.698577e+05,8.910390e+00,1.607377e+05,1.860390e+00,9.262642e-01,9.260307e-01,6.527583e-04,2.769610e-09,2.996151e+01,1.970702e+01,1.025449e+01,3.077782e+01,1.730354e+02
7.699577e+05,8.911547e+00,1.608377e+05,1.861547e+00,9.262484e-01,9.260310e-01,6.530353e-04,2.769609e-09,2.995877e+01,1.970766e+01,1.025111e+01,3.077501e+01,1.729954e+02
7.700577e+05,8.912705e+00,1.609377e+05,1.862705e+00,9.262326e-01,9.260312e-01,6.533123e-04,2.769609e-09,2.995604e+01,1.970829e+01,1.024774e+01,3.077219e+01,1.729554e+02
7.701577e+05,8.913863e+00,1.610377e+05,1.863863e+00,9.262169e-01,9.260315e-01,6.535893e-04,2.769608e-09,2.995330e+01,1.970893e+01,1.024437e+01,3.076937e+01,1.729154e+02
7.702578e+05,8.915021e+00,1.611378e+05,1.865021e+00,9.262011e-01,9.260318e-01,6.538664e-04,2.769607e-09,2.995056e+01,1.970956e+01,1.024100e+01,3.076656e+01,1.728755e+02
7.703578e+05,8.916178e+00,1.612378e+05,1.866178e+00,9.261854e-01,9.260320e-01,6.541434e-04,2.769606e-09,2.994782e+01,1.971020e+01,1.023763e+01,3.076374e+01,1.728355e+02
7.704578e+05,8.917336e+00,1.613378e+05,1.867336e+00,9.261696e-01,9.260323e-01,6.544204e-04,2.769605e-09,2.994509e+01,1.971083e+01,1.023426e+01,3.076092e+01,1.727955e+02
7.705578e+05,8.918494e+00,1.614378e+05,1.868494e+00,9.261538e-01,9.260325e-01,6.546974e-04,2.769605e-09,2.994235e+01,1.971146e+01,1.023089e+01,3.075810e+01,1.727555e+02
7.706579e+05,8.919651e+00,1.615379e+05,1.869651e+00,9.261381e-01,9.260328e-01,6.549745e-04,2.769604e-09,2.993961e+01,1.971210e+01,1.022751e+01,3.075528e+01,1.727155e+02
7.707579e+05,8.920809e+00,1.616379e+05,1.870809e+00,9.261263e-01,9.260330e-01,6.552515e-04,2.769603e-09,2.993739e+01,1.971273e+01,1.022466e+01,3.075298e+01,1.727184e+02
7.708579e+05,8.921967e+00,1.617379e+05,1.871967e+00,9.261169e-01,9.260333e-01,6.555285e-04,2.769602e-09,2.993551e+01,1.971337e+01,1.022214e+01,3.075100e+01,1.727484e+02
7.709579e+05,8.923124e+00,1.618379e+05,1.873124e+00,9.261076e-01,9.260336e-01,6.558055e-04,2.769602e-09,2.993362e+01,1.971400e+01,1.021961e+01,3.074902e+01,1.727783e+02
7.710580e+05,8.924282e+00,1.619380e+05,1.874282e+00,9.260983e-01,9.260338e-01,6.560826e-04,2.769601e-09,2.993173e+01,1.971464e+01,1.021709e+01,3.074704e+01,1.728083e+02
7.711580e+05,8.925440e+00,1.620380e+05,1.875440e+00,9.260890e-01,9.260341e-01,6.563596e-04,2.769600e-09,2.992984e+01,1.971527e+01,1.021457e+01,3.074506e+01,1.728383e+02
7.712580e+05,8.926597e+00,1.621380e+05,1.876597e+00,9.260797e-01,9.260343e-01,6.566366e-04,2.769599e-09,2.992795e+01,1.971590e+01,1.021204e+01,3.074308e+01,1.728683e+02
7.713580e+05,8.927755e+00,1.622380e+05,1.877755e+00,9.260704e-01,9.260346e-01,6.569136e-04,2.769599e-09,2.992606e+01,1.971654e+01,1.020952e+01,3.074110e+01,1.728983e+02
7.714581e+05,8.928913e+00,1.623381e+05,1.878913e+00,9.260611e-01,9.260348e-01,6.571907e-04,2.769598e-09,2.992417e+01,1.971717e+01,1.020700e+01,3.073912e+01,1.729283e+02
7.715581e+05,8.930070e+00,1.624381e+05,1.880070e+00,9.260518e-01,9.260351e-01,6.574677e-04,2.769597e-09,2.992228e+01,1.971781e+01,1.020447e+01,3.073714e+01,1.729583e+02
7.716581e+05,8.931228e+00,1.625381e+05,1.881228e+00,9.260424e-01,9.260354e-01,6.577447e-04,2.769596e-09,2.992039e+01,1.971844e+01,1.020195e+01,3.073516e+01,1.729883e+02
7.717581e+05,8.932386e+00,1.626381e+05,1.882386e+00,9.260646e-01,9.260356e-01,6.580217e-04,2.769595e-09,2.992042e+01,1.971792e+01,1.020251e+01,3.073498e+01,1.729878e+02
7.718581e+05,8.933543e+00,1.627381e+05,1.883543e+00,9.261069e-01,9.260359e-01,6.582988e-04,2.769595e-09,2.992169e+01,1.971665e+01,1.020504e+01,3.073594e+01,1.729678e+02
7.719582e+05,8.934701e+00,1.628382e+05,1.884701e+00,9.261492e-01,9.260361e-01,6.585758e-04,2.769594e-09,2.992295e+01,1.971538e+01,1.020757e+01,3.073690e+01,1.729478e+02
7.720582e+05,8.935859e+00,1.629382e+05,1.885859e+00,9.261915e-01,9.260364e-01,6.588528e-04,2.769593e-09,2.992421e+01,1.971411e+01,1.021011e+01,3.073786e+01,1.729278e+02
7.721582e+05,8.937016e+00,1.630382e+05,1.887016e+00,9.262338e-01,9.260366e-01,6.591298e-04,2.769592e-09,2.992548e+01,1.971284e+01,1.021264e+01,3.073882e+01,1.729078e+02
7.722582e+05,8.938174e+00,1.631382e+05,1.888174e+00,9.262762e-01,9.260369e-01,6.594069e-04,2.769592e-09,2.992674e+01,1.971157e+01,1.021517e+01,3.073978e+01,1.728877e+02
7.723583e+05,8.939332e+00,1.632383e+05,1.889332e+00,9.263185e-01,9.260371e-01,6.596839e-04,2.769591e-09,2.992800e+01,1.971030e+01,1.021770e+01,3.074074e+01,1.728677e+02
7.724583e+05,8.940489e+00,1.633383e+05,1.890489e+00,9.263608e-01,9.260374e-01,6.599609e-04,2.769590e-09,2.992926e+01,1.970903e+01,1.022024e+01,3.074170e+01,1.728477e+02
7.725583e+05,8.941647e+00,1.634383e+05,1.891647e+00,9.264031e-01,9.260377e-01,6.602379e-04,2.769589e-09,2.993053e+01,1.970776e+01,1.022277e+01,3.074266e+01,1.728277e+02
7.726583e+05,8.942805e+00,1.635383e+05,1.892805e+00,9.264454e-01,9.260379e-01,6.605149e-04,2.769589e-09,2.993179e+01,1.970649e+01,1.022530e+01,3.074362e+01,1.728077e+02
7.727584e+05,8.943962e+00,1.636384e+05,1.893962e+00,9.264387e-01,9.260382e-01,6.607920e-04,2.769588e-09,2.993228e+01,1.970600e+01,1.022628e+01,3.074426e+01,1.727938e+02
7.728584e+05,8.945120e+00,1.637384e+05,1.895120e+00,9.264015e-01,9.260384e-01,6.610690e-04,2.769587e-09,2.993228e+01,1.970600e+01,1.022628e+01,3.074471e+01,1.727839e+02
7.729584e+05,8.946278e+00,1.638384e+05,1.896278e+00,9.263642e-01,9.260387e-01,6.613460e-04,2.769586e-09,2.993228e+01,1.970600e+01,1.022628e+01,3.074515e+01,1.727739e+02
7.730584e+05,8.947436e+00,1.639384e+05,1.897436e+00,9.263270e-01,9.260389e-01,6.616230e-04,2.769586e-09,2.993228e+01,1.970600e+01,1.022628e+01,3.074560e+01,1.727639e+02
7.731585e+05,8.948593e+00,1.640385e+05,1.898593e+00,9.262897e-01,9.260392e-01,6.619001e-04,2.769585e-09,2.993228e+01,1.970600e+01,1.022628e+01,3.074604e+01,1.727539e+02
7.732585e+05,8.949751e+00,1.641385e+05,1.899751e+00,9.262524e-01,9.260395e-01,6.621771e-04,2.769584e-09,2.993228e+01,1.970600e+01,1.022628e+01,3.074648e+01,1.727439e+02
7.733585e+05,8.950909e+00,1.642385e+05,1.900909e+00,9.262152e-01,9.260397e-01,6.624541e-04,2.769583e-09,2.993228e+01,1.970600e+01,1.022628e+01,3.074693e+01,1.727339e+02
7.734585e+05,8.952066e+00,1.643385e+05,1.902066e+00,9.261779e-01,9.260400e-01,6.627311e-04,2.769582e-09,2.993228e+01,1.970600e+01,1.022628e+01,3.074737e+01,1.727239e+02
7.735585e+05,8.953224e+00,1.644385e+05,1.903224e+00,9.261407e-01,9.260402e-01,6.630082e-04,2.769582e-09,2.993228e+01,1.970600e+01,1.022628e+01,3.074782e+01,1.727139e+02
7.736586e+05,8.954382e+00,1.645386e+05,1.904382e+00,9.261034e-01,9.260405e-01,6.632852e-04,2.769581e-09,2.993228e+01,1.970600e+01,1.022628e+01,3.074826e+01,1.727039e+02
7.737586e+05,8.955539e+00,1.646386e+05,1.905539e+00,9.260916e-01,9.260407e-01,6.635622e-04,2.769580e-09,2.993357e+01,1.970561e+01,1.022796e+01,3.074983e+01,1.726755e+02
7.738586e+05,8.956697e+00,1.647386e+05,1.906697e+00,9.260959e-01,9.260410e-01,6.638392e-04,2.769579e-09,2.993567e+01,1.970498e+01,1.023070e+01,3.075210e+01,1.726354e+02
7.739586e+05,8.957855e+00,1.648386e+05,1.907855e+00,9.261002e-01,9.260413e-01,6.641162e-04,2.769579e-09,2.993778e+01,1.970434e+01,1.023344e+01,3.075437e+01,1.725953e+02
7.740587e+05,8.959012e+00,1.649387e+05,1.909012e+00,9.261045e-01,9.260415e-01,6.643933e-04,2.769578e-09,2.993989e+01,1.970370e+01,1.023618e+01,3.075665e+01,1.725553e+02
