Repository: brandonlampe/CS_Data

# Repository for Crushed Salt Data
**Grant No: 456417**

This is a work in progress!

## Repository Content

### Directory Names
A uniform namining structure still in progress, but in general directories are named according to the following:
 - Names contain no spaces, a single underscore "_" will be used as a file name seperator.
 - Files are for the Crushed Salt Project (CSP); therefore, the first three charaters of each file are "CSP".
 - Folders are organized by which frame the test was performed on i.e., A2 or A3.
 - The fifth and sixth charaters of each file name will therefore be "A" followed by the frame number.

File: UNM_WP_HY_175_13/STAGE06/CREEP_FIT/175_13_STAGE06_CREEP_OUT.csv (part 9 of 15)
Analysis by Brandon Lampe, performed on: 2017/01/30 14:06:35
Experimental results below begin at: 2016/10/09 14:09:36
Duration (sec),Duration (day),Elapsed Time (sec),Elapsed Time (day),Interpolated Fractional Density,Fit to Fractional Density,Fit to Volume Strain,Fit to Volume Strain Rate (1/sec),Confining Pressure (MPa),Pore Pressure (MPa),Terzaghi Pressure (MPa),Solid Pressure (MPa),Temperature (C))
7.977642e+05,9.233382e+00,1.886442e+05,2.183382e+00,9.260698e-01,9.261023e-01,7.300455e-04,2.769396e-09,2.991459e+01,1.972247e+01,1.019212e+01,3.072825e+01,1.709608e+02
7.978642e+05,9.234540e+00,1.887442e+05,2.184540e+00,9.261156e-01,9.261026e-01,7.303225e-04,2.769395e-09,2.991649e+01,1.971867e+01,1.019782e+01,3.073006e+01,1.710508e+02
7.979643e+05,9.235698e+00,1.888443e+05,2.185698e+00,9.261615e-01,9.261028e-01,7.305995e-04,2.769394e-09,2.991838e+01,1.971487e+01,1.020351e+01,3.073186e+01,1.711407e+02
7.980643e+05,9.236855e+00,1.889443e+05,2.186855e+00,9.262074e-01,9.261031e-01,7.308765e-04,2.769394e-09,2.992028e+01,1.971107e+01,1.020921e+01,3.073367e+01,1.712307e+02
7.981643e+05,9.238013e+00,1.890443e+05,2.188013e+00,9.262532e-01,9.261033e-01,7.311535e-04,2.769393e-09,2.992218e+01,1.970727e+01,1.021490e+01,3.073547e+01,1.713207e+02
7.982643e+05,9.239171e+00,1.891443e+05,2.189171e+00,9.262991e-01,9.261036e-01,7.314305e-04,2.769392e-09,2.992407e+01,1.970347e+01,1.022060e+01,3.073727e+01,1.714107e+02
7.983644e+05,9.240328e+00,1.892444e+05,2.190328e+00,9.263449e-01,9.261038e-01,7.317075e-04,2.769391e-09,2.992597e+01,1.969967e+01,1.022629e+01,3.073908e+01,1.715006e+02
7.984644e+05,9.241486e+00,1.893444e+05,2.191486e+00,9.263908e-01,9.261041e-01,7.319845e-04,2.769391e-09,2.992786e+01,1.969588e+01,1.023199e+01,3.074088e+01,1.715906e+02
7.985644e+05,9.242644e+00,1.894444e+05,2.192644e+00,9.264367e-01,9.261044e-01,7.322615e-04,2.769390e-09,2.992976e+01,1.969208e+01,1.023768e+01,3.074268e+01,1.716806e+02
7.986644e+05,9.243801e+00,1.895444e+05,2.193801e+00,9.264825e-01,9.261046e-01,7.325385e-04,2.769389e-09,2.993166e+01,1.968828e+01,1.024338e+01,3.074448e+01,1.717706e+02
7.987645e+05,9.244959e+00,1.896445e+05,2.194959e+00,9.264782e-01,9.261049e-01,7.328155e-04,2.769388e-09,2.993369e+01,1.968703e+01,1.024666e+01,3.074683e+01,1.717259e+02
7.988645e+05,9.246117e+00,1.897445e+05,2.196117e+00,9.264495e-01,9.261051e-01,7.330925e-04,2.769388e-09,2.993580e+01,1.968703e+01,1.024876e+01,3.074944e+01,1.716159e+02
7.989645e+05,9.247274e+00,1.898445e+05,2.197274e+00,9.264208e-01,9.261054e-01,7.333696e-04,2.769387e-09,2.993790e+01,1.968703e+01,1.025087e+01,3.075206e+01,1.715058e+02
7.990645e+05,9.248432e+00,1.899445e+05,2.198432e+00,9.263922e-01,9.261056e-01,7.336466e-04,2.769386e-09,2.994001e+01,1.968703e+01,1.025297e+01,3.075467e+01,1.713957e+02
7.991645e+05,9.249590e+00,1.900445e+05,2.199590e+00,9.263635e-01,9.261059e-01,7.339236e-04,2.769385e-09,2.994211e+01,1.968703e+01,1.025508e+01,3.075729e+01,1.712857e+02
7.992646e+05,9.250747e+00,1.901446e+05,2.200747e+00,9.263348e-01,9.261062e-01,7.342006e-04,2.769385e-09,2.994422e+01,1.968703e+01,1.025718e+01,3.075990e+01,1.711756e+02
7.993646e+05,9.251905e+00,1.902446e+05,2.201905e+00,9.263061e-01,9.261064e-01,7.344776e-04,2.769384e-09,2.994632e+01,1.968703e+01,1.025929e+01,3.076252e+01,1.710656e+02
7.994646e+05,9.253063e+00,1.903446e+05,2.203063e+00,9.262774e-01,9.261067e-01,7.347546e-04,2.769383e-09,2.994842e+01,1.968703e+01,1.026139e+01,3.076513e+01,1.709555e+02
7.995646e+05,9.254220e+00,1.904446e+05,2.204220e+00,9.262487e-01,9.261069e-01,7.350316e-04,2.769382e-09,2.995053e+01,1.968703e+01,1.026350e+01,3.076775e+01,1.708454e+02
7.996647e+05,9.255378e+00,1.905447e+05,2.205378e+00,9.262200e-01,9.261072e-01,7.353086e-04,2.769381e-09,2.995263e+01,1.968703e+01,1.026560e+01,3.077036e+01,1.707354e+02
7.997647e+05,9.256536e+00,1.906447e+05,2.206536e+00,9.262025e-01,9.261074e-01,7.355856e-04,2.769381e-09,2.995231e+01,1.968918e+01,1.026313e+01,3.077005e+01,1.707543e+02
7.998647e+05,9.257693e+00,1.907447e+05,2.207693e+00,9.261903e-01,9.261077e-01,7.358626e-04,2.769380e-09,2.995083e+01,1.969235e+01,1.025849e+01,3.076835e+01,1.708343e+02
7.999647e+05,9.258851e+00,1.908447e+05,2.208851e+00,9.261782e-01,9.261079e-01,7.361396e-04,2.769379e-09,2.994936e+01,1.969551e+01,1.025385e+01,3.076665e+01,1.709142e+02
8.000648e+05,9.260009e+00,1.909448e+05,2.210009e+00,9.261660e-01,9.261082e-01,7.364166e-04,2.769378e-09,2.994788e+01,1.969868e+01,1.024921e+01,3.076495e+01,1.709942e+02
8.001648e+05,9.261166e+00,1.910448e+05,2.211166e+00,9.261538e-01,9.261085e-01,7.366936e-04,2.769378e-09,2.994641e+01,1.970184e+01,1.024457e+01,3.076325e+01,1.710742e+02
8.002648e+05,9.262324e+00,1.911448e+05,2.212324e+00,9.261416e-01,9.261087e-01,7.369706e-04,2.769377e-09,2.994493e+01,1.970501e+01,1.023993e+01,3.076155e+01,1.711542e+02
8.003648e+05,9.263482e+00,1.912448e+05,2.213482e+00,9.261294e-01,9.261090e-01,7.372476e-04,2.769376e-09,2.994346e+01,1.970817e+01,1.023529e+01,3.075985e+01,1.712342e+02
8.004649e+05,9.264640e+00,1.913449e+05,2.214640e+00,9.261173e-01,9.261092e-01,7.375246e-04,2.769375e-09,2.994198e+01,1.971133e+01,1.023065e+01,3.075815e+01,1.713141e+02
8.005649e+05,9.265797e+00,1.914449e+05,2.215797e+00,9.261051e-01,9.261095e-01,7.378016e-04,2.769375e-09,2.994051e+01,1.971450e+01,1.022601e+01,3.075645e+01,1.713941e+02
8.006649e+05,9.266955e+00,1.915449e+05,2.216955e+00,9.260929e-01,9.261097e-01,7.380786e-04,2.769374e-09,2.993903e+01,1.971766e+01,1.022137e+01,3.075475e+01,1.714741e+02
8.007649e+05,9.268113e+00,1.916449e+05,2.218113e+00,9.260798e-01,9.261100e-01,7.383556e-04,2.769373e-09,2.993855e+01,1.972098e+01,1.021758e+01,3.075412e+01,1.715203e+02
8.008649e+05,9.269270e+00,1.917449e+05,2.219270e+00,9.260661e-01,9.261103e-01,7.386326e-04,2.769372e-09,2.993855e+01,1.972436e+01,1.021420e+01,3.075402e+01,1.715503e+02
8.009650e+05,9.270428e+00,1.918450e+05,2.220428e+00,9.260525e-01,9.261105e-01,7.389096e-04,2.769371e-09,2.993855e+01,1.972774e+01,1.021081e+01,3.075391e+01,1.715803e+02
8.010650e+05,9.271586e+00,1.919450e+05,2.221586e+00,9.260389e-01,9.261108e-01,7.391866e-04,2.769371e-09,2.993855e+01,1.973112e+01,1.020743e+01,3.075380e+01,1.716103e+02
8.011650e+05,9.272743e+00,1.920450e+05,2.222743e+00,9.260253e-01,9.261110e-01,7.394636e-04,2.769370e-09,2.993855e+01,1.973450e+01,1.020405e+01,3.075369e+01,1.716404e+02
8.012650e+05,9.273901e+00,1.921450e+05,2.223901e+00,9.260116e-01,9.261113e-01,7.397406e-04,2.769369e-09,2.993855e+01,1.973788e+01,1.020067e+01,3.075359e+01,1.716704e+02
8.013651e+05,9.275059e+00,1.922451e+05,2.225059e+00,9.259980e-01,9.261115e-01,7.400176e-04,2.769368e-09,2.993855e+01,1.974126e+01,1.019729e+01,3.075348e+01,1.717004e+02
8.014651e+05,9.276216e+00,1.923451e+05,2.226216e+00,9.259844e-01,9.261118e-01,7.402946e-04,2.769368e-09,2.993855e+01,1.974464e+01,1.019391e+01,3.075337e+01,1.717304e+02
8.015651e+05,9.277374e+00,1.924451e+05,2.227374e+00,9.259708e-01,9.261121e-01,7.405716e-04,2.769367e-09,2.993855e+01,1.974803e+01,1.019053e+01,3.075326e+01,1.717604e+02
8.016651e+05,9.278532e+00,1.925451e+05,2.228532e+00,9.259572e-01,9.261123e-01,7.408486e-04,2.769366e-09,2.993855e+01,1.975141e+01,1.018714e+01,3.075315e+01,1.717904e+02
8.017652e+05,9.279689e+00,1.926452e+05,2.229689e+00,9.259929e-01,9.261126e-01,7.411256e-04,2.769365e-09,2.993898e+01,1.975104e+01,1.018794e+01,3.075322e+01,1.718273e+02
8.018652e+05,9.280847e+00,1.927452e+05,2.230847e+00,9.260517e-01,9.261128e-01,7.414026e-04,2.769365e-09,2.993962e+01,1.974893e+01,1.019069e+01,3.075338e+01,1.718673e+02
8.019652e+05,9.282005e+00,1.928452e+05,2.232005e+00,9.261105e-01,9.261131e-01,7.416796e-04,2.769364e-09,2.994025e+01,1.974682e+01,1.019343e+01,3.075353e+01,1.719073e+02
8.020652e+05,9.283162e+00,1.929452e+05,2.233162e+00,9.261693e-01,9.261133e-01,7.419566e-04,2.769363e-09,2.994089e+01,1.974471e+01,1.019618e+01,3.075369e+01,1.719474e+02
8.021653e+05,9.284320e+00,1.930453e+05,2.234320e+00,9.262282e-01,9.261136e-01,7.422336e-04,2.769362e-09,2.994152e+01,1.974260e+01,1.019893e+01,3.075384e+01,1.719874e+02
8.022653e+05,9.285478e+00,1.931453e+05,2.235478e+00,9.262870e-01,9.261138e-01,7.425106e-04,2.769362e-09,2.994216e+01,1.974049e+01,1.020167e+01,3.075400e+01,1.720274e+02
8.023653e+05,9.286635e+00,1.932453e+05,2.236635e+00,9.263458e-01,9.261141e-01,7.427876e-04,2.769361e-09,2.994279e+01,1.973837e+01,1.020442e+01,3.075415e+01,1.720674e+02
8.024653e+05,9.287793e+00,1.933453e+05,2.237793e+00,9.264046e-01,9.261144e-01,7.430646e-04,2.769360e-09,2.994343e+01,1.973626e+01,1.020717e+01,3.075431e+01,1.721075e+02
8.025653e+05,9.288951e+00,1.934453e+05,2.238951e+00,9.264634e-01,9.261146e-01,7.433416e-04,2.769359e-09,2.994406e+01,1.973415e+01,1.020991e+01,3.075446e+01,1.721475e+02
8.026654e+05,9.290108e+00,1.935454e+05,2.240108e+00,9.265222e-01,9.261149e-01,7.436186e-04,2.769358e-09,2.994470e+01,1.973204e+01,1.021266e+01,3.075461e+01,1.721875e+02
8.027654e+05,9.291266e+00,1.936454e+05,2.241266e+00,9.265095e-01,9.261151e-01,7.438956e-04,2.769358e-09,2.994359e+01,1.973138e+01,1.021221e+01,3.075362e+01,1.722344e+02
8.028654e+05,9.292424e+00,1.937454e+05,2.242424e+00,9.264644e-01,9.261154e-01,7.441726e-04,2.769357e-09,2.994170e+01,1.973138e+01,1.021032e+01,3.075211e+01,1.722844e+02
8.029654e+05,9.293581e+00,1.938454e+05,2.243581e+00,9.264192e-01,9.261156e-01,7.444496e-04,2.769356e-09,2.993980e+01,1.973138e+01,1.020842e+01,3.075060e+01,1.723343e+02
8.030655e+05,9.294739e+00,1.939455e+05,2.244739e+00,9.263741e-01,9.261159e-01,7.447266e-04,2.769355e-09,2.993790e+01,1.973138e+01,1.020653e+01,3.074909e+01,1.723843e+02
8.031655e+05,9.295897e+00,1.940455e+05,2.245897e+00,9.263289e-01,9.261162e-01,7.450036e-04,2.769355e-09,2.993601e+01,1.973138e+01,1.020463e+01,3.074758e+01,1.724343e+02
8.032655e+05,9.297055e+00,1.941455e+05,2.247055e+00,9.262838e-01,9.261164e-01,7.452806e-04,2.769354e-09,2.993411e+01,1.973138e+01,1.020273e+01,3.074607e+01,1.724843e+02
8.033655e+05,9.298212e+00,1.942455e+05,2.248212e+00,9.262386e-01,9.261167e-01,7.455576e-04,2.769353e-09,2.993222e+01,1.973138e+01,1.020084e+01,3.074456e+01,1.725343e+02
8.034656e+05,9.299370e+00,1.943456e+05,2.249370e+00,9.261935e-01,9.261169e-01,7.458346e-04,2.769352e-09,2.993032e+01,1.973138e+01,1.019894e+01,3.074305e+01,1.725843e+02
8.035656e+05,9.300528e+00,1.944456e+05,2.250528e+00,9.261483e-01,9.261172e-01,7.461116e-04,2.769352e-09,2.992842e+01,1.973138e+01,1.019705e+01,3.074154e+01,1.726343e+02
8.036656e+05,9.301685e+00,1.945456e+05,2.251685e+00,9.261032e-01,9.261174e-01,7.463886e-04,2.769351e-09,2.992653e+01,1.973138e+01,1.019515e+01,3.074003e+01,1.726842e+02
8.037656e+05,9.302843e+00,1.946456e+05,2.252843e+00,9.260919e-01,9.261177e-01,7.466656e-04,2.769350e-09,2.992781e+01,1.973138e+01,1.019643e+01,3.074155e+01,1.726452e+02
8.038657e+05,9.304001e+00,1.947457e+05,2.254001e+00,9.260962e-01,9.261180e-01,7.469426e-04,2.769349e-09,2.993055e+01,1.973138e+01,1.019917e+01,3.074445e+01,1.725651e+02
8.039657e+05,9.305158e+00,1.948457e+05,2.255158e+00,9.261005e-01,9.261182e-01,7.472196e-04,2.769348e-09,2.993329e+01,1.973138e+01,1.020191e+01,3.074736e+01,1.724851e+02
8.040657e+05,9.306316e+00,1.949457e+05,2.256316e+00,9.261048e-01,9.261185e-01,7.474966e-04,2.769348e-09,2.993603e+01,1.973138e+01,1.020465e+01,3.075027e+01,1.724050e+02
8.041657e+05,9.307474e+00,1.950457e+05,2.257474e+00,9.261091e-01,9.261187e-01,7.477736e-04,2.769347e-09,2.993877e+01,1.973138e+01,1.020739e+01,3.075318e+01,1.723250e+02
8.042657e+05,9.308631e+00,1.951457e+05,2.258631e+00,9.261134e-01,9.261190e-01,7.480506e-04,2.769346e-09,2.994151e+01,1.973138e+01,1.021013e+01,3.075608e+01,1.722449e+02
8.043658e+05,9.309789e+00,1.952458e+05,2.259789e+00,9.261177e-01,9.261192e-01,7.483276e-04,2.769345e-09,2.994424e+01,1.973138e+01,1.021287e+01,3.075899e+01,1.721649e+02
8.044658e+05,9.310947e+00,1.953458e+05,2.260947e+00,9.261220e-01,9.261195e-01,7.486046e-04,2.769345e-09,2.994698e+01,1.973138e+01,1.021560e+01,3.076190e+01,1.720848e+02
8.045658e+05,9.312104e+00,1.954458e+05,2.262104e+00,9.261263e-01,9.261197e-01,7.488816e-04,2.769344e-09,2.994972e+01,1.973138e+01,1.021834e+01,3.076480e+01,1.720048e+02
8.046658e+05,9.313262e+00,1.955458e+05,2.263262e+00,9.261306e-01,9.261200e-01,7.491586e-04,2.769343e-09,2.995246e+01,1.973138e+01,1.022108e+01,3.076771e+01,1.719248e+02
8.047659e+05,9.314420e+00,1.956459e+05,2.264420e+00,9.261547e-01,9.261203e-01,7.494356e-04,2.769342e-09,2.995186e+01,1.973138e+01,1.022048e+01,3.076677e+01,1.719138e+02
8.048659e+05,9.315577e+00,1.957459e+05,2.265577e+00,9.261877e-01,9.261205e-01,7.497126e-04,2.769342e-09,2.994975e+01,1.973138e+01,1.021838e+01,3.076411e+01,1.719338e+02
8.049659e+05,9.316735e+00,1.958459e+05,2.266735e+00,9.262207e-01,9.261208e-01,7.499896e-04,2.769341e-09,2.994765e+01,1.973138e+01,1.021627e+01,3.076144e+01,1.719538e+02
8.050659e+05,9.317893e+00,1.959459e+05,2.267893e+00,9.262536e-01,9.261210e-01,7.502666e-04,2.769340e-09,2.994555e+01,1.973138e+01,1.021417e+01,3.075878e+01,1.719738e+02
8.051660e+05,9.319050e+00,1.960460e+05,2.269050e+00,9.262866e-01,9.261213e-01,7.505436e-04,2.769339e-09,2.994345e+01,1.973138e+01,1.021207e+01,3.075612e+01,1.719938e+02
8.052660e+05,9.320208e+00,1.961460e+05,2.270208e+00,9.263195e-01,9.261215e-01,7.508206e-04,2.769338e-09,2.994134e+01,1.973138e+01,1.020996e+01,3.075345e+01,1.720138e+02
8.053660e+05,9.321366e+00,1.962460e+05,2.271366e+00,9.263525e-01,9.261218e-01,7.510976e-04,2.769338e-09,2.993924e+01,1.973138e+01,1.020786e+01,3.075079e+01,1.720338e+02
8.054660e+05,9.322523e+00,1.963460e+05,2.272523e+00,9.263855e-01,9.261221e-01,7.513746e-04,2.769337e-09,2.993714e+01,1.973138e+01,1.020576e+01,3.074813e+01,1.720538e+02
8.055660e+05,9.323681e+00,1.964460e+05,2.273681e+00,9.264184e-01,9.261223e-01,7.516516e-04,2.769336e-09,2.993503e+01,1.973138e+01,1.020366e+01,3.074547e+01,1.720738e+02
8.056661e+05,9.324839e+00,1.965461e+05,2.274839e+00,9.264514e-01,9.261226e-01,7.519286e-04,2.769335e-09,2.993293e+01,1.973138e+01,1.020155e+01,3.074281e+01,1.720938e+02
8.057661e+05,9.325996e+00,1.966461e+05,2.275996e+00,9.264296e-01,9.261228e-01,7.522056e-04,2.769335e-09,2.993271e+01,1.973094e+01,1.020177e+01,3.074286e+01,1.721069e+02
8.058661e+05,9.327154e+00,1.967461e+05,2.277154e+00,9.263830e-01,9.261231e-01,7.524826e-04,2.769334e-09,2.993334e+01,1.973031e+01,1.020303e+01,3.074414e+01,1.721169e+02
8.059661e+05,9.328312e+00,1.968461e+05,2.278312e+00,9.263364e-01,9.261233e-01,7.527596e-04,2.769333e-09,2.993396e+01,1.972967e+01,1.020429e+01,3.074542e+01,1.721269e+02
8.060662e+05,9.329470e+00,1.969462e+05,2.279470e+00,9.262898e-01,9.261236e-01,7.530366e-04,2.769332e-09,2.993459e+01,1.972904e+01,1.020555e+01,3.074671e+01,1.721369e+02
8.061662e+05,9.330627e+00,1.970462e+05,2.280627e+00,9.262432e-01,9.261239e-01,7.533136e-04,2.769332e-09,2.993522e+01,1.972840e+01,1.020682e+01,3.074799e+01,1.721469e+02
8.062662e+05,9.331785e+00,1.971462e+05,2.281785e+00,9.261965e-01,9.261241e-01,7.535906e-04,2.769331e-09,2.993585e+01,1.972777e+01,1.020808e+01,3.074927e+01,1.721569e+02
8.063662e+05,9.332943e+00,1.972462e+05,2.282943e+00,9.261499e-01,9.261244e-01,7.538676e-04,2.769330e-09,2.993648e+01,1.972713e+01,1.020934e+01,3.075056e+01,1.721669e+02
8.064663e+05,9.334100e+00,1.973463e+05,2.284100e+00,9.261033e-01,9.261246e-01,7.541446e-04,2.769329e-09,2.993710e+01,1.972650e+01,1.021061e+01,3.075184e+01,1.721769e+02
8.065663e+05,9.335258e+00,1.974463e+05,2.285258e+00,9.260567e-01,9.261249e-01,7.544216e-04,2.769329e-09,2.993773e+01,1.972586e+01,1.021187e+01,3.075312e+01,1.721869e+02
8.066663e+05,9.336416e+00,1.975463e+05,2.286416e+00,9.260101e-01,9.261251e-01,7.546986e-04,2.769328e-09,2.993836e+01,1.972523e+01,1.021313e+01,3.075441e+01,1.721969e+02
8.067663e+05,9.337573e+00,1.976463e+05,2.287573e+00,9.260107e-01,9.261254e-01,7.549756e-04,2.769327e-09,2.993724e+01,1.972503e+01,1.021221e+01,3.075321e+01,1.721931e+02
8.068664e+05,9.338731e+00,1.977464e+05,2.288731e+00,9.260323e-01,9.261257e-01,7.552526e-04,2.769326e-09,2.993535e+01,1.972503e+01,1.021031e+01,3.075091e+01,1.721831e+02
8.069664e+05,9.339889e+00,1.978464e+05,2.289889e+00,9.260538e-01,9.261259e-01,7.555296e-04,2.769325e-09,2.993346e+01,1.972503e+01,1.020842e+01,3.074861e+01,1.721730e+02
8.070664e+05,9.341046e+00,1.979464e+05,2.291046e+00,9.260753e-01,9.261262e-01,7.558066e-04,2.769325e-09,2.993157e+01,1.972503e+01,1.020653e+01,3.074631e+01,1.721630e+02
8.071664e+05,9.342204e+00,1.980464e+05,2.292204e+00,9.260968e-01,9.261264e-01,7.560836e-04,2.769324e-09,2.992968e+01,1.972503e+01,1.020464e+01,3.074401e+01,1.721530e+02
8.072664e+05,9.343362e+00,1.981464e+05,2.293362e+00,9.261183e-01,9.261267e-01,7.563606e-04,2.769323e-09,2.992779e+01,1.972503e+01,1.020275e+01,3.074172e+01,1.721430e+02
8.073665e+05,9.344519e+00,1.982465e+05,2.294519e+00,9.261398e-01,9.261269e-01,7.566376e-04,2.769322e-09,2.992590e+01,1.972503e+01,1.020086e+01,3.073942e+01,1.721330e+02
8.074665e+05,9.345677e+00,1.983465e+05,2.295677e+00,9.261613e-01,9.261272e-01,7.569146e-04,2.769322e-09,2.992400e+01,1.972503e+01,1.019897e+01,3.073712e+01,1.721230e+02
8.075665e+05,9.346835e+00,1.984465e+05,2.296835e+00,9.261828e-01,9.261274e-01,7.571916e-04,2.769321e-09,2.992211e+01,1.972503e+01,1.019708e+01,3.073483e+01,1.721130e+02
8.076665e+05,9.347992e+00,1.985465e+05,2.297992e+00,9.262043e-01,9.261277e-01,7.574686e-04,2.769320e-09,2.992022e+01,1.972503e+01,1.019519e+01,3.073253e+01,1.721030e+02
8.077666e+05,9.349150e+00,1.986466e+05,2.299150e+00,9.261697e-01,9.261280e-01,7.577456e-04,2.769319e-09,2.992098e+01,1.972503e+01,1.019594e+01,3.073375e+01,1.721140e+02
8.078666e+05,9.350308e+00,1.987466e+05,2.300308e+00,9.261110e-01,9.261282e-01,7.580226e-04,2.769319e-09,2.992287e+01,1.972503e+01,1.019783e+01,3.073649e+01,1.721340e+02
8.079666e+05,9.351465e+00,1.988466e+05,2.301465e+00,9.260522e-01,9.261285e-01,7.582996e-04,2.769318e-09,2.992476e+01,1.972503e+01,1.019972e+01,3.073923e+01,1.721540e+02
8.080666e+05,9.352623e+00,1.989466e+05,2.302623e+00,9.259935e-01,9.261287e-01,7.585766e-04,2.769317e-09,2.992664e+01,1.972503e+01,1.020161e+01,3.074197e+01,1.721740e+02
8.081667e+05,9.353781e+00,1.990467e+05,2.303781e+00,9.259348e-01,9.261290e-01,7.588536e-04,2.769316e-09,2.992853e+01,1.972503e+01,1.020350e+01,3.074471e+01,1.721940e+02
8.082667e+05,9.354938e+00,1.991467e+05,2.304938e+00,9.258761e-01,9.261292e-01,7.591306e-04,2.769315e-09,2.993042e+01,1.972503e+01,1.020539e+01,3.074745e+01,1.722140e+02
8.083667e+05,9.356096e+00,1.992467e+05,2.306096e+00,9.258173e-01,9.261295e-01,7.594076e-04,2.769315e-09,2.993231e+01,1.972503e+01,1.020728e+01,3.075019e+01,1.722340e+02
8.084667e+05,9.357254e+00,1.993467e+05,2.307254e+00,9.257586e-01,9.261298e-01,7.596845e-04,2.769314e-09,2.993420e+01,1.972503e+01,1.020917e+01,3.075293e+01,1.722540e+02
8.085668e+05,9.358411e+00,1.994468e+05,2.308411e+00,9.256999e-01,9.261300e-01,7.599615e-04,2.769313e-09,2.993609e+01,1.972503e+01,1.021106e+01,3.075567e+01,1.722739e+02
8.086668e+05,9.359569e+00,1.995468e+05,2.309569e+00,9.256411e-01,9.261303e-01,7.602385e-04,2.769312e-09,2.993798e+01,1.972503e+01,1.021294e+01,3.075841e+01,1.722939e+02
8.087668e+05,9.360727e+00,1.996468e+05,2.310727e+00,9.256698e-01,9.261305e-01,7.605155e-04,2.769312e-09,2.993767e+01,1.972503e+01,1.021264e+01,3.075773e+01,1.723139e+02
8.088668e+05,9.361885e+00,1.997468e+05,2.311885e+00,9.257365e-01,9.261308e-01,7.607925e-04,2.769311e-09,2.993641e+01,1.972503e+01,1.021137e+01,3.075558e+01,1.723340e+02
8.089668e+05,9.363042e+00,1.998468e+05,2.313042e+00,9.258031e-01,9.261310e-01,7.610695e-04,2.769310e-09,2.993515e+01,1.972503e+01,1.021011e+01,3.075342e+01,1.723540e+02
8.090669e+05,9.364200e+00,1.999469e+05,2.314200e+00,9.258698e-01,9.261313e-01,7.613465e-04,2.769309e-09,2.993388e+01,1.972503e+01,1.020885e+01,3.075126e+01,1.723740e+02
8.091669e+05,9.365358e+00,2.000469e+05,2.315358e+00,9.259365e-01,9.261316e-01,7.616235e-04,2.769309e-09,2.993262e+01,1.972503e+01,1.020759e+01,3.074910e+01,1.723940e+02
8.092669e+05,9.366515e+00,2.001469e+05,2.316515e+00,9.260032e-01,9.261318e-01,7.619005e-04,2.769308e-09,2.993136e+01,1.972503e+01,1.020632e+01,3.074694e+01,1.724140e+02
8.093669e+05,9.367673e+00,2.002469e+05,2.317673e+00,9.260698e-01,9.261321e-01,7.621775e-04,2.769307e-09,2.993009e+01,1.972503e+01,1.020506e+01,3.074479e+01,1.724340e+02
8.094670e+05,9.368831e+00,2.003470e+05,2.318831e+00,9.261365e-01,9.261323e-01,7.624545e-04,2.769306e-09,2.992883e+01,1.972503e+01,1.020380e+01,3.074263e+01,1.724540e+02
8.095670e+05,9.369988e+00,2.004470e+05,2.319988e+00,9.262032e-01,9.261326e-01,7.627315e-04,2.769306e-09,2.992757e+01,1.972503e+01,1.020253e+01,3.074047e+01,1.724740e+02
8.096670e+05,9.371146e+00,2.005470e+05,2.321146e+00,9.262698e-01,9.261328e-01,7.630085e-04,2.769305e-09,2.992631e+01,1.972503e+01,1.020127e+01,3.073832e+01,1.724941e+02
8.097670e+05,9.372304e+00,2.006470e+05,2.322304e+00,9.262755e-01,9.261331e-01,7.632855e-04,2.769304e-09,2.992830e+01,1.972459e+01,1.020371e+01,3.074044e+01,1.724508e+02
8.098671e+05,9.373461e+00,2.007471e+05,2.323461e+00,9.262555e-01,9.261333e-01,7.635625e-04,2.769303e-09,2.993167e+01,1.972395e+01,1.020772e+01,3.074437e+01,1.723808e+02
8.099671e+05,9.374619e+00,2.008471e+05,2.324619e+00,9.262354e-01,9.261336e-01,7.638395e-04,2.769302e-09,2.993504e+01,1.972332e+01,1.021172e+01,3.074830e+01,1.723109e+02
8.100671e+05,9.375777e+00,2.009471e+05,2.325777e+00,9.262153e-01,9.261339e-01,7.641165e-04,2.769302e-09,2.993841e+01,1.972269e+01,1.021573e+01,3.075223e+01,1.722409e+02
8.101671e+05,9.376934e+00,2.010471e+05,2.326934e+00,9.261953e-01,9.261341e-01,7.643935e-04,2.769301e-09,2.994179e+01,1.972205e+01,1.021974e+01,3.075616e+01,1.721709e+02
8.102672e+05,9.378092e+00,2.011472e+05,2.328092e+00,9.261752e-01,9.261344e-01,7.646705e-04,2.769300e-09,2.994516e+01,1.972142e+01,1.022374e+01,3.076009e+01,1.721009e+02
8.103672e+05,9.379250e+00,2.012472e+05,2.329250e+00,9.261552e-01,9.261346e-01,7.649475e-04,2.769299e-09,2.994853e+01,1.972078e+01,1.022775e+01,3.076402e+01,1.720309e+02
8.104672e+05,9.380407e+00,2.013472e+05,2.330407e+00,9.261351e-01,9.261349e-01,7.652245e-04,2.769299e-09,2.995190e+01,1.972015e+01,1.023175e+01,3.076795e+01,1.719610e+02
8.105672e+05,9.381565e+00,2.014472e+05,2.331565e+00,9.261150e-01,9.261351e-01,7.655015e-04,2.769298e-09,2.995527e+01,1.971951e+01,1.023576e+01,3.077188e+01,1.718910e+02
8.106672e+05,9.382723e+00,2.015472e+05,2.332723e+00,9.260950e-01,9.261354e-01,7.657784e-04,2.769297e-09,2.995864e+01,1.971888e+01,1.023976e+01,3.077581e+01,1.718210e+02
8.107673e+05,9.383880e+00,2.016473e+05,2.333880e+00,9.261030e-01,9.261357e-01,7.660554e-04,2.769296e-09,2.995685e+01,1.971825e+01,1.023861e+01,3.077383e+01,1.717720e+02
8.108673e+05,9.385038e+00,2.017473e+05,2.335038e+00,9.261231e-01,9.261359e-01,7.663324e-04,2.769296e-09,2.995285e+01,1.971761e+01,1.023524e+01,3.076932e+01,1.717320e+02
8.109673e+05,9.386196e+00,2.018473e+05,2.336196e+00,9.261432e-01,9.261362e-01,7.666094e-04,2.769295e-09,2.994885e+01,1.971698e+01,1.023187e+01,3.076481e+01,1.716919e+02
8.110673e+05,9.387353e+00,2.019473e+05,2.337353e+00,9.261633e-01,9.261364e-01,7.668864e-04,2.769294e-09,2.994485e+01,1.971634e+01,1.022851e+01,3.076030e+01,1.716519e+02
8.111674e+05,9.388511e+00,2.020474e+05,2.338511e+00,9.261833e-01,9.261367e-01,7.671634e-04,2.769293e-09,2.994084e+01,1.971571e+01,1.022514e+01,3.075579e+01,1.716119e+02
8.112674e+05,9.389669e+00,2.021474e+05,2.339669e+00,9.262034e-01,9.261369e-01,7.674404e-04,2.769292e-09,2.993684e+01,1.971507e+01,1.022177e+01,3.075128e+01,1.715719e+02
8.113674e+05,9.390826e+00,2.022474e+05,2.340826e+00,9.262235e-01,9.261372e-01,7.677174e-04,2.769292e-09,2.993284e+01,1.971444e+01,1.021840e+01,3.074677e+01,1.715318e+02
8.114674e+05,9.391984e+00,2.023474e+05,2.341984e+00,9.262436e-01,9.261375e-01,7.679944e-04,2.769291e-09,2.992884e+01,1.971380e+01,1.021504e+01,3.074226e+01,1.714918e+02
8.115675e+05,9.393142e+00,2.024475e+05,2.343142e+00,9.262636e-01,9.261377e-01,7.682714e-04,2.769290e-09,2.992483e+01,1.971317e+01,1.021167e+01,3.073775e+01,1.714518e+02
8.116675e+05,9.394300e+00,2.025475e+05,2.344300e+00,9.262837e-01,9.261380e-01,7.685484e-04,2.769289e-09,2.992083e+01,1.971253e+01,1.020830e+01,3.073324e+01,1.714118e+02
8.117675e+05,9.395457e+00,2.026475e+05,2.345457e+00,9.262810e-01,9.261382e-01,7.688254e-04,2.769289e-09,2.992292e+01,1.971190e+01,1.021102e+01,3.073558e+01,1.714282e+02
8.118675e+05,9.396615e+00,2.027475e+05,2.346615e+00,9.262689e-01,9.261385e-01,7.691024e-04,2.769288e-09,2.992755e+01,1.971126e+01,1.021628e+01,3.074077e+01,1.714682e+02
8.119675e+05,9.397773e+00,2.028475e+05,2.347773e+00,9.262567e-01,9.261387e-01,7.693794e-04,2.769287e-09,2.993217e+01,1.971063e+01,1.022155e+01,3.074596e+01,1.715082e+02
8.120676e+05,9.398930e+00,2.029476e+05,2.348930e+00,9.262445e-01,9.261390e-01,7.696564e-04,2.769286e-09,2.993680e+01,1.970999e+01,1.022681e+01,3.075115e+01,1.715482e+02
8.121676e+05,9.400088e+00,2.030476e+05,2.350088e+00,9.262323e-01,9.261392e-01,7.699334e-04,2.769286e-09,2.994143e+01,1.970936e+01,1.023207e+01,3.075634e+01,1.715882e+02
8.122676e+05,9.401246e+00,2.031476e+05,2.351246e+00,9.262201e-01,9.261395e-01,7.702104e-04,2.769285e-09,2.994605e+01,1.970873e+01,1.023733e+01,3.076153e+01,1.716282e+02
8.123676e+05,9.402403e+00,2.032476e+05,2.352403e+00,9.262079e-01,9.261398e-01,7.704873e-04,2.769284e-09,2.995068e+01,1.970809e+01,1.024259e+01,3.076672e+01,1.716682e+02
8.124677e+05,9.403561e+00,2.033477e+05,2.353561e+00,9.261958e-01,9.261400e-01,7.707643e-04,2.769283e-09,2.995531e+01,1.970746e+01,1.024785e+01,3.077191e+01,1.717082e+02
8.125677e+05,9.404719e+00,2.034477e+05,2.354719e+00,9.261836e-01,9.261403e-01,7.710413e-04,2.769282e-09,2.995993e+01,1.970682e+01,1.025311e+01,3.077710e+01,1.717481e+02
8.126677e+05,9.405876e+00,2.035477e+05,2.355876e+00,9.261714e-01,9.261405e-01,7.713183e-04,2.769282e-09,2.996456e+01,1.970619e+01,1.025837e+01,3.078229e+01,1.717881e+02
8.127677e+05,9.407034e+00,2.036477e+05,2.357034e+00,9.261910e-01,9.261408e-01,7.715953e-04,2.769281e-09,2.996549e+01,1.970600e+01,1.025949e+01,3.078308e+01,1.718000e+02
8.128678e+05,9.408192e+00,2.037478e+05,2.358192e+00,9.262240e-01,9.261410e-01,7.718723e-04,2.769280e-09,2.996486e+01,1.970600e+01,1.025886e+01,3.078201e+01,1.718000e+02
8.129678e+05,9.409349e+00,2.038478e+05,2.359349e+00,9.262570e-01,9.261413e-01,7.721493e-04,2.769279e-09,2.996423e+01,1.970600e+01,1.025823e+01,3.078093e+01,1.718000e+02
8.130678e+05,9.410507e+00,2.039478e+05,2.360507e+00,9.262900e-01,9.261416e-01,7.724263e-04,2.769279e-09,2.996361e+01,1.970600e+01,1.025761e+01,3.077986e+01,1.718000e+02
8.131678e+05,9.411665e+00,2.040478e+05,2.361665e+00,9.263230e-01,9.261418e-01,7.727033e-04,2.769278e-09,2.996298e+01,1.970600e+01,1.025698e+01,3.077879e+01,1.718000e+02
8.132679e+05,9.412822e+00,2.041479e+05,2.362822e+00,9.263560e-01,9.261421e-01,7.729803e-04,2.769277e-09,2.996235e+01,1.970600e+01,1.025635e+01,3.077772e+01,1.718000e+02
8.133679e+05,9.413980e+00,2.042479e+05,2.363980e+00,9.263889e-01,9.261423e-01,7.732573e-04,2.769276e-09,2.996172e+01,1.970600e+01,1.025572e+01,3.077664e+01,1.718000e+02
8.134679e+05,9.415138e+00,2.043479e+05,2.365138e+00,9.264219e-01,9.261426e-01,7.735343e-04,2.769276e-09,2.996109e+01,1.970600e+01,1.025509e+01,3.077557e+01,1.718000e+02
8.135679e+05,9.416295e+00,2.044479e+05,2.366295e+00,9.264549e-01,9.261428e-01,7.738113e-04,2.769275e-09,2.996047e+01,1.970600e+01,1.025447e+01,3.077450e+01,1.718000e+02
8.136679e+05,9.417453e+00,2.045479e+05,2.367453e+00,9.264879e-01,9.261431e-01,7.740883e-04,2.769274e-09,2.995984e+01,1.970600e+01,1.025384e+01,3.077343e+01,1.718000e+02
8.137680e+05,9.418611e+00,2.046480e+05,2.368611e+00,9.264772e-01,9.261434e-01,7.743652e-04,2.769273e-09,2.995771e+01,1.970600e+01,1.025171e+01,3.077126e+01,1.717929e+02
8.138680e+05,9.419768e+00,2.047480e+05,2.369768e+00,9.264485e-01,9.261436e-01,7.746422e-04,2.769273e-09,2.995497e+01,1.970600e+01,1.024897e+01,3.076865e+01,1.717829e+02
8.139680e+05,9.420926e+00,2.048480e+05,2.370926e+00,9.264198e-01,9.261439e-01,7.749192e-04,2.769272e-09,2.995223e+01,1.970600e+01,1.024623e+01,3.076603e+01,1.717729e+02
8.140680e+05,9.422084e+00,2.049480e+05,2.372084e+00,9.263911e-01,9.261441e-01,7.751962e-04,2.769271e-09,2.994949e+01,1.970600e+01,1.024349e+01,3.076342e+01,1.717629e+02
8.141681e+05,9.423242e+00,2.050481e+05,2.373242e+00,9.263624e-01,9.261444e-01,7.754732e-04,2.769270e-09,2.994675e+01,1.970600e+01,1.024075e+01,3.076080e+01,1.717529e+02
8.142681e+05,9.424399e+00,2.051481e+05,2.374399e+00,9.263337e-01,9.261446e-01,7.757502e-04,2.769269e-09,2.994402e+01,1.970600e+01,1.023802e+01,3.075819e+01,1.717429e+02
8.143681e+05,9.425557e+00,2.052481e+05,2.375557e+00,9.263050e-01,9.261449e-01,7.760272e-04,2.769269e-09,2.994128e+01,1.970600e+01,1.023528e+01,3.075557e+01,1.717329e+02
8.144681e+05,9.426715e+00,2.053481e+05,2.376715e+00,9.262764e-01,9.261451e-01,7.763042e-04,2.769268e-09,2.993854e+01,1.970600e+01,1.023254e+01,3.075296e+01,1.717229e+02
8.145682e+05,9.427872e+00,2.054482e+05,2.377872e+00,9.262477e-01,9.261454e-01,7.765812e-04,2.769267e-09,2.993580e+01,1.970600e+01,1.022980e+01,3.075034e+01,1.717129e+02
8.146682e+05,9.429030e+00,2.055482e+05,2.379030e+00,9.262190e-01,9.261457e-01,7.768582e-04,2.769266e-09,2.993306e+01,1.970600e+01,1.022706e+01,3.074773e+01,1.717029e+02
8.147682e+05,9.430188e+00,2.056482e+05,2.380188e+00,9.262077e-01,9.261459e-01,7.771352e-04,2.769266e-09,2.993423e+01,1.970645e+01,1.022778e+01,3.074909e+01,1.717357e+02
8.148682e+05,9.431345e+00,2.057482e+05,2.381345e+00,9.262034e-01,9.261462e-01,7.774122e-04,2.769265e-09,2.993697e+01,1.970709e+01,1.022988e+01,3.075205e+01,1.717856e+02
8.149683e+05,9.432503e+00,2.058483e+05,2.382503e+00,9.261991e-01,9.261464e-01,7.776891e-04,2.769264e-09,2.993970e+01,1.970772e+01,1.023198e+01,3.075500e+01,1.718356e+02
8.150683e+05,9.433661e+00,2.059483e+05,2.383661e+00,9.261948e-01,9.261467e-01,7.779661e-04,2.769263e-09,2.994244e+01,1.970835e+01,1.023408e+01,3.075795e+01,1.718855e+02
8.151683e+05,9.434818e+00,2.060483e+05,2.384818e+00,9.261905e-01,9.261469e-01,7.782431e-04,2.769263e-09,2.994517e+01,1.970899e+01,1.023618e+01,3.076091e+01,1.719355e+02
8.152683e+05,9.435976e+00,2.061483e+05,2.385976e+00,9.261862e-01,9.261472e-01,7.785201e-04,2.769262e-09,2.994790e+01,1.970962e+01,1.023828e+01,3.076386e+01,1.719854e+02
8.153683e+05,9.437134e+00,2.062483e+05,2.387134e+00,9.261820e-01,9.261475e-01,7.787971e-04,2.769261e-09,2.995064e+01,1.971026e+01,1.024038e+01,3.076681e+01,1.720354e+02
8.154684e+05,9.438291e+00,2.063484e+05,2.388291e+00,9.261777e-01,9.261477e-01,7.790741e-04,2.769260e-09,2.995337e+01,1.971089e+01,1.024249e+01,3.076977e+01,1.720853e+02
8.155684e+05,9.439449e+00,2.064484e+05,2.389449e+00,9.261734e-01,9.261480e-01,7.793511e-04,2.769259e-09,2.995611e+01,1.971152e+01,1.024459e+01,3.077272e+01,1.721352e+02
8.156684e+05,9.440607e+00,2.065484e+05,2.390607e+00,9.261691e-01,9.261482e-01,7.796281e-04,2.769259e-09,2.995884e+01,1.971216e+01,1.024669e+01,3.077567e+01,1.721852e+02
8.157684e+05,9.441764e+00,2.066484e+05,2.391764e+00,9.261526e-01,9.261485e-01,7.799051e-04,2.769258e-09,2.996188e+01,1.971234e+01,1.024953e+01,3.077913e+01,1.720873e+02
8.158685e+05,9.442922e+00,2.067485e+05,2.392922e+00,9.261311e-01,9.261487e-01,7.801821e-04,2.769257e-09,2.996503e+01,1.971234e+01,1.025269e+01,3.078279e+01,1.719271e+02
8.159685e+05,9.444080e+00,2.068485e+05,2.394080e+00,9.261096e-01,9.261490e-01,7.804591e-04,2.769256e-09,2.996819e+01,1.971234e+01,1.025584e+01,3.078646e+01,1.717668e+02
8.160685e+05,9.445237e+00,2.069485e+05,2.395237e+00,9.260881e-01,9.261493e-01,7.807360e-04,2.769256e-09,2.997134e+01,1.971234e+01,1.025900e+01,3.079012e+01,1.716066e+02
8.161685e+05,9.446395e+00,2.070485e+05,2.396395e+00,9.260665e-01,9.261495e-01,7.810130e-04,2.769255e-09,2.997450e+01,1.971234e+01,1.026216e+01,3.079379e+01,1.714464e+02
8.162686e+05,9.447553e+00,2.071486e+05,2.397553e+00,9.260450e-01,9.261498e-01,7.812900e-04,2.769254e-09,2.997766e+01,1.971234e+01,1.026531e+01,3.079746e+01,1.712861e+02
8.163686e+05,9.448710e+00,2.072486e+05,2.398710e+00,9.260235e-01,9.261500e-01,7.815670e-04,2.769253e-09,2.998081e+01,1.971234e+01,1.026847e+01,3.080112e+01,1.711259e+02
8.164686e+05,9.449868e+00,2.073486e+05,2.399868e+00,9.260020e-01,9.261503e-01,7.818440e-04,2.769253e-09,2.998397e+01,1.971234e+01,1.027162e+01,3.080479e+01,1.709657e+02
8.165686e+05,9.451026e+00,2.074486e+05,2.401026e+00,9.259804e-01,9.261505e-01,7.821210e-04,2.769252e-09,2.998713e+01,1.971234e+01,1.027478e+01,3.080846e+01,1.708054e+02
8.166687e+05,9.452183e+00,2.075487e+05,2.402183e+00,9.259589e-01,9.261508e-01,7.823980e-04,2.769251e-09,2.999028e+01,1.971234e+01,1.027794e+01,3.081212e+01,1.706452e+02
8.167687e+05,9.453341e+00,2.076487e+05,2.403341e+00,9.259950e-01,9.261510e-01,7.826750e-04,2.769250e-09,2.999027e+01,1.971189e+01,1.027838e+01,3.081171e+01,1.706574e+02
8.168687e+05,9.454499e+00,2.077487e+05,2.404499e+00,9.260538e-01,9.261513e-01,7.829520e-04,2.769250e-09,2.998900e+01,1.971126e+01,1.027775e+01,3.080969e+01,1.707374e+02
8.169687e+05,9.455657e+00,2.078487e+05,2.405657e+00,9.261125e-01,9.261516e-01,7.832290e-04,2.769249e-09,2.998774e+01,1.971062e+01,1.027712e+01,3.080768e+01,1.708174e+02
8.170687e+05,9.456814e+00,2.079487e+05,2.406814e+00,9.261713e-01,9.261518e-01,7.835059e-04,2.769248e-09,2.998648e+01,1.970999e+01,1.027649e+01,3.080566e+01,1.708974e+02
8.171688e+05,9.457972e+00,2.080488e+05,2.407972e+00,9.262300e-01,9.261521e-01,7.837829e-04,2.769247e-09,2.998522e+01,1.970935e+01,1.027587e+01,3.080365e+01,1.709773e+02
8.172688e+05,9.459130e+00,2.081488e+05,2.409130e+00,9.262888e-01,9.261523e-01,7.840599e-04,2.769246e-09,2.998396e+01,1.970872e+01,1.027524e+01,3.080163e+01,1.710573e+02
8.173688e+05,9.460287e+00,2.082488e+05,2.410287e+00,9.263475e-01,9.261526e-01,7.843369e-04,2.769246e-09,2.998270e+01,1.970808e+01,1.027461e+01,3.079961e+01,1.711373e+02
8.174688e+05,9.461445e+00,2.083488e+05,2.411445e+00,9.264063e-01,9.261528e-01,7.846139e-04,2.769245e-09,2.998143e+01,1.970745e+01,1.027399e+01,3.079760e+01,1.712173e+02
8.175689e+05,9.462603e+00,2.084489e+05,2.412603e+00,9.264651e-01,9.261531e-01,7.848909e-04,2.769244e-09,2.998017e+01,1.970681e+01,1.027336e+01,3.079558e+01,1.712972e+02
8.176689e+05,9.463760e+00,2.085489e+05,2.413760e+00,9.265238e-01,9.261534e-01,7.851679e-04,2.769243e-09,2.997891e+01,1.970618e+01,1.027273e+01,3.079357e+01,1.713772e+02
8.177689e+05,9.464918e+00,2.086489e+05,2.414918e+00,9.265139e-01,9.261536e-01,7.854449e-04,2.769243e-09,2.997434e+01,1.970645e+01,1.026788e+01,3.078873e+01,1.714143e+02
8.178689e+05,9.466076e+00,2.087489e+05,2.416076e+00,9.264766e-01,9.261539e-01,7.857219e-04,2.769242e-09,2.996844e+01,1.970709e+01,1.026136e+01,3.078277e+01,1.714343e+02
8.179690e+05,9.467233e+00,2.088490e+05,2.417233e+00,9.264393e-01,9.261541e-01,7.859989e-04,2.769241e-09,2.996255e+01,1.970772e+01,1.025483e+01,3.077680e+01,1.714543e+02
8.180690e+05,9.468391e+00,2.089490e+05,2.418391e+00,9.264020e-01,9.261544e-01,7.862758e-04,2.769240e-09,2.995666e+01,1.970836e+01,1.024830e+01,3.077083e+01,1.714743e+02
8.181690e+05,9.469549e+00,2.090490e+05,2.419549e+00,9.263647e-01,9.261546e-01,7.865528e-04,2.769240e-09,2.995076e+01,1.970899e+01,1.024177e+01,3.076487e+01,1.714944e+02
8.182690e+05,9.470706e+00,2.091490e+05,2.420706e+00,9.263274e-01,9.261549e-01,7.868298e-04,2.769239e-09,2.994487e+01,1.970963e+01,1.023524e+01,3.075890e+01,1.715144e+02
8.183691e+05,9.471864e+00,2.092491e+05,2.421864e+00,9.262901e-01,9.261552e-01,7.871068e-04,2.769238e-09,2.993898e+01,1.971026e+01,1.022872e+01,3.075293e+01,1.715344e+02
8.184691e+05,9.473022e+00,2.093491e+05,2.423022e+00,9.262528e-01,9.261554e-01,7.873838e-04,2.769237e-09,2.993309e+01,1.971090e+01,1.022219e+01,3.074696e+01,1.715544e+02
8.185691e+05,9.474179e+00,2.094491e+05,2.424179e+00,9.262155e-01,9.261557e-01,7.876608e-04,2.769236e-09,2.992719e+01,1.971153e+01,1.021566e+01,3.074100e+01,1.715744e+02
8.186691e+05,9.475337e+00,2.095491e+05,2.425337e+00,9.261782e-01,9.261559e-01,7.879378e-04,2.769236e-09,2.992130e+01,1.971217e+01,1.020913e+01,3.073503e+01,1.715944e+02
8.187691e+05,9.476495e+00,2.096491e+05,2.426495e+00,9.261823e-01,9.261562e-01,7.882148e-04,2.769235e-09,2.992011e+01,1.971234e+01,1.020776e+01,3.073368e+01,1.716577e+02
8.188692e+05,9.477652e+00,2.097492e+05,2.427652e+00,9.262024e-01,9.261564e-01,7.884918e-04,2.769234e-09,2.992074e+01,1.971234e+01,1.020839e+01,3.073412e+01,1.717378e+02
8.189692e+05,9.478810e+00,2.098492e+05,2.428810e+00,9.262224e-01,9.261567e-01,7.887687e-04,2.769233e-09,2.992136e+01,1.971234e+01,1.020902e+01,3.073456e+01,1.718178e+02
8.190692e+05,9.479968e+00,2.099492e+05,2.429968e+00,9.262425e-01,9.261569e-01,7.890457e-04,2.769233e-09,2.992199e+01,1.971234e+01,1.020965e+01,3.073499e+01,1.718979e+02
8.191692e+05,9.481125e+00,2.100492e+05,2.431125e+00,9.262626e-01,9.261572e-01,7.893227e-04,2.769232e-09,2.992262e+01,1.971234e+01,1.021027e+01,3.073543e+01,1.719779e+02
8.192693e+05,9.482283e+00,2.101493e+05,2.432283e+00,9.262827e-01,9.261575e-01,7.895997e-04,2.769231e-09,2.992325e+01,1.971234e+01,1.021090e+01,3.073587e+01,1.720580e+02
8.193693e+05,9.483441e+00,2.102493e+05,2.433441e+00,9.263028e-01,9.261577e-01,7.898767e-04,2.769230e-09,2.992388e+01,1.971234e+01,1.021153e+01,3.073631e+01,1.721380e+02
8.194693e+05,9.484598e+00,2.103493e+05,2.434598e+00,9.263228e-01,9.261580e-01,7.901537e-04,2.769230e-09,2.992450e+01,1.971234e+01,1.021216e+01,3.073675e+01,1.722180e+02
8.195693e+05,9.485756e+00,2.104493e+05,2.435756e+00,9.263429e-01,9.261582e-01,7.904307e-04,2.769229e-09,2.992513e+01,1.971234e+01,1.021279e+01,3.073719e+01,1.722981e+02
8.196694e+05,9.486914e+00,2.105494e+05,2.436914e+00,9.263630e-01,9.261585e-01,7.907077e-04,2.769228e-09,2.992576e+01,1.971234e+01,1.021341e+01,3.073763e+01,1.723781e+02
8.197694e+05,9.488072e+00,2.106494e+05,2.438072e+00,9.263539e-01,9.261587e-01,7.909846e-04,2.769227e-09,2.992685e+01,1.971234e+01,1.021450e+01,3.073891e+01,1.724218e+02
8.198694e+05,9.489229e+00,2.107494e+05,2.439229e+00,9.263339e-01,9.261590e-01,7.912616e-04,2.769226e-09,2.992811e+01,1.971234e+01,1.021576e+01,3.074051e+01,1.724517e+02
8.199694e+05,9.490387e+00,2.108494e+05,2.440387e+00,9.263138e-01,9.261593e-01,7.915386e-04,2.769226e-09,2.992937e+01,1.971234e+01,1.021702e+01,3.074211e+01,1.724817e+02
8.200694e+05,9.491545e+00,2.109494e+05,2.441545e+00,9.262938e-01,9.261595e-01,7.918156e-04,2.769225e-09,2.993063e+01,1.971234e+01,1.021828e+01,3.074371e+01,1.725117e+02
8.201695e+05,9.492702e+00,2.110495e+05,2.442702e+00,9.262737e-01,9.261598e-01,7.920926e-04,2.769224e-09,2.993189e+01,1.971234e+01,1.021955e+01,3.074531e+01,1.725416e+02
8.202695e+05,9.493860e+00,2.111495e+05,2.443860e+00,9.262537e-01,9.261600e-01,7.923696e-04,2.769223e-09,2.993315e+01,1.971234e+01,1.022081e+01,3.074691e+01,1.725716e+02
8.203695e+05,9.495018e+00,2.112495e+05,2.445018e+00,9.262336e-01,9.261603e-01,7.926466e-04,2.769223e-09,2.993441e+01,1.971234e+01,1.022207e+01,3.074851e+01,1.726016e+02
8.204695e+05,9.496175e+00,2.113495e+05,2.446175e+00,9.262136e-01,9.261605e-01,7.929236e-04,2.769222e-09,2.993567e+01,1.971234e+01,1.022333e+01,3.075011e+01,1.726315e+02
8.205696e+05,9.497333e+00,2.114496e+05,2.447333e+00,9.261935e-01,9.261608e-01,7.932005e-04,2.769221e-09,2.993693e+01,1.971234e+01,1.022459e+01,3.075171e+01,1.726615e+02
8.206696e+05,9.498491e+00,2.115496e+05,2.448491e+00,9.261735e-01,9.261611e-01,7.934775e-04,2.769220e-09,2.993819e+01,1.971234e+01,1.022585e+01,3.075331e+01,1.726915e+02
8.207696e+05,9.499648e+00,2.116496e+05,2.449648e+00,9.261621e-01,9.261613e-01,7.937545e-04,2.769220e-09,2.993901e+01,1.971189e+01,1.022712e+01,3.075436e+01,1.726570e+02
8.208696e+05,9.500806e+00,2.117496e+05,2.450806e+00,9.261542e-01,9.261616e-01,7.940315e-04,2.769219e-09,2.993964e+01,1.971125e+01,1.022839e+01,3.075519e+01,1.725969e+02
8.209697e+05,9.501964e+00,2.118497e+05,2.451964e+00,9.261464e-01,9.261618e-01,7.943085e-04,2.769218e-09,2.994028e+01,1.971062e+01,1.022966e+01,3.075602e+01,1.725368e+02
8.210697e+05,9.503121e+00,2.119497e+05,2.453121e+00,9.261385e-01,9.261621e-01,7.945855e-04,2.769217e-09,2.994091e+01,1.970998e+01,1.023093e+01,3.075685e+01,1.724767e+02
8.211697e+05,9.504279e+00,2.120497e+05,2.454279e+00,9.261306e-01,9.261623e-01,7.948625e-04,2.769217e-09,2.994155e+01,1.970935e+01,1.023220e+01,3.075768e+01,1.724167e+02
8.212697e+05,9.505437e+00,2.121497e+05,2.455437e+00,9.261227e-01,9.261626e-01,7.951394e-04,2.769216e-09,2.994218e+01,1.970871e+01,1.023347e+01,3.075851e+01,1.723566e+02
