Repository: brandonlampe/CS_Data

# Repository for Crushed Salt Data
**Grant No: 456417**

This is a work in progress!

## Repository Content

### Directory Names
A uniform namining structure still in progress, but in general directories are named according to the following:
 - Names contain no spaces, a single underscore "_" will be used as a file name seperator.
 - Files are for the Crushed Salt Project (CSP); therefore, the first three charaters of each file are "CSP".
 - Folders are organized by which frame the test was performed on i.e., A2 or A3.
 - The fifth and sixth charaters of each file name will therefore be "A" followed by the frame number.

File: UNM_WP_HY_175_13/STAGE06/CREEP_FIT/175_13_STAGE06_CREEP_OUT.csv (part 10 of 15)
Analysis by Brandon Lampe, performed on: 2017/01/30 14:06:35
Experimental results below begin at: 2016/10/09 14:09:36
Duration (sec),Duration (day),Elapsed Time (sec),Elapsed Time (day),Interpolated Fractional Density,Fit to Fractional Density,Fit to Volume Strain,Fit to Volume Strain Rate (1/sec),Confining Pressure (MPa),Pore Pressure (MPa),Terzaghi Pressure (MPa),Solid Pressure (MPa),Temperature (C))
8.213698e+05,9.506594e+00,2.122498e+05,2.456594e+00,9.261148e-01,9.261628e-01,7.954164e-04,2.769215e-09,2.994282e+01,1.970808e+01,1.023474e+01,3.075934e+01,1.722965e+02
8.214698e+05,9.507752e+00,2.123498e+05,2.457752e+00,9.261069e-01,9.261631e-01,7.956934e-04,2.769214e-09,2.994345e+01,1.970744e+01,1.023601e+01,3.076018e+01,1.722364e+02
8.215698e+05,9.508910e+00,2.124498e+05,2.458910e+00,9.260990e-01,9.261634e-01,7.959704e-04,2.769213e-09,2.994409e+01,1.970681e+01,1.023728e+01,3.076101e+01,1.721763e+02
8.216698e+05,9.510067e+00,2.125498e+05,2.460067e+00,9.260911e-01,9.261636e-01,7.962474e-04,2.769213e-09,2.994472e+01,1.970617e+01,1.023855e+01,3.076184e+01,1.721162e+02
8.217698e+05,9.511225e+00,2.126498e+05,2.461225e+00,9.260979e-01,9.261639e-01,7.965244e-04,2.769212e-09,2.994551e+01,1.970600e+01,1.023951e+01,3.076262e+01,1.720051e+02
8.218699e+05,9.512383e+00,2.127499e+05,2.462383e+00,9.261100e-01,9.261641e-01,7.968014e-04,2.769211e-09,2.994635e+01,1.970600e+01,1.024035e+01,3.076338e+01,1.718752e+02
8.219699e+05,9.513540e+00,2.128499e+05,2.463540e+00,9.261222e-01,9.261644e-01,7.970784e-04,2.769210e-09,2.994719e+01,1.970600e+01,1.024119e+01,3.076414e+01,1.717452e+02
8.220699e+05,9.514698e+00,2.129499e+05,2.464698e+00,9.261344e-01,9.261646e-01,7.973553e-04,2.769210e-09,2.994803e+01,1.970600e+01,1.024203e+01,3.076491e+01,1.716152e+02
8.221699e+05,9.515856e+00,2.130499e+05,2.465856e+00,9.261466e-01,9.261649e-01,7.976323e-04,2.769209e-09,2.994888e+01,1.970600e+01,1.024288e+01,3.076567e+01,1.714853e+02
8.222700e+05,9.517013e+00,2.131500e+05,2.467013e+00,9.261588e-01,9.261652e-01,7.979093e-04,2.769208e-09,2.994972e+01,1.970600e+01,1.024372e+01,3.076643e+01,1.713553e+02
8.223700e+05,9.518171e+00,2.132500e+05,2.468171e+00,9.261709e-01,9.261654e-01,7.981863e-04,2.769207e-09,2.995056e+01,1.970600e+01,1.024456e+01,3.076720e+01,1.712253e+02
8.224700e+05,9.519329e+00,2.133500e+05,2.469329e+00,9.261831e-01,9.261657e-01,7.984633e-04,2.769207e-09,2.995140e+01,1.970600e+01,1.024540e+01,3.076796e+01,1.710954e+02
8.225700e+05,9.520487e+00,2.134500e+05,2.470487e+00,9.261953e-01,9.261659e-01,7.987403e-04,2.769206e-09,2.995224e+01,1.970600e+01,1.024624e+01,3.076872e+01,1.709654e+02
8.226701e+05,9.521644e+00,2.135501e+05,2.471644e+00,9.262075e-01,9.261662e-01,7.990173e-04,2.769205e-09,2.995308e+01,1.970600e+01,1.024708e+01,3.076948e+01,1.708355e+02
8.227701e+05,9.522802e+00,2.136501e+05,2.472802e+00,9.262108e-01,9.261664e-01,7.992942e-04,2.769204e-09,2.995377e+01,1.970646e+01,1.024731e+01,3.077015e+01,1.708073e+02
8.228701e+05,9.523960e+00,2.137501e+05,2.473960e+00,9.262108e-01,9.261667e-01,7.995712e-04,2.769203e-09,2.995441e+01,1.970710e+01,1.024731e+01,3.077079e+01,1.708173e+02
8.229701e+05,9.525117e+00,2.138501e+05,2.475117e+00,9.262108e-01,9.261670e-01,7.998482e-04,2.769203e-09,2.995504e+01,1.970773e+01,1.024731e+01,3.077142e+01,1.708273e+02
8.230702e+05,9.526275e+00,2.139502e+05,2.476275e+00,9.262108e-01,9.261672e-01,8.001252e-04,2.769202e-09,2.995568e+01,1.970837e+01,1.024731e+01,3.077206e+01,1.708373e+02
8.231702e+05,9.527433e+00,2.140502e+05,2.477433e+00,9.262108e-01,9.261675e-01,8.004022e-04,2.769201e-09,2.995631e+01,1.970900e+01,1.024731e+01,3.077269e+01,1.708473e+02
8.232702e+05,9.528590e+00,2.141502e+05,2.478590e+00,9.262108e-01,9.261677e-01,8.006792e-04,2.769200e-09,2.995695e+01,1.970964e+01,1.024731e+01,3.077333e+01,1.708573e+02
8.233702e+05,9.529748e+00,2.142502e+05,2.479748e+00,9.262108e-01,9.261680e-01,8.009561e-04,2.769200e-09,2.995758e+01,1.971027e+01,1.024731e+01,3.077396e+01,1.708673e+02
8.234702e+05,9.530906e+00,2.143502e+05,2.480906e+00,9.262108e-01,9.261682e-01,8.012331e-04,2.769199e-09,2.995822e+01,1.971091e+01,1.024731e+01,3.077460e+01,1.708773e+02
8.235703e+05,9.532063e+00,2.144503e+05,2.482063e+00,9.262108e-01,9.261685e-01,8.015101e-04,2.769198e-09,2.995885e+01,1.971154e+01,1.024731e+01,3.077523e+01,1.708873e+02
8.236703e+05,9.533221e+00,2.145503e+05,2.483221e+00,9.262108e-01,9.261687e-01,8.017871e-04,2.769197e-09,2.995949e+01,1.971218e+01,1.024731e+01,3.077587e+01,1.708973e+02
8.237703e+05,9.534379e+00,2.146503e+05,2.484379e+00,9.262134e-01,9.261690e-01,8.020641e-04,2.769197e-09,2.996012e+01,1.971234e+01,1.024777e+01,3.077650e+01,1.709587e+02
8.238703e+05,9.535536e+00,2.147503e+05,2.485536e+00,9.262170e-01,9.261693e-01,8.023411e-04,2.769196e-09,2.996074e+01,1.971234e+01,1.024840e+01,3.077714e+01,1.710387e+02
8.239704e+05,9.536694e+00,2.148504e+05,2.486694e+00,9.262206e-01,9.261695e-01,8.026181e-04,2.769195e-09,2.996137e+01,1.971234e+01,1.024903e+01,3.077777e+01,1.711188e+02
8.240704e+05,9.537852e+00,2.149504e+05,2.487852e+00,9.262242e-01,9.261698e-01,8.028950e-04,2.769194e-09,2.996200e+01,1.971234e+01,1.024965e+01,3.077841e+01,1.711988e+02
8.241704e+05,9.539009e+00,2.150504e+05,2.489009e+00,9.262278e-01,9.261700e-01,8.031720e-04,2.769194e-09,2.996263e+01,1.971234e+01,1.025028e+01,3.077904e+01,1.712789e+02
8.242704e+05,9.540167e+00,2.151504e+05,2.490167e+00,9.262313e-01,9.261703e-01,8.034490e-04,2.769193e-09,2.996326e+01,1.971234e+01,1.025091e+01,3.077968e+01,1.713589e+02
8.243705e+05,9.541325e+00,2.152505e+05,2.491325e+00,9.262349e-01,9.261705e-01,8.037260e-04,2.769192e-09,2.996388e+01,1.971234e+01,1.025154e+01,3.078031e+01,1.714390e+02
8.244705e+05,9.542482e+00,2.153505e+05,2.492482e+00,9.262385e-01,9.261708e-01,8.040030e-04,2.769191e-09,2.996451e+01,1.971234e+01,1.025217e+01,3.078095e+01,1.715190e+02
8.245705e+05,9.543640e+00,2.154505e+05,2.493640e+00,9.262421e-01,9.261711e-01,8.042800e-04,2.769190e-09,2.996514e+01,1.971234e+01,1.025279e+01,3.078158e+01,1.715991e+02
8.246705e+05,9.544798e+00,2.155505e+05,2.494798e+00,9.262457e-01,9.261713e-01,8.045569e-04,2.769190e-09,2.996577e+01,1.971234e+01,1.025342e+01,3.078222e+01,1.716791e+02
8.247706e+05,9.545955e+00,2.156506e+05,2.495955e+00,9.262498e-01,9.261716e-01,8.048339e-04,2.769189e-09,2.996205e+01,1.971234e+01,1.024970e+01,3.077815e+01,1.716779e+02
8.248706e+05,9.547113e+00,2.157506e+05,2.497113e+00,9.262541e-01,9.261718e-01,8.051109e-04,2.769188e-09,2.995679e+01,1.971234e+01,1.024445e+01,3.077243e+01,1.716479e+02
8.249706e+05,9.548271e+00,2.158506e+05,2.498271e+00,9.262584e-01,9.261721e-01,8.053879e-04,2.769187e-09,2.995153e+01,1.971234e+01,1.023919e+01,3.076670e+01,1.716179e+02
8.250706e+05,9.549428e+00,2.159506e+05,2.499428e+00,9.262627e-01,9.261723e-01,8.056649e-04,2.769187e-09,2.994628e+01,1.971234e+01,1.023393e+01,3.076098e+01,1.715880e+02
8.251706e+05,9.550586e+00,2.160506e+05,2.500586e+00,9.262670e-01,9.261726e-01,8.059419e-04,2.769186e-09,2.994102e+01,1.971234e+01,1.022868e+01,3.075525e+01,1.715580e+02
8.252707e+05,9.551744e+00,2.161507e+05,2.501744e+00,9.262713e-01,9.261729e-01,8.062188e-04,2.769185e-09,2.993577e+01,1.971234e+01,1.022342e+01,3.074952e+01,1.715280e+02
8.253707e+05,9.552902e+00,2.162507e+05,2.502902e+00,9.262756e-01,9.261731e-01,8.064958e-04,2.769184e-09,2.993051e+01,1.971234e+01,1.021817e+01,3.074380e+01,1.714981e+02
8.254707e+05,9.554059e+00,2.163507e+05,2.504059e+00,9.262799e-01,9.261734e-01,8.067728e-04,2.769184e-09,2.992525e+01,1.971234e+01,1.021291e+01,3.073807e+01,1.714681e+02
8.255707e+05,9.555217e+00,2.164507e+05,2.505217e+00,9.262842e-01,9.261736e-01,8.070498e-04,2.769183e-09,2.992000e+01,1.971234e+01,1.020765e+01,3.073235e+01,1.714381e+02
8.256708e+05,9.556375e+00,2.165508e+05,2.506375e+00,9.262885e-01,9.261739e-01,8.073268e-04,2.769182e-09,2.991474e+01,1.971234e+01,1.020240e+01,3.072662e+01,1.714082e+02
8.257708e+05,9.557532e+00,2.166508e+05,2.507532e+00,9.262865e-01,9.261741e-01,8.076038e-04,2.769181e-09,2.991377e+01,1.971234e+01,1.020143e+01,3.072560e+01,1.714291e+02
8.258708e+05,9.558690e+00,2.167508e+05,2.508690e+00,9.262822e-01,9.261744e-01,8.078807e-04,2.769180e-09,2.991441e+01,1.971234e+01,1.020206e+01,3.072634e+01,1.714692e+02
8.259708e+05,9.559848e+00,2.168508e+05,2.509848e+00,9.262779e-01,9.261746e-01,8.081577e-04,2.769180e-09,2.991504e+01,1.971234e+01,1.020270e+01,3.072707e+01,1.715093e+02
8.260709e+05,9.561005e+00,2.169509e+05,2.511005e+00,9.262736e-01,9.261749e-01,8.084347e-04,2.769179e-09,2.991568e+01,1.971234e+01,1.020333e+01,3.072781e+01,1.715493e+02
8.261709e+05,9.562163e+00,2.170509e+05,2.512163e+00,9.262693e-01,9.261752e-01,8.087117e-04,2.769178e-09,2.991631e+01,1.971234e+01,1.020397e+01,3.072855e+01,1.715894e+02
8.262709e+05,9.563321e+00,2.171509e+05,2.513321e+00,9.262650e-01,9.261754e-01,8.089887e-04,2.769177e-09,2.991695e+01,1.971234e+01,1.020460e+01,3.072928e+01,1.716294e+02
8.263709e+05,9.564478e+00,2.172509e+05,2.514478e+00,9.262607e-01,9.261757e-01,8.092657e-04,2.769177e-09,2.991759e+01,1.971234e+01,1.020524e+01,3.073002e+01,1.716695e+02
8.264709e+05,9.565636e+00,2.173509e+05,2.515636e+00,9.262564e-01,9.261759e-01,8.095426e-04,2.769176e-09,2.991822e+01,1.971234e+01,1.020588e+01,3.073076e+01,1.717095e+02
8.265710e+05,9.566794e+00,2.174510e+05,2.516794e+00,9.262520e-01,9.261762e-01,8.098196e-04,2.769175e-09,2.991886e+01,1.971234e+01,1.020651e+01,3.073150e+01,1.717496e+02
8.266710e+05,9.567951e+00,2.175510e+05,2.517951e+00,9.262477e-01,9.261764e-01,8.100966e-04,2.769174e-09,2.991949e+01,1.971234e+01,1.020715e+01,3.073223e+01,1.717897e+02
8.267710e+05,9.569109e+00,2.176510e+05,2.519109e+00,9.262525e-01,9.261767e-01,8.103736e-04,2.769174e-09,2.991966e+01,1.971234e+01,1.020731e+01,3.073235e+01,1.718519e+02
8.268710e+05,9.570267e+00,2.177510e+05,2.520267e+00,9.262604e-01,9.261770e-01,8.106506e-04,2.769173e-09,2.991966e+01,1.971234e+01,1.020731e+01,3.073226e+01,1.719219e+02
8.269711e+05,9.571424e+00,2.178511e+05,2.521424e+00,9.262682e-01,9.261772e-01,8.109276e-04,2.769172e-09,2.991966e+01,1.971234e+01,1.020731e+01,3.073217e+01,1.719919e+02
8.270711e+05,9.572582e+00,2.179511e+05,2.522582e+00,9.262761e-01,9.261775e-01,8.112045e-04,2.769171e-09,2.991966e+01,1.971234e+01,1.020731e+01,3.073207e+01,1.720619e+02
8.271711e+05,9.573740e+00,2.180511e+05,2.523740e+00,9.262840e-01,9.261777e-01,8.114815e-04,2.769171e-09,2.991966e+01,1.971234e+01,1.020731e+01,3.073198e+01,1.721318e+02
8.272711e+05,9.574897e+00,2.181511e+05,2.524897e+00,9.262919e-01,9.261780e-01,8.117585e-04,2.769170e-09,2.991966e+01,1.971234e+01,1.020731e+01,3.073188e+01,1.722018e+02
8.273712e+05,9.576055e+00,2.182512e+05,2.526055e+00,9.262998e-01,9.261782e-01,8.120355e-04,2.769169e-09,2.991966e+01,1.971234e+01,1.020731e+01,3.073179e+01,1.722718e+02
8.274712e+05,9.577213e+00,2.183512e+05,2.527213e+00,9.263077e-01,9.261785e-01,8.123125e-04,2.769168e-09,2.991966e+01,1.971234e+01,1.020731e+01,3.073170e+01,1.723418e+02
8.275712e+05,9.578370e+00,2.184512e+05,2.528370e+00,9.263155e-01,9.261788e-01,8.125894e-04,2.769167e-09,2.991966e+01,1.971234e+01,1.020731e+01,3.073160e+01,1.724118e+02
8.276712e+05,9.579528e+00,2.185512e+05,2.529528e+00,9.263234e-01,9.261790e-01,8.128664e-04,2.769167e-09,2.991966e+01,1.971234e+01,1.020731e+01,3.073151e+01,1.724818e+02
8.277713e+05,9.580686e+00,2.186513e+05,2.530686e+00,9.263138e-01,9.261793e-01,8.131434e-04,2.769166e-09,2.992261e+01,1.971281e+01,1.020980e+01,3.073478e+01,1.725000e+02
8.278713e+05,9.581843e+00,2.187513e+05,2.531843e+00,9.262980e-01,9.261795e-01,8.134204e-04,2.769165e-09,2.992662e+01,1.971345e+01,1.021317e+01,3.073924e+01,1.725000e+02
8.279713e+05,9.583001e+00,2.188513e+05,2.533001e+00,9.262823e-01,9.261798e-01,8.136974e-04,2.769164e-09,2.993062e+01,1.971408e+01,1.021653e+01,3.074370e+01,1.725000e+02
8.280713e+05,9.584159e+00,2.189513e+05,2.534159e+00,9.262665e-01,9.261800e-01,8.139744e-04,2.769164e-09,2.993462e+01,1.971472e+01,1.021990e+01,3.074816e+01,1.725000e+02
8.281713e+05,9.585317e+00,2.190513e+05,2.535317e+00,9.262507e-01,9.261803e-01,8.142513e-04,2.769163e-09,2.993862e+01,1.971535e+01,1.022327e+01,3.075261e+01,1.725000e+02
8.282714e+05,9.586474e+00,2.191514e+05,2.536474e+00,9.262349e-01,9.261805e-01,8.145283e-04,2.769162e-09,2.994263e+01,1.971599e+01,1.022664e+01,3.075707e+01,1.725000e+02
8.283714e+05,9.587632e+00,2.192514e+05,2.537632e+00,9.262191e-01,9.261808e-01,8.148053e-04,2.769161e-09,2.994663e+01,1.971662e+01,1.023000e+01,3.076153e+01,1.725000e+02
8.284714e+05,9.588790e+00,2.193514e+05,2.538790e+00,9.262034e-01,9.261811e-01,8.150823e-04,2.769161e-09,2.995063e+01,1.971726e+01,1.023337e+01,3.076599e+01,1.725000e+02
8.285714e+05,9.589947e+00,2.194514e+05,2.539947e+00,9.261876e-01,9.261813e-01,8.153593e-04,2.769160e-09,2.995463e+01,1.971789e+01,1.023674e+01,3.077045e+01,1.725000e+02
8.286715e+05,9.591105e+00,2.195515e+05,2.541105e+00,9.261718e-01,9.261816e-01,8.156362e-04,2.769159e-09,2.995864e+01,1.971853e+01,1.024011e+01,3.077491e+01,1.725000e+02
8.287715e+05,9.592263e+00,2.196515e+05,2.542263e+00,9.261710e-01,9.261818e-01,8.159132e-04,2.769158e-09,2.996154e+01,1.971869e+01,1.024285e+01,3.077804e+01,1.725373e+02
8.288715e+05,9.593420e+00,2.197515e+05,2.543420e+00,9.261753e-01,9.261821e-01,8.161902e-04,2.769157e-09,2.996406e+01,1.971869e+01,1.024537e+01,3.078071e+01,1.725873e+02
8.289715e+05,9.594578e+00,2.198515e+05,2.544578e+00,9.261796e-01,9.261823e-01,8.164672e-04,2.769157e-09,2.996659e+01,1.971869e+01,1.024790e+01,3.078339e+01,1.726373e+02
8.290716e+05,9.595736e+00,2.199516e+05,2.545736e+00,9.261839e-01,9.261826e-01,8.167442e-04,2.769156e-09,2.996911e+01,1.971869e+01,1.025042e+01,3.078606e+01,1.726874e+02
8.291716e+05,9.596893e+00,2.200516e+05,2.546893e+00,9.261882e-01,9.261829e-01,8.170211e-04,2.769155e-09,2.997164e+01,1.971869e+01,1.025295e+01,3.078874e+01,1.727374e+02
8.292716e+05,9.598051e+00,2.201516e+05,2.548051e+00,9.261925e-01,9.261831e-01,8.172981e-04,2.769154e-09,2.997417e+01,1.971869e+01,1.025548e+01,3.079142e+01,1.727874e+02
8.293716e+05,9.599209e+00,2.202516e+05,2.549209e+00,9.261968e-01,9.261834e-01,8.175751e-04,2.769154e-09,2.997669e+01,1.971869e+01,1.025800e+01,3.079409e+01,1.728375e+02
8.294717e+05,9.600366e+00,2.203517e+05,2.550366e+00,9.262011e-01,9.261836e-01,8.178521e-04,2.769153e-09,2.997922e+01,1.971869e+01,1.026053e+01,3.079677e+01,1.728875e+02
8.295717e+05,9.601524e+00,2.204517e+05,2.551524e+00,9.262054e-01,9.261839e-01,8.181291e-04,2.769152e-09,2.998174e+01,1.971869e+01,1.026305e+01,3.079944e+01,1.729375e+02
8.296717e+05,9.602682e+00,2.205517e+05,2.552682e+00,9.262097e-01,9.261841e-01,8.184060e-04,2.769151e-09,2.998427e+01,1.971869e+01,1.026558e+01,3.080212e+01,1.729875e+02
8.297717e+05,9.603839e+00,2.206517e+05,2.553839e+00,9.262076e-01,9.261844e-01,8.186830e-04,2.769151e-09,2.998395e+01,1.971869e+01,1.026526e+01,3.080180e+01,1.729625e+02
8.298717e+05,9.604997e+00,2.207517e+05,2.554997e+00,9.262033e-01,9.261847e-01,8.189600e-04,2.769150e-09,2.998269e+01,1.971869e+01,1.026400e+01,3.080049e+01,1.729126e+02
8.299718e+05,9.606155e+00,2.208518e+05,2.556155e+00,9.261990e-01,9.261849e-01,8.192370e-04,2.769149e-09,2.998143e+01,1.971869e+01,1.026274e+01,3.079918e+01,1.728626e+02
8.300718e+05,9.607312e+00,2.209518e+05,2.557312e+00,9.261947e-01,9.261852e-01,8.195140e-04,2.769148e-09,2.998017e+01,1.971869e+01,1.026148e+01,3.079787e+01,1.728127e+02
8.301718e+05,9.608470e+00,2.210518e+05,2.558470e+00,9.261904e-01,9.261854e-01,8.197909e-04,2.769147e-09,2.997891e+01,1.971869e+01,1.026022e+01,3.079656e+01,1.727627e+02
8.302718e+05,9.609628e+00,2.211518e+05,2.559628e+00,9.261861e-01,9.261857e-01,8.200679e-04,2.769147e-09,2.997765e+01,1.971869e+01,1.025896e+01,3.079525e+01,1.727128e+02
8.303719e+05,9.610785e+00,2.212519e+05,2.560785e+00,9.261818e-01,9.261859e-01,8.203449e-04,2.769146e-09,2.997639e+01,1.971869e+01,1.025770e+01,3.079394e+01,1.726628e+02
8.304719e+05,9.611943e+00,2.213519e+05,2.561943e+00,9.261775e-01,9.261862e-01,8.206219e-04,2.769145e-09,2.997513e+01,1.971869e+01,1.025644e+01,3.079263e+01,1.726129e+02
8.305719e+05,9.613101e+00,2.214519e+05,2.563101e+00,9.261732e-01,9.261864e-01,8.208989e-04,2.769144e-09,2.997386e+01,1.971869e+01,1.025518e+01,3.079132e+01,1.725629e+02
8.306719e+05,9.614258e+00,2.215519e+05,2.564258e+00,9.261689e-01,9.261867e-01,8.211758e-04,2.769144e-09,2.997260e+01,1.971869e+01,1.025391e+01,3.079001e+01,1.725130e+02
8.307720e+05,9.615416e+00,2.216520e+05,2.565416e+00,9.261651e-01,9.261870e-01,8.214528e-04,2.769143e-09,2.997087e+01,1.971822e+01,1.025265e+01,3.078822e+01,1.725074e+02
8.308720e+05,9.616574e+00,2.217520e+05,2.566574e+00,9.261615e-01,9.261872e-01,8.217298e-04,2.769142e-09,2.996897e+01,1.971758e+01,1.025139e+01,3.078627e+01,1.725174e+02
8.309720e+05,9.617732e+00,2.218520e+05,2.567732e+00,9.261580e-01,9.261875e-01,8.220068e-04,2.769141e-09,2.996707e+01,1.971695e+01,1.025012e+01,3.078431e+01,1.725274e+02
8.310720e+05,9.618889e+00,2.219520e+05,2.568889e+00,9.261544e-01,9.261877e-01,8.222838e-04,2.769141e-09,2.996517e+01,1.971631e+01,1.024886e+01,3.078235e+01,1.725374e+02
8.311721e+05,9.620047e+00,2.220521e+05,2.570047e+00,9.261508e-01,9.261880e-01,8.225607e-04,2.769140e-09,2.996327e+01,1.971568e+01,1.024760e+01,3.078039e+01,1.725475e+02
8.312721e+05,9.621205e+00,2.221521e+05,2.571205e+00,9.261472e-01,9.261882e-01,8.228377e-04,2.769139e-09,2.996137e+01,1.971504e+01,1.024633e+01,3.077844e+01,1.725575e+02
8.313721e+05,9.622362e+00,2.222521e+05,2.572362e+00,9.261436e-01,9.261885e-01,8.231147e-04,2.769138e-09,2.995948e+01,1.971441e+01,1.024507e+01,3.077648e+01,1.725675e+02
8.314721e+05,9.623520e+00,2.223521e+05,2.573520e+00,9.261400e-01,9.261888e-01,8.233917e-04,2.769138e-09,2.995758e+01,1.971377e+01,1.024380e+01,3.077452e+01,1.725775e+02
8.315721e+05,9.624678e+00,2.224521e+05,2.574678e+00,9.261364e-01,9.261890e-01,8.236687e-04,2.769137e-09,2.995568e+01,1.971314e+01,1.024254e+01,3.077257e+01,1.725875e+02
8.316722e+05,9.625835e+00,2.225522e+05,2.575835e+00,9.261328e-01,9.261893e-01,8.239456e-04,2.769136e-09,2.995378e+01,1.971250e+01,1.024128e+01,3.077061e+01,1.725975e+02
8.317722e+05,9.626993e+00,2.226522e+05,2.576993e+00,9.261347e-01,9.261895e-01,8.242226e-04,2.769135e-09,2.995077e+01,1.971187e+01,1.023891e+01,3.076739e+01,1.724417e+02
8.318722e+05,9.628151e+00,2.227522e+05,2.578151e+00,9.261382e-01,9.261898e-01,8.244996e-04,2.769134e-09,2.994741e+01,1.971123e+01,1.023618e+01,3.076377e+01,1.722317e+02
8.319722e+05,9.629308e+00,2.228522e+05,2.579308e+00,9.261418e-01,9.261900e-01,8.247766e-04,2.769134e-09,2.994404e+01,1.971060e+01,1.023345e+01,3.076014e+01,1.720218e+02
8.320723e+05,9.630466e+00,2.229523e+05,2.580466e+00,9.261454e-01,9.261903e-01,8.250535e-04,2.769133e-09,2.994068e+01,1.970996e+01,1.023072e+01,3.075652e+01,1.718119e+02
8.321723e+05,9.631624e+00,2.230523e+05,2.581624e+00,9.261490e-01,9.261906e-01,8.253305e-04,2.769132e-09,2.993731e+01,1.970933e+01,1.022799e+01,3.075289e+01,1.716019e+02
8.322723e+05,9.632781e+00,2.231523e+05,2.582781e+00,9.261526e-01,9.261908e-01,8.256075e-04,2.769131e-09,2.993395e+01,1.970869e+01,1.022526e+01,3.074927e+01,1.713920e+02
8.323723e+05,9.633939e+00,2.232523e+05,2.583939e+00,9.261562e-01,9.261911e-01,8.258845e-04,2.769131e-09,2.993059e+01,1.970806e+01,1.022253e+01,3.074564e+01,1.711820e+02
8.324724e+05,9.635097e+00,2.233524e+05,2.585097e+00,9.261597e-01,9.261913e-01,8.261615e-04,2.769130e-09,2.992722e+01,1.970743e+01,1.021979e+01,3.074202e+01,1.709721e+02
8.325724e+05,9.636254e+00,2.234524e+05,2.586254e+00,9.261633e-01,9.261916e-01,8.264384e-04,2.769129e-09,2.992386e+01,1.970679e+01,1.021706e+01,3.073839e+01,1.707622e+02
8.326724e+05,9.637412e+00,2.235524e+05,2.587412e+00,9.261669e-01,9.261918e-01,8.267154e-04,2.769128e-09,2.992049e+01,1.970616e+01,1.021433e+01,3.073477e+01,1.705522e+02
8.327724e+05,9.638570e+00,2.236524e+05,2.588570e+00,9.261710e-01,9.261921e-01,8.269924e-04,2.769128e-09,2.992456e+01,1.970648e+01,1.021808e+01,3.073909e+01,1.705977e+02
8.328725e+05,9.639727e+00,2.237525e+05,2.589727e+00,9.261753e-01,9.261923e-01,8.272694e-04,2.769127e-09,2.993109e+01,1.970711e+01,1.022398e+01,3.074603e+01,1.707278e+02
8.329725e+05,9.640885e+00,2.238525e+05,2.590885e+00,9.261796e-01,9.261926e-01,8.275463e-04,2.769126e-09,2.993762e+01,1.970775e+01,1.022987e+01,3.075298e+01,1.708579e+02
8.330725e+05,9.642043e+00,2.239525e+05,2.592043e+00,9.261839e-01,9.261929e-01,8.278233e-04,2.769125e-09,2.994414e+01,1.970838e+01,1.023576e+01,3.075992e+01,1.709880e+02
8.331725e+05,9.643200e+00,2.240525e+05,2.593200e+00,9.261882e-01,9.261931e-01,8.281003e-04,2.769124e-09,2.995067e+01,1.970902e+01,1.024166e+01,3.076687e+01,1.711180e+02
8.332725e+05,9.644358e+00,2.241525e+05,2.594358e+00,9.261925e-01,9.261934e-01,8.283773e-04,2.769124e-09,2.995720e+01,1.970965e+01,1.024755e+01,3.077382e+01,1.712481e+02
8.333726e+05,9.645516e+00,2.242526e+05,2.595516e+00,9.261968e-01,9.261936e-01,8.286543e-04,2.769123e-09,2.996373e+01,1.971029e+01,1.025344e+01,3.078076e+01,1.713782e+02
8.334726e+05,9.646674e+00,2.243526e+05,2.596674e+00,9.262011e-01,9.261939e-01,8.289312e-04,2.769122e-09,2.997026e+01,1.971092e+01,1.025933e+01,3.078771e+01,1.715083e+02
8.335726e+05,9.647831e+00,2.244526e+05,2.597831e+00,9.262054e-01,9.261941e-01,8.292082e-04,2.769121e-09,2.997678e+01,1.971156e+01,1.026523e+01,3.079466e+01,1.716383e+02
8.336726e+05,9.648989e+00,2.245526e+05,2.598989e+00,9.262097e-01,9.261944e-01,8.294852e-04,2.769121e-09,2.998331e+01,1.971219e+01,1.027112e+01,3.080160e+01,1.717684e+02
8.337727e+05,9.650147e+00,2.246527e+05,2.600147e+00,9.262048e-01,9.261947e-01,8.297622e-04,2.769120e-09,2.998139e+01,1.971234e+01,1.026904e+01,3.079957e+01,1.718000e+02
8.338727e+05,9.651304e+00,2.247527e+05,2.601304e+00,9.261969e-01,9.261949e-01,8.300391e-04,2.769119e-09,2.997675e+01,1.971234e+01,1.026440e+01,3.079466e+01,1.718000e+02
8.339727e+05,9.652462e+00,2.248527e+05,2.602462e+00,9.261890e-01,9.261952e-01,8.303161e-04,2.769118e-09,2.997211e+01,1.971234e+01,1.025977e+01,3.078974e+01,1.718000e+02
8.340727e+05,9.653620e+00,2.249527e+05,2.603620e+00,9.261812e-01,9.261954e-01,8.305931e-04,2.769118e-09,2.996747e+01,1.971234e+01,1.025513e+01,3.078483e+01,1.718000e+02
8.341728e+05,9.654777e+00,2.250528e+05,2.604777e+00,9.261733e-01,9.261957e-01,8.308701e-04,2.769117e-09,2.996284e+01,1.971234e+01,1.025049e+01,3.077992e+01,1.718000e+02
8.342728e+05,9.655935e+00,2.251528e+05,2.605935e+00,9.261654e-01,9.261959e-01,8.311470e-04,2.769116e-09,2.995820e+01,1.971234e+01,1.024585e+01,3.077501e+01,1.718000e+02
8.343728e+05,9.657093e+00,2.252528e+05,2.607093e+00,9.261575e-01,9.261962e-01,8.314240e-04,2.769115e-09,2.995356e+01,1.971234e+01,1.024122e+01,3.077009e+01,1.718000e+02
8.344728e+05,9.658250e+00,2.253528e+05,2.608250e+00,9.261496e-01,9.261965e-01,8.317010e-04,2.769115e-09,2.994893e+01,1.971234e+01,1.023658e+01,3.076518e+01,1.718000e+02
8.345728e+05,9.659408e+00,2.254528e+05,2.609408e+00,9.261417e-01,9.261967e-01,8.319780e-04,2.769114e-09,2.994429e+01,1.971234e+01,1.023194e+01,3.076027e+01,1.718000e+02
8.346729e+05,9.660566e+00,2.255529e+05,2.610566e+00,9.261338e-01,9.261970e-01,8.322550e-04,2.769113e-09,2.993965e+01,1.971234e+01,1.022731e+01,3.075536e+01,1.718000e+02
8.347729e+05,9.661723e+00,2.256529e+05,2.611723e+00,9.261527e-01,9.261972e-01,8.325319e-04,2.769112e-09,2.993663e+01,1.971234e+01,1.022428e+01,3.075187e+01,1.718229e+02
8.348729e+05,9.662881e+00,2.257529e+05,2.612881e+00,9.261799e-01,9.261975e-01,8.328089e-04,2.769111e-09,2.993411e+01,1.971234e+01,1.022176e+01,3.074882e+01,1.718528e+02
8.349729e+05,9.664039e+00,2.258529e+05,2.614039e+00,9.262071e-01,9.261977e-01,8.330859e-04,2.769111e-09,2.993159e+01,1.971234e+01,1.021924e+01,3.074577e+01,1.718828e+02
8.350730e+05,9.665196e+00,2.259530e+05,2.615196e+00,9.262343e-01,9.261980e-01,8.333629e-04,2.769110e-09,2.992906e+01,1.971234e+01,1.021672e+01,3.074273e+01,1.719128e+02
8.351730e+05,9.666354e+00,2.260530e+05,2.616354e+00,9.262615e-01,9.261982e-01,8.336398e-04,2.769109e-09,2.992654e+01,1.971234e+01,1.021420e+01,3.073968e+01,1.719427e+02
8.352730e+05,9.667512e+00,2.261530e+05,2.617512e+00,9.262887e-01,9.261985e-01,8.339168e-04,2.769108e-09,2.992402e+01,1.971234e+01,1.021168e+01,3.073664e+01,1.719727e+02
8.353730e+05,9.668669e+00,2.262530e+05,2.618669e+00,9.263160e-01,9.261988e-01,8.341938e-04,2.769108e-09,2.992150e+01,1.971234e+01,1.020916e+01,3.073359e+01,1.720027e+02
8.354731e+05,9.669827e+00,2.263531e+05,2.619827e+00,9.263432e-01,9.261990e-01,8.344708e-04,2.769107e-09,2.991898e+01,1.971234e+01,1.020663e+01,3.073054e+01,1.720326e+02
8.355731e+05,9.670985e+00,2.264531e+05,2.620985e+00,9.263704e-01,9.261993e-01,8.347477e-04,2.769106e-09,2.991646e+01,1.971234e+01,1.020411e+01,3.072750e+01,1.720626e+02
8.356731e+05,9.672142e+00,2.265531e+05,2.622142e+00,9.263976e-01,9.261995e-01,8.350247e-04,2.769105e-09,2.991394e+01,1.971234e+01,1.020159e+01,3.072445e+01,1.720926e+02
8.357731e+05,9.673300e+00,2.266531e+05,2.623300e+00,9.263957e-01,9.261998e-01,8.353017e-04,2.769105e-09,2.991680e+01,1.971234e+01,1.020445e+01,3.072757e+01,1.721226e+02
8.358732e+05,9.674458e+00,2.267532e+05,2.624458e+00,9.263842e-01,9.262000e-01,8.355787e-04,2.769104e-09,2.992144e+01,1.971234e+01,1.020910e+01,3.073271e+01,1.721526e+02
8.359732e+05,9.675615e+00,2.268532e+05,2.625615e+00,9.263727e-01,9.262003e-01,8.358556e-04,2.769103e-09,2.992608e+01,1.971234e+01,1.021374e+01,3.073786e+01,1.721827e+02
8.360732e+05,9.676773e+00,2.269532e+05,2.626773e+00,9.263612e-01,9.262006e-01,8.361326e-04,2.769102e-09,2.993072e+01,1.971234e+01,1.021838e+01,3.074301e+01,1.722127e+02
8.361732e+05,9.677931e+00,2.270532e+05,2.627931e+00,9.263497e-01,9.262008e-01,8.364096e-04,2.769101e-09,2.993536e+01,1.971234e+01,1.022302e+01,3.074815e+01,1.722428e+02
8.362732e+05,9.679089e+00,2.271532e+05,2.629089e+00,9.263383e-01,9.262011e-01,8.366866e-04,2.769101e-09,2.994000e+01,1.971234e+01,1.022766e+01,3.075330e+01,1.722728e+02
8.363733e+05,9.680246e+00,2.272533e+05,2.630246e+00,9.263268e-01,9.262013e-01,8.369635e-04,2.769100e-09,2.994465e+01,1.971234e+01,1.023230e+01,3.075845e+01,1.723028e+02
8.364733e+05,9.681404e+00,2.273533e+05,2.631404e+00,9.263153e-01,9.262016e-01,8.372405e-04,2.769099e-09,2.994929e+01,1.971234e+01,1.023694e+01,3.076360e+01,1.723329e+02
8.365733e+05,9.682562e+00,2.274533e+05,2.632562e+00,9.263038e-01,9.262018e-01,8.375175e-04,2.769098e-09,2.995393e+01,1.971234e+01,1.024158e+01,3.076874e+01,1.723629e+02
8.366733e+05,9.683719e+00,2.275533e+05,2.633719e+00,9.262923e-01,9.262021e-01,8.377945e-04,2.769098e-09,2.995857e+01,1.971234e+01,1.024622e+01,3.077389e+01,1.723930e+02
8.367734e+05,9.684877e+00,2.276534e+05,2.634877e+00,9.262924e-01,9.262024e-01,8.380714e-04,2.769097e-09,2.996110e+01,1.971234e+01,1.024876e+01,3.077662e+01,1.723234e+02
8.368734e+05,9.686035e+00,2.277534e+05,2.636035e+00,9.262960e-01,9.262026e-01,8.383484e-04,2.769096e-09,2.996299e+01,1.971234e+01,1.025065e+01,3.077862e+01,1.722234e+02
8.369734e+05,9.687192e+00,2.278534e+05,2.637192e+00,9.262995e-01,9.262029e-01,8.386254e-04,2.769095e-09,2.996488e+01,1.971234e+01,1.025254e+01,3.078062e+01,1.721235e+02
8.370734e+05,9.688350e+00,2.279534e+05,2.638350e+00,9.263031e-01,9.262031e-01,8.389024e-04,2.769095e-09,2.996677e+01,1.971234e+01,1.025443e+01,3.078261e+01,1.720235e+02
8.371735e+05,9.689508e+00,2.280535e+05,2.639508e+00,9.263067e-01,9.262034e-01,8.391793e-04,2.769094e-09,2.996866e+01,1.971234e+01,1.025631e+01,3.078461e+01,1.719235e+02
8.372735e+05,9.690665e+00,2.281535e+05,2.640665e+00,9.263103e-01,9.262036e-01,8.394563e-04,2.769093e-09,2.997055e+01,1.971234e+01,1.025820e+01,3.078661e+01,1.718235e+02
8.373735e+05,9.691823e+00,2.282535e+05,2.641823e+00,9.263139e-01,9.262039e-01,8.397333e-04,2.769092e-09,2.997244e+01,1.971234e+01,1.026009e+01,3.078860e+01,1.717236e+02
8.374735e+05,9.692981e+00,2.283535e+05,2.642981e+00,9.263175e-01,9.262041e-01,8.400103e-04,2.769092e-09,2.997433e+01,1.971234e+01,1.026198e+01,3.079060e+01,1.716236e+02
8.375736e+05,9.694138e+00,2.284536e+05,2.644138e+00,9.263210e-01,9.262044e-01,8.402872e-04,2.769091e-09,2.997622e+01,1.971234e+01,1.026387e+01,3.079260e+01,1.715236e+02
8.376736e+05,9.695296e+00,2.285536e+05,2.645296e+00,9.263246e-01,9.262047e-01,8.405642e-04,2.769090e-09,2.997810e+01,1.971234e+01,1.026576e+01,3.079459e+01,1.714237e+02
8.377736e+05,9.696454e+00,2.286536e+05,2.646454e+00,9.263107e-01,9.262049e-01,8.408412e-04,2.769089e-09,2.997662e+01,1.971186e+01,1.026476e+01,3.079320e+01,1.714306e+02
8.378736e+05,9.697611e+00,2.287536e+05,2.647611e+00,9.262913e-01,9.262052e-01,8.411182e-04,2.769088e-09,2.997410e+01,1.971123e+01,1.026287e+01,3.079076e+01,1.714706e+02
8.379736e+05,9.698769e+00,2.288536e+05,2.648769e+00,9.262720e-01,9.262054e-01,8.413951e-04,2.769088e-09,2.997157e+01,1.971059e+01,1.026098e+01,3.078831e+01,1.715106e+02
8.380737e+05,9.699927e+00,2.289537e+05,2.649927e+00,9.262526e-01,9.262057e-01,8.416721e-04,2.769087e-09,2.996905e+01,1.970996e+01,1.025909e+01,3.078587e+01,1.715506e+02
8.381737e+05,9.701084e+00,2.290537e+05,2.651084e+00,9.262332e-01,9.262059e-01,8.419491e-04,2.769086e-09,2.996652e+01,1.970932e+01,1.025720e+01,3.078342e+01,1.715906e+02
8.382737e+05,9.702242e+00,2.291537e+05,2.652242e+00,9.262139e-01,9.262062e-01,8.422260e-04,2.769085e-09,2.996400e+01,1.970869e+01,1.025531e+01,3.078098e+01,1.716307e+02
8.383737e+05,9.703400e+00,2.292537e+05,2.653400e+00,9.261945e-01,9.262065e-01,8.425030e-04,2.769085e-09,2.996147e+01,1.970805e+01,1.025342e+01,3.077853e+01,1.716707e+02
8.384738e+05,9.704557e+00,2.293538e+05,2.654557e+00,9.261752e-01,9.262067e-01,8.427800e-04,2.769084e-09,2.995894e+01,1.970742e+01,1.025153e+01,3.077609e+01,1.717107e+02
8.385738e+05,9.705715e+00,2.294538e+05,2.655715e+00,9.261558e-01,9.262070e-01,8.430570e-04,2.769083e-09,2.995642e+01,1.970678e+01,1.024964e+01,3.077364e+01,1.717507e+02
8.386738e+05,9.706873e+00,2.295538e+05,2.656873e+00,9.261364e-01,9.262072e-01,8.433339e-04,2.769082e-09,2.995389e+01,1.970615e+01,1.024775e+01,3.077120e+01,1.717908e+02
8.387738e+05,9.708030e+00,2.296538e+05,2.658030e+00,9.261215e-01,9.262075e-01,8.436109e-04,2.769082e-09,2.995169e+01,1.970600e+01,1.024569e+01,3.076901e+01,1.718000e+02
8.388739e+05,9.709188e+00,2.297539e+05,2.659188e+00,9.261079e-01,9.262077e-01,8.438879e-04,2.769081e-09,2.994959e+01,1.970600e+01,1.024359e+01,3.076690e+01,1.718000e+02
8.389739e+05,9.710346e+00,2.298539e+05,2.660346e+00,9.260943e-01,9.262080e-01,8.441649e-04,2.769080e-09,2.994749e+01,1.970600e+01,1.024149e+01,3.076480e+01,1.718000e+02
8.390739e+05,9.711504e+00,2.299539e+05,2.661504e+00,9.260807e-01,9.262083e-01,8.444418e-04,2.769079e-09,2.994538e+01,1.970600e+01,1.023938e+01,3.076269e+01,1.718000e+02
8.391739e+05,9.712661e+00,2.300539e+05,2.662661e+00,9.260670e-01,9.262085e-01,8.447188e-04,2.769078e-09,2.994328e+01,1.970600e+01,1.023728e+01,3.076058e+01,1.718000e+02
8.392740e+05,9.713819e+00,2.301540e+05,2.663819e+00,9.260534e-01,9.262088e-01,8.449958e-04,2.769078e-09,2.994118e+01,1.970600e+01,1.023518e+01,3.075847e+01,1.718000e+02
8.393740e+05,9.714977e+00,2.302540e+05,2.664977e+00,9.260398e-01,9.262090e-01,8.452727e-04,2.769077e-09,2.993908e+01,1.970600e+01,1.023308e+01,3.075636e+01,1.718000e+02
8.394740e+05,9.716134e+00,2.303540e+05,2.666134e+00,9.260262e-01,9.262093e-01,8.455497e-04,2.769076e-09,2.993697e+01,1.970600e+01,1.023097e+01,3.075425e+01,1.718000e+02
8.395740e+05,9.717292e+00,2.304540e+05,2.667292e+00,9.260126e-01,9.262095e-01,8.458267e-04,2.769075e-09,2.993487e+01,1.970600e+01,1.022887e+01,3.075215e+01,1.718000e+02
8.396740e+05,9.718450e+00,2.305540e+05,2.668450e+00,9.259990e-01,9.262098e-01,8.461037e-04,2.769075e-09,2.993277e+01,1.970600e+01,1.022677e+01,3.075004e+01,1.718000e+02
8.397741e+05,9.719607e+00,2.306541e+05,2.669607e+00,9.260183e-01,9.262101e-01,8.463806e-04,2.769074e-09,2.993082e+01,1.970649e+01,1.022434e+01,3.074767e+01,1.717157e+02
8.398741e+05,9.720765e+00,2.307541e+05,2.670765e+00,9.260477e-01,9.262103e-01,8.466576e-04,2.769073e-09,2.992893e+01,1.970712e+01,1.022181e+01,3.074522e+01,1.716057e+02
8.399741e+05,9.721923e+00,2.308541e+05,2.671923e+00,9.260771e-01,9.262106e-01,8.469346e-04,2.769072e-09,2.992703e+01,1.970775e+01,1.021928e+01,3.074277e+01,1.714958e+02
8.400741e+05,9.723080e+00,2.309541e+05,2.673080e+00,9.261064e-01,9.262108e-01,8.472116e-04,2.769072e-09,2.992513e+01,1.970839e+01,1.021675e+01,3.074032e+01,1.713858e+02
8.401742e+05,9.724238e+00,2.310542e+05,2.674238e+00,9.261358e-01,9.262111e-01,8.474885e-04,2.769071e-09,2.992324e+01,1.970902e+01,1.021422e+01,3.073788e+01,1.712758e+02
8.402742e+05,9.725396e+00,2.311542e+05,2.675396e+00,9.261652e-01,9.262113e-01,8.477655e-04,2.769070e-09,2.992134e+01,1.970966e+01,1.021168e+01,3.073543e+01,1.711659e+02
8.403742e+05,9.726553e+00,2.312542e+05,2.676553e+00,9.261946e-01,9.262116e-01,8.480425e-04,2.769069e-09,2.991945e+01,1.971029e+01,1.020915e+01,3.073298e+01,1.710559e+02
8.404742e+05,9.727711e+00,2.313542e+05,2.677711e+00,9.262239e-01,9.262118e-01,8.483194e-04,2.769068e-09,2.991755e+01,1.971093e+01,1.020662e+01,3.073053e+01,1.709459e+02
8.405743e+05,9.728869e+00,2.314543e+05,2.678869e+00,9.262533e-01,9.262121e-01,8.485964e-04,2.769068e-09,2.991565e+01,1.971156e+01,1.020409e+01,3.072809e+01,1.708360e+02
8.406743e+05,9.730026e+00,2.315543e+05,2.680026e+00,9.262827e-01,9.262124e-01,8.488734e-04,2.769067e-09,2.991376e+01,1.971219e+01,1.020156e+01,3.072564e+01,1.707260e+02
8.407743e+05,9.731184e+00,2.316543e+05,2.681184e+00,9.262836e-01,9.262126e-01,8.491504e-04,2.769066e-09,2.991427e+01,1.971186e+01,1.020241e+01,3.072621e+01,1.707305e+02
8.408743e+05,9.732342e+00,2.317543e+05,2.682342e+00,9.262757e-01,9.262129e-01,8.494273e-04,2.769065e-09,2.991554e+01,1.971123e+01,1.020431e+01,3.072772e+01,1.707705e+02
8.409743e+05,9.733499e+00,2.318543e+05,2.683499e+00,9.262678e-01,9.262131e-01,8.497043e-04,2.769065e-09,2.991680e+01,1.971059e+01,1.020621e+01,3.072922e+01,1.708105e+02
8.410744e+05,9.734657e+00,2.319544e+05,2.684657e+00,9.262600e-01,9.262134e-01,8.499813e-04,2.769064e-09,2.991806e+01,1.970996e+01,1.020810e+01,3.073073e+01,1.708505e+02
8.411744e+05,9.735815e+00,2.320544e+05,2.685815e+00,9.262521e-01,9.262136e-01,8.502582e-04,2.769063e-09,2.991932e+01,1.970932e+01,1.021000e+01,3.073224e+01,1.708905e+02
8.412744e+05,9.736972e+00,2.321544e+05,2.686972e+00,9.262442e-01,9.262139e-01,8.505352e-04,2.769062e-09,2.992058e+01,1.970869e+01,1.021189e+01,3.073374e+01,1.709305e+02
8.413744e+05,9.738130e+00,2.322544e+05,2.688130e+00,9.262363e-01,9.262142e-01,8.508122e-04,2.769062e-09,2.992184e+01,1.970805e+01,1.021379e+01,3.073525e+01,1.709705e+02
8.414745e+05,9.739288e+00,2.323545e+05,2.689288e+00,9.262284e-01,9.262144e-01,8.510892e-04,2.769061e-09,2.992311e+01,1.970742e+01,1.021569e+01,3.073676e+01,1.710105e+02
8.415745e+05,9.740445e+00,2.324545e+05,2.690445e+00,9.262206e-01,9.262147e-01,8.513661e-04,2.769060e-09,2.992437e+01,1.970679e+01,1.021758e+01,3.073826e+01,1.710504e+02
8.416745e+05,9.741603e+00,2.325545e+05,2.691603e+00,9.262127e-01,9.262149e-01,8.516431e-04,2.769059e-09,2.992563e+01,1.970615e+01,1.021948e+01,3.073977e+01,1.710904e+02
8.417745e+05,9.742761e+00,2.326545e+05,2.692761e+00,9.261911e-01,9.262152e-01,8.519201e-04,2.769059e-09,2.992641e+01,1.970552e+01,1.022090e+01,3.074093e+01,1.711381e+02
8.418746e+05,9.743919e+00,2.327546e+05,2.693919e+00,9.261653e-01,9.262154e-01,8.521970e-04,2.769058e-09,2.992705e+01,1.970488e+01,1.022217e+01,3.074197e+01,1.711882e+02
8.419746e+05,9.745076e+00,2.328546e+05,2.695076e+00,9.261395e-01,9.262157e-01,8.524740e-04,2.769057e-09,2.992769e+01,1.970425e+01,1.022344e+01,3.074301e+01,1.712382e+02
8.420746e+05,9.746234e+00,2.329546e+05,2.696234e+00,9.261136e-01,9.262160e-01,8.527510e-04,2.769056e-09,2.992832e+01,1.970361e+01,1.022471e+01,3.074406e+01,1.712883e+02
8.421746e+05,9.747392e+00,2.330546e+05,2.697392e+00,9.260878e-01,9.262162e-01,8.530280e-04,2.769055e-09,2.992896e+01,1.970297e+01,1.022598e+01,3.074510e+01,1.713384e+02
8.422747e+05,9.748549e+00,2.331547e+05,2.698549e+00,9.260620e-01,9.262165e-01,8.533049e-04,2.769055e-09,2.992959e+01,1.970234e+01,1.022725e+01,3.074615e+01,1.713885e+02
8.423747e+05,9.749707e+00,2.332547e+05,2.699707e+00,9.260361e-01,9.262167e-01,8.535819e-04,2.769054e-09,2.993023e+01,1.970170e+01,1.022852e+01,3.074719e+01,1.714385e+02
8.424747e+05,9.750865e+00,2.333547e+05,2.700865e+00,9.260103e-01,9.262170e-01,8.538589e-04,2.769053e-09,2.993086e+01,1.970107e+01,1.022979e+01,3.074824e+01,1.714886e+02
8.425747e+05,9.752022e+00,2.334547e+05,2.702022e+00,9.259845e-01,9.262172e-01,8.541358e-04,2.769052e-09,2.993150e+01,1.970043e+01,1.023106e+01,3.074928e+01,1.715387e+02
8.426747e+05,9.753180e+00,2.335547e+05,2.703180e+00,9.259586e-01,9.262175e-01,8.544128e-04,2.769052e-09,2.993213e+01,1.969980e+01,1.023234e+01,3.075033e+01,1.715888e+02
8.427748e+05,9.754338e+00,2.336548e+05,2.704338e+00,9.259817e-01,9.262177e-01,8.546898e-04,2.769051e-09,2.993587e+01,1.969966e+01,1.023621e+01,3.075410e+01,1.716465e+02
8.428748e+05,9.755495e+00,2.337548e+05,2.705495e+00,9.260190e-01,9.262180e-01,8.549667e-04,2.769050e-09,2.994050e+01,1.969966e+01,1.024084e+01,3.075865e+01,1.717066e+02
8.429748e+05,9.756653e+00,2.338548e+05,2.706653e+00,9.260563e-01,9.262183e-01,8.552437e-04,2.769049e-09,2.994513e+01,1.969966e+01,1.024547e+01,3.076321e+01,1.717666e+02
8.430748e+05,9.757811e+00,2.339548e+05,2.707811e+00,9.260936e-01,9.262185e-01,8.555207e-04,2.769049e-09,2.994976e+01,1.969966e+01,1.025010e+01,3.076776e+01,1.718267e+02
8.431749e+05,9.758968e+00,2.340549e+05,2.708968e+00,9.261309e-01,9.262188e-01,8.557977e-04,2.769048e-09,2.995439e+01,1.969966e+01,1.025473e+01,3.077231e+01,1.718867e+02
8.432749e+05,9.760126e+00,2.341549e+05,2.710126e+00,9.261682e-01,9.262190e-01,8.560746e-04,2.769047e-09,2.995902e+01,1.969966e+01,1.025936e+01,3.077687e+01,1.719467e+02
8.433749e+05,9.761284e+00,2.342549e+05,2.711284e+00,9.262055e-01,9.262193e-01,8.563516e-04,2.769046e-09,2.996365e+01,1.969966e+01,1.026399e+01,3.078142e+01,1.720068e+02
8.434749e+05,9.762441e+00,2.343549e+05,2.712441e+00,9.262427e-01,9.262195e-01,8.566286e-04,2.769045e-09,2.996828e+01,1.969966e+01,1.026862e+01,3.078597e+01,1.720668e+02
8.435750e+05,9.763599e+00,2.344550e+05,2.713599e+00,9.262800e-01,9.262198e-01,8.569055e-04,2.769045e-09,2.997291e+01,1.969966e+01,1.027325e+01,3.079053e+01,1.721268e+02
8.436750e+05,9.764757e+00,2.345550e+05,2.714757e+00,9.263173e-01,9.262201e-01,8.571825e-04,2.769044e-09,2.997754e+01,1.969966e+01,1.027788e+01,3.079508e+01,1.721869e+02
8.437750e+05,9.765914e+00,2.346550e+05,2.715914e+00,9.263070e-01,9.262203e-01,8.574595e-04,2.769043e-09,2.997444e+01,1.970065e+01,1.027380e+01,3.079178e+01,1.722391e+02
8.438750e+05,9.767072e+00,2.347550e+05,2.717072e+00,9.262834e-01,9.262206e-01,8.577364e-04,2.769042e-09,2.996918e+01,1.970191e+01,1.026727e+01,3.078628e+01,1.722890e+02
8.439751e+05,9.768230e+00,2.348551e+05,2.718230e+00,9.262597e-01,9.262208e-01,8.580134e-04,2.769042e-09,2.996392e+01,1.970318e+01,1.026074e+01,3.078079e+01,1.723390e+02
8.440751e+05,9.769387e+00,2.349551e+05,2.719387e+00,9.262361e-01,9.262211e-01,8.582904e-04,2.769041e-09,2.995866e+01,1.970445e+01,1.025421e+01,3.077529e+01,1.723890e+02
8.441751e+05,9.770545e+00,2.350551e+05,2.720545e+00,9.262124e-01,9.262213e-01,8.585673e-04,2.769040e-09,2.995340e+01,1.970572e+01,1.024768e+01,3.076979e+01,1.724390e+02
8.442751e+05,9.771703e+00,2.351551e+05,2.721703e+00,9.261888e-01,9.262216e-01,8.588443e-04,2.769039e-09,2.994814e+01,1.970699e+01,1.024115e+01,3.076429e+01,1.724890e+02
8.443751e+05,9.772860e+00,2.352551e+05,2.722860e+00,9.261651e-01,9.262219e-01,8.591213e-04,2.769039e-09,2.994288e+01,1.970826e+01,1.023462e+01,3.075879e+01,1.725390e+02
8.444752e+05,9.774018e+00,2.353552e+05,2.724018e+00,9.261415e-01,9.262221e-01,8.593983e-04,2.769038e-09,2.993762e+01,1.970953e+01,1.022809e+01,3.075329e+01,1.725890e+02
8.445752e+05,9.775176e+00,2.354552e+05,2.725176e+00,9.261178e-01,9.262224e-01,8.596752e-04,2.769037e-09,2.993236e+01,1.971080e+01,1.022156e+01,3.074779e+01,1.726389e+02
8.446752e+05,9.776334e+00,2.355552e+05,2.726334e+00,9.260942e-01,9.262226e-01,8.599522e-04,2.769036e-09,2.992710e+01,1.971206e+01,1.021503e+01,3.074229e+01,1.726889e+02
8.447752e+05,9.777491e+00,2.356552e+05,2.727491e+00,9.261135e-01,9.262229e-01,8.602292e-04,2.769036e-09,2.992642e+01,1.971234e+01,1.021408e+01,3.074132e+01,1.726611e+02
8.448753e+05,9.778649e+00,2.357553e+05,2.728649e+00,9.261450e-01,9.262231e-01,8.605061e-04,2.769035e-09,2.992706e+01,1.971234e+01,1.021471e+01,3.074163e+01,1.726111e+02
