Repository: brandonlampe/CS_Data

# Repository for Crushed Salt Data
**Grant No: 456417**

This is a work in progress!

## Repository Content

### Directory Names
A uniform namining structure still in progress, but in general directories are named according to the following:
 - Names contain no spaces, a single underscore "_" will be used as a file name seperator.
 - Files are for the Crushed Salt Project (CSP); therefore, the first three charaters of each file are "CSP".
 - Folders are organized by which frame the test was performed on i.e., A2 or A3.
 - The fifth and sixth charaters of each file name will therefore be "A" followed by the frame number.

File: UNM_WP_HY_175_13/STAGE06/CREEP_FIT/175_13_STAGE06_CREEP_OUT.csv (part 11 of 15)
Analysis by Brandon Lampe, performed on: 2017/01/30 14:06:35
Experimental results below begin at: 2016/10/09 14:09:36
Duration (sec),Duration (day),Elapsed Time (sec),Elapsed Time (day),Interpolated Fractional Density,Fit to Fractional Density,Fit to Volume Strain,Fit to Volume Strain Rate (1/sec),Confining Pressure (MPa),Pore Pressure (MPa),Terzaghi Pressure (MPa),Solid Pressure (MPa),Temperature (C))
8.449753e+05,9.779807e+00,2.358553e+05,2.729807e+00,9.261766e-01,9.262234e-01,8.607831e-04,2.769034e-09,2.992769e+01,1.971234e+01,1.021535e+01,3.074194e+01,1.725611e+02
8.450753e+05,9.780964e+00,2.359553e+05,2.730964e+00,9.262081e-01,9.262236e-01,8.610601e-04,2.769033e-09,2.992833e+01,1.971234e+01,1.021598e+01,3.074225e+01,1.725111e+02
8.451753e+05,9.782122e+00,2.360553e+05,2.732122e+00,9.262396e-01,9.262239e-01,8.613370e-04,2.769032e-09,2.992896e+01,1.971234e+01,1.021662e+01,3.074255e+01,1.724611e+02
8.452754e+05,9.783280e+00,2.361554e+05,2.733280e+00,9.262711e-01,9.262242e-01,8.616140e-04,2.769032e-09,2.992960e+01,1.971234e+01,1.021725e+01,3.074286e+01,1.724112e+02
8.453754e+05,9.784437e+00,2.362554e+05,2.734437e+00,9.263027e-01,9.262244e-01,8.618910e-04,2.769031e-09,2.993023e+01,1.971234e+01,1.021789e+01,3.074317e+01,1.723612e+02
8.454754e+05,9.785595e+00,2.363554e+05,2.735595e+00,9.263342e-01,9.262247e-01,8.621679e-04,2.769030e-09,2.993086e+01,1.971234e+01,1.021852e+01,3.074348e+01,1.723112e+02
8.455754e+05,9.786753e+00,2.364554e+05,2.736753e+00,9.263657e-01,9.262249e-01,8.624449e-04,2.769029e-09,2.993150e+01,1.971234e+01,1.021915e+01,3.074379e+01,1.722612e+02
8.456755e+05,9.787910e+00,2.365555e+05,2.737910e+00,9.263973e-01,9.262252e-01,8.627219e-04,2.769029e-09,2.993213e+01,1.971234e+01,1.021979e+01,3.074410e+01,1.722112e+02
8.457755e+05,9.789068e+00,2.366555e+05,2.739068e+00,9.263893e-01,9.262254e-01,8.629988e-04,2.769028e-09,2.993636e+01,1.971234e+01,1.022401e+01,3.074875e+01,1.722233e+02
8.458755e+05,9.790226e+00,2.367555e+05,2.740226e+00,9.263700e-01,9.262257e-01,8.632758e-04,2.769027e-09,2.994162e+01,1.971234e+01,1.022927e+01,3.075466e+01,1.722533e+02
8.459755e+05,9.791383e+00,2.368555e+05,2.741383e+00,9.263506e-01,9.262260e-01,8.635528e-04,2.769026e-09,2.994688e+01,1.971234e+01,1.023453e+01,3.076057e+01,1.722832e+02
8.460755e+05,9.792541e+00,2.369555e+05,2.742541e+00,9.263313e-01,9.262262e-01,8.638297e-04,2.769026e-09,2.995214e+01,1.971234e+01,1.023979e+01,3.076648e+01,1.723132e+02
8.461756e+05,9.793699e+00,2.370556e+05,2.743699e+00,9.263119e-01,9.262265e-01,8.641067e-04,2.769025e-09,2.995740e+01,1.971234e+01,1.024505e+01,3.077239e+01,1.723432e+02
8.462756e+05,9.794856e+00,2.371556e+05,2.744856e+00,9.262926e-01,9.262267e-01,8.643837e-04,2.769024e-09,2.996266e+01,1.971234e+01,1.025031e+01,3.077830e+01,1.723732e+02
8.463756e+05,9.796014e+00,2.372556e+05,2.746014e+00,9.262732e-01,9.262270e-01,8.646606e-04,2.769023e-09,2.996792e+01,1.971234e+01,1.025558e+01,3.078421e+01,1.724032e+02
8.464756e+05,9.797172e+00,2.373556e+05,2.747172e+00,9.262539e-01,9.262272e-01,8.649376e-04,2.769022e-09,2.997318e+01,1.971234e+01,1.026084e+01,3.079012e+01,1.724332e+02
8.465757e+05,9.798329e+00,2.374557e+05,2.748329e+00,9.262345e-01,9.262275e-01,8.652146e-04,2.769022e-09,2.997844e+01,1.971234e+01,1.026610e+01,3.079603e+01,1.724632e+02
8.466757e+05,9.799487e+00,2.375557e+05,2.749487e+00,9.262152e-01,9.262278e-01,8.654915e-04,2.769021e-09,2.998370e+01,1.971234e+01,1.027136e+01,3.080195e+01,1.724932e+02
8.467757e+05,9.800645e+00,2.376557e+05,2.750645e+00,9.262197e-01,9.262280e-01,8.657685e-04,2.769020e-09,2.998033e+01,1.971234e+01,1.026799e+01,3.079825e+01,1.724690e+02
8.468757e+05,9.801802e+00,2.377557e+05,2.751802e+00,9.262312e-01,9.262283e-01,8.660455e-04,2.769019e-09,2.997443e+01,1.971234e+01,1.026208e+01,3.079174e+01,1.724290e+02
8.469758e+05,9.802960e+00,2.378558e+05,2.752960e+00,9.262426e-01,9.262285e-01,8.663224e-04,2.769019e-09,2.996852e+01,1.971234e+01,1.025618e+01,3.078523e+01,1.723889e+02
8.470758e+05,9.804118e+00,2.379558e+05,2.754118e+00,9.262541e-01,9.262288e-01,8.665994e-04,2.769018e-09,2.996262e+01,1.971234e+01,1.025027e+01,3.077872e+01,1.723489e+02
8.471758e+05,9.805275e+00,2.380558e+05,2.755275e+00,9.262656e-01,9.262290e-01,8.668764e-04,2.769017e-09,2.995671e+01,1.971234e+01,1.024437e+01,3.077220e+01,1.723088e+02
8.472758e+05,9.806433e+00,2.381558e+05,2.756433e+00,9.262771e-01,9.262293e-01,8.671533e-04,2.769016e-09,2.995081e+01,1.971234e+01,1.023846e+01,3.076569e+01,1.722687e+02
8.473758e+05,9.807591e+00,2.382558e+05,2.757591e+00,9.262886e-01,9.262295e-01,8.674303e-04,2.769016e-09,2.994490e+01,1.971234e+01,1.023256e+01,3.075918e+01,1.722287e+02
8.474759e+05,9.808749e+00,2.383559e+05,2.758749e+00,9.263001e-01,9.262298e-01,8.677073e-04,2.769015e-09,2.993900e+01,1.971234e+01,1.022665e+01,3.075267e+01,1.721886e+02
8.475759e+05,9.809906e+00,2.384559e+05,2.759906e+00,9.263115e-01,9.262301e-01,8.679842e-04,2.769014e-09,2.993309e+01,1.971234e+01,1.022075e+01,3.074616e+01,1.721486e+02
8.476759e+05,9.811064e+00,2.385559e+05,2.761064e+00,9.263230e-01,9.262303e-01,8.682612e-04,2.769013e-09,2.992719e+01,1.971234e+01,1.021484e+01,3.073964e+01,1.721085e+02
8.477759e+05,9.812222e+00,2.386559e+05,2.762222e+00,9.262995e-01,9.262306e-01,8.685382e-04,2.769013e-09,2.992444e+01,1.971234e+01,1.021210e+01,3.073696e+01,1.721236e+02
8.478760e+05,9.813379e+00,2.387560e+05,2.763379e+00,9.262665e-01,9.262308e-01,8.688151e-04,2.769012e-09,2.992255e+01,1.971234e+01,1.021021e+01,3.073531e+01,1.721537e+02
8.479760e+05,9.814537e+00,2.388560e+05,2.764537e+00,9.262335e-01,9.262311e-01,8.690921e-04,2.769011e-09,2.992066e+01,1.971234e+01,1.020832e+01,3.073366e+01,1.721837e+02
8.480760e+05,9.815695e+00,2.389560e+05,2.765695e+00,9.262005e-01,9.262313e-01,8.693691e-04,2.769010e-09,2.991877e+01,1.971234e+01,1.020643e+01,3.073202e+01,1.722137e+02
8.481760e+05,9.816852e+00,2.390560e+05,2.766852e+00,9.261676e-01,9.262316e-01,8.696460e-04,2.769009e-09,2.991688e+01,1.971234e+01,1.020453e+01,3.073037e+01,1.722437e+02
8.482761e+05,9.818010e+00,2.391561e+05,2.768010e+00,9.261346e-01,9.262319e-01,8.699230e-04,2.769009e-09,2.991499e+01,1.971234e+01,1.020264e+01,3.072872e+01,1.722737e+02
8.483761e+05,9.819168e+00,2.392561e+05,2.769168e+00,9.261016e-01,9.262321e-01,8.702000e-04,2.769008e-09,2.991310e+01,1.971234e+01,1.020075e+01,3.072707e+01,1.723037e+02
8.484761e+05,9.820325e+00,2.393561e+05,2.770325e+00,9.260686e-01,9.262324e-01,8.704769e-04,2.769007e-09,2.991121e+01,1.971234e+01,1.019886e+01,3.072542e+01,1.723338e+02
8.485761e+05,9.821483e+00,2.394561e+05,2.771483e+00,9.260356e-01,9.262326e-01,8.707539e-04,2.769006e-09,2.990932e+01,1.971234e+01,1.019697e+01,3.072377e+01,1.723638e+02
8.486762e+05,9.822641e+00,2.395562e+05,2.772641e+00,9.260026e-01,9.262329e-01,8.710309e-04,2.769006e-09,2.990743e+01,1.971234e+01,1.019508e+01,3.072212e+01,1.723938e+02
8.487762e+05,9.823798e+00,2.396562e+05,2.773798e+00,9.260487e-01,9.262331e-01,8.713078e-04,2.769005e-09,2.991221e+01,1.971234e+01,1.019986e+01,3.072674e+01,1.723207e+02
8.488762e+05,9.824956e+00,2.397562e+05,2.774956e+00,9.261153e-01,9.262334e-01,8.715848e-04,2.769004e-09,2.991873e+01,1.971234e+01,1.020639e+01,3.073299e+01,1.722207e+02
8.489762e+05,9.826114e+00,2.398562e+05,2.776114e+00,9.261820e-01,9.262337e-01,8.718618e-04,2.769003e-09,2.992525e+01,1.971234e+01,1.021291e+01,3.073924e+01,1.721207e+02
8.490762e+05,9.827271e+00,2.399562e+05,2.777271e+00,9.262486e-01,9.262339e-01,8.721387e-04,2.769003e-09,2.993178e+01,1.971234e+01,1.021943e+01,3.074548e+01,1.720208e+02
8.491763e+05,9.828429e+00,2.400563e+05,2.778429e+00,9.263153e-01,9.262342e-01,8.724157e-04,2.769002e-09,2.993830e+01,1.971234e+01,1.022595e+01,3.075173e+01,1.719208e+02
8.492763e+05,9.829587e+00,2.401563e+05,2.779587e+00,9.263819e-01,9.262344e-01,8.726927e-04,2.769001e-09,2.994482e+01,1.971234e+01,1.023248e+01,3.075798e+01,1.718208e+02
8.493763e+05,9.830744e+00,2.402563e+05,2.780744e+00,9.264486e-01,9.262347e-01,8.729696e-04,2.769000e-09,2.995134e+01,1.971234e+01,1.023900e+01,3.076422e+01,1.717209e+02
8.494763e+05,9.831902e+00,2.403563e+05,2.781902e+00,9.265152e-01,9.262349e-01,8.732466e-04,2.768999e-09,2.995786e+01,1.971234e+01,1.024552e+01,3.077047e+01,1.716209e+02
8.495764e+05,9.833060e+00,2.404564e+05,2.783060e+00,9.265818e-01,9.262352e-01,8.735236e-04,2.768999e-09,2.996439e+01,1.971234e+01,1.025204e+01,3.077671e+01,1.715209e+02
8.496764e+05,9.834217e+00,2.405564e+05,2.784217e+00,9.266485e-01,9.262354e-01,8.738005e-04,2.768998e-09,2.997091e+01,1.971234e+01,1.025856e+01,3.078296e+01,1.714209e+02
8.497764e+05,9.835375e+00,2.406564e+05,2.785375e+00,9.266296e-01,9.262357e-01,8.740775e-04,2.768997e-09,2.997277e+01,1.971234e+01,1.026043e+01,3.078519e+01,1.714553e+02
8.498764e+05,9.836533e+00,2.407564e+05,2.786533e+00,9.265880e-01,9.262360e-01,8.743545e-04,2.768996e-09,2.997340e+01,1.971234e+01,1.026105e+01,3.078636e+01,1.715253e+02
8.499765e+05,9.837691e+00,2.408565e+05,2.787691e+00,9.265465e-01,9.262362e-01,8.746314e-04,2.768996e-09,2.997403e+01,1.971234e+01,1.026168e+01,3.078754e+01,1.715953e+02
8.500765e+05,9.838848e+00,2.409565e+05,2.788848e+00,9.265049e-01,9.262365e-01,8.749084e-04,2.768995e-09,2.997465e+01,1.971234e+01,1.026231e+01,3.078871e+01,1.716653e+02
8.501765e+05,9.840006e+00,2.410565e+05,2.790006e+00,9.264633e-01,9.262367e-01,8.751853e-04,2.768994e-09,2.997528e+01,1.971234e+01,1.026294e+01,3.078989e+01,1.717352e+02
8.502765e+05,9.841164e+00,2.411565e+05,2.791164e+00,9.264217e-01,9.262370e-01,8.754623e-04,2.768993e-09,2.997591e+01,1.971234e+01,1.026356e+01,3.079106e+01,1.718052e+02
8.503766e+05,9.842321e+00,2.412566e+05,2.792321e+00,9.263802e-01,9.262372e-01,8.757393e-04,2.768993e-09,2.997654e+01,1.971234e+01,1.026419e+01,3.079224e+01,1.718752e+02
8.504766e+05,9.843479e+00,2.413566e+05,2.793479e+00,9.263386e-01,9.262375e-01,8.760162e-04,2.768992e-09,2.997716e+01,1.971234e+01,1.026482e+01,3.079341e+01,1.719452e+02
8.505766e+05,9.844637e+00,2.414566e+05,2.794637e+00,9.262970e-01,9.262378e-01,8.762932e-04,2.768991e-09,2.997779e+01,1.971234e+01,1.026545e+01,3.079459e+01,1.720152e+02
8.506766e+05,9.845794e+00,2.415566e+05,2.795794e+00,9.262555e-01,9.262380e-01,8.765702e-04,2.768990e-09,2.997842e+01,1.971234e+01,1.026607e+01,3.079576e+01,1.720851e+02
8.507766e+05,9.846952e+00,2.416566e+05,2.796952e+00,9.262528e-01,9.262383e-01,8.768471e-04,2.768989e-09,2.997590e+01,1.971185e+01,1.026406e+01,3.079311e+01,1.720370e+02
8.508767e+05,9.848110e+00,2.417567e+05,2.798110e+00,9.262607e-01,9.262385e-01,8.771241e-04,2.768989e-09,2.997254e+01,1.971121e+01,1.026133e+01,3.078944e+01,1.719570e+02
8.509767e+05,9.849267e+00,2.418567e+05,2.799267e+00,9.262686e-01,9.262388e-01,8.774011e-04,2.768988e-09,2.996917e+01,1.971058e+01,1.025860e+01,3.078576e+01,1.718770e+02
8.510767e+05,9.850425e+00,2.419567e+05,2.800425e+00,9.262765e-01,9.262390e-01,8.776780e-04,2.768987e-09,2.996581e+01,1.970994e+01,1.025587e+01,3.078208e+01,1.717971e+02
8.511767e+05,9.851583e+00,2.420567e+05,2.801583e+00,9.262844e-01,9.262393e-01,8.779550e-04,2.768986e-09,2.996244e+01,1.970931e+01,1.025314e+01,3.077841e+01,1.717171e+02
8.512768e+05,9.852740e+00,2.421568e+05,2.802740e+00,9.262922e-01,9.262396e-01,8.782319e-04,2.768986e-09,2.995908e+01,1.970867e+01,1.025040e+01,3.077473e+01,1.716371e+02
8.513768e+05,9.853898e+00,2.422568e+05,2.803898e+00,9.263001e-01,9.262398e-01,8.785089e-04,2.768985e-09,2.995571e+01,1.970804e+01,1.024767e+01,3.077106e+01,1.715571e+02
8.514768e+05,9.855056e+00,2.423568e+05,2.805056e+00,9.263080e-01,9.262401e-01,8.787859e-04,2.768984e-09,2.995235e+01,1.970741e+01,1.024494e+01,3.076738e+01,1.714772e+02
8.515768e+05,9.856213e+00,2.424568e+05,2.806213e+00,9.263159e-01,9.262403e-01,8.790628e-04,2.768983e-09,2.994898e+01,1.970677e+01,1.024221e+01,3.076370e+01,1.713972e+02
8.516769e+05,9.857371e+00,2.425569e+05,2.807371e+00,9.263238e-01,9.262406e-01,8.793398e-04,2.768983e-09,2.994562e+01,1.970614e+01,1.023948e+01,3.076003e+01,1.713172e+02
8.517769e+05,9.858529e+00,2.426569e+05,2.808529e+00,9.263165e-01,9.262408e-01,8.796168e-04,2.768982e-09,2.994556e+01,1.970600e+01,1.023956e+01,3.076006e+01,1.713079e+02
8.518769e+05,9.859686e+00,2.427569e+05,2.809686e+00,9.263050e-01,9.262411e-01,8.798937e-04,2.768981e-09,2.994640e+01,1.970600e+01,1.024040e+01,3.076111e+01,1.713179e+02
8.519769e+05,9.860844e+00,2.428569e+05,2.810844e+00,9.262935e-01,9.262413e-01,8.801707e-04,2.768980e-09,2.994724e+01,1.970600e+01,1.024124e+01,3.076215e+01,1.713279e+02
8.520770e+05,9.862002e+00,2.429570e+05,2.812002e+00,9.262820e-01,9.262416e-01,8.804477e-04,2.768980e-09,2.994809e+01,1.970600e+01,1.024209e+01,3.076320e+01,1.713379e+02
8.521770e+05,9.863159e+00,2.430570e+05,2.813159e+00,9.262705e-01,9.262419e-01,8.807246e-04,2.768979e-09,2.994893e+01,1.970600e+01,1.024293e+01,3.076425e+01,1.713479e+02
8.522770e+05,9.864317e+00,2.431570e+05,2.814317e+00,9.262590e-01,9.262421e-01,8.810016e-04,2.768978e-09,2.994977e+01,1.970600e+01,1.024377e+01,3.076529e+01,1.713579e+02
8.523770e+05,9.865475e+00,2.432570e+05,2.815475e+00,9.262475e-01,9.262424e-01,8.812785e-04,2.768977e-09,2.995061e+01,1.970600e+01,1.024461e+01,3.076634e+01,1.713679e+02
8.524770e+05,9.866632e+00,2.433570e+05,2.816632e+00,9.262361e-01,9.262426e-01,8.815555e-04,2.768976e-09,2.995146e+01,1.970600e+01,1.024546e+01,3.076739e+01,1.713780e+02
8.525771e+05,9.867790e+00,2.434571e+05,2.817790e+00,9.262246e-01,9.262429e-01,8.818325e-04,2.768976e-09,2.995230e+01,1.970600e+01,1.024630e+01,3.076843e+01,1.713880e+02
8.526771e+05,9.868948e+00,2.435571e+05,2.818948e+00,9.262131e-01,9.262431e-01,8.821094e-04,2.768975e-09,2.995314e+01,1.970600e+01,1.024714e+01,3.076948e+01,1.713980e+02
8.527771e+05,9.870106e+00,2.436571e+05,2.820106e+00,9.262137e-01,9.262434e-01,8.823864e-04,2.768974e-09,2.995432e+01,1.970600e+01,1.024832e+01,3.077075e+01,1.714800e+02
8.528771e+05,9.871263e+00,2.437571e+05,2.821263e+00,9.262172e-01,9.262437e-01,8.826634e-04,2.768973e-09,2.995558e+01,1.970600e+01,1.024958e+01,3.077207e+01,1.715801e+02
8.529772e+05,9.872421e+00,2.438572e+05,2.822421e+00,9.262208e-01,9.262439e-01,8.829403e-04,2.768973e-09,2.995685e+01,1.970600e+01,1.025085e+01,3.077339e+01,1.716801e+02
8.530772e+05,9.873579e+00,2.439572e+05,2.823579e+00,9.262244e-01,9.262442e-01,8.832173e-04,2.768972e-09,2.995811e+01,1.970600e+01,1.025211e+01,3.077471e+01,1.717802e+02
8.531772e+05,9.874736e+00,2.440572e+05,2.824736e+00,9.262280e-01,9.262444e-01,8.834942e-04,2.768971e-09,2.995937e+01,1.970600e+01,1.025337e+01,3.077603e+01,1.718802e+02
8.532772e+05,9.875894e+00,2.441572e+05,2.825894e+00,9.262316e-01,9.262447e-01,8.837712e-04,2.768970e-09,2.996063e+01,1.970600e+01,1.025463e+01,3.077735e+01,1.719803e+02
8.533773e+05,9.877052e+00,2.442573e+05,2.827052e+00,9.262352e-01,9.262449e-01,8.840482e-04,2.768970e-09,2.996190e+01,1.970600e+01,1.025590e+01,3.077867e+01,1.720803e+02
8.534773e+05,9.878209e+00,2.443573e+05,2.828209e+00,9.262388e-01,9.262452e-01,8.843251e-04,2.768969e-09,2.996316e+01,1.970600e+01,1.025716e+01,3.077999e+01,1.721804e+02
8.535773e+05,9.879367e+00,2.444573e+05,2.829367e+00,9.262423e-01,9.262455e-01,8.846021e-04,2.768968e-09,2.996442e+01,1.970600e+01,1.025842e+01,3.078131e+01,1.722805e+02
8.536773e+05,9.880525e+00,2.445573e+05,2.830525e+00,9.262459e-01,9.262457e-01,8.848791e-04,2.768967e-09,2.996569e+01,1.970600e+01,1.025969e+01,3.078263e+01,1.723805e+02
8.537774e+05,9.881682e+00,2.446574e+05,2.831682e+00,9.262593e-01,9.262460e-01,8.851560e-04,2.768966e-09,2.996491e+01,1.970600e+01,1.025891e+01,3.078164e+01,1.724322e+02
8.538774e+05,9.882840e+00,2.447574e+05,2.832840e+00,9.262751e-01,9.262462e-01,8.854330e-04,2.768966e-09,2.996365e+01,1.970600e+01,1.025765e+01,3.078009e+01,1.724722e+02
8.539774e+05,9.883998e+00,2.448574e+05,2.833998e+00,9.262909e-01,9.262465e-01,8.857099e-04,2.768965e-09,2.996239e+01,1.970600e+01,1.025639e+01,3.077854e+01,1.725122e+02
8.540774e+05,9.885155e+00,2.449574e+05,2.835155e+00,9.263066e-01,9.262467e-01,8.859869e-04,2.768964e-09,2.996113e+01,1.970600e+01,1.025513e+01,3.077699e+01,1.725522e+02
8.541774e+05,9.886313e+00,2.450574e+05,2.836313e+00,9.263224e-01,9.262470e-01,8.862639e-04,2.768963e-09,2.995987e+01,1.970600e+01,1.025387e+01,3.077544e+01,1.725922e+02
8.542775e+05,9.887471e+00,2.451575e+05,2.837471e+00,9.263382e-01,9.262472e-01,8.865408e-04,2.768963e-09,2.995861e+01,1.970600e+01,1.025261e+01,3.077389e+01,1.726321e+02
8.543775e+05,9.888628e+00,2.452575e+05,2.838628e+00,9.263539e-01,9.262475e-01,8.868178e-04,2.768962e-09,2.995734e+01,1.970600e+01,1.025134e+01,3.077234e+01,1.726721e+02
8.544775e+05,9.889786e+00,2.453575e+05,2.839786e+00,9.263697e-01,9.262478e-01,8.870947e-04,2.768961e-09,2.995608e+01,1.970600e+01,1.025008e+01,3.077079e+01,1.727121e+02
8.545775e+05,9.890944e+00,2.454575e+05,2.840944e+00,9.263854e-01,9.262480e-01,8.873717e-04,2.768960e-09,2.995482e+01,1.970600e+01,1.024882e+01,3.076924e+01,1.727521e+02
8.546776e+05,9.892101e+00,2.455576e+05,2.842101e+00,9.264012e-01,9.262483e-01,8.876487e-04,2.768960e-09,2.995356e+01,1.970600e+01,1.024756e+01,3.076769e+01,1.727921e+02
8.547776e+05,9.893259e+00,2.456576e+05,2.843259e+00,9.263917e-01,9.262485e-01,8.879256e-04,2.768959e-09,2.995331e+01,1.970600e+01,1.024731e+01,3.076753e+01,1.727679e+02
8.548776e+05,9.894417e+00,2.457576e+05,2.844417e+00,9.263759e-01,9.262488e-01,8.882026e-04,2.768958e-09,2.995331e+01,1.970600e+01,1.024731e+01,3.076772e+01,1.727279e+02
8.549776e+05,9.895574e+00,2.458576e+05,2.845574e+00,9.263601e-01,9.262490e-01,8.884795e-04,2.768957e-09,2.995331e+01,1.970600e+01,1.024731e+01,3.076791e+01,1.726879e+02
8.550777e+05,9.896732e+00,2.459577e+05,2.846732e+00,9.263444e-01,9.262493e-01,8.887565e-04,2.768957e-09,2.995331e+01,1.970600e+01,1.024731e+01,3.076810e+01,1.726479e+02
8.551777e+05,9.897890e+00,2.460577e+05,2.847890e+00,9.263286e-01,9.262496e-01,8.890335e-04,2.768956e-09,2.995331e+01,1.970600e+01,1.024731e+01,3.076828e+01,1.726080e+02
8.552777e+05,9.899047e+00,2.461577e+05,2.849047e+00,9.263128e-01,9.262498e-01,8.893104e-04,2.768955e-09,2.995331e+01,1.970600e+01,1.024731e+01,3.076847e+01,1.725680e+02
8.553777e+05,9.900205e+00,2.462577e+05,2.850205e+00,9.262971e-01,9.262501e-01,8.895874e-04,2.768954e-09,2.995331e+01,1.970600e+01,1.024731e+01,3.076866e+01,1.725280e+02
8.554777e+05,9.901363e+00,2.463577e+05,2.851363e+00,9.262813e-01,9.262503e-01,8.898643e-04,2.768953e-09,2.995331e+01,1.970600e+01,1.024731e+01,3.076885e+01,1.724880e+02
8.555778e+05,9.902521e+00,2.464578e+05,2.852521e+00,9.262655e-01,9.262506e-01,8.901413e-04,2.768953e-09,2.995331e+01,1.970600e+01,1.024731e+01,3.076904e+01,1.724480e+02
8.556778e+05,9.903678e+00,2.465578e+05,2.853678e+00,9.262498e-01,9.262508e-01,8.904183e-04,2.768952e-09,2.995331e+01,1.970600e+01,1.024731e+01,3.076923e+01,1.724080e+02
8.557778e+05,9.904836e+00,2.466578e+05,2.854836e+00,9.262203e-01,9.262511e-01,8.906952e-04,2.768951e-09,2.995213e+01,1.970600e+01,1.024613e+01,3.076830e+01,1.724480e+02
8.558778e+05,9.905994e+00,2.467578e+05,2.855994e+00,9.261873e-01,9.262514e-01,8.909722e-04,2.768950e-09,2.995065e+01,1.970600e+01,1.024465e+01,3.076710e+01,1.725080e+02
8.559779e+05,9.907151e+00,2.468579e+05,2.857151e+00,9.261544e-01,9.262516e-01,8.912491e-04,2.768950e-09,2.994918e+01,1.970600e+01,1.024318e+01,3.076591e+01,1.725679e+02
8.560779e+05,9.908309e+00,2.469579e+05,2.858309e+00,9.261214e-01,9.262519e-01,8.915261e-04,2.768949e-09,2.994770e+01,1.970600e+01,1.024170e+01,3.076471e+01,1.726279e+02
8.561779e+05,9.909467e+00,2.470579e+05,2.859467e+00,9.260885e-01,9.262521e-01,8.918031e-04,2.768948e-09,2.994623e+01,1.970600e+01,1.024023e+01,3.076351e+01,1.726879e+02
8.562779e+05,9.910624e+00,2.471579e+05,2.860624e+00,9.260555e-01,9.262524e-01,8.920800e-04,2.768947e-09,2.994475e+01,1.970600e+01,1.023875e+01,3.076231e+01,1.727479e+02
8.563780e+05,9.911782e+00,2.472580e+05,2.861782e+00,9.260226e-01,9.262526e-01,8.923570e-04,2.768947e-09,2.994328e+01,1.970600e+01,1.023728e+01,3.076111e+01,1.728079e+02
8.564780e+05,9.912940e+00,2.473580e+05,2.862940e+00,9.259896e-01,9.262529e-01,8.926339e-04,2.768946e-09,2.994180e+01,1.970600e+01,1.023580e+01,3.075991e+01,1.728679e+02
8.565780e+05,9.914097e+00,2.474580e+05,2.864097e+00,9.259567e-01,9.262531e-01,8.929109e-04,2.768945e-09,2.994033e+01,1.970600e+01,1.023433e+01,3.075871e+01,1.729278e+02
8.566780e+05,9.915255e+00,2.475580e+05,2.865255e+00,9.259237e-01,9.262534e-01,8.931879e-04,2.768944e-09,2.993885e+01,1.970600e+01,1.023285e+01,3.075751e+01,1.729878e+02
8.567781e+05,9.916413e+00,2.476581e+05,2.866413e+00,9.259342e-01,9.262537e-01,8.934648e-04,2.768943e-09,2.993805e+01,1.970600e+01,1.023205e+01,3.075652e+01,1.729441e+02
8.568781e+05,9.917570e+00,2.477581e+05,2.867570e+00,9.259557e-01,9.262539e-01,8.937418e-04,2.768943e-09,2.993742e+01,1.970600e+01,1.023142e+01,3.075558e+01,1.728740e+02
8.569781e+05,9.918728e+00,2.478581e+05,2.868728e+00,9.259772e-01,9.262542e-01,8.940187e-04,2.768942e-09,2.993679e+01,1.970600e+01,1.023079e+01,3.075465e+01,1.728039e+02
8.570781e+05,9.919886e+00,2.479581e+05,2.869886e+00,9.259987e-01,9.262544e-01,8.942957e-04,2.768941e-09,2.993617e+01,1.970600e+01,1.023017e+01,3.075371e+01,1.727338e+02
8.571781e+05,9.921043e+00,2.480581e+05,2.871043e+00,9.260203e-01,9.262547e-01,8.945727e-04,2.768940e-09,2.993554e+01,1.970600e+01,1.022954e+01,3.075277e+01,1.726637e+02
8.572782e+05,9.922201e+00,2.481582e+05,2.872201e+00,9.260418e-01,9.262549e-01,8.948496e-04,2.768940e-09,2.993491e+01,1.970600e+01,1.022891e+01,3.075184e+01,1.725936e+02
8.573782e+05,9.923359e+00,2.482582e+05,2.873359e+00,9.260633e-01,9.262552e-01,8.951266e-04,2.768939e-09,2.993428e+01,1.970600e+01,1.022828e+01,3.075090e+01,1.725235e+02
8.574782e+05,9.924516e+00,2.483582e+05,2.874516e+00,9.260848e-01,9.262555e-01,8.954035e-04,2.768938e-09,2.993365e+01,1.970600e+01,1.022765e+01,3.074997e+01,1.724534e+02
8.575782e+05,9.925674e+00,2.484582e+05,2.875674e+00,9.261064e-01,9.262557e-01,8.956805e-04,2.768937e-09,2.993302e+01,1.970600e+01,1.022702e+01,3.074903e+01,1.723833e+02
8.576783e+05,9.926832e+00,2.485583e+05,2.876832e+00,9.261279e-01,9.262560e-01,8.959575e-04,2.768937e-09,2.993239e+01,1.970600e+01,1.022639e+01,3.074810e+01,1.723132e+02
8.577783e+05,9.927989e+00,2.486583e+05,2.877989e+00,9.261145e-01,9.262562e-01,8.962344e-04,2.768936e-09,2.993330e+01,1.970600e+01,1.022730e+01,3.074924e+01,1.722188e+02
8.578783e+05,9.929147e+00,2.487583e+05,2.879147e+00,9.260930e-01,9.262565e-01,8.965114e-04,2.768935e-09,2.993456e+01,1.970600e+01,1.022856e+01,3.075086e+01,1.721187e+02
8.579783e+05,9.930305e+00,2.488583e+05,2.880305e+00,9.260715e-01,9.262567e-01,8.967883e-04,2.768934e-09,2.993583e+01,1.970600e+01,1.022983e+01,3.075248e+01,1.720187e+02
8.580784e+05,9.931462e+00,2.489584e+05,2.881462e+00,9.260500e-01,9.262570e-01,8.970653e-04,2.768934e-09,2.993709e+01,1.970600e+01,1.023109e+01,3.075410e+01,1.719186e+02
8.581784e+05,9.932620e+00,2.490584e+05,2.882620e+00,9.260285e-01,9.262573e-01,8.973422e-04,2.768933e-09,2.993835e+01,1.970600e+01,1.023235e+01,3.075572e+01,1.718186e+02
8.582784e+05,9.933778e+00,2.491584e+05,2.883778e+00,9.260070e-01,9.262575e-01,8.976192e-04,2.768932e-09,2.993961e+01,1.970600e+01,1.023361e+01,3.075734e+01,1.717185e+02
8.583784e+05,9.934936e+00,2.492584e+05,2.884936e+00,9.259855e-01,9.262578e-01,8.978962e-04,2.768931e-09,2.994088e+01,1.970600e+01,1.023488e+01,3.075896e+01,1.716185e+02
8.584785e+05,9.936093e+00,2.493585e+05,2.886093e+00,9.259640e-01,9.262580e-01,8.981731e-04,2.768930e-09,2.994214e+01,1.970600e+01,1.023614e+01,3.076058e+01,1.715184e+02
8.585785e+05,9.937251e+00,2.494585e+05,2.887251e+00,9.259424e-01,9.262583e-01,8.984501e-04,2.768930e-09,2.994340e+01,1.970600e+01,1.023740e+01,3.076220e+01,1.714183e+02
8.586785e+05,9.938409e+00,2.495585e+05,2.888409e+00,9.259209e-01,9.262585e-01,8.987270e-04,2.768929e-09,2.994467e+01,1.970600e+01,1.023867e+01,3.076382e+01,1.713183e+02
8.587785e+05,9.939566e+00,2.496585e+05,2.889566e+00,9.259346e-01,9.262588e-01,8.990040e-04,2.768928e-09,2.994438e+01,1.970600e+01,1.023838e+01,3.076335e+01,1.713327e+02
8.588785e+05,9.940724e+00,2.497585e+05,2.890724e+00,9.259561e-01,9.262590e-01,8.992810e-04,2.768927e-09,2.994374e+01,1.970600e+01,1.023774e+01,3.076240e+01,1.713727e+02
8.589786e+05,9.941882e+00,2.498586e+05,2.891882e+00,9.259776e-01,9.262593e-01,8.995579e-04,2.768927e-09,2.994311e+01,1.970600e+01,1.023711e+01,3.076146e+01,1.714127e+02
8.590786e+05,9.943039e+00,2.499586e+05,2.893039e+00,9.259990e-01,9.262596e-01,8.998349e-04,2.768926e-09,2.994248e+01,1.970600e+01,1.023648e+01,3.076052e+01,1.714527e+02
8.591786e+05,9.944197e+00,2.500586e+05,2.894197e+00,9.260205e-01,9.262598e-01,9.001118e-04,2.768925e-09,2.994184e+01,1.970600e+01,1.023584e+01,3.075958e+01,1.714926e+02
8.592786e+05,9.945355e+00,2.501586e+05,2.895355e+00,9.260420e-01,9.262601e-01,9.003888e-04,2.768924e-09,2.994121e+01,1.970600e+01,1.023521e+01,3.075864e+01,1.715326e+02
8.593787e+05,9.946512e+00,2.502587e+05,2.896512e+00,9.260635e-01,9.262603e-01,9.006657e-04,2.768924e-09,2.994057e+01,1.970600e+01,1.023457e+01,3.075770e+01,1.715726e+02
8.594787e+05,9.947670e+00,2.503587e+05,2.897670e+00,9.260850e-01,9.262606e-01,9.009427e-04,2.768923e-09,2.993994e+01,1.970600e+01,1.023394e+01,3.075675e+01,1.716126e+02
8.595787e+05,9.948828e+00,2.504587e+05,2.898828e+00,9.261065e-01,9.262608e-01,9.012197e-04,2.768922e-09,2.993930e+01,1.970600e+01,1.023330e+01,3.075581e+01,1.716526e+02
8.596787e+05,9.949985e+00,2.505587e+05,2.899985e+00,9.261280e-01,9.262611e-01,9.014966e-04,2.768921e-09,2.993867e+01,1.970600e+01,1.023267e+01,3.075487e+01,1.716926e+02
8.597788e+05,9.951143e+00,2.506588e+05,2.901143e+00,9.261413e-01,9.262614e-01,9.017736e-04,2.768920e-09,2.993975e+01,1.970600e+01,1.023375e+01,3.075588e+01,1.717570e+02
8.598788e+05,9.952301e+00,2.507588e+05,2.902301e+00,9.261528e-01,9.262616e-01,9.020505e-04,2.768920e-09,2.994123e+01,1.970600e+01,1.023523e+01,3.075734e+01,1.718270e+02
8.599788e+05,9.953458e+00,2.508588e+05,2.903458e+00,9.261642e-01,9.262619e-01,9.023275e-04,2.768919e-09,2.994270e+01,1.970600e+01,1.023670e+01,3.075880e+01,1.718970e+02
8.600788e+05,9.954616e+00,2.509588e+05,2.904616e+00,9.261757e-01,9.262621e-01,9.026044e-04,2.768918e-09,2.994418e+01,1.970600e+01,1.023818e+01,3.076025e+01,1.719669e+02
8.601789e+05,9.955774e+00,2.510589e+05,2.905774e+00,9.261872e-01,9.262624e-01,9.028814e-04,2.768917e-09,2.994566e+01,1.970600e+01,1.023966e+01,3.076171e+01,1.720369e+02
8.602789e+05,9.956931e+00,2.511589e+05,2.906931e+00,9.261986e-01,9.262626e-01,9.031584e-04,2.768917e-09,2.994713e+01,1.970600e+01,1.024113e+01,3.076316e+01,1.721069e+02
8.603789e+05,9.958089e+00,2.512589e+05,2.908089e+00,9.262101e-01,9.262629e-01,9.034353e-04,2.768916e-09,2.994861e+01,1.970600e+01,1.024261e+01,3.076462e+01,1.721769e+02
8.604789e+05,9.959247e+00,2.513589e+05,2.909247e+00,9.262215e-01,9.262632e-01,9.037123e-04,2.768915e-09,2.995008e+01,1.970600e+01,1.024408e+01,3.076608e+01,1.722469e+02
8.605789e+05,9.960404e+00,2.514589e+05,2.910404e+00,9.262330e-01,9.262634e-01,9.039892e-04,2.768914e-09,2.995156e+01,1.970600e+01,1.024556e+01,3.076753e+01,1.723168e+02
8.606790e+05,9.961562e+00,2.515590e+05,2.911562e+00,9.262445e-01,9.262637e-01,9.042662e-04,2.768914e-09,2.995303e+01,1.970600e+01,1.024703e+01,3.076899e+01,1.723868e+02
8.607790e+05,9.962720e+00,2.516590e+05,2.912720e+00,9.262501e-01,9.262639e-01,9.045431e-04,2.768913e-09,2.995109e+01,1.970651e+01,1.024457e+01,3.076678e+01,1.724162e+02
8.608790e+05,9.963877e+00,2.517590e+05,2.913877e+00,9.262544e-01,9.262642e-01,9.048201e-04,2.768912e-09,2.994835e+01,1.970715e+01,1.024120e+01,3.076372e+01,1.724362e+02
8.609790e+05,9.965035e+00,2.518590e+05,2.915035e+00,9.262587e-01,9.262644e-01,9.050970e-04,2.768911e-09,2.994561e+01,1.970778e+01,1.023783e+01,3.076067e+01,1.724562e+02
8.610791e+05,9.966193e+00,2.519591e+05,2.916193e+00,9.262630e-01,9.262647e-01,9.053740e-04,2.768911e-09,2.994288e+01,1.970842e+01,1.023446e+01,3.075761e+01,1.724762e+02
8.611791e+05,9.967351e+00,2.520591e+05,2.917351e+00,9.262673e-01,9.262649e-01,9.056510e-04,2.768910e-09,2.994014e+01,1.970905e+01,1.023109e+01,3.075455e+01,1.724962e+02
8.612791e+05,9.968508e+00,2.521591e+05,2.918508e+00,9.262716e-01,9.262652e-01,9.059279e-04,2.768909e-09,2.993740e+01,1.970969e+01,1.022772e+01,3.075150e+01,1.725162e+02
8.613791e+05,9.969666e+00,2.522591e+05,2.919666e+00,9.262759e-01,9.262655e-01,9.062049e-04,2.768908e-09,2.993467e+01,1.971032e+01,1.022434e+01,3.074844e+01,1.725362e+02
8.614792e+05,9.970824e+00,2.523592e+05,2.920824e+00,9.262802e-01,9.262657e-01,9.064818e-04,2.768907e-09,2.993193e+01,1.971096e+01,1.022097e+01,3.074538e+01,1.725562e+02
8.615792e+05,9.971981e+00,2.524592e+05,2.921981e+00,9.262845e-01,9.262660e-01,9.067588e-04,2.768907e-09,2.992919e+01,1.971159e+01,1.021760e+01,3.074233e+01,1.725762e+02
8.616792e+05,9.973139e+00,2.525592e+05,2.923139e+00,9.262888e-01,9.262662e-01,9.070357e-04,2.768906e-09,2.992645e+01,1.971222e+01,1.021423e+01,3.073927e+01,1.725962e+02
8.617792e+05,9.974297e+00,2.526592e+05,2.924297e+00,9.262798e-01,9.262665e-01,9.073127e-04,2.768905e-09,2.992491e+01,1.971183e+01,1.021308e+01,3.073774e+01,1.725352e+02
8.618792e+05,9.975454e+00,2.527592e+05,2.925454e+00,9.262676e-01,9.262667e-01,9.075896e-04,2.768904e-09,2.992364e+01,1.971120e+01,1.021245e+01,3.073657e+01,1.724551e+02
8.619793e+05,9.976612e+00,2.528593e+05,2.926612e+00,9.262554e-01,9.262670e-01,9.078666e-04,2.768904e-09,2.992238e+01,1.971056e+01,1.021182e+01,3.073540e+01,1.723750e+02
8.620793e+05,9.977770e+00,2.529593e+05,2.927770e+00,9.262432e-01,9.262673e-01,9.081436e-04,2.768903e-09,2.992112e+01,1.970992e+01,1.021119e+01,3.073424e+01,1.722948e+02
8.621793e+05,9.978927e+00,2.530593e+05,2.928927e+00,9.262310e-01,9.262675e-01,9.084205e-04,2.768902e-09,2.991985e+01,1.970929e+01,1.021056e+01,3.073307e+01,1.722147e+02
8.622793e+05,9.980085e+00,2.531593e+05,2.930085e+00,9.262188e-01,9.262678e-01,9.086975e-04,2.768901e-09,2.991859e+01,1.970865e+01,1.020994e+01,3.073190e+01,1.721346e+02
8.623794e+05,9.981243e+00,2.532594e+05,2.931243e+00,9.262065e-01,9.262680e-01,9.089744e-04,2.768901e-09,2.991733e+01,1.970802e+01,1.020931e+01,3.073073e+01,1.720545e+02
8.624794e+05,9.982400e+00,2.533594e+05,2.932400e+00,9.261943e-01,9.262683e-01,9.092514e-04,2.768900e-09,2.991606e+01,1.970738e+01,1.020868e+01,3.072956e+01,1.719744e+02
8.625794e+05,9.983558e+00,2.534594e+05,2.933558e+00,9.261821e-01,9.262685e-01,9.095283e-04,2.768899e-09,2.991480e+01,1.970675e+01,1.020805e+01,3.072839e+01,1.718943e+02
8.626794e+05,9.984716e+00,2.535594e+05,2.934716e+00,9.261699e-01,9.262688e-01,9.098053e-04,2.768898e-09,2.991353e+01,1.970611e+01,1.020742e+01,3.072722e+01,1.718141e+02
8.627795e+05,9.985873e+00,2.536595e+05,2.935873e+00,9.261873e-01,9.262691e-01,9.100822e-04,2.768897e-09,2.991487e+01,1.970548e+01,1.020940e+01,3.072851e+01,1.718659e+02
8.628795e+05,9.987031e+00,2.537595e+05,2.937031e+00,9.262109e-01,9.262693e-01,9.103592e-04,2.768897e-09,2.991677e+01,1.970484e+01,1.021193e+01,3.073033e+01,1.719460e+02
8.629795e+05,9.988189e+00,2.538595e+05,2.938189e+00,9.262346e-01,9.262696e-01,9.106362e-04,2.768896e-09,2.991867e+01,1.970421e+01,1.021446e+01,3.073215e+01,1.720260e+02
8.630795e+05,9.989346e+00,2.539595e+05,2.939346e+00,9.262583e-01,9.262698e-01,9.109131e-04,2.768895e-09,2.992057e+01,1.970357e+01,1.021699e+01,3.073397e+01,1.721061e+02
8.631796e+05,9.990504e+00,2.540596e+05,2.940504e+00,9.262820e-01,9.262701e-01,9.111901e-04,2.768894e-09,2.992246e+01,1.970294e+01,1.021953e+01,3.073578e+01,1.721861e+02
8.632796e+05,9.991662e+00,2.541596e+05,2.941662e+00,9.263056e-01,9.262703e-01,9.114670e-04,2.768894e-09,2.992436e+01,1.970230e+01,1.022206e+01,3.073760e+01,1.722662e+02
8.633796e+05,9.992819e+00,2.542596e+05,2.942819e+00,9.263293e-01,9.262706e-01,9.117440e-04,2.768893e-09,2.992626e+01,1.970167e+01,1.022459e+01,3.073942e+01,1.723462e+02
8.634796e+05,9.993977e+00,2.543596e+05,2.943977e+00,9.263530e-01,9.262708e-01,9.120209e-04,2.768892e-09,2.992816e+01,1.970103e+01,1.022712e+01,3.074124e+01,1.724262e+02
8.635796e+05,9.995135e+00,2.544596e+05,2.945135e+00,9.263766e-01,9.262711e-01,9.122979e-04,2.768891e-09,2.993005e+01,1.970040e+01,1.022966e+01,3.074305e+01,1.725063e+02
8.636797e+05,9.996292e+00,2.545597e+05,2.946292e+00,9.264003e-01,9.262714e-01,9.125748e-04,2.768891e-09,2.993195e+01,1.969976e+01,1.023219e+01,3.074487e+01,1.725863e+02
8.637797e+05,9.997450e+00,2.546597e+05,2.947450e+00,9.263782e-01,9.262716e-01,9.128518e-04,2.768890e-09,2.993123e+01,1.970071e+01,1.023052e+01,3.074428e+01,1.726166e+02
8.638797e+05,9.998608e+00,2.547597e+05,2.948608e+00,9.263466e-01,9.262719e-01,9.131287e-04,2.768889e-09,2.992997e+01,1.970198e+01,1.022799e+01,3.074319e+01,1.726366e+02
8.639797e+05,9.999766e+00,2.548597e+05,2.949766e+00,9.263151e-01,9.262721e-01,9.134057e-04,2.768888e-09,2.992871e+01,1.970324e+01,1.022546e+01,3.074210e+01,1.726566e+02
8.640798e+05,1.000092e+01,2.549598e+05,2.950923e+00,9.262836e-01,9.262724e-01,9.136826e-04,2.768888e-09,2.992744e+01,1.970451e+01,1.022293e+01,3.074102e+01,1.726766e+02
8.641798e+05,1.000208e+01,2.550598e+05,2.952081e+00,9.262521e-01,9.262726e-01,9.139596e-04,2.768887e-09,2.992618e+01,1.970578e+01,1.022040e+01,3.073993e+01,1.726966e+02
8.642798e+05,1.000324e+01,2.551598e+05,2.953239e+00,9.262205e-01,9.262729e-01,9.142366e-04,2.768886e-09,2.992492e+01,1.970705e+01,1.021787e+01,3.073884e+01,1.727166e+02
8.643798e+05,1.000440e+01,2.552598e+05,2.954396e+00,9.261890e-01,9.262732e-01,9.145135e-04,2.768885e-09,2.992366e+01,1.970832e+01,1.021534e+01,3.073775e+01,1.727366e+02
8.644799e+05,1.000555e+01,2.553599e+05,2.955554e+00,9.261575e-01,9.262734e-01,9.147905e-04,2.768884e-09,2.992240e+01,1.970959e+01,1.021281e+01,3.073666e+01,1.727565e+02
8.645799e+05,1.000671e+01,2.554599e+05,2.956712e+00,9.261260e-01,9.262737e-01,9.150674e-04,2.768884e-09,2.992114e+01,1.971086e+01,1.021028e+01,3.073558e+01,1.727765e+02
8.646799e+05,1.000787e+01,2.555599e+05,2.957869e+00,9.260944e-01,9.262739e-01,9.153444e-04,2.768883e-09,2.991987e+01,1.971212e+01,1.020775e+01,3.073449e+01,1.727965e+02
8.647799e+05,1.000903e+01,2.556599e+05,2.959027e+00,9.261227e-01,9.262742e-01,9.156213e-04,2.768882e-09,2.991861e+01,1.971287e+01,1.020574e+01,3.073273e+01,1.727256e+02
8.648800e+05,1.001018e+01,2.557600e+05,2.960185e+00,9.261636e-01,9.262744e-01,9.158983e-04,2.768881e-09,2.991735e+01,1.971350e+01,1.020385e+01,3.073083e+01,1.726356e+02
8.649800e+05,1.001134e+01,2.558600e+05,2.961342e+00,9.262044e-01,9.262747e-01,9.161752e-04,2.768881e-09,2.991609e+01,1.971414e+01,1.020195e+01,3.072893e+01,1.725457e+02
8.650800e+05,1.001250e+01,2.559600e+05,2.962500e+00,9.262453e-01,9.262750e-01,9.164522e-04,2.768880e-09,2.991483e+01,1.971477e+01,1.020005e+01,3.072703e+01,1.724557e+02
8.651800e+05,1.001366e+01,2.560600e+05,2.963658e+00,9.262861e-01,9.262752e-01,9.167291e-04,2.768879e-09,2.991357e+01,1.971541e+01,1.019816e+01,3.072514e+01,1.723657e+02
8.652800e+05,1.001482e+01,2.561600e+05,2.964815e+00,9.263270e-01,9.262755e-01,9.170061e-04,2.768878e-09,2.991230e+01,1.971604e+01,1.019626e+01,3.072324e+01,1.722757e+02
8.653801e+05,1.001597e+01,2.562601e+05,2.965973e+00,9.263678e-01,9.262757e-01,9.172830e-04,2.768878e-09,2.991104e+01,1.971668e+01,1.019437e+01,3.072134e+01,1.721858e+02
8.654801e+05,1.001713e+01,2.563601e+05,2.967131e+00,9.264086e-01,9.262760e-01,9.175600e-04,2.768877e-09,2.990978e+01,1.971731e+01,1.019247e+01,3.071944e+01,1.720958e+02
8.655801e+05,1.001829e+01,2.564601e+05,2.968288e+00,9.264495e-01,9.262762e-01,9.178369e-04,2.768876e-09,2.990852e+01,1.971794e+01,1.019057e+01,3.071754e+01,1.720058e+02
8.656801e+05,1.001945e+01,2.565601e+05,2.969446e+00,9.264903e-01,9.262765e-01,9.181139e-04,2.768875e-09,2.990726e+01,1.971858e+01,1.018868e+01,3.071565e+01,1.719158e+02
8.657802e+05,1.002060e+01,2.566602e+05,2.970604e+00,9.264869e-01,9.262767e-01,9.183908e-04,2.768874e-09,2.990859e+01,1.971921e+01,1.018938e+01,3.071708e+01,1.719494e+02
8.658802e+05,1.002176e+01,2.567602e+05,2.971761e+00,9.264740e-01,9.262770e-01,9.186678e-04,2.768874e-09,2.991048e+01,1.971985e+01,1.019063e+01,3.071922e+01,1.720094e+02
8.659802e+05,1.002292e+01,2.568602e+05,2.972919e+00,9.264611e-01,9.262773e-01,9.189448e-04,2.768873e-09,2.991237e+01,1.972048e+01,1.019189e+01,3.072136e+01,1.720694e+02
8.660802e+05,1.002408e+01,2.569602e+05,2.974077e+00,9.264482e-01,9.262775e-01,9.192217e-04,2.768872e-09,2.991426e+01,1.972112e+01,1.019314e+01,3.072350e+01,1.721294e+02
8.661803e+05,1.002523e+01,2.570603e+05,2.975234e+00,9.264353e-01,9.262778e-01,9.194987e-04,2.768871e-09,2.991615e+01,1.972175e+01,1.019440e+01,3.072565e+01,1.721894e+02
8.662803e+05,1.002639e+01,2.571603e+05,2.976392e+00,9.264224e-01,9.262780e-01,9.197756e-04,2.768871e-09,2.991804e+01,1.972238e+01,1.019565e+01,3.072779e+01,1.722493e+02
8.663803e+05,1.002755e+01,2.572603e+05,2.977550e+00,9.264095e-01,9.262783e-01,9.200526e-04,2.768870e-09,2.991993e+01,1.972302e+01,1.019691e+01,3.072993e+01,1.723093e+02
8.664803e+05,1.002871e+01,2.573603e+05,2.978708e+00,9.263966e-01,9.262785e-01,9.203295e-04,2.768869e-09,2.992181e+01,1.972365e+01,1.019816e+01,3.073207e+01,1.723693e+02
8.665804e+05,1.002987e+01,2.574604e+05,2.979865e+00,9.263837e-01,9.262788e-01,9.206065e-04,2.768868e-09,2.992370e+01,1.972429e+01,1.019942e+01,3.073421e+01,1.724293e+02
8.666804e+05,1.003102e+01,2.575604e+05,2.981023e+00,9.263708e-01,9.262791e-01,9.208834e-04,2.768868e-09,2.992559e+01,1.972492e+01,1.020067e+01,3.073636e+01,1.724893e+02
8.667804e+05,1.003218e+01,2.576604e+05,2.982181e+00,9.263343e-01,9.262793e-01,9.211604e-04,2.768867e-09,2.992697e+01,1.972399e+01,1.020298e+01,3.073835e+01,1.725164e+02
8.668804e+05,1.003334e+01,2.577604e+05,2.983338e+00,9.262927e-01,9.262796e-01,9.214373e-04,2.768866e-09,2.992823e+01,1.972272e+01,1.020551e+01,3.074031e+01,1.725364e+02
8.669804e+05,1.003450e+01,2.578604e+05,2.984496e+00,9.262512e-01,9.262798e-01,9.217143e-04,2.768865e-09,2.992949e+01,1.972145e+01,1.020804e+01,3.074227e+01,1.725565e+02
8.670805e+05,1.003565e+01,2.579605e+05,2.985654e+00,9.262096e-01,9.262801e-01,9.219912e-04,2.768864e-09,2.993076e+01,1.972018e+01,1.021057e+01,3.074423e+01,1.725765e+02
8.671805e+05,1.003681e+01,2.580605e+05,2.986811e+00,9.261680e-01,9.262803e-01,9.222682e-04,2.768864e-09,2.993202e+01,1.971891e+01,1.021311e+01,3.074618e+01,1.725965e+02
8.672805e+05,1.003797e+01,2.581605e+05,2.987969e+00,9.261264e-01,9.262806e-01,9.225451e-04,2.768863e-09,2.993328e+01,1.971764e+01,1.021564e+01,3.074814e+01,1.726165e+02
8.673805e+05,1.003913e+01,2.582605e+05,2.989127e+00,9.260848e-01,9.262809e-01,9.228221e-04,2.768862e-09,2.993454e+01,1.971637e+01,1.021817e+01,3.075011e+01,1.726365e+02
8.674806e+05,1.004028e+01,2.583606e+05,2.990284e+00,9.260432e-01,9.262811e-01,9.230990e-04,2.768861e-09,2.993581e+01,1.971510e+01,1.022070e+01,3.075207e+01,1.726565e+02
8.675806e+05,1.004144e+01,2.584606e+05,2.991442e+00,9.260016e-01,9.262814e-01,9.233760e-04,2.768861e-09,2.993707e+01,1.971383e+01,1.022324e+01,3.075403e+01,1.726765e+02
8.676806e+05,1.004260e+01,2.585606e+05,2.992600e+00,9.259600e-01,9.262816e-01,9.236529e-04,2.768860e-09,2.993833e+01,1.971256e+01,1.022577e+01,3.075599e+01,1.726965e+02
8.677806e+05,1.004376e+01,2.586606e+05,2.993757e+00,9.259528e-01,9.262819e-01,9.239299e-04,2.768859e-09,2.993908e+01,1.971182e+01,1.022726e+01,3.075694e+01,1.727248e+02
8.678807e+05,1.004492e+01,2.587607e+05,2.994915e+00,9.259528e-01,9.262821e-01,9.242068e-04,2.768858e-09,2.993971e+01,1.971118e+01,1.022853e+01,3.075767e+01,1.727549e+02
8.679807e+05,1.004607e+01,2.588607e+05,2.996073e+00,9.259528e-01,9.262824e-01,9.244838e-04,2.768858e-09,2.994035e+01,1.971055e+01,1.022980e+01,3.075841e+01,1.727849e+02
8.680807e+05,1.004723e+01,2.589607e+05,2.997230e+00,9.259528e-01,9.262826e-01,9.247607e-04,2.768857e-09,2.994098e+01,1.970991e+01,1.023107e+01,3.075915e+01,1.728150e+02
8.681807e+05,1.004839e+01,2.590607e+05,2.998388e+00,9.259528e-01,9.262829e-01,9.250377e-04,2.768856e-09,2.994162e+01,1.970928e+01,1.023234e+01,3.075988e+01,1.728450e+02
8.682808e+05,1.004955e+01,2.591608e+05,2.999546e+00,9.259528e-01,9.262832e-01,9.253146e-04,2.768855e-09,2.994225e+01,1.970864e+01,1.023361e+01,3.076062e+01,1.728751e+02
8.683808e+05,1.005070e+01,2.592608e+05,3.000703e+00,9.259528e-01,9.262834e-01,9.255916e-04,2.768855e-09,2.994289e+01,1.970801e+01,1.023488e+01,3.076136e+01,1.729051e+02
8.684808e+05,1.005186e+01,2.593608e+05,3.001861e+00,9.259528e-01,9.262837e-01,9.258685e-04,2.768854e-09,2.994352e+01,1.970737e+01,1.023615e+01,3.076210e+01,1.729351e+02
