Repository: brandonlampe/CS_Data

# Repository for Crushed Salt Data
**Grant No: 456417**

This is a work in progress!

## Repository Content

### Directory Names
A uniform namining structure still in progress, but in general directories are named according to the following:
 - Names contain no spaces, a single underscore "_" will be used as a file name seperator.
 - Files are for the Crushed Salt Project (CSP); therefore, the first three charaters of each file are "CSP".
 - Folders are organized by which frame the test was performed on i.e., A2 or A3.
 - The fifth and sixth charaters of each file name will therefore be "A" followed by the frame number.

File: UNM_WP_HY_175_13/STAGE06/CREEP_FIT/175_13_STAGE06_CREEP_OUT.csv (part 14 of 15)
Analysis by Brandon Lampe, performed on: 2017/01/30 14:06:35
Experimental results below begin at: 2016/10/09 14:09:36
Duration (sec),Duration (day),Elapsed Time (sec),Elapsed Time (day),Interpolated Fractional Density,Fit to Fractional Density,Fit to Volume Strain,Fit to Volume Strain Rate (1/sec),Confining Pressure (MPa),Pore Pressure (MPa),Terzaghi Pressure (MPa),Solid Pressure (MPa),Temperature (C))
9.157919e+05,1.059944e+01,3.066719e+05,3.549443e+00,9.263644e-01,9.264050e-01,1.056857e-03,2.768491e-09,2.993560e+01,1.972960e+01,1.020600e+01,3.074686e+01,1.718251e+02
9.158919e+05,1.060060e+01,3.067719e+05,3.550601e+00,9.264060e-01,9.264053e-01,1.057134e-03,2.768490e-09,2.993245e+01,1.972769e+01,1.020475e+01,3.074312e+01,1.717451e+02
9.159919e+05,1.060176e+01,3.068719e+05,3.551758e+00,9.264476e-01,9.264055e-01,1.057411e-03,2.768490e-09,2.992929e+01,1.972579e+01,1.020351e+01,3.073937e+01,1.716650e+02
9.160920e+05,1.060292e+01,3.069720e+05,3.552916e+00,9.264892e-01,9.264058e-01,1.057688e-03,2.768489e-09,2.992614e+01,1.972388e+01,1.020226e+01,3.073562e+01,1.715850e+02
9.161920e+05,1.060407e+01,3.070720e+05,3.554074e+00,9.265309e-01,9.264060e-01,1.057965e-03,2.768488e-09,2.992299e+01,1.972198e+01,1.020101e+01,3.073187e+01,1.715049e+02
9.162920e+05,1.060523e+01,3.071720e+05,3.555232e+00,9.265725e-01,9.264063e-01,1.058242e-03,2.768487e-09,2.991983e+01,1.972007e+01,1.019976e+01,3.072813e+01,1.714249e+02
9.163920e+05,1.060639e+01,3.072720e+05,3.556389e+00,9.266141e-01,9.264066e-01,1.058519e-03,2.768486e-09,2.991668e+01,1.971817e+01,1.019851e+01,3.072438e+01,1.713448e+02
9.164921e+05,1.060755e+01,3.073721e+05,3.557547e+00,9.266557e-01,9.264068e-01,1.058796e-03,2.768486e-09,2.991353e+01,1.971627e+01,1.019726e+01,3.072063e+01,1.712648e+02
9.165921e+05,1.060870e+01,3.074721e+05,3.558705e+00,9.266973e-01,9.264071e-01,1.059073e-03,2.768485e-09,2.991037e+01,1.971436e+01,1.019601e+01,3.071689e+01,1.711847e+02
9.166921e+05,1.060986e+01,3.075721e+05,3.559862e+00,9.267389e-01,9.264073e-01,1.059350e-03,2.768484e-09,2.990722e+01,1.971246e+01,1.019476e+01,3.071314e+01,1.711047e+02
9.167921e+05,1.061102e+01,3.076721e+05,3.561020e+00,9.267258e-01,9.264076e-01,1.059627e-03,2.768483e-09,2.991199e+01,1.971234e+01,1.019965e+01,3.071846e+01,1.711283e+02
9.168921e+05,1.061218e+01,3.077721e+05,3.562178e+00,9.267093e-01,9.264078e-01,1.059903e-03,2.768483e-09,2.991726e+01,1.971234e+01,1.020491e+01,3.072433e+01,1.711583e+02
9.169922e+05,1.061334e+01,3.078722e+05,3.563335e+00,9.266928e-01,9.264081e-01,1.060180e-03,2.768482e-09,2.992252e+01,1.971234e+01,1.021018e+01,3.073021e+01,1.711883e+02
9.170922e+05,1.061449e+01,3.079722e+05,3.564493e+00,9.266763e-01,9.264084e-01,1.060457e-03,2.768481e-09,2.992779e+01,1.971234e+01,1.021544e+01,3.073609e+01,1.712183e+02
9.171922e+05,1.061565e+01,3.080722e+05,3.565651e+00,9.266598e-01,9.264086e-01,1.060734e-03,2.768480e-09,2.993305e+01,1.971234e+01,1.022071e+01,3.074197e+01,1.712483e+02
9.172922e+05,1.061681e+01,3.081722e+05,3.566808e+00,9.266433e-01,9.264089e-01,1.061011e-03,2.768480e-09,2.993832e+01,1.971234e+01,1.022597e+01,3.074785e+01,1.712783e+02
9.173923e+05,1.061797e+01,3.082723e+05,3.567966e+00,9.266268e-01,9.264091e-01,1.061288e-03,2.768479e-09,2.994358e+01,1.971234e+01,1.023124e+01,3.075372e+01,1.713084e+02
9.174923e+05,1.061912e+01,3.083723e+05,3.569124e+00,9.266103e-01,9.264094e-01,1.061565e-03,2.768478e-09,2.994885e+01,1.971234e+01,1.023650e+01,3.075960e+01,1.713384e+02
9.175923e+05,1.062028e+01,3.084723e+05,3.570281e+00,9.265938e-01,9.264096e-01,1.061842e-03,2.768477e-09,2.995411e+01,1.971234e+01,1.024177e+01,3.076548e+01,1.713684e+02
9.176923e+05,1.062144e+01,3.085723e+05,3.571439e+00,9.265773e-01,9.264099e-01,1.062119e-03,2.768477e-09,2.995938e+01,1.971234e+01,1.024703e+01,3.077136e+01,1.713984e+02
9.177924e+05,1.062260e+01,3.086724e+05,3.572597e+00,9.265655e-01,9.264101e-01,1.062396e-03,2.768476e-09,2.996144e+01,1.971355e+01,1.024790e+01,3.077364e+01,1.714852e+02
9.178924e+05,1.062375e+01,3.087724e+05,3.573754e+00,9.265541e-01,9.264104e-01,1.062673e-03,2.768475e-09,2.996333e+01,1.971482e+01,1.024852e+01,3.077571e+01,1.715752e+02
9.179924e+05,1.062491e+01,3.088724e+05,3.574912e+00,9.265426e-01,9.264107e-01,1.062950e-03,2.768474e-09,2.996522e+01,1.971608e+01,1.024914e+01,3.077779e+01,1.716652e+02
9.180924e+05,1.062607e+01,3.089724e+05,3.576070e+00,9.265311e-01,9.264109e-01,1.063226e-03,2.768473e-09,2.996711e+01,1.971735e+01,1.024976e+01,3.077986e+01,1.717552e+02
9.181925e+05,1.062723e+01,3.090725e+05,3.577227e+00,9.265197e-01,9.264112e-01,1.063503e-03,2.768473e-09,2.996900e+01,1.971862e+01,1.025038e+01,3.078194e+01,1.718451e+02
9.182925e+05,1.062839e+01,3.091725e+05,3.578385e+00,9.265082e-01,9.264114e-01,1.063780e-03,2.768472e-09,2.997089e+01,1.971989e+01,1.025100e+01,3.078401e+01,1.719351e+02
9.183925e+05,1.062954e+01,3.092725e+05,3.579543e+00,9.264967e-01,9.264117e-01,1.064057e-03,2.768471e-09,2.997278e+01,1.972116e+01,1.025162e+01,3.078609e+01,1.720251e+02
9.184925e+05,1.063070e+01,3.093725e+05,3.580700e+00,9.264853e-01,9.264119e-01,1.064334e-03,2.768470e-09,2.997467e+01,1.972243e+01,1.025224e+01,3.078816e+01,1.721151e+02
9.185925e+05,1.063186e+01,3.094725e+05,3.581858e+00,9.264738e-01,9.264122e-01,1.064611e-03,2.768470e-09,2.997656e+01,1.972370e+01,1.025286e+01,3.079024e+01,1.722050e+02
9.186926e+05,1.063302e+01,3.095726e+05,3.583016e+00,9.264623e-01,9.264125e-01,1.064888e-03,2.768469e-09,2.997845e+01,1.972496e+01,1.025348e+01,3.079231e+01,1.722950e+02
9.187926e+05,1.063417e+01,3.096726e+05,3.584174e+00,9.264766e-01,9.264127e-01,1.065165e-03,2.768468e-09,2.997179e+01,1.972563e+01,1.024616e+01,3.078491e+01,1.723095e+02
9.188926e+05,1.063533e+01,3.097726e+05,3.585331e+00,9.264924e-01,9.264130e-01,1.065442e-03,2.768467e-09,2.996464e+01,1.972627e+01,1.023837e+01,3.077695e+01,1.723195e+02
9.189926e+05,1.063649e+01,3.098726e+05,3.586489e+00,9.265082e-01,9.264132e-01,1.065719e-03,2.768467e-09,2.995748e+01,1.972690e+01,1.023058e+01,3.076898e+01,1.723295e+02
9.190927e+05,1.063765e+01,3.099727e+05,3.587647e+00,9.265239e-01,9.264135e-01,1.065996e-03,2.768466e-09,2.995032e+01,1.972754e+01,1.022279e+01,3.076102e+01,1.723395e+02
9.191927e+05,1.063880e+01,3.100727e+05,3.588804e+00,9.265397e-01,9.264137e-01,1.066272e-03,2.768465e-09,2.994317e+01,1.972817e+01,1.021500e+01,3.075306e+01,1.723495e+02
9.192927e+05,1.063996e+01,3.101727e+05,3.589962e+00,9.265555e-01,9.264140e-01,1.066549e-03,2.768464e-09,2.993601e+01,1.972881e+01,1.020720e+01,3.074510e+01,1.723595e+02
9.193927e+05,1.064112e+01,3.102727e+05,3.591120e+00,9.265713e-01,9.264143e-01,1.066826e-03,2.768463e-09,2.992886e+01,1.972944e+01,1.019941e+01,3.073714e+01,1.723695e+02
9.194928e+05,1.064228e+01,3.103728e+05,3.592277e+00,9.265871e-01,9.264145e-01,1.067103e-03,2.768463e-09,2.992170e+01,1.973008e+01,1.019162e+01,3.072918e+01,1.723795e+02
9.195928e+05,1.064343e+01,3.104728e+05,3.593435e+00,9.266029e-01,9.264148e-01,1.067380e-03,2.768462e-09,2.991455e+01,1.973071e+01,1.018383e+01,3.072122e+01,1.723895e+02
9.196928e+05,1.064459e+01,3.105728e+05,3.594593e+00,9.266186e-01,9.264150e-01,1.067657e-03,2.768461e-09,2.990739e+01,1.973135e+01,1.017604e+01,3.071326e+01,1.723995e+02
9.197928e+05,1.064575e+01,3.106728e+05,3.595750e+00,9.265881e-01,9.264153e-01,1.067934e-03,2.768460e-09,2.990703e+01,1.973017e+01,1.017686e+01,3.071333e+01,1.723335e+02
9.198928e+05,1.064691e+01,3.107728e+05,3.596908e+00,9.265551e-01,9.264155e-01,1.068211e-03,2.768460e-09,2.990703e+01,1.972890e+01,1.017813e+01,3.071382e+01,1.722635e+02
9.199929e+05,1.064807e+01,3.108729e+05,3.598066e+00,9.265222e-01,9.264158e-01,1.068488e-03,2.768459e-09,2.990703e+01,1.972764e+01,1.017940e+01,3.071431e+01,1.721935e+02
9.200929e+05,1.064922e+01,3.109729e+05,3.599223e+00,9.264892e-01,9.264160e-01,1.068765e-03,2.768458e-09,2.990703e+01,1.972637e+01,1.018067e+01,3.071480e+01,1.721235e+02
9.201929e+05,1.065038e+01,3.110729e+05,3.600381e+00,9.264562e-01,9.264163e-01,1.069042e-03,2.768457e-09,2.990703e+01,1.972510e+01,1.018194e+01,3.071530e+01,1.720536e+02
9.202929e+05,1.065154e+01,3.111729e+05,3.601539e+00,9.264232e-01,9.264166e-01,1.069318e-03,2.768457e-09,2.990703e+01,1.972383e+01,1.018320e+01,3.071579e+01,1.719836e+02
9.203930e+05,1.065270e+01,3.112730e+05,3.602696e+00,9.263903e-01,9.264168e-01,1.069595e-03,2.768456e-09,2.990703e+01,1.972256e+01,1.018447e+01,3.071628e+01,1.719136e+02
9.204930e+05,1.065385e+01,3.113730e+05,3.603854e+00,9.263573e-01,9.264171e-01,1.069872e-03,2.768455e-09,2.990703e+01,1.972129e+01,1.018574e+01,3.071677e+01,1.718436e+02
9.205930e+05,1.065501e+01,3.114730e+05,3.605012e+00,9.263243e-01,9.264173e-01,1.070149e-03,2.768454e-09,2.990703e+01,1.972002e+01,1.018701e+01,3.071726e+01,1.717736e+02
9.206930e+05,1.065617e+01,3.115730e+05,3.606169e+00,9.262914e-01,9.264176e-01,1.070426e-03,2.768454e-09,2.990703e+01,1.971876e+01,1.018828e+01,3.071776e+01,1.717037e+02
9.207931e+05,1.065733e+01,3.116731e+05,3.607327e+00,9.263059e-01,9.264178e-01,1.070703e-03,2.768453e-09,2.990763e+01,1.971809e+01,1.018954e+01,3.071828e+01,1.716241e+02
9.208931e+05,1.065848e+01,3.117731e+05,3.608485e+00,9.263232e-01,9.264181e-01,1.070980e-03,2.768452e-09,2.990826e+01,1.971745e+01,1.019080e+01,3.071880e+01,1.715441e+02
9.209931e+05,1.065964e+01,3.118731e+05,3.609642e+00,9.263404e-01,9.264184e-01,1.071257e-03,2.768451e-09,2.990889e+01,1.971682e+01,1.019207e+01,3.071933e+01,1.714640e+02
9.210931e+05,1.066080e+01,3.119731e+05,3.610800e+00,9.263576e-01,9.264186e-01,1.071534e-03,2.768450e-09,2.990951e+01,1.971618e+01,1.019333e+01,3.071985e+01,1.713840e+02
9.211932e+05,1.066196e+01,3.120732e+05,3.611958e+00,9.263748e-01,9.264189e-01,1.071811e-03,2.768450e-09,2.991014e+01,1.971555e+01,1.019459e+01,3.072037e+01,1.713040e+02
9.212932e+05,1.066312e+01,3.121732e+05,3.613115e+00,9.263920e-01,9.264191e-01,1.072088e-03,2.768449e-09,2.991077e+01,1.971491e+01,1.019586e+01,3.072090e+01,1.712239e+02
9.213932e+05,1.066427e+01,3.122732e+05,3.614273e+00,9.264092e-01,9.264194e-01,1.072365e-03,2.768448e-09,2.991140e+01,1.971428e+01,1.019712e+01,3.072142e+01,1.711439e+02
9.214932e+05,1.066543e+01,3.123732e+05,3.615431e+00,9.264264e-01,9.264196e-01,1.072641e-03,2.768447e-09,2.991203e+01,1.971364e+01,1.019838e+01,3.072195e+01,1.710638e+02
9.215932e+05,1.066659e+01,3.124732e+05,3.616589e+00,9.264437e-01,9.264199e-01,1.072918e-03,2.768447e-09,2.991265e+01,1.971301e+01,1.019964e+01,3.072247e+01,1.709838e+02
9.216933e+05,1.066775e+01,3.125733e+05,3.617746e+00,9.264609e-01,9.264202e-01,1.073195e-03,2.768446e-09,2.991328e+01,1.971237e+01,1.020091e+01,3.072299e+01,1.709037e+02
9.217933e+05,1.066890e+01,3.126733e+05,3.618904e+00,9.264808e-01,9.264204e-01,1.073472e-03,2.768445e-09,2.991632e+01,1.971295e+01,1.020337e+01,3.072599e+01,1.709572e+02
9.218933e+05,1.067006e+01,3.127733e+05,3.620062e+00,9.265009e-01,9.264207e-01,1.073749e-03,2.768444e-09,2.991948e+01,1.971358e+01,1.020590e+01,3.072911e+01,1.710172e+02
9.219933e+05,1.067122e+01,3.128733e+05,3.621219e+00,9.265210e-01,9.264209e-01,1.074026e-03,2.768444e-09,2.992264e+01,1.971422e+01,1.020842e+01,3.073223e+01,1.710772e+02
9.220934e+05,1.067238e+01,3.129734e+05,3.622377e+00,9.265410e-01,9.264212e-01,1.074303e-03,2.768443e-09,2.992579e+01,1.971485e+01,1.021094e+01,3.073535e+01,1.711371e+02
9.221934e+05,1.067353e+01,3.130734e+05,3.623535e+00,9.265611e-01,9.264214e-01,1.074580e-03,2.768442e-09,2.992895e+01,1.971549e+01,1.021347e+01,3.073847e+01,1.711971e+02
9.222934e+05,1.067469e+01,3.131734e+05,3.624692e+00,9.265812e-01,9.264217e-01,1.074857e-03,2.768441e-09,2.993211e+01,1.971612e+01,1.021599e+01,3.074159e+01,1.712571e+02
9.223934e+05,1.067585e+01,3.132734e+05,3.625850e+00,9.266013e-01,9.264219e-01,1.075134e-03,2.768441e-09,2.993527e+01,1.971676e+01,1.021851e+01,3.074471e+01,1.713171e+02
9.224935e+05,1.067701e+01,3.133735e+05,3.627008e+00,9.266213e-01,9.264222e-01,1.075411e-03,2.768440e-09,2.993843e+01,1.971739e+01,1.022104e+01,3.074782e+01,1.713771e+02
9.225935e+05,1.067817e+01,3.134735e+05,3.628165e+00,9.266414e-01,9.264225e-01,1.075687e-03,2.768439e-09,2.994158e+01,1.971802e+01,1.022356e+01,3.075094e+01,1.714371e+02
9.226935e+05,1.067932e+01,3.135735e+05,3.629323e+00,9.266615e-01,9.264227e-01,1.075964e-03,2.768438e-09,2.994474e+01,1.971866e+01,1.022608e+01,3.075406e+01,1.714970e+02
9.227935e+05,1.068048e+01,3.136735e+05,3.630481e+00,9.266379e-01,9.264230e-01,1.076241e-03,2.768437e-09,2.994370e+01,1.971869e+01,1.022501e+01,3.075321e+01,1.715571e+02
9.228936e+05,1.068164e+01,3.137736e+05,3.631638e+00,9.266121e-01,9.264232e-01,1.076518e-03,2.768437e-09,2.994243e+01,1.971869e+01,1.022374e+01,3.075216e+01,1.716171e+02
9.229936e+05,1.068280e+01,3.138736e+05,3.632796e+00,9.265862e-01,9.264235e-01,1.076795e-03,2.768436e-09,2.994117e+01,1.971869e+01,1.022248e+01,3.075110e+01,1.716771e+02
9.230936e+05,1.068395e+01,3.139736e+05,3.633954e+00,9.265604e-01,9.264237e-01,1.077072e-03,2.768435e-09,2.993991e+01,1.971869e+01,1.022122e+01,3.075005e+01,1.717372e+02
9.231936e+05,1.068511e+01,3.140736e+05,3.635111e+00,9.265346e-01,9.264240e-01,1.077349e-03,2.768434e-09,2.993864e+01,1.971869e+01,1.021996e+01,3.074899e+01,1.717972e+02
9.232936e+05,1.068627e+01,3.141736e+05,3.636269e+00,9.265088e-01,9.264243e-01,1.077626e-03,2.768434e-09,2.993738e+01,1.971869e+01,1.021869e+01,3.074793e+01,1.718573e+02
9.233937e+05,1.068743e+01,3.142737e+05,3.637427e+00,9.264829e-01,9.264245e-01,1.077903e-03,2.768433e-09,2.993612e+01,1.971869e+01,1.021743e+01,3.074688e+01,1.719173e+02
9.234937e+05,1.068858e+01,3.143737e+05,3.638584e+00,9.264571e-01,9.264248e-01,1.078180e-03,2.768432e-09,2.993486e+01,1.971869e+01,1.021617e+01,3.074582e+01,1.719773e+02
9.235937e+05,1.068974e+01,3.144737e+05,3.639742e+00,9.264313e-01,9.264250e-01,1.078457e-03,2.768431e-09,2.993359e+01,1.971869e+01,1.021490e+01,3.074477e+01,1.720374e+02
9.236937e+05,1.069090e+01,3.145737e+05,3.640900e+00,9.264054e-01,9.264253e-01,1.078733e-03,2.768431e-09,2.993233e+01,1.971869e+01,1.021364e+01,3.074371e+01,1.720974e+02
9.237938e+05,1.069206e+01,3.146738e+05,3.642057e+00,9.264043e-01,9.264255e-01,1.079010e-03,2.768430e-09,2.992925e+01,1.971869e+01,1.021056e+01,3.074040e+01,1.721670e+02
9.238938e+05,1.069322e+01,3.147738e+05,3.643215e+00,9.264043e-01,9.264258e-01,1.079287e-03,2.768429e-09,2.992609e+01,1.971869e+01,1.020740e+01,3.073699e+01,1.722370e+02
9.239938e+05,1.069437e+01,3.148738e+05,3.644373e+00,9.264043e-01,9.264261e-01,1.079564e-03,2.768428e-09,2.992293e+01,1.971869e+01,1.020424e+01,3.073358e+01,1.723071e+02
9.240938e+05,1.069553e+01,3.149738e+05,3.645530e+00,9.264043e-01,9.264263e-01,1.079841e-03,2.768427e-09,2.991977e+01,1.971869e+01,1.020108e+01,3.073017e+01,1.723771e+02
9.241939e+05,1.069669e+01,3.150739e+05,3.646688e+00,9.264043e-01,9.264266e-01,1.080118e-03,2.768427e-09,2.991661e+01,1.971869e+01,1.019792e+01,3.072676e+01,1.724472e+02
9.242939e+05,1.069785e+01,3.151739e+05,3.647846e+00,9.264043e-01,9.264268e-01,1.080395e-03,2.768426e-09,2.991345e+01,1.971869e+01,1.019476e+01,3.072335e+01,1.725172e+02
9.243939e+05,1.069900e+01,3.152739e+05,3.649004e+00,9.264043e-01,9.264271e-01,1.080672e-03,2.768425e-09,2.991029e+01,1.971869e+01,1.019160e+01,3.071993e+01,1.725872e+02
9.244939e+05,1.070016e+01,3.153739e+05,3.650161e+00,9.264043e-01,9.264273e-01,1.080949e-03,2.768424e-09,2.990713e+01,1.971869e+01,1.018844e+01,3.071652e+01,1.726573e+02
9.245940e+05,1.070132e+01,3.154740e+05,3.651319e+00,9.264043e-01,9.264276e-01,1.081226e-03,2.768424e-09,2.990397e+01,1.971869e+01,1.018528e+01,3.071311e+01,1.727273e+02
9.246940e+05,1.070248e+01,3.155740e+05,3.652477e+00,9.264043e-01,9.264278e-01,1.081502e-03,2.768423e-09,2.990081e+01,1.971869e+01,1.018212e+01,3.070970e+01,1.727974e+02
9.247940e+05,1.070363e+01,3.156740e+05,3.653634e+00,9.264009e-01,9.264281e-01,1.081779e-03,2.768422e-09,2.990636e+01,1.971808e+01,1.018828e+01,3.071578e+01,1.727904e+02
9.248940e+05,1.070479e+01,3.157740e+05,3.654792e+00,9.263973e-01,9.264284e-01,1.082056e-03,2.768421e-09,2.991226e+01,1.971744e+01,1.019481e+01,3.072224e+01,1.727804e+02
9.249940e+05,1.070595e+01,3.158740e+05,3.655950e+00,9.263937e-01,9.264286e-01,1.082333e-03,2.768421e-09,2.991815e+01,1.971681e+01,1.020134e+01,3.072870e+01,1.727704e+02
9.250941e+05,1.070711e+01,3.159741e+05,3.657107e+00,9.263901e-01,9.264289e-01,1.082610e-03,2.768420e-09,2.992405e+01,1.971618e+01,1.020787e+01,3.073515e+01,1.727604e+02
9.251941e+05,1.070826e+01,3.160741e+05,3.658265e+00,9.263865e-01,9.264291e-01,1.082887e-03,2.768419e-09,2.992994e+01,1.971554e+01,1.021440e+01,3.074161e+01,1.727504e+02
9.252941e+05,1.070942e+01,3.161741e+05,3.659423e+00,9.263830e-01,9.264294e-01,1.083164e-03,2.768418e-09,2.993584e+01,1.971491e+01,1.022093e+01,3.074807e+01,1.727404e+02
9.253941e+05,1.071058e+01,3.162741e+05,3.660580e+00,9.263794e-01,9.264296e-01,1.083441e-03,2.768418e-09,2.994173e+01,1.971427e+01,1.022746e+01,3.075452e+01,1.727304e+02
9.254942e+05,1.071174e+01,3.163742e+05,3.661738e+00,9.263758e-01,9.264299e-01,1.083718e-03,2.768417e-09,2.994763e+01,1.971364e+01,1.023399e+01,3.076098e+01,1.727204e+02
9.255942e+05,1.071290e+01,3.164742e+05,3.662896e+00,9.263722e-01,9.264302e-01,1.083995e-03,2.768416e-09,2.995352e+01,1.971300e+01,1.024052e+01,3.076744e+01,1.727104e+02
9.256942e+05,1.071405e+01,3.165742e+05,3.664053e+00,9.263686e-01,9.264304e-01,1.084272e-03,2.768415e-09,2.995942e+01,1.971237e+01,1.024705e+01,3.077389e+01,1.727004e+02
9.257942e+05,1.071521e+01,3.166742e+05,3.665211e+00,9.263685e-01,9.264307e-01,1.084548e-03,2.768414e-09,2.995703e+01,1.971174e+01,1.024529e+01,3.077136e+01,1.727288e+02
9.258943e+05,1.071637e+01,3.167743e+05,3.666369e+00,9.263685e-01,9.264309e-01,1.084825e-03,2.768414e-09,2.995429e+01,1.971110e+01,1.024319e+01,3.076846e+01,1.727588e+02
9.259943e+05,1.071753e+01,3.168743e+05,3.667526e+00,9.263685e-01,9.264312e-01,1.085102e-03,2.768413e-09,2.995155e+01,1.971047e+01,1.024108e+01,3.076555e+01,1.727888e+02
9.260943e+05,1.071868e+01,3.169743e+05,3.668684e+00,9.263685e-01,9.264314e-01,1.085379e-03,2.768412e-09,2.994881e+01,1.970983e+01,1.023898e+01,3.076264e+01,1.728189e+02
9.261943e+05,1.071984e+01,3.170743e+05,3.669842e+00,9.263685e-01,9.264317e-01,1.085656e-03,2.768411e-09,2.994607e+01,1.970920e+01,1.023687e+01,3.075974e+01,1.728489e+02
9.262943e+05,1.072100e+01,3.171743e+05,3.670999e+00,9.263685e-01,9.264320e-01,1.085933e-03,2.768411e-09,2.994333e+01,1.970856e+01,1.023477e+01,3.075683e+01,1.728789e+02
9.263944e+05,1.072216e+01,3.172744e+05,3.672157e+00,9.263685e-01,9.264322e-01,1.086210e-03,2.768410e-09,2.994059e+01,1.970793e+01,1.023266e+01,3.075392e+01,1.729089e+02
9.264944e+05,1.072331e+01,3.173744e+05,3.673315e+00,9.263685e-01,9.264325e-01,1.086487e-03,2.768409e-09,2.993785e+01,1.970729e+01,1.023056e+01,3.075102e+01,1.729389e+02
9.265944e+05,1.072447e+01,3.174744e+05,3.674472e+00,9.263685e-01,9.264327e-01,1.086764e-03,2.768408e-09,2.993511e+01,1.970666e+01,1.022845e+01,3.074811e+01,1.729689e+02
9.266944e+05,1.072563e+01,3.175744e+05,3.675630e+00,9.263685e-01,9.264330e-01,1.087041e-03,2.768408e-09,2.993237e+01,1.970602e+01,1.022635e+01,3.074520e+01,1.729990e+02
9.267945e+05,1.072679e+01,3.176745e+05,3.676788e+00,9.263643e-01,9.264332e-01,1.087318e-03,2.768407e-09,2.992984e+01,1.970600e+01,1.022384e+01,3.074252e+01,1.730097e+02
9.268945e+05,1.072795e+01,3.177745e+05,3.677945e+00,9.263600e-01,9.264335e-01,1.087594e-03,2.768406e-09,2.992732e+01,1.970600e+01,1.022132e+01,3.073985e+01,1.730197e+02
9.269945e+05,1.072910e+01,3.178745e+05,3.679103e+00,9.263557e-01,9.264337e-01,1.087871e-03,2.768405e-09,2.992479e+01,1.970600e+01,1.021879e+01,3.073718e+01,1.730296e+02
9.270945e+05,1.073026e+01,3.179745e+05,3.680261e+00,9.263514e-01,9.264340e-01,1.088148e-03,2.768404e-09,2.992227e+01,1.970600e+01,1.021627e+01,3.073450e+01,1.730396e+02
9.271946e+05,1.073142e+01,3.180746e+05,3.681419e+00,9.263471e-01,9.264343e-01,1.088425e-03,2.768404e-09,2.991975e+01,1.970600e+01,1.021375e+01,3.073183e+01,1.730496e+02
9.272946e+05,1.073258e+01,3.181746e+05,3.682576e+00,9.263428e-01,9.264345e-01,1.088702e-03,2.768403e-09,2.991722e+01,1.970600e+01,1.021122e+01,3.072916e+01,1.730596e+02
9.273946e+05,1.073373e+01,3.182746e+05,3.683734e+00,9.263385e-01,9.264348e-01,1.088979e-03,2.768402e-09,2.991470e+01,1.970600e+01,1.020870e+01,3.072648e+01,1.730696e+02
9.274946e+05,1.073489e+01,3.183746e+05,3.684892e+00,9.263342e-01,9.264350e-01,1.089256e-03,2.768401e-09,2.991218e+01,1.970600e+01,1.020618e+01,3.072381e+01,1.730796e+02
9.275947e+05,1.073605e+01,3.184747e+05,3.686049e+00,9.263299e-01,9.264353e-01,1.089533e-03,2.768401e-09,2.990965e+01,1.970600e+01,1.020365e+01,3.072114e+01,1.730896e+02
9.276947e+05,1.073721e+01,3.185747e+05,3.687207e+00,9.263256e-01,9.264355e-01,1.089810e-03,2.768400e-09,2.990713e+01,1.970600e+01,1.020113e+01,3.071846e+01,1.730996e+02
9.277947e+05,1.073836e+01,3.186747e+05,3.688365e+00,9.263296e-01,9.264358e-01,1.090087e-03,2.768399e-09,2.991007e+01,1.970661e+01,1.020346e+01,3.072155e+01,1.730711e+02
9.278947e+05,1.073952e+01,3.187747e+05,3.689522e+00,9.263339e-01,9.264361e-01,1.090363e-03,2.768398e-09,2.991322e+01,1.970725e+01,1.020598e+01,3.072485e+01,1.730411e+02
9.279947e+05,1.074068e+01,3.188747e+05,3.690680e+00,9.263382e-01,9.264363e-01,1.090640e-03,2.768398e-09,2.991638e+01,1.970788e+01,1.020850e+01,3.072815e+01,1.730111e+02
9.280948e+05,1.074184e+01,3.189748e+05,3.691838e+00,9.263425e-01,9.264366e-01,1.090917e-03,2.768397e-09,2.991953e+01,1.970852e+01,1.021102e+01,3.073145e+01,1.729810e+02
9.281948e+05,1.074300e+01,3.190748e+05,3.692995e+00,9.263468e-01,9.264368e-01,1.091194e-03,2.768396e-09,2.992268e+01,1.970915e+01,1.021353e+01,3.073476e+01,1.729510e+02
9.282948e+05,1.074415e+01,3.191748e+05,3.694153e+00,9.263511e-01,9.264371e-01,1.091471e-03,2.768395e-09,2.992584e+01,1.970979e+01,1.021605e+01,3.073806e+01,1.729210e+02
9.283948e+05,1.074531e+01,3.192748e+05,3.695311e+00,9.263554e-01,9.264373e-01,1.091748e-03,2.768395e-09,2.992899e+01,1.971042e+01,1.021857e+01,3.074136e+01,1.728910e+02
9.284949e+05,1.074647e+01,3.193749e+05,3.696468e+00,9.263597e-01,9.264376e-01,1.092025e-03,2.768394e-09,2.993215e+01,1.971106e+01,1.022109e+01,3.074466e+01,1.728610e+02
9.285949e+05,1.074763e+01,3.194749e+05,3.697626e+00,9.263640e-01,9.264379e-01,1.092302e-03,2.768393e-09,2.993530e+01,1.971169e+01,1.022361e+01,3.074797e+01,1.728310e+02
9.286949e+05,1.074878e+01,3.195749e+05,3.698784e+00,9.263683e-01,9.264381e-01,1.092579e-03,2.768392e-09,2.993845e+01,1.971232e+01,1.022613e+01,3.075127e+01,1.728009e+02
9.287949e+05,1.074994e+01,3.196749e+05,3.699941e+00,9.263810e-01,9.264384e-01,1.092856e-03,2.768391e-09,2.993611e+01,1.971111e+01,1.022499e+01,3.074868e+01,1.726837e+02
9.288950e+05,1.075110e+01,3.197750e+05,3.701099e+00,9.263939e-01,9.264386e-01,1.093133e-03,2.768391e-09,2.993358e+01,1.970985e+01,1.022373e+01,3.074590e+01,1.725636e+02
9.289950e+05,1.075226e+01,3.198750e+05,3.702257e+00,9.264068e-01,9.264389e-01,1.093409e-03,2.768390e-09,2.993105e+01,1.970858e+01,1.022248e+01,3.074312e+01,1.724436e+02
9.290950e+05,1.075341e+01,3.199750e+05,3.703414e+00,9.264197e-01,9.264391e-01,1.093686e-03,2.768389e-09,2.992853e+01,1.970731e+01,1.022122e+01,3.074034e+01,1.723235e+02
9.291950e+05,1.075457e+01,3.200750e+05,3.704572e+00,9.264326e-01,9.264394e-01,1.093963e-03,2.768388e-09,2.992600e+01,1.970604e+01,1.021997e+01,3.073756e+01,1.722034e+02
9.292951e+05,1.075573e+01,3.201751e+05,3.705730e+00,9.264456e-01,9.264396e-01,1.094240e-03,2.768388e-09,2.992348e+01,1.970477e+01,1.021871e+01,3.073478e+01,1.720833e+02
9.293951e+05,1.075689e+01,3.202751e+05,3.706887e+00,9.264585e-01,9.264399e-01,1.094517e-03,2.768387e-09,2.992095e+01,1.970350e+01,1.021745e+01,3.073201e+01,1.719633e+02
9.294951e+05,1.075805e+01,3.203751e+05,3.708045e+00,9.264714e-01,9.264402e-01,1.094794e-03,2.768386e-09,2.991843e+01,1.970223e+01,1.021620e+01,3.072923e+01,1.718432e+02
9.295951e+05,1.075920e+01,3.204751e+05,3.709203e+00,9.264843e-01,9.264404e-01,1.095071e-03,2.768385e-09,2.991590e+01,1.970096e+01,1.021494e+01,3.072645e+01,1.717231e+02
9.296951e+05,1.076036e+01,3.205751e+05,3.710360e+00,9.264972e-01,9.264407e-01,1.095348e-03,2.768385e-09,2.991337e+01,1.969969e+01,1.021369e+01,3.072367e+01,1.716031e+02
9.297952e+05,1.076152e+01,3.206752e+05,3.711518e+00,9.264731e-01,9.264409e-01,1.095625e-03,2.768384e-09,2.991270e+01,1.969904e+01,1.021366e+01,3.072328e+01,1.715415e+02
9.298952e+05,1.076268e+01,3.207752e+05,3.712676e+00,9.264480e-01,9.264412e-01,1.095902e-03,2.768383e-09,2.991207e+01,1.969842e+01,1.021366e+01,3.072295e+01,1.714816e+02
9.299952e+05,1.076383e+01,3.208752e+05,3.713834e+00,9.264229e-01,9.264414e-01,1.096178e-03,2.768382e-09,2.991144e+01,1.969779e+01,1.021366e+01,3.072262e+01,1.714216e+02
9.300952e+05,1.076499e+01,3.209752e+05,3.714991e+00,9.263978e-01,9.264417e-01,1.096455e-03,2.768381e-09,2.991082e+01,1.969716e+01,1.021366e+01,3.072229e+01,1.713616e+02
9.301953e+05,1.076615e+01,3.210753e+05,3.716149e+00,9.263728e-01,9.264420e-01,1.096732e-03,2.768381e-09,2.991019e+01,1.969653e+01,1.021366e+01,3.072196e+01,1.713016e+02
9.302953e+05,1.076731e+01,3.211753e+05,3.717307e+00,9.263477e-01,9.264422e-01,1.097009e-03,2.768380e-09,2.990956e+01,1.969591e+01,1.021366e+01,3.072163e+01,1.712416e+02
9.303953e+05,1.076846e+01,3.212753e+05,3.718464e+00,9.263226e-01,9.264425e-01,1.097286e-03,2.768379e-09,2.990893e+01,1.969528e+01,1.021366e+01,3.072130e+01,1.711816e+02
9.304953e+05,1.076962e+01,3.213753e+05,3.719622e+00,9.262975e-01,9.264427e-01,1.097563e-03,2.768378e-09,2.990831e+01,1.969465e+01,1.021366e+01,3.072097e+01,1.711217e+02
9.305954e+05,1.077078e+01,3.214754e+05,3.720780e+00,9.262724e-01,9.264430e-01,1.097840e-03,2.768378e-09,2.990768e+01,1.969402e+01,1.021366e+01,3.072065e+01,1.710617e+02
9.306954e+05,1.077194e+01,3.215754e+05,3.721937e+00,9.262473e-01,9.264432e-01,1.098117e-03,2.768377e-09,2.990705e+01,1.969340e+01,1.021366e+01,3.072032e+01,1.710017e+02
9.307954e+05,1.077309e+01,3.216754e+05,3.723095e+00,9.262585e-01,9.264435e-01,1.098394e-03,2.768376e-09,2.991276e+01,1.969399e+01,1.021877e+01,3.072630e+01,1.710000e+02
9.308954e+05,1.077425e+01,3.217754e+05,3.724253e+00,9.262707e-01,9.264438e-01,1.098671e-03,2.768375e-09,2.991865e+01,1.969462e+01,1.022404e+01,3.073247e+01,1.710000e+02
9.309955e+05,1.077541e+01,3.218755e+05,3.725410e+00,9.262829e-01,9.264440e-01,1.098947e-03,2.768375e-09,2.992455e+01,1.969525e+01,1.022930e+01,3.073863e+01,1.710000e+02
9.310955e+05,1.077657e+01,3.219755e+05,3.726568e+00,9.262951e-01,9.264443e-01,1.099224e-03,2.768374e-09,2.993044e+01,1.969587e+01,1.023457e+01,3.074480e+01,1.710000e+02
9.311955e+05,1.077773e+01,3.220755e+05,3.727726e+00,9.263072e-01,9.264445e-01,1.099501e-03,2.768373e-09,2.993633e+01,1.969650e+01,1.023983e+01,3.075097e+01,1.710000e+02
9.312955e+05,1.077888e+01,3.221755e+05,3.728883e+00,9.263194e-01,9.264448e-01,1.099778e-03,2.768372e-09,2.994223e+01,1.969713e+01,1.024510e+01,3.075713e+01,1.710000e+02
9.313955e+05,1.078004e+01,3.222755e+05,3.730041e+00,9.263316e-01,9.264450e-01,1.100055e-03,2.768372e-09,2.994812e+01,1.969776e+01,1.025036e+01,3.076330e+01,1.710000e+02
9.314956e+05,1.078120e+01,3.223756e+05,3.731199e+00,9.263438e-01,9.264453e-01,1.100332e-03,2.768371e-09,2.995401e+01,1.969839e+01,1.025563e+01,3.076947e+01,1.710000e+02
9.315956e+05,1.078236e+01,3.224756e+05,3.732356e+00,9.263560e-01,9.264455e-01,1.100609e-03,2.768370e-09,2.995991e+01,1.969901e+01,1.026089e+01,3.077563e+01,1.710000e+02
9.316956e+05,1.078351e+01,3.225756e+05,3.733514e+00,9.263682e-01,9.264458e-01,1.100886e-03,2.768369e-09,2.996580e+01,1.969964e+01,1.026616e+01,3.078180e+01,1.710000e+02
9.317956e+05,1.078467e+01,3.226756e+05,3.734672e+00,9.264007e-01,9.264461e-01,1.101163e-03,2.768368e-09,2.996532e+01,1.970090e+01,1.026442e+01,3.078079e+01,1.710880e+02
9.318957e+05,1.078583e+01,3.227757e+05,3.735829e+00,9.264337e-01,9.264463e-01,1.101440e-03,2.768368e-09,2.996469e+01,1.970216e+01,1.026253e+01,3.077962e+01,1.711779e+02
9.319957e+05,1.078699e+01,3.228757e+05,3.736987e+00,9.264667e-01,9.264466e-01,1.101717e-03,2.768367e-09,2.996406e+01,1.970343e+01,1.026063e+01,3.077845e+01,1.712679e+02
9.320957e+05,1.078814e+01,3.229757e+05,3.738145e+00,9.264996e-01,9.264468e-01,1.101993e-03,2.768366e-09,2.996344e+01,1.970470e+01,1.025873e+01,3.077727e+01,1.713579e+02
9.321957e+05,1.078930e+01,3.230757e+05,3.739302e+00,9.265326e-01,9.264471e-01,1.102270e-03,2.768365e-09,2.996281e+01,1.970597e+01,1.025684e+01,3.077610e+01,1.714479e+02
9.322958e+05,1.079046e+01,3.231758e+05,3.740460e+00,9.265656e-01,9.264473e-01,1.102547e-03,2.768365e-09,2.996218e+01,1.970724e+01,1.025494e+01,3.077493e+01,1.715378e+02
9.323958e+05,1.079162e+01,3.232758e+05,3.741618e+00,9.265986e-01,9.264476e-01,1.102824e-03,2.768364e-09,2.996155e+01,1.970851e+01,1.025305e+01,3.077376e+01,1.716278e+02
9.324958e+05,1.079278e+01,3.233758e+05,3.742775e+00,9.266315e-01,9.264479e-01,1.103101e-03,2.768363e-09,2.996093e+01,1.970978e+01,1.025115e+01,3.077259e+01,1.717178e+02
9.325958e+05,1.079393e+01,3.234758e+05,3.743933e+00,9.266645e-01,9.264481e-01,1.103378e-03,2.768362e-09,2.996030e+01,1.971104e+01,1.024925e+01,3.077142e+01,1.718078e+02
9.326958e+05,1.079509e+01,3.235758e+05,3.745091e+00,9.266975e-01,9.264484e-01,1.103655e-03,2.768362e-09,2.995967e+01,1.971231e+01,1.024736e+01,3.077025e+01,1.718977e+02
9.327959e+05,1.079625e+01,3.236759e+05,3.746249e+00,9.266661e-01,9.264486e-01,1.103932e-03,2.768361e-09,2.995904e+01,1.971296e+01,1.024607e+01,3.076988e+01,1.719390e+02
9.328959e+05,1.079741e+01,3.237759e+05,3.747406e+00,9.266331e-01,9.264489e-01,1.104209e-03,2.768360e-09,2.995840e+01,1.971360e+01,1.024480e+01,3.076954e+01,1.719790e+02
9.329959e+05,1.079856e+01,3.238759e+05,3.748564e+00,9.266001e-01,9.264491e-01,1.104486e-03,2.768359e-09,2.995777e+01,1.971423e+01,1.024353e+01,3.076920e+01,1.720191e+02
9.330959e+05,1.079972e+01,3.239759e+05,3.749722e+00,9.265671e-01,9.264494e-01,1.104762e-03,2.768358e-09,2.995713e+01,1.971487e+01,1.024226e+01,3.076886e+01,1.720591e+02
9.331960e+05,1.080088e+01,3.240760e+05,3.750879e+00,9.265341e-01,9.264497e-01,1.105039e-03,2.768358e-09,2.995650e+01,1.971550e+01,1.024099e+01,3.076852e+01,1.720991e+02
9.332960e+05,1.080204e+01,3.241760e+05,3.752037e+00,9.265011e-01,9.264499e-01,1.105316e-03,2.768357e-09,2.995586e+01,1.971614e+01,1.023972e+01,3.076817e+01,1.721391e+02
9.333960e+05,1.080319e+01,3.242760e+05,3.753195e+00,9.264681e-01,9.264502e-01,1.105593e-03,2.768356e-09,2.995523e+01,1.971677e+01,1.023845e+01,3.076783e+01,1.721792e+02
9.334960e+05,1.080435e+01,3.243760e+05,3.754352e+00,9.264351e-01,9.264504e-01,1.105870e-03,2.768355e-09,2.995459e+01,1.971741e+01,1.023718e+01,3.076749e+01,1.722192e+02
9.335961e+05,1.080551e+01,3.244761e+05,3.755510e+00,9.264021e-01,9.264507e-01,1.106147e-03,2.768355e-09,2.995396e+01,1.971804e+01,1.023591e+01,3.076715e+01,1.722592e+02
9.336961e+05,1.080667e+01,3.245761e+05,3.756668e+00,9.263691e-01,9.264509e-01,1.106424e-03,2.768354e-09,2.995332e+01,1.971868e+01,1.023465e+01,3.076681e+01,1.722992e+02
9.337961e+05,1.080783e+01,3.246761e+05,3.757825e+00,9.263973e-01,9.264512e-01,1.106701e-03,2.768353e-09,2.994815e+01,1.971869e+01,1.022946e+01,3.076088e+01,1.721822e+02
9.338961e+05,1.080898e+01,3.247761e+05,3.758983e+00,9.264267e-01,9.264514e-01,1.106978e-03,2.768352e-09,2.994288e+01,1.971869e+01,1.022419e+01,3.075485e+01,1.720622e+02
9.339962e+05,1.081014e+01,3.248762e+05,3.760141e+00,9.264562e-01,9.264517e-01,1.107255e-03,2.768352e-09,2.993762e+01,1.971869e+01,1.021893e+01,3.074881e+01,1.719421e+02
9.340962e+05,1.081130e+01,3.249762e+05,3.761298e+00,9.264856e-01,9.264520e-01,1.107531e-03,2.768351e-09,2.993235e+01,1.971869e+01,1.021366e+01,3.074278e+01,1.718220e+02
9.341962e+05,1.081246e+01,3.250762e+05,3.762456e+00,9.265150e-01,9.264522e-01,1.107808e-03,2.768350e-09,2.992709e+01,1.971869e+01,1.020840e+01,3.073675e+01,1.717020e+02
9.342962e+05,1.081361e+01,3.251762e+05,3.763614e+00,9.265444e-01,9.264525e-01,1.108085e-03,2.768349e-09,2.992182e+01,1.971869e+01,1.020313e+01,3.073072e+01,1.715819e+02
9.343962e+05,1.081477e+01,3.252762e+05,3.764771e+00,9.265738e-01,9.264527e-01,1.108362e-03,2.768349e-09,2.991656e+01,1.971869e+01,1.019787e+01,3.072468e+01,1.714618e+02
9.344963e+05,1.081593e+01,3.253763e+05,3.765929e+00,9.266032e-01,9.264530e-01,1.108639e-03,2.768348e-09,2.991129e+01,1.971869e+01,1.019260e+01,3.071865e+01,1.713418e+02
9.345963e+05,1.081709e+01,3.254763e+05,3.767087e+00,9.266326e-01,9.264532e-01,1.108916e-03,2.768347e-09,2.990603e+01,1.971869e+01,1.018734e+01,3.071262e+01,1.712217e+02
9.346963e+05,1.081824e+01,3.255763e+05,3.768244e+00,9.266621e-01,9.264535e-01,1.109193e-03,2.768346e-09,2.990076e+01,1.971869e+01,1.018207e+01,3.070659e+01,1.711016e+02
9.347963e+05,1.081940e+01,3.256763e+05,3.769402e+00,9.266335e-01,9.264538e-01,1.109470e-03,2.768345e-09,2.990318e+01,1.971932e+01,1.018386e+01,3.070949e+01,1.711888e+02
9.348964e+05,1.082056e+01,3.257764e+05,3.770560e+00,9.266041e-01,9.264540e-01,1.109747e-03,2.768345e-09,2.990570e+01,1.971995e+01,1.018575e+01,3.071251e+01,1.712787e+02
9.349964e+05,1.082172e+01,3.258764e+05,3.771717e+00,9.265747e-01,9.264543e-01,1.110024e-03,2.768344e-09,2.990823e+01,1.972058e+01,1.018764e+01,3.071553e+01,1.713687e+02
9.350964e+05,1.082288e+01,3.259764e+05,3.772875e+00,9.265453e-01,9.264545e-01,1.110300e-03,2.768343e-09,2.991075e+01,1.972122e+01,1.018953e+01,3.071856e+01,1.714587e+02
9.351964e+05,1.082403e+01,3.260764e+05,3.774033e+00,9.265159e-01,9.264548e-01,1.110577e-03,2.768342e-09,2.991327e+01,1.972185e+01,1.019142e+01,3.072158e+01,1.715487e+02
9.352965e+05,1.082519e+01,3.261765e+05,3.775191e+00,9.264865e-01,9.264550e-01,1.110854e-03,2.768342e-09,2.991580e+01,1.972249e+01,1.019331e+01,3.072460e+01,1.716386e+02
9.353965e+05,1.082635e+01,3.262765e+05,3.776348e+00,9.264571e-01,9.264553e-01,1.111131e-03,2.768341e-09,2.991832e+01,1.972312e+01,1.019520e+01,3.072762e+01,1.717286e+02
9.354965e+05,1.082751e+01,3.263765e+05,3.777506e+00,9.264277e-01,9.264556e-01,1.111408e-03,2.768340e-09,2.992084e+01,1.972376e+01,1.019709e+01,3.073064e+01,1.718186e+02
9.355965e+05,1.082866e+01,3.264765e+05,3.778664e+00,9.263983e-01,9.264558e-01,1.111685e-03,2.768339e-09,2.992337e+01,1.972439e+01,1.019898e+01,3.073367e+01,1.719086e+02
9.356966e+05,1.082982e+01,3.265766e+05,3.779821e+00,9.263690e-01,9.264561e-01,1.111962e-03,2.768339e-09,2.992589e+01,1.972502e+01,1.020087e+01,3.073669e+01,1.719985e+02
9.357966e+05,1.083098e+01,3.266766e+05,3.780979e+00,9.263812e-01,9.264563e-01,1.112239e-03,2.768338e-09,2.992656e+01,1.972566e+01,1.020090e+01,3.073721e+01,1.720591e+02
9.358966e+05,1.083214e+01,3.267766e+05,3.782137e+00,9.263941e-01,9.264566e-01,1.112516e-03,2.768337e-09,2.992719e+01,1.972629e+01,1.020090e+01,3.073769e+01,1.721191e+02
9.359966e+05,1.083329e+01,3.268766e+05,3.783294e+00,9.264070e-01,9.264568e-01,1.112793e-03,2.768336e-09,2.992783e+01,1.972693e+01,1.020090e+01,3.073818e+01,1.721791e+02
9.360966e+05,1.083445e+01,3.269766e+05,3.784452e+00,9.264199e-01,9.264571e-01,1.113069e-03,2.768335e-09,2.992846e+01,1.972756e+01,1.020090e+01,3.073866e+01,1.722392e+02
9.361967e+05,1.083561e+01,3.270767e+05,3.785610e+00,9.264328e-01,9.264573e-01,1.113346e-03,2.768335e-09,2.992910e+01,1.972820e+01,1.020090e+01,3.073914e+01,1.722992e+02
9.362967e+05,1.083677e+01,3.271767e+05,3.786767e+00,9.264457e-01,9.264576e-01,1.113623e-03,2.768334e-09,2.992973e+01,1.972883e+01,1.020090e+01,3.073962e+01,1.723592e+02
9.363967e+05,1.083792e+01,3.272767e+05,3.787925e+00,9.264587e-01,9.264579e-01,1.113900e-03,2.768333e-09,2.993036e+01,1.972947e+01,1.020090e+01,3.074010e+01,1.724193e+02
9.364967e+05,1.083908e+01,3.273767e+05,3.789083e+00,9.264716e-01,9.264581e-01,1.114177e-03,2.768332e-09,2.993100e+01,1.973010e+01,1.020090e+01,3.074058e+01,1.724793e+02
9.365968e+05,1.084024e+01,3.274768e+05,3.790240e+00,9.264845e-01,9.264584e-01,1.114454e-03,2.768332e-09,2.993163e+01,1.973074e+01,1.020090e+01,3.074106e+01,1.725393e+02
9.366968e+05,1.084140e+01,3.275768e+05,3.791398e+00,9.264974e-01,9.264586e-01,1.114731e-03,2.768331e-09,2.993227e+01,1.973137e+01,1.020090e+01,3.074155e+01,1.725994e+02
9.367968e+05,1.084256e+01,3.276768e+05,3.792556e+00,9.264848e-01,9.264589e-01,1.115008e-03,2.768330e-09,2.993290e+01,1.973075e+01,1.020215e+01,3.074242e+01,1.726297e+02
9.368968e+05,1.084371e+01,3.277768e+05,3.793713e+00,9.264719e-01,9.264591e-01,1.115285e-03,2.768329e-09,2.993352e+01,1.973012e+01,1.020341e+01,3.074330e+01,1.726597e+02
9.369969e+05,1.084487e+01,3.278769e+05,3.794871e+00,9.264590e-01,9.264594e-01,1.115561e-03,2.768329e-09,2.993415e+01,1.972948e+01,1.020467e+01,3.074418e+01,1.726897e+02
9.370969e+05,1.084603e+01,3.279769e+05,3.796029e+00,9.264461e-01,9.264597e-01,1.115838e-03,2.768328e-09,2.993478e+01,1.972885e+01,1.020593e+01,3.074507e+01,1.727197e+02
9.371969e+05,1.084719e+01,3.280769e+05,3.797186e+00,9.264332e-01,9.264599e-01,1.116115e-03,2.768327e-09,2.993541e+01,1.972821e+01,1.020719e+01,3.074595e+01,1.727496e+02
9.372969e+05,1.084834e+01,3.281769e+05,3.798344e+00,9.264203e-01,9.264602e-01,1.116392e-03,2.768326e-09,2.993603e+01,1.972758e+01,1.020845e+01,3.074683e+01,1.727796e+02
9.373970e+05,1.084950e+01,3.282770e+05,3.799502e+00,9.264074e-01,9.264604e-01,1.116669e-03,2.768326e-09,2.993666e+01,1.972695e+01,1.020972e+01,3.074771e+01,1.728096e+02
9.374970e+05,1.085066e+01,3.283770e+05,3.800659e+00,9.263945e-01,9.264607e-01,1.116946e-03,2.768325e-09,2.993729e+01,1.972631e+01,1.021098e+01,3.074859e+01,1.728396e+02
9.375970e+05,1.085182e+01,3.284770e+05,3.801817e+00,9.263816e-01,9.264609e-01,1.117223e-03,2.768324e-09,2.993792e+01,1.972568e+01,1.021224e+01,3.074947e+01,1.728696e+02
9.376970e+05,1.085297e+01,3.285770e+05,3.802975e+00,9.263687e-01,9.264612e-01,1.117500e-03,2.768323e-09,2.993854e+01,1.972504e+01,1.021350e+01,3.075035e+01,1.728996e+02
9.377970e+05,1.085413e+01,3.286770e+05,3.804132e+00,9.263685e-01,9.264615e-01,1.117777e-03,2.768322e-09,2.994188e+01,1.972441e+01,1.021747e+01,3.075401e+01,1.728605e+02
9.378971e+05,1.085529e+01,3.287771e+05,3.805290e+00,9.263685e-01,9.264617e-01,1.118054e-03,2.768322e-09,2.994526e+01,1.972377e+01,1.022148e+01,3.075770e+01,1.728205e+02
9.379971e+05,1.085645e+01,3.288771e+05,3.806448e+00,9.263685e-01,9.264620e-01,1.118330e-03,2.768321e-09,2.994863e+01,1.972314e+01,1.022549e+01,3.076139e+01,1.727805e+02
9.380971e+05,1.085761e+01,3.289771e+05,3.807606e+00,9.263685e-01,9.264622e-01,1.118607e-03,2.768320e-09,2.995200e+01,1.972250e+01,1.022950e+01,3.076509e+01,1.727404e+02
9.381971e+05,1.085876e+01,3.290771e+05,3.808763e+00,9.263685e-01,9.264625e-01,1.118884e-03,2.768319e-09,2.995538e+01,1.972187e+01,1.023351e+01,3.076878e+01,1.727004e+02
9.382972e+05,1.085992e+01,3.291772e+05,3.809921e+00,9.263685e-01,9.264627e-01,1.119161e-03,2.768319e-09,2.995875e+01,1.972123e+01,1.023752e+01,3.077247e+01,1.726604e+02
9.383972e+05,1.086108e+01,3.292772e+05,3.811079e+00,9.263685e-01,9.264630e-01,1.119438e-03,2.768318e-09,2.996213e+01,1.972060e+01,1.024153e+01,3.077617e+01,1.726204e+02
9.384972e+05,1.086224e+01,3.293772e+05,3.812236e+00,9.263685e-01,9.264632e-01,1.119715e-03,2.768317e-09,2.996550e+01,1.971996e+01,1.024554e+01,3.077986e+01,1.725803e+02
9.385972e+05,1.086339e+01,3.294772e+05,3.813394e+00,9.263685e-01,9.264635e-01,1.119992e-03,2.768316e-09,2.996888e+01,1.971933e+01,1.024955e+01,3.078355e+01,1.725403e+02
9.386973e+05,1.086455e+01,3.295773e+05,3.814552e+00,9.263685e-01,9.264638e-01,1.120269e-03,2.768316e-09,2.997225e+01,1.971869e+01,1.025356e+01,3.078725e+01,1.725003e+02
9.387973e+05,1.086571e+01,3.296773e+05,3.815709e+00,9.263720e-01,9.264640e-01,1.120546e-03,2.768315e-09,2.996956e+01,1.971806e+01,1.025150e+01,3.078434e+01,1.724801e+02
9.388973e+05,1.086687e+01,3.297773e+05,3.816867e+00,9.263756e-01,9.264643e-01,1.120823e-03,2.768314e-09,2.996682e+01,1.971742e+01,1.024939e+01,3.078139e+01,1.724601e+02
9.389973e+05,1.086802e+01,3.298773e+05,3.818025e+00,9.263792e-01,9.264645e-01,1.121099e-03,2.768313e-09,2.996408e+01,1.971679e+01,1.024729e+01,3.077844e+01,1.724401e+02
9.390974e+05,1.086918e+01,3.299774e+05,3.819182e+00,9.263828e-01,9.264648e-01,1.121376e-03,2.768312e-09,2.996134e+01,1.971615e+01,1.024518e+01,3.077550e+01,1.724201e+02
9.391974e+05,1.087034e+01,3.300774e+05,3.820340e+00,9.263864e-01,9.264650e-01,1.121653e-03,2.768312e-09,2.995860e+01,1.971552e+01,1.024308e+01,3.077255e+01,1.724001e+02
9.392974e+05,1.087150e+01,3.301774e+05,3.821498e+00,9.263900e-01,9.264653e-01,1.121930e-03,2.768311e-09,2.995586e+01,1.971489e+01,1.024097e+01,3.076960e+01,1.723801e+02
