Repository: brandonlampe/CS_Data

# Repository for Crushed Salt Data
**Grant No: 456417**

This is a work in progress!

## Repository Content

### Directory Names
A uniform namining structure still in progress, but in general directories are named according to the following:
 - Names contain no spaces, a single underscore "_" will be used as a file name seperator.
 - Files are for the Crushed Salt Project (CSP); therefore, the first three charaters of each file are "CSP".
 - Folders are organized by which frame the test was performed on i.e., A2 or A3.
 - The fifth and sixth charaters of each file name will therefore be "A" followed by the frame number.

File: UNM_WP_HY_175_13/STAGE06/CREEP_FIT/175_13_STAGE06_CREEP_OUT.csv (part 15 of 15)
Analysis by Brandon Lampe, performed on: 2017/01/30 14:06:35
Experimental results below begin at: 2016/10/09 14:09:36
Duration (sec),Duration (day),Elapsed Time (sec),Elapsed Time (day),Interpolated Fractional Density,Fit to Fractional Density,Fit to Volume Strain,Fit to Volume Strain Rate (1/sec),Confining Pressure (MPa),Pore Pressure (MPa),Terzaghi Pressure (MPa),Solid Pressure (MPa),Temperature (C))
9.393974e+05,1.087266e+01,3.302774e+05,3.822655e+00,9.263936e-01,9.264656e-01,1.122207e-03,2.768310e-09,2.995312e+01,1.971425e+01,1.023887e+01,3.076665e+01,1.723601e+02
9.394974e+05,1.087381e+01,3.303774e+05,3.823813e+00,9.263971e-01,9.264658e-01,1.122484e-03,2.768309e-09,2.995038e+01,1.971362e+01,1.023676e+01,3.076370e+01,1.723401e+02
9.395975e+05,1.087497e+01,3.304775e+05,3.824971e+00,9.264007e-01,9.264661e-01,1.122761e-03,2.768309e-09,2.994764e+01,1.971298e+01,1.023466e+01,3.076075e+01,1.723200e+02
9.396975e+05,1.087613e+01,3.305775e+05,3.826128e+00,9.264043e-01,9.264663e-01,1.123038e-03,2.768308e-09,2.994490e+01,1.971235e+01,1.023255e+01,3.075780e+01,1.723000e+02
9.397975e+05,1.087729e+01,3.306775e+05,3.827286e+00,9.264258e-01,9.264666e-01,1.123315e-03,2.768307e-09,2.994175e+01,1.971234e+01,1.022940e+01,3.075414e+01,1.722501e+02
9.398975e+05,1.087844e+01,3.307775e+05,3.828444e+00,9.264473e-01,9.264668e-01,1.123591e-03,2.768306e-09,2.993859e+01,1.971234e+01,1.022625e+01,3.075048e+01,1.722002e+02
9.399976e+05,1.087960e+01,3.308776e+05,3.829601e+00,9.264688e-01,9.264671e-01,1.123868e-03,2.768306e-09,2.993544e+01,1.971234e+01,1.022309e+01,3.074681e+01,1.721502e+02
9.400976e+05,1.088076e+01,3.309776e+05,3.830759e+00,9.264902e-01,9.264674e-01,1.124145e-03,2.768305e-09,2.993228e+01,1.971234e+01,1.021994e+01,3.074315e+01,1.721003e+02
9.401976e+05,1.088192e+01,3.310776e+05,3.831917e+00,9.265117e-01,9.264676e-01,1.124422e-03,2.768304e-09,2.992913e+01,1.971234e+01,1.021678e+01,3.073949e+01,1.720504e+02
9.402976e+05,1.088307e+01,3.311776e+05,3.833074e+00,9.265332e-01,9.264679e-01,1.124699e-03,2.768303e-09,2.992597e+01,1.971234e+01,1.021363e+01,3.073583e+01,1.720004e+02
9.403977e+05,1.088423e+01,3.312777e+05,3.834232e+00,9.265547e-01,9.264681e-01,1.124976e-03,2.768303e-09,2.992282e+01,1.971234e+01,1.021047e+01,3.073217e+01,1.719505e+02
9.404977e+05,1.088539e+01,3.313777e+05,3.835390e+00,9.265762e-01,9.264684e-01,1.125253e-03,2.768302e-09,2.991966e+01,1.971234e+01,1.020732e+01,3.072851e+01,1.719005e+02
9.405977e+05,1.088655e+01,3.314777e+05,3.836547e+00,9.265977e-01,9.264686e-01,1.125530e-03,2.768301e-09,2.991651e+01,1.971234e+01,1.020416e+01,3.072485e+01,1.718506e+02
9.406977e+05,1.088771e+01,3.315777e+05,3.837705e+00,9.266192e-01,9.264689e-01,1.125807e-03,2.768300e-09,2.991335e+01,1.971234e+01,1.020101e+01,3.072119e+01,1.718006e+02
9.407977e+05,1.088886e+01,3.316777e+05,3.838863e+00,9.266237e-01,9.264691e-01,1.126084e-03,2.768299e-09,2.991456e+01,1.971297e+01,1.020159e+01,3.072239e+01,1.718297e+02
9.408978e+05,1.089002e+01,3.317778e+05,3.840021e+00,9.266280e-01,9.264694e-01,1.126360e-03,2.768299e-09,2.991582e+01,1.971361e+01,1.020221e+01,3.072365e+01,1.718597e+02
9.409978e+05,1.089118e+01,3.318778e+05,3.841178e+00,9.266323e-01,9.264697e-01,1.126637e-03,2.768298e-09,2.991709e+01,1.971424e+01,1.020284e+01,3.072491e+01,1.718897e+02
9.410978e+05,1.089234e+01,3.319778e+05,3.842336e+00,9.266366e-01,9.264699e-01,1.126914e-03,2.768297e-09,2.991835e+01,1.971488e+01,1.020347e+01,3.072618e+01,1.719198e+02
9.411978e+05,1.089349e+01,3.320778e+05,3.843494e+00,9.266409e-01,9.264702e-01,1.127191e-03,2.768296e-09,2.991961e+01,1.971551e+01,1.020410e+01,3.072744e+01,1.719498e+02
9.412979e+05,1.089465e+01,3.321779e+05,3.844651e+00,9.266452e-01,9.264704e-01,1.127468e-03,2.768296e-09,2.992088e+01,1.971615e+01,1.020473e+01,3.072870e+01,1.719799e+02
9.413979e+05,1.089581e+01,3.322779e+05,3.845809e+00,9.266495e-01,9.264707e-01,1.127745e-03,2.768295e-09,2.992214e+01,1.971678e+01,1.020536e+01,3.072996e+01,1.720099e+02
9.414979e+05,1.089697e+01,3.323779e+05,3.846967e+00,9.266538e-01,9.264709e-01,1.128022e-03,2.768294e-09,2.992341e+01,1.971742e+01,1.020599e+01,3.073123e+01,1.720400e+02
9.415979e+05,1.089812e+01,3.324779e+05,3.848124e+00,9.266582e-01,9.264712e-01,1.128299e-03,2.768293e-09,2.992467e+01,1.971806e+01,1.020661e+01,3.073249e+01,1.720700e+02
9.416980e+05,1.089928e+01,3.325780e+05,3.849282e+00,9.266624e-01,9.264715e-01,1.128576e-03,2.768293e-09,2.992593e+01,1.971869e+01,1.020724e+01,3.073375e+01,1.721000e+02
9.417980e+05,1.090044e+01,3.326780e+05,3.850440e+00,9.266330e-01,9.264717e-01,1.128852e-03,2.768292e-09,2.992719e+01,1.971869e+01,1.020851e+01,3.073546e+01,1.721200e+02
9.418980e+05,1.090160e+01,3.327780e+05,3.851597e+00,9.266036e-01,9.264720e-01,1.129129e-03,2.768291e-09,2.992846e+01,1.971869e+01,1.020977e+01,3.073717e+01,1.721400e+02
9.419980e+05,1.090275e+01,3.328780e+05,3.852755e+00,9.265742e-01,9.264722e-01,1.129406e-03,2.768290e-09,2.992972e+01,1.971869e+01,1.021103e+01,3.073888e+01,1.721600e+02
9.420981e+05,1.090391e+01,3.329781e+05,3.853913e+00,9.265448e-01,9.264725e-01,1.129683e-03,2.768289e-09,2.993098e+01,1.971869e+01,1.021229e+01,3.074060e+01,1.721800e+02
9.421981e+05,1.090507e+01,3.330781e+05,3.855070e+00,9.265155e-01,9.264727e-01,1.129960e-03,2.768289e-09,2.993224e+01,1.971869e+01,1.021355e+01,3.074231e+01,1.722000e+02
9.422981e+05,1.090623e+01,3.331781e+05,3.856228e+00,9.264861e-01,9.264730e-01,1.130237e-03,2.768288e-09,2.993350e+01,1.971869e+01,1.021481e+01,3.074402e+01,1.722200e+02
9.423981e+05,1.090739e+01,3.332781e+05,3.857386e+00,9.264567e-01,9.264733e-01,1.130514e-03,2.768287e-09,2.993477e+01,1.971869e+01,1.021608e+01,3.074573e+01,1.722400e+02
9.424981e+05,1.090854e+01,3.333781e+05,3.858543e+00,9.264273e-01,9.264735e-01,1.130791e-03,2.768286e-09,2.993603e+01,1.971869e+01,1.021734e+01,3.074744e+01,1.722600e+02
9.425982e+05,1.090970e+01,3.334782e+05,3.859701e+00,9.263979e-01,9.264738e-01,1.131068e-03,2.768286e-09,2.993729e+01,1.971869e+01,1.021860e+01,3.074915e+01,1.722800e+02
9.426982e+05,1.091086e+01,3.335782e+05,3.860859e+00,9.263685e-01,9.264740e-01,1.131345e-03,2.768285e-09,2.993855e+01,1.971869e+01,1.021986e+01,3.075087e+01,1.723000e+02
9.427982e+05,1.091202e+01,3.336782e+05,3.862016e+00,9.263685e-01,9.264743e-01,1.131621e-03,2.768284e-09,2.993729e+01,1.971869e+01,1.021860e+01,3.074951e+01,1.721701e+02
9.428982e+05,1.091317e+01,3.337782e+05,3.863174e+00,9.263685e-01,9.264745e-01,1.131898e-03,2.768283e-09,2.993603e+01,1.971869e+01,1.021734e+01,3.074814e+01,1.720400e+02
9.429983e+05,1.091433e+01,3.338783e+05,3.864332e+00,9.263685e-01,9.264748e-01,1.132175e-03,2.768283e-09,2.993476e+01,1.971869e+01,1.021608e+01,3.074678e+01,1.719099e+02
9.430983e+05,1.091549e+01,3.339783e+05,3.865489e+00,9.263685e-01,9.264751e-01,1.132452e-03,2.768282e-09,2.993350e+01,1.971869e+01,1.021481e+01,3.074542e+01,1.717798e+02
9.431983e+05,1.091665e+01,3.340783e+05,3.866647e+00,9.263685e-01,9.264753e-01,1.132729e-03,2.768281e-09,2.993224e+01,1.971869e+01,1.021355e+01,3.074405e+01,1.716498e+02
9.432983e+05,1.091780e+01,3.341783e+05,3.867805e+00,9.263685e-01,9.264756e-01,1.133006e-03,2.768280e-09,2.993098e+01,1.971869e+01,1.021229e+01,3.074269e+01,1.715197e+02
9.433984e+05,1.091896e+01,3.342784e+05,3.868962e+00,9.263685e-01,9.264758e-01,1.133283e-03,2.768280e-09,2.992971e+01,1.971869e+01,1.021102e+01,3.074133e+01,1.713896e+02
9.434984e+05,1.092012e+01,3.343784e+05,3.870120e+00,9.263685e-01,9.264761e-01,1.133560e-03,2.768279e-09,2.992845e+01,1.971869e+01,1.020976e+01,3.073996e+01,1.712595e+02
9.435984e+05,1.092128e+01,3.344784e+05,3.871278e+00,9.263685e-01,9.264763e-01,1.133837e-03,2.768278e-09,2.992719e+01,1.971869e+01,1.020850e+01,3.073860e+01,1.711295e+02
9.436984e+05,1.092244e+01,3.345784e+05,3.872436e+00,9.263685e-01,9.264766e-01,1.134113e-03,2.768277e-09,2.992593e+01,1.971869e+01,1.020724e+01,3.073724e+01,1.710000e+02
9.437985e+05,1.092359e+01,3.346785e+05,3.873593e+00,9.263779e-01,9.264768e-01,1.134390e-03,2.768276e-09,2.992466e+01,1.971805e+01,1.020661e+01,3.073581e+01,1.710000e+02
9.438985e+05,1.092475e+01,3.347785e+05,3.874751e+00,9.263872e-01,9.264771e-01,1.134667e-03,2.768276e-09,2.992340e+01,1.971742e+01,1.020598e+01,3.073439e+01,1.710000e+02
9.439985e+05,1.092591e+01,3.348785e+05,3.875909e+00,9.263965e-01,9.264774e-01,1.134944e-03,2.768275e-09,2.992214e+01,1.971678e+01,1.020535e+01,3.073297e+01,1.710000e+02
9.440985e+05,1.092707e+01,3.349785e+05,3.877066e+00,9.264058e-01,9.264776e-01,1.135221e-03,2.768274e-09,2.992087e+01,1.971615e+01,1.020473e+01,3.073154e+01,1.710000e+02
9.441985e+05,1.092822e+01,3.350785e+05,3.878224e+00,9.264152e-01,9.264779e-01,1.135498e-03,2.768273e-09,2.991961e+01,1.971551e+01,1.020410e+01,3.073012e+01,1.710000e+02
9.442986e+05,1.092938e+01,3.351786e+05,3.879382e+00,9.264245e-01,9.264781e-01,1.135775e-03,2.768273e-09,2.991835e+01,1.971488e+01,1.020347e+01,3.072870e+01,1.710000e+02
9.443986e+05,1.093054e+01,3.352786e+05,3.880539e+00,9.264338e-01,9.264784e-01,1.136052e-03,2.768272e-09,2.991709e+01,1.971424e+01,1.020284e+01,3.072727e+01,1.710000e+02
9.444986e+05,1.093170e+01,3.353786e+05,3.881697e+00,9.264431e-01,9.264786e-01,1.136329e-03,2.768271e-09,2.991582e+01,1.971361e+01,1.020221e+01,3.072585e+01,1.710000e+02
9.445986e+05,1.093285e+01,3.354786e+05,3.882855e+00,9.264525e-01,9.264789e-01,1.136606e-03,2.768270e-09,2.991456e+01,1.971297e+01,1.020159e+01,3.072443e+01,1.710000e+02
9.446987e+05,1.093401e+01,3.355787e+05,3.884012e+00,9.264613e-01,9.264792e-01,1.136882e-03,2.768270e-09,2.991334e+01,1.971234e+01,1.020101e+01,3.072306e+01,1.709997e+02
9.447987e+05,1.093517e+01,3.356787e+05,3.885170e+00,9.264241e-01,9.264794e-01,1.137159e-03,2.768269e-09,2.991650e+01,1.971170e+01,1.020479e+01,3.072696e+01,1.709697e+02
9.448987e+05,1.093633e+01,3.357787e+05,3.886328e+00,9.263868e-01,9.264797e-01,1.137436e-03,2.768268e-09,2.991965e+01,1.971107e+01,1.020858e+01,3.073086e+01,1.709397e+02
9.449987e+05,1.093749e+01,3.358787e+05,3.887485e+00,9.263496e-01,9.264799e-01,1.137713e-03,2.768267e-09,2.992281e+01,1.971044e+01,1.021237e+01,3.073475e+01,1.709098e+02
9.450988e+05,1.093864e+01,3.359788e+05,3.888643e+00,9.263124e-01,9.264802e-01,1.137990e-03,2.768266e-09,2.992596e+01,1.970980e+01,1.021616e+01,3.073865e+01,1.708798e+02
9.451988e+05,1.093980e+01,3.360788e+05,3.889801e+00,9.262751e-01,9.264804e-01,1.138267e-03,2.768266e-09,2.992912e+01,1.970917e+01,1.021995e+01,3.074255e+01,1.708499e+02
9.452988e+05,1.094096e+01,3.361788e+05,3.890958e+00,9.262379e-01,9.264807e-01,1.138544e-03,2.768265e-09,2.993227e+01,1.970854e+01,1.022374e+01,3.074645e+01,1.708199e+02
9.453988e+05,1.094212e+01,3.362788e+05,3.892116e+00,9.262007e-01,9.264810e-01,1.138821e-03,2.768264e-09,2.993543e+01,1.970790e+01,1.022753e+01,3.075035e+01,1.707899e+02
9.454989e+05,1.094327e+01,3.363789e+05,3.893274e+00,9.261635e-01,9.264812e-01,1.139098e-03,2.768263e-09,2.993858e+01,1.970727e+01,1.023132e+01,3.075426e+01,1.707600e+02
9.455989e+05,1.094443e+01,3.364789e+05,3.894431e+00,9.261262e-01,9.264815e-01,1.139374e-03,2.768263e-09,2.994174e+01,1.970663e+01,1.023510e+01,3.075816e+01,1.707300e+02
9.456989e+05,1.094559e+01,3.365789e+05,3.895589e+00,9.260890e-01,9.264817e-01,1.139651e-03,2.768262e-09,2.994489e+01,1.970600e+01,1.023889e+01,3.076206e+01,1.707000e+02
9.457989e+05,1.094675e+01,3.366789e+05,3.896747e+00,9.261263e-01,9.264820e-01,1.139928e-03,2.768261e-09,2.994237e+01,1.970600e+01,1.023637e+01,3.075889e+01,1.707901e+02
9.458989e+05,1.094790e+01,3.367789e+05,3.897904e+00,9.261636e-01,9.264822e-01,1.140205e-03,2.768260e-09,2.993984e+01,1.970600e+01,1.023384e+01,3.075571e+01,1.708802e+02
9.459990e+05,1.094906e+01,3.368790e+05,3.899062e+00,9.262009e-01,9.264825e-01,1.140482e-03,2.768260e-09,2.993732e+01,1.970600e+01,1.023132e+01,3.075254e+01,1.709703e+02
9.460990e+05,1.095022e+01,3.369790e+05,3.900220e+00,9.262382e-01,9.264827e-01,1.140759e-03,2.768259e-09,2.993479e+01,1.970600e+01,1.022879e+01,3.074937e+01,1.710605e+02
9.461990e+05,1.095138e+01,3.370790e+05,3.901377e+00,9.262756e-01,9.264830e-01,1.141036e-03,2.768258e-09,2.993226e+01,1.970600e+01,1.022626e+01,3.074619e+01,1.711506e+02
9.462990e+05,1.095254e+01,3.371790e+05,3.902535e+00,9.263129e-01,9.264833e-01,1.141313e-03,2.768257e-09,2.992973e+01,1.970600e+01,1.022373e+01,3.074302e+01,1.712407e+02
9.463991e+05,1.095369e+01,3.372791e+05,3.903693e+00,9.263502e-01,9.264835e-01,1.141590e-03,2.768257e-09,2.992720e+01,1.970600e+01,1.022120e+01,3.073984e+01,1.713308e+02
9.464991e+05,1.095485e+01,3.373791e+05,3.904851e+00,9.263875e-01,9.264838e-01,1.141866e-03,2.768256e-09,2.992468e+01,1.970600e+01,1.021868e+01,3.073667e+01,1.714210e+02
9.465991e+05,1.095601e+01,3.374791e+05,3.906008e+00,9.264249e-01,9.264840e-01,1.142143e-03,2.768255e-09,2.992215e+01,1.970600e+01,1.021615e+01,3.073350e+01,1.715111e+02
9.466991e+05,1.095717e+01,3.375791e+05,3.907166e+00,9.264617e-01,9.264843e-01,1.142420e-03,2.768254e-09,2.991973e+01,1.970599e+01,1.021374e+01,3.073045e+01,1.716001e+02
9.467992e+05,1.095832e+01,3.376792e+05,3.908324e+00,9.264617e-01,9.264845e-01,1.142697e-03,2.768253e-09,2.992499e+01,1.970536e+01,1.021963e+01,3.073618e+01,1.716101e+02
9.468992e+05,1.095948e+01,3.377792e+05,3.909481e+00,9.264617e-01,9.264848e-01,1.142974e-03,2.768253e-09,2.993025e+01,1.970472e+01,1.022553e+01,3.074190e+01,1.716201e+02
9.469992e+05,1.096064e+01,3.378792e+05,3.910639e+00,9.264617e-01,9.264851e-01,1.143251e-03,2.768252e-09,2.993551e+01,1.970409e+01,1.023142e+01,3.074763e+01,1.716301e+02
9.470992e+05,1.096180e+01,3.379792e+05,3.911797e+00,9.264617e-01,9.264853e-01,1.143528e-03,2.768251e-09,2.994077e+01,1.970345e+01,1.023732e+01,3.075336e+01,1.716401e+02
9.471992e+05,1.096295e+01,3.380792e+05,3.912954e+00,9.264617e-01,9.264856e-01,1.143805e-03,2.768250e-09,2.994603e+01,1.970282e+01,1.024321e+01,3.075909e+01,1.716501e+02
9.472993e+05,1.096411e+01,3.381793e+05,3.914112e+00,9.264617e-01,9.264858e-01,1.144082e-03,2.768250e-09,2.995129e+01,1.970219e+01,1.024911e+01,3.076482e+01,1.716601e+02
9.473993e+05,1.096527e+01,3.382793e+05,3.915270e+00,9.264617e-01,9.264861e-01,1.144358e-03,2.768249e-09,2.995655e+01,1.970155e+01,1.025500e+01,3.077055e+01,1.716701e+02
9.474993e+05,1.096643e+01,3.383793e+05,3.916427e+00,9.264617e-01,9.264863e-01,1.144635e-03,2.768248e-09,2.996181e+01,1.970092e+01,1.026090e+01,3.077628e+01,1.716801e+02
9.475993e+05,1.096758e+01,3.384793e+05,3.917585e+00,9.264617e-01,9.264866e-01,1.144912e-03,2.768247e-09,2.996707e+01,1.970028e+01,1.026679e+01,3.078200e+01,1.716901e+02
9.476994e+05,1.096874e+01,3.385794e+05,3.918743e+00,9.264619e-01,9.264869e-01,1.145189e-03,2.768247e-09,2.997226e+01,1.969966e+01,1.027260e+01,3.078764e+01,1.717008e+02
9.477994e+05,1.096990e+01,3.386794e+05,3.919900e+00,9.264856e-01,9.264871e-01,1.145466e-03,2.768246e-09,2.997036e+01,1.969966e+01,1.027070e+01,3.078531e+01,1.717708e+02
9.478994e+05,1.097106e+01,3.387794e+05,3.921058e+00,9.265093e-01,9.264874e-01,1.145743e-03,2.768245e-09,2.996846e+01,1.969966e+01,1.026880e+01,3.078298e+01,1.718408e+02
9.479994e+05,1.097222e+01,3.388794e+05,3.922216e+00,9.265330e-01,9.264876e-01,1.146020e-03,2.768244e-09,2.996656e+01,1.969966e+01,1.026691e+01,3.078065e+01,1.719109e+02
9.480995e+05,1.097337e+01,3.389795e+05,3.923373e+00,9.265566e-01,9.264879e-01,1.146297e-03,2.768243e-09,2.996466e+01,1.969966e+01,1.026501e+01,3.077832e+01,1.719809e+02
9.481995e+05,1.097453e+01,3.390795e+05,3.924531e+00,9.265803e-01,9.264881e-01,1.146574e-03,2.768243e-09,2.996277e+01,1.969966e+01,1.026311e+01,3.077599e+01,1.720510e+02
9.482995e+05,1.097569e+01,3.391795e+05,3.925689e+00,9.266040e-01,9.264884e-01,1.146850e-03,2.768242e-09,2.996087e+01,1.969966e+01,1.026121e+01,3.077366e+01,1.721210e+02
9.483995e+05,1.097685e+01,3.392795e+05,3.926846e+00,9.266277e-01,9.264886e-01,1.147127e-03,2.768241e-09,2.995897e+01,1.969966e+01,1.025932e+01,3.077133e+01,1.721911e+02
9.484996e+05,1.097800e+01,3.393796e+05,3.928004e+00,9.266514e-01,9.264889e-01,1.147404e-03,2.768240e-09,2.995707e+01,1.969966e+01,1.025742e+01,3.076899e+01,1.722611e+02
9.485996e+05,1.097916e+01,3.394796e+05,3.929162e+00,9.266750e-01,9.264892e-01,1.147681e-03,2.768240e-09,2.995518e+01,1.969966e+01,1.025552e+01,3.076666e+01,1.723311e+02
9.486996e+05,1.098032e+01,3.395796e+05,3.930319e+00,9.266981e-01,9.264894e-01,1.147958e-03,2.768239e-09,2.995329e+01,1.969967e+01,1.025362e+01,3.076435e+01,1.723993e+02
9.487996e+05,1.098148e+01,3.396796e+05,3.931477e+00,9.266859e-01,9.264897e-01,1.148235e-03,2.768238e-09,2.995181e+01,1.970030e+01,1.025151e+01,3.076285e+01,1.723593e+02
9.488996e+05,1.098263e+01,3.397796e+05,3.932635e+00,9.266737e-01,9.264899e-01,1.148512e-03,2.768237e-09,2.995033e+01,1.970093e+01,1.024940e+01,3.076135e+01,1.723193e+02
9.489997e+05,1.098379e+01,3.398797e+05,3.933792e+00,9.266615e-01,9.264902e-01,1.148789e-03,2.768237e-09,2.994886e+01,1.970157e+01,1.024729e+01,3.075986e+01,1.722794e+02
9.490997e+05,1.098495e+01,3.399797e+05,3.934950e+00,9.266494e-01,9.264904e-01,1.149066e-03,2.768236e-09,2.994738e+01,1.970220e+01,1.024518e+01,3.075836e+01,1.722394e+02
9.491997e+05,1.098611e+01,3.400797e+05,3.936108e+00,9.266372e-01,9.264907e-01,1.149342e-03,2.768235e-09,2.994591e+01,1.970284e+01,1.024307e+01,3.075686e+01,1.721994e+02
9.492997e+05,1.098727e+01,3.401797e+05,3.937266e+00,9.266250e-01,9.264910e-01,1.149619e-03,2.768234e-09,2.994443e+01,1.970347e+01,1.024096e+01,3.075537e+01,1.721594e+02
9.493998e+05,1.098842e+01,3.402798e+05,3.938423e+00,9.266128e-01,9.264912e-01,1.149896e-03,2.768234e-09,2.994296e+01,1.970411e+01,1.023885e+01,3.075387e+01,1.721194e+02
9.494998e+05,1.098958e+01,3.403798e+05,3.939581e+00,9.266006e-01,9.264915e-01,1.150173e-03,2.768233e-09,2.994148e+01,1.970474e+01,1.023674e+01,3.075237e+01,1.720794e+02
9.495998e+05,1.099074e+01,3.404798e+05,3.940739e+00,9.265884e-01,9.264917e-01,1.150450e-03,2.768232e-09,2.994001e+01,1.970537e+01,1.023463e+01,3.075087e+01,1.720394e+02
9.496998e+05,1.099190e+01,3.405798e+05,3.941896e+00,9.265761e-01,9.264920e-01,1.150727e-03,2.768231e-09,2.993853e+01,1.970601e+01,1.023252e+01,3.074937e+01,1.719983e+02
9.497999e+05,1.099305e+01,3.406799e+05,3.943054e+00,9.265553e-01,9.264922e-01,1.151004e-03,2.768230e-09,2.993664e+01,1.970664e+01,1.022999e+01,3.074753e+01,1.718783e+02
9.498999e+05,1.099421e+01,3.407799e+05,3.944212e+00,9.265345e-01,9.264925e-01,1.151281e-03,2.768230e-09,2.993475e+01,1.970728e+01,1.022747e+01,3.074569e+01,1.717584e+02
9.499999e+05,1.099537e+01,3.408799e+05,3.945369e+00,9.265138e-01,9.264928e-01,1.151558e-03,2.768229e-09,2.993286e+01,1.970791e+01,1.022495e+01,3.074385e+01,1.716384e+02
9.500999e+05,1.099653e+01,3.409799e+05,3.946527e+00,9.264930e-01,9.264930e-01,1.151834e-03,2.768228e-09,2.993097e+01,1.970855e+01,1.022242e+01,3.074201e+01,1.715184e+02
9.502000e+05,1.099768e+01,3.410800e+05,3.947685e+00,9.264722e-01,9.264933e-01,1.152111e-03,2.768227e-09,2.992908e+01,1.970918e+01,1.021990e+01,3.074016e+01,1.713985e+02
9.503000e+05,1.099884e+01,3.411800e+05,3.948842e+00,9.264514e-01,9.264935e-01,1.152388e-03,2.768227e-09,2.992719e+01,1.970981e+01,1.021738e+01,3.073832e+01,1.712785e+02
9.504000e+05,1.100000e+01,3.412800e+05,3.950000e+00,9.264306e-01,9.264938e-01,1.152665e-03,2.768226e-09,2.992530e+01,1.971045e+01,1.021485e+01,3.073648e+01,1.711585e+02
