Repository: brandonlampe/CS_Data

# Repository for Crushed Salt Data
**Grant No: 456417**

This is a work in progress!

## Repository Content

### Directory Names
A uniform namining structure still in progress, but in general directories are named according to the following:
 - Names contain no spaces, a single underscore "_" will be used as a file name seperator.
 - Files are for the Crushed Salt Project (CSP); therefore, the first three charaters of each file are "CSP".
 - Folders are organized by which frame the test was performed on i.e., A2 or A3.
 - The fifth and sixth charaters of each file name will therefore be "A" followed by the frame number.
 - Files are chronologically labeled in order of tests performed on a specific frame.That is to say numbering is frame specific (e.g., 01, 02,...,nn tests performed on a specific frame)Therefore the final two characters will be the test number.

### Crushed Salt Testing
The bulk of current repo contents are tests on crushed salt performed at Sandia National Laboratory in Albuquerque, NM.  Future contents of this repository include:
 - Photographs of crushed salt samples (pre and post testing)
 - Permeability test results
 - Thermalconductivity test results
 - Porosity test results

File: UNM_WP_HY_175_13/STAGE07/CREEP_FIT/175_13_STAGE07_CREEP_OUT.csv (part 1 of 7)
Analysis by Brandon Lampe, performed on: 2017/01/30 14:05:32
Experimental results below begin at: 2016/10/13 15:21:36
Duration (sec),Duration (day),Elapsed Time (sec),Elapsed Time (day),Interpolated Fractional Density,Fit to Fractional Density,Fit to Volume Strain,Fit to Volume Strain Rate (1/sec),Confining Pressure (MPa),Pore Pressure (MPa),Terzaghi Pressure (MPa),Solid Pressure (MPa),Temperature (C))
9.590400e+05,1.110000e+01,0.000000e+00,0.000000e+00,9.266781e-01,9.265482e-01,-1.402408e-04,2.669144e-09,2.998036e+01,2.209014e+01,7.890211e+00,3.060466e+01,1.718342e+02
9.591400e+05,1.110116e+01,1.000366e+02,1.157831e-03,9.266537e-01,9.265484e-01,-1.399738e-04,2.669144e-09,2.996731e+01,2.209140e+01,7.875910e+00,3.059070e+01,1.716342e+02
9.592401e+05,1.110232e+01,2.000731e+02,2.315661e-03,9.266293e-01,9.265486e-01,-1.397068e-04,2.669143e-09,2.995426e+01,2.209265e+01,7.861608e+00,3.057675e+01,1.714343e+02
9.593401e+05,1.110347e+01,3.001097e+02,3.473492e-03,9.266050e-01,9.265489e-01,-1.394398e-04,2.669142e-09,2.994122e+01,2.209391e+01,7.847307e+00,3.056279e+01,1.712343e+02
9.594401e+05,1.110463e+01,4.001463e+02,4.631322e-03,9.265806e-01,9.265491e-01,-1.391728e-04,2.669141e-09,2.992817e+01,2.209516e+01,7.833006e+00,3.054883e+01,1.710343e+02
9.595402e+05,1.110579e+01,5.001828e+02,5.789153e-03,9.265967e-01,9.265494e-01,-1.389058e-04,2.669141e-09,2.992699e+01,2.209538e+01,7.831606e+00,3.054739e+01,1.710831e+02
9.596402e+05,1.110695e+01,6.002194e+02,6.946984e-03,9.266211e-01,9.265496e-01,-1.386387e-04,2.669140e-09,2.992826e+01,2.209538e+01,7.832880e+00,3.054854e+01,1.711834e+02
9.597403e+05,1.110810e+01,7.002559e+02,8.104814e-03,9.266456e-01,9.265499e-01,-1.383717e-04,2.669139e-09,2.992953e+01,2.209538e+01,7.834153e+00,3.054969e+01,1.712838e+02
9.598403e+05,1.110926e+01,8.002925e+02,9.262645e-03,9.266701e-01,9.265501e-01,-1.381047e-04,2.669139e-09,2.993081e+01,2.209538e+01,7.835426e+00,3.055084e+01,1.713841e+02
9.599403e+05,1.111042e+01,9.003291e+02,1.042048e-02,9.266945e-01,9.265504e-01,-1.378377e-04,2.669138e-09,2.993208e+01,2.209538e+01,7.836699e+00,3.055199e+01,1.714844e+02
9.600404e+05,1.111158e+01,1.000366e+03,1.157831e-02,9.266717e-01,9.265506e-01,-1.375707e-04,2.669137e-09,2.993441e+01,2.209432e+01,7.840089e+00,3.055480e+01,1.715169e+02
9.601404e+05,1.111274e+01,1.100402e+03,1.273614e-02,9.266401e-01,9.265509e-01,-1.373037e-04,2.669136e-09,2.993693e+01,2.209306e+01,7.843868e+00,3.055791e+01,1.715369e+02
9.602404e+05,1.111389e+01,1.200439e+03,1.389397e-02,9.266086e-01,9.265511e-01,-1.370367e-04,2.669136e-09,2.993946e+01,2.209181e+01,7.847647e+00,3.056102e+01,1.715569e+02
9.603405e+05,1.111505e+01,1.300475e+03,1.505180e-02,9.265770e-01,9.265514e-01,-1.367697e-04,2.669135e-09,2.994198e+01,2.209055e+01,7.851426e+00,3.056414e+01,1.715769e+02
9.604405e+05,1.111621e+01,1.400512e+03,1.620963e-02,9.265455e-01,9.265516e-01,-1.365027e-04,2.669134e-09,2.994450e+01,2.208930e+01,7.855204e+00,3.056725e+01,1.715969e+02
9.605405e+05,1.111737e+01,1.500548e+03,1.736746e-02,9.265539e-01,9.265519e-01,-1.362356e-04,2.669134e-09,2.994277e+01,2.208910e+01,7.853662e+00,3.056531e+01,1.716338e+02
9.606406e+05,1.111853e+01,1.600585e+03,1.852529e-02,9.265696e-01,9.265521e-01,-1.359686e-04,2.669133e-09,2.994024e+01,2.208910e+01,7.851139e+00,3.056244e+01,1.716738e+02
9.607406e+05,1.111968e+01,1.700622e+03,1.968312e-02,9.265854e-01,9.265524e-01,-1.357016e-04,2.669132e-09,2.993772e+01,2.208910e+01,7.848615e+00,3.055957e+01,1.717138e+02
9.608407e+05,1.112084e+01,1.800658e+03,2.084095e-02,9.266012e-01,9.265526e-01,-1.354346e-04,2.669131e-09,2.993519e+01,2.208910e+01,7.846091e+00,3.055671e+01,1.717537e+02
9.609407e+05,1.112200e+01,1.900695e+03,2.199878e-02,9.266170e-01,9.265529e-01,-1.351676e-04,2.669131e-09,2.993267e+01,2.208910e+01,7.843567e+00,3.055384e+01,1.717937e+02
9.610407e+05,1.112316e+01,2.000731e+03,2.315661e-02,9.266400e-01,9.265531e-01,-1.349006e-04,2.669130e-09,2.993120e+01,2.208767e+01,7.843534e+00,3.055216e+01,1.718338e+02
9.611408e+05,1.112431e+01,2.100768e+03,2.431444e-02,9.266645e-01,9.265533e-01,-1.346336e-04,2.669129e-09,2.992993e+01,2.208597e+01,7.843962e+00,3.055070e+01,1.718739e+02
9.612408e+05,1.112547e+01,2.200804e+03,2.547227e-02,9.266889e-01,9.265536e-01,-1.343666e-04,2.669129e-09,2.992866e+01,2.208427e+01,7.844390e+00,3.054924e+01,1.719139e+02
9.613408e+05,1.112663e+01,2.300841e+03,2.663010e-02,9.267133e-01,9.265538e-01,-1.340996e-04,2.669128e-09,2.992739e+01,2.208257e+01,7.844818e+00,3.054778e+01,1.719540e+02
9.614409e+05,1.112779e+01,2.400878e+03,2.778793e-02,9.267377e-01,9.265541e-01,-1.338325e-04,2.669127e-09,2.992612e+01,2.208087e+01,7.845247e+00,3.054632e+01,1.719940e+02
9.615409e+05,1.112895e+01,2.500914e+03,2.894576e-02,9.266937e-01,9.265543e-01,-1.335655e-04,2.669126e-09,2.992593e+01,2.207954e+01,7.846391e+00,3.054662e+01,1.720170e+02
9.616410e+05,1.113010e+01,2.600951e+03,3.010360e-02,9.266378e-01,9.265546e-01,-1.332985e-04,2.669126e-09,2.992593e+01,2.207827e+01,7.847659e+00,3.054723e+01,1.720370e+02
9.617410e+05,1.113126e+01,2.700987e+03,3.126143e-02,9.265819e-01,9.265548e-01,-1.330315e-04,2.669125e-09,2.992593e+01,2.207700e+01,7.848928e+00,3.054784e+01,1.720570e+02
9.618410e+05,1.113242e+01,2.801024e+03,3.241926e-02,9.265260e-01,9.265551e-01,-1.327645e-04,2.669124e-09,2.992593e+01,2.207573e+01,7.850197e+00,3.054846e+01,1.720770e+02
9.619411e+05,1.113358e+01,2.901060e+03,3.357709e-02,9.264700e-01,9.265553e-01,-1.324975e-04,2.669124e-09,2.992593e+01,2.207447e+01,7.851466e+00,3.054907e+01,1.720970e+02
9.620411e+05,1.113473e+01,3.001097e+03,3.473492e-02,9.264885e-01,9.265556e-01,-1.322305e-04,2.669123e-09,2.993167e+01,2.207320e+01,7.858471e+00,3.055519e+01,1.721510e+02
9.621411e+05,1.113589e+01,3.101133e+03,3.589275e-02,9.265201e-01,9.265558e-01,-1.319635e-04,2.669122e-09,2.993841e+01,2.207193e+01,7.866484e+00,3.056228e+01,1.722110e+02
9.622412e+05,1.113705e+01,3.201170e+03,3.705058e-02,9.265516e-01,9.265561e-01,-1.316965e-04,2.669121e-09,2.994516e+01,2.207066e+01,7.874496e+00,3.056937e+01,1.722710e+02
9.623412e+05,1.113821e+01,3.301207e+03,3.820841e-02,9.265831e-01,9.265563e-01,-1.314295e-04,2.669121e-09,2.995190e+01,2.206939e+01,7.882509e+00,3.057646e+01,1.723310e+02
9.624412e+05,1.113937e+01,3.401243e+03,3.936624e-02,9.266147e-01,9.265566e-01,-1.311624e-04,2.669120e-09,2.995864e+01,2.206812e+01,7.890522e+00,3.058355e+01,1.723910e+02
9.625413e+05,1.114052e+01,3.501280e+03,4.052407e-02,9.266268e-01,9.265568e-01,-1.308954e-04,2.669119e-09,2.996180e+01,2.206793e+01,7.893873e+00,3.058687e+01,1.724341e+02
9.626413e+05,1.114168e+01,3.601316e+03,4.168190e-02,9.266354e-01,9.265571e-01,-1.306284e-04,2.669119e-09,2.996433e+01,2.206793e+01,7.896401e+00,3.058951e+01,1.724741e+02
9.627414e+05,1.114284e+01,3.701353e+03,4.283973e-02,9.266440e-01,9.265573e-01,-1.303614e-04,2.669118e-09,2.996686e+01,2.206793e+01,7.898929e+00,3.059216e+01,1.725142e+02
9.628414e+05,1.114400e+01,3.801389e+03,4.399756e-02,9.266526e-01,9.265576e-01,-1.300944e-04,2.669117e-09,2.996939e+01,2.206793e+01,7.901457e+00,3.059481e+01,1.725542e+02
9.629414e+05,1.114516e+01,3.901426e+03,4.515539e-02,9.266612e-01,9.265578e-01,-1.298274e-04,2.669116e-09,2.997192e+01,2.206793e+01,7.903985e+00,3.059746e+01,1.725943e+02
9.630415e+05,1.114631e+01,4.001463e+03,4.631322e-02,9.266551e-01,9.265580e-01,-1.295604e-04,2.669116e-09,2.996543e+01,2.206686e+01,7.898570e+00,3.059060e+01,1.726342e+02
9.631415e+05,1.114747e+01,4.101499e+03,4.747105e-02,9.266465e-01,9.265583e-01,-1.292934e-04,2.669115e-09,2.995744e+01,2.206560e+01,7.891838e+00,3.058216e+01,1.726742e+02
9.632415e+05,1.114863e+01,4.201536e+03,4.862888e-02,9.266379e-01,9.265585e-01,-1.290264e-04,2.669114e-09,2.994946e+01,2.206435e+01,7.885105e+00,3.057372e+01,1.727141e+02
9.633416e+05,1.114979e+01,4.301572e+03,4.978672e-02,9.266293e-01,9.265588e-01,-1.287594e-04,2.669114e-09,2.994147e+01,2.206310e+01,7.878373e+00,3.056528e+01,1.727540e+02
9.634416e+05,1.115094e+01,4.401609e+03,5.094455e-02,9.266207e-01,9.265590e-01,-1.284924e-04,2.669113e-09,2.993349e+01,2.206185e+01,7.871641e+00,3.055684e+01,1.727939e+02
9.635416e+05,1.115210e+01,4.501645e+03,5.210238e-02,9.265635e-01,9.265593e-01,-1.282253e-04,2.669112e-09,2.993442e+01,2.206058e+01,7.873839e+00,3.055847e+01,1.726303e+02
9.636417e+05,1.115326e+01,4.601682e+03,5.326021e-02,9.264975e-01,9.265595e-01,-1.279583e-04,2.669112e-09,2.993694e+01,2.205931e+01,7.877631e+00,3.056190e+01,1.724304e+02
9.637417e+05,1.115442e+01,4.701718e+03,5.441804e-02,9.264316e-01,9.265598e-01,-1.276913e-04,2.669111e-09,2.993946e+01,2.205804e+01,7.881424e+00,3.056533e+01,1.722304e+02
9.638418e+05,1.115558e+01,4.801755e+03,5.557587e-02,9.263656e-01,9.265600e-01,-1.274243e-04,2.669110e-09,2.994199e+01,2.205677e+01,7.885216e+00,3.056876e+01,1.720304e+02
9.639418e+05,1.115673e+01,4.901792e+03,5.673370e-02,9.262997e-01,9.265603e-01,-1.271573e-04,2.669109e-09,2.994451e+01,2.205550e+01,7.889009e+00,3.057220e+01,1.718304e+02
9.640418e+05,1.115789e+01,5.001828e+03,5.789153e-02,9.263322e-01,9.265605e-01,-1.268903e-04,2.669109e-09,2.994632e+01,2.205423e+01,7.892088e+00,3.057395e+01,1.717152e+02
9.641419e+05,1.115905e+01,5.101865e+03,5.904936e-02,9.263823e-01,9.265608e-01,-1.266233e-04,2.669108e-09,2.994801e+01,2.205297e+01,7.895039e+00,3.057541e+01,1.716153e+02
9.642419e+05,1.116021e+01,5.201901e+03,6.020719e-02,9.264325e-01,9.265610e-01,-1.263563e-04,2.669107e-09,2.994969e+01,2.205170e+01,7.897991e+00,3.057686e+01,1.715153e+02
9.643419e+05,1.116137e+01,5.301938e+03,6.136502e-02,9.264827e-01,9.265613e-01,-1.260893e-04,2.669107e-09,2.995137e+01,2.205043e+01,7.900942e+00,3.057832e+01,1.714153e+02
9.644420e+05,1.116252e+01,5.401974e+03,6.252285e-02,9.265329e-01,9.265615e-01,-1.258223e-04,2.669106e-09,2.995305e+01,2.204916e+01,7.903893e+00,3.057977e+01,1.713153e+02
9.645420e+05,1.116368e+01,5.502011e+03,6.368068e-02,9.265832e-01,9.265618e-01,-1.255553e-04,2.669105e-09,2.995331e+01,2.204897e+01,7.904345e+00,3.057960e+01,1.714020e+02
9.646420e+05,1.116484e+01,5.602048e+03,6.483851e-02,9.266336e-01,9.265620e-01,-1.252883e-04,2.669104e-09,2.995331e+01,2.204897e+01,7.904345e+00,3.057914e+01,1.715224e+02
9.647421e+05,1.116600e+01,5.702084e+03,6.599634e-02,9.266839e-01,9.265623e-01,-1.250212e-04,2.669104e-09,2.995331e+01,2.204897e+01,7.904345e+00,3.057867e+01,1.716428e+02
9.648421e+05,1.116715e+01,5.802121e+03,6.715417e-02,9.267343e-01,9.265625e-01,-1.247542e-04,2.669103e-09,2.995331e+01,2.204897e+01,7.904345e+00,3.057821e+01,1.717632e+02
9.649422e+05,1.116831e+01,5.902157e+03,6.831200e-02,9.267847e-01,9.265627e-01,-1.244872e-04,2.669102e-09,2.995331e+01,2.204897e+01,7.904345e+00,3.057775e+01,1.718836e+02
9.650422e+05,1.116947e+01,6.002194e+03,6.946984e-02,9.267618e-01,9.265630e-01,-1.242202e-04,2.669102e-09,2.994858e+01,2.204897e+01,7.899617e+00,3.057286e+01,1.719518e+02
9.651422e+05,1.117063e+01,6.102230e+03,7.062767e-02,9.267274e-01,9.265632e-01,-1.239532e-04,2.669101e-09,2.994311e+01,2.204897e+01,7.894142e+00,3.056727e+01,1.720118e+02
9.652423e+05,1.117179e+01,6.202267e+03,7.178550e-02,9.266930e-01,9.265635e-01,-1.236862e-04,2.669100e-09,2.993763e+01,2.204897e+01,7.888667e+00,3.056167e+01,1.720718e+02
9.653423e+05,1.117294e+01,6.302303e+03,7.294333e-02,9.266586e-01,9.265637e-01,-1.234192e-04,2.669099e-09,2.993216e+01,2.204897e+01,7.883192e+00,3.055608e+01,1.721318e+02
9.654423e+05,1.117410e+01,6.402340e+03,7.410116e-02,9.266241e-01,9.265640e-01,-1.231522e-04,2.669099e-09,2.992668e+01,2.204897e+01,7.877717e+00,3.055049e+01,1.721918e+02
9.655424e+05,1.117526e+01,6.502377e+03,7.525899e-02,9.266194e-01,9.265642e-01,-1.228852e-04,2.669098e-09,2.992485e+01,2.204787e+01,7.876977e+00,3.054864e+01,1.722000e+02
9.656424e+05,1.117642e+01,6.602413e+03,7.641682e-02,9.266194e-01,9.265645e-01,-1.226182e-04,2.669097e-09,2.992359e+01,2.204660e+01,7.876991e+00,3.054739e+01,1.722000e+02
9.657424e+05,1.117757e+01,6.702450e+03,7.757465e-02,9.266194e-01,9.265647e-01,-1.223512e-04,2.669097e-09,2.992234e+01,2.204533e+01,7.877005e+00,3.054613e+01,1.722000e+02
9.658425e+05,1.117873e+01,6.802486e+03,7.873248e-02,9.266194e-01,9.265650e-01,-1.220842e-04,2.669096e-09,2.992108e+01,2.204406e+01,7.877019e+00,3.054488e+01,1.722000e+02
9.659425e+05,1.117989e+01,6.902523e+03,7.989031e-02,9.266194e-01,9.265652e-01,-1.218172e-04,2.669095e-09,2.991983e+01,2.204280e+01,7.877033e+00,3.054362e+01,1.722000e+02
9.660426e+05,1.118105e+01,7.002559e+03,8.104814e-02,9.265352e-01,9.265655e-01,-1.215501e-04,2.669094e-09,2.991966e+01,2.204153e+01,7.878130e+00,3.054431e+01,1.722000e+02
9.661426e+05,1.118221e+01,7.102596e+03,8.220597e-02,9.264376e-01,9.265657e-01,-1.212831e-04,2.669094e-09,2.991966e+01,2.204025e+01,7.879401e+00,3.054531e+01,1.722000e+02
9.662426e+05,1.118336e+01,7.202633e+03,8.336380e-02,9.263400e-01,9.265660e-01,-1.210161e-04,2.669093e-09,2.991966e+01,2.203898e+01,7.880672e+00,3.054630e+01,1.722000e+02
9.663427e+05,1.118452e+01,7.302669e+03,8.452163e-02,9.262423e-01,9.265662e-01,-1.207491e-04,2.669092e-09,2.991966e+01,2.203771e+01,7.881943e+00,3.054730e+01,1.722000e+02
9.664427e+05,1.118568e+01,7.402706e+03,8.567946e-02,9.261447e-01,9.265665e-01,-1.204821e-04,2.669092e-09,2.991966e+01,2.203644e+01,7.883214e+00,3.054830e+01,1.722000e+02
9.665427e+05,1.118684e+01,7.502742e+03,8.683729e-02,9.261956e-01,9.265667e-01,-1.202151e-04,2.669091e-09,2.991966e+01,2.203628e+01,7.883379e+00,3.054785e+01,1.722174e+02
9.666428e+05,1.118800e+01,7.602779e+03,8.799512e-02,9.262687e-01,9.265670e-01,-1.199481e-04,2.669090e-09,2.991966e+01,2.203628e+01,7.883379e+00,3.054718e+01,1.722374e+02
9.667428e+05,1.118915e+01,7.702815e+03,8.915296e-02,9.263418e-01,9.265672e-01,-1.196811e-04,2.669089e-09,2.991966e+01,2.203628e+01,7.883379e+00,3.054650e+01,1.722574e+02
9.668429e+05,1.119031e+01,7.802852e+03,9.031079e-02,9.264149e-01,9.265674e-01,-1.194141e-04,2.669089e-09,2.991966e+01,2.203628e+01,7.883379e+00,3.054583e+01,1.722774e+02
9.669429e+05,1.119147e+01,7.902888e+03,9.146862e-02,9.264880e-01,9.265677e-01,-1.191471e-04,2.669088e-09,2.991966e+01,2.203628e+01,7.883379e+00,3.054516e+01,1.722974e+02
9.670429e+05,1.119263e+01,8.002925e+03,9.262645e-02,9.264813e-01,9.265679e-01,-1.188801e-04,2.669087e-09,2.992770e+01,2.203481e+01,7.892886e+00,3.055402e+01,1.723174e+02
9.671430e+05,1.119378e+01,8.102962e+03,9.378428e-02,9.264627e-01,9.265682e-01,-1.186131e-04,2.669087e-09,2.993695e+01,2.203313e+01,7.903822e+00,3.056431e+01,1.723374e+02
9.672430e+05,1.119494e+01,8.202998e+03,9.494211e-02,9.264441e-01,9.265684e-01,-1.183461e-04,2.669086e-09,2.994621e+01,2.203145e+01,7.914758e+00,3.057461e+01,1.723574e+02
9.673430e+05,1.119610e+01,8.303035e+03,9.609994e-02,9.264254e-01,9.265687e-01,-1.180791e-04,2.669085e-09,2.995546e+01,2.202977e+01,7.925695e+00,3.058490e+01,1.723774e+02
9.674431e+05,1.119726e+01,8.403071e+03,9.725777e-02,9.264068e-01,9.265689e-01,-1.178121e-04,2.669084e-09,2.996471e+01,2.202808e+01,7.936631e+00,3.059520e+01,1.723974e+02
9.675431e+05,1.119842e+01,8.503108e+03,9.841560e-02,9.264555e-01,9.265692e-01,-1.175450e-04,2.669084e-09,2.996008e+01,2.202786e+01,7.932214e+00,3.058976e+01,1.723130e+02
9.676431e+05,1.119957e+01,8.603144e+03,9.957343e-02,9.265144e-01,9.265694e-01,-1.172780e-04,2.669083e-09,2.995333e+01,2.202786e+01,7.925472e+00,3.058194e+01,1.722129e+02
9.677432e+05,1.120073e+01,8.703181e+03,1.007313e-01,9.265733e-01,9.265697e-01,-1.170110e-04,2.669082e-09,2.994659e+01,2.202786e+01,7.918730e+00,3.057412e+01,1.721127e+02
9.678432e+05,1.120189e+01,8.803218e+03,1.018891e-01,9.266321e-01,9.265699e-01,-1.167440e-04,2.669082e-09,2.993985e+01,2.202786e+01,7.911989e+00,3.056630e+01,1.720125e+02
9.679433e+05,1.120305e+01,8.903254e+03,1.030469e-01,9.266910e-01,9.265702e-01,-1.164770e-04,2.669081e-09,2.993311e+01,2.202786e+01,7.905247e+00,3.055848e+01,1.719124e+02
9.680433e+05,1.120420e+01,9.003291e+03,1.042048e-01,9.266983e-01,9.265704e-01,-1.162100e-04,2.669080e-09,2.993007e+01,2.202786e+01,7.902206e+00,3.055513e+01,1.719525e+02
9.681433e+05,1.120536e+01,9.103327e+03,1.053626e-01,9.266983e-01,9.265707e-01,-1.159430e-04,2.669079e-09,2.992755e+01,2.202786e+01,7.899686e+00,3.055241e+01,1.720124e+02
9.682434e+05,1.120652e+01,9.203364e+03,1.065204e-01,9.266983e-01,9.265709e-01,-1.156760e-04,2.669079e-09,2.992503e+01,2.202786e+01,7.897167e+00,3.054969e+01,1.720723e+02
9.683434e+05,1.120768e+01,9.303400e+03,1.076782e-01,9.266983e-01,9.265712e-01,-1.154090e-04,2.669078e-09,2.992251e+01,2.202786e+01,7.894647e+00,3.054697e+01,1.721322e+02
9.684434e+05,1.120884e+01,9.403437e+03,1.088361e-01,9.266983e-01,9.265714e-01,-1.151420e-04,2.669077e-09,2.991999e+01,2.202786e+01,7.892128e+00,3.054426e+01,1.721920e+02
9.685435e+05,1.120999e+01,9.503473e+03,1.099939e-01,9.267058e-01,9.265717e-01,-1.148750e-04,2.669077e-09,2.992074e+01,2.202676e+01,7.893981e+00,3.054509e+01,1.722520e+02
9.686435e+05,1.121115e+01,9.603510e+03,1.111517e-01,9.267144e-01,9.265719e-01,-1.146080e-04,2.669076e-09,2.992200e+01,2.202549e+01,7.896505e+00,3.054646e+01,1.723120e+02
9.687435e+05,1.121231e+01,9.703547e+03,1.123096e-01,9.267230e-01,9.265722e-01,-1.143410e-04,2.669075e-09,2.992325e+01,2.202422e+01,7.899029e+00,3.054784e+01,1.723720e+02
9.688436e+05,1.121347e+01,9.803583e+03,1.134674e-01,9.267316e-01,9.265724e-01,-1.140740e-04,2.669074e-09,2.992451e+01,2.202296e+01,7.901553e+00,3.054921e+01,1.724320e+02
9.689436e+05,1.121463e+01,9.903620e+03,1.146252e-01,9.267402e-01,9.265726e-01,-1.138070e-04,2.669074e-09,2.992576e+01,2.202169e+01,7.904076e+00,3.055059e+01,1.724920e+02
9.690437e+05,1.121578e+01,1.000366e+04,1.157831e-01,9.267202e-01,9.265729e-01,-1.135400e-04,2.669073e-09,2.992593e+01,2.202152e+01,7.904414e+00,3.055097e+01,1.724307e+02
9.691437e+05,1.121694e+01,1.010369e+04,1.169409e-01,9.266958e-01,9.265731e-01,-1.132730e-04,2.669072e-09,2.992593e+01,2.202152e+01,7.904414e+00,3.055119e+01,1.723507e+02
9.692437e+05,1.121810e+01,1.020373e+04,1.180987e-01,9.266715e-01,9.265734e-01,-1.130060e-04,2.669072e-09,2.992593e+01,2.202152e+01,7.904414e+00,3.055142e+01,1.722707e+02
9.693438e+05,1.121926e+01,1.030377e+04,1.192566e-01,9.266471e-01,9.265736e-01,-1.127390e-04,2.669071e-09,2.992593e+01,2.202152e+01,7.904414e+00,3.055164e+01,1.721907e+02
9.694438e+05,1.122041e+01,1.040380e+04,1.204144e-01,9.266227e-01,9.265739e-01,-1.124719e-04,2.669070e-09,2.992593e+01,2.202152e+01,7.904414e+00,3.055186e+01,1.721108e+02
9.695438e+05,1.122157e+01,1.050384e+04,1.215722e-01,9.266493e-01,9.265741e-01,-1.122049e-04,2.669069e-09,2.992703e+01,2.202152e+01,7.905514e+00,3.055281e+01,1.720827e+02
9.696439e+05,1.122273e+01,1.060388e+04,1.227300e-01,9.266838e-01,9.265744e-01,-1.119379e-04,2.669069e-09,2.992830e+01,2.202152e+01,7.906785e+00,3.055386e+01,1.720626e+02
9.697439e+05,1.122389e+01,1.070391e+04,1.238879e-01,9.267182e-01,9.265746e-01,-1.116709e-04,2.669068e-09,2.992957e+01,2.202152e+01,7.908056e+00,3.055492e+01,1.720426e+02
9.698439e+05,1.122505e+01,1.080395e+04,1.250457e-01,9.267527e-01,9.265749e-01,-1.114039e-04,2.669067e-09,2.993084e+01,2.202152e+01,7.909327e+00,3.055597e+01,1.720226e+02
9.699440e+05,1.122620e+01,1.090399e+04,1.262035e-01,9.267872e-01,9.265751e-01,-1.111369e-04,2.669067e-09,2.993212e+01,2.202152e+01,7.910598e+00,3.055702e+01,1.720025e+02
9.700440e+05,1.122736e+01,1.100402e+04,1.273614e-01,9.267401e-01,9.265754e-01,-1.108699e-04,2.669066e-09,2.993007e+01,2.202041e+01,7.909660e+00,3.055534e+01,1.716850e+02
9.701441e+05,1.122852e+01,1.110406e+04,1.285192e-01,9.266812e-01,9.265756e-01,-1.106029e-04,2.669065e-09,2.992754e+01,2.201914e+01,7.908403e+00,3.055325e+01,1.713245e+02
9.702441e+05,1.122968e+01,1.120410e+04,1.296770e-01,9.266223e-01,9.265759e-01,-1.103359e-04,2.669064e-09,2.992501e+01,2.201787e+01,7.907146e+00,3.055117e+01,1.709639e+02
9.703441e+05,1.123083e+01,1.130413e+04,1.308349e-01,9.265634e-01,9.265761e-01,-1.100689e-04,2.669064e-09,2.992248e+01,2.201659e+01,7.905889e+00,3.054908e+01,1.706033e+02
9.704442e+05,1.123199e+01,1.140417e+04,1.319927e-01,9.265045e-01,9.265764e-01,-1.098019e-04,2.669063e-09,2.991995e+01,2.201532e+01,7.904632e+00,3.054699e+01,1.702428e+02
9.705442e+05,1.123315e+01,1.150420e+04,1.331505e-01,9.265114e-01,9.265766e-01,-1.095349e-04,2.669062e-09,2.991966e+01,2.201517e+01,7.904483e+00,3.054662e+01,1.703058e+02
9.706442e+05,1.123431e+01,1.160424e+04,1.343083e-01,9.265272e-01,9.265769e-01,-1.092679e-04,2.669062e-09,2.991966e+01,2.201517e+01,7.904483e+00,3.054647e+01,1.704257e+02
9.707443e+05,1.123547e+01,1.170428e+04,1.354662e-01,9.265430e-01,9.265771e-01,-1.090009e-04,2.669061e-09,2.991966e+01,2.201517e+01,7.904483e+00,3.054633e+01,1.705457e+02
9.708443e+05,1.123662e+01,1.180431e+04,1.366240e-01,9.265587e-01,9.265773e-01,-1.087339e-04,2.669060e-09,2.991966e+01,2.201517e+01,7.904483e+00,3.054618e+01,1.706657e+02
9.709444e+05,1.123778e+01,1.190435e+04,1.377818e-01,9.265745e-01,9.265776e-01,-1.084669e-04,2.669059e-09,2.991966e+01,2.201517e+01,7.904483e+00,3.054604e+01,1.707857e+02
9.710444e+05,1.123894e+01,1.200439e+04,1.389397e-01,9.265764e-01,9.265778e-01,-1.081999e-04,2.669059e-09,2.992076e+01,2.201517e+01,7.905590e+00,3.054722e+01,1.708529e+02
9.711444e+05,1.124010e+01,1.210442e+04,1.400975e-01,9.265764e-01,9.265781e-01,-1.079329e-04,2.669058e-09,2.992202e+01,2.201517e+01,7.906847e+00,3.054857e+01,1.709130e+02
9.712445e+05,1.124126e+01,1.220446e+04,1.412553e-01,9.265764e-01,9.265783e-01,-1.076659e-04,2.669057e-09,2.992328e+01,2.201517e+01,7.908104e+00,3.054993e+01,1.709731e+02
9.713445e+05,1.124241e+01,1.230450e+04,1.424132e-01,9.265764e-01,9.265786e-01,-1.073989e-04,2.669057e-09,2.992453e+01,2.201517e+01,7.909361e+00,3.055129e+01,1.710332e+02
9.714445e+05,1.124357e+01,1.240453e+04,1.435710e-01,9.265764e-01,9.265788e-01,-1.071319e-04,2.669056e-09,2.992579e+01,2.201517e+01,7.910619e+00,3.055264e+01,1.710933e+02
9.715446e+05,1.124473e+01,1.250457e+04,1.447288e-01,9.266057e-01,9.265791e-01,-1.068649e-04,2.669055e-09,2.992706e+01,2.201517e+01,7.911886e+00,3.055374e+01,1.711533e+02
9.716446e+05,1.124589e+01,1.260461e+04,1.458867e-01,9.266387e-01,9.265793e-01,-1.065979e-04,2.669054e-09,2.992833e+01,2.201517e+01,7.913155e+00,3.055481e+01,1.712133e+02
9.717446e+05,1.124704e+01,1.270464e+04,1.470445e-01,9.266717e-01,9.265796e-01,-1.063309e-04,2.669054e-09,2.992960e+01,2.201517e+01,7.914424e+00,3.055587e+01,1.712733e+02
9.718447e+05,1.124820e+01,1.280468e+04,1.482023e-01,9.267047e-01,9.265798e-01,-1.060639e-04,2.669053e-09,2.993086e+01,2.201517e+01,7.915692e+00,3.055694e+01,1.713333e+02
9.719447e+05,1.124936e+01,1.290472e+04,1.493601e-01,9.267376e-01,9.265801e-01,-1.057969e-04,2.669052e-09,2.993213e+01,2.201517e+01,7.916961e+00,3.055800e+01,1.713933e+02
9.720448e+05,1.125052e+01,1.300475e+04,1.505180e-01,9.267121e-01,9.265803e-01,-1.055299e-04,2.669052e-09,2.993004e+01,2.201405e+01,7.915989e+00,3.055606e+01,1.714888e+02
9.721448e+05,1.125168e+01,1.310479e+04,1.516758e-01,9.266791e-01,9.265806e-01,-1.052628e-04,2.669051e-09,2.992751e+01,2.201278e+01,7.914734e+00,3.055374e+01,1.715888e+02
9.722448e+05,1.125283e+01,1.320483e+04,1.528336e-01,9.266461e-01,9.265808e-01,-1.049958e-04,2.669050e-09,2.992499e+01,2.201151e+01,7.913479e+00,3.055142e+01,1.716887e+02
9.723449e+05,1.125399e+01,1.330486e+04,1.539915e-01,9.266131e-01,9.265811e-01,-1.047288e-04,2.669050e-09,2.992246e+01,2.201024e+01,7.912224e+00,3.054910e+01,1.717887e+02
9.724449e+05,1.125515e+01,1.340490e+04,1.551493e-01,9.265801e-01,9.265813e-01,-1.044618e-04,2.669049e-09,2.991994e+01,2.200897e+01,7.910969e+00,3.054679e+01,1.718887e+02
9.725449e+05,1.125631e+01,1.350494e+04,1.563071e-01,9.265701e-01,9.265816e-01,-1.041948e-04,2.669048e-09,2.992413e+01,2.200772e+01,7.916409e+00,3.055149e+01,1.718115e+02
9.726450e+05,1.125746e+01,1.360497e+04,1.574650e-01,9.265629e-01,9.265818e-01,-1.039278e-04,2.669047e-09,2.992916e+01,2.200646e+01,7.922701e+00,3.055710e+01,1.717116e+02
9.727450e+05,1.125862e+01,1.370501e+04,1.586228e-01,9.265557e-01,9.265820e-01,-1.036608e-04,2.669047e-09,2.993420e+01,2.200521e+01,7.928992e+00,3.056270e+01,1.716118e+02
9.728450e+05,1.125978e+01,1.380505e+04,1.597806e-01,9.265486e-01,9.265823e-01,-1.033938e-04,2.669046e-09,2.993924e+01,2.200396e+01,7.935284e+00,3.056831e+01,1.715120e+02
9.729451e+05,1.126094e+01,1.390508e+04,1.609385e-01,9.265414e-01,9.265825e-01,-1.031268e-04,2.669045e-09,2.994428e+01,2.200270e+01,7.941576e+00,3.057391e+01,1.714122e+02
9.730451e+05,1.126210e+01,1.400512e+04,1.620963e-01,9.265267e-01,9.265828e-01,-1.028598e-04,2.669045e-09,2.994638e+01,2.200255e+01,7.943824e+00,3.057632e+01,1.714000e+02
9.731452e+05,1.126325e+01,1.410516e+04,1.632541e-01,9.265109e-01,9.265830e-01,-1.025928e-04,2.669044e-09,2.994806e+01,2.200255e+01,7.945510e+00,3.057828e+01,1.714000e+02
9.732452e+05,1.126441e+01,1.420519e+04,1.644119e-01,9.264951e-01,9.265833e-01,-1.023258e-04,2.669043e-09,2.994975e+01,2.200255e+01,7.947195e+00,3.058025e+01,1.714000e+02
9.733452e+05,1.126557e+01,1.430523e+04,1.655698e-01,9.264793e-01,9.265835e-01,-1.020588e-04,2.669042e-09,2.995143e+01,2.200255e+01,7.948880e+00,3.058222e+01,1.714000e+02
9.734453e+05,1.126673e+01,1.440527e+04,1.667276e-01,9.264635e-01,9.265838e-01,-1.017918e-04,2.669042e-09,2.995312e+01,2.200255e+01,7.950566e+00,3.058418e+01,1.714000e+02
9.735453e+05,1.126789e+01,1.450530e+04,1.678854e-01,9.265277e-01,9.265840e-01,-1.015248e-04,2.669041e-09,2.994846e+01,2.200255e+01,7.945910e+00,3.057856e+01,1.713292e+02
9.736453e+05,1.126904e+01,1.460534e+04,1.690433e-01,9.266023e-01,9.265843e-01,-1.012578e-04,2.669040e-09,2.994299e+01,2.200255e+01,7.940435e+00,3.057196e+01,1.712492e+02
9.737454e+05,1.127020e+01,1.470537e+04,1.702011e-01,9.266769e-01,9.265845e-01,-1.009908e-04,2.669040e-09,2.993751e+01,2.200255e+01,7.934959e+00,3.056536e+01,1.711692e+02
9.738454e+05,1.127136e+01,1.480541e+04,1.713589e-01,9.267514e-01,9.265848e-01,-1.007238e-04,2.669039e-09,2.993204e+01,2.200255e+01,7.929484e+00,3.055877e+01,1.710892e+02
9.739454e+05,1.127252e+01,1.490545e+04,1.725168e-01,9.268260e-01,9.265850e-01,-1.004568e-04,2.669038e-09,2.992656e+01,2.200255e+01,7.924009e+00,3.055217e+01,1.710092e+02
9.740455e+05,1.127367e+01,1.500548e+04,1.736746e-01,9.267305e-01,9.265853e-01,-1.001898e-04,2.669037e-09,2.992593e+01,2.200255e+01,7.923379e+00,3.055237e+01,1.707523e+02
9.741455e+05,1.127483e+01,1.510552e+04,1.748324e-01,9.266130e-01,9.265855e-01,-9.992281e-05,2.669037e-09,2.992593e+01,2.200255e+01,7.923379e+00,3.055346e+01,1.704723e+02
9.742456e+05,1.127599e+01,1.520556e+04,1.759902e-01,9.264954e-01,9.265858e-01,-9.965581e-05,2.669036e-09,2.992593e+01,2.200255e+01,7.923379e+00,3.055454e+01,1.701923e+02
9.743456e+05,1.127715e+01,1.530559e+04,1.771481e-01,9.263778e-01,9.265860e-01,-9.938881e-05,2.669035e-09,2.992593e+01,2.200255e+01,7.923379e+00,3.055563e+01,1.699124e+02
9.744456e+05,1.127831e+01,1.540563e+04,1.783059e-01,9.262602e-01,9.265863e-01,-9.912181e-05,2.669035e-09,2.992593e+01,2.200255e+01,7.923379e+00,3.055671e+01,1.696324e+02
9.745457e+05,1.127946e+01,1.550567e+04,1.794637e-01,9.263431e-01,9.265865e-01,-9.885480e-05,2.669034e-09,2.992705e+01,2.200255e+01,7.924503e+00,3.055716e+01,1.697063e+02
9.746457e+05,1.128062e+01,1.560570e+04,1.806216e-01,9.264523e-01,9.265867e-01,-9.858780e-05,2.669033e-09,2.992833e+01,2.200255e+01,7.925774e+00,3.055752e+01,1.698265e+02
9.747457e+05,1.128178e+01,1.570574e+04,1.817794e-01,9.265615e-01,9.265870e-01,-9.832080e-05,2.669032e-09,2.992960e+01,2.200255e+01,7.927045e+00,3.055789e+01,1.699467e+02
9.748458e+05,1.128294e+01,1.580578e+04,1.829372e-01,9.266706e-01,9.265872e-01,-9.805380e-05,2.669032e-09,2.993087e+01,2.200255e+01,7.928316e+00,3.055825e+01,1.700668e+02
9.749458e+05,1.128410e+01,1.590581e+04,1.840951e-01,9.267798e-01,9.265875e-01,-9.778680e-05,2.669031e-09,2.993214e+01,2.200255e+01,7.929587e+00,3.055862e+01,1.701870e+02
9.750459e+05,1.128525e+01,1.600585e+04,1.852529e-01,9.267749e-01,9.265877e-01,-9.751980e-05,2.669030e-09,2.994168e+01,2.200255e+01,7.939128e+00,3.056896e+01,1.703072e+02
9.751459e+05,1.128641e+01,1.610589e+04,1.864107e-01,9.267562e-01,9.265880e-01,-9.725280e-05,2.669030e-09,2.995222e+01,2.200255e+01,7.949668e+00,3.058050e+01,1.704274e+02
9.752459e+05,1.128757e+01,1.620592e+04,1.875686e-01,9.267375e-01,9.265882e-01,-9.698580e-05,2.669029e-09,2.996276e+01,2.200255e+01,7.960209e+00,3.059205e+01,1.705476e+02
9.753460e+05,1.128873e+01,1.630596e+04,1.887264e-01,9.267189e-01,9.265885e-01,-9.671880e-05,2.669028e-09,2.997330e+01,2.200255e+01,7.970750e+00,3.060360e+01,1.706678e+02
9.754460e+05,1.128988e+01,1.640600e+04,1.898842e-01,9.267002e-01,9.265887e-01,-9.645180e-05,2.669027e-09,2.998384e+01,2.200255e+01,7.981291e+00,3.061514e+01,1.707880e+02
9.755460e+05,1.129104e+01,1.650603e+04,1.910420e-01,9.266919e-01,9.265890e-01,-9.618480e-05,2.669027e-09,2.998263e+01,2.200255e+01,7.980073e+00,3.061391e+01,1.706380e+02
9.756461e+05,1.129220e+01,1.660607e+04,1.921999e-01,9.266847e-01,9.265892e-01,-9.591780e-05,2.669026e-09,2.998010e+01,2.200255e+01,7.977550e+00,3.061125e+01,1.704581e+02
9.757461e+05,1.129336e+01,1.670611e+04,1.933577e-01,9.266775e-01,9.265895e-01,-9.565080e-05,2.669025e-09,2.997758e+01,2.200255e+01,7.975026e+00,3.060859e+01,1.702781e+02
9.758461e+05,1.129452e+01,1.680614e+04,1.945155e-01,9.266703e-01,9.265897e-01,-9.538380e-05,2.669025e-09,2.997505e+01,2.200255e+01,7.972502e+00,3.060594e+01,1.700981e+02
9.759462e+05,1.129567e+01,1.690618e+04,1.956734e-01,9.266632e-01,9.265900e-01,-9.511680e-05,2.669024e-09,2.997253e+01,2.200255e+01,7.969978e+00,3.060328e+01,1.699181e+02
9.760462e+05,1.129683e+01,1.700622e+04,1.968312e-01,9.266327e-01,9.265902e-01,-9.484980e-05,2.669023e-09,2.997797e+01,2.200255e+01,7.975414e+00,3.060943e+01,1.701162e+02
9.761463e+05,1.129799e+01,1.710625e+04,1.979890e-01,9.265997e-01,9.265905e-01,-9.458280e-05,2.669022e-09,2.998429e+01,2.200255e+01,7.981741e+00,3.061656e+01,1.703565e+02
9.762463e+05,1.129915e+01,1.720629e+04,1.991469e-01,9.265667e-01,9.265907e-01,-9.431580e-05,2.669022e-09,2.999062e+01,2.200255e+01,7.988069e+00,3.062370e+01,1.705969e+02
9.763463e+05,1.130030e+01,1.730633e+04,2.003047e-01,9.265336e-01,9.265910e-01,-9.404880e-05,2.669021e-09,2.999695e+01,2.200255e+01,7.994396e+00,3.063084e+01,1.708373e+02
9.764464e+05,1.130146e+01,1.740636e+04,2.014625e-01,9.265006e-01,9.265912e-01,-9.378180e-05,2.669020e-09,3.000327e+01,2.200255e+01,8.000723e+00,3.063797e+01,1.710777e+02
9.765464e+05,1.130262e+01,1.750640e+04,2.026204e-01,9.265118e-01,9.265914e-01,-9.351480e-05,2.669020e-09,3.000271e+01,2.200255e+01,8.000159e+00,3.063726e+01,1.710093e+02
9.766464e+05,1.130378e+01,1.760644e+04,2.037782e-01,9.265276e-01,9.265917e-01,-9.324780e-05,2.669019e-09,3.000144e+01,2.200255e+01,7.998891e+00,3.063574e+01,1.709093e+02
9.767465e+05,1.130494e+01,1.770647e+04,2.049360e-01,9.265434e-01,9.265919e-01,-9.298080e-05,2.669018e-09,3.000017e+01,2.200255e+01,7.997622e+00,3.063423e+01,1.708093e+02
9.768465e+05,1.130609e+01,1.780651e+04,2.060938e-01,9.265592e-01,9.265922e-01,-9.271380e-05,2.669017e-09,2.999890e+01,2.200255e+01,7.996353e+00,3.063271e+01,1.707093e+02
9.769465e+05,1.130725e+01,1.790654e+04,2.072517e-01,9.265749e-01,9.265924e-01,-9.244680e-05,2.669017e-09,2.999764e+01,2.200255e+01,7.995084e+00,3.063119e+01,1.706094e+02
9.770466e+05,1.130841e+01,1.800658e+04,2.084095e-01,9.265764e-01,9.265927e-01,-9.217980e-05,2.669016e-09,2.998685e+01,2.200369e+01,7.983160e+00,3.061945e+01,1.706543e+02
9.771466e+05,1.130957e+01,1.810662e+04,2.095673e-01,9.265764e-01,9.265929e-01,-9.191280e-05,2.669015e-09,2.997508e+01,2.200494e+01,7.970136e+00,3.060664e+01,1.707142e+02
9.772467e+05,1.131073e+01,1.820665e+04,2.107252e-01,9.265764e-01,9.265932e-01,-9.164580e-05,2.669015e-09,2.996331e+01,2.200619e+01,7.957112e+00,3.059384e+01,1.707741e+02
9.773467e+05,1.131188e+01,1.830669e+04,2.118830e-01,9.265764e-01,9.265934e-01,-9.137881e-05,2.669014e-09,2.995153e+01,2.200745e+01,7.944089e+00,3.058104e+01,1.708339e+02
9.774467e+05,1.131304e+01,1.840673e+04,2.130408e-01,9.265764e-01,9.265937e-01,-9.111181e-05,2.669013e-09,2.993976e+01,2.200870e+01,7.931065e+00,3.056824e+01,1.708938e+02
9.775468e+05,1.131420e+01,1.850676e+04,2.141987e-01,9.265314e-01,9.265939e-01,-9.084481e-05,2.669012e-09,2.994120e+01,2.200883e+01,7.932372e+00,3.057019e+01,1.710614e+02
9.776468e+05,1.131536e+01,1.860680e+04,2.153565e-01,9.264812e-01,9.265942e-01,-9.057781e-05,2.669012e-09,2.994415e+01,2.200883e+01,7.935323e+00,3.057384e+01,1.712414e+02
9.777468e+05,1.131651e+01,1.870684e+04,2.165143e-01,9.264310e-01,9.265944e-01,-9.031081e-05,2.669011e-09,2.994710e+01,2.200883e+01,7.938274e+00,3.057749e+01,1.714214e+02
9.778469e+05,1.131767e+01,1.880687e+04,2.176722e-01,9.263809e-01,9.265947e-01,-9.004381e-05,2.669010e-09,2.995005e+01,2.200883e+01,7.941226e+00,3.058114e+01,1.716014e+02
9.779469e+05,1.131883e+01,1.890691e+04,2.188300e-01,9.263307e-01,9.265949e-01,-8.977681e-05,2.669010e-09,2.995300e+01,2.200883e+01,7.944177e+00,3.058479e+01,1.717813e+02
9.780469e+05,1.131999e+01,1.900695e+04,2.199878e-01,9.263564e-01,9.265952e-01,-8.950981e-05,2.669009e-09,2.994839e+01,2.200656e+01,7.941833e+00,3.057976e+01,1.716923e+02
9.781470e+05,1.132115e+01,1.910698e+04,2.211456e-01,9.263908e-01,9.265954e-01,-8.924282e-05,2.669008e-09,2.994291e+01,2.200403e+01,7.938876e+00,3.057372e+01,1.715721e+02
9.782470e+05,1.132230e+01,1.920702e+04,2.223035e-01,9.264253e-01,9.265957e-01,-8.897582e-05,2.669007e-09,2.993743e+01,2.200151e+01,7.935920e+00,3.056768e+01,1.714519e+02
9.783471e+05,1.132346e+01,1.930706e+04,2.234613e-01,9.264598e-01,9.265959e-01,-8.870882e-05,2.669007e-09,2.993194e+01,2.199898e+01,7.932964e+00,3.056164e+01,1.713317e+02
9.784471e+05,1.132462e+01,1.940709e+04,2.246191e-01,9.264942e-01,9.265961e-01,-8.844182e-05,2.669006e-09,2.992646e+01,2.199645e+01,7.930007e+00,3.055560e+01,1.712115e+02
9.785471e+05,1.132578e+01,1.950713e+04,2.257770e-01,9.265118e-01,9.265964e-01,-8.817482e-05,2.669005e-09,2.992480e+01,2.199621e+01,7.928589e+00,3.055367e+01,1.713266e+02
9.786472e+05,1.132693e+01,1.960717e+04,2.269348e-01,9.265276e-01,9.265966e-01,-8.790782e-05,2.669005e-09,2.992354e+01,2.199621e+01,7.927334e+00,3.055217e+01,1.714666e+02
9.787472e+05,1.132809e+01,1.970720e+04,2.280926e-01,9.265433e-01,9.265969e-01,-8.764083e-05,2.669004e-09,2.992229e+01,2.199621e+01,7.926079e+00,3.055067e+01,1.716065e+02
9.788472e+05,1.132925e+01,1.980724e+04,2.292505e-01,9.265591e-01,9.265971e-01,-8.737383e-05,2.669003e-09,2.992103e+01,2.199621e+01,7.924824e+00,3.054917e+01,1.717465e+02
9.789473e+05,1.133041e+01,1.990728e+04,2.304083e-01,9.265749e-01,9.265974e-01,-8.710683e-05,2.669002e-09,2.991978e+01,2.199621e+01,7.923569e+00,3.054767e+01,1.718865e+02
9.790473e+05,1.133157e+01,2.000731e+04,2.315661e-01,9.265842e-01,9.265976e-01,-8.683983e-05,2.669002e-09,2.992194e+01,2.199506e+01,7.926875e+00,3.055000e+01,1.717916e+02
9.791473e+05,1.133272e+01,2.010735e+04,2.327239e-01,9.265928e-01,9.265979e-01,-8.657284e-05,2.669001e-09,2.992446e+01,2.199379e+01,7.930667e+00,3.055275e+01,1.716716e+02
9.792474e+05,1.133388e+01,2.020739e+04,2.338818e-01,9.266014e-01,9.265981e-01,-8.630584e-05,2.669000e-09,2.992698e+01,2.199252e+01,7.934460e+00,3.055549e+01,1.715516e+02
9.793474e+05,1.133504e+01,2.030742e+04,2.350396e-01,9.266100e-01,9.265984e-01,-8.603884e-05,2.669000e-09,2.992951e+01,2.199125e+01,7.938253e+00,3.055824e+01,1.714316e+02
9.794475e+05,1.133620e+01,2.040746e+04,2.361974e-01,9.266186e-01,9.265986e-01,-8.577184e-05,2.668999e-09,2.993203e+01,2.198999e+01,7.942045e+00,3.056098e+01,1.713117e+02
9.795475e+05,1.133736e+01,2.050750e+04,2.373553e-01,9.265740e-01,9.265989e-01,-8.550485e-05,2.668998e-09,2.994064e+01,2.198871e+01,7.951930e+00,3.057079e+01,1.714447e+02
9.796475e+05,1.133851e+01,2.060753e+04,2.385131e-01,9.265238e-01,9.265991e-01,-8.523785e-05,2.668997e-09,2.994991e+01,2.198744e+01,7.962471e+00,3.058136e+01,1.716049e+02
9.797476e+05,1.133967e+01,2.070757e+04,2.396709e-01,9.264735e-01,9.265994e-01,-8.497085e-05,2.668997e-09,2.995918e+01,2.198617e+01,7.973011e+00,3.059194e+01,1.717652e+02
9.798476e+05,1.134083e+01,2.080761e+04,2.408288e-01,9.264232e-01,9.265996e-01,-8.470385e-05,2.668996e-09,2.996845e+01,2.198490e+01,7.983552e+00,3.060251e+01,1.719254e+02
9.799476e+05,1.134199e+01,2.090764e+04,2.419866e-01,9.263730e-01,9.265999e-01,-8.443686e-05,2.668995e-09,2.997772e+01,2.198363e+01,7.994093e+00,3.061308e+01,1.720857e+02
9.800477e+05,1.134314e+01,2.100768e+04,2.431444e-01,9.264285e-01,9.266001e-01,-8.416986e-05,2.668995e-09,2.997012e+01,2.198352e+01,7.986607e+00,3.060437e+01,1.718997e+02
9.801477e+05,1.134430e+01,2.110771e+04,2.443023e-01,9.264945e-01,9.266004e-01,-8.390286e-05,2.668994e-09,2.996087e+01,2.198352e+01,7.977353e+00,3.059377e+01,1.716797e+02
9.802478e+05,1.134546e+01,2.120775e+04,2.454601e-01,9.265605e-01,9.266006e-01,-8.363587e-05,2.668993e-09,2.995162e+01,2.198352e+01,7.968099e+00,3.058317e+01,1.714597e+02
9.803478e+05,1.134662e+01,2.130779e+04,2.466179e-01,9.266264e-01,9.266008e-01,-8.336887e-05,2.668992e-09,2.994236e+01,2.198352e+01,7.958846e+00,3.057257e+01,1.712398e+02
9.804478e+05,1.134778e+01,2.140782e+04,2.477757e-01,9.266924e-01,9.266011e-01,-8.310187e-05,2.668992e-09,2.993311e+01,2.198352e+01,7.949592e+00,3.056198e+01,1.710198e+02
9.805479e+05,1.134893e+01,2.150786e+04,2.489336e-01,9.266617e-01,9.266013e-01,-8.283487e-05,2.668991e-09,2.992652e+01,2.198352e+01,7.943001e+00,3.055515e+01,1.711458e+02
9.806479e+05,1.135009e+01,2.160790e+04,2.500914e-01,9.266215e-01,9.266016e-01,-8.256788e-05,2.668990e-09,2.992019e+01,2.198352e+01,7.936674e+00,3.054869e+01,1.713061e+02
9.807479e+05,1.135125e+01,2.170793e+04,2.512492e-01,9.265813e-01,9.266018e-01,-8.230088e-05,2.668990e-09,2.991386e+01,2.198352e+01,7.930347e+00,3.054223e+01,1.714663e+02
9.808480e+05,1.135241e+01,2.180797e+04,2.524071e-01,9.265411e-01,9.266021e-01,-8.203389e-05,2.668989e-09,2.990754e+01,2.198352e+01,7.924019e+00,3.053578e+01,1.716266e+02
9.809480e+05,1.135356e+01,2.190801e+04,2.535649e-01,9.265008e-01,9.266023e-01,-8.176689e-05,2.668988e-09,2.990121e+01,2.198352e+01,7.917692e+00,3.052932e+01,1.717868e+02
9.810480e+05,1.135472e+01,2.200804e+04,2.547227e-01,9.265199e-01,9.266026e-01,-8.149989e-05,2.668988e-09,2.991385e+01,2.198352e+01,7.930334e+00,3.054279e+01,1.718552e+02
9.811481e+05,1.135588e+01,2.210808e+04,2.558806e-01,9.265444e-01,9.266028e-01,-8.123290e-05,2.668987e-09,2.992819e+01,2.198352e+01,7.944674e+00,3.055804e+01,1.719153e+02
9.812481e+05,1.135704e+01,2.220812e+04,2.570384e-01,9.265688e-01,9.266031e-01,-8.096590e-05,2.668986e-09,2.994253e+01,2.198352e+01,7.959014e+00,3.057329e+01,1.719753e+02
9.813482e+05,1.135820e+01,2.230815e+04,2.581962e-01,9.265932e-01,9.266033e-01,-8.069890e-05,2.668985e-09,2.995687e+01,2.198352e+01,7.973354e+00,3.058854e+01,1.720354e+02
9.814482e+05,1.135935e+01,2.240819e+04,2.593541e-01,9.266176e-01,9.266036e-01,-8.043191e-05,2.668985e-09,2.997121e+01,2.198352e+01,7.987694e+00,3.060379e+01,1.720955e+02
9.815482e+05,1.136051e+01,2.250823e+04,2.605119e-01,9.266194e-01,9.266038e-01,-8.016491e-05,2.668984e-09,2.997110e+01,2.198352e+01,7.987584e+00,3.060365e+01,1.721926e+02
9.816483e+05,1.136167e+01,2.260826e+04,2.616697e-01,9.266194e-01,9.266041e-01,-7.989792e-05,2.668983e-09,2.996983e+01,2.198352e+01,7.986315e+00,3.060228e+01,1.722925e+02
9.817483e+05,1.136283e+01,2.270830e+04,2.628275e-01,9.266194e-01,9.266043e-01,-7.963092e-05,2.668983e-09,2.996856e+01,2.198352e+01,7.985046e+00,3.060091e+01,1.723925e+02
9.818483e+05,1.136399e+01,2.280834e+04,2.639854e-01,9.266194e-01,9.266046e-01,-7.936392e-05,2.668982e-09,2.996729e+01,2.198352e+01,7.983778e+00,3.059954e+01,1.724925e+02
9.819484e+05,1.136514e+01,2.290837e+04,2.651432e-01,9.266194e-01,9.266048e-01,-7.909693e-05,2.668981e-09,2.996603e+01,2.198352e+01,7.982509e+00,3.059817e+01,1.725925e+02
9.820484e+05,1.136630e+01,2.300841e+04,2.663010e-01,9.266340e-01,9.266051e-01,-7.882993e-05,2.668980e-09,2.995739e+01,2.198352e+01,7.973868e+00,3.058871e+01,1.726554e+02
9.821484e+05,1.136746e+01,2.310845e+04,2.674589e-01,9.266497e-01,9.266053e-01,-7.856294e-05,2.668980e-09,2.994815e+01,2.198352e+01,7.964631e+00,3.057860e+01,1.727153e+02
