Repository: brandonlampe/CS_Data

# Repository for Crushed Salt Data
**Grant No: 456417**

This is a work in progress!

## Repository Content

### Directory Names
A uniform namining structure still in progress, but in general directories are named according to the following:
 - Names contain no spaces, a single underscore "_" will be used as a file name seperator.
 - Files are for the Crushed Salt Project (CSP); therefore, the first three charaters of each file are "CSP".
 - Folders are organized by which frame the test was performed on i.e., A2 or A3.
 - The fifth and sixth charaters of each file name will therefore be "A" followed by the frame number.

File: UNM_WP_HY_175_13/STAGE07/CREEP_FIT/175_13_STAGE07_CREEP_OUT.csv (part 2 of 7)
Analysis by Brandon Lampe, performed on: 2017/01/30 14:05:32
Experimental results below begin at: 2016/10/13 15:21:36
Duration (sec),Duration (day),Elapsed Time (sec),Elapsed Time (day),Interpolated Fractional Density,Fit to Fractional Density,Fit to Volume Strain,Fit to Volume Strain Rate (1/sec),Confining Pressure (MPa),Pore Pressure (MPa),Terzaghi Pressure (MPa),Solid Pressure (MPa),Temperature (C))
9.822485e+05,1.136862e+01,2.320848e+04,2.686167e-01,9.266655e-01,9.266055e-01,-7.829594e-05,2.668979e-09,2.993891e+01,2.198352e+01,7.955393e+00,3.056848e+01,1.727752e+02
9.823485e+05,1.136977e+01,2.330852e+04,2.697745e-01,9.266812e-01,9.266058e-01,-7.802895e-05,2.668978e-09,2.992967e+01,2.198352e+01,7.946155e+00,3.055837e+01,1.728351e+02
9.824486e+05,1.137093e+01,2.340856e+04,2.709324e-01,9.266970e-01,9.266060e-01,-7.776195e-05,2.668978e-09,2.992043e+01,2.198352e+01,7.936917e+00,3.054826e+01,1.728949e+02
9.825486e+05,1.137209e+01,2.350859e+04,2.720902e-01,9.266379e-01,9.266063e-01,-7.749496e-05,2.668977e-09,2.992312e+01,2.198352e+01,7.939598e+00,3.055169e+01,1.726803e+02
9.826486e+05,1.137325e+01,2.360863e+04,2.732480e-01,9.265720e-01,9.266065e-01,-7.722796e-05,2.668976e-09,2.992689e+01,2.198352e+01,7.943377e+00,3.055638e+01,1.724403e+02
9.827487e+05,1.137441e+01,2.370867e+04,2.744059e-01,9.265060e-01,9.266068e-01,-7.696096e-05,2.668975e-09,2.993067e+01,2.198352e+01,7.947156e+00,3.056107e+01,1.722003e+02
9.828487e+05,1.137556e+01,2.380870e+04,2.755637e-01,9.264400e-01,9.266070e-01,-7.669397e-05,2.668975e-09,2.993445e+01,2.198352e+01,7.950934e+00,3.056576e+01,1.719604e+02
9.829487e+05,1.137672e+01,2.390874e+04,2.767215e-01,9.263741e-01,9.266073e-01,-7.642697e-05,2.668974e-09,2.993823e+01,2.198352e+01,7.954713e+00,3.057045e+01,1.717204e+02
9.830488e+05,1.137788e+01,2.400878e+04,2.778793e-01,9.264539e-01,9.266075e-01,-7.615998e-05,2.668973e-09,2.994357e+01,2.198235e+01,7.961215e+00,3.057557e+01,1.718466e+02
9.831488e+05,1.137904e+01,2.410881e+04,2.790372e-01,9.265473e-01,9.266078e-01,-7.589298e-05,2.668973e-09,2.994905e+01,2.198108e+01,7.967971e+00,3.058072e+01,1.720069e+02
9.832488e+05,1.138020e+01,2.420885e+04,2.801950e-01,9.266407e-01,9.266080e-01,-7.562599e-05,2.668972e-09,2.995454e+01,2.197981e+01,7.974726e+00,3.058587e+01,1.721671e+02
9.833489e+05,1.138135e+01,2.430888e+04,2.813528e-01,9.267340e-01,9.266083e-01,-7.535900e-05,2.668971e-09,2.996002e+01,2.197854e+01,7.981482e+00,3.059103e+01,1.723274e+02
9.834489e+05,1.138251e+01,2.440892e+04,2.825107e-01,9.268274e-01,9.266085e-01,-7.509200e-05,2.668970e-09,2.996551e+01,2.197727e+01,7.988237e+00,3.059618e+01,1.724876e+02
9.835490e+05,1.138367e+01,2.450896e+04,2.836685e-01,9.268094e-01,9.266088e-01,-7.482501e-05,2.668970e-09,2.995739e+01,2.197717e+01,7.980219e+00,3.058759e+01,1.723708e+02
9.836490e+05,1.138483e+01,2.460899e+04,2.848263e-01,9.267822e-01,9.266090e-01,-7.455801e-05,2.668969e-09,2.994814e+01,2.197717e+01,7.970965e+00,3.057786e+01,1.722308e+02
9.837490e+05,1.138598e+01,2.470903e+04,2.859842e-01,9.267549e-01,9.266093e-01,-7.429102e-05,2.668968e-09,2.993888e+01,2.197717e+01,7.961711e+00,3.056813e+01,1.720909e+02
9.838491e+05,1.138714e+01,2.480907e+04,2.871420e-01,9.267277e-01,9.266095e-01,-7.402402e-05,2.668968e-09,2.992963e+01,2.197717e+01,7.952457e+00,3.055840e+01,1.719509e+02
9.839491e+05,1.138830e+01,2.490910e+04,2.882998e-01,9.267004e-01,9.266098e-01,-7.375703e-05,2.668967e-09,2.992038e+01,2.197717e+01,7.943204e+00,3.054866e+01,1.718109e+02
9.840491e+05,1.138946e+01,2.500914e+04,2.894576e-01,9.266983e-01,9.266100e-01,-7.349003e-05,2.668966e-09,2.991616e+01,2.197717e+01,7.938986e+00,3.054413e+01,1.717262e+02
9.841492e+05,1.139062e+01,2.510918e+04,2.906155e-01,9.266983e-01,9.266102e-01,-7.322304e-05,2.668965e-09,2.991237e+01,2.197717e+01,7.935193e+00,3.054004e+01,1.716463e+02
9.842492e+05,1.139177e+01,2.520921e+04,2.917733e-01,9.266983e-01,9.266105e-01,-7.295605e-05,2.668965e-09,2.990857e+01,2.197717e+01,7.931401e+00,3.053595e+01,1.715663e+02
9.843493e+05,1.139293e+01,2.530925e+04,2.929311e-01,9.266983e-01,9.266107e-01,-7.268905e-05,2.668964e-09,2.990478e+01,2.197717e+01,7.927608e+00,3.053185e+01,1.714863e+02
9.844493e+05,1.139409e+01,2.540929e+04,2.940890e-01,9.266983e-01,9.266110e-01,-7.242206e-05,2.668963e-09,2.990099e+01,2.197717e+01,7.923815e+00,3.052776e+01,1.714063e+02
9.845493e+05,1.139525e+01,2.550932e+04,2.952468e-01,9.266838e-01,9.266112e-01,-7.215506e-05,2.668963e-09,2.990883e+01,2.197562e+01,7.933213e+00,3.053648e+01,1.714737e+02
9.846494e+05,1.139640e+01,2.560936e+04,2.964046e-01,9.266680e-01,9.266115e-01,-7.188807e-05,2.668962e-09,2.991767e+01,2.197394e+01,7.943735e+00,3.054630e+01,1.715537e+02
9.847494e+05,1.139756e+01,2.570940e+04,2.975625e-01,9.266522e-01,9.266117e-01,-7.162108e-05,2.668961e-09,2.992651e+01,2.197226e+01,7.954258e+00,3.055612e+01,1.716337e+02
9.848494e+05,1.139872e+01,2.580943e+04,2.987203e-01,9.266365e-01,9.266120e-01,-7.135408e-05,2.668960e-09,2.993535e+01,2.197057e+01,7.964780e+00,3.056594e+01,1.717137e+02
9.849495e+05,1.139988e+01,2.590947e+04,2.998781e-01,9.266207e-01,9.266122e-01,-7.108709e-05,2.668960e-09,2.994420e+01,2.196889e+01,7.975303e+00,3.057576e+01,1.717937e+02
9.850495e+05,1.140104e+01,2.600951e+04,3.010360e-01,9.265798e-01,9.266125e-01,-7.082010e-05,2.668959e-09,2.994024e+01,2.196876e+01,7.971483e+00,3.057189e+01,1.718184e+02
9.851495e+05,1.140219e+01,2.610954e+04,3.021938e-01,9.265367e-01,9.266127e-01,-7.055310e-05,2.668958e-09,2.993519e+01,2.196876e+01,7.966427e+00,3.056683e+01,1.718385e+02
9.852496e+05,1.140335e+01,2.620958e+04,3.033516e-01,9.264936e-01,9.266130e-01,-7.028611e-05,2.668958e-09,2.993013e+01,2.196876e+01,7.961370e+00,3.056177e+01,1.718585e+02
9.853496e+05,1.140451e+01,2.630962e+04,3.045094e-01,9.264505e-01,9.266132e-01,-7.001912e-05,2.668957e-09,2.992507e+01,2.196876e+01,7.956314e+00,3.055671e+01,1.718785e+02
9.854497e+05,1.140567e+01,2.640965e+04,3.056673e-01,9.264074e-01,9.266135e-01,-6.975212e-05,2.668956e-09,2.992002e+01,2.196876e+01,7.951258e+00,3.055165e+01,1.718986e+02
9.855497e+05,1.140683e+01,2.650969e+04,3.068251e-01,9.264043e-01,9.266137e-01,-6.948513e-05,2.668955e-09,2.992317e+01,2.197032e+01,7.952846e+00,3.055496e+01,1.719930e+02
9.856497e+05,1.140798e+01,2.660973e+04,3.079829e-01,9.264043e-01,9.266140e-01,-6.921814e-05,2.668955e-09,2.992696e+01,2.197201e+01,7.954946e+00,3.055891e+01,1.720932e+02
9.857498e+05,1.140914e+01,2.670976e+04,3.091408e-01,9.264043e-01,9.266142e-01,-6.895114e-05,2.668954e-09,2.993074e+01,2.197369e+01,7.957046e+00,3.056287e+01,1.721933e+02
9.858498e+05,1.141030e+01,2.680980e+04,3.102986e-01,9.264043e-01,9.266145e-01,-6.868415e-05,2.668953e-09,2.993453e+01,2.197538e+01,7.959146e+00,3.056682e+01,1.722935e+02
9.859498e+05,1.141146e+01,2.690984e+04,3.114564e-01,9.264043e-01,9.266147e-01,-6.841716e-05,2.668953e-09,2.993831e+01,2.197707e+01,7.961246e+00,3.057077e+01,1.723936e+02
9.860499e+05,1.141261e+01,2.700987e+04,3.126143e-01,9.264151e-01,9.266150e-01,-6.815016e-05,2.668952e-09,2.994369e+01,2.197717e+01,7.966515e+00,3.057647e+01,1.724563e+02
9.861499e+05,1.141377e+01,2.710991e+04,3.137721e-01,9.264266e-01,9.266152e-01,-6.788317e-05,2.668951e-09,2.994917e+01,2.197717e+01,7.972000e+00,3.058228e+01,1.725164e+02
9.862499e+05,1.141493e+01,2.720995e+04,3.149299e-01,9.264381e-01,9.266154e-01,-6.761618e-05,2.668950e-09,2.995466e+01,2.197717e+01,7.977484e+00,3.058809e+01,1.725765e+02
9.863500e+05,1.141609e+01,2.730998e+04,3.160878e-01,9.264496e-01,9.266157e-01,-6.734919e-05,2.668950e-09,2.996014e+01,2.197717e+01,7.982969e+00,3.059391e+01,1.726366e+02
9.864500e+05,1.141725e+01,2.741002e+04,3.172456e-01,9.264610e-01,9.266159e-01,-6.708219e-05,2.668949e-09,2.996563e+01,2.197717e+01,7.988453e+00,3.059972e+01,1.726967e+02
9.865501e+05,1.141840e+01,2.751005e+04,3.184034e-01,9.264995e-01,9.266162e-01,-6.681520e-05,2.668948e-09,2.996713e+01,2.197717e+01,7.989955e+00,3.060098e+01,1.725869e+02
9.866501e+05,1.141956e+01,2.761009e+04,3.195612e-01,9.265396e-01,9.266164e-01,-6.654821e-05,2.668948e-09,2.996839e+01,2.197717e+01,7.991221e+00,3.060198e+01,1.724671e+02
9.867501e+05,1.142072e+01,2.771013e+04,3.207191e-01,9.265797e-01,9.266167e-01,-6.628122e-05,2.668947e-09,2.996966e+01,2.197717e+01,7.992488e+00,3.060297e+01,1.723473e+02
9.868502e+05,1.142188e+01,2.781016e+04,3.218769e-01,9.266198e-01,9.266169e-01,-6.601422e-05,2.668946e-09,2.997093e+01,2.197717e+01,7.993755e+00,3.060396e+01,1.722276e+02
9.869502e+05,1.142303e+01,2.791020e+04,3.230347e-01,9.266599e-01,9.266172e-01,-6.574723e-05,2.668945e-09,2.997219e+01,2.197717e+01,7.995021e+00,3.060496e+01,1.721078e+02
9.870502e+05,1.142419e+01,2.801024e+04,3.241926e-01,9.266464e-01,9.266174e-01,-6.548024e-05,2.668945e-09,2.996244e+01,2.197560e+01,7.986838e+00,3.059468e+01,1.721000e+02
9.871503e+05,1.142535e+01,2.811027e+04,3.253504e-01,9.266292e-01,9.266177e-01,-6.521325e-05,2.668944e-09,2.995191e+01,2.197392e+01,7.977998e+00,3.058362e+01,1.721000e+02
9.872503e+05,1.142651e+01,2.821031e+04,3.265082e-01,9.266119e-01,9.266179e-01,-6.494626e-05,2.668943e-09,2.994139e+01,2.197223e+01,7.969158e+00,3.057255e+01,1.721000e+02
9.873503e+05,1.142767e+01,2.831035e+04,3.276661e-01,9.265947e-01,9.266182e-01,-6.467926e-05,2.668943e-09,2.993087e+01,2.197055e+01,7.960318e+00,3.056149e+01,1.721000e+02
9.874504e+05,1.142882e+01,2.841038e+04,3.288239e-01,9.265775e-01,9.266184e-01,-6.441227e-05,2.668942e-09,2.992035e+01,2.196887e+01,7.951478e+00,3.055043e+01,1.721000e+02
9.875504e+05,1.142998e+01,2.851042e+04,3.299817e-01,9.265844e-01,9.266187e-01,-6.414528e-05,2.668941e-09,2.991847e+01,2.197033e+01,7.948139e+00,3.054822e+01,1.721747e+02
9.876505e+05,1.143114e+01,2.861046e+04,3.311395e-01,9.265930e-01,9.266189e-01,-6.387829e-05,2.668940e-09,2.991720e+01,2.197201e+01,7.945188e+00,3.054664e+01,1.722547e+02
9.877505e+05,1.143230e+01,2.871049e+04,3.322974e-01,9.266016e-01,9.266192e-01,-6.361130e-05,2.668940e-09,2.991593e+01,2.197370e+01,7.942237e+00,3.054506e+01,1.723347e+02
9.878505e+05,1.143346e+01,2.881053e+04,3.334552e-01,9.266103e-01,9.266194e-01,-6.334431e-05,2.668939e-09,2.991466e+01,2.197538e+01,7.939285e+00,3.054347e+01,1.724147e+02
9.879506e+05,1.143461e+01,2.891057e+04,3.346130e-01,9.266189e-01,9.266197e-01,-6.307731e-05,2.668938e-09,2.991339e+01,2.197706e+01,7.936334e+00,3.054189e+01,1.724947e+02
9.880506e+05,1.143577e+01,2.901060e+04,3.357709e-01,9.266194e-01,9.266199e-01,-6.281032e-05,2.668938e-09,2.991214e+01,2.197560e+01,7.936538e+00,3.054064e+01,1.724252e+02
9.881506e+05,1.143693e+01,2.911064e+04,3.369287e-01,9.266194e-01,9.266201e-01,-6.254333e-05,2.668937e-09,2.991088e+01,2.197391e+01,7.936966e+00,3.053942e+01,1.723451e+02
9.882507e+05,1.143809e+01,2.921068e+04,3.380865e-01,9.266194e-01,9.266204e-01,-6.227634e-05,2.668936e-09,2.990962e+01,2.197223e+01,7.937394e+00,3.053820e+01,1.722649e+02
9.883507e+05,1.143924e+01,2.931071e+04,3.392444e-01,9.266194e-01,9.266206e-01,-6.200935e-05,2.668935e-09,2.990837e+01,2.197054e+01,7.937823e+00,3.053697e+01,1.721848e+02
9.884507e+05,1.144040e+01,2.941075e+04,3.404022e-01,9.266194e-01,9.266209e-01,-6.174236e-05,2.668935e-09,2.990711e+01,2.196886e+01,7.938251e+00,3.053575e+01,1.721047e+02
9.885508e+05,1.144156e+01,2.951079e+04,3.415600e-01,9.265722e-01,9.266211e-01,-6.147537e-05,2.668934e-09,2.990703e+01,2.196756e+01,7.939470e+00,3.053621e+01,1.721565e+02
9.886508e+05,1.144272e+01,2.961082e+04,3.427179e-01,9.265220e-01,9.266214e-01,-6.120838e-05,2.668933e-09,2.990703e+01,2.196630e+01,7.940739e+00,3.053678e+01,1.722165e+02
9.887509e+05,1.144388e+01,2.971086e+04,3.438757e-01,9.264718e-01,9.266216e-01,-6.094139e-05,2.668933e-09,2.990703e+01,2.196503e+01,7.942008e+00,3.053734e+01,1.722765e+02
9.888509e+05,1.144503e+01,2.981090e+04,3.450335e-01,9.264216e-01,9.266219e-01,-6.067439e-05,2.668932e-09,2.990703e+01,2.196376e+01,7.943277e+00,3.053791e+01,1.723365e+02
9.889509e+05,1.144619e+01,2.991093e+04,3.461913e-01,9.263715e-01,9.266221e-01,-6.040740e-05,2.668931e-09,2.990703e+01,2.196249e+01,7.944545e+00,3.053847e+01,1.723964e+02
9.890510e+05,1.144735e+01,3.001097e+04,3.473492e-01,9.264305e-01,9.266224e-01,-6.014041e-05,2.668930e-09,2.990703e+01,2.196241e+01,7.944621e+00,3.053793e+01,1.723624e+02
9.891510e+05,1.144851e+01,3.011101e+04,3.485070e-01,9.264965e-01,9.266226e-01,-5.987342e-05,2.668930e-09,2.990703e+01,2.196241e+01,7.944621e+00,3.053732e+01,1.723224e+02
9.892510e+05,1.144966e+01,3.021104e+04,3.496648e-01,9.265624e-01,9.266229e-01,-5.960643e-05,2.668929e-09,2.990703e+01,2.196241e+01,7.944621e+00,3.053671e+01,1.722824e+02
9.893511e+05,1.145082e+01,3.031108e+04,3.508227e-01,9.266284e-01,9.266231e-01,-5.933944e-05,2.668928e-09,2.990703e+01,2.196241e+01,7.944621e+00,3.053610e+01,1.722424e+02
9.894511e+05,1.145198e+01,3.041112e+04,3.519805e-01,9.266944e-01,9.266234e-01,-5.907245e-05,2.668928e-09,2.990703e+01,2.196241e+01,7.944621e+00,3.053549e+01,1.722024e+02
9.895512e+05,1.145314e+01,3.051115e+04,3.531383e-01,9.266538e-01,9.266236e-01,-5.880546e-05,2.668927e-09,2.991296e+01,2.196519e+01,7.947771e+00,3.054204e+01,1.721060e+02
9.896512e+05,1.145430e+01,3.061119e+04,3.542962e-01,9.266065e-01,9.266239e-01,-5.853847e-05,2.668926e-09,2.991926e+01,2.196814e+01,7.951122e+00,3.054904e+01,1.720060e+02
9.897512e+05,1.145545e+01,3.071122e+04,3.554540e-01,9.265592e-01,9.266241e-01,-5.827148e-05,2.668926e-09,2.992556e+01,2.197109e+01,7.954473e+00,3.055605e+01,1.719060e+02
9.898513e+05,1.145661e+01,3.081126e+04,3.566118e-01,9.265119e-01,9.266244e-01,-5.800449e-05,2.668925e-09,2.993187e+01,2.197404e+01,7.957824e+00,3.056306e+01,1.718061e+02
9.899513e+05,1.145777e+01,3.091130e+04,3.577697e-01,9.264646e-01,9.266246e-01,-5.773750e-05,2.668924e-09,2.993817e+01,2.197699e+01,7.961176e+00,3.057006e+01,1.717061e+02
9.900513e+05,1.145893e+01,3.101133e+04,3.589275e-01,9.264914e-01,9.266248e-01,-5.747051e-05,2.668923e-09,2.993380e+01,2.197837e+01,7.955436e+00,3.056499e+01,1.718505e+02
9.901514e+05,1.146009e+01,3.111137e+04,3.600853e-01,9.265230e-01,9.266251e-01,-5.720352e-05,2.668923e-09,2.992875e+01,2.197964e+01,7.949109e+00,3.055914e+01,1.720108e+02
9.902514e+05,1.146124e+01,3.121141e+04,3.612431e-01,9.265546e-01,9.266253e-01,-5.693653e-05,2.668922e-09,2.992369e+01,2.198091e+01,7.942782e+00,3.055329e+01,1.721710e+02
9.903514e+05,1.146240e+01,3.131144e+04,3.624010e-01,9.265862e-01,9.266256e-01,-5.666954e-05,2.668921e-09,2.991863e+01,2.198218e+01,7.936455e+00,3.054744e+01,1.723313e+02
9.904515e+05,1.146356e+01,3.141148e+04,3.635588e-01,9.266178e-01,9.266258e-01,-5.640255e-05,2.668921e-09,2.991358e+01,2.198345e+01,7.930128e+00,3.054159e+01,1.724915e+02
9.905515e+05,1.146472e+01,3.151152e+04,3.647166e-01,9.266751e-01,9.266261e-01,-5.613556e-05,2.668920e-09,2.991451e+01,2.197952e+01,7.934992e+00,3.054238e+01,1.725568e+02
9.906516e+05,1.146587e+01,3.161155e+04,3.658745e-01,9.267339e-01,9.266263e-01,-5.586857e-05,2.668919e-09,2.991578e+01,2.197530e+01,7.940481e+00,3.054354e+01,1.726168e+02
9.907516e+05,1.146703e+01,3.171159e+04,3.670323e-01,9.267927e-01,9.266266e-01,-5.560158e-05,2.668918e-09,2.991705e+01,2.197108e+01,7.945970e+00,3.054470e+01,1.726768e+02
9.908516e+05,1.146819e+01,3.181163e+04,3.681901e-01,9.268515e-01,9.266268e-01,-5.533459e-05,2.668918e-09,2.991832e+01,2.196686e+01,7.951458e+00,3.054586e+01,1.727368e+02
9.909517e+05,1.146935e+01,3.191166e+04,3.693480e-01,9.269104e-01,9.266271e-01,-5.506760e-05,2.668917e-09,2.991959e+01,2.196264e+01,7.956947e+00,3.054702e+01,1.727968e+02
9.910517e+05,1.147051e+01,3.201170e+04,3.705058e-01,9.268429e-01,9.266273e-01,-5.480062e-05,2.668916e-09,2.991966e+01,2.196003e+01,7.959630e+00,3.054792e+01,1.727054e+02
9.911517e+05,1.147166e+01,3.211174e+04,3.716636e-01,9.267683e-01,9.266276e-01,-5.453363e-05,2.668916e-09,2.991966e+01,2.195750e+01,7.962154e+00,3.054881e+01,1.726054e+02
9.912518e+05,1.147282e+01,3.221177e+04,3.728215e-01,9.266938e-01,9.266278e-01,-5.426664e-05,2.668915e-09,2.991966e+01,2.195498e+01,7.964677e+00,3.054970e+01,1.725054e+02
9.913518e+05,1.147398e+01,3.231181e+04,3.739793e-01,9.266192e-01,9.266281e-01,-5.399965e-05,2.668914e-09,2.991966e+01,2.195245e+01,7.967201e+00,3.055059e+01,1.724054e+02
9.914518e+05,1.147514e+01,3.241185e+04,3.751371e-01,9.265446e-01,9.266283e-01,-5.373266e-05,2.668913e-09,2.991966e+01,2.194993e+01,7.969725e+00,3.055149e+01,1.723054e+02
9.915519e+05,1.147629e+01,3.251188e+04,3.762949e-01,9.265636e-01,9.266286e-01,-5.346567e-05,2.668913e-09,2.992323e+01,2.194859e+01,7.974644e+00,3.055528e+01,1.723758e+02
9.916519e+05,1.147745e+01,3.261192e+04,3.774528e-01,9.265881e-01,9.266288e-01,-5.319868e-05,2.668912e-09,2.992702e+01,2.194732e+01,7.979700e+00,3.055924e+01,1.724559e+02
9.917520e+05,1.147861e+01,3.271196e+04,3.786106e-01,9.266125e-01,9.266291e-01,-5.293169e-05,2.668911e-09,2.993081e+01,2.194605e+01,7.984756e+00,3.056320e+01,1.725360e+02
9.918520e+05,1.147977e+01,3.281199e+04,3.797684e-01,9.266369e-01,9.266293e-01,-5.266470e-05,2.668911e-09,2.993459e+01,2.194478e+01,7.989813e+00,3.056716e+01,1.726162e+02
9.919520e+05,1.148093e+01,3.291203e+04,3.809263e-01,9.266613e-01,9.266295e-01,-5.239772e-05,2.668910e-09,2.993838e+01,2.194351e+01,7.994869e+00,3.057111e+01,1.726963e+02
9.920521e+05,1.148208e+01,3.301207e+04,3.820841e-01,9.266460e-01,9.266298e-01,-5.213073e-05,2.668909e-09,2.993254e+01,2.194585e+01,7.986687e+00,3.056477e+01,1.727000e+02
9.921521e+05,1.148324e+01,3.311210e+04,3.832419e-01,9.266288e-01,9.266300e-01,-5.186374e-05,2.668908e-09,2.992624e+01,2.194838e+01,7.977860e+00,3.055793e+01,1.727000e+02
9.922521e+05,1.148440e+01,3.321214e+04,3.843998e-01,9.266116e-01,9.266303e-01,-5.159675e-05,2.668908e-09,2.991994e+01,2.195090e+01,7.969034e+00,3.055109e+01,1.727000e+02
9.923522e+05,1.148556e+01,3.331218e+04,3.855576e-01,9.265944e-01,9.266305e-01,-5.132976e-05,2.668907e-09,2.991363e+01,2.195343e+01,7.960208e+00,3.054425e+01,1.727000e+02
9.924522e+05,1.148672e+01,3.341221e+04,3.867154e-01,9.265772e-01,9.266308e-01,-5.106277e-05,2.668906e-09,2.990733e+01,2.195595e+01,7.951382e+00,3.053741e+01,1.727000e+02
9.925522e+05,1.148787e+01,3.351225e+04,3.878732e-01,9.266406e-01,9.266310e-01,-5.079578e-05,2.668906e-09,2.991064e+01,2.195728e+01,7.953357e+00,3.054028e+01,1.727381e+02
9.926523e+05,1.148903e+01,3.361229e+04,3.890311e-01,9.267080e-01,9.266313e-01,-5.052880e-05,2.668905e-09,2.991441e+01,2.195855e+01,7.955867e+00,3.054363e+01,1.727781e+02
9.927523e+05,1.149019e+01,3.371232e+04,3.901889e-01,9.267755e-01,9.266315e-01,-5.026181e-05,2.668904e-09,2.991819e+01,2.195982e+01,7.958377e+00,3.054698e+01,1.728181e+02
9.928524e+05,1.149135e+01,3.381236e+04,3.913467e-01,9.268429e-01,9.266318e-01,-4.999482e-05,2.668903e-09,2.992197e+01,2.196108e+01,7.960887e+00,3.055034e+01,1.728581e+02
9.929524e+05,1.149250e+01,3.391239e+04,3.925046e-01,9.269103e-01,9.266320e-01,-4.972783e-05,2.668903e-09,2.992575e+01,2.196235e+01,7.963397e+00,3.055369e+01,1.728981e+02
9.930524e+05,1.149366e+01,3.401243e+04,3.936624e-01,9.268164e-01,9.266323e-01,-4.946085e-05,2.668902e-09,2.992834e+01,2.196523e+01,7.963109e+00,3.055712e+01,1.729000e+02
9.931525e+05,1.149482e+01,3.411247e+04,3.948202e-01,9.267144e-01,9.266325e-01,-4.919386e-05,2.668901e-09,2.993087e+01,2.196819e+01,7.962681e+00,3.056056e+01,1.729000e+02
9.932525e+05,1.149598e+01,3.421250e+04,3.959781e-01,9.266124e-01,9.266328e-01,-4.892687e-05,2.668901e-09,2.993339e+01,2.197114e+01,7.962253e+00,3.056400e+01,1.729000e+02
9.933525e+05,1.149714e+01,3.431254e+04,3.971359e-01,9.265104e-01,9.266330e-01,-4.865988e-05,2.668900e-09,2.993592e+01,2.197410e+01,7.961825e+00,3.056744e+01,1.729000e+02
9.934526e+05,1.149829e+01,3.441258e+04,3.982937e-01,9.264084e-01,9.266333e-01,-4.839289e-05,2.668899e-09,2.993845e+01,2.197705e+01,7.961396e+00,3.057088e+01,1.729000e+02
9.935526e+05,1.149945e+01,3.451261e+04,3.994516e-01,9.264153e-01,9.266335e-01,-4.812591e-05,2.668898e-09,2.993492e+01,2.197839e+01,7.956534e+00,3.056691e+01,1.729192e+02
9.936527e+05,1.150061e+01,3.461265e+04,4.006094e-01,9.264268e-01,9.266338e-01,-4.785892e-05,2.668898e-09,2.993115e+01,2.197966e+01,7.951486e+00,3.056262e+01,1.729392e+02
9.937527e+05,1.150177e+01,3.471269e+04,4.017672e-01,9.264383e-01,9.266340e-01,-4.759193e-05,2.668897e-09,2.992737e+01,2.198093e+01,7.946438e+00,3.055834e+01,1.729592e+02
9.938527e+05,1.150293e+01,3.481272e+04,4.029250e-01,9.264497e-01,9.266342e-01,-4.732495e-05,2.668896e-09,2.992359e+01,2.198220e+01,7.941391e+00,3.055405e+01,1.729792e+02
9.939528e+05,1.150408e+01,3.491276e+04,4.040829e-01,9.264612e-01,9.266345e-01,-4.705796e-05,2.668896e-09,2.991981e+01,2.198347e+01,7.936343e+00,3.054976e+01,1.729992e+02
9.940528e+05,1.150524e+01,3.501280e+04,4.052407e-01,9.265332e-01,9.266347e-01,-4.679097e-05,2.668895e-09,2.991966e+01,2.198352e+01,7.936138e+00,3.054893e+01,1.729616e+02
9.941528e+05,1.150640e+01,3.511283e+04,4.063985e-01,9.266078e-01,9.266350e-01,-4.652398e-05,2.668894e-09,2.991966e+01,2.198352e+01,7.936138e+00,3.054824e+01,1.729216e+02
9.942529e+05,1.150756e+01,3.521287e+04,4.075564e-01,9.266824e-01,9.266352e-01,-4.625700e-05,2.668893e-09,2.991966e+01,2.198352e+01,7.936138e+00,3.054755e+01,1.728816e+02
9.943529e+05,1.150871e+01,3.531291e+04,4.087142e-01,9.267569e-01,9.266355e-01,-4.599001e-05,2.668893e-09,2.991966e+01,2.198352e+01,7.936138e+00,3.054686e+01,1.728417e+02
9.944529e+05,1.150987e+01,3.541294e+04,4.098720e-01,9.268315e-01,9.266357e-01,-4.572302e-05,2.668892e-09,2.991966e+01,2.198352e+01,7.936138e+00,3.054617e+01,1.728017e+02
9.945530e+05,1.151103e+01,3.551298e+04,4.110299e-01,9.267934e-01,9.266360e-01,-4.545604e-05,2.668891e-09,2.992974e+01,2.198069e+01,7.949054e+00,3.055763e+01,1.727425e+02
9.946530e+05,1.151219e+01,3.561302e+04,4.121877e-01,9.267503e-01,9.266362e-01,-4.518905e-05,2.668891e-09,2.994026e+01,2.197774e+01,7.962527e+00,3.056962e+01,1.726825e+02
9.947531e+05,1.151335e+01,3.571305e+04,4.133455e-01,9.267073e-01,9.266365e-01,-4.492206e-05,2.668890e-09,2.995079e+01,2.197479e+01,7.976001e+00,3.058160e+01,1.726225e+02
9.948531e+05,1.151450e+01,3.581309e+04,4.145034e-01,9.266643e-01,9.266367e-01,-4.465508e-05,2.668889e-09,2.996131e+01,2.197183e+01,7.989475e+00,3.059359e+01,1.725625e+02
9.949531e+05,1.151566e+01,3.591313e+04,4.156612e-01,9.266212e-01,9.266370e-01,-4.438809e-05,2.668888e-09,2.997183e+01,2.196888e+01,8.002949e+00,3.060558e+01,1.725025e+02
9.950532e+05,1.151682e+01,3.601316e+04,4.168190e-01,9.266277e-01,9.266372e-01,-4.412110e-05,2.668888e-09,2.996218e+01,2.196390e+01,7.998277e+00,3.059550e+01,1.725000e+02
9.951532e+05,1.151798e+01,3.611320e+04,4.179768e-01,9.266363e-01,9.266375e-01,-4.385412e-05,2.668887e-09,2.995164e+01,2.195883e+01,7.992806e+00,3.058445e+01,1.725000e+02
9.952532e+05,1.151913e+01,3.621324e+04,4.191347e-01,9.266449e-01,9.266377e-01,-4.358713e-05,2.668886e-09,2.994110e+01,2.195376e+01,7.987336e+00,3.057339e+01,1.725000e+02
9.953533e+05,1.152029e+01,3.631327e+04,4.202925e-01,9.266535e-01,9.266380e-01,-4.332014e-05,2.668886e-09,2.993056e+01,2.194869e+01,7.981865e+00,3.056234e+01,1.725000e+02
9.954533e+05,1.152145e+01,3.641331e+04,4.214503e-01,9.266622e-01,9.266382e-01,-4.305316e-05,2.668885e-09,2.992002e+01,2.194362e+01,7.976394e+00,3.055128e+01,1.725000e+02
9.955533e+05,1.152261e+01,3.651335e+04,4.226082e-01,9.266542e-01,9.266385e-01,-4.278617e-05,2.668884e-09,2.992858e+01,2.194100e+01,7.987575e+00,3.056080e+01,1.725193e+02
9.956534e+05,1.152377e+01,3.661338e+04,4.237660e-01,9.266456e-01,9.266387e-01,-4.251919e-05,2.668883e-09,2.993781e+01,2.193847e+01,7.999346e+00,3.057105e+01,1.725392e+02
9.957534e+05,1.152492e+01,3.671342e+04,4.249238e-01,9.266370e-01,9.266389e-01,-4.225220e-05,2.668883e-09,2.994705e+01,2.193594e+01,8.011117e+00,3.058130e+01,1.725592e+02
9.958535e+05,1.152608e+01,3.681346e+04,4.260817e-01,9.266284e-01,9.266392e-01,-4.198522e-05,2.668882e-09,2.995629e+01,2.193340e+01,8.022888e+00,3.059155e+01,1.725792e+02
9.959535e+05,1.152724e+01,3.691349e+04,4.272395e-01,9.266198e-01,9.266394e-01,-4.171823e-05,2.668881e-09,2.996553e+01,2.193087e+01,8.034659e+00,3.060180e+01,1.725991e+02
9.960535e+05,1.152840e+01,3.701353e+04,4.283973e-01,9.266112e-01,9.266397e-01,-4.145124e-05,2.668881e-09,2.996835e+01,2.193319e+01,8.035159e+00,3.060474e+01,1.726192e+02
9.961536e+05,1.152956e+01,3.711356e+04,4.295551e-01,9.266026e-01,9.266399e-01,-4.118426e-05,2.668880e-09,2.997088e+01,2.193573e+01,8.035145e+00,3.060735e+01,1.726392e+02
9.962536e+05,1.153071e+01,3.721360e+04,4.307130e-01,9.265939e-01,9.266402e-01,-4.091727e-05,2.668879e-09,2.997341e+01,2.193827e+01,8.035132e+00,3.060996e+01,1.726592e+02
9.963536e+05,1.153187e+01,3.731364e+04,4.318708e-01,9.265853e-01,9.266404e-01,-4.065029e-05,2.668878e-09,2.997593e+01,2.194082e+01,8.035118e+00,3.061257e+01,1.726793e+02
9.964537e+05,1.153303e+01,3.741367e+04,4.330286e-01,9.265767e-01,9.266407e-01,-4.038330e-05,2.668878e-09,2.997846e+01,2.194336e+01,8.035104e+00,3.061517e+01,1.726993e+02
9.965537e+05,1.153419e+01,3.751371e+04,4.341865e-01,9.265764e-01,9.266409e-01,-4.011632e-05,2.668877e-09,2.996718e+01,2.194589e+01,8.021289e+00,3.060280e+01,1.727773e+02
9.966537e+05,1.153534e+01,3.761375e+04,4.353443e-01,9.265764e-01,9.266412e-01,-3.984933e-05,2.668876e-09,2.995538e+01,2.194841e+01,8.006963e+00,3.058986e+01,1.728574e+02
9.967538e+05,1.153650e+01,3.771378e+04,4.365021e-01,9.265764e-01,9.266414e-01,-3.958235e-05,2.668876e-09,2.994358e+01,2.195094e+01,7.992637e+00,3.057693e+01,1.729375e+02
9.968538e+05,1.153766e+01,3.781382e+04,4.376600e-01,9.265764e-01,9.266417e-01,-3.931536e-05,2.668875e-09,2.993178e+01,2.195347e+01,7.978311e+00,3.056400e+01,1.730176e+02
9.969539e+05,1.153882e+01,3.791386e+04,4.388178e-01,9.265764e-01,9.266419e-01,-3.904838e-05,2.668874e-09,2.991998e+01,2.195600e+01,7.963985e+00,3.055106e+01,1.730978e+02
9.970539e+05,1.153998e+01,3.801389e+04,4.399756e-01,9.265848e-01,9.266422e-01,-3.878139e-05,2.668873e-09,2.992456e+01,2.195854e+01,7.966026e+00,3.055573e+01,1.731194e+02
9.971539e+05,1.154113e+01,3.811393e+04,4.411335e-01,9.265934e-01,9.266424e-01,-3.851441e-05,2.668873e-09,2.992961e+01,2.196107e+01,7.968536e+00,3.056089e+01,1.731394e+02
9.972540e+05,1.154229e+01,3.821397e+04,4.422913e-01,9.266020e-01,9.266427e-01,-3.824742e-05,2.668872e-09,2.993466e+01,2.196361e+01,7.971046e+00,3.056606e+01,1.731594e+02
9.973540e+05,1.154345e+01,3.831400e+04,4.434491e-01,9.266106e-01,9.266429e-01,-3.798044e-05,2.668871e-09,2.993970e+01,2.196615e+01,7.973556e+00,3.057123e+01,1.731794e+02
9.974540e+05,1.154461e+01,3.841404e+04,4.446069e-01,9.266192e-01,9.266432e-01,-3.771345e-05,2.668871e-09,2.994475e+01,2.196869e+01,7.976066e+00,3.057639e+01,1.731994e+02
9.975541e+05,1.154576e+01,3.851408e+04,4.457648e-01,9.266278e-01,9.266434e-01,-3.744647e-05,2.668870e-09,2.993631e+01,2.197286e+01,7.963451e+00,3.056687e+01,1.731029e+02
9.976541e+05,1.154692e+01,3.861411e+04,4.469226e-01,9.266364e-01,9.266436e-01,-3.717948e-05,2.668869e-09,2.992747e+01,2.197708e+01,7.950390e+00,3.055692e+01,1.730029e+02
9.977541e+05,1.154808e+01,3.871415e+04,4.480804e-01,9.266450e-01,9.266439e-01,-3.691250e-05,2.668869e-09,2.991863e+01,2.198130e+01,7.937330e+00,3.054696e+01,1.729029e+02
9.978542e+05,1.154924e+01,3.881419e+04,4.492383e-01,9.266536e-01,9.266441e-01,-3.664551e-05,2.668868e-09,2.990979e+01,2.198552e+01,7.924270e+00,3.053701e+01,1.728029e+02
9.979542e+05,1.155040e+01,3.891422e+04,4.503961e-01,9.266622e-01,9.266444e-01,-3.637853e-05,2.668867e-09,2.990095e+01,2.198974e+01,7.911210e+00,3.052706e+01,1.727029e+02
9.980543e+05,1.155155e+01,3.901426e+04,4.515539e-01,9.266054e-01,9.266446e-01,-3.611155e-05,2.668866e-09,2.990314e+01,2.199109e+01,7.912046e+00,3.052984e+01,1.725835e+02
9.981543e+05,1.155271e+01,3.911430e+04,4.527118e-01,9.265466e-01,9.266449e-01,-3.584456e-05,2.668866e-09,2.990566e+01,2.199236e+01,7.913301e+00,3.053300e+01,1.724635e+02
9.982543e+05,1.155387e+01,3.921433e+04,4.538696e-01,9.264878e-01,9.266451e-01,-3.557758e-05,2.668865e-09,2.990819e+01,2.199363e+01,7.914556e+00,3.053617e+01,1.723436e+02
9.983544e+05,1.155503e+01,3.931437e+04,4.550274e-01,9.264290e-01,9.266454e-01,-3.531059e-05,2.668864e-09,2.991071e+01,2.199490e+01,7.915811e+00,3.053933e+01,1.722236e+02
9.984544e+05,1.155619e+01,3.941441e+04,4.561853e-01,9.263702e-01,9.266456e-01,-3.504361e-05,2.668864e-09,2.991323e+01,2.199617e+01,7.917066e+00,3.054250e+01,1.721036e+02
9.985544e+05,1.155734e+01,3.951444e+04,4.573431e-01,9.264409e-01,9.266459e-01,-3.477662e-05,2.668863e-09,2.991086e+01,2.199251e+01,7.918350e+00,3.053957e+01,1.722166e+02
9.986545e+05,1.155850e+01,3.961448e+04,4.585009e-01,9.265156e-01,9.266461e-01,-3.450964e-05,2.668862e-09,2.990833e+01,2.198870e+01,7.919634e+00,3.053646e+01,1.723368e+02
9.987545e+05,1.155966e+01,3.971452e+04,4.596587e-01,9.265903e-01,9.266464e-01,-3.424266e-05,2.668861e-09,2.990580e+01,2.198488e+01,7.920919e+00,3.053334e+01,1.724570e+02
9.988546e+05,1.156082e+01,3.981455e+04,4.608166e-01,9.266650e-01,9.266466e-01,-3.397567e-05,2.668861e-09,2.990327e+01,2.198107e+01,7.922204e+00,3.053023e+01,1.725772e+02
9.989546e+05,1.156197e+01,3.991459e+04,4.619744e-01,9.267397e-01,9.266469e-01,-3.370869e-05,2.668860e-09,2.990075e+01,2.197726e+01,7.923489e+00,3.052711e+01,1.726973e+02
9.990546e+05,1.156313e+01,4.001463e+04,4.631322e-01,9.266376e-01,9.266471e-01,-3.344171e-05,2.668859e-09,2.990193e+01,2.197305e+01,7.928885e+00,3.052966e+01,1.727782e+02
9.991547e+05,1.156429e+01,4.011466e+04,4.642901e-01,9.265315e-01,9.266474e-01,-3.317472e-05,2.668859e-09,2.990320e+01,2.196883e+01,7.934374e+00,3.053235e+01,1.728582e+02
9.992547e+05,1.156545e+01,4.021470e+04,4.654479e-01,9.264254e-01,9.266476e-01,-3.290774e-05,2.668858e-09,2.990447e+01,2.196461e+01,7.939862e+00,3.053503e+01,1.729382e+02
9.993547e+05,1.156661e+01,4.031473e+04,4.666057e-01,9.263193e-01,9.266479e-01,-3.264076e-05,2.668857e-09,2.990574e+01,2.196039e+01,7.945351e+00,3.053772e+01,1.730182e+02
9.994548e+05,1.156776e+01,4.041477e+04,4.677636e-01,9.262132e-01,9.266481e-01,-3.237377e-05,2.668856e-09,2.990701e+01,2.195617e+01,7.950840e+00,3.054041e+01,1.730982e+02
9.995548e+05,1.156892e+01,4.051481e+04,4.689214e-01,9.262990e-01,9.266483e-01,-3.210679e-05,2.668856e-09,2.990579e+01,2.195484e+01,7.950952e+00,3.053841e+01,1.730609e+02
9.996548e+05,1.157008e+01,4.061484e+04,4.700792e-01,9.263894e-01,9.266486e-01,-3.183981e-05,2.668855e-09,2.990453e+01,2.195359e+01,7.950938e+00,3.053631e+01,1.730209e+02
9.997549e+05,1.157124e+01,4.071488e+04,4.712371e-01,9.264797e-01,9.266488e-01,-3.157282e-05,2.668854e-09,2.990326e+01,2.195233e+01,7.950924e+00,3.053420e+01,1.729809e+02
9.998549e+05,1.157239e+01,4.081492e+04,4.723949e-01,9.265700e-01,9.266491e-01,-3.130584e-05,2.668854e-09,2.990199e+01,2.195108e+01,7.950911e+00,3.053209e+01,1.729409e+02
9.999550e+05,1.157355e+01,4.091495e+04,4.735527e-01,9.266603e-01,9.266493e-01,-3.103886e-05,2.668853e-09,2.990072e+01,2.194982e+01,7.950897e+00,3.052999e+01,1.729009e+02
1.000055e+06,1.157471e+01,4.101499e+04,4.747105e-01,9.266877e-01,9.266496e-01,-3.077187e-05,2.668852e-09,2.989904e+01,2.194855e+01,7.950492e+00,3.052802e+01,1.727435e+02
1.000155e+06,1.157587e+01,4.111503e+04,4.758684e-01,9.267136e-01,9.266498e-01,-3.050489e-05,2.668851e-09,2.989736e+01,2.194728e+01,7.950077e+00,3.052607e+01,1.725833e+02
1.000255e+06,1.157703e+01,4.121506e+04,4.770262e-01,9.267394e-01,9.266501e-01,-3.023791e-05,2.668851e-09,2.989567e+01,2.194601e+01,7.949663e+00,3.052411e+01,1.724230e+02
1.000355e+06,1.157818e+01,4.131510e+04,4.781840e-01,9.267653e-01,9.266503e-01,-2.997093e-05,2.668850e-09,2.989399e+01,2.194474e+01,7.949249e+00,3.052215e+01,1.722628e+02
1.000455e+06,1.157934e+01,4.141514e+04,4.793419e-01,9.267912e-01,9.266506e-01,-2.970394e-05,2.668849e-09,2.989230e+01,2.194347e+01,7.948834e+00,3.052019e+01,1.721025e+02
1.000555e+06,1.158050e+01,4.151517e+04,4.804997e-01,9.266929e-01,9.266508e-01,-2.943696e-05,2.668849e-09,2.989641e+01,2.194470e+01,7.951714e+00,3.052544e+01,1.718053e+02
1.000655e+06,1.158166e+01,4.161521e+04,4.816575e-01,9.265927e-01,9.266511e-01,-2.916998e-05,2.668848e-09,2.990061e+01,2.194596e+01,7.954647e+00,3.053080e+01,1.715058e+02
1.000755e+06,1.158282e+01,4.171525e+04,4.828154e-01,9.264925e-01,9.266513e-01,-2.890300e-05,2.668847e-09,2.990481e+01,2.194723e+01,7.957579e+00,3.053616e+01,1.712064e+02
1.000855e+06,1.158397e+01,4.181528e+04,4.839732e-01,9.263923e-01,9.266516e-01,-2.863601e-05,2.668846e-09,2.990901e+01,2.194849e+01,7.960511e+00,3.054152e+01,1.709069e+02
1.000955e+06,1.158513e+01,4.191532e+04,4.851310e-01,9.262921e-01,9.266518e-01,-2.836903e-05,2.668846e-09,2.991321e+01,2.194976e+01,7.963444e+00,3.054688e+01,1.706075e+02
1.001055e+06,1.158629e+01,4.201536e+04,4.862888e-01,9.263693e-01,9.266521e-01,-2.810205e-05,2.668845e-09,2.991209e+01,2.195225e+01,7.959833e+00,3.054476e+01,1.706390e+02
1.001155e+06,1.158745e+01,4.211539e+04,4.874467e-01,9.264510e-01,9.266523e-01,-2.783507e-05,2.668844e-09,2.991083e+01,2.195478e+01,7.956054e+00,3.054245e+01,1.706790e+02
1.001255e+06,1.158860e+01,4.221543e+04,4.886045e-01,9.265328e-01,9.266526e-01,-2.756809e-05,2.668844e-09,2.990958e+01,2.195730e+01,7.952276e+00,3.054013e+01,1.707190e+02
1.001355e+06,1.158976e+01,4.231547e+04,4.897623e-01,9.266145e-01,9.266528e-01,-2.730110e-05,2.668843e-09,2.990832e+01,2.195983e+01,7.948497e+00,3.053782e+01,1.707590e+02
1.001456e+06,1.159092e+01,4.241550e+04,4.909202e-01,9.266962e-01,9.266530e-01,-2.703412e-05,2.668842e-09,2.990707e+01,2.196235e+01,7.944718e+00,3.053551e+01,1.707990e+02
1.001556e+06,1.159208e+01,4.251554e+04,4.920780e-01,9.266983e-01,9.266533e-01,-2.676714e-05,2.668841e-09,2.991320e+01,2.196365e+01,7.949542e+00,3.054200e+01,1.708782e+02
1.001656e+06,1.159324e+01,4.261558e+04,4.932358e-01,9.266983e-01,9.266535e-01,-2.650016e-05,2.668841e-09,2.991952e+01,2.196493e+01,7.954593e+00,3.054873e+01,1.709585e+02
1.001756e+06,1.159439e+01,4.271561e+04,4.943937e-01,9.266983e-01,9.266538e-01,-2.623318e-05,2.668840e-09,2.992584e+01,2.196620e+01,7.959644e+00,3.055545e+01,1.710387e+02
1.001856e+06,1.159555e+01,4.281565e+04,4.955515e-01,9.266983e-01,9.266540e-01,-2.596620e-05,2.668839e-09,2.993217e+01,2.196747e+01,7.964695e+00,3.056218e+01,1.711190e+02
1.001956e+06,1.159671e+01,4.291569e+04,4.967093e-01,9.266983e-01,9.266543e-01,-2.569921e-05,2.668839e-09,2.993849e+01,2.196875e+01,7.969747e+00,3.056890e+01,1.711993e+02
1.002056e+06,1.159787e+01,4.301572e+04,4.978672e-01,9.267410e-01,9.266545e-01,-2.543223e-05,2.668838e-09,2.993355e+01,2.196750e+01,7.966049e+00,3.056327e+01,1.713783e+02
1.002156e+06,1.159902e+01,4.311576e+04,4.990250e-01,9.267840e-01,9.266548e-01,-2.516525e-05,2.668837e-09,2.992850e+01,2.196623e+01,7.962270e+00,3.055752e+01,1.715583e+02
1.002256e+06,1.160018e+01,4.321580e+04,5.001828e-01,9.268270e-01,9.266550e-01,-2.489827e-05,2.668836e-09,2.992346e+01,2.196496e+01,7.958492e+00,3.055178e+01,1.717383e+02
1.002356e+06,1.160134e+01,4.331583e+04,5.013406e-01,9.268700e-01,9.266553e-01,-2.463129e-05,2.668836e-09,2.991841e+01,2.196370e+01,7.954713e+00,3.054603e+01,1.719182e+02
1.002456e+06,1.160250e+01,4.341587e+04,5.024985e-01,9.269131e-01,9.266555e-01,-2.436431e-05,2.668835e-09,2.991336e+01,2.196243e+01,7.950934e+00,3.054029e+01,1.720982e+02
1.002556e+06,1.160366e+01,4.351590e+04,5.036563e-01,9.268312e-01,9.266558e-01,-2.409733e-05,2.668834e-09,2.991831e+01,2.196116e+01,7.957150e+00,3.054649e+01,1.721594e+02
1.002656e+06,1.160481e+01,4.361594e+04,5.048141e-01,9.267480e-01,9.266560e-01,-2.383035e-05,2.668834e-09,2.992336e+01,2.195989e+01,7.963466e+00,3.055280e+01,1.722194e+02
1.002756e+06,1.160597e+01,4.371598e+04,5.059720e-01,9.266648e-01,9.266563e-01,-2.356337e-05,2.668833e-09,2.992840e+01,2.195862e+01,7.969783e+00,3.055912e+01,1.722794e+02
1.002856e+06,1.160713e+01,4.381601e+04,5.071298e-01,9.265816e-01,9.266565e-01,-2.329638e-05,2.668832e-09,2.993345e+01,2.195735e+01,7.976099e+00,3.056544e+01,1.723394e+02
1.002956e+06,1.160829e+01,4.391605e+04,5.082876e-01,9.264984e-01,9.266568e-01,-2.302940e-05,2.668831e-09,2.993850e+01,2.195608e+01,7.982415e+00,3.057176e+01,1.723994e+02
1.003056e+06,1.160945e+01,4.401609e+04,5.094455e-01,9.265302e-01,9.266570e-01,-2.276242e-05,2.668831e-09,2.994522e+01,2.195483e+01,7.990396e+00,3.057883e+01,1.723802e+02
1.003156e+06,1.161060e+01,4.411612e+04,5.106033e-01,9.265631e-01,9.266573e-01,-2.249544e-05,2.668830e-09,2.995197e+01,2.195357e+01,7.998395e+00,3.058590e+01,1.723602e+02
1.003256e+06,1.161176e+01,4.421616e+04,5.117611e-01,9.265961e-01,9.266575e-01,-2.222846e-05,2.668829e-09,2.995871e+01,2.195232e+01,8.006394e+00,3.059297e+01,1.723402e+02
1.003356e+06,1.161292e+01,4.431620e+04,5.129190e-01,9.266291e-01,9.266578e-01,-2.196148e-05,2.668829e-09,2.996546e+01,2.195106e+01,8.014393e+00,3.060004e+01,1.723202e+02
1.003456e+06,1.161408e+01,4.441623e+04,5.140768e-01,9.266621e-01,9.266580e-01,-2.169450e-05,2.668828e-09,2.997220e+01,2.194981e+01,8.022391e+00,3.060711e+01,1.723002e+02
1.003556e+06,1.161523e+01,4.451627e+04,5.152346e-01,9.266696e-01,9.266582e-01,-2.142752e-05,2.668827e-09,2.995936e+01,2.194979e+01,8.009563e+00,3.059318e+01,1.723990e+02
1.003656e+06,1.161639e+01,4.461631e+04,5.163924e-01,9.266767e-01,9.266585e-01,-2.116054e-05,2.668826e-09,2.994629e+01,2.194979e+01,7.996494e+00,3.057901e+01,1.724992e+02
1.003756e+06,1.161755e+01,4.471634e+04,5.175503e-01,9.266839e-01,9.266587e-01,-2.089356e-05,2.668826e-09,2.993322e+01,2.194979e+01,7.983425e+00,3.056484e+01,1.725993e+02
1.003856e+06,1.161871e+01,4.481638e+04,5.187081e-01,9.266911e-01,9.266590e-01,-2.062658e-05,2.668825e-09,2.992015e+01,2.194979e+01,7.970356e+00,3.055067e+01,1.726995e+02
1.003956e+06,1.161987e+01,4.491642e+04,5.198659e-01,9.266983e-01,9.266592e-01,-2.035960e-05,2.668824e-09,2.990708e+01,2.194979e+01,7.957287e+00,3.053650e+01,1.727996e+02
1.004056e+06,1.162102e+01,4.501645e+04,5.210238e-01,9.266669e-01,9.266595e-01,-2.009262e-05,2.668824e-09,2.990409e+01,2.194853e+01,7.955565e+00,3.053367e+01,1.728000e+02
1.004156e+06,1.162218e+01,4.511649e+04,5.221816e-01,9.266353e-01,9.266597e-01,-1.982564e-05,2.668823e-09,2.990114e+01,2.194726e+01,7.953882e+00,3.053088e+01,1.728000e+02
1.004257e+06,1.162334e+01,4.521653e+04,5.233394e-01,9.266038e-01,9.266600e-01,-1.955866e-05,2.668822e-09,2.989819e+01,2.194599e+01,7.952200e+00,3.052808e+01,1.728000e+02
1.004357e+06,1.162450e+01,4.531656e+04,5.244973e-01,9.265722e-01,9.266602e-01,-1.929168e-05,2.668821e-09,2.989524e+01,2.194472e+01,7.950517e+00,3.052529e+01,1.728000e+02
1.004457e+06,1.162566e+01,4.541660e+04,5.256551e-01,9.265407e-01,9.266605e-01,-1.902470e-05,2.668821e-09,2.989229e+01,2.194345e+01,7.948835e+00,3.052250e+01,1.728000e+02
1.004557e+06,1.162681e+01,4.551664e+04,5.268129e-01,9.264977e-01,9.266607e-01,-1.875772e-05,2.668820e-09,2.990694e+01,2.194345e+01,7.963494e+00,3.053871e+01,1.726009e+02
1.004657e+06,1.162797e+01,4.561667e+04,5.279707e-01,9.264547e-01,9.266610e-01,-1.849074e-05,2.668819e-09,2.992167e+01,2.194345e+01,7.978223e+00,3.055501e+01,1.724009e+02
1.004757e+06,1.162913e+01,4.571671e+04,5.291286e-01,9.264117e-01,9.266612e-01,-1.822376e-05,2.668819e-09,2.993640e+01,2.194345e+01,7.992952e+00,3.057131e+01,1.722009e+02
1.004857e+06,1.163029e+01,4.581675e+04,5.302864e-01,9.263687e-01,9.266615e-01,-1.795678e-05,2.668818e-09,2.995113e+01,2.194345e+01,8.007681e+00,3.058761e+01,1.720010e+02
1.004957e+06,1.163144e+01,4.591678e+04,5.314442e-01,9.263257e-01,9.266617e-01,-1.768980e-05,2.668817e-09,2.996586e+01,2.194345e+01,8.022410e+00,3.060391e+01,1.718010e+02
1.005057e+06,1.163260e+01,4.601682e+04,5.326021e-01,9.263753e-01,9.266620e-01,-1.742282e-05,2.668816e-09,2.995297e+01,2.194345e+01,8.009524e+00,3.058954e+01,1.716610e+02
1.005157e+06,1.163376e+01,4.611686e+04,5.337599e-01,9.264254e-01,9.266622e-01,-1.715585e-05,2.668816e-09,2.993995e+01,2.194345e+01,7.996500e+00,3.057501e+01,1.715212e+02
1.005257e+06,1.163492e+01,4.621689e+04,5.349177e-01,9.264755e-01,9.266625e-01,-1.688887e-05,2.668815e-09,2.992692e+01,2.194345e+01,7.983476e+00,3.056049e+01,1.713815e+02
1.005357e+06,1.163608e+01,4.631693e+04,5.360756e-01,9.265256e-01,9.266627e-01,-1.662189e-05,2.668814e-09,2.991390e+01,2.194345e+01,7.970452e+00,3.054597e+01,1.712417e+02
1.005457e+06,1.163723e+01,4.641697e+04,5.372334e-01,9.265757e-01,9.266629e-01,-1.635491e-05,2.668814e-09,2.990088e+01,2.194345e+01,7.957428e+00,3.053144e+01,1.711020e+02
1.005557e+06,1.163839e+01,4.651700e+04,5.383912e-01,9.265849e-01,9.266632e-01,-1.608793e-05,2.668813e-09,2.990817e+01,2.194345e+01,7.964717e+00,3.053923e+01,1.711987e+02
1.005657e+06,1.163955e+01,4.661704e+04,5.395491e-01,9.265935e-01,9.266634e-01,-1.582095e-05,2.668812e-09,2.991575e+01,2.194345e+01,7.972301e+00,3.054733e+01,1.712989e+02
