Repository: brandonlampe/CS_Data

# Repository for Crushed Salt Data
**Grant No: 456417**

This is a work in progress!

## Repository Content

### Directory Names
A uniform namining structure still in progress, but in general directories are named according to the following:
 - Names contain no spaces, a single underscore "_" will be used as a file name seperator.
 - Files are for the Crushed Salt Project (CSP); therefore, the first three charaters of each file are "CSP".
 - Folders are organized by which frame the test was performed on i.e., A2 or A3.
 - The fifth and sixth charaters of each file name will therefore be "A" followed by the frame number.

File: UNM_WP_HY_175_13/STAGE07/CREEP_FIT/175_13_STAGE07_CREEP_OUT.csv (part 3 of 7)
Analysis by Brandon Lampe, performed on: 2017/01/30 14:05:32
Experimental results below begin at: 2016/10/13 15:21:36
Duration (sec),Duration (day),Elapsed Time (sec),Elapsed Time (day),Interpolated Fractional Density,Fit to Fractional Density,Fit to Volume Strain,Fit to Volume Strain Rate (1/sec),Confining Pressure (MPa),Pore Pressure (MPa),Terzaghi Pressure (MPa),Solid Pressure (MPa),Temperature (C))
1.005757e+06,1.164071e+01,4.671707e+04,5.407069e-01,9.266021e-01,9.266637e-01,-1.555397e-05,2.668812e-09,2.992333e+01,2.194345e+01,7.979886e+00,3.055544e+01,1.713990e+02
1.005857e+06,1.164186e+01,4.681711e+04,5.418647e-01,9.266108e-01,9.266639e-01,-1.528699e-05,2.668811e-09,2.993092e+01,2.194345e+01,7.987470e+00,3.056354e+01,1.714992e+02
1.005957e+06,1.164302e+01,4.691715e+04,5.430225e-01,9.266194e-01,9.266642e-01,-1.502001e-05,2.668810e-09,2.993850e+01,2.194345e+01,7.995055e+00,3.057165e+01,1.715994e+02
1.006057e+06,1.164418e+01,4.701718e+04,5.441804e-01,9.266437e-01,9.266644e-01,-1.475304e-05,2.668809e-09,2.994399e+01,2.194345e+01,8.000543e+00,3.057734e+01,1.716596e+02
1.006157e+06,1.164534e+01,4.711722e+04,5.453382e-01,9.266680e-01,9.266647e-01,-1.448606e-05,2.668809e-09,2.994947e+01,2.194345e+01,8.006018e+00,3.058302e+01,1.717196e+02
1.006257e+06,1.164650e+01,4.721726e+04,5.464960e-01,9.266924e-01,9.266649e-01,-1.421908e-05,2.668808e-09,2.995494e+01,2.194345e+01,8.011493e+00,3.058870e+01,1.717796e+02
1.006357e+06,1.164765e+01,4.731729e+04,5.476539e-01,9.267168e-01,9.266652e-01,-1.395210e-05,2.668807e-09,2.996042e+01,2.194345e+01,8.016968e+00,3.059439e+01,1.718396e+02
1.006457e+06,1.164881e+01,4.741733e+04,5.488117e-01,9.267412e-01,9.266654e-01,-1.368512e-05,2.668807e-09,2.996589e+01,2.194345e+01,8.022444e+00,3.060007e+01,1.718996e+02
1.006557e+06,1.164997e+01,4.751737e+04,5.499695e-01,9.267413e-01,9.266657e-01,-1.341814e-05,2.668806e-09,2.996174e+01,2.194345e+01,8.018292e+00,3.059558e+01,1.717008e+02
1.006657e+06,1.165113e+01,4.761740e+04,5.511274e-01,9.267413e-01,9.266659e-01,-1.315117e-05,2.668805e-09,2.995752e+01,2.194345e+01,8.014071e+00,3.059103e+01,1.715001e+02
1.006757e+06,1.165229e+01,4.771744e+04,5.522852e-01,9.267413e-01,9.266662e-01,-1.288419e-05,2.668804e-09,2.995330e+01,2.194345e+01,8.009850e+00,3.058648e+01,1.712994e+02
1.006857e+06,1.165344e+01,4.781748e+04,5.534430e-01,9.267413e-01,9.266664e-01,-1.261721e-05,2.668804e-09,2.994908e+01,2.194345e+01,8.005630e+00,3.058192e+01,1.710988e+02
1.006958e+06,1.165460e+01,4.791751e+04,5.546009e-01,9.267411e-01,9.266667e-01,-1.235023e-05,2.668803e-09,2.994495e+01,2.194345e+01,8.001500e+00,3.057747e+01,1.709017e+02
1.007058e+06,1.165576e+01,4.801755e+04,5.557587e-01,9.267167e-01,9.266669e-01,-1.208325e-05,2.668802e-09,2.995042e+01,2.194345e+01,8.006975e+00,3.058360e+01,1.710817e+02
1.007158e+06,1.165692e+01,4.811759e+04,5.569165e-01,9.266924e-01,9.266672e-01,-1.181628e-05,2.668802e-09,2.995590e+01,2.194345e+01,8.012450e+00,3.058974e+01,1.712616e+02
1.007258e+06,1.165807e+01,4.821762e+04,5.580743e-01,9.266680e-01,9.266674e-01,-1.154930e-05,2.668801e-09,2.996137e+01,2.194345e+01,8.017925e+00,3.059587e+01,1.714416e+02
1.007358e+06,1.165923e+01,4.831766e+04,5.592322e-01,9.266436e-01,9.266676e-01,-1.128232e-05,2.668800e-09,2.996685e+01,2.194345e+01,8.023400e+00,3.060201e+01,1.716216e+02
1.007458e+06,1.166039e+01,4.841770e+04,5.603900e-01,9.266192e-01,9.266679e-01,-1.101534e-05,2.668799e-09,2.997221e+01,2.194345e+01,8.028758e+00,3.060802e+01,1.717978e+02
1.007558e+06,1.166155e+01,4.851773e+04,5.615478e-01,9.265948e-01,9.266681e-01,-1.074837e-05,2.668799e-09,2.996421e+01,2.194345e+01,8.020760e+00,3.059962e+01,1.715378e+02
1.007658e+06,1.166271e+01,4.861777e+04,5.627057e-01,9.265705e-01,9.266684e-01,-1.048139e-05,2.668798e-09,2.995621e+01,2.194345e+01,8.012761e+00,3.059121e+01,1.712778e+02
1.007758e+06,1.166386e+01,4.871781e+04,5.638635e-01,9.265461e-01,9.266686e-01,-1.021441e-05,2.668797e-09,2.994821e+01,2.194345e+01,8.004762e+00,3.058280e+01,1.710179e+02
1.007858e+06,1.166502e+01,4.881784e+04,5.650213e-01,9.265217e-01,9.266689e-01,-9.947434e-06,2.668797e-09,2.994021e+01,2.194345e+01,7.996763e+00,3.057440e+01,1.707579e+02
1.007958e+06,1.166618e+01,4.891788e+04,5.661792e-01,9.264977e-01,9.266691e-01,-9.680457e-06,2.668796e-09,2.993233e+01,2.194345e+01,7.988881e+00,3.056612e+01,1.705017e+02
1.008058e+06,1.166734e+01,4.901792e+04,5.673370e-01,9.265134e-01,9.266694e-01,-9.413480e-06,2.668795e-09,2.993906e+01,2.194345e+01,7.995611e+00,3.057323e+01,1.707217e+02
1.008158e+06,1.166849e+01,4.911795e+04,5.684948e-01,9.265292e-01,9.266696e-01,-9.146503e-06,2.668794e-09,2.994579e+01,2.194345e+01,8.002341e+00,3.058035e+01,1.709417e+02
1.008258e+06,1.166965e+01,4.921799e+04,5.696527e-01,9.265450e-01,9.266699e-01,-8.879526e-06,2.668794e-09,2.995252e+01,2.194345e+01,8.009071e+00,3.058747e+01,1.711616e+02
1.008358e+06,1.167081e+01,4.931803e+04,5.708105e-01,9.265607e-01,9.266701e-01,-8.612549e-06,2.668793e-09,2.995925e+01,2.194345e+01,8.015801e+00,3.059458e+01,1.713816e+02
1.008458e+06,1.167197e+01,4.941806e+04,5.719683e-01,9.265764e-01,9.266704e-01,-8.345572e-06,2.668792e-09,2.996585e+01,2.194344e+01,8.022407e+00,3.060156e+01,1.715981e+02
1.008558e+06,1.167313e+01,4.951810e+04,5.731261e-01,9.265692e-01,9.266706e-01,-8.078595e-06,2.668792e-09,2.995405e+01,2.194217e+01,8.011880e+00,3.058899e+01,1.713377e+02
1.008658e+06,1.167428e+01,4.961814e+04,5.742840e-01,9.265620e-01,9.266709e-01,-7.811618e-06,2.668791e-09,2.994225e+01,2.194090e+01,8.001353e+00,3.057643e+01,1.710773e+02
1.008758e+06,1.167544e+01,4.971817e+04,5.754418e-01,9.265548e-01,9.266711e-01,-7.544642e-06,2.668790e-09,2.993045e+01,2.193963e+01,7.990826e+00,3.056386e+01,1.708169e+02
1.008858e+06,1.167660e+01,4.981821e+04,5.765996e-01,9.265476e-01,9.266714e-01,-7.277665e-06,2.668789e-09,2.991865e+01,2.193836e+01,7.980299e+00,3.055130e+01,1.705565e+02
1.008958e+06,1.167776e+01,4.991824e+04,5.777575e-01,9.265410e-01,9.266716e-01,-7.010689e-06,2.668789e-09,2.990699e+01,2.193710e+01,7.969887e+00,3.053887e+01,1.703000e+02
1.009058e+06,1.167892e+01,5.001828e+04,5.789153e-01,9.265726e-01,9.266719e-01,-6.743712e-06,2.668788e-09,2.990404e+01,2.193710e+01,7.966935e+00,3.053539e+01,1.703000e+02
1.009158e+06,1.168007e+01,5.011832e+04,5.800731e-01,9.266041e-01,9.266721e-01,-6.476736e-06,2.668787e-09,2.990109e+01,2.193710e+01,7.963984e+00,3.053191e+01,1.703000e+02
1.009258e+06,1.168123e+01,5.021835e+04,5.812310e-01,9.266357e-01,9.266723e-01,-6.209760e-06,2.668787e-09,2.989814e+01,2.193710e+01,7.961033e+00,3.052843e+01,1.703000e+02
1.009358e+06,1.168239e+01,5.031839e+04,5.823888e-01,9.266672e-01,9.266726e-01,-5.942783e-06,2.668786e-09,2.989518e+01,2.193710e+01,7.958081e+00,3.052496e+01,1.703000e+02
1.009458e+06,1.168355e+01,5.041843e+04,5.835466e-01,9.266986e-01,9.266728e-01,-5.675807e-06,2.668785e-09,2.989232e+01,2.193710e+01,7.955215e+00,3.052157e+01,1.703020e+02
1.009558e+06,1.168470e+01,5.051846e+04,5.847044e-01,9.267172e-01,9.266731e-01,-5.408831e-06,2.668784e-09,2.989526e+01,2.193710e+01,7.958161e+00,3.052458e+01,1.704417e+02
1.009659e+06,1.168586e+01,5.061850e+04,5.858623e-01,9.267358e-01,9.266733e-01,-5.141855e-06,2.668784e-09,2.989821e+01,2.193710e+01,7.961107e+00,3.052759e+01,1.705815e+02
1.009759e+06,1.168702e+01,5.071854e+04,5.870201e-01,9.267544e-01,9.266736e-01,-4.874879e-06,2.668783e-09,2.990116e+01,2.193710e+01,7.964053e+00,3.053059e+01,1.707212e+02
1.009859e+06,1.168818e+01,5.081857e+04,5.881779e-01,9.267730e-01,9.266738e-01,-4.607904e-06,2.668782e-09,2.990410e+01,2.193710e+01,7.967000e+00,3.053360e+01,1.708610e+02
1.009959e+06,1.168934e+01,5.091861e+04,5.893358e-01,9.267917e-01,9.266741e-01,-4.340928e-06,2.668782e-09,2.990705e+01,2.193710e+01,7.969950e+00,3.053661e+01,1.710003e+02
1.010059e+06,1.169049e+01,5.101865e+04,5.904936e-01,9.268233e-01,9.266743e-01,-4.073952e-06,2.668781e-09,2.991083e+01,2.193710e+01,7.973729e+00,3.054039e+01,1.710603e+02
1.010159e+06,1.169165e+01,5.111868e+04,5.916514e-01,9.268548e-01,9.266746e-01,-3.806976e-06,2.668780e-09,2.991461e+01,2.193710e+01,7.977507e+00,3.054418e+01,1.711203e+02
1.010259e+06,1.169281e+01,5.121872e+04,5.928093e-01,9.268864e-01,9.266748e-01,-3.540001e-06,2.668779e-09,2.991839e+01,2.193710e+01,7.981286e+00,3.054796e+01,1.711803e+02
1.010359e+06,1.169397e+01,5.131876e+04,5.939671e-01,9.269180e-01,9.266751e-01,-3.273025e-06,2.668779e-09,2.992217e+01,2.193710e+01,7.985065e+00,3.055174e+01,1.712403e+02
1.010459e+06,1.169512e+01,5.141879e+04,5.951249e-01,9.269489e-01,9.266753e-01,-3.006050e-06,2.668778e-09,2.992597e+01,2.193710e+01,7.988862e+00,3.055555e+01,1.713007e+02
1.010559e+06,1.169628e+01,5.151883e+04,5.962828e-01,9.268397e-01,9.266756e-01,-2.739075e-06,2.668777e-09,2.993398e+01,2.193710e+01,7.996874e+00,3.056521e+01,1.714609e+02
1.010659e+06,1.169744e+01,5.161887e+04,5.974406e-01,9.267305e-01,9.266758e-01,-2.472099e-06,2.668777e-09,2.994199e+01,2.193710e+01,8.004887e+00,3.057488e+01,1.716212e+02
1.010759e+06,1.169860e+01,5.171890e+04,5.985984e-01,9.266214e-01,9.266761e-01,-2.205124e-06,2.668776e-09,2.995000e+01,2.193710e+01,8.012900e+00,3.058454e+01,1.717814e+02
1.010859e+06,1.169976e+01,5.181894e+04,5.997562e-01,9.265122e-01,9.266763e-01,-1.938149e-06,2.668775e-09,2.995802e+01,2.193710e+01,8.020912e+00,3.059421e+01,1.719417e+02
1.010959e+06,1.170091e+01,5.191898e+04,6.009141e-01,9.264047e-01,9.266766e-01,-1.671174e-06,2.668774e-09,2.996598e+01,2.193710e+01,8.028874e+00,3.060381e+01,1.720983e+02
1.011059e+06,1.170207e+01,5.201901e+04,6.020719e-01,9.264319e-01,9.266768e-01,-1.404199e-06,2.668774e-09,2.996977e+01,2.193710e+01,8.032666e+00,3.060764e+01,1.719583e+02
1.011159e+06,1.170323e+01,5.211905e+04,6.032297e-01,9.264591e-01,9.266770e-01,-1.137224e-06,2.668773e-09,2.997356e+01,2.193710e+01,8.036459e+00,3.061148e+01,1.718183e+02
1.011259e+06,1.170439e+01,5.221909e+04,6.043876e-01,9.264864e-01,9.266773e-01,-8.702492e-07,2.668772e-09,2.997735e+01,2.193710e+01,8.040251e+00,3.061532e+01,1.716784e+02
1.011359e+06,1.170555e+01,5.231912e+04,6.055454e-01,9.265136e-01,9.266775e-01,-6.032744e-07,2.668772e-09,2.998115e+01,2.193710e+01,8.044044e+00,3.061916e+01,1.715384e+02
1.011459e+06,1.170670e+01,5.241916e+04,6.067032e-01,9.265407e-01,9.266778e-01,-3.362997e-07,2.668771e-09,2.998473e+01,2.193709e+01,8.047644e+00,3.062278e+01,1.713977e+02
1.011559e+06,1.170786e+01,5.251920e+04,6.078611e-01,9.265565e-01,9.266780e-01,-6.932508e-08,2.668770e-09,2.997042e+01,2.193582e+01,8.034598e+00,3.060728e+01,1.711977e+02
1.011659e+06,1.170902e+01,5.261923e+04,6.090189e-01,9.265723e-01,9.266783e-01,1.976495e-07,2.668769e-09,2.995610e+01,2.193455e+01,8.021551e+00,3.059178e+01,1.709978e+02
1.011759e+06,1.171018e+01,5.271927e+04,6.101767e-01,9.265880e-01,9.266785e-01,4.646240e-07,2.668769e-09,2.994179e+01,2.193328e+01,8.008505e+00,3.057629e+01,1.707978e+02
1.011859e+06,1.171133e+01,5.281931e+04,6.113346e-01,9.266038e-01,9.266788e-01,7.315984e-07,2.668768e-09,2.992747e+01,2.193201e+01,7.995459e+00,3.056079e+01,1.705978e+02
1.011959e+06,1.171249e+01,5.291934e+04,6.124924e-01,9.266201e-01,9.266790e-01,9.985727e-07,2.668767e-09,2.991332e+01,2.193077e+01,7.982552e+00,3.054547e+01,1.704026e+02
1.012059e+06,1.171365e+01,5.301938e+04,6.136502e-01,9.266791e-01,9.266793e-01,1.265547e-06,2.668767e-09,2.991460e+01,2.193205e+01,7.982552e+00,3.054619e+01,1.706434e+02
1.012159e+06,1.171481e+01,5.311941e+04,6.148080e-01,9.267381e-01,9.266795e-01,1.532521e-06,2.668766e-09,2.991587e+01,2.193332e+01,7.982552e+00,3.054692e+01,1.708842e+02
1.012259e+06,1.171597e+01,5.321945e+04,6.159659e-01,9.267971e-01,9.266798e-01,1.799495e-06,2.668765e-09,2.991714e+01,2.193459e+01,7.982552e+00,3.054764e+01,1.711250e+02
1.012359e+06,1.171712e+01,5.331949e+04,6.171237e-01,9.268561e-01,9.266800e-01,2.066469e-06,2.668764e-09,2.991842e+01,2.193586e+01,7.982552e+00,3.054837e+01,1.713658e+02
1.012460e+06,1.171828e+01,5.341952e+04,6.182815e-01,9.269112e-01,9.266803e-01,2.333443e-06,2.668764e-09,2.991966e+01,2.193714e+01,7.982517e+00,3.054909e+01,1.716000e+02
1.012560e+06,1.171944e+01,5.351956e+04,6.194394e-01,9.268281e-01,9.266805e-01,2.600417e-06,2.668763e-09,2.991966e+01,2.193841e+01,7.981248e+00,3.054976e+01,1.716000e+02
1.012660e+06,1.172060e+01,5.361960e+04,6.205972e-01,9.267449e-01,9.266808e-01,2.867391e-06,2.668762e-09,2.991966e+01,2.193968e+01,7.979980e+00,3.055044e+01,1.716000e+02
1.012760e+06,1.172176e+01,5.371963e+04,6.217550e-01,9.266617e-01,9.266810e-01,3.134365e-06,2.668762e-09,2.991966e+01,2.194094e+01,7.978711e+00,3.055111e+01,1.716000e+02
1.012860e+06,1.172291e+01,5.381967e+04,6.229129e-01,9.265785e-01,9.266813e-01,3.401339e-06,2.668761e-09,2.991966e+01,2.194221e+01,7.977442e+00,3.055178e+01,1.716000e+02
1.012960e+06,1.172407e+01,5.391971e+04,6.240707e-01,9.264988e-01,9.266815e-01,3.668312e-06,2.668760e-09,2.991969e+01,2.194341e+01,7.976274e+00,3.055246e+01,1.715968e+02
1.013060e+06,1.172523e+01,5.401974e+04,6.252285e-01,9.265476e-01,9.266817e-01,3.935286e-06,2.668759e-09,2.992094e+01,2.194215e+01,7.978798e+00,3.055347e+01,1.714768e+02
1.013160e+06,1.172639e+01,5.411978e+04,6.263863e-01,9.265963e-01,9.266820e-01,4.202259e-06,2.668759e-09,2.992220e+01,2.194088e+01,7.981321e+00,3.055447e+01,1.713569e+02
1.013260e+06,1.172754e+01,5.421982e+04,6.275442e-01,9.266451e-01,9.266822e-01,4.469233e-06,2.668758e-09,2.992345e+01,2.193961e+01,7.983845e+00,3.055547e+01,1.712369e+02
1.013360e+06,1.172870e+01,5.431985e+04,6.287020e-01,9.266938e-01,9.266825e-01,4.736206e-06,2.668757e-09,2.992471e+01,2.193834e+01,7.986369e+00,3.055647e+01,1.711169e+02
1.013460e+06,1.172986e+01,5.441989e+04,6.298598e-01,9.267420e-01,9.266827e-01,5.003179e-06,2.668757e-09,2.992600e+01,2.193707e+01,7.988926e+00,3.055751e+01,1.710005e+02
1.013560e+06,1.173102e+01,5.451993e+04,6.310177e-01,9.267679e-01,9.266830e-01,5.270153e-06,2.668756e-09,2.992852e+01,2.193580e+01,7.992725e+00,3.056010e+01,1.710205e+02
1.013660e+06,1.173218e+01,5.461996e+04,6.321755e-01,9.267937e-01,9.266832e-01,5.537126e-06,2.668755e-09,2.993105e+01,2.193453e+01,7.996524e+00,3.056269e+01,1.710406e+02
1.013760e+06,1.173333e+01,5.472000e+04,6.333333e-01,9.268196e-01,9.266835e-01,5.804099e-06,2.668755e-09,2.993358e+01,2.193326e+01,8.000323e+00,3.056528e+01,1.710606e+02
1.013860e+06,1.173449e+01,5.482004e+04,6.344912e-01,9.268455e-01,9.266837e-01,6.071072e-06,2.668754e-09,2.993611e+01,2.193199e+01,8.004122e+00,3.056786e+01,1.710806e+02
1.013960e+06,1.173565e+01,5.492007e+04,6.356490e-01,9.268682e-01,9.266840e-01,6.338045e-06,2.668753e-09,2.993847e+01,2.193076e+01,8.007708e+00,3.057029e+01,1.710973e+02
1.014060e+06,1.173681e+01,5.502011e+04,6.368068e-01,9.268023e-01,9.266842e-01,6.605018e-06,2.668752e-09,2.993594e+01,2.193076e+01,8.005184e+00,3.056818e+01,1.710173e+02
1.014160e+06,1.173796e+01,5.512015e+04,6.379647e-01,9.267363e-01,9.266845e-01,6.871990e-06,2.668752e-09,2.993342e+01,2.193076e+01,8.002661e+00,3.056607e+01,1.709373e+02
1.014260e+06,1.173912e+01,5.522018e+04,6.391225e-01,9.266703e-01,9.266847e-01,7.138963e-06,2.668751e-09,2.993090e+01,2.193076e+01,8.000137e+00,3.056397e+01,1.708573e+02
1.014360e+06,1.174028e+01,5.532022e+04,6.402803e-01,9.266043e-01,9.266850e-01,7.405936e-06,2.668750e-09,2.992837e+01,2.193076e+01,7.997613e+00,3.056186e+01,1.707774e+02
1.014460e+06,1.174144e+01,5.542026e+04,6.414381e-01,9.265400e-01,9.266852e-01,7.672908e-06,2.668750e-09,2.992593e+01,2.193076e+01,7.995172e+00,3.055982e+01,1.707046e+02
1.014560e+06,1.174260e+01,5.552029e+04,6.425960e-01,9.265243e-01,9.266855e-01,7.939881e-06,2.668749e-09,2.992593e+01,2.193076e+01,7.995172e+00,3.055997e+01,1.708443e+02
1.014660e+06,1.174375e+01,5.562033e+04,6.437538e-01,9.265085e-01,9.266857e-01,8.206853e-06,2.668748e-09,2.992593e+01,2.193076e+01,7.995172e+00,3.056012e+01,1.709841e+02
1.014760e+06,1.174491e+01,5.572037e+04,6.449116e-01,9.264928e-01,9.266860e-01,8.473825e-06,2.668747e-09,2.992593e+01,2.193076e+01,7.995172e+00,3.056026e+01,1.711238e+02
1.014860e+06,1.174607e+01,5.582040e+04,6.460695e-01,9.264771e-01,9.266862e-01,8.740798e-06,2.668747e-09,2.992593e+01,2.193076e+01,7.995172e+00,3.056041e+01,1.712636e+02
1.014960e+06,1.174723e+01,5.592044e+04,6.472273e-01,9.264628e-01,9.266864e-01,9.007770e-06,2.668746e-09,2.992584e+01,2.193076e+01,7.995083e+00,3.056044e+01,1.713972e+02
1.015060e+06,1.174839e+01,5.602048e+04,6.483851e-01,9.265101e-01,9.266867e-01,9.274742e-06,2.668745e-09,2.992206e+01,2.193076e+01,7.991305e+00,3.055593e+01,1.712772e+02
1.015161e+06,1.174954e+01,5.612051e+04,6.495430e-01,9.265574e-01,9.266869e-01,9.541714e-06,2.668745e-09,2.991828e+01,2.193076e+01,7.987526e+00,3.055141e+01,1.711572e+02
1.015261e+06,1.175070e+01,5.622055e+04,6.507008e-01,9.266048e-01,9.266872e-01,9.808686e-06,2.668744e-09,2.991451e+01,2.193076e+01,7.983747e+00,3.054689e+01,1.710372e+02
1.015361e+06,1.175186e+01,5.632059e+04,6.518586e-01,9.266521e-01,9.266874e-01,1.007566e-05,2.668743e-09,2.991073e+01,2.193076e+01,7.979968e+00,3.054237e+01,1.709172e+02
1.015461e+06,1.175302e+01,5.642062e+04,6.530165e-01,9.266982e-01,9.266877e-01,1.034263e-05,2.668742e-09,2.990701e+01,2.193079e+01,7.976218e+00,3.053792e+01,1.708014e+02
1.015561e+06,1.175417e+01,5.652066e+04,6.541743e-01,9.266910e-01,9.266879e-01,1.060960e-05,2.668742e-09,2.990573e+01,2.193206e+01,7.973676e+00,3.053652e+01,1.708615e+02
1.015661e+06,1.175533e+01,5.662069e+04,6.553321e-01,9.266838e-01,9.266882e-01,1.087657e-05,2.668741e-09,2.990446e+01,2.193333e+01,7.971134e+00,3.053511e+01,1.709216e+02
1.015761e+06,1.175649e+01,5.672073e+04,6.564899e-01,9.266766e-01,9.266884e-01,1.114355e-05,2.668740e-09,2.990319e+01,2.193460e+01,7.968592e+00,3.053371e+01,1.709817e+02
1.015861e+06,1.175765e+01,5.682077e+04,6.576478e-01,9.266694e-01,9.266887e-01,1.141052e-05,2.668740e-09,2.990192e+01,2.193587e+01,7.966050e+00,3.053230e+01,1.710418e+02
1.015961e+06,1.175881e+01,5.692080e+04,6.588056e-01,9.266632e-01,9.266889e-01,1.167749e-05,2.668739e-09,2.990064e+01,2.193710e+01,7.963534e+00,3.053088e+01,1.711037e+02
1.016061e+06,1.175996e+01,5.702084e+04,6.599634e-01,9.266891e-01,9.266892e-01,1.194446e-05,2.668738e-09,2.989896e+01,2.193710e+01,7.961852e+00,3.052882e+01,1.712237e+02
1.016161e+06,1.176112e+01,5.712088e+04,6.611213e-01,9.267149e-01,9.266894e-01,1.221143e-05,2.668737e-09,2.989727e+01,2.193710e+01,7.960169e+00,3.052677e+01,1.713437e+02
1.016261e+06,1.176228e+01,5.722091e+04,6.622791e-01,9.267407e-01,9.266897e-01,1.247840e-05,2.668737e-09,2.989559e+01,2.193710e+01,7.958487e+00,3.052471e+01,1.714636e+02
1.016361e+06,1.176344e+01,5.732095e+04,6.634369e-01,9.267665e-01,9.266899e-01,1.274537e-05,2.668736e-09,2.989391e+01,2.193710e+01,7.956804e+00,3.052266e+01,1.715836e+02
1.016461e+06,1.176459e+01,5.742099e+04,6.645948e-01,9.267905e-01,9.266902e-01,1.301234e-05,2.668735e-09,2.989244e+01,2.193710e+01,7.955337e+00,3.052085e+01,1.716940e+02
1.016561e+06,1.176575e+01,5.752102e+04,6.657526e-01,9.267561e-01,9.266904e-01,1.327932e-05,2.668735e-09,2.989792e+01,2.193710e+01,7.960812e+00,3.052708e+01,1.714940e+02
1.016661e+06,1.176691e+01,5.762106e+04,6.669104e-01,9.267217e-01,9.266907e-01,1.354629e-05,2.668734e-09,2.990339e+01,2.193710e+01,7.966287e+00,3.053331e+01,1.712941e+02
1.016761e+06,1.176807e+01,5.772110e+04,6.680683e-01,9.266873e-01,9.266909e-01,1.381326e-05,2.668733e-09,2.990887e+01,2.193710e+01,7.971762e+00,3.053953e+01,1.710941e+02
1.016861e+06,1.176923e+01,5.782113e+04,6.692261e-01,9.266528e-01,9.266911e-01,1.408023e-05,2.668732e-09,2.991434e+01,2.193710e+01,7.977237e+00,3.054576e+01,1.708941e+02
1.016961e+06,1.177038e+01,5.792117e+04,6.703839e-01,9.266185e-01,9.266914e-01,1.434720e-05,2.668732e-09,2.991966e+01,2.193707e+01,7.982589e+00,3.055182e+01,1.707024e+02
1.017061e+06,1.177154e+01,5.802121e+04,6.715417e-01,9.265868e-01,9.266916e-01,1.461417e-05,2.668731e-09,2.991966e+01,2.193579e+01,7.983862e+00,3.055221e+01,1.707826e+02
1.017161e+06,1.177270e+01,5.812124e+04,6.726996e-01,9.265552e-01,9.266919e-01,1.488114e-05,2.668730e-09,2.991966e+01,2.193452e+01,7.985135e+00,3.055261e+01,1.708629e+02
1.017261e+06,1.177386e+01,5.822128e+04,6.738574e-01,9.265235e-01,9.266921e-01,1.514811e-05,2.668730e-09,2.991966e+01,2.193325e+01,7.986409e+00,3.055300e+01,1.709431e+02
1.017361e+06,1.177502e+01,5.832132e+04,6.750152e-01,9.264919e-01,9.266924e-01,1.541508e-05,2.668729e-09,2.991966e+01,2.193197e+01,7.987682e+00,3.055340e+01,1.710234e+02
1.017461e+06,1.177617e+01,5.842135e+04,6.761731e-01,9.264642e-01,9.266926e-01,1.568205e-05,2.668728e-09,2.991948e+01,2.193076e+01,7.988723e+00,3.055357e+01,1.711027e+02
1.017561e+06,1.177733e+01,5.852139e+04,6.773309e-01,9.265202e-01,9.266929e-01,1.594902e-05,2.668727e-09,2.991569e+01,2.193076e+01,7.984930e+00,3.054895e+01,1.711627e+02
1.017661e+06,1.177849e+01,5.862143e+04,6.784887e-01,9.265761e-01,9.266931e-01,1.621599e-05,2.668727e-09,2.991190e+01,2.193076e+01,7.981138e+00,3.054434e+01,1.712227e+02
1.017761e+06,1.177965e+01,5.872146e+04,6.796466e-01,9.266320e-01,9.266934e-01,1.648296e-05,2.668726e-09,2.990810e+01,2.193076e+01,7.977345e+00,3.053973e+01,1.712827e+02
1.017861e+06,1.178080e+01,5.882150e+04,6.808044e-01,9.266879e-01,9.266936e-01,1.674993e-05,2.668725e-09,2.990431e+01,2.193076e+01,7.973553e+00,3.053511e+01,1.713427e+02
1.017962e+06,1.178196e+01,5.892154e+04,6.819622e-01,9.267418e-01,9.266939e-01,1.701690e-05,2.668725e-09,2.990092e+01,2.193070e+01,7.970216e+00,3.053096e+01,1.714036e+02
1.018062e+06,1.178312e+01,5.902157e+04,6.831200e-01,9.267518e-01,9.266941e-01,1.728387e-05,2.668724e-09,2.990596e+01,2.192943e+01,7.976532e+00,3.053641e+01,1.714836e+02
1.018162e+06,1.178428e+01,5.912161e+04,6.842779e-01,9.267619e-01,9.266944e-01,1.755084e-05,2.668723e-09,2.991101e+01,2.192816e+01,7.982849e+00,3.054186e+01,1.715636e+02
1.018262e+06,1.178544e+01,5.922165e+04,6.854357e-01,9.267719e-01,9.266946e-01,1.781781e-05,2.668722e-09,2.991606e+01,2.192690e+01,7.989165e+00,3.054732e+01,1.716436e+02
1.018362e+06,1.178659e+01,5.932168e+04,6.865935e-01,9.267820e-01,9.266949e-01,1.808478e-05,2.668722e-09,2.992111e+01,2.192563e+01,7.995481e+00,3.055277e+01,1.717236e+02
1.018462e+06,1.178775e+01,5.942172e+04,6.877514e-01,9.267949e-01,9.266951e-01,1.835175e-05,2.668721e-09,2.992604e+01,2.192447e+01,8.001573e+00,3.055807e+01,1.718009e+02
1.018562e+06,1.178891e+01,5.952176e+04,6.889092e-01,9.268696e-01,9.266954e-01,1.861872e-05,2.668720e-09,2.992857e+01,2.192574e+01,8.002830e+00,3.056000e+01,1.718209e+02
1.018662e+06,1.179007e+01,5.962179e+04,6.900670e-01,9.269443e-01,9.266956e-01,1.888569e-05,2.668720e-09,2.993110e+01,2.192701e+01,8.004087e+00,3.056193e+01,1.718410e+02
1.018762e+06,1.179122e+01,5.972183e+04,6.912249e-01,9.270191e-01,9.266958e-01,1.915266e-05,2.668719e-09,2.993363e+01,2.192828e+01,8.005344e+00,3.056386e+01,1.718610e+02
1.018862e+06,1.179238e+01,5.982186e+04,6.923827e-01,9.270938e-01,9.266961e-01,1.941963e-05,2.668718e-09,2.993616e+01,2.192955e+01,8.006602e+00,3.056579e+01,1.718810e+02
1.018962e+06,1.179354e+01,5.992190e+04,6.935405e-01,9.271594e-01,9.266963e-01,1.968660e-05,2.668717e-09,2.993862e+01,2.193069e+01,8.007926e+00,3.056775e+01,1.718990e+02
1.019062e+06,1.179470e+01,6.002194e+04,6.946984e-01,9.270592e-01,9.266966e-01,1.995357e-05,2.668717e-09,2.993988e+01,2.192943e+01,8.010459e+00,3.057015e+01,1.718790e+02
1.019162e+06,1.179586e+01,6.012197e+04,6.958562e-01,9.269589e-01,9.266968e-01,2.022054e-05,2.668716e-09,2.994115e+01,2.192816e+01,8.012992e+00,3.057255e+01,1.718590e+02
1.019262e+06,1.179701e+01,6.022201e+04,6.970140e-01,9.268587e-01,9.266971e-01,2.048751e-05,2.668715e-09,2.994242e+01,2.192689e+01,8.015525e+00,3.057495e+01,1.718391e+02
1.019362e+06,1.179817e+01,6.032205e+04,6.981718e-01,9.267584e-01,9.266973e-01,2.075448e-05,2.668715e-09,2.994368e+01,2.192563e+01,8.018058e+00,3.057735e+01,1.718191e+02
1.019462e+06,1.179933e+01,6.042208e+04,6.993297e-01,9.266625e-01,9.266976e-01,2.102145e-05,2.668714e-09,2.994497e+01,2.192447e+01,8.020501e+00,3.057972e+01,1.717940e+02
1.019562e+06,1.180049e+01,6.052212e+04,7.004875e-01,9.266625e-01,9.266978e-01,2.128841e-05,2.668713e-09,2.994665e+01,2.192574e+01,8.020914e+00,3.058144e+01,1.716540e+02
1.019662e+06,1.180165e+01,6.062216e+04,7.016453e-01,9.266625e-01,9.266981e-01,2.155538e-05,2.668712e-09,2.994833e+01,2.192701e+01,8.021328e+00,3.058315e+01,1.715140e+02
1.019762e+06,1.180280e+01,6.072219e+04,7.028032e-01,9.266625e-01,9.266983e-01,2.182235e-05,2.668712e-09,2.995002e+01,2.192827e+01,8.021742e+00,3.058487e+01,1.713741e+02
1.019862e+06,1.180396e+01,6.082223e+04,7.039610e-01,9.266625e-01,9.266986e-01,2.208932e-05,2.668711e-09,2.995170e+01,2.192954e+01,8.022155e+00,3.058658e+01,1.712341e+02
1.019962e+06,1.180512e+01,6.092227e+04,7.051188e-01,9.266646e-01,9.266988e-01,2.235629e-05,2.668710e-09,2.995303e+01,2.193076e+01,8.022268e+00,3.058790e+01,1.710933e+02
1.020062e+06,1.180628e+01,6.102230e+04,7.062767e-01,9.267148e-01,9.266991e-01,2.262326e-05,2.668710e-09,2.994630e+01,2.193076e+01,8.015538e+00,3.058017e+01,1.709333e+02
1.020162e+06,1.180743e+01,6.112234e+04,7.074345e-01,9.267650e-01,9.266993e-01,2.289023e-05,2.668709e-09,2.993957e+01,2.193076e+01,8.008808e+00,3.057244e+01,1.707733e+02
1.020262e+06,1.180859e+01,6.122238e+04,7.085923e-01,9.268152e-01,9.266996e-01,2.315720e-05,2.668708e-09,2.993284e+01,2.193076e+01,8.002078e+00,3.056471e+01,1.706133e+02
1.020362e+06,1.180975e+01,6.132241e+04,7.097502e-01,9.268654e-01,9.266998e-01,2.342416e-05,2.668707e-09,2.992611e+01,2.193076e+01,7.995348e+00,3.055698e+01,1.704533e+02
1.020462e+06,1.181091e+01,6.142245e+04,7.109080e-01,9.269107e-01,9.267001e-01,2.369113e-05,2.668707e-09,2.991960e+01,2.193081e+01,7.988791e+00,3.054954e+01,1.703008e+02
1.020562e+06,1.181207e+01,6.152249e+04,7.120658e-01,9.268432e-01,9.267003e-01,2.395810e-05,2.668706e-09,2.991833e+01,2.193208e+01,7.986249e+00,3.054870e+01,1.703209e+02
1.020663e+06,1.181322e+01,6.162252e+04,7.132236e-01,9.267757e-01,9.267006e-01,2.422507e-05,2.668705e-09,2.991706e+01,2.193335e+01,7.983707e+00,3.054785e+01,1.703409e+02
1.020763e+06,1.181438e+01,6.172256e+04,7.143815e-01,9.267081e-01,9.267008e-01,2.449204e-05,2.668705e-09,2.991579e+01,2.193462e+01,7.981165e+00,3.054701e+01,1.703609e+02
1.020863e+06,1.181554e+01,6.182260e+04,7.155393e-01,9.266406e-01,9.267010e-01,2.475900e-05,2.668704e-09,2.991452e+01,2.193590e+01,7.978623e+00,3.054616e+01,1.703810e+02
1.020963e+06,1.181670e+01,6.192263e+04,7.166971e-01,9.265760e-01,9.267013e-01,2.502597e-05,2.668703e-09,2.991350e+01,2.193704e+01,7.976457e+00,3.054557e+01,1.704030e+02
1.021063e+06,1.181785e+01,6.202267e+04,7.178550e-01,9.265689e-01,9.267015e-01,2.529294e-05,2.668702e-09,2.991729e+01,2.193577e+01,7.981518e+00,3.054983e+01,1.704630e+02
1.021163e+06,1.181901e+01,6.212271e+04,7.190128e-01,9.265617e-01,9.267018e-01,2.555991e-05,2.668702e-09,2.992108e+01,2.193450e+01,7.986579e+00,3.055409e+01,1.705229e+02
1.021263e+06,1.182017e+01,6.222274e+04,7.201706e-01,9.265545e-01,9.267020e-01,2.582688e-05,2.668701e-09,2.992488e+01,2.193323e+01,7.991641e+00,3.055835e+01,1.705829e+02
1.021363e+06,1.182133e+01,6.232278e+04,7.213285e-01,9.265474e-01,9.267023e-01,2.609384e-05,2.668700e-09,2.992867e+01,2.193197e+01,7.996702e+00,3.056261e+01,1.706429e+02
1.021463e+06,1.182249e+01,6.242282e+04,7.224863e-01,9.265405e-01,9.267025e-01,2.636081e-05,2.668700e-09,2.993279e+01,2.193082e+01,8.001967e+00,3.056721e+01,1.707039e+02
1.021563e+06,1.182364e+01,6.252285e+04,7.236441e-01,9.265405e-01,9.267028e-01,2.662778e-05,2.668699e-09,2.994331e+01,2.193209e+01,8.011221e+00,3.057847e+01,1.707839e+02
1.021663e+06,1.182480e+01,6.262289e+04,7.248020e-01,9.265405e-01,9.267030e-01,2.689475e-05,2.668698e-09,2.995383e+01,2.193336e+01,8.020475e+00,3.058972e+01,1.708639e+02
1.021763e+06,1.182596e+01,6.272293e+04,7.259598e-01,9.265405e-01,9.267033e-01,2.716171e-05,2.668698e-09,2.996436e+01,2.193463e+01,8.029729e+00,3.060098e+01,1.709439e+02
1.021863e+06,1.182712e+01,6.282296e+04,7.271176e-01,9.265405e-01,9.267035e-01,2.742868e-05,2.668697e-09,2.997488e+01,2.193590e+01,8.038982e+00,3.061224e+01,1.710238e+02
1.021963e+06,1.182828e+01,6.292300e+04,7.282754e-01,9.265413e-01,9.267038e-01,2.769565e-05,2.668696e-09,2.998445e+01,2.193710e+01,8.047348e+00,3.062247e+01,1.711048e+02
1.022063e+06,1.182943e+01,6.302303e+04,7.294333e-01,9.265571e-01,9.267040e-01,2.796261e-05,2.668695e-09,2.997515e+01,2.193710e+01,8.038048e+00,3.061228e+01,1.712051e+02
1.022163e+06,1.183059e+01,6.312307e+04,7.305911e-01,9.265730e-01,9.267043e-01,2.822958e-05,2.668695e-09,2.996585e+01,2.193710e+01,8.028748e+00,3.060210e+01,1.713055e+02
1.022263e+06,1.183175e+01,6.322311e+04,7.317489e-01,9.265888e-01,9.267045e-01,2.849655e-05,2.668694e-09,2.995655e+01,2.193710e+01,8.019449e+00,3.059191e+01,1.714058e+02
1.022363e+06,1.183291e+01,6.332314e+04,7.329068e-01,9.266046e-01,9.267048e-01,2.876352e-05,2.668693e-09,2.994725e+01,2.193710e+01,8.010149e+00,3.058173e+01,1.715061e+02
1.022463e+06,1.183406e+01,6.342318e+04,7.340646e-01,9.266216e-01,9.267050e-01,2.903048e-05,2.668693e-09,2.993874e+01,2.193719e+01,8.001557e+00,3.057238e+01,1.716052e+02
1.022563e+06,1.183522e+01,6.352322e+04,7.352224e-01,9.266561e-01,9.267053e-01,2.929745e-05,2.668692e-09,2.994169e+01,2.193845e+01,8.003239e+00,3.057514e+01,1.716851e+02
1.022663e+06,1.183638e+01,6.362325e+04,7.363803e-01,9.266905e-01,9.267055e-01,2.956442e-05,2.668691e-09,2.994464e+01,2.193972e+01,8.004922e+00,3.057791e+01,1.717651e+02
1.022763e+06,1.183754e+01,6.372329e+04,7.375381e-01,9.267249e-01,9.267057e-01,2.983138e-05,2.668690e-09,2.994760e+01,2.194099e+01,8.006604e+00,3.058067e+01,1.718451e+02
1.022863e+06,1.183870e+01,6.382333e+04,7.386959e-01,9.267593e-01,9.267060e-01,3.009835e-05,2.668690e-09,2.995055e+01,2.194226e+01,8.008287e+00,3.058343e+01,1.719251e+02
1.022963e+06,1.183985e+01,6.392336e+04,7.398537e-01,9.267909e-01,9.267062e-01,3.036532e-05,2.668689e-09,2.995312e+01,2.194345e+01,8.009674e+00,3.058582e+01,1.720013e+02
1.023063e+06,1.184101e+01,6.402340e+04,7.410116e-01,9.267809e-01,9.267065e-01,3.063228e-05,2.668688e-09,2.995017e+01,2.194345e+01,8.006723e+00,3.058273e+01,1.720213e+02
1.023163e+06,1.184217e+01,6.412344e+04,7.421694e-01,9.267708e-01,9.267067e-01,3.089925e-05,2.668688e-09,2.994722e+01,2.194345e+01,8.003772e+00,3.057964e+01,1.720413e+02
1.023263e+06,1.184333e+01,6.422347e+04,7.433272e-01,9.267608e-01,9.267070e-01,3.116621e-05,2.668687e-09,2.994427e+01,2.194345e+01,8.000820e+00,3.057655e+01,1.720613e+02
1.023364e+06,1.184449e+01,6.432351e+04,7.444851e-01,9.267508e-01,9.267072e-01,3.143318e-05,2.668686e-09,2.994132e+01,2.194345e+01,7.997869e+00,3.057346e+01,1.720813e+02
1.023464e+06,1.184564e+01,6.442355e+04,7.456429e-01,9.267420e-01,9.267075e-01,3.170015e-05,2.668685e-09,2.993890e+01,2.194337e+01,7.995527e+00,3.057093e+01,1.720912e+02
1.023564e+06,1.184680e+01,6.452358e+04,7.468007e-01,9.267520e-01,9.267077e-01,3.196711e-05,2.668685e-09,2.994436e+01,2.194210e+01,8.002260e+00,3.057684e+01,1.719515e+02
1.023664e+06,1.184796e+01,6.462362e+04,7.479586e-01,9.267620e-01,9.267080e-01,3.223408e-05,2.668684e-09,2.994983e+01,2.194084e+01,8.008992e+00,3.058274e+01,1.718117e+02
1.023764e+06,1.184912e+01,6.472366e+04,7.491164e-01,9.267720e-01,9.267082e-01,3.250105e-05,2.668683e-09,2.995529e+01,2.193957e+01,8.015724e+00,3.058865e+01,1.716720e+02
1.023864e+06,1.185027e+01,6.482369e+04,7.502742e-01,9.267821e-01,9.267085e-01,3.276801e-05,2.668683e-09,2.996076e+01,2.193830e+01,8.022456e+00,3.059455e+01,1.715322e+02
1.023964e+06,1.185143e+01,6.492373e+04,7.514321e-01,9.267897e-01,9.267087e-01,3.303498e-05,2.668682e-09,2.996593e+01,2.193710e+01,8.028828e+00,3.060016e+01,1.713871e+02
1.024064e+06,1.185259e+01,6.502377e+04,7.525899e-01,9.267552e-01,9.267090e-01,3.330194e-05,2.668681e-09,2.996593e+01,2.193710e+01,8.028828e+00,3.060048e+01,1.711467e+02
1.024164e+06,1.185375e+01,6.512380e+04,7.537477e-01,9.267207e-01,9.267092e-01,3.356891e-05,2.668680e-09,2.996593e+01,2.193710e+01,8.028828e+00,3.060080e+01,1.709064e+02
1.024264e+06,1.185491e+01,6.522384e+04,7.549055e-01,9.266863e-01,9.267095e-01,3.383587e-05,2.668680e-09,2.996593e+01,2.193710e+01,8.028828e+00,3.060112e+01,1.706660e+02
1.024364e+06,1.185606e+01,6.532388e+04,7.560634e-01,9.266518e-01,9.267097e-01,3.410284e-05,2.668679e-09,2.996593e+01,2.193710e+01,8.028828e+00,3.060145e+01,1.704256e+02
1.024464e+06,1.185722e+01,6.542391e+04,7.572212e-01,9.266209e-01,9.267100e-01,3.436980e-05,2.668678e-09,2.996528e+01,2.193710e+01,8.028180e+00,3.060104e+01,1.701939e+02
1.024564e+06,1.185838e+01,6.552395e+04,7.583790e-01,9.266453e-01,9.267102e-01,3.463677e-05,2.668678e-09,2.995476e+01,2.193710e+01,8.017658e+00,3.058945e+01,1.700939e+02
1.024664e+06,1.185954e+01,6.562399e+04,7.595369e-01,9.266697e-01,9.267104e-01,3.490374e-05,2.668677e-09,2.994424e+01,2.193710e+01,8.007135e+00,3.057787e+01,1.699939e+02
1.024764e+06,1.186069e+01,6.572402e+04,7.606947e-01,9.266941e-01,9.267107e-01,3.517070e-05,2.668676e-09,2.993372e+01,2.193710e+01,7.996613e+00,3.056629e+01,1.698939e+02
1.024864e+06,1.186185e+01,6.582406e+04,7.618525e-01,9.267184e-01,9.267109e-01,3.543767e-05,2.668675e-09,2.992319e+01,2.193710e+01,7.986090e+00,3.055470e+01,1.697939e+02
1.024964e+06,1.186301e+01,6.592410e+04,7.630104e-01,9.267404e-01,9.267112e-01,3.570463e-05,2.668675e-09,2.991354e+01,2.193710e+01,7.976437e+00,3.054408e+01,1.697170e+02
1.025064e+06,1.186417e+01,6.602413e+04,7.641682e-01,9.267246e-01,9.267114e-01,3.597160e-05,2.668674e-09,2.991733e+01,2.193710e+01,7.980230e+00,3.054832e+01,1.699970e+02
1.025164e+06,1.186533e+01,6.612417e+04,7.653260e-01,9.267088e-01,9.267117e-01,3.623856e-05,2.668673e-09,2.992113e+01,2.193710e+01,7.984022e+00,3.055256e+01,1.702769e+02
1.025264e+06,1.186648e+01,6.622420e+04,7.664839e-01,9.266931e-01,9.267119e-01,3.650553e-05,2.668673e-09,2.992492e+01,2.193710e+01,7.987815e+00,3.055680e+01,1.705569e+02
1.025364e+06,1.186764e+01,6.632424e+04,7.676417e-01,9.266773e-01,9.267122e-01,3.677249e-05,2.668672e-09,2.992871e+01,2.193710e+01,7.991608e+00,3.056104e+01,1.708368e+02
1.025464e+06,1.186880e+01,6.642428e+04,7.687995e-01,9.266610e-01,9.267124e-01,3.703946e-05,2.668671e-09,2.993228e+01,2.193703e+01,7.995249e+00,3.056505e+01,1.710856e+02
1.025564e+06,1.186996e+01,6.652431e+04,7.699573e-01,9.266366e-01,9.267127e-01,3.730642e-05,2.668670e-09,2.993228e+01,2.193576e+01,7.996520e+00,3.056537e+01,1.708452e+02
1.025664e+06,1.187112e+01,6.662435e+04,7.711152e-01,9.266121e-01,9.267129e-01,3.757338e-05,2.668670e-09,2.993228e+01,2.193449e+01,7.997791e+00,3.056570e+01,1.706048e+02
1.025764e+06,1.187227e+01,6.672439e+04,7.722730e-01,9.265877e-01,9.267132e-01,3.784035e-05,2.668669e-09,2.993228e+01,2.193321e+01,7.999062e+00,3.056603e+01,1.703644e+02
1.025864e+06,1.187343e+01,6.682442e+04,7.734308e-01,9.265633e-01,9.267134e-01,3.810731e-05,2.668668e-09,2.993228e+01,2.193194e+01,8.000333e+00,3.056636e+01,1.701240e+02
1.025964e+06,1.187459e+01,6.692446e+04,7.745887e-01,9.265405e-01,9.267137e-01,3.837428e-05,2.668668e-09,2.993282e+01,2.193076e+01,8.002061e+00,3.056725e+01,1.699068e+02
1.026064e+06,1.187575e+01,6.702450e+04,7.757465e-01,9.265405e-01,9.267139e-01,3.864124e-05,2.668667e-09,2.994082e+01,2.193076e+01,8.010060e+00,3.057588e+01,1.700068e+02
1.026165e+06,1.187690e+01,6.712453e+04,7.769043e-01,9.265405e-01,9.267142e-01,3.890821e-05,2.668666e-09,2.994882e+01,2.193076e+01,8.018058e+00,3.058452e+01,1.701068e+02
1.026265e+06,1.187806e+01,6.722457e+04,7.780622e-01,9.265405e-01,9.267144e-01,3.917517e-05,2.668665e-09,2.995682e+01,2.193076e+01,8.026057e+00,3.059315e+01,1.702067e+02
1.026365e+06,1.187922e+01,6.732461e+04,7.792200e-01,9.265405e-01,9.267147e-01,3.944213e-05,2.668665e-09,2.996481e+01,2.193076e+01,8.034056e+00,3.060178e+01,1.703067e+02
1.026465e+06,1.188038e+01,6.742464e+04,7.803778e-01,9.265427e-01,9.267149e-01,3.970910e-05,2.668664e-09,2.997140e+01,2.193076e+01,8.040640e+00,3.060887e+01,1.703906e+02
1.026565e+06,1.188154e+01,6.752468e+04,7.815356e-01,9.265742e-01,9.267151e-01,3.997606e-05,2.668663e-09,2.995835e+01,2.193076e+01,8.027594e+00,3.059449e+01,1.702506e+02
1.026665e+06,1.188269e+01,6.762472e+04,7.826935e-01,9.266058e-01,9.267154e-01,4.024303e-05,2.668663e-09,2.994531e+01,2.193076e+01,8.014548e+00,3.058012e+01,1.701106e+02
1.026765e+06,1.188385e+01,6.772475e+04,7.838513e-01,9.266373e-01,9.267156e-01,4.050999e-05,2.668662e-09,2.993226e+01,2.193076e+01,8.001501e+00,3.056575e+01,1.699707e+02
1.026865e+06,1.188501e+01,6.782479e+04,7.850091e-01,9.266689e-01,9.267159e-01,4.077695e-05,2.668661e-09,2.991921e+01,2.193076e+01,7.988455e+00,3.055137e+01,1.698307e+02
1.026965e+06,1.188617e+01,6.792483e+04,7.861670e-01,9.267033e-01,9.267161e-01,4.104392e-05,2.668660e-09,2.990703e+01,2.193076e+01,7.976276e+00,3.053791e+01,1.697066e+02
1.027065e+06,1.188732e+01,6.802486e+04,7.873248e-01,9.267779e-01,9.267164e-01,4.131088e-05,2.668660e-09,2.990703e+01,2.193076e+01,7.976276e+00,3.053722e+01,1.698066e+02
1.027165e+06,1.188848e+01,6.812490e+04,7.884826e-01,9.268525e-01,9.267166e-01,4.157784e-05,2.668659e-09,2.990703e+01,2.193076e+01,7.976276e+00,3.053653e+01,1.699066e+02
1.027265e+06,1.188964e+01,6.822494e+04,7.896405e-01,9.269271e-01,9.267169e-01,4.184481e-05,2.668658e-09,2.990703e+01,2.193076e+01,7.976276e+00,3.053583e+01,1.700066e+02
1.027365e+06,1.189080e+01,6.832497e+04,7.907983e-01,9.270017e-01,9.267171e-01,4.211177e-05,2.668658e-09,2.990703e+01,2.193076e+01,7.976276e+00,3.053514e+01,1.701066e+02
1.027465e+06,1.189196e+01,6.842501e+04,7.919561e-01,9.270670e-01,9.267174e-01,4.237873e-05,2.668657e-09,2.990695e+01,2.193056e+01,7.976387e+00,3.053446e+01,1.702079e+02
1.027565e+06,1.189311e+01,6.852505e+04,7.931140e-01,9.270008e-01,9.267176e-01,4.264570e-05,2.668656e-09,2.990568e+01,2.192760e+01,7.978075e+00,3.053393e+01,1.703283e+02
1.027665e+06,1.189427e+01,6.862508e+04,7.942718e-01,9.269346e-01,9.267179e-01,4.291266e-05,2.668655e-09,2.990440e+01,2.192464e+01,7.979764e+00,3.053341e+01,1.704487e+02
1.027765e+06,1.189543e+01,6.872512e+04,7.954296e-01,9.268683e-01,9.267181e-01,4.317962e-05,2.668655e-09,2.990313e+01,2.192168e+01,7.981452e+00,3.053288e+01,1.705691e+02
1.027865e+06,1.189659e+01,6.882516e+04,7.965874e-01,9.268021e-01,9.267184e-01,4.344659e-05,2.668654e-09,2.990186e+01,2.191872e+01,7.983140e+00,3.053236e+01,1.706895e+02
1.027965e+06,1.189775e+01,6.892519e+04,7.977453e-01,9.267406e-01,9.267186e-01,4.371355e-05,2.668653e-09,2.990100e+01,2.191600e+01,7.985001e+00,3.053222e+01,1.708016e+02
1.028065e+06,1.189890e+01,6.902523e+04,7.989031e-01,9.267321e-01,9.267189e-01,4.398051e-05,2.668653e-09,2.990479e+01,2.191600e+01,7.988787e+00,3.053639e+01,1.708216e+02
1.028165e+06,1.190006e+01,6.912527e+04,8.000609e-01,9.267235e-01,9.267191e-01,4.424748e-05,2.668652e-09,2.990857e+01,2.191600e+01,7.992573e+00,3.054055e+01,1.708416e+02
1.028265e+06,1.190122e+01,6.922530e+04,8.012188e-01,9.267149e-01,9.267194e-01,4.451444e-05,2.668651e-09,2.991236e+01,2.191600e+01,7.996359e+00,3.054472e+01,1.708615e+02
1.028365e+06,1.190238e+01,6.932534e+04,8.023766e-01,9.267063e-01,9.267196e-01,4.478140e-05,2.668650e-09,2.991615e+01,2.191600e+01,8.000145e+00,3.054888e+01,1.708815e+02
1.028465e+06,1.190353e+01,6.942537e+04,8.035344e-01,9.266989e-01,9.267198e-01,4.504836e-05,2.668650e-09,2.992061e+01,2.191600e+01,8.004607e+00,3.055376e+01,1.709015e+02
1.028565e+06,1.190469e+01,6.952541e+04,8.046923e-01,9.267075e-01,9.267201e-01,4.531533e-05,2.668649e-09,2.993365e+01,2.191600e+01,8.017653e+00,3.056776e+01,1.709215e+02
1.028665e+06,1.190585e+01,6.962545e+04,8.058501e-01,9.267162e-01,9.267203e-01,4.558229e-05,2.668648e-09,2.994670e+01,2.191600e+01,8.030699e+00,3.058176e+01,1.709415e+02
1.028765e+06,1.190701e+01,6.972548e+04,8.070079e-01,9.267248e-01,9.267206e-01,4.584925e-05,2.668648e-09,2.995975e+01,2.191600e+01,8.043746e+00,3.059576e+01,1.709614e+02
1.028866e+06,1.190817e+01,6.982552e+04,8.081658e-01,9.267334e-01,9.267208e-01,4.611621e-05,2.668647e-09,2.997279e+01,2.191600e+01,8.056792e+00,3.060975e+01,1.709814e+02
1.028966e+06,1.190932e+01,6.992556e+04,8.093236e-01,9.267444e-01,9.267211e-01,4.638318e-05,2.668646e-09,2.998453e+01,2.191621e+01,8.068318e+00,3.062230e+01,1.710058e+02
1.029066e+06,1.191048e+01,7.002559e+04,8.104814e-01,9.267860e-01,9.267213e-01,4.665014e-05,2.668645e-09,2.997948e+01,2.191917e+01,8.060305e+00,3.061622e+01,1.710859e+02
1.029166e+06,1.191164e+01,7.012563e+04,8.116392e-01,9.268277e-01,9.267216e-01,4.691710e-05,2.668645e-09,2.997442e+01,2.192213e+01,8.052293e+00,3.061014e+01,1.711660e+02
1.029266e+06,1.191280e+01,7.022567e+04,8.127971e-01,9.268694e-01,9.267218e-01,4.718406e-05,2.668644e-09,2.996936e+01,2.192508e+01,8.044280e+00,3.060406e+01,1.712462e+02
