Repository: brandonlampe/CS_Data

# Repository for Crushed Salt Data
**Grant No: 456417**

This is a work in progress!

## Repository Content

### Directory Names
A uniform namining structure still in progress, but in general directories are named according to the following:
 - Names contain no spaces, a single underscore "_" will be used as a file name seperator.
 - Files are for the Crushed Salt Project (CSP); therefore, the first three charaters of each file are "CSP".
 - Folders are organized by which frame the test was performed on i.e., A2 or A3.
 - The fifth and sixth charaters of each file name will therefore be "A" followed by the frame number.

File: UNM_WP_HY_175_13/STAGE07/CREEP_FIT/175_13_STAGE07_CREEP_OUT.csv (part 5 of 7)
Analysis by Brandon Lampe, performed on: 2017/01/30 14:05:32
Experimental results below begin at: 2016/10/13 15:21:36
Duration (sec),Duration (day),Elapsed Time (sec),Elapsed Time (day),Interpolated Fractional Density,Fit to Fractional Density,Fit to Volume Strain,Fit to Volume Strain Rate (1/sec),Confining Pressure (MPa),Pore Pressure (MPa),Terzaghi Pressure (MPa),Solid Pressure (MPa),Temperature (C))
1.052974e+06,1.218720e+01,9.393433e+04,1.087203e+00,9.268829e-01,9.267805e-01,1.104521e-04,2.668475e-09,2.997089e+01,2.191600e+01,8.054889e+00,3.060630e+01,1.711880e+02
1.053074e+06,1.218836e+01,9.403437e+04,1.088361e+00,9.269663e-01,9.267807e-01,1.107190e-04,2.668475e-09,2.996161e+01,2.191600e+01,8.045606e+00,3.059550e+01,1.711079e+02
1.053174e+06,1.218952e+01,9.413441e+04,1.089519e+00,9.270497e-01,9.267810e-01,1.109859e-04,2.668474e-09,2.995232e+01,2.191600e+01,8.036322e+00,3.058471e+01,1.710278e+02
1.053274e+06,1.219068e+01,9.423444e+04,1.090676e+00,9.271330e-01,9.267812e-01,1.112529e-04,2.668473e-09,2.994304e+01,2.191600e+01,8.027038e+00,3.057391e+01,1.709477e+02
1.053374e+06,1.219183e+01,9.433448e+04,1.091834e+00,9.272164e-01,9.267815e-01,1.115198e-04,2.668472e-09,2.993375e+01,2.191600e+01,8.017755e+00,3.056312e+01,1.708675e+02
1.053475e+06,1.219299e+01,9.443452e+04,1.092992e+00,9.272711e-01,9.267817e-01,1.117868e-04,2.668472e-09,2.992653e+01,2.191600e+01,8.010528e+00,3.055482e+01,1.708095e+02
1.053575e+06,1.219415e+01,9.453455e+04,1.094150e+00,9.271719e-01,9.267819e-01,1.120537e-04,2.668471e-09,2.993033e+01,2.191600e+01,8.014328e+00,3.055984e+01,1.708695e+02
1.053675e+06,1.219531e+01,9.463459e+04,1.095308e+00,9.270727e-01,9.267822e-01,1.123207e-04,2.668470e-09,2.993413e+01,2.191600e+01,8.018127e+00,3.056486e+01,1.709296e+02
1.053775e+06,1.219647e+01,9.473463e+04,1.096466e+00,9.269735e-01,9.267824e-01,1.125876e-04,2.668470e-09,2.993793e+01,2.191600e+01,8.021926e+00,3.056989e+01,1.709897e+02
1.053875e+06,1.219762e+01,9.483466e+04,1.097623e+00,9.268744e-01,9.267827e-01,1.128546e-04,2.668469e-09,2.994172e+01,2.191600e+01,8.025725e+00,3.057491e+01,1.710498e+02
1.053975e+06,1.219878e+01,9.493470e+04,1.098781e+00,9.267930e-01,9.267829e-01,1.131215e-04,2.668468e-09,2.994559e+01,2.191600e+01,8.029591e+00,3.057985e+01,1.711132e+02
1.054075e+06,1.219994e+01,9.503473e+04,1.099939e+00,9.268016e-01,9.267832e-01,1.133884e-04,2.668467e-09,2.994980e+01,2.191600e+01,8.033798e+00,3.058430e+01,1.711932e+02
1.054175e+06,1.220110e+01,9.513477e+04,1.101097e+00,9.268102e-01,9.267834e-01,1.136554e-04,2.668467e-09,2.995400e+01,2.191600e+01,8.038004e+00,3.058876e+01,1.712732e+02
1.054275e+06,1.220225e+01,9.523481e+04,1.102255e+00,9.268188e-01,9.267837e-01,1.139223e-04,2.668466e-09,2.995821e+01,2.191600e+01,8.042210e+00,3.059322e+01,1.713532e+02
1.054375e+06,1.220341e+01,9.533484e+04,1.103413e+00,9.268274e-01,9.267839e-01,1.141893e-04,2.668465e-09,2.996242e+01,2.191600e+01,8.046416e+00,3.059768e+01,1.714332e+02
1.054475e+06,1.220457e+01,9.543488e+04,1.104570e+00,9.268332e-01,9.267842e-01,1.144562e-04,2.668465e-09,2.996503e+01,2.191600e+01,8.049029e+00,3.060044e+01,1.714572e+02
1.054575e+06,1.220573e+01,9.553492e+04,1.105728e+00,9.268246e-01,9.267844e-01,1.147232e-04,2.668464e-09,2.995954e+01,2.191600e+01,8.043545e+00,3.059461e+01,1.711968e+02
1.054675e+06,1.220689e+01,9.563495e+04,1.106886e+00,9.268159e-01,9.267847e-01,1.149901e-04,2.668463e-09,2.995406e+01,2.191600e+01,8.038060e+00,3.058877e+01,1.709364e+02
1.054775e+06,1.220804e+01,9.573499e+04,1.108044e+00,9.268073e-01,9.267849e-01,1.152571e-04,2.668462e-09,2.994858e+01,2.191600e+01,8.032576e+00,3.058293e+01,1.706759e+02
1.054875e+06,1.220920e+01,9.583503e+04,1.109202e+00,9.267987e-01,9.267852e-01,1.155240e-04,2.668462e-09,2.994309e+01,2.191600e+01,8.027091e+00,3.057709e+01,1.704155e+02
1.054975e+06,1.221036e+01,9.593506e+04,1.110360e+00,9.267943e-01,9.267854e-01,1.157909e-04,2.668461e-09,2.993877e+01,2.191600e+01,8.022770e+00,3.057247e+01,1.702345e+02
1.055075e+06,1.221152e+01,9.603510e+04,1.111517e+00,9.268101e-01,9.267857e-01,1.160579e-04,2.668460e-09,2.994004e+01,2.191600e+01,8.024039e+00,3.057370e+01,1.704344e+02
1.055175e+06,1.221268e+01,9.613514e+04,1.112675e+00,9.268258e-01,9.267859e-01,1.163248e-04,2.668460e-09,2.994131e+01,2.191600e+01,8.025308e+00,3.057492e+01,1.706344e+02
1.055275e+06,1.221383e+01,9.623517e+04,1.113833e+00,9.268416e-01,9.267862e-01,1.165918e-04,2.668459e-09,2.994258e+01,2.191600e+01,8.026577e+00,3.057614e+01,1.708344e+02
1.055375e+06,1.221499e+01,9.633521e+04,1.114991e+00,9.268574e-01,9.267864e-01,1.168587e-04,2.668458e-09,2.994385e+01,2.191600e+01,8.027846e+00,3.057736e+01,1.710343e+02
1.055475e+06,1.221615e+01,9.643525e+04,1.116149e+00,9.268705e-01,9.267866e-01,1.171257e-04,2.668457e-09,2.994519e+01,2.191600e+01,8.029185e+00,3.057868e+01,1.712000e+02
1.055575e+06,1.221731e+01,9.653528e+04,1.117307e+00,9.268705e-01,9.267869e-01,1.173926e-04,2.668457e-09,2.994687e+01,2.191600e+01,8.030868e+00,3.058050e+01,1.712000e+02
1.055675e+06,1.221846e+01,9.663532e+04,1.118464e+00,9.268705e-01,9.267871e-01,1.176595e-04,2.668456e-09,2.994855e+01,2.191600e+01,8.032550e+00,3.058231e+01,1.712000e+02
1.055775e+06,1.221962e+01,9.673536e+04,1.119622e+00,9.268705e-01,9.267874e-01,1.179265e-04,2.668455e-09,2.995023e+01,2.191600e+01,8.034233e+00,3.058413e+01,1.712000e+02
1.055875e+06,1.222078e+01,9.683539e+04,1.120780e+00,9.268705e-01,9.267876e-01,1.181934e-04,2.668455e-09,2.995192e+01,2.191600e+01,8.035915e+00,3.058594e+01,1.712000e+02
1.055975e+06,1.222194e+01,9.693543e+04,1.121938e+00,9.268705e-01,9.267879e-01,1.184604e-04,2.668454e-09,2.995151e+01,2.191600e+01,8.035512e+00,3.058551e+01,1.711487e+02
1.056075e+06,1.222310e+01,9.703547e+04,1.123096e+00,9.268705e-01,9.267881e-01,1.187273e-04,2.668453e-09,2.994099e+01,2.191600e+01,8.024990e+00,3.057416e+01,1.708488e+02
1.056176e+06,1.222425e+01,9.713550e+04,1.124254e+00,9.268705e-01,9.267884e-01,1.189943e-04,2.668452e-09,2.993047e+01,2.191600e+01,8.014467e+00,3.056280e+01,1.705488e+02
1.056276e+06,1.222541e+01,9.723554e+04,1.125411e+00,9.268705e-01,9.267886e-01,1.192612e-04,2.668452e-09,2.991994e+01,2.191600e+01,8.003945e+00,3.055145e+01,1.702489e+02
1.056376e+06,1.222657e+01,9.733558e+04,1.126569e+00,9.268705e-01,9.267889e-01,1.195281e-04,2.668451e-09,2.990942e+01,2.191600e+01,7.993422e+00,3.054010e+01,1.699489e+02
1.056476e+06,1.222773e+01,9.743561e+04,1.127727e+00,9.268731e-01,9.267891e-01,1.197951e-04,2.668450e-09,2.990155e+01,2.191600e+01,7.985548e+00,3.053158e+01,1.697340e+02
1.056576e+06,1.222888e+01,9.753565e+04,1.128885e+00,9.268889e-01,9.267894e-01,1.200620e-04,2.668450e-09,2.990660e+01,2.191600e+01,7.990596e+00,3.053688e+01,1.699340e+02
1.056676e+06,1.223004e+01,9.763569e+04,1.130043e+00,9.269047e-01,9.267896e-01,1.203290e-04,2.668449e-09,2.991164e+01,2.191600e+01,7.995644e+00,3.054218e+01,1.701340e+02
1.056776e+06,1.223120e+01,9.773572e+04,1.131200e+00,9.269205e-01,9.267899e-01,1.205959e-04,2.668448e-09,2.991669e+01,2.191600e+01,8.000691e+00,3.054748e+01,1.703339e+02
1.056876e+06,1.223236e+01,9.783576e+04,1.132358e+00,9.269363e-01,9.267901e-01,1.208629e-04,2.668447e-09,2.992174e+01,2.191600e+01,8.005739e+00,3.055277e+01,1.705339e+02
1.056976e+06,1.223352e+01,9.793580e+04,1.133516e+00,9.269440e-01,9.267904e-01,1.211298e-04,2.668447e-09,2.992657e+01,2.191600e+01,8.010574e+00,3.055792e+01,1.707271e+02
1.057076e+06,1.223467e+01,9.803583e+04,1.134674e+00,9.269125e-01,9.267906e-01,1.213967e-04,2.668446e-09,2.993037e+01,2.191600e+01,8.014366e+00,3.056230e+01,1.708871e+02
1.057176e+06,1.223583e+01,9.813587e+04,1.135832e+00,9.268809e-01,9.267909e-01,1.216637e-04,2.668445e-09,2.993416e+01,2.191600e+01,8.018159e+00,3.056669e+01,1.710471e+02
1.057276e+06,1.223699e+01,9.823590e+04,1.136990e+00,9.268494e-01,9.267911e-01,1.219306e-04,2.668445e-09,2.993795e+01,2.191600e+01,8.021951e+00,3.057108e+01,1.712070e+02
1.057376e+06,1.223815e+01,9.833594e+04,1.138147e+00,9.268178e-01,9.267913e-01,1.221976e-04,2.668444e-09,2.994174e+01,2.191600e+01,8.025744e+00,3.057546e+01,1.713670e+02
1.057476e+06,1.223931e+01,9.843598e+04,1.139305e+00,9.268010e-01,9.267916e-01,1.224645e-04,2.668443e-09,2.994539e+01,2.191600e+01,8.029394e+00,3.057956e+01,1.715067e+02
1.057576e+06,1.224046e+01,9.853601e+04,1.140463e+00,9.268569e-01,9.267918e-01,1.227314e-04,2.668442e-09,2.994835e+01,2.191600e+01,8.032346e+00,3.058222e+01,1.715467e+02
1.057676e+06,1.224162e+01,9.863605e+04,1.141621e+00,9.269129e-01,9.267921e-01,1.229984e-04,2.668442e-09,2.995130e+01,2.191600e+01,8.035297e+00,3.058488e+01,1.715867e+02
1.057776e+06,1.224278e+01,9.873609e+04,1.142779e+00,9.269689e-01,9.267923e-01,1.232653e-04,2.668441e-09,2.995425e+01,2.191600e+01,8.038248e+00,3.058754e+01,1.716267e+02
1.057876e+06,1.224394e+01,9.883612e+04,1.143937e+00,9.270248e-01,9.267926e-01,1.235323e-04,2.668440e-09,2.995720e+01,2.191600e+01,8.041200e+00,3.059020e+01,1.716667e+02
1.057976e+06,1.224509e+01,9.893616e+04,1.145094e+00,9.270687e-01,9.267928e-01,1.237992e-04,2.668440e-09,2.996072e+01,2.191600e+01,8.044715e+00,3.059358e+01,1.717034e+02
1.058076e+06,1.224625e+01,9.903620e+04,1.146252e+00,9.270529e-01,9.267931e-01,1.240662e-04,2.668439e-09,2.996703e+01,2.191600e+01,8.051029e+00,3.060054e+01,1.717234e+02
1.058176e+06,1.224741e+01,9.913623e+04,1.147410e+00,9.270371e-01,9.267933e-01,1.243331e-04,2.668438e-09,2.997334e+01,2.191600e+01,8.057342e+00,3.060750e+01,1.717434e+02
1.058276e+06,1.224857e+01,9.923627e+04,1.148568e+00,9.270213e-01,9.267936e-01,1.246000e-04,2.668437e-09,2.997966e+01,2.191600e+01,8.063656e+00,3.061446e+01,1.717635e+02
1.058376e+06,1.224973e+01,9.933631e+04,1.149726e+00,9.270055e-01,9.267938e-01,1.248670e-04,2.668437e-09,2.998597e+01,2.191600e+01,8.069969e+00,3.062142e+01,1.717835e+02
1.058476e+06,1.225088e+01,9.943634e+04,1.150884e+00,9.269750e-01,9.267941e-01,1.251339e-04,2.668436e-09,2.998887e+01,2.191600e+01,8.072874e+00,3.062484e+01,1.718141e+02
1.058576e+06,1.225204e+01,9.953638e+04,1.152041e+00,9.268759e-01,9.267943e-01,1.254009e-04,2.668435e-09,2.997581e+01,2.191600e+01,8.059805e+00,3.061167e+01,1.718942e+02
1.058676e+06,1.225320e+01,9.963642e+04,1.153199e+00,9.267767e-01,9.267946e-01,1.256678e-04,2.668435e-09,2.996274e+01,2.191600e+01,8.046736e+00,3.059850e+01,1.719743e+02
1.058776e+06,1.225436e+01,9.973645e+04,1.154357e+00,9.266776e-01,9.267948e-01,1.259347e-04,2.668434e-09,2.994967e+01,2.191600e+01,8.033667e+00,3.058532e+01,1.720545e+02
1.058876e+06,1.225551e+01,9.983649e+04,1.155515e+00,9.265784e-01,9.267951e-01,1.262017e-04,2.668433e-09,2.993660e+01,2.191600e+01,8.020598e+00,3.057215e+01,1.721346e+02
1.058977e+06,1.225667e+01,9.993653e+04,1.156673e+00,9.265065e-01,9.267953e-01,1.264686e-04,2.668432e-09,2.992616e+01,2.191631e+01,8.009855e+00,3.056153e+01,1.722073e+02
1.059077e+06,1.225783e+01,1.000366e+05,1.157831e+00,9.265552e-01,9.267956e-01,1.267356e-04,2.668432e-09,2.992743e+01,2.191799e+01,8.009441e+00,3.056231e+01,1.722473e+02
1.059177e+06,1.225899e+01,1.001366e+05,1.158988e+00,9.266040e-01,9.267958e-01,1.270025e-04,2.668431e-09,2.992870e+01,2.191967e+01,8.009028e+00,3.056309e+01,1.722873e+02
1.059277e+06,1.226015e+01,1.002366e+05,1.160146e+00,9.266528e-01,9.267960e-01,1.272694e-04,2.668430e-09,2.992997e+01,2.192136e+01,8.008614e+00,3.056388e+01,1.723273e+02
1.059377e+06,1.226130e+01,1.003367e+05,1.161304e+00,9.267015e-01,9.267963e-01,1.275364e-04,2.668430e-09,2.993124e+01,2.192304e+01,8.008200e+00,3.056466e+01,1.723673e+02
1.059477e+06,1.226246e+01,1.004367e+05,1.162462e+00,9.267398e-01,9.267965e-01,1.278033e-04,2.668429e-09,2.993467e+01,2.192441e+01,8.010254e+00,3.056789e+01,1.723927e+02
1.059577e+06,1.226362e+01,1.005367e+05,1.163620e+00,9.267312e-01,9.267968e-01,1.280703e-04,2.668428e-09,2.994774e+01,2.192441e+01,8.023323e+00,3.058207e+01,1.723526e+02
1.059677e+06,1.226478e+01,1.006368e+05,1.164778e+00,9.267225e-01,9.267970e-01,1.283372e-04,2.668428e-09,2.996081e+01,2.192441e+01,8.036392e+00,3.059626e+01,1.723125e+02
1.059777e+06,1.226594e+01,1.007368e+05,1.165935e+00,9.267139e-01,9.267973e-01,1.286042e-04,2.668427e-09,2.997387e+01,2.192441e+01,8.049461e+00,3.061044e+01,1.722725e+02
1.059877e+06,1.226709e+01,1.008369e+05,1.167093e+00,9.267053e-01,9.267975e-01,1.288711e-04,2.668426e-09,2.998694e+01,2.192441e+01,8.062530e+00,3.062462e+01,1.722324e+02
1.059977e+06,1.226825e+01,1.009369e+05,1.168251e+00,9.266871e-01,9.267978e-01,1.291380e-04,2.668425e-09,2.999527e+01,2.192441e+01,8.070852e+00,3.063377e+01,1.722115e+02
1.060077e+06,1.226941e+01,1.010369e+05,1.169409e+00,9.266283e-01,9.267980e-01,1.294050e-04,2.668425e-09,2.998347e+01,2.192441e+01,8.059061e+00,3.062160e+01,1.722714e+02
1.060177e+06,1.227057e+01,1.011370e+05,1.170567e+00,9.265695e-01,9.267983e-01,1.296719e-04,2.668424e-09,2.997168e+01,2.192441e+01,8.047269e+00,3.060943e+01,1.723314e+02
1.060277e+06,1.227172e+01,1.012370e+05,1.171725e+00,9.265107e-01,9.267985e-01,1.299389e-04,2.668423e-09,2.995989e+01,2.192441e+01,8.035478e+00,3.059725e+01,1.723914e+02
1.060377e+06,1.227288e+01,1.013370e+05,1.172882e+00,9.264519e-01,9.267988e-01,1.302058e-04,2.668423e-09,2.994810e+01,2.192441e+01,8.023687e+00,3.058508e+01,1.724514e+02
1.060477e+06,1.227404e+01,1.014371e+05,1.174040e+00,9.264207e-01,9.267990e-01,1.304727e-04,2.668422e-09,2.993783e+01,2.192409e+01,8.013740e+00,3.057431e+01,1.724886e+02
1.060577e+06,1.227520e+01,1.015371e+05,1.175198e+00,9.265066e-01,9.267993e-01,1.307397e-04,2.668421e-09,2.993406e+01,2.192241e+01,8.011647e+00,3.056957e+01,1.724287e+02
1.060677e+06,1.227636e+01,1.016371e+05,1.176356e+00,9.265924e-01,9.267995e-01,1.310066e-04,2.668420e-09,2.993029e+01,2.192074e+01,8.009555e+00,3.056483e+01,1.723688e+02
1.060777e+06,1.227751e+01,1.017372e+05,1.177514e+00,9.266783e-01,9.267998e-01,1.312736e-04,2.668420e-09,2.992652e+01,2.191906e+01,8.007462e+00,3.056009e+01,1.723089e+02
1.060877e+06,1.227867e+01,1.018372e+05,1.178672e+00,9.267642e-01,9.268000e-01,1.315405e-04,2.668419e-09,2.992275e+01,2.191738e+01,8.005369e+00,3.055535e+01,1.722491e+02
1.060977e+06,1.227983e+01,1.019373e+05,1.179829e+00,9.268284e-01,9.268003e-01,1.318074e-04,2.668418e-09,2.992034e+01,2.191577e+01,8.004568e+00,3.055229e+01,1.722000e+02
1.061077e+06,1.228099e+01,1.020373e+05,1.180987e+00,9.267939e-01,9.268005e-01,1.320744e-04,2.668418e-09,2.992412e+01,2.191450e+01,8.009615e+00,3.055678e+01,1.722000e+02
1.061177e+06,1.228215e+01,1.021373e+05,1.182145e+00,9.267595e-01,9.268007e-01,1.323413e-04,2.668417e-09,2.992790e+01,2.191323e+01,8.014663e+00,3.056128e+01,1.722000e+02
1.061277e+06,1.228330e+01,1.022374e+05,1.183303e+00,9.267251e-01,9.268010e-01,1.326082e-04,2.668416e-09,2.993167e+01,2.191196e+01,8.019711e+00,3.056578e+01,1.722000e+02
1.061377e+06,1.228446e+01,1.023374e+05,1.184461e+00,9.266907e-01,9.268012e-01,1.328752e-04,2.668415e-09,2.993545e+01,2.191070e+01,8.024758e+00,3.057028e+01,1.722000e+02
1.061477e+06,1.228562e+01,1.024374e+05,1.185619e+00,9.266757e-01,9.268015e-01,1.331421e-04,2.668415e-09,2.993810e+01,2.190966e+01,8.028441e+00,3.057336e+01,1.721964e+02
1.061577e+06,1.228678e+01,1.025375e+05,1.186776e+00,9.267489e-01,9.268017e-01,1.334091e-04,2.668414e-09,2.993557e+01,2.190966e+01,8.025913e+00,3.056994e+01,1.721764e+02
1.061678e+06,1.228793e+01,1.026375e+05,1.187934e+00,9.268222e-01,9.268020e-01,1.336760e-04,2.668413e-09,2.993304e+01,2.190966e+01,8.023385e+00,3.056653e+01,1.721563e+02
1.061778e+06,1.228909e+01,1.027376e+05,1.189092e+00,9.268955e-01,9.268022e-01,1.339429e-04,2.668413e-09,2.993051e+01,2.190966e+01,8.020857e+00,3.056312e+01,1.721363e+02
1.061878e+06,1.229025e+01,1.028376e+05,1.190250e+00,9.269688e-01,9.268025e-01,1.342099e-04,2.668412e-09,2.992798e+01,2.190966e+01,8.018329e+00,3.055971e+01,1.721163e+02
1.061978e+06,1.229141e+01,1.029376e+05,1.191408e+00,9.270224e-01,9.268027e-01,1.344768e-04,2.668411e-09,2.992664e+01,2.190942e+01,8.017227e+00,3.055778e+01,1.720737e+02
1.062078e+06,1.229257e+01,1.030377e+05,1.192566e+00,9.269908e-01,9.268030e-01,1.347438e-04,2.668410e-09,2.993044e+01,2.190815e+01,8.022289e+00,3.056227e+01,1.719337e+02
1.062178e+06,1.229372e+01,1.031377e+05,1.193723e+00,9.269592e-01,9.268032e-01,1.350107e-04,2.668410e-09,2.993423e+01,2.190688e+01,8.027350e+00,3.056675e+01,1.717937e+02
1.062278e+06,1.229488e+01,1.032377e+05,1.194881e+00,9.269277e-01,9.268035e-01,1.352776e-04,2.668409e-09,2.993802e+01,2.190561e+01,8.032411e+00,3.057124e+01,1.716537e+02
1.062378e+06,1.229604e+01,1.033378e+05,1.196039e+00,9.268961e-01,9.268037e-01,1.355446e-04,2.668408e-09,2.994181e+01,2.190434e+01,8.037473e+00,3.057573e+01,1.715138e+02
1.062478e+06,1.229720e+01,1.034378e+05,1.197197e+00,9.268611e-01,9.268040e-01,1.358115e-04,2.668408e-09,2.994490e+01,2.190331e+01,8.041586e+00,3.057946e+01,1.714300e+02
1.062578e+06,1.229835e+01,1.035378e+05,1.198355e+00,9.268109e-01,9.268042e-01,1.360785e-04,2.668407e-09,2.994490e+01,2.190331e+01,8.041586e+00,3.057993e+01,1.715899e+02
1.062678e+06,1.229951e+01,1.036379e+05,1.199512e+00,9.267607e-01,9.268045e-01,1.363454e-04,2.668406e-09,2.994490e+01,2.190331e+01,8.041586e+00,3.058040e+01,1.717499e+02
1.062778e+06,1.230067e+01,1.037379e+05,1.200670e+00,9.267105e-01,9.268047e-01,1.366123e-04,2.668405e-09,2.994490e+01,2.190331e+01,8.041586e+00,3.058087e+01,1.719099e+02
1.062878e+06,1.230183e+01,1.038380e+05,1.201828e+00,9.266603e-01,9.268050e-01,1.368793e-04,2.668405e-09,2.994490e+01,2.190331e+01,8.041586e+00,3.058134e+01,1.720699e+02
1.062978e+06,1.230299e+01,1.039380e+05,1.202986e+00,9.266318e-01,9.268052e-01,1.371462e-04,2.668404e-09,2.994521e+01,2.190331e+01,8.041901e+00,3.058195e+01,1.721963e+02
1.063078e+06,1.230414e+01,1.040380e+05,1.204144e+00,9.266979e-01,9.268054e-01,1.374131e-04,2.668403e-09,2.994690e+01,2.190331e+01,8.043586e+00,3.058315e+01,1.721762e+02
1.063178e+06,1.230530e+01,1.041381e+05,1.205302e+00,9.267639e-01,9.268057e-01,1.376801e-04,2.668403e-09,2.994858e+01,2.190331e+01,8.045271e+00,3.058435e+01,1.721562e+02
1.063278e+06,1.230646e+01,1.042381e+05,1.206459e+00,9.268300e-01,9.268059e-01,1.379470e-04,2.668402e-09,2.995027e+01,2.190331e+01,8.046957e+00,3.058555e+01,1.721362e+02
1.063378e+06,1.230762e+01,1.043381e+05,1.207617e+00,9.268961e-01,9.268062e-01,1.382140e-04,2.668401e-09,2.995195e+01,2.190331e+01,8.048642e+00,3.058675e+01,1.721161e+02
1.063478e+06,1.230878e+01,1.044382e+05,1.208775e+00,9.269541e-01,9.268064e-01,1.384809e-04,2.668400e-09,2.995249e+01,2.190331e+01,8.049181e+00,3.058678e+01,1.720961e+02
1.063578e+06,1.230993e+01,1.045382e+05,1.209933e+00,9.269786e-01,9.268067e-01,1.387478e-04,2.668400e-09,2.994828e+01,2.190331e+01,8.044967e+00,3.058201e+01,1.720761e+02
1.063678e+06,1.231109e+01,1.046382e+05,1.211091e+00,9.270030e-01,9.268069e-01,1.390148e-04,2.668399e-09,2.994406e+01,2.190331e+01,8.040754e+00,3.057723e+01,1.720560e+02
1.063778e+06,1.231225e+01,1.047383e+05,1.212249e+00,9.270274e-01,9.268072e-01,1.392817e-04,2.668398e-09,2.993985e+01,2.190331e+01,8.036540e+00,3.057246e+01,1.720360e+02
1.063878e+06,1.231341e+01,1.048383e+05,1.213406e+00,9.270519e-01,9.268074e-01,1.395486e-04,2.668398e-09,2.993564e+01,2.190331e+01,8.032326e+00,3.056769e+01,1.720160e+02
1.063978e+06,1.231456e+01,1.049384e+05,1.214564e+00,9.270650e-01,9.268077e-01,1.398156e-04,2.668397e-09,2.993177e+01,2.190331e+01,8.028455e+00,3.056339e+01,1.720000e+02
1.064078e+06,1.231572e+01,1.050384e+05,1.215722e+00,9.270334e-01,9.268079e-01,1.400825e-04,2.668396e-09,2.992924e+01,2.190331e+01,8.025931e+00,3.056096e+01,1.720000e+02
1.064178e+06,1.231688e+01,1.051384e+05,1.216880e+00,9.270018e-01,9.268082e-01,1.403495e-04,2.668395e-09,2.992672e+01,2.190331e+01,8.023407e+00,3.055853e+01,1.720000e+02
1.064278e+06,1.231804e+01,1.052385e+05,1.218038e+00,9.269703e-01,9.268084e-01,1.406164e-04,2.668395e-09,2.992419e+01,2.190331e+01,8.020884e+00,3.055611e+01,1.720000e+02
1.064379e+06,1.231920e+01,1.053385e+05,1.219196e+00,9.269387e-01,9.268087e-01,1.408833e-04,2.668394e-09,2.992167e+01,2.190331e+01,8.018360e+00,3.055368e+01,1.720000e+02
1.064479e+06,1.232035e+01,1.054385e+05,1.220353e+00,9.269167e-01,9.268089e-01,1.411503e-04,2.668393e-09,2.991991e+01,2.190331e+01,8.016598e+00,3.055198e+01,1.719838e+02
1.064579e+06,1.232151e+01,1.055386e+05,1.221511e+00,9.269325e-01,9.268092e-01,1.414172e-04,2.668393e-09,2.992117e+01,2.190331e+01,8.017855e+00,3.055319e+01,1.719037e+02
1.064679e+06,1.232267e+01,1.056386e+05,1.222669e+00,9.269483e-01,9.268094e-01,1.416841e-04,2.668392e-09,2.992242e+01,2.190331e+01,8.019113e+00,3.055440e+01,1.718236e+02
1.064779e+06,1.232383e+01,1.057386e+05,1.223827e+00,9.269641e-01,9.268097e-01,1.419511e-04,2.668391e-09,2.992368e+01,2.190331e+01,8.020370e+00,3.055561e+01,1.717435e+02
1.064879e+06,1.232498e+01,1.058387e+05,1.224985e+00,9.269799e-01,9.268099e-01,1.422180e-04,2.668390e-09,2.992494e+01,2.190331e+01,8.021627e+00,3.055682e+01,1.716633e+02
1.064979e+06,1.232614e+01,1.059387e+05,1.226143e+00,9.269873e-01,9.268101e-01,1.424849e-04,2.668390e-09,2.992672e+01,2.190331e+01,8.023414e+00,3.055868e+01,1.716335e+02
1.065079e+06,1.232730e+01,1.060388e+05,1.227300e+00,9.269630e-01,9.268104e-01,1.427519e-04,2.668389e-09,2.993051e+01,2.190331e+01,8.027200e+00,3.056299e+01,1.717932e+02
1.065179e+06,1.232846e+01,1.061388e+05,1.228458e+00,9.269386e-01,9.268106e-01,1.430188e-04,2.668388e-09,2.993430e+01,2.190331e+01,8.030986e+00,3.056730e+01,1.719529e+02
1.065279e+06,1.232962e+01,1.062388e+05,1.229616e+00,9.269143e-01,9.268109e-01,1.432858e-04,2.668388e-09,2.993808e+01,2.190331e+01,8.034772e+00,3.057161e+01,1.721126e+02
1.065379e+06,1.233077e+01,1.063389e+05,1.230774e+00,9.268899e-01,9.268111e-01,1.435527e-04,2.668387e-09,2.994187e+01,2.190331e+01,8.038558e+00,3.057592e+01,1.722723e+02
1.065479e+06,1.233193e+01,1.064389e+05,1.231932e+00,9.268722e-01,9.268114e-01,1.438196e-04,2.668386e-09,2.994389e+01,2.190331e+01,8.040576e+00,3.057827e+01,1.724120e+02
1.065579e+06,1.233309e+01,1.065389e+05,1.233090e+00,9.268808e-01,9.268116e-01,1.440866e-04,2.668385e-09,2.993884e+01,2.190331e+01,8.035528e+00,3.057274e+01,1.724720e+02
1.065679e+06,1.233425e+01,1.066390e+05,1.234247e+00,9.268894e-01,9.268119e-01,1.443535e-04,2.668385e-09,2.993379e+01,2.190331e+01,8.030481e+00,3.056721e+01,1.725320e+02
1.065779e+06,1.233541e+01,1.067390e+05,1.235405e+00,9.268980e-01,9.268121e-01,1.446204e-04,2.668384e-09,2.992874e+01,2.190331e+01,8.025433e+00,3.056169e+01,1.725920e+02
1.065879e+06,1.233656e+01,1.068390e+05,1.236563e+00,9.269066e-01,9.268124e-01,1.448874e-04,2.668383e-09,2.992370e+01,2.190331e+01,8.020386e+00,3.055616e+01,1.726520e+02
1.065979e+06,1.233772e+01,1.069391e+05,1.237721e+00,9.269086e-01,9.268126e-01,1.451543e-04,2.668383e-09,2.991915e+01,2.190331e+01,8.015842e+00,3.055124e+01,1.727120e+02
1.066079e+06,1.233888e+01,1.070391e+05,1.238879e+00,9.268843e-01,9.268129e-01,1.454212e-04,2.668382e-09,2.991663e+01,2.190331e+01,8.013318e+00,3.054875e+01,1.727720e+02
1.066179e+06,1.234004e+01,1.071392e+05,1.240037e+00,9.268599e-01,9.268131e-01,1.456882e-04,2.668381e-09,2.991410e+01,2.190331e+01,8.010794e+00,3.054625e+01,1.728319e+02
1.066279e+06,1.234119e+01,1.072392e+05,1.241194e+00,9.268355e-01,9.268134e-01,1.459551e-04,2.668380e-09,2.991158e+01,2.190331e+01,8.008270e+00,3.054375e+01,1.728919e+02
1.066379e+06,1.234235e+01,1.073392e+05,1.242352e+00,9.268111e-01,9.268136e-01,1.462221e-04,2.668380e-09,2.990906e+01,2.190331e+01,8.005746e+00,3.054126e+01,1.729519e+02
1.066479e+06,1.234351e+01,1.074393e+05,1.243510e+00,9.267864e-01,9.268139e-01,1.464890e-04,2.668379e-09,2.990854e+01,2.190331e+01,8.005231e+00,3.054093e+01,1.729562e+02
1.066579e+06,1.234467e+01,1.075393e+05,1.244668e+00,9.267606e-01,9.268141e-01,1.467559e-04,2.668378e-09,2.991613e+01,2.190331e+01,8.012816e+00,3.054936e+01,1.727359e+02
1.066679e+06,1.234583e+01,1.076393e+05,1.245826e+00,9.267347e-01,9.268144e-01,1.470229e-04,2.668378e-09,2.992371e+01,2.190331e+01,8.020400e+00,3.055778e+01,1.725155e+02
1.066779e+06,1.234698e+01,1.077394e+05,1.246984e+00,9.267088e-01,9.268146e-01,1.472898e-04,2.668377e-09,2.993129e+01,2.190331e+01,8.027984e+00,3.056621e+01,1.722952e+02
1.066879e+06,1.234814e+01,1.078394e+05,1.248141e+00,9.266830e-01,9.268148e-01,1.475567e-04,2.668376e-09,2.993888e+01,2.190331e+01,8.035569e+00,3.057463e+01,1.720748e+02
1.066979e+06,1.234930e+01,1.079395e+05,1.249299e+00,9.266589e-01,9.268151e-01,1.478237e-04,2.668376e-09,2.994463e+01,2.190305e+01,8.041586e+00,3.058109e+01,1.719207e+02
1.067079e+06,1.235046e+01,1.080395e+05,1.250457e+00,9.266417e-01,9.268153e-01,1.480906e-04,2.668375e-09,2.994337e+01,2.190178e+01,8.041586e+00,3.057998e+01,1.720206e+02
1.067180e+06,1.235161e+01,1.081395e+05,1.251615e+00,9.266245e-01,9.268156e-01,1.483575e-04,2.668374e-09,2.994210e+01,2.190051e+01,8.041586e+00,3.057888e+01,1.721206e+02
1.067280e+06,1.235277e+01,1.082396e+05,1.252773e+00,9.266073e-01,9.268158e-01,1.486245e-04,2.668373e-09,2.994083e+01,2.189924e+01,8.041586e+00,3.057777e+01,1.722206e+02
1.067380e+06,1.235393e+01,1.083396e+05,1.253931e+00,9.265901e-01,9.268161e-01,1.488914e-04,2.668373e-09,2.993956e+01,2.189797e+01,8.041586e+00,3.057666e+01,1.723206e+02
1.067480e+06,1.235509e+01,1.084396e+05,1.255088e+00,9.265903e-01,9.268163e-01,1.491583e-04,2.668372e-09,2.993725e+01,2.189723e+01,8.040028e+00,3.057423e+01,1.724082e+02
1.067580e+06,1.235625e+01,1.085397e+05,1.256246e+00,9.266577e-01,9.268166e-01,1.494253e-04,2.668371e-09,2.993095e+01,2.189850e+01,8.032456e+00,3.056670e+01,1.724482e+02
1.067680e+06,1.235740e+01,1.086397e+05,1.257404e+00,9.267251e-01,9.268168e-01,1.496922e-04,2.668371e-09,2.992465e+01,2.189976e+01,8.024885e+00,3.055917e+01,1.724882e+02
1.067780e+06,1.235856e+01,1.087397e+05,1.258562e+00,9.267925e-01,9.268171e-01,1.499591e-04,2.668370e-09,2.991835e+01,2.190103e+01,8.017314e+00,3.055164e+01,1.725282e+02
1.067880e+06,1.235972e+01,1.088398e+05,1.259720e+00,9.268599e-01,9.268173e-01,1.502261e-04,2.668369e-09,2.991204e+01,2.190230e+01,8.009742e+00,3.054411e+01,1.725682e+02
1.067980e+06,1.236088e+01,1.089398e+05,1.260878e+00,9.269014e-01,9.268176e-01,1.504930e-04,2.668368e-09,2.990920e+01,2.190331e+01,8.005886e+00,3.054057e+01,1.726123e+02
1.068080e+06,1.236204e+01,1.090399e+05,1.262035e+00,9.268425e-01,9.268178e-01,1.507599e-04,2.668368e-09,2.991974e+01,2.190331e+01,8.016427e+00,3.055249e+01,1.726724e+02
1.068180e+06,1.236319e+01,1.091399e+05,1.263193e+00,9.267836e-01,9.268181e-01,1.510269e-04,2.668367e-09,2.993028e+01,2.190331e+01,8.026968e+00,3.056441e+01,1.727325e+02
1.068280e+06,1.236435e+01,1.092399e+05,1.264351e+00,9.267247e-01,9.268183e-01,1.512938e-04,2.668366e-09,2.994082e+01,2.190331e+01,8.037509e+00,3.057634e+01,1.727926e+02
1.068380e+06,1.236551e+01,1.093400e+05,1.265509e+00,9.266658e-01,9.268186e-01,1.515607e-04,2.668366e-09,2.995136e+01,2.190331e+01,8.048050e+00,3.058826e+01,1.728527e+02
1.068480e+06,1.236667e+01,1.094400e+05,1.266667e+00,9.266213e-01,9.268188e-01,1.518277e-04,2.668365e-09,2.995903e+01,2.190331e+01,8.055716e+00,3.059696e+01,1.728872e+02
1.068580e+06,1.236782e+01,1.095400e+05,1.267824e+00,9.266299e-01,9.268191e-01,1.520946e-04,2.668364e-09,2.995608e+01,2.190331e+01,8.052765e+00,3.059369e+01,1.728272e+02
1.068680e+06,1.236898e+01,1.096401e+05,1.268982e+00,9.266385e-01,9.268193e-01,1.523616e-04,2.668363e-09,2.995312e+01,2.190331e+01,8.049813e+00,3.059042e+01,1.727672e+02
1.068780e+06,1.237014e+01,1.097401e+05,1.270140e+00,9.266471e-01,9.268195e-01,1.526285e-04,2.668363e-09,2.995017e+01,2.190331e+01,8.046862e+00,3.058716e+01,1.727072e+02
1.068880e+06,1.237130e+01,1.098401e+05,1.271298e+00,9.266557e-01,9.268198e-01,1.528954e-04,2.668362e-09,2.994722e+01,2.190331e+01,8.043911e+00,3.058389e+01,1.726473e+02
1.068980e+06,1.237246e+01,1.099402e+05,1.272456e+00,9.266658e-01,9.268200e-01,1.531624e-04,2.668361e-09,2.994490e+01,2.190331e+01,8.041586e+00,3.058129e+01,1.725957e+02
1.069080e+06,1.237361e+01,1.100402e+05,1.273614e+00,9.266816e-01,9.268203e-01,1.534293e-04,2.668361e-09,2.994490e+01,2.190331e+01,8.041586e+00,3.058114e+01,1.725757e+02
1.069180e+06,1.237477e+01,1.101403e+05,1.274771e+00,9.266974e-01,9.268205e-01,1.536962e-04,2.668360e-09,2.994490e+01,2.190331e+01,8.041586e+00,3.058099e+01,1.725557e+02
1.069280e+06,1.237593e+01,1.102403e+05,1.275929e+00,9.267132e-01,9.268208e-01,1.539632e-04,2.668359e-09,2.994490e+01,2.190331e+01,8.041586e+00,3.058085e+01,1.725357e+02
1.069380e+06,1.237709e+01,1.103403e+05,1.277087e+00,9.267290e-01,9.268210e-01,1.542301e-04,2.668358e-09,2.994490e+01,2.190331e+01,8.041586e+00,3.058070e+01,1.725156e+02
1.069480e+06,1.237824e+01,1.104404e+05,1.278245e+00,9.267413e-01,9.268213e-01,1.544970e-04,2.668358e-09,2.994434e+01,2.190331e+01,8.041029e+00,3.057998e+01,1.725088e+02
1.069580e+06,1.237940e+01,1.105404e+05,1.279403e+00,9.267413e-01,9.268215e-01,1.547640e-04,2.668357e-09,2.994181e+01,2.190331e+01,8.038501e+00,3.057725e+01,1.725489e+02
1.069680e+06,1.238056e+01,1.106404e+05,1.280561e+00,9.267413e-01,9.268218e-01,1.550309e-04,2.668356e-09,2.993928e+01,2.190331e+01,8.035973e+00,3.057453e+01,1.725889e+02
1.069780e+06,1.238172e+01,1.107405e+05,1.281718e+00,9.267413e-01,9.268220e-01,1.552978e-04,2.668356e-09,2.993676e+01,2.190331e+01,8.033445e+00,3.057180e+01,1.726290e+02
1.069881e+06,1.238288e+01,1.108405e+05,1.282876e+00,9.267413e-01,9.268223e-01,1.555648e-04,2.668355e-09,2.993423e+01,2.190331e+01,8.030917e+00,3.056907e+01,1.726691e+02
1.069981e+06,1.238403e+01,1.109405e+05,1.284034e+00,9.267564e-01,9.268225e-01,1.558317e-04,2.668354e-09,2.993170e+01,2.190331e+01,8.028391e+00,3.056620e+01,1.726909e+02
1.070081e+06,1.238519e+01,1.110406e+05,1.285192e+00,9.268223e-01,9.268228e-01,1.560986e-04,2.668353e-09,2.992918e+01,2.190331e+01,8.025871e+00,3.056287e+01,1.726510e+02
1.070181e+06,1.238635e+01,1.111406e+05,1.286350e+00,9.268881e-01,9.268230e-01,1.563656e-04,2.668353e-09,2.992666e+01,2.190331e+01,8.023352e+00,3.055954e+01,1.726110e+02
1.070281e+06,1.238751e+01,1.112407e+05,1.287508e+00,9.269540e-01,9.268233e-01,1.566325e-04,2.668352e-09,2.992414e+01,2.190331e+01,8.020833e+00,3.055620e+01,1.725711e+02
1.070381e+06,1.238867e+01,1.113407e+05,1.288665e+00,9.270199e-01,9.268235e-01,1.568994e-04,2.668351e-09,2.992162e+01,2.190331e+01,8.018313e+00,3.055287e+01,1.725312e+02
1.070481e+06,1.238982e+01,1.114407e+05,1.289823e+00,9.270569e-01,9.268238e-01,1.571663e-04,2.668351e-09,2.992196e+01,2.190303e+01,8.018924e+00,3.055291e+01,1.724738e+02
1.070581e+06,1.239098e+01,1.115408e+05,1.290981e+00,9.269909e-01,9.268240e-01,1.574333e-04,2.668350e-09,2.993248e+01,2.190176e+01,8.030716e+00,3.056497e+01,1.723538e+02
1.070681e+06,1.239214e+01,1.116408e+05,1.292139e+00,9.269249e-01,9.268243e-01,1.577002e-04,2.668349e-09,2.994300e+01,2.190050e+01,8.042507e+00,3.057704e+01,1.722338e+02
1.070781e+06,1.239330e+01,1.117408e+05,1.293297e+00,9.268589e-01,9.268245e-01,1.579671e-04,2.668348e-09,2.995352e+01,2.189923e+01,8.054298e+00,3.058911e+01,1.721138e+02
1.070881e+06,1.239445e+01,1.118409e+05,1.294455e+00,9.267930e-01,9.268247e-01,1.582341e-04,2.668348e-09,2.996405e+01,2.189796e+01,8.066090e+00,3.060118e+01,1.719938e+02
1.070981e+06,1.239561e+01,1.119409e+05,1.295612e+00,9.267413e-01,9.268250e-01,1.585010e-04,2.668347e-09,2.997145e+01,2.189724e+01,8.074207e+00,3.060971e+01,1.719087e+02
1.071081e+06,1.239677e+01,1.120410e+05,1.296770e+00,9.267413e-01,9.268252e-01,1.587679e-04,2.668346e-09,2.996766e+01,2.189851e+01,8.069146e+00,3.060552e+01,1.719487e+02
1.071181e+06,1.239793e+01,1.121410e+05,1.297928e+00,9.267413e-01,9.268255e-01,1.590349e-04,2.668346e-09,2.996386e+01,2.189978e+01,8.064084e+00,3.060133e+01,1.719887e+02
1.071281e+06,1.239909e+01,1.122410e+05,1.299086e+00,9.267413e-01,9.268257e-01,1.593018e-04,2.668345e-09,2.996007e+01,2.190105e+01,8.059023e+00,3.059713e+01,1.720287e+02
1.071381e+06,1.240024e+01,1.123411e+05,1.300244e+00,9.267413e-01,9.268260e-01,1.595687e-04,2.668344e-09,2.995628e+01,2.190232e+01,8.053962e+00,3.059294e+01,1.720687e+02
1.071481e+06,1.240140e+01,1.124411e+05,1.301402e+00,9.267454e-01,9.268262e-01,1.598357e-04,2.668343e-09,2.995359e+01,2.190331e+01,8.050276e+00,3.058992e+01,1.721131e+02
1.071581e+06,1.240256e+01,1.125411e+05,1.302559e+00,9.267641e-01,9.268265e-01,1.601026e-04,2.668343e-09,2.995486e+01,2.190331e+01,8.051547e+00,3.059112e+01,1.721732e+02
1.071681e+06,1.240372e+01,1.126412e+05,1.303717e+00,9.267828e-01,9.268267e-01,1.603695e-04,2.668342e-09,2.995613e+01,2.190331e+01,8.052818e+00,3.059231e+01,1.722332e+02
1.071781e+06,1.240488e+01,1.127412e+05,1.304875e+00,9.268014e-01,9.268270e-01,1.606365e-04,2.668341e-09,2.995740e+01,2.190331e+01,8.054089e+00,3.059351e+01,1.722933e+02
1.071881e+06,1.240603e+01,1.128412e+05,1.306033e+00,9.268201e-01,9.268272e-01,1.609034e-04,2.668341e-09,2.995867e+01,2.190331e+01,8.055360e+00,3.059471e+01,1.723534e+02
1.071981e+06,1.240719e+01,1.129413e+05,1.307191e+00,9.268362e-01,9.268275e-01,1.611703e-04,2.668340e-09,2.995937e+01,2.190302e+01,8.056345e+00,3.059533e+01,1.724135e+02
1.072081e+06,1.240835e+01,1.130413e+05,1.308349e+00,9.268434e-01,9.268277e-01,1.614373e-04,2.668339e-09,2.995810e+01,2.190176e+01,8.056345e+00,3.059400e+01,1.724735e+02
1.072181e+06,1.240951e+01,1.131414e+05,1.309506e+00,9.268506e-01,9.268280e-01,1.617042e-04,2.668338e-09,2.995683e+01,2.190049e+01,8.056345e+00,3.059266e+01,1.725335e+02
1.072281e+06,1.241066e+01,1.132414e+05,1.310664e+00,9.268577e-01,9.268282e-01,1.619711e-04,2.668338e-09,2.995556e+01,2.189922e+01,8.056345e+00,3.059132e+01,1.725935e+02
1.072381e+06,1.241182e+01,1.133414e+05,1.311822e+00,9.268649e-01,9.268285e-01,1.622381e-04,2.668337e-09,2.995429e+01,2.189795e+01,8.056345e+00,3.058999e+01,1.726535e+02
1.072481e+06,1.241298e+01,1.134415e+05,1.312980e+00,9.268647e-01,9.268287e-01,1.625050e-04,2.668336e-09,2.995331e+01,2.189725e+01,8.056060e+00,3.058898e+01,1.727000e+02
1.072581e+06,1.241414e+01,1.135415e+05,1.314138e+00,9.268388e-01,9.268290e-01,1.627719e-04,2.668336e-09,2.995331e+01,2.189852e+01,8.054791e+00,3.058913e+01,1.727000e+02
1.072682e+06,1.241530e+01,1.136415e+05,1.315296e+00,9.268130e-01,9.268292e-01,1.630389e-04,2.668335e-09,2.995331e+01,2.189979e+01,8.053522e+00,3.058927e+01,1.727000e+02
1.072782e+06,1.241645e+01,1.137416e+05,1.316453e+00,9.267872e-01,9.268294e-01,1.633058e-04,2.668334e-09,2.995331e+01,2.190106e+01,8.052254e+00,3.058941e+01,1.727000e+02
1.072882e+06,1.241761e+01,1.138416e+05,1.317611e+00,9.267614e-01,9.268297e-01,1.635727e-04,2.668333e-09,2.995331e+01,2.190233e+01,8.050985e+00,3.058955e+01,1.727000e+02
1.072982e+06,1.241877e+01,1.139416e+05,1.318769e+00,9.267436e-01,9.268299e-01,1.638396e-04,2.668333e-09,2.995208e+01,2.190331e+01,8.048773e+00,3.058832e+01,1.726417e+02
1.073082e+06,1.241993e+01,1.140417e+05,1.319927e+00,9.267537e-01,9.268302e-01,1.641066e-04,2.668332e-09,2.994660e+01,2.190331e+01,8.043288e+00,3.058230e+01,1.723813e+02
1.073182e+06,1.242108e+01,1.141417e+05,1.321085e+00,9.267637e-01,9.268304e-01,1.643735e-04,2.668331e-09,2.994111e+01,2.190331e+01,8.037804e+00,3.057629e+01,1.721209e+02
1.073282e+06,1.242224e+01,1.142418e+05,1.322243e+00,9.267738e-01,9.268307e-01,1.646404e-04,2.668331e-09,2.993563e+01,2.190331e+01,8.032319e+00,3.057028e+01,1.718605e+02
1.073382e+06,1.242340e+01,1.143418e+05,1.323400e+00,9.267838e-01,9.268309e-01,1.649074e-04,2.668330e-09,2.993015e+01,2.190331e+01,8.026835e+00,3.056427e+01,1.716001e+02
1.073482e+06,1.242456e+01,1.144418e+05,1.324558e+00,9.267952e-01,9.268312e-01,1.651743e-04,2.668329e-09,2.992681e+01,2.190360e+01,8.023205e+00,3.056054e+01,1.714278e+02
1.073582e+06,1.242572e+01,1.145419e+05,1.325716e+00,9.268110e-01,9.268314e-01,1.654412e-04,2.668329e-09,2.993060e+01,2.190487e+01,8.025729e+00,3.056438e+01,1.715478e+02
1.073682e+06,1.242687e+01,1.146419e+05,1.326874e+00,9.268268e-01,9.268317e-01,1.657082e-04,2.668328e-09,2.993439e+01,2.190614e+01,8.028253e+00,3.056823e+01,1.716678e+02
1.073782e+06,1.242803e+01,1.147419e+05,1.328032e+00,9.268425e-01,9.268319e-01,1.659751e-04,2.668327e-09,2.993819e+01,2.190741e+01,8.030777e+00,3.057207e+01,1.717877e+02
1.073882e+06,1.242919e+01,1.148420e+05,1.329190e+00,9.268583e-01,9.268322e-01,1.662420e-04,2.668326e-09,2.994198e+01,2.190868e+01,8.033300e+00,3.057592e+01,1.719077e+02
1.073982e+06,1.243035e+01,1.149420e+05,1.330347e+00,9.268877e-01,9.268324e-01,1.665089e-04,2.668326e-09,2.994402e+01,2.190966e+01,8.034364e+00,3.057776e+01,1.719491e+02
1.074082e+06,1.243151e+01,1.150420e+05,1.331505e+00,9.269625e-01,9.268327e-01,1.667759e-04,2.668325e-09,2.994022e+01,2.190966e+01,8.030565e+00,3.057297e+01,1.717288e+02
1.074182e+06,1.243266e+01,1.151421e+05,1.332663e+00,9.270372e-01,9.268329e-01,1.670428e-04,2.668324e-09,2.993642e+01,2.190966e+01,8.026766e+00,3.056817e+01,1.715084e+02
1.074282e+06,1.243382e+01,1.152421e+05,1.333821e+00,9.271120e-01,9.268332e-01,1.673097e-04,2.668324e-09,2.993262e+01,2.190966e+01,8.022967e+00,3.056337e+01,1.712881e+02
1.074382e+06,1.243498e+01,1.153422e+05,1.334979e+00,9.271867e-01,9.268334e-01,1.675767e-04,2.668323e-09,2.992882e+01,2.190966e+01,8.019168e+00,3.055858e+01,1.710677e+02
1.074482e+06,1.243614e+01,1.154422e+05,1.336137e+00,9.272279e-01,9.268337e-01,1.678436e-04,2.668322e-09,2.992593e+01,2.190935e+01,8.016578e+00,3.055510e+01,1.709286e+02
1.074582e+06,1.243729e+01,1.155422e+05,1.337294e+00,9.271620e-01,9.268339e-01,1.681105e-04,2.668321e-09,2.992593e+01,2.190809e+01,8.017845e+00,3.055581e+01,1.710484e+02
1.074682e+06,1.243845e+01,1.156423e+05,1.338452e+00,9.270961e-01,9.268341e-01,1.683775e-04,2.668321e-09,2.992593e+01,2.190682e+01,8.019112e+00,3.055653e+01,1.711682e+02
1.074782e+06,1.243961e+01,1.157423e+05,1.339610e+00,9.270302e-01,9.268344e-01,1.686444e-04,2.668320e-09,2.992593e+01,2.190555e+01,8.020378e+00,3.055724e+01,1.712879e+02
1.074882e+06,1.244077e+01,1.158423e+05,1.340768e+00,9.269643e-01,9.268346e-01,1.689113e-04,2.668319e-09,2.992593e+01,2.190429e+01,8.021645e+00,3.055796e+01,1.714077e+02
1.074982e+06,1.244193e+01,1.159424e+05,1.341926e+00,9.269115e-01,9.268349e-01,1.691782e-04,2.668319e-09,2.992564e+01,2.190273e+01,8.022912e+00,3.055826e+01,1.715276e+02
1.075082e+06,1.244308e+01,1.160424e+05,1.343083e+00,9.269029e-01,9.268351e-01,1.694452e-04,2.668318e-09,2.992439e+01,2.190020e+01,8.024183e+00,3.055719e+01,1.716478e+02
1.075182e+06,1.244424e+01,1.161424e+05,1.344241e+00,9.268943e-01,9.268354e-01,1.697121e-04,2.668317e-09,2.992313e+01,2.189767e+01,8.025454e+00,3.055611e+01,1.717680e+02
1.075282e+06,1.244540e+01,1.162425e+05,1.345399e+00,9.268857e-01,9.268356e-01,1.699790e-04,2.668316e-09,2.992187e+01,2.189515e+01,8.026725e+00,3.055503e+01,1.718881e+02
1.075383e+06,1.244656e+01,1.163425e+05,1.346557e+00,9.268770e-01,9.268359e-01,1.702460e-04,2.668316e-09,2.992061e+01,2.189262e+01,8.027996e+00,3.055396e+01,1.720083e+02
1.075483e+06,1.244771e+01,1.164426e+05,1.347715e+00,9.268763e-01,9.268361e-01,1.705129e-04,2.668315e-09,2.992025e+01,2.189039e+01,8.029866e+00,3.055375e+01,1.721000e+02
1.075583e+06,1.244887e+01,1.165426e+05,1.348873e+00,9.269006e-01,9.268364e-01,1.707798e-04,2.668314e-09,2.992278e+01,2.188912e+01,8.033658e+00,3.055635e+01,1.721000e+02
1.075683e+06,1.245003e+01,1.166426e+05,1.350030e+00,9.269250e-01,9.268366e-01,1.710467e-04,2.668314e-09,2.992530e+01,2.188785e+01,8.037451e+00,3.055894e+01,1.721000e+02
1.075783e+06,1.245119e+01,1.167427e+05,1.351188e+00,9.269494e-01,9.268369e-01,1.713137e-04,2.668313e-09,2.992783e+01,2.188658e+01,8.041243e+00,3.056154e+01,1.721000e+02
1.075883e+06,1.245235e+01,1.168427e+05,1.352346e+00,9.269738e-01,9.268371e-01,1.715806e-04,2.668312e-09,2.993035e+01,2.188531e+01,8.045036e+00,3.056413e+01,1.721000e+02
1.075983e+06,1.245350e+01,1.169427e+05,1.353504e+00,9.269941e-01,9.268374e-01,1.718475e-04,2.668311e-09,2.993138e+01,2.188404e+01,8.047334e+00,3.056515e+01,1.721095e+02
1.076083e+06,1.245466e+01,1.170428e+05,1.354662e+00,9.270013e-01,9.268376e-01,1.721145e-04,2.668311e-09,2.992759e+01,2.188278e+01,8.044810e+00,3.056109e+01,1.721495e+02
1.076183e+06,1.245582e+01,1.171428e+05,1.355820e+00,9.270085e-01,9.268379e-01,1.723814e-04,2.668310e-09,2.992379e+01,2.188151e+01,8.042286e+00,3.055703e+01,1.721895e+02
1.076283e+06,1.245698e+01,1.172429e+05,1.356977e+00,9.270156e-01,9.268381e-01,1.726483e-04,2.668309e-09,2.992000e+01,2.188024e+01,8.039763e+00,3.055297e+01,1.722294e+02
1.076383e+06,1.245814e+01,1.173429e+05,1.358135e+00,9.270228e-01,9.268384e-01,1.729153e-04,2.668309e-09,2.991621e+01,2.187897e+01,8.037239e+00,3.054892e+01,1.722694e+02
1.076483e+06,1.245929e+01,1.174429e+05,1.359293e+00,9.270266e-01,9.268386e-01,1.731822e-04,2.668308e-09,2.991450e+01,2.187860e+01,8.035903e+00,3.054707e+01,1.723189e+02
