Repository: brandonlampe/CS_Data

# Repository for Crushed Salt Data
**Grant No: 456417**

This is a work in progress!

## Repository Content

### Directory Names
A uniform namining structure still in progress, but in general directories are named according to the following:
 - Names contain no spaces, a single underscore "_" will be used as a file name seperator.
 - Files are for the Crushed Salt Project (CSP); therefore, the first three charaters of each file are "CSP".
 - Folders are organized by which frame the test was performed on i.e., A2 or A3.
 - The fifth and sixth charaters of each file name will therefore be "A" followed by the frame number.

File: UNM_WP_HY_175_13/STAGE07/CREEP_FIT/175_13_STAGE07_CREEP_OUT.csv (part 6 of 7)
Analysis by Brandon Lampe, performed on: 2017/01/30 14:05:32
Experimental results below begin at: 2016/10/13 15:21:36
Duration (sec),Duration (day),Elapsed Time (sec),Elapsed Time (day),Interpolated Fractional Density,Fit to Fractional Density,Fit to Volume Strain,Fit to Volume Strain Rate (1/sec),Confining Pressure (MPa),Pore Pressure (MPa),Terzaghi Pressure (MPa),Solid Pressure (MPa),Temperature (C))
1.076583e+06,1.246045e+01,1.175430e+05,1.360451e+00,9.270194e-01,9.268388e-01,1.734491e-04,2.668307e-09,2.991956e+01,2.188114e+01,8.038418e+00,3.055239e+01,1.723990e+02
1.076683e+06,1.246161e+01,1.176430e+05,1.361609e+00,9.270122e-01,9.268391e-01,1.737160e-04,2.668306e-09,2.992462e+01,2.188368e+01,8.040932e+00,3.055771e+01,1.724792e+02
1.076783e+06,1.246277e+01,1.177430e+05,1.362767e+00,9.270051e-01,9.268393e-01,1.739830e-04,2.668306e-09,2.992967e+01,2.188623e+01,8.043446e+00,3.056304e+01,1.725593e+02
1.076883e+06,1.246392e+01,1.178431e+05,1.363924e+00,9.269979e-01,9.268396e-01,1.742499e-04,2.668305e-09,2.993473e+01,2.188877e+01,8.045961e+00,3.056836e+01,1.726394e+02
1.076983e+06,1.246508e+01,1.179431e+05,1.365082e+00,9.269942e-01,9.268398e-01,1.745168e-04,2.668304e-09,2.993958e+01,2.189161e+01,8.047966e+00,3.057340e+01,1.727000e+02
1.077083e+06,1.246624e+01,1.180431e+05,1.366240e+00,9.270014e-01,9.268401e-01,1.747837e-04,2.668304e-09,2.994380e+01,2.189541e+01,8.048394e+00,3.057759e+01,1.727000e+02
1.077183e+06,1.246740e+01,1.181432e+05,1.367398e+00,9.270085e-01,9.268403e-01,1.750507e-04,2.668303e-09,2.994802e+01,2.189920e+01,8.048821e+00,3.058177e+01,1.727000e+02
1.077283e+06,1.246856e+01,1.182432e+05,1.368556e+00,9.270157e-01,9.268406e-01,1.753176e-04,2.668302e-09,2.995224e+01,2.190299e+01,8.049249e+00,3.058596e+01,1.727000e+02
1.077383e+06,1.246971e+01,1.183433e+05,1.369714e+00,9.270229e-01,9.268408e-01,1.755845e-04,2.668301e-09,2.995646e+01,2.190678e+01,8.049676e+00,3.059015e+01,1.727000e+02
1.077483e+06,1.247087e+01,1.184433e+05,1.370871e+00,9.270105e-01,9.268411e-01,1.758515e-04,2.668301e-09,2.995863e+01,2.191099e+01,8.047640e+00,3.059227e+01,1.726417e+02
1.077583e+06,1.247203e+01,1.185433e+05,1.372029e+00,9.269374e-01,9.268413e-01,1.761184e-04,2.668300e-09,2.995441e+01,2.191648e+01,8.037931e+00,3.058797e+01,1.724017e+02
1.077683e+06,1.247319e+01,1.186434e+05,1.373187e+00,9.268642e-01,9.268416e-01,1.763853e-04,2.668299e-09,2.995019e+01,2.192197e+01,8.028222e+00,3.058367e+01,1.721617e+02
1.077783e+06,1.247434e+01,1.187434e+05,1.374345e+00,9.267910e-01,9.268418e-01,1.766522e-04,2.668299e-09,2.994597e+01,2.192746e+01,8.018513e+00,3.057937e+01,1.719218e+02
1.077883e+06,1.247550e+01,1.188434e+05,1.375503e+00,9.267179e-01,9.268421e-01,1.769192e-04,2.668298e-09,2.994175e+01,2.193294e+01,8.008804e+00,3.057506e+01,1.716818e+02
1.077983e+06,1.247666e+01,1.189435e+05,1.376661e+00,9.266746e-01,9.268423e-01,1.771861e-04,2.668297e-09,2.993702e+01,2.193772e+01,7.999302e+00,3.056999e+01,1.715194e+02
1.078084e+06,1.247782e+01,1.190435e+05,1.377818e+00,9.267249e-01,9.268426e-01,1.774530e-04,2.668296e-09,2.993071e+01,2.194026e+01,7.990447e+00,3.056250e+01,1.715995e+02
1.078184e+06,1.247898e+01,1.191435e+05,1.378976e+00,9.267752e-01,9.268428e-01,1.777200e-04,2.668296e-09,2.992439e+01,2.194280e+01,7.981592e+00,3.055502e+01,1.716797e+02
1.078284e+06,1.248013e+01,1.192436e+05,1.380134e+00,9.268255e-01,9.268431e-01,1.779869e-04,2.668295e-09,2.991808e+01,2.194535e+01,7.972736e+00,3.054754e+01,1.717598e+02
1.078384e+06,1.248129e+01,1.193436e+05,1.381292e+00,9.268758e-01,9.268433e-01,1.782538e-04,2.668294e-09,2.991177e+01,2.194789e+01,7.963881e+00,3.054006e+01,1.718399e+02
1.078484e+06,1.248245e+01,1.194437e+05,1.382450e+00,9.269279e-01,9.268435e-01,1.785207e-04,2.668294e-09,2.990735e+01,2.194884e+01,7.958508e+00,3.053474e+01,1.718550e+02
1.078584e+06,1.248361e+01,1.195437e+05,1.383608e+00,9.269853e-01,9.268438e-01,1.787877e-04,2.668293e-09,2.990860e+01,2.194503e+01,7.963569e+00,3.053586e+01,1.716750e+02
1.078684e+06,1.248477e+01,1.196437e+05,1.384765e+00,9.270427e-01,9.268440e-01,1.790546e-04,2.668292e-09,2.990986e+01,2.194123e+01,7.968631e+00,3.053698e+01,1.714950e+02
1.078784e+06,1.248592e+01,1.197438e+05,1.385923e+00,9.271001e-01,9.268443e-01,1.793215e-04,2.668291e-09,2.991111e+01,2.193742e+01,7.973692e+00,3.053810e+01,1.713150e+02
1.078884e+06,1.248708e+01,1.198438e+05,1.387081e+00,9.271575e-01,9.268445e-01,1.795884e-04,2.668291e-09,2.991237e+01,2.193362e+01,7.978753e+00,3.053922e+01,1.711351e+02
1.078984e+06,1.248824e+01,1.199438e+05,1.388239e+00,9.271716e-01,9.268448e-01,1.798554e-04,2.668290e-09,2.991425e+01,2.192971e+01,7.984547e+00,3.054143e+01,1.710448e+02
1.079084e+06,1.248940e+01,1.200439e+05,1.389397e+00,9.270556e-01,9.268450e-01,1.801223e-04,2.668289e-09,2.991804e+01,2.192549e+01,7.992546e+00,3.054693e+01,1.712245e+02
1.079184e+06,1.249055e+01,1.201439e+05,1.390555e+00,9.269396e-01,9.268453e-01,1.803892e-04,2.668289e-09,2.992183e+01,2.192128e+01,8.000545e+00,3.055242e+01,1.714042e+02
1.079284e+06,1.249171e+01,1.202439e+05,1.391712e+00,9.268236e-01,9.268455e-01,1.806561e-04,2.668288e-09,2.992561e+01,2.191707e+01,8.008544e+00,3.055792e+01,1.715838e+02
1.079384e+06,1.249287e+01,1.203440e+05,1.392870e+00,9.267076e-01,9.268458e-01,1.809231e-04,2.668287e-09,2.992940e+01,2.191286e+01,8.016543e+00,3.056342e+01,1.717635e+02
1.079484e+06,1.249403e+01,1.204440e+05,1.394028e+00,9.266253e-01,9.268460e-01,1.811900e-04,2.668286e-09,2.993197e+01,2.190935e+01,8.022621e+00,3.056724e+01,1.719289e+02
1.079584e+06,1.249519e+01,1.205441e+05,1.395186e+00,9.266497e-01,9.268463e-01,1.814569e-04,2.668286e-09,2.993070e+01,2.190808e+01,8.022621e+00,3.056574e+01,1.720491e+02
1.079684e+06,1.249634e+01,1.206441e+05,1.396344e+00,9.266741e-01,9.268465e-01,1.817238e-04,2.668285e-09,2.992943e+01,2.190681e+01,8.022621e+00,3.056424e+01,1.721692e+02
1.079784e+06,1.249750e+01,1.207441e+05,1.397502e+00,9.266986e-01,9.268468e-01,1.819908e-04,2.668284e-09,2.992816e+01,2.190554e+01,8.022621e+00,3.056274e+01,1.722894e+02
1.079884e+06,1.249866e+01,1.208442e+05,1.398659e+00,9.267230e-01,9.268470e-01,1.822577e-04,2.668284e-09,2.992689e+01,2.190427e+01,8.022621e+00,3.056124e+01,1.724096e+02
1.079984e+06,1.249982e+01,1.209442e+05,1.399817e+00,9.267460e-01,9.268473e-01,1.825246e-04,2.668283e-09,2.992562e+01,2.190300e+01,8.022624e+00,3.055976e+01,1.724652e+02
1.080084e+06,1.250098e+01,1.210442e+05,1.400975e+00,9.267647e-01,9.268475e-01,1.827916e-04,2.668282e-09,2.992436e+01,2.190172e+01,8.022638e+00,3.055833e+01,1.723250e+02
1.080184e+06,1.250213e+01,1.211443e+05,1.402133e+00,9.267833e-01,9.268478e-01,1.830585e-04,2.668281e-09,2.992310e+01,2.190045e+01,8.022652e+00,3.055690e+01,1.721848e+02
1.080284e+06,1.250329e+01,1.212443e+05,1.403291e+00,9.268020e-01,9.268480e-01,1.833254e-04,2.668281e-09,2.992185e+01,2.189918e+01,8.022666e+00,3.055547e+01,1.720446e+02
1.080384e+06,1.250445e+01,1.213444e+05,1.404449e+00,9.268207e-01,9.268482e-01,1.835923e-04,2.668280e-09,2.992059e+01,2.189791e+01,8.022679e+00,3.055404e+01,1.719043e+02
1.080484e+06,1.250561e+01,1.214444e+05,1.405606e+00,9.268364e-01,9.268485e-01,1.838593e-04,2.668279e-09,2.991901e+01,2.189729e+01,8.021719e+00,3.055224e+01,1.718307e+02
1.080584e+06,1.250676e+01,1.215444e+05,1.406764e+00,9.268436e-01,9.268487e-01,1.841262e-04,2.668279e-09,2.991649e+01,2.189856e+01,8.017926e+00,3.054935e+01,1.719507e+02
1.080684e+06,1.250792e+01,1.216445e+05,1.407922e+00,9.268508e-01,9.268490e-01,1.843931e-04,2.668278e-09,2.991396e+01,2.189983e+01,8.014134e+00,3.054646e+01,1.720707e+02
1.080784e+06,1.250908e+01,1.217445e+05,1.409080e+00,9.268579e-01,9.268492e-01,1.846600e-04,2.668277e-09,2.991144e+01,2.190110e+01,8.010341e+00,3.054357e+01,1.721907e+02
1.080885e+06,1.251024e+01,1.218445e+05,1.410238e+00,9.268651e-01,9.268495e-01,1.849270e-04,2.668277e-09,2.990891e+01,2.190237e+01,8.006549e+00,3.054068e+01,1.723106e+02
1.080985e+06,1.251140e+01,1.219446e+05,1.411395e+00,9.268467e-01,9.268497e-01,1.851939e-04,2.668276e-09,2.990703e+01,2.190363e+01,8.003400e+00,3.053872e+01,1.724000e+02
1.081085e+06,1.251255e+01,1.220446e+05,1.412553e+00,9.267535e-01,9.268500e-01,1.854608e-04,2.668275e-09,2.990703e+01,2.190490e+01,8.002132e+00,3.053949e+01,1.724000e+02
1.081185e+06,1.251371e+01,1.221446e+05,1.413711e+00,9.266602e-01,9.268502e-01,1.857277e-04,2.668274e-09,2.990703e+01,2.190617e+01,8.000863e+00,3.054026e+01,1.724000e+02
1.081285e+06,1.251487e+01,1.222447e+05,1.414869e+00,9.265670e-01,9.268505e-01,1.859947e-04,2.668274e-09,2.990703e+01,2.190744e+01,7.999594e+00,3.054102e+01,1.724000e+02
1.081385e+06,1.251603e+01,1.223447e+05,1.416027e+00,9.264738e-01,9.268507e-01,1.862616e-04,2.668273e-09,2.990703e+01,2.190871e+01,7.998325e+00,3.054179e+01,1.724000e+02
1.081485e+06,1.251718e+01,1.224448e+05,1.417185e+00,9.264193e-01,9.268510e-01,1.865285e-04,2.668272e-09,2.990735e+01,2.190933e+01,7.998023e+00,3.054260e+01,1.723898e+02
1.081585e+06,1.251834e+01,1.225448e+05,1.418342e+00,9.264782e-01,9.268512e-01,1.867954e-04,2.668272e-09,2.990861e+01,2.190806e+01,8.000551e+00,3.054350e+01,1.723497e+02
1.081685e+06,1.251950e+01,1.226448e+05,1.419500e+00,9.265371e-01,9.268515e-01,1.870624e-04,2.668271e-09,2.990987e+01,2.190679e+01,8.003079e+00,3.054441e+01,1.723097e+02
1.081785e+06,1.252066e+01,1.227449e+05,1.420658e+00,9.265960e-01,9.268517e-01,1.873293e-04,2.668270e-09,2.991113e+01,2.190552e+01,8.005607e+00,3.054532e+01,1.722696e+02
1.081885e+06,1.252182e+01,1.228449e+05,1.421816e+00,9.266549e-01,9.268520e-01,1.875962e-04,2.668269e-09,2.991238e+01,2.190425e+01,8.008135e+00,3.054623e+01,1.722296e+02
1.081985e+06,1.252297e+01,1.229449e+05,1.422974e+00,9.267137e-01,9.268522e-01,1.878631e-04,2.668269e-09,2.991265e+01,2.190364e+01,8.009005e+00,3.054602e+01,1.721843e+02
1.082085e+06,1.252413e+01,1.230450e+05,1.424132e+00,9.267726e-01,9.268525e-01,1.881301e-04,2.668268e-09,2.991012e+01,2.190491e+01,8.005212e+00,3.054264e+01,1.721243e+02
1.082185e+06,1.252529e+01,1.231450e+05,1.425289e+00,9.268314e-01,9.268527e-01,1.883970e-04,2.668267e-09,2.990760e+01,2.190618e+01,8.001420e+00,3.053927e+01,1.720643e+02
1.082285e+06,1.252645e+01,1.232450e+05,1.426447e+00,9.268902e-01,9.268529e-01,1.886639e-04,2.668267e-09,2.990508e+01,2.190745e+01,7.997627e+00,3.053590e+01,1.720043e+02
1.082385e+06,1.252761e+01,1.233451e+05,1.427605e+00,9.269490e-01,9.268532e-01,1.889308e-04,2.668266e-09,2.990255e+01,2.190872e+01,7.993835e+00,3.053253e+01,1.719443e+02
1.082485e+06,1.252876e+01,1.234451e+05,1.428763e+00,9.269943e-01,9.268534e-01,1.891978e-04,2.668265e-09,2.990168e+01,2.190932e+01,7.992359e+00,3.053112e+01,1.719105e+02
1.082585e+06,1.252992e+01,1.235452e+05,1.429921e+00,9.270015e-01,9.268537e-01,1.894647e-04,2.668264e-09,2.990547e+01,2.190805e+01,7.997420e+00,3.053525e+01,1.719505e+02
1.082685e+06,1.253108e+01,1.236452e+05,1.431079e+00,9.270087e-01,9.268539e-01,1.897316e-04,2.668264e-09,2.990927e+01,2.190679e+01,8.002481e+00,3.053937e+01,1.719905e+02
1.082785e+06,1.253224e+01,1.237452e+05,1.432236e+00,9.270158e-01,9.268542e-01,1.899985e-04,2.668263e-09,2.991306e+01,2.190552e+01,8.007543e+00,3.054350e+01,1.720304e+02
1.082885e+06,1.253339e+01,1.238453e+05,1.433394e+00,9.270230e-01,9.268544e-01,1.902654e-04,2.668262e-09,2.991685e+01,2.190425e+01,8.012604e+00,3.054762e+01,1.720704e+02
1.082985e+06,1.253455e+01,1.239453e+05,1.434552e+00,9.270111e-01,9.268547e-01,1.905324e-04,2.668262e-09,2.991900e+01,2.190331e+01,8.015685e+00,3.055012e+01,1.721209e+02
1.083085e+06,1.253571e+01,1.240453e+05,1.435710e+00,9.269450e-01,9.268549e-01,1.907993e-04,2.668261e-09,2.991647e+01,2.190331e+01,8.013157e+00,3.054801e+01,1.722010e+02
1.083185e+06,1.253687e+01,1.241454e+05,1.436868e+00,9.268789e-01,9.268552e-01,1.910662e-04,2.668260e-09,2.991394e+01,2.190331e+01,8.010629e+00,3.054589e+01,1.722812e+02
1.083285e+06,1.253803e+01,1.242454e+05,1.438026e+00,9.268127e-01,9.268554e-01,1.913331e-04,2.668259e-09,2.991141e+01,2.190331e+01,8.008101e+00,3.054378e+01,1.723613e+02
1.083385e+06,1.253918e+01,1.243454e+05,1.439183e+00,9.267466e-01,9.268557e-01,1.916001e-04,2.668259e-09,2.990888e+01,2.190331e+01,8.005573e+00,3.054167e+01,1.724414e+02
1.083485e+06,1.254034e+01,1.244455e+05,1.440341e+00,9.267141e-01,9.268559e-01,1.918670e-04,2.668258e-09,2.990952e+01,2.190297e+01,8.006548e+00,3.054269e+01,1.724839e+02
1.083586e+06,1.254150e+01,1.245455e+05,1.441499e+00,9.267728e-01,9.268562e-01,1.921339e-04,2.668257e-09,2.991876e+01,2.190170e+01,8.017052e+00,3.055221e+01,1.724240e+02
1.083686e+06,1.254266e+01,1.246456e+05,1.442657e+00,9.268315e-01,9.268564e-01,1.924008e-04,2.668257e-09,2.992799e+01,2.190044e+01,8.027557e+00,3.056173e+01,1.723641e+02
1.083786e+06,1.254381e+01,1.247456e+05,1.443815e+00,9.268902e-01,9.268567e-01,1.926678e-04,2.668256e-09,2.993723e+01,2.189917e+01,8.038061e+00,3.057124e+01,1.723042e+02
1.083886e+06,1.254497e+01,1.248456e+05,1.444973e+00,9.269489e-01,9.268569e-01,1.929347e-04,2.668255e-09,2.994647e+01,2.189790e+01,8.048566e+00,3.058076e+01,1.722443e+02
1.083986e+06,1.254613e+01,1.249457e+05,1.446130e+00,9.269842e-01,9.268572e-01,1.932016e-04,2.668254e-09,2.995222e+01,2.189697e+01,8.055253e+00,3.058671e+01,1.721377e+02
1.084086e+06,1.254729e+01,1.250457e+05,1.447288e+00,9.269527e-01,9.268574e-01,1.934685e-04,2.668254e-09,2.994801e+01,2.189697e+01,8.051047e+00,3.058247e+01,1.718978e+02
1.084186e+06,1.254845e+01,1.251457e+05,1.448446e+00,9.269211e-01,9.268576e-01,1.937355e-04,2.668253e-09,2.994381e+01,2.189697e+01,8.046841e+00,3.057822e+01,1.716578e+02
1.084286e+06,1.254960e+01,1.252458e+05,1.449604e+00,9.268896e-01,9.268579e-01,1.940024e-04,2.668252e-09,2.993960e+01,2.189697e+01,8.042635e+00,3.057398e+01,1.714178e+02
1.084386e+06,1.255076e+01,1.253458e+05,1.450762e+00,9.268580e-01,9.268581e-01,1.942693e-04,2.668252e-09,2.993539e+01,2.189697e+01,8.038428e+00,3.056974e+01,1.711779e+02
1.084486e+06,1.255192e+01,1.254459e+05,1.451920e+00,9.268234e-01,9.268584e-01,1.945362e-04,2.668251e-09,2.993195e+01,2.189729e+01,8.034653e+00,3.056632e+01,1.710415e+02
1.084586e+06,1.255308e+01,1.255459e+05,1.453077e+00,9.267803e-01,9.268586e-01,1.948031e-04,2.668250e-09,2.993068e+01,2.189857e+01,8.032111e+00,3.056525e+01,1.712017e+02
1.084686e+06,1.255424e+01,1.256459e+05,1.454235e+00,9.267372e-01,9.268589e-01,1.950701e-04,2.668249e-09,2.992941e+01,2.189984e+01,8.029569e+00,3.056418e+01,1.713620e+02
1.084786e+06,1.255539e+01,1.257460e+05,1.455393e+00,9.266941e-01,9.268591e-01,1.953370e-04,2.668249e-09,2.992813e+01,2.190111e+01,8.027027e+00,3.056311e+01,1.715222e+02
1.084886e+06,1.255655e+01,1.258460e+05,1.456551e+00,9.266510e-01,9.268594e-01,1.956039e-04,2.668248e-09,2.992686e+01,2.190238e+01,8.024485e+00,3.056204e+01,1.716825e+02
1.084986e+06,1.255771e+01,1.259460e+05,1.457709e+00,9.266351e-01,9.268596e-01,1.958708e-04,2.668247e-09,2.992560e+01,2.190365e+01,8.021947e+00,3.056072e+01,1.718214e+02
1.085086e+06,1.255887e+01,1.260461e+05,1.458867e+00,9.266940e-01,9.268599e-01,1.961378e-04,2.668247e-09,2.992434e+01,2.190492e+01,8.019418e+00,3.055871e+01,1.719015e+02
1.085186e+06,1.256002e+01,1.261461e+05,1.460024e+00,9.267530e-01,9.268601e-01,1.964047e-04,2.668246e-09,2.992308e+01,2.190619e+01,8.016890e+00,3.055671e+01,1.719816e+02
1.085286e+06,1.256118e+01,1.262461e+05,1.461182e+00,9.268119e-01,9.268604e-01,1.966716e-04,2.668245e-09,2.992182e+01,2.190746e+01,8.014362e+00,3.055470e+01,1.720617e+02
1.085386e+06,1.256234e+01,1.263462e+05,1.462340e+00,9.268708e-01,9.268606e-01,1.969385e-04,2.668244e-09,2.992057e+01,2.190873e+01,8.011834e+00,3.055269e+01,1.721419e+02
1.085486e+06,1.256350e+01,1.264462e+05,1.463498e+00,9.269041e-01,9.268609e-01,1.972054e-04,2.668244e-09,2.992069e+01,2.190966e+01,8.011037e+00,3.055245e+01,1.722220e+02
1.085586e+06,1.256466e+01,1.265463e+05,1.464656e+00,9.268696e-01,9.268611e-01,1.974724e-04,2.668243e-09,2.992447e+01,2.190966e+01,8.014816e+00,3.055684e+01,1.723019e+02
1.085686e+06,1.256581e+01,1.266463e+05,1.465814e+00,9.268352e-01,9.268614e-01,1.977393e-04,2.668242e-09,2.992825e+01,2.190966e+01,8.018595e+00,3.056124e+01,1.723819e+02
1.085786e+06,1.256697e+01,1.267463e+05,1.466971e+00,9.268008e-01,9.268616e-01,1.980062e-04,2.668242e-09,2.993203e+01,2.190966e+01,8.022374e+00,3.056564e+01,1.724619e+02
1.085886e+06,1.256813e+01,1.268464e+05,1.468129e+00,9.267663e-01,9.268619e-01,1.982731e-04,2.668241e-09,2.993581e+01,2.190966e+01,8.026152e+00,3.057004e+01,1.725419e+02
1.085986e+06,1.256929e+01,1.269464e+05,1.469287e+00,9.267413e-01,9.268621e-01,1.985401e-04,2.668240e-09,2.993890e+01,2.190966e+01,8.029244e+00,3.057361e+01,1.725945e+02
1.086086e+06,1.257044e+01,1.270464e+05,1.470445e+00,9.267413e-01,9.268623e-01,1.988070e-04,2.668239e-09,2.994017e+01,2.190966e+01,8.030513e+00,3.057498e+01,1.725745e+02
1.086186e+06,1.257160e+01,1.271465e+05,1.471603e+00,9.267413e-01,9.268626e-01,1.990739e-04,2.668239e-09,2.994144e+01,2.190966e+01,8.031782e+00,3.057635e+01,1.725545e+02
1.086287e+06,1.257276e+01,1.272465e+05,1.472761e+00,9.267413e-01,9.268628e-01,1.993408e-04,2.668238e-09,2.994271e+01,2.190966e+01,8.033050e+00,3.057772e+01,1.725345e+02
1.086387e+06,1.257392e+01,1.273465e+05,1.473918e+00,9.267413e-01,9.268631e-01,1.996077e-04,2.668237e-09,2.994397e+01,2.190966e+01,8.034319e+00,3.057908e+01,1.725145e+02
1.086487e+06,1.257508e+01,1.274466e+05,1.475076e+00,9.267304e-01,9.268633e-01,1.998747e-04,2.668237e-09,2.994639e+01,2.190966e+01,8.036739e+00,3.058180e+01,1.724726e+02
1.086587e+06,1.257623e+01,1.275466e+05,1.476234e+00,9.266901e-01,9.268636e-01,2.001416e-04,2.668236e-09,2.995188e+01,2.190966e+01,8.042224e+00,3.058809e+01,1.723725e+02
1.086687e+06,1.257739e+01,1.276467e+05,1.477392e+00,9.266499e-01,9.268638e-01,2.004085e-04,2.668235e-09,2.995736e+01,2.190966e+01,8.047708e+00,3.059439e+01,1.722723e+02
1.086787e+06,1.257855e+01,1.277467e+05,1.478550e+00,9.266097e-01,9.268641e-01,2.006754e-04,2.668234e-09,2.996285e+01,2.190966e+01,8.053193e+00,3.060069e+01,1.721722e+02
1.086887e+06,1.257971e+01,1.278467e+05,1.479707e+00,9.265695e-01,9.268643e-01,2.009423e-04,2.668234e-09,2.996833e+01,2.190966e+01,8.058677e+00,3.060698e+01,1.720720e+02
1.086987e+06,1.258087e+01,1.279468e+05,1.480865e+00,9.265724e-01,9.268646e-01,2.012093e-04,2.668233e-09,2.996861e+01,2.190930e+01,8.059311e+00,3.060728e+01,1.719775e+02
1.087087e+06,1.258202e+01,1.280468e+05,1.482023e+00,9.266857e-01,9.268648e-01,2.014762e-04,2.668232e-09,2.995556e+01,2.190803e+01,8.047534e+00,3.059224e+01,1.718975e+02
1.087187e+06,1.258318e+01,1.281468e+05,1.483181e+00,9.267990e-01,9.268651e-01,2.017431e-04,2.668232e-09,2.994252e+01,2.190676e+01,8.035756e+00,3.057720e+01,1.718175e+02
1.087287e+06,1.258434e+01,1.282469e+05,1.484339e+00,9.269124e-01,9.268653e-01,2.020100e-04,2.668231e-09,2.992947e+01,2.190549e+01,8.023979e+00,3.056217e+01,1.717376e+02
1.087387e+06,1.258550e+01,1.283469e+05,1.485497e+00,9.270257e-01,9.268656e-01,2.022769e-04,2.668230e-09,2.991642e+01,2.190422e+01,8.012201e+00,3.054714e+01,1.716576e+02
1.087487e+06,1.258665e+01,1.284469e+05,1.486654e+00,9.270920e-01,9.268658e-01,2.025439e-04,2.668230e-09,2.991104e+01,2.190260e+01,8.008439e+00,3.054084e+01,1.715720e+02
1.087587e+06,1.258781e+01,1.285470e+05,1.487812e+00,9.270374e-01,9.268661e-01,2.028108e-04,2.668229e-09,2.992534e+01,2.190008e+01,8.025264e+00,3.055697e+01,1.714720e+02
1.087687e+06,1.258897e+01,1.286470e+05,1.488970e+00,9.269829e-01,9.268663e-01,2.030777e-04,2.668228e-09,2.993965e+01,2.189756e+01,8.042090e+00,3.057311e+01,1.713720e+02
1.087787e+06,1.259013e+01,1.287471e+05,1.490128e+00,9.269284e-01,9.268666e-01,2.033446e-04,2.668227e-09,2.995395e+01,2.189503e+01,8.058915e+00,3.058925e+01,1.712720e+02
1.087887e+06,1.259129e+01,1.288471e+05,1.491286e+00,9.268739e-01,9.268668e-01,2.036115e-04,2.668227e-09,2.996825e+01,2.189251e+01,8.075740e+00,3.060539e+01,1.711720e+02
1.087987e+06,1.259244e+01,1.289471e+05,1.492444e+00,9.268270e-01,9.268671e-01,2.038785e-04,2.668226e-09,2.997597e+01,2.189069e+01,8.085275e+00,3.061430e+01,1.711615e+02
1.088087e+06,1.259360e+01,1.290472e+05,1.493601e+00,9.267997e-01,9.268673e-01,2.041454e-04,2.668225e-09,2.996671e+01,2.189069e+01,8.076022e+00,3.060457e+01,1.713815e+02
1.088187e+06,1.259476e+01,1.291472e+05,1.494759e+00,9.267725e-01,9.268675e-01,2.044123e-04,2.668225e-09,2.995746e+01,2.189069e+01,8.066768e+00,3.059484e+01,1.716014e+02
1.088287e+06,1.259592e+01,1.292472e+05,1.495917e+00,9.267452e-01,9.268678e-01,2.046792e-04,2.668224e-09,2.994820e+01,2.189069e+01,8.057514e+00,3.058511e+01,1.718214e+02
1.088387e+06,1.259707e+01,1.293473e+05,1.497075e+00,9.267180e-01,9.268680e-01,2.049461e-04,2.668223e-09,2.993895e+01,2.189069e+01,8.048260e+00,3.057538e+01,1.720414e+02
1.088487e+06,1.259823e+01,1.294473e+05,1.498233e+00,9.266939e-01,9.268683e-01,2.052131e-04,2.668222e-09,2.993157e+01,2.189069e+01,8.040883e+00,3.056765e+01,1.722167e+02
1.088587e+06,1.259939e+01,1.295473e+05,1.499391e+00,9.266781e-01,9.268685e-01,2.054800e-04,2.668222e-09,2.992905e+01,2.189069e+01,8.038359e+00,3.056507e+01,1.722767e+02
1.088687e+06,1.260055e+01,1.296474e+05,1.500548e+00,9.266624e-01,9.268688e-01,2.057469e-04,2.668221e-09,2.992652e+01,2.189069e+01,8.035835e+00,3.056249e+01,1.723367e+02
1.088787e+06,1.260171e+01,1.297474e+05,1.501706e+00,9.266466e-01,9.268690e-01,2.060138e-04,2.668220e-09,2.992400e+01,2.189069e+01,8.033311e+00,3.055992e+01,1.723967e+02
1.088887e+06,1.260286e+01,1.298475e+05,1.502864e+00,9.266308e-01,9.268693e-01,2.062807e-04,2.668220e-09,2.992148e+01,2.189069e+01,8.030788e+00,3.055734e+01,1.724567e+02
1.088987e+06,1.260402e+01,1.299475e+05,1.504022e+00,9.266314e-01,9.268695e-01,2.065477e-04,2.668219e-09,2.991930e+01,2.189104e+01,8.028264e+00,3.055496e+01,1.724555e+02
1.089088e+06,1.260518e+01,1.300475e+05,1.505180e+00,9.266744e-01,9.268698e-01,2.068146e-04,2.668218e-09,2.991803e+01,2.189229e+01,8.025740e+00,3.055309e+01,1.722955e+02
1.089188e+06,1.260634e+01,1.301476e+05,1.506338e+00,9.267174e-01,9.268700e-01,2.070815e-04,2.668217e-09,2.991676e+01,2.189355e+01,8.023216e+00,3.055122e+01,1.721356e+02
1.089288e+06,1.260750e+01,1.302476e+05,1.507495e+00,9.267605e-01,9.268703e-01,2.073484e-04,2.668217e-09,2.991550e+01,2.189480e+01,8.020692e+00,3.054935e+01,1.719756e+02
1.089388e+06,1.260865e+01,1.303476e+05,1.508653e+00,9.268035e-01,9.268705e-01,2.076153e-04,2.668216e-09,2.991423e+01,2.189606e+01,8.018169e+00,3.054748e+01,1.718156e+02
1.089488e+06,1.260981e+01,1.304477e+05,1.509811e+00,9.268453e-01,9.268708e-01,2.078823e-04,2.668215e-09,2.991331e+01,2.189732e+01,8.015993e+00,3.054600e+01,1.717111e+02
1.089588e+06,1.261097e+01,1.305477e+05,1.510969e+00,9.268841e-01,9.268710e-01,2.081492e-04,2.668215e-09,2.991331e+01,2.189859e+01,8.014724e+00,3.054554e+01,1.717511e+02
1.089688e+06,1.261213e+01,1.306478e+05,1.512127e+00,9.269228e-01,9.268713e-01,2.084161e-04,2.668214e-09,2.991331e+01,2.189985e+01,8.013455e+00,3.054508e+01,1.717911e+02
1.089788e+06,1.261328e+01,1.307478e+05,1.513285e+00,9.269615e-01,9.268715e-01,2.086830e-04,2.668213e-09,2.991331e+01,2.190112e+01,8.012187e+00,3.054462e+01,1.718311e+02
1.089888e+06,1.261444e+01,1.308478e+05,1.514442e+00,9.270003e-01,9.268718e-01,2.089499e-04,2.668212e-09,2.991331e+01,2.190239e+01,8.010918e+00,3.054416e+01,1.718711e+02
1.089988e+06,1.261560e+01,1.309479e+05,1.515600e+00,9.270176e-01,9.268720e-01,2.092169e-04,2.668212e-09,2.991366e+01,2.190331e+01,8.010352e+00,3.054430e+01,1.719167e+02
1.090088e+06,1.261676e+01,1.310479e+05,1.516758e+00,9.269787e-01,9.268722e-01,2.094838e-04,2.668211e-09,2.991494e+01,2.190331e+01,8.011625e+00,3.054604e+01,1.719768e+02
1.090188e+06,1.261792e+01,1.311479e+05,1.517916e+00,9.269398e-01,9.268725e-01,2.097507e-04,2.668210e-09,2.991621e+01,2.190331e+01,8.012899e+00,3.054778e+01,1.720370e+02
1.090288e+06,1.261907e+01,1.312480e+05,1.519074e+00,9.269009e-01,9.268727e-01,2.100176e-04,2.668210e-09,2.991748e+01,2.190331e+01,8.014172e+00,3.054951e+01,1.720972e+02
1.090388e+06,1.262023e+01,1.313480e+05,1.520232e+00,9.268621e-01,9.268730e-01,2.102845e-04,2.668209e-09,2.991876e+01,2.190331e+01,8.015445e+00,3.055125e+01,1.721574e+02
1.090488e+06,1.262139e+01,1.314480e+05,1.521389e+00,9.268392e-01,9.268732e-01,2.105514e-04,2.668208e-09,2.991854e+01,2.190368e+01,8.014861e+00,3.055120e+01,1.721297e+02
1.090588e+06,1.262255e+01,1.315481e+05,1.522547e+00,9.268550e-01,9.268735e-01,2.108184e-04,2.668207e-09,2.991475e+01,2.190495e+01,8.009800e+00,3.054686e+01,1.718897e+02
1.090688e+06,1.262371e+01,1.316481e+05,1.523705e+00,9.268708e-01,9.268737e-01,2.110853e-04,2.668207e-09,2.991096e+01,2.190622e+01,8.004739e+00,3.054252e+01,1.716497e+02
1.090788e+06,1.262486e+01,1.317482e+05,1.524863e+00,9.268866e-01,9.268740e-01,2.113522e-04,2.668206e-09,2.990717e+01,2.190749e+01,7.999677e+00,3.053819e+01,1.714098e+02
1.090888e+06,1.262602e+01,1.318482e+05,1.526021e+00,9.269023e-01,9.268742e-01,2.116191e-04,2.668205e-09,2.990337e+01,2.190876e+01,7.994616e+00,3.053385e+01,1.711698e+02
1.090988e+06,1.262718e+01,1.319482e+05,1.527179e+00,9.269156e-01,9.268745e-01,2.118860e-04,2.668205e-09,2.990069e+01,2.190928e+01,7.991405e+00,3.053079e+01,1.710526e+02
1.091088e+06,1.262834e+01,1.320483e+05,1.528336e+00,9.269228e-01,9.268747e-01,2.121530e-04,2.668204e-09,2.990069e+01,2.190802e+01,7.992674e+00,3.053082e+01,1.712326e+02
1.091188e+06,1.262949e+01,1.321483e+05,1.529494e+00,9.269300e-01,9.268750e-01,2.124199e-04,2.668203e-09,2.990069e+01,2.190675e+01,7.993943e+00,3.053085e+01,1.714126e+02
1.091288e+06,1.263065e+01,1.322483e+05,1.530652e+00,9.269371e-01,9.268752e-01,2.126868e-04,2.668202e-09,2.990069e+01,2.190548e+01,7.995212e+00,3.053089e+01,1.715925e+02
1.091388e+06,1.263181e+01,1.323484e+05,1.531810e+00,9.269443e-01,9.268755e-01,2.129537e-04,2.668202e-09,2.990069e+01,2.190421e+01,7.996481e+00,3.053092e+01,1.717725e+02
1.091488e+06,1.263297e+01,1.324484e+05,1.532968e+00,9.269448e-01,9.268757e-01,2.132206e-04,2.668201e-09,2.990413e+01,2.190294e+01,8.001195e+00,3.053473e+01,1.718357e+02
1.091588e+06,1.263413e+01,1.325484e+05,1.534126e+00,9.269290e-01,9.268760e-01,2.134875e-04,2.668200e-09,2.991595e+01,2.190167e+01,8.014278e+00,3.054772e+01,1.716154e+02
1.091688e+06,1.263528e+01,1.326485e+05,1.535283e+00,9.269132e-01,9.268762e-01,2.137545e-04,2.668200e-09,2.992776e+01,2.190040e+01,8.027361e+00,3.056071e+01,1.713950e+02
1.091789e+06,1.263644e+01,1.327485e+05,1.536441e+00,9.268973e-01,9.268765e-01,2.140214e-04,2.668199e-09,2.993957e+01,2.189913e+01,8.040443e+00,3.057370e+01,1.711747e+02
1.091889e+06,1.263760e+01,1.328486e+05,1.537599e+00,9.268815e-01,9.268767e-01,2.142883e-04,2.668198e-09,2.995138e+01,2.189786e+01,8.053526e+00,3.058670e+01,1.709543e+02
1.091989e+06,1.263876e+01,1.329486e+05,1.538757e+00,9.268778e-01,9.268769e-01,2.145552e-04,2.668197e-09,2.995801e+01,2.189697e+01,8.061049e+00,3.059396e+01,1.708539e+02
1.092089e+06,1.263991e+01,1.330486e+05,1.539915e+00,9.269022e-01,9.268772e-01,2.148221e-04,2.668197e-09,2.995254e+01,2.189697e+01,8.055574e+00,3.058782e+01,1.710339e+02
1.092189e+06,1.264107e+01,1.331487e+05,1.541073e+00,9.269265e-01,9.268774e-01,2.150891e-04,2.668196e-09,2.994706e+01,2.189697e+01,8.050099e+00,3.058169e+01,1.712139e+02
1.092289e+06,1.264223e+01,1.332487e+05,1.542230e+00,9.269509e-01,9.268777e-01,2.153560e-04,2.668195e-09,2.994159e+01,2.189697e+01,8.044624e+00,3.057555e+01,1.713938e+02
1.092389e+06,1.264339e+01,1.333487e+05,1.543388e+00,9.269753e-01,9.268779e-01,2.156229e-04,2.668195e-09,2.993611e+01,2.189697e+01,8.039149e+00,3.056942e+01,1.715738e+02
1.092489e+06,1.264455e+01,1.334488e+05,1.544546e+00,9.269924e-01,9.268782e-01,2.158898e-04,2.668194e-09,2.993152e+01,2.189697e+01,8.034556e+00,3.056430e+01,1.716223e+02
1.092589e+06,1.264570e+01,1.335488e+05,1.545704e+00,9.269924e-01,9.268784e-01,2.161567e-04,2.668193e-09,2.992900e+01,2.189697e+01,8.032032e+00,3.056158e+01,1.713624e+02
1.092689e+06,1.264686e+01,1.336488e+05,1.546862e+00,9.269924e-01,9.268787e-01,2.164236e-04,2.668192e-09,2.992647e+01,2.189697e+01,8.029509e+00,3.055886e+01,1.711024e+02
1.092789e+06,1.264802e+01,1.337489e+05,1.548020e+00,9.269924e-01,9.268789e-01,2.166906e-04,2.668192e-09,2.992395e+01,2.189697e+01,8.026985e+00,3.055614e+01,1.708424e+02
1.092889e+06,1.264918e+01,1.338489e+05,1.549177e+00,9.269924e-01,9.268792e-01,2.169575e-04,2.668191e-09,2.992143e+01,2.189697e+01,8.024461e+00,3.055341e+01,1.705825e+02
1.092989e+06,1.265034e+01,1.339490e+05,1.550335e+00,9.269775e-01,9.268794e-01,2.172244e-04,2.668190e-09,2.991890e+01,2.189697e+01,8.021939e+00,3.055083e+01,1.703762e+02
1.093089e+06,1.265149e+01,1.340490e+05,1.551493e+00,9.269274e-01,9.268797e-01,2.174913e-04,2.668190e-09,2.991638e+01,2.189697e+01,8.019419e+00,3.054858e+01,1.702963e+02
1.093189e+06,1.265265e+01,1.341490e+05,1.552651e+00,9.268772e-01,9.268799e-01,2.177582e-04,2.668189e-09,2.991387e+01,2.189697e+01,8.016900e+00,3.054633e+01,1.702165e+02
1.093289e+06,1.265381e+01,1.342491e+05,1.553809e+00,9.268271e-01,9.268802e-01,2.180251e-04,2.668188e-09,2.991135e+01,2.189697e+01,8.014380e+00,3.054408e+01,1.701366e+02
1.093389e+06,1.265497e+01,1.343491e+05,1.554966e+00,9.267770e-01,9.268804e-01,2.182921e-04,2.668187e-09,2.990883e+01,2.189697e+01,8.011861e+00,3.054183e+01,1.700568e+02
1.093489e+06,1.265612e+01,1.344491e+05,1.556124e+00,9.267534e-01,9.268807e-01,2.185590e-04,2.668187e-09,2.990703e+01,2.189660e+01,8.010432e+00,3.054014e+01,1.700463e+02
1.093589e+06,1.265728e+01,1.345492e+05,1.557282e+00,9.267951e-01,9.268809e-01,2.188259e-04,2.668186e-09,2.990703e+01,2.189535e+01,8.011689e+00,3.053986e+01,1.702065e+02
1.093689e+06,1.265844e+01,1.346492e+05,1.558440e+00,9.268367e-01,9.268812e-01,2.190928e-04,2.668185e-09,2.990703e+01,2.189409e+01,8.012946e+00,3.053957e+01,1.703668e+02
1.093789e+06,1.265960e+01,1.347493e+05,1.559598e+00,9.268784e-01,9.268814e-01,2.193597e-04,2.668185e-09,2.990703e+01,2.189283e+01,8.014203e+00,3.053928e+01,1.705270e+02
1.093889e+06,1.266076e+01,1.348493e+05,1.560756e+00,9.269201e-01,9.268816e-01,2.196266e-04,2.668184e-09,2.990703e+01,2.189157e+01,8.015461e+00,3.053899e+01,1.706873e+02
1.093989e+06,1.266191e+01,1.349493e+05,1.561913e+00,9.269298e-01,9.268819e-01,2.198935e-04,2.668183e-09,2.990853e+01,2.189069e+01,8.017842e+00,3.054058e+01,1.708000e+02
1.094089e+06,1.266307e+01,1.350494e+05,1.563071e+00,9.268638e-01,9.268821e-01,2.201605e-04,2.668182e-09,2.991358e+01,2.189069e+01,8.022890e+00,3.054664e+01,1.708000e+02
1.094189e+06,1.266423e+01,1.351494e+05,1.564229e+00,9.267978e-01,9.268824e-01,2.204274e-04,2.668182e-09,2.991863e+01,2.189069e+01,8.027937e+00,3.055271e+01,1.708000e+02
1.094289e+06,1.266539e+01,1.352494e+05,1.565387e+00,9.267319e-01,9.268826e-01,2.206943e-04,2.668181e-09,2.992367e+01,2.189069e+01,8.032985e+00,3.055877e+01,1.708000e+02
1.094389e+06,1.266654e+01,1.353495e+05,1.566545e+00,9.266659e-01,9.268829e-01,2.209612e-04,2.668180e-09,2.992872e+01,2.189069e+01,8.038032e+00,3.056483e+01,1.708000e+02
1.094490e+06,1.266770e+01,1.354495e+05,1.567703e+00,9.266462e-01,9.268831e-01,2.212281e-04,2.668180e-09,2.993352e+01,2.189069e+01,8.042831e+00,3.057020e+01,1.708592e+02
1.094590e+06,1.266886e+01,1.355495e+05,1.568860e+00,9.267365e-01,9.268834e-01,2.214950e-04,2.668179e-09,2.993773e+01,2.189069e+01,8.047037e+00,3.057389e+01,1.710591e+02
1.094690e+06,1.267002e+01,1.356496e+05,1.570018e+00,9.268269e-01,9.268836e-01,2.217620e-04,2.668178e-09,2.994193e+01,2.189069e+01,8.051243e+00,3.057758e+01,1.712591e+02
1.094790e+06,1.267118e+01,1.357496e+05,1.571176e+00,9.269173e-01,9.268839e-01,2.220289e-04,2.668178e-09,2.994614e+01,2.189069e+01,8.055450e+00,3.058127e+01,1.714591e+02
1.094890e+06,1.267233e+01,1.358497e+05,1.572334e+00,9.270077e-01,9.268841e-01,2.222958e-04,2.668177e-09,2.995035e+01,2.189069e+01,8.059656e+00,3.058496e+01,1.716591e+02
1.094990e+06,1.267349e+01,1.359497e+05,1.573492e+00,9.270667e-01,9.268844e-01,2.225627e-04,2.668176e-09,2.995132e+01,2.189069e+01,8.060634e+00,3.058546e+01,1.717587e+02
1.095090e+06,1.267465e+01,1.360497e+05,1.574650e+00,9.270509e-01,9.268846e-01,2.228296e-04,2.668175e-09,2.994459e+01,2.189069e+01,8.053904e+00,3.057835e+01,1.716187e+02
1.095190e+06,1.267581e+01,1.361498e+05,1.575807e+00,9.270351e-01,9.268849e-01,2.230965e-04,2.668175e-09,2.993786e+01,2.189069e+01,8.047174e+00,3.057124e+01,1.714787e+02
1.095290e+06,1.267697e+01,1.362498e+05,1.576965e+00,9.270193e-01,9.268851e-01,2.233634e-04,2.668174e-09,2.993113e+01,2.189069e+01,8.040444e+00,3.056413e+01,1.713387e+02
1.095390e+06,1.267812e+01,1.363498e+05,1.578123e+00,9.270036e-01,9.268854e-01,2.236304e-04,2.668173e-09,2.992440e+01,2.189069e+01,8.033714e+00,3.055701e+01,1.711988e+02
1.095490e+06,1.267928e+01,1.364499e+05,1.579281e+00,9.269878e-01,9.268856e-01,2.238973e-04,2.668173e-09,2.992003e+01,2.189106e+01,8.028966e+00,3.055241e+01,1.710468e+02
1.095590e+06,1.268044e+01,1.365499e+05,1.580439e+00,9.269719e-01,9.268859e-01,2.241642e-04,2.668172e-09,2.992129e+01,2.189232e+01,8.028966e+00,3.055382e+01,1.708662e+02
1.095690e+06,1.268160e+01,1.366499e+05,1.581597e+00,9.269561e-01,9.268861e-01,2.244311e-04,2.668171e-09,2.992254e+01,2.189358e+01,8.028966e+00,3.055523e+01,1.706856e+02
1.095790e+06,1.268275e+01,1.367500e+05,1.582754e+00,9.269403e-01,9.268863e-01,2.246980e-04,2.668170e-09,2.992380e+01,2.189484e+01,8.028966e+00,3.055663e+01,1.705050e+02
1.095890e+06,1.268391e+01,1.368500e+05,1.583912e+00,9.269244e-01,9.268866e-01,2.249649e-04,2.668170e-09,2.992506e+01,2.189610e+01,8.028966e+00,3.055804e+01,1.703244e+02
1.095990e+06,1.268507e+01,1.369501e+05,1.585070e+00,9.269135e-01,9.268868e-01,2.252319e-04,2.668169e-09,2.992633e+01,2.189697e+01,8.029360e+00,3.055944e+01,1.702746e+02
1.096090e+06,1.268623e+01,1.370501e+05,1.586228e+00,9.269135e-01,9.268871e-01,2.254988e-04,2.668168e-09,2.992759e+01,2.189697e+01,8.030629e+00,3.056080e+01,1.705146e+02
1.096190e+06,1.268739e+01,1.371501e+05,1.587386e+00,9.269135e-01,9.268873e-01,2.257657e-04,2.668168e-09,2.992886e+01,2.189697e+01,8.031898e+00,3.056217e+01,1.707546e+02
1.096290e+06,1.268854e+01,1.372502e+05,1.588544e+00,9.269135e-01,9.268876e-01,2.260326e-04,2.668167e-09,2.993013e+01,2.189697e+01,8.033166e+00,3.056354e+01,1.709945e+02
1.096390e+06,1.268970e+01,1.373502e+05,1.589701e+00,9.269135e-01,9.268878e-01,2.262995e-04,2.668166e-09,2.993140e+01,2.189697e+01,8.034435e+00,3.056491e+01,1.712345e+02
1.096490e+06,1.269086e+01,1.374502e+05,1.590859e+00,9.269135e-01,9.268881e-01,2.265664e-04,2.668165e-09,2.993398e+01,2.189697e+01,8.037012e+00,3.056769e+01,1.714000e+02
1.096590e+06,1.269202e+01,1.375503e+05,1.592017e+00,9.269135e-01,9.268883e-01,2.268333e-04,2.668165e-09,2.993946e+01,2.189697e+01,8.042497e+00,3.057361e+01,1.714000e+02
1.096690e+06,1.269317e+01,1.376503e+05,1.593175e+00,9.269135e-01,9.268886e-01,2.271003e-04,2.668164e-09,2.994495e+01,2.189697e+01,8.047981e+00,3.057952e+01,1.714000e+02
1.096790e+06,1.269433e+01,1.377503e+05,1.594333e+00,9.269135e-01,9.268888e-01,2.273672e-04,2.668163e-09,2.995043e+01,2.189697e+01,8.053466e+00,3.058544e+01,1.714000e+02
1.096890e+06,1.269549e+01,1.378504e+05,1.595491e+00,9.269135e-01,9.268891e-01,2.276341e-04,2.668163e-09,2.995592e+01,2.189697e+01,8.058950e+00,3.059136e+01,1.714000e+02
1.096990e+06,1.269665e+01,1.379504e+05,1.596648e+00,9.269135e-01,9.268893e-01,2.279010e-04,2.668162e-09,2.995751e+01,2.189697e+01,8.060544e+00,3.059308e+01,1.713936e+02
1.097090e+06,1.269781e+01,1.380505e+05,1.597806e+00,9.269135e-01,9.268896e-01,2.281679e-04,2.668161e-09,2.995077e+01,2.189697e+01,8.053800e+00,3.058580e+01,1.713736e+02
1.097190e+06,1.269896e+01,1.381505e+05,1.598964e+00,9.269135e-01,9.268898e-01,2.284348e-04,2.668160e-09,2.994402e+01,2.189697e+01,8.047056e+00,3.057853e+01,1.713536e+02
1.097291e+06,1.270012e+01,1.382505e+05,1.600122e+00,9.269135e-01,9.268901e-01,2.287017e-04,2.668160e-09,2.993728e+01,2.189697e+01,8.040312e+00,3.057125e+01,1.713336e+02
1.097391e+06,1.270128e+01,1.383506e+05,1.601280e+00,9.269135e-01,9.268903e-01,2.289686e-04,2.668159e-09,2.993053e+01,2.189697e+01,8.033569e+00,3.056398e+01,1.713136e+02
1.097491e+06,1.270244e+01,1.384506e+05,1.602438e+00,9.269185e-01,9.268906e-01,2.292356e-04,2.668158e-09,2.992473e+01,2.189697e+01,8.027766e+00,3.055767e+01,1.713000e+02
1.097591e+06,1.270360e+01,1.385506e+05,1.603595e+00,9.269343e-01,9.268908e-01,2.295025e-04,2.668158e-09,2.992095e+01,2.189697e+01,8.023987e+00,3.055344e+01,1.713000e+02
1.097691e+06,1.270475e+01,1.386507e+05,1.604753e+00,9.269501e-01,9.268910e-01,2.297694e-04,2.668157e-09,2.991717e+01,2.189697e+01,8.020208e+00,3.054922e+01,1.713000e+02
1.097791e+06,1.270591e+01,1.387507e+05,1.605911e+00,9.269659e-01,9.268913e-01,2.300363e-04,2.668156e-09,2.991340e+01,2.189697e+01,8.016430e+00,3.054500e+01,1.713000e+02
1.097891e+06,1.270707e+01,1.388507e+05,1.607069e+00,9.269816e-01,9.268915e-01,2.303032e-04,2.668155e-09,2.990962e+01,2.189697e+01,8.012651e+00,3.054077e+01,1.713000e+02
1.097991e+06,1.270823e+01,1.389508e+05,1.608227e+00,9.269947e-01,9.268918e-01,2.305701e-04,2.668155e-09,2.990743e+01,2.189697e+01,8.010466e+00,3.053829e+01,1.713379e+02
1.098091e+06,1.270938e+01,1.390508e+05,1.609385e+00,9.270019e-01,9.268920e-01,2.308370e-04,2.668154e-09,2.990868e+01,2.189697e+01,8.011719e+00,3.053958e+01,1.714577e+02
1.098191e+06,1.271054e+01,1.391509e+05,1.610542e+00,9.270090e-01,9.268923e-01,2.311040e-04,2.668153e-09,2.990994e+01,2.189697e+01,8.012971e+00,3.054086e+01,1.715775e+02
1.098291e+06,1.271170e+01,1.392509e+05,1.611700e+00,9.270162e-01,9.268925e-01,2.313709e-04,2.668153e-09,2.991119e+01,2.189697e+01,8.014224e+00,3.054215e+01,1.716973e+02
1.098391e+06,1.271286e+01,1.393509e+05,1.612858e+00,9.270233e-01,9.268928e-01,2.316378e-04,2.668152e-09,2.991244e+01,2.189697e+01,8.015477e+00,3.054343e+01,1.718170e+02
1.098491e+06,1.271402e+01,1.394510e+05,1.614016e+00,9.270005e-01,9.268930e-01,2.319047e-04,2.668151e-09,2.991370e+01,2.189697e+01,8.016735e+00,3.054500e+01,1.719246e+02
1.098591e+06,1.271517e+01,1.395510e+05,1.615174e+00,9.269100e-01,9.268933e-01,2.321716e-04,2.668150e-09,2.991497e+01,2.189697e+01,8.018006e+00,3.054722e+01,1.720048e+02
1.098691e+06,1.271633e+01,1.396510e+05,1.616332e+00,9.268194e-01,9.268935e-01,2.324385e-04,2.668150e-09,2.991624e+01,2.189697e+01,8.019277e+00,3.054944e+01,1.720849e+02
1.098791e+06,1.271749e+01,1.397511e+05,1.617489e+00,9.267289e-01,9.268938e-01,2.327054e-04,2.668149e-09,2.991751e+01,2.189697e+01,8.020548e+00,3.055165e+01,1.721650e+02
1.098891e+06,1.271865e+01,1.398511e+05,1.618647e+00,9.266384e-01,9.268940e-01,2.329723e-04,2.668148e-09,2.991878e+01,2.189697e+01,8.021819e+00,3.055387e+01,1.722451e+02
1.098991e+06,1.271980e+01,1.399512e+05,1.619805e+00,9.265949e-01,9.268943e-01,2.332393e-04,2.668148e-09,2.991926e+01,2.189697e+01,8.022290e+00,3.055478e+01,1.722496e+02
1.099091e+06,1.272096e+01,1.400512e+05,1.620963e+00,9.266537e-01,9.268945e-01,2.335062e-04,2.668147e-09,2.991799e+01,2.189697e+01,8.021021e+00,3.055286e+01,1.720896e+02
1.099191e+06,1.272212e+01,1.401512e+05,1.622121e+00,9.267125e-01,9.268948e-01,2.337731e-04,2.668146e-09,2.991672e+01,2.189697e+01,8.019752e+00,3.055095e+01,1.719296e+02
1.099291e+06,1.272328e+01,1.402513e+05,1.623278e+00,9.267714e-01,9.268950e-01,2.340400e-04,2.668145e-09,2.991545e+01,2.189697e+01,8.018483e+00,3.054903e+01,1.717696e+02
1.099391e+06,1.272444e+01,1.403513e+05,1.624436e+00,9.268302e-01,9.268953e-01,2.343069e-04,2.668145e-09,2.991418e+01,2.189697e+01,8.017215e+00,3.054711e+01,1.716097e+02
1.099491e+06,1.272559e+01,1.404513e+05,1.625594e+00,9.268854e-01,9.268955e-01,2.345738e-04,2.668144e-09,2.991530e+01,2.189697e+01,8.018331e+00,3.054780e+01,1.715063e+02
1.099591e+06,1.272675e+01,1.405514e+05,1.626752e+00,9.269327e-01,9.268957e-01,2.348407e-04,2.668143e-09,2.992161e+01,2.189697e+01,8.024648e+00,3.055417e+01,1.715263e+02
1.099691e+06,1.272791e+01,1.406514e+05,1.627910e+00,9.269801e-01,9.268960e-01,2.351076e-04,2.668143e-09,2.992793e+01,2.189697e+01,8.030964e+00,3.056054e+01,1.715463e+02
1.099791e+06,1.272907e+01,1.407514e+05,1.629068e+00,9.270274e-01,9.268962e-01,2.353745e-04,2.668142e-09,2.993425e+01,2.189697e+01,8.037280e+00,3.056691e+01,1.715663e+02
1.099891e+06,1.273023e+01,1.408515e+05,1.630225e+00,9.270747e-01,9.268965e-01,2.356415e-04,2.668141e-09,2.994056e+01,2.189697e+01,8.043597e+00,3.057328e+01,1.715863e+02
1.099992e+06,1.273138e+01,1.409515e+05,1.631383e+00,9.270951e-01,9.268967e-01,2.359084e-04,2.668140e-09,2.994212e+01,2.189697e+01,8.045157e+00,3.057478e+01,1.716000e+02
1.100092e+06,1.273254e+01,1.410516e+05,1.632541e+00,9.270563e-01,9.268970e-01,2.361753e-04,2.668140e-09,2.993328e+01,2.189697e+01,8.036317e+00,3.056560e+01,1.716000e+02
