Repository: brandonlampe/CS_Data

# Repository for Crushed Salt Data
**Grant No: 456417**

This is a work in progress!

## Repository Content

### Directory Names
A uniform namining structure still in progress, but in general directories are named according to the following:
 - Names contain no spaces, a single underscore "_" will be used as a file name seperator.
 - Files are for the Crushed Salt Project (CSP); therefore, the first three charaters of each file are "CSP".
 - Folders are organized by which frame the test was performed on i.e., A2 or A3.
 - The fifth and sixth charaters of each file name will therefore be "A" followed by the frame number.

File: UNM_WP_HY_175_13/STAGE08/CREEP_FIT/175_13_STAGE08_CREEP_OUT.csv (part 2 of 4)
Analysis by Brandon Lampe, performed on: 2016/11/04 11:27:42
Experimental results below begin at: 2016/10/15 14:24:
Duration (sec),Duration (day),Elapsed Time (sec),Elapsed Time (day),Interpolated Fractional Density,Fit to Fractional Density,Fit to Volume Strain,Fit to Volume Strain Rate (1/sec),Confining Pressure (MPa),Pore Pressure (MPa),Terzaghi Pressure (MPa),Solid Pressure (MPa),Temperature (C))
1.151607e+06,1.332878e+01,2.322263e+04,2.687805e-01,9.269309e-01,9.269917e-01,2.066351e-04,2.818856e-09,2.991638e+01,-2.222524e-03,2.991860e+01,3.227483e+01,1.701517e+02
1.151707e+06,1.332994e+01,2.332273e+04,2.699390e-01,9.269236e-01,9.269920e-01,2.069172e-04,2.818856e-09,2.991510e+01,-2.222524e-03,2.991733e+01,3.227371e+01,1.701717e+02
1.151807e+06,1.333110e+01,2.342283e+04,2.710976e-01,9.269164e-01,9.269922e-01,2.071994e-04,2.818855e-09,2.991383e+01,-2.222524e-03,2.991605e+01,3.227259e+01,1.701918e+02
1.151907e+06,1.333226e+01,2.352293e+04,2.722561e-01,9.269364e-01,9.269925e-01,2.074816e-04,2.818854e-09,2.991082e+01,-2.222524e-03,2.991304e+01,3.226865e+01,1.700580e+02
1.152007e+06,1.333341e+01,2.362302e+04,2.734146e-01,9.269751e-01,9.269927e-01,2.077637e-04,2.818853e-09,2.990662e+01,-2.222524e-03,2.990884e+01,3.226277e+01,1.698184e+02
1.152107e+06,1.333457e+01,2.372312e+04,2.745732e-01,9.270138e-01,9.269930e-01,2.080459e-04,2.818852e-09,2.990242e+01,-2.222524e-03,2.990464e+01,3.225689e+01,1.695787e+02
1.152207e+06,1.333573e+01,2.382322e+04,2.757317e-01,9.270525e-01,9.269933e-01,2.083280e-04,2.818852e-09,2.989822e+01,-2.222524e-03,2.990044e+01,3.225101e+01,1.693390e+02
1.152307e+06,1.333689e+01,2.392332e+04,2.768902e-01,9.270912e-01,9.269935e-01,2.086102e-04,2.818851e-09,2.989402e+01,-2.222524e-03,2.989624e+01,3.224513e+01,1.690993e+02
1.152407e+06,1.333805e+01,2.402341e+04,2.780488e-01,9.270980e-01,9.269938e-01,2.088924e-04,2.818850e-09,2.989401e+01,-2.222524e-03,2.989623e+01,3.224489e+01,1.691758e+02
1.152508e+06,1.333921e+01,2.412351e+04,2.792073e-01,9.270822e-01,9.269941e-01,2.091745e-04,2.818849e-09,2.989696e+01,-2.222524e-03,2.989918e+01,3.224862e+01,1.694760e+02
1.152608e+06,1.334037e+01,2.422361e+04,2.803659e-01,9.270664e-01,9.269943e-01,2.094567e-04,2.818848e-09,2.989991e+01,-2.222524e-03,2.990213e+01,3.225235e+01,1.697761e+02
1.152708e+06,1.334152e+01,2.432371e+04,2.815244e-01,9.270506e-01,9.269946e-01,2.097388e-04,2.818848e-09,2.990287e+01,-2.222524e-03,2.990509e+01,3.225609e+01,1.700763e+02
1.152808e+06,1.334268e+01,2.442380e+04,2.826829e-01,9.270348e-01,9.269948e-01,2.100210e-04,2.818847e-09,2.990582e+01,-2.222524e-03,2.990804e+01,3.225982e+01,1.703764e+02
1.152908e+06,1.334384e+01,2.452390e+04,2.838415e-01,9.270241e-01,9.269951e-01,2.103032e-04,2.818846e-09,2.991471e+01,-2.967839e-03,2.991768e+01,3.226985e+01,1.706059e+02
1.153008e+06,1.334500e+01,2.462400e+04,2.850000e-01,9.270169e-01,9.269954e-01,2.105853e-04,2.818845e-09,2.992777e+01,-4.234928e-03,2.993200e+01,3.228428e+01,1.707860e+02
1.153108e+06,1.334616e+01,2.472410e+04,2.861585e-01,9.270097e-01,9.269956e-01,2.108675e-04,2.818844e-09,2.994082e+01,-5.502017e-03,2.994632e+01,3.229872e+01,1.709661e+02
1.153208e+06,1.334732e+01,2.482420e+04,2.873171e-01,9.270025e-01,9.269959e-01,2.111496e-04,2.818844e-09,2.995388e+01,-6.769106e-03,2.996065e+01,3.231315e+01,1.711462e+02
1.153308e+06,1.334848e+01,2.492429e+04,2.884756e-01,9.269954e-01,9.269961e-01,2.114318e-04,2.818843e-09,2.996693e+01,-8.036195e-03,2.997497e+01,3.232758e+01,1.713263e+02
1.153408e+06,1.334963e+01,2.502439e+04,2.896341e-01,9.269924e-01,9.269964e-01,2.117140e-04,2.818842e-09,2.996605e+01,-7.805491e-03,2.997385e+01,3.232671e+01,1.713527e+02
1.153508e+06,1.335079e+01,2.512449e+04,2.907927e-01,9.269924e-01,9.269967e-01,2.119961e-04,2.818841e-09,2.995550e+01,-6.536209e-03,2.996204e+01,3.231523e+01,1.712725e+02
1.153609e+06,1.335195e+01,2.522459e+04,2.919512e-01,9.269924e-01,9.269969e-01,2.122783e-04,2.818840e-09,2.994495e+01,-5.266928e-03,2.995022e+01,3.230376e+01,1.711923e+02
1.153709e+06,1.335311e+01,2.532468e+04,2.931098e-01,9.269924e-01,9.269972e-01,2.125604e-04,2.818840e-09,2.993441e+01,-3.997647e-03,2.993840e+01,3.229228e+01,1.711121e+02
1.153809e+06,1.335427e+01,2.542478e+04,2.942683e-01,9.269924e-01,9.269975e-01,2.128426e-04,2.818839e-09,2.992386e+01,-2.728366e-03,2.992659e+01,3.228080e+01,1.710320e+02
1.153909e+06,1.335543e+01,2.552488e+04,2.954268e-01,9.269872e-01,9.269977e-01,2.131247e-04,2.818838e-09,2.991966e+01,-2.222524e-03,2.992188e+01,3.227641e+01,1.710722e+02
1.154009e+06,1.335659e+01,2.562498e+04,2.965854e-01,9.269786e-01,9.269980e-01,2.134069e-04,2.818837e-09,2.991966e+01,-2.222524e-03,2.992188e+01,3.227671e+01,1.711923e+02
1.154109e+06,1.335774e+01,2.572507e+04,2.977439e-01,9.269700e-01,9.269982e-01,2.136891e-04,2.818836e-09,2.991966e+01,-2.222524e-03,2.992188e+01,3.227701e+01,1.713123e+02
1.154209e+06,1.335890e+01,2.582517e+04,2.989024e-01,9.269614e-01,9.269985e-01,2.139712e-04,2.818836e-09,2.991966e+01,-2.222524e-03,2.992188e+01,3.227731e+01,1.714324e+02
1.154309e+06,1.336006e+01,2.592527e+04,3.000610e-01,9.269528e-01,9.269988e-01,2.142534e-04,2.818835e-09,2.991966e+01,-2.222524e-03,2.992188e+01,3.227761e+01,1.715524e+02
1.154409e+06,1.336122e+01,2.602537e+04,3.012195e-01,9.270153e-01,9.269990e-01,2.145355e-04,2.818834e-09,2.991966e+01,-2.222524e-03,2.992188e+01,3.227543e+01,1.716362e+02
1.154509e+06,1.336238e+01,2.612546e+04,3.023780e-01,9.271244e-01,9.269993e-01,2.148177e-04,2.818833e-09,2.991966e+01,-2.222524e-03,2.992188e+01,3.227163e+01,1.716963e+02
1.154610e+06,1.336354e+01,2.622556e+04,3.035366e-01,9.272336e-01,9.269995e-01,2.150999e-04,2.818833e-09,2.991966e+01,-2.222524e-03,2.992188e+01,3.226783e+01,1.717563e+02
1.154710e+06,1.336470e+01,2.632566e+04,3.046951e-01,9.273427e-01,9.269998e-01,2.153820e-04,2.818832e-09,2.991966e+01,-2.222524e-03,2.992188e+01,3.226403e+01,1.718163e+02
1.154810e+06,1.336585e+01,2.642576e+04,3.058537e-01,9.274519e-01,9.270001e-01,2.156642e-04,2.818831e-09,2.991966e+01,-2.222524e-03,2.992188e+01,3.226024e+01,1.718764e+02
1.154910e+06,1.336701e+01,2.652585e+04,3.070122e-01,9.274146e-01,9.270003e-01,2.159463e-04,2.818830e-09,2.991812e+01,-2.991842e-03,2.992111e+01,3.225994e+01,1.718636e+02
1.155010e+06,1.336817e+01,2.662595e+04,3.081707e-01,9.272823e-01,9.270006e-01,2.162285e-04,2.818829e-09,2.991559e+01,-4.261123e-03,2.991985e+01,3.226191e+01,1.718034e+02
1.155110e+06,1.336933e+01,2.672605e+04,3.093293e-01,9.271500e-01,9.270009e-01,2.165106e-04,2.818829e-09,2.991306e+01,-5.530404e-03,2.991859e+01,3.226389e+01,1.717433e+02
1.155210e+06,1.337049e+01,2.682615e+04,3.104878e-01,9.270176e-01,9.270011e-01,2.167928e-04,2.818828e-09,2.991053e+01,-6.799685e-03,2.991733e+01,3.226587e+01,1.716832e+02
1.155310e+06,1.337165e+01,2.692624e+04,3.116463e-01,9.268853e-01,9.270014e-01,2.170750e-04,2.818827e-09,2.990800e+01,-8.068967e-03,2.991607e+01,3.226785e+01,1.716230e+02
1.155410e+06,1.337280e+01,2.702634e+04,3.128049e-01,9.268585e-01,9.270016e-01,2.173571e-04,2.818826e-09,2.990859e+01,-8.555034e-03,2.991715e+01,3.226945e+01,1.716494e+02
1.155510e+06,1.337396e+01,2.712644e+04,3.139634e-01,9.268973e-01,9.270019e-01,2.176393e-04,2.818825e-09,2.991112e+01,-8.555034e-03,2.991967e+01,3.227083e+01,1.717294e+02
1.155611e+06,1.337512e+01,2.722654e+04,3.151220e-01,9.269360e-01,9.270022e-01,2.179214e-04,2.818825e-09,2.991364e+01,-8.555034e-03,2.992220e+01,3.227220e+01,1.718095e+02
1.155711e+06,1.337628e+01,2.732663e+04,3.162805e-01,9.269748e-01,9.270024e-01,2.182036e-04,2.818824e-09,2.991617e+01,-8.555034e-03,2.992472e+01,3.227358e+01,1.718895e+02
1.155811e+06,1.337744e+01,2.742673e+04,3.174390e-01,9.270136e-01,9.270027e-01,2.184858e-04,2.818823e-09,2.991869e+01,-8.555034e-03,2.992725e+01,3.227495e+01,1.719695e+02
1.155911e+06,1.337860e+01,2.752683e+04,3.185976e-01,9.270452e-01,9.270029e-01,2.187679e-04,2.818822e-09,2.991809e+01,-7.770240e-03,2.992586e+01,3.227314e+01,1.720496e+02
1.156011e+06,1.337976e+01,2.762693e+04,3.197561e-01,9.270725e-01,9.270032e-01,2.190501e-04,2.818821e-09,2.991557e+01,-6.503151e-03,2.992207e+01,3.226936e+01,1.721296e+02
1.156111e+06,1.338091e+01,2.772702e+04,3.209146e-01,9.270998e-01,9.270035e-01,2.193322e-04,2.818821e-09,2.991304e+01,-5.236062e-03,2.991828e+01,3.226559e+01,1.722096e+02
1.156211e+06,1.338207e+01,2.782712e+04,3.220732e-01,9.271270e-01,9.270037e-01,2.196144e-04,2.818820e-09,2.991052e+01,-3.968973e-03,2.991448e+01,3.226182e+01,1.722897e+02
1.156311e+06,1.338323e+01,2.792722e+04,3.232317e-01,9.271543e-01,9.270040e-01,2.198965e-04,2.818819e-09,2.990799e+01,-2.701884e-03,2.991069e+01,3.225805e+01,1.723697e+02
1.156411e+06,1.338439e+01,2.802732e+04,3.243902e-01,9.271182e-01,9.270043e-01,2.201787e-04,2.818818e-09,2.990625e+01,-2.222524e-03,2.990847e+01,3.225738e+01,1.723005e+02
1.156511e+06,1.338555e+01,2.812741e+04,3.255488e-01,9.270436e-01,9.270045e-01,2.204609e-04,2.818817e-09,2.990498e+01,-2.222524e-03,2.990720e+01,3.225861e+01,1.721404e+02
1.156612e+06,1.338671e+01,2.822751e+04,3.267073e-01,9.269689e-01,9.270048e-01,2.207430e-04,2.818817e-09,2.990371e+01,-2.222524e-03,2.990593e+01,3.225984e+01,1.719803e+02
1.156712e+06,1.338787e+01,2.832761e+04,3.278659e-01,9.268943e-01,9.270050e-01,2.210252e-04,2.818816e-09,2.990244e+01,-2.222524e-03,2.990466e+01,3.226107e+01,1.718203e+02
1.156812e+06,1.338902e+01,2.842771e+04,3.290244e-01,9.268196e-01,9.270053e-01,2.213073e-04,2.818815e-09,2.990117e+01,-2.222524e-03,2.990339e+01,3.226230e+01,1.716602e+02
1.156912e+06,1.339018e+01,2.852780e+04,3.301829e-01,9.268212e-01,9.270056e-01,2.215895e-04,2.818814e-09,2.990227e+01,-2.222524e-03,2.990449e+01,3.226343e+01,1.716250e+02
1.157012e+06,1.339134e+01,2.862790e+04,3.313415e-01,9.268686e-01,9.270058e-01,2.218716e-04,2.818813e-09,2.990480e+01,-2.222524e-03,2.990702e+01,3.226451e+01,1.716651e+02
1.157112e+06,1.339250e+01,2.872800e+04,3.325000e-01,9.269161e-01,9.270061e-01,2.221538e-04,2.818813e-09,2.990733e+01,-2.222524e-03,2.990955e+01,3.226559e+01,1.717052e+02
1.157212e+06,1.339366e+01,2.882810e+04,3.336585e-01,9.269635e-01,9.270063e-01,2.224359e-04,2.818812e-09,2.990986e+01,-2.222524e-03,2.991208e+01,3.226666e+01,1.717453e+02
1.157312e+06,1.339482e+01,2.892820e+04,3.348171e-01,9.270110e-01,9.270066e-01,2.227181e-04,2.818811e-09,2.991239e+01,-2.222524e-03,2.991461e+01,3.226774e+01,1.717854e+02
1.157412e+06,1.339598e+01,2.902829e+04,3.359756e-01,9.270712e-01,9.270069e-01,2.230003e-04,2.818810e-09,2.991412e+01,-2.222524e-03,2.991634e+01,3.226751e+01,1.718381e+02
1.157512e+06,1.339713e+01,2.912839e+04,3.371341e-01,9.271387e-01,9.270071e-01,2.232824e-04,2.818809e-09,2.991539e+01,-2.222524e-03,2.991761e+01,3.226653e+01,1.718981e+02
1.157612e+06,1.339829e+01,2.922849e+04,3.382927e-01,9.272062e-01,9.270074e-01,2.235646e-04,2.818809e-09,2.991666e+01,-2.222524e-03,2.991888e+01,3.226555e+01,1.719582e+02
1.157713e+06,1.339945e+01,2.932859e+04,3.394512e-01,9.272737e-01,9.270077e-01,2.238467e-04,2.818808e-09,2.991793e+01,-2.222524e-03,2.992015e+01,3.226457e+01,1.720182e+02
1.157813e+06,1.340061e+01,2.942868e+04,3.406098e-01,9.273411e-01,9.270079e-01,2.241289e-04,2.818807e-09,2.991919e+01,-2.222524e-03,2.992142e+01,3.226359e+01,1.720782e+02
1.157913e+06,1.340177e+01,2.952878e+04,3.417683e-01,9.273180e-01,9.270082e-01,2.244110e-04,2.818806e-09,2.992395e+01,-2.222524e-03,2.992617e+01,3.226952e+01,1.720872e+02
1.158013e+06,1.340293e+01,2.962888e+04,3.429268e-01,9.272434e-01,9.270084e-01,2.246932e-04,2.818805e-09,2.993068e+01,-2.222524e-03,2.993290e+01,3.227938e+01,1.720672e+02
1.158113e+06,1.340409e+01,2.972898e+04,3.440854e-01,9.271687e-01,9.270087e-01,2.249753e-04,2.818805e-09,2.993741e+01,-2.222524e-03,2.993964e+01,3.228924e+01,1.720472e+02
1.158213e+06,1.340524e+01,2.982907e+04,3.452439e-01,9.270940e-01,9.270090e-01,2.252575e-04,2.818804e-09,2.994415e+01,-2.222524e-03,2.994637e+01,3.229911e+01,1.720272e+02
1.158313e+06,1.340640e+01,2.992917e+04,3.464024e-01,9.270193e-01,9.270092e-01,2.255397e-04,2.818803e-09,2.995088e+01,-2.222524e-03,2.995311e+01,3.230898e+01,1.720072e+02
1.158413e+06,1.340756e+01,3.002927e+04,3.475610e-01,9.269823e-01,9.270095e-01,2.258218e-04,2.818802e-09,2.995331e+01,-3.034330e-03,2.995634e+01,3.231295e+01,1.720513e+02
1.158513e+06,1.340872e+01,3.012937e+04,3.487195e-01,9.269665e-01,9.270097e-01,2.261040e-04,2.818801e-09,2.995331e+01,-4.303611e-03,2.995761e+01,3.231360e+01,1.721315e+02
1.158613e+06,1.340988e+01,3.022946e+04,3.498780e-01,9.269507e-01,9.270100e-01,2.263861e-04,2.818801e-09,2.995331e+01,-5.572892e-03,2.995888e+01,3.231425e+01,1.722116e+02
1.158714e+06,1.341104e+01,3.032956e+04,3.510366e-01,9.269349e-01,9.270103e-01,2.266683e-04,2.818800e-09,2.995331e+01,-6.842173e-03,2.996015e+01,3.231490e+01,1.722918e+02
1.158814e+06,1.341220e+01,3.042966e+04,3.521951e-01,9.269190e-01,9.270105e-01,2.269504e-04,2.818799e-09,2.995331e+01,-8.111454e-03,2.996142e+01,3.231556e+01,1.723720e+02
1.158914e+06,1.341335e+01,3.052976e+04,3.533537e-01,9.269135e-01,9.270108e-01,2.272326e-04,2.818798e-09,2.994893e+01,-8.555034e-03,2.995748e+01,3.231106e+01,1.722178e+02
1.159014e+06,1.341451e+01,3.062985e+04,3.545122e-01,9.269135e-01,9.270111e-01,2.275147e-04,2.818798e-09,2.994220e+01,-8.555034e-03,2.995075e+01,3.230379e+01,1.719376e+02
1.159114e+06,1.341567e+01,3.072995e+04,3.556707e-01,9.269135e-01,9.270113e-01,2.277969e-04,2.818797e-09,2.993546e+01,-8.555034e-03,2.994402e+01,3.229653e+01,1.716575e+02
1.159214e+06,1.341683e+01,3.083005e+04,3.568293e-01,9.269135e-01,9.270116e-01,2.280791e-04,2.818796e-09,2.992873e+01,-8.555034e-03,2.993728e+01,3.228926e+01,1.713774e+02
1.159314e+06,1.341799e+01,3.093015e+04,3.579878e-01,9.269135e-01,9.270118e-01,2.283612e-04,2.818795e-09,2.992199e+01,-8.555034e-03,2.993055e+01,3.228200e+01,1.710972e+02
1.159414e+06,1.341915e+01,3.103024e+04,3.591463e-01,9.269032e-01,9.270121e-01,2.286434e-04,2.818794e-09,2.992488e+01,-7.727825e-03,2.993261e+01,3.228541e+01,1.710131e+02
1.159514e+06,1.342030e+01,3.113034e+04,3.603049e-01,9.268874e-01,9.270124e-01,2.289255e-04,2.818794e-09,2.993288e+01,-6.460737e-03,2.993934e+01,3.229449e+01,1.710331e+02
1.159614e+06,1.342146e+01,3.123044e+04,3.614634e-01,9.268716e-01,9.270126e-01,2.292077e-04,2.818793e-09,2.994089e+01,-5.193648e-03,2.994608e+01,3.230358e+01,1.710531e+02
1.159715e+06,1.342262e+01,3.133054e+04,3.626220e-01,9.268558e-01,9.270129e-01,2.294898e-04,2.818792e-09,2.994889e+01,-3.926559e-03,2.995282e+01,3.231266e+01,1.710731e+02
1.159815e+06,1.342378e+01,3.143063e+04,3.637805e-01,9.268400e-01,9.270131e-01,2.297720e-04,2.818791e-09,2.995690e+01,-2.659470e-03,2.995955e+01,3.232175e+01,1.710931e+02
1.159915e+06,1.342494e+01,3.153073e+04,3.649390e-01,9.268656e-01,9.270134e-01,2.300541e-04,2.818790e-09,2.995082e+01,-3.052667e-03,2.995387e+01,3.231433e+01,1.711000e+02
1.160015e+06,1.342610e+01,3.163083e+04,3.660976e-01,9.269130e-01,9.270137e-01,2.303363e-04,2.818790e-09,2.993734e+01,-4.319756e-03,2.994166e+01,3.229824e+01,1.711000e+02
1.160115e+06,1.342726e+01,3.173093e+04,3.672561e-01,9.269604e-01,9.270139e-01,2.306184e-04,2.818789e-09,2.992386e+01,-5.586845e-03,2.992944e+01,3.228214e+01,1.711000e+02
1.160215e+06,1.342841e+01,3.183102e+04,3.684146e-01,9.270078e-01,9.270142e-01,2.309006e-04,2.818788e-09,2.991038e+01,-6.853934e-03,2.991723e+01,3.226605e+01,1.711000e+02
1.160315e+06,1.342957e+01,3.193112e+04,3.695732e-01,9.270551e-01,9.270145e-01,2.311828e-04,2.818787e-09,2.989689e+01,-8.121023e-03,2.990501e+01,3.224995e+01,1.711000e+02
1.160415e+06,1.343073e+01,3.203122e+04,3.707317e-01,9.270761e-01,9.270147e-01,2.314649e-04,2.818786e-09,2.990116e+01,-7.720516e-03,2.990888e+01,3.225379e+01,1.711000e+02
1.160515e+06,1.343189e+01,3.213132e+04,3.718902e-01,9.270833e-01,9.270150e-01,2.317471e-04,2.818786e-09,2.991466e+01,-6.451234e-03,2.992111e+01,3.226801e+01,1.711000e+02
1.160615e+06,1.343305e+01,3.223141e+04,3.730488e-01,9.270905e-01,9.270152e-01,2.320292e-04,2.818785e-09,2.992817e+01,-5.181953e-03,2.993335e+01,3.228223e+01,1.711000e+02
1.160716e+06,1.343421e+01,3.233151e+04,3.742073e-01,9.270977e-01,9.270155e-01,2.323114e-04,2.818784e-09,2.994167e+01,-3.912672e-03,2.994558e+01,3.229644e+01,1.711000e+02
1.160816e+06,1.343537e+01,3.243161e+04,3.753659e-01,9.271049e-01,9.270158e-01,2.325935e-04,2.818783e-09,2.995518e+01,-2.643391e-03,2.995782e+01,3.231066e+01,1.711000e+02
1.160916e+06,1.343652e+01,3.253171e+04,3.765244e-01,9.270813e-01,9.270160e-01,2.328757e-04,2.818782e-09,2.995064e+01,-2.222524e-03,2.995287e+01,3.230656e+01,1.711535e+02
1.161016e+06,1.343768e+01,3.263180e+04,3.776829e-01,9.270426e-01,9.270163e-01,2.331578e-04,2.818782e-09,2.993716e+01,-2.222524e-03,2.993938e+01,3.229336e+01,1.712335e+02
1.161116e+06,1.343884e+01,3.273190e+04,3.788415e-01,9.270038e-01,9.270165e-01,2.334400e-04,2.818781e-09,2.992368e+01,-2.222524e-03,2.992590e+01,3.228017e+01,1.713136e+02
1.161216e+06,1.344000e+01,3.283200e+04,3.800000e-01,9.269650e-01,9.270168e-01,2.337221e-04,2.818780e-09,2.991020e+01,-2.222524e-03,2.991242e+01,3.226698e+01,1.713936e+02
1.161316e+06,1.344116e+01,3.293210e+04,3.811585e-01,9.269263e-01,9.270171e-01,2.340043e-04,2.818779e-09,2.989672e+01,-2.222524e-03,2.989894e+01,3.225378e+01,1.714736e+02
1.161416e+06,1.344232e+01,3.303220e+04,3.823171e-01,9.269077e-01,9.270173e-01,2.342864e-04,2.818778e-09,2.990214e+01,-2.222524e-03,2.990437e+01,3.226028e+01,1.714464e+02
1.161516e+06,1.344348e+01,3.313229e+04,3.834756e-01,9.268991e-01,9.270176e-01,2.345686e-04,2.818778e-09,2.991686e+01,-2.222524e-03,2.991908e+01,3.227646e+01,1.713665e+02
1.161616e+06,1.344463e+01,3.323239e+04,3.846341e-01,9.268905e-01,9.270179e-01,2.348507e-04,2.818777e-09,2.993157e+01,-2.222524e-03,2.993379e+01,3.229263e+01,1.712866e+02
1.161716e+06,1.344579e+01,3.333249e+04,3.857927e-01,9.268819e-01,9.270181e-01,2.351329e-04,2.818776e-09,2.994628e+01,-2.222524e-03,2.994850e+01,3.230880e+01,1.712067e+02
1.161817e+06,1.344695e+01,3.343259e+04,3.869512e-01,9.268733e-01,9.270184e-01,2.354150e-04,2.818775e-09,2.996099e+01,-2.222524e-03,2.996322e+01,3.232497e+01,1.711268e+02
1.161917e+06,1.344811e+01,3.353268e+04,3.881098e-01,9.269260e-01,9.270186e-01,2.356972e-04,2.818774e-09,2.996593e+01,-2.222524e-03,2.996815e+01,3.232846e+01,1.711133e+02
1.162017e+06,1.344927e+01,3.363278e+04,3.892683e-01,9.270096e-01,9.270189e-01,2.359794e-04,2.818774e-09,2.996593e+01,-2.222524e-03,2.996815e+01,3.232555e+01,1.711334e+02
1.162117e+06,1.345043e+01,3.373288e+04,3.904268e-01,9.270931e-01,9.270192e-01,2.362615e-04,2.818773e-09,2.996593e+01,-2.222524e-03,2.996815e+01,3.232264e+01,1.711535e+02
1.162217e+06,1.345159e+01,3.383298e+04,3.915854e-01,9.271767e-01,9.270194e-01,2.365437e-04,2.818772e-09,2.996593e+01,-2.222524e-03,2.996815e+01,3.231972e+01,1.711736e+02
1.162317e+06,1.345274e+01,3.393307e+04,3.927439e-01,9.272603e-01,9.270197e-01,2.368258e-04,2.818771e-09,2.996593e+01,-2.222524e-03,2.996815e+01,3.231681e+01,1.711937e+02
1.162417e+06,1.345390e+01,3.403317e+04,3.939024e-01,9.272621e-01,9.270199e-01,2.371080e-04,2.818770e-09,2.995585e+01,-3.089213e-03,2.995894e+01,3.230594e+01,1.711316e+02
1.162517e+06,1.345506e+01,3.413327e+04,3.950610e-01,9.272262e-01,9.270202e-01,2.373901e-04,2.818770e-09,2.994111e+01,-4.356302e-03,2.994547e+01,3.229140e+01,1.710315e+02
1.162617e+06,1.345622e+01,3.423337e+04,3.962195e-01,9.271903e-01,9.270205e-01,2.376723e-04,2.818769e-09,2.992637e+01,-5.623391e-03,2.993200e+01,3.227685e+01,1.709315e+02
1.162717e+06,1.345738e+01,3.433346e+04,3.973780e-01,9.271544e-01,9.270207e-01,2.379544e-04,2.818768e-09,2.991164e+01,-6.890480e-03,2.991853e+01,3.226231e+01,1.708314e+02
1.162818e+06,1.345854e+01,3.443356e+04,3.985366e-01,9.271185e-01,9.270210e-01,2.382366e-04,2.818767e-09,2.989690e+01,-8.157569e-03,2.990506e+01,3.224776e+01,1.707314e+02
1.162918e+06,1.345970e+01,3.453366e+04,3.996951e-01,9.271260e-01,9.270213e-01,2.385187e-04,2.818766e-09,2.989950e+01,-8.555034e-03,2.990806e+01,3.225034e+01,1.707961e+02
1.163018e+06,1.346085e+01,3.463376e+04,4.008537e-01,9.271533e-01,9.270215e-01,2.388009e-04,2.818766e-09,2.991003e+01,-8.555034e-03,2.991859e+01,3.226074e+01,1.709362e+02
1.163118e+06,1.346201e+01,3.473385e+04,4.020122e-01,9.271805e-01,9.270218e-01,2.390830e-04,2.818765e-09,2.992056e+01,-8.555034e-03,2.992912e+01,3.227115e+01,1.710763e+02
1.163218e+06,1.346317e+01,3.483395e+04,4.031707e-01,9.272078e-01,9.270220e-01,2.393652e-04,2.818764e-09,2.993109e+01,-8.555034e-03,2.993964e+01,3.228156e+01,1.712163e+02
1.163318e+06,1.346433e+01,3.493405e+04,4.043293e-01,9.272351e-01,9.270223e-01,2.396473e-04,2.818763e-09,2.994162e+01,-8.555034e-03,2.995017e+01,3.229196e+01,1.713564e+02
1.163418e+06,1.346549e+01,3.503415e+04,4.054878e-01,9.272198e-01,9.270226e-01,2.399295e-04,2.818763e-09,2.994693e+01,-8.555034e-03,2.995549e+01,3.229823e+01,1.714000e+02
1.163518e+06,1.346665e+01,3.513424e+04,4.066463e-01,9.271853e-01,9.270228e-01,2.402116e-04,2.818762e-09,2.994989e+01,-8.555034e-03,2.995845e+01,3.230262e+01,1.714000e+02
1.163618e+06,1.346780e+01,3.523434e+04,4.078049e-01,9.271508e-01,9.270231e-01,2.404938e-04,2.818761e-09,2.995285e+01,-8.555034e-03,2.996141e+01,3.230701e+01,1.714000e+02
1.163718e+06,1.346896e+01,3.533444e+04,4.089634e-01,9.271163e-01,9.270233e-01,2.407759e-04,2.818760e-09,2.995581e+01,-8.555034e-03,2.996436e+01,3.231141e+01,1.714000e+02
1.163819e+06,1.347012e+01,3.543454e+04,4.101220e-01,9.270817e-01,9.270236e-01,2.410581e-04,2.818759e-09,2.995877e+01,-8.555034e-03,2.996732e+01,3.231580e+01,1.714000e+02
1.163919e+06,1.347128e+01,3.553463e+04,4.112805e-01,9.270432e-01,9.270239e-01,2.413402e-04,2.818759e-09,2.996319e+01,-8.555034e-03,2.997174e+01,3.232191e+01,1.712880e+02
1.164019e+06,1.347244e+01,3.563473e+04,4.124390e-01,9.270030e-01,9.270241e-01,2.416224e-04,2.818758e-09,2.996824e+01,-8.555034e-03,2.997679e+01,3.232877e+01,1.711279e+02
1.164119e+06,1.347360e+01,3.573483e+04,4.135976e-01,9.269628e-01,9.270244e-01,2.419045e-04,2.818757e-09,2.997329e+01,-8.555034e-03,2.998184e+01,3.233562e+01,1.709679e+02
1.164219e+06,1.347476e+01,3.583493e+04,4.147561e-01,9.269226e-01,9.270247e-01,2.421867e-04,2.818756e-09,2.997834e+01,-8.555034e-03,2.998690e+01,3.234247e+01,1.708078e+02
1.164319e+06,1.347591e+01,3.593502e+04,4.159146e-01,9.268824e-01,9.270249e-01,2.424688e-04,2.818755e-09,2.998339e+01,-8.555034e-03,2.999195e+01,3.234932e+01,1.706477e+02
1.164419e+06,1.347707e+01,3.603512e+04,4.170732e-01,9.269340e-01,9.270252e-01,2.427510e-04,2.818755e-09,2.998046e+01,-7.665671e-03,2.998813e+01,3.234429e+01,1.706983e+02
1.164519e+06,1.347823e+01,3.613522e+04,4.182317e-01,9.270244e-01,9.270254e-01,2.430331e-04,2.818754e-09,2.997414e+01,-6.398582e-03,2.998054e+01,3.233422e+01,1.708384e+02
1.164619e+06,1.347939e+01,3.623532e+04,4.193902e-01,9.271149e-01,9.270257e-01,2.433153e-04,2.818753e-09,2.996782e+01,-5.131494e-03,2.997295e+01,3.232414e+01,1.709784e+02
1.164719e+06,1.348055e+01,3.633541e+04,4.205488e-01,9.272053e-01,9.270260e-01,2.435974e-04,2.818752e-09,2.996150e+01,-3.864405e-03,2.996536e+01,3.231407e+01,1.711185e+02
1.164820e+06,1.348171e+01,3.643551e+04,4.217073e-01,9.272958e-01,9.270262e-01,2.438796e-04,2.818751e-09,2.995518e+01,-2.597316e-03,2.995778e+01,3.230401e+01,1.712586e+02
1.164920e+06,1.348287e+01,3.653561e+04,4.228659e-01,9.273226e-01,9.270265e-01,2.441617e-04,2.818751e-09,2.994590e+01,-2.222524e-03,2.994812e+01,3.229303e+01,1.712155e+02
1.165020e+06,1.348402e+01,3.663571e+04,4.240244e-01,9.273226e-01,9.270267e-01,2.444439e-04,2.818750e-09,2.993537e+01,-2.222524e-03,2.993759e+01,3.228168e+01,1.710954e+02
1.165120e+06,1.348518e+01,3.673580e+04,4.251829e-01,9.273226e-01,9.270270e-01,2.447260e-04,2.818749e-09,2.992484e+01,-2.222524e-03,2.992706e+01,3.227032e+01,1.709753e+02
1.165220e+06,1.348634e+01,3.683590e+04,4.263415e-01,9.273226e-01,9.270273e-01,2.450082e-04,2.818748e-09,2.991431e+01,-2.222524e-03,2.991653e+01,3.225897e+01,1.708553e+02
1.165320e+06,1.348750e+01,3.693600e+04,4.275000e-01,9.273226e-01,9.270275e-01,2.452903e-04,2.818747e-09,2.990378e+01,-2.222524e-03,2.990600e+01,3.224762e+01,1.707352e+02
1.165420e+06,1.348866e+01,3.703610e+04,4.286585e-01,9.273287e-01,9.270278e-01,2.455725e-04,2.818747e-09,2.990159e+01,-2.222524e-03,2.990381e+01,3.224504e+01,1.707566e+02
1.165520e+06,1.348982e+01,3.713620e+04,4.298171e-01,9.273373e-01,9.270281e-01,2.458546e-04,2.818746e-09,2.990286e+01,-2.222524e-03,2.990508e+01,3.224611e+01,1.708368e+02
1.165620e+06,1.349098e+01,3.723629e+04,4.309756e-01,9.273459e-01,9.270283e-01,2.461368e-04,2.818745e-09,2.990413e+01,-2.222524e-03,2.990635e+01,3.224718e+01,1.709170e+02
1.165720e+06,1.349213e+01,3.733639e+04,4.321341e-01,9.273546e-01,9.270286e-01,2.464189e-04,2.818744e-09,2.990540e+01,-2.222524e-03,2.990763e+01,3.224825e+01,1.709972e+02
1.165820e+06,1.349329e+01,3.743649e+04,4.332927e-01,9.273632e-01,9.270288e-01,2.467011e-04,2.818743e-09,2.990668e+01,-2.222524e-03,2.990890e+01,3.224932e+01,1.710773e+02
1.165921e+06,1.349445e+01,3.753659e+04,4.344512e-01,9.273543e-01,9.270291e-01,2.469832e-04,2.818743e-09,2.990884e+01,-2.222524e-03,2.991107e+01,3.225197e+01,1.712003e+02
1.166021e+06,1.349561e+01,3.763668e+04,4.356098e-01,9.273385e-01,9.270294e-01,2.472654e-04,2.818742e-09,2.991136e+01,-2.222524e-03,2.991359e+01,3.225524e+01,1.713401e+02
1.166121e+06,1.349677e+01,3.773678e+04,4.367683e-01,9.273228e-01,9.270296e-01,2.475475e-04,2.818741e-09,2.991389e+01,-2.222524e-03,2.991611e+01,3.225851e+01,1.714800e+02
1.166221e+06,1.349793e+01,3.783688e+04,4.379268e-01,9.273070e-01,9.270299e-01,2.478297e-04,2.818740e-09,2.991641e+01,-2.222524e-03,2.991863e+01,3.226177e+01,1.716198e+02
1.166321e+06,1.349909e+01,3.793698e+04,4.390854e-01,9.272912e-01,9.270301e-01,2.481118e-04,2.818739e-09,2.991893e+01,-2.222524e-03,2.992115e+01,3.226504e+01,1.717596e+02
1.166421e+06,1.350024e+01,3.803707e+04,4.402439e-01,9.272448e-01,9.270304e-01,2.483940e-04,2.818739e-09,2.991696e+01,-2.222524e-03,2.991918e+01,3.226453e+01,1.718285e+02
1.166521e+06,1.350140e+01,3.813717e+04,4.414024e-01,9.271859e-01,9.270307e-01,2.486761e-04,2.818738e-09,2.991316e+01,-2.222524e-03,2.991538e+01,3.226249e+01,1.718685e+02
1.166621e+06,1.350256e+01,3.823727e+04,4.425610e-01,9.271270e-01,9.270309e-01,2.489583e-04,2.818737e-09,2.990937e+01,-2.222524e-03,2.991159e+01,3.226044e+01,1.719085e+02
1.166721e+06,1.350372e+01,3.833737e+04,4.437195e-01,9.270682e-01,9.270312e-01,2.492404e-04,2.818736e-09,2.990557e+01,-2.222524e-03,2.990779e+01,3.225840e+01,1.719485e+02
1.166821e+06,1.350488e+01,3.843746e+04,4.448780e-01,9.270093e-01,9.270315e-01,2.495226e-04,2.818735e-09,2.990178e+01,-2.222524e-03,2.990400e+01,3.225635e+01,1.719885e+02
1.166922e+06,1.350604e+01,3.853756e+04,4.460366e-01,9.270221e-01,9.270317e-01,2.498047e-04,2.818735e-09,2.990249e+01,-3.126559e-03,2.990562e+01,3.225675e+01,1.719857e+02
1.167022e+06,1.350720e+01,3.863766e+04,4.471951e-01,9.270638e-01,9.270320e-01,2.500869e-04,2.818734e-09,2.990502e+01,-4.393648e-03,2.990941e+01,3.225812e+01,1.719657e+02
1.167122e+06,1.350835e+01,3.873776e+04,4.483537e-01,9.271054e-01,9.270322e-01,2.503690e-04,2.818733e-09,2.990754e+01,-5.660737e-03,2.991320e+01,3.225950e+01,1.719457e+02
1.167222e+06,1.350951e+01,3.883785e+04,4.495122e-01,9.271471e-01,9.270325e-01,2.506512e-04,2.818732e-09,2.991007e+01,-6.927826e-03,2.991700e+01,3.226087e+01,1.719257e+02
1.167322e+06,1.351067e+01,3.893795e+04,4.506707e-01,9.271887e-01,9.270328e-01,2.509333e-04,2.818732e-09,2.991259e+01,-8.194914e-03,2.992079e+01,3.226225e+01,1.719057e+02
1.167422e+06,1.351183e+01,3.903805e+04,4.518293e-01,9.271820e-01,9.270330e-01,2.512155e-04,2.818731e-09,2.991150e+01,-7.644922e-03,2.991914e+01,3.226125e+01,1.719431e+02
1.167522e+06,1.351299e+01,3.913815e+04,4.529878e-01,9.271560e-01,9.270333e-01,2.514976e-04,2.818730e-09,2.990896e+01,-6.373441e-03,2.991534e+01,3.225932e+01,1.720034e+02
1.167622e+06,1.351415e+01,3.923824e+04,4.541463e-01,9.271301e-01,9.270335e-01,2.517798e-04,2.818729e-09,2.990643e+01,-5.101960e-03,2.991153e+01,3.225739e+01,1.720636e+02
1.167722e+06,1.351530e+01,3.933834e+04,4.553049e-01,9.271042e-01,9.270338e-01,2.520619e-04,2.818728e-09,2.990389e+01,-3.830479e-03,2.990772e+01,3.225546e+01,1.721238e+02
1.167822e+06,1.351646e+01,3.943844e+04,4.564634e-01,9.270782e-01,9.270341e-01,2.523441e-04,2.818728e-09,2.990136e+01,-2.558998e-03,2.990392e+01,3.225353e+01,1.721841e+02
1.167923e+06,1.351762e+01,3.953854e+04,4.576220e-01,9.270597e-01,9.270343e-01,2.526262e-04,2.818727e-09,2.990162e+01,-2.222524e-03,2.990385e+01,3.225443e+01,1.722147e+02
1.168023e+06,1.351878e+01,3.963863e+04,4.587805e-01,9.270440e-01,9.270346e-01,2.529084e-04,2.818726e-09,2.990289e+01,-2.222524e-03,2.990512e+01,3.225635e+01,1.722347e+02
1.168123e+06,1.351994e+01,3.973873e+04,4.599390e-01,9.270282e-01,9.270349e-01,2.531905e-04,2.818725e-09,2.990416e+01,-2.222524e-03,2.990638e+01,3.225827e+01,1.722547e+02
1.168223e+06,1.352110e+01,3.983883e+04,4.610976e-01,9.270124e-01,9.270351e-01,2.534726e-04,2.818724e-09,2.990543e+01,-2.222524e-03,2.990765e+01,3.226019e+01,1.722747e+02
1.168323e+06,1.352226e+01,3.993893e+04,4.622561e-01,9.269966e-01,9.270354e-01,2.537548e-04,2.818724e-09,2.990670e+01,-2.222524e-03,2.990892e+01,3.226211e+01,1.722948e+02
1.168423e+06,1.352341e+01,4.003902e+04,4.634146e-01,9.270041e-01,9.270356e-01,2.540369e-04,2.818723e-09,2.990796e+01,-2.222524e-03,2.991018e+01,3.226321e+01,1.723148e+02
1.168523e+06,1.352457e+01,4.013912e+04,4.645732e-01,9.270199e-01,9.270359e-01,2.543191e-04,2.818722e-09,2.990922e+01,-2.222524e-03,2.991144e+01,3.226401e+01,1.723348e+02
1.168623e+06,1.352573e+01,4.023922e+04,4.657317e-01,9.270357e-01,9.270362e-01,2.546012e-04,2.818721e-09,2.991048e+01,-2.222524e-03,2.991270e+01,3.226482e+01,1.723549e+02
1.168723e+06,1.352689e+01,4.033932e+04,4.668902e-01,9.270516e-01,9.270364e-01,2.548834e-04,2.818720e-09,2.991174e+01,-2.222524e-03,2.991396e+01,3.226563e+01,1.723749e+02
1.168823e+06,1.352805e+01,4.043941e+04,4.680488e-01,9.270674e-01,9.270367e-01,2.551655e-04,2.818720e-09,2.991299e+01,-2.222524e-03,2.991522e+01,3.226643e+01,1.723950e+02
1.168924e+06,1.352921e+01,4.053951e+04,4.692073e-01,9.270714e-01,9.270369e-01,2.554477e-04,2.818719e-09,2.991426e+01,-2.222524e-03,2.991648e+01,3.226766e+01,1.723551e+02
1.169024e+06,1.353037e+01,4.063961e+04,4.703659e-01,9.270714e-01,9.270372e-01,2.557298e-04,2.818718e-09,2.991553e+01,-2.222524e-03,2.991775e+01,3.226903e+01,1.722950e+02
1.169124e+06,1.353152e+01,4.073971e+04,4.715244e-01,9.270714e-01,9.270375e-01,2.560120e-04,2.818717e-09,2.991680e+01,-2.222524e-03,2.991902e+01,3.227040e+01,1.722350e+02
1.169224e+06,1.353268e+01,4.083980e+04,4.726829e-01,9.270714e-01,9.270377e-01,2.562941e-04,2.818716e-09,2.991807e+01,-2.222524e-03,2.992029e+01,3.227177e+01,1.721750e+02
1.169324e+06,1.353384e+01,4.093990e+04,4.738415e-01,9.270714e-01,9.270380e-01,2.565763e-04,2.818716e-09,2.991934e+01,-2.222524e-03,2.992156e+01,3.227314e+01,1.721150e+02
1.169424e+06,1.353500e+01,4.104000e+04,4.750000e-01,9.270649e-01,9.270383e-01,2.568584e-04,2.818715e-09,2.992155e+01,-3.174041e-03,2.992473e+01,3.227582e+01,1.721000e+02
1.169524e+06,1.353616e+01,4.114010e+04,4.761585e-01,9.270563e-01,9.270385e-01,2.571406e-04,2.818714e-09,2.992408e+01,-4.441130e-03,2.992852e+01,3.227895e+01,1.721000e+02
1.169624e+06,1.353732e+01,4.124020e+04,4.773171e-01,9.270477e-01,9.270388e-01,2.574227e-04,2.818713e-09,2.992660e+01,-5.708219e-03,2.993231e+01,3.228207e+01,1.721000e+02
1.169724e+06,1.353848e+01,4.134029e+04,4.784756e-01,9.270390e-01,9.270390e-01,2.577048e-04,2.818712e-09,2.992913e+01,-6.975308e-03,2.993610e+01,3.228520e+01,1.721000e+02
1.169824e+06,1.353963e+01,4.144039e+04,4.796341e-01,9.270304e-01,9.270393e-01,2.579870e-04,2.818712e-09,2.993165e+01,-8.242397e-03,2.993990e+01,3.228832e+01,1.721000e+02
1.169924e+06,1.354079e+01,4.154049e+04,4.807927e-01,9.270489e-01,9.270396e-01,2.582691e-04,2.818711e-09,2.993228e+01,-7.600583e-03,2.993988e+01,3.228830e+01,1.721000e+02
1.170025e+06,1.354195e+01,4.164059e+04,4.819512e-01,9.270761e-01,9.270398e-01,2.585513e-04,2.818710e-09,2.993228e+01,-6.333494e-03,2.993861e+01,3.228725e+01,1.721000e+02
1.170125e+06,1.354311e+01,4.174068e+04,4.831098e-01,9.271034e-01,9.270401e-01,2.588334e-04,2.818709e-09,2.993228e+01,-5.066405e-03,2.993734e+01,3.228620e+01,1.721000e+02
1.170225e+06,1.354427e+01,4.184078e+04,4.842683e-01,9.271307e-01,9.270403e-01,2.591156e-04,2.818708e-09,2.993228e+01,-3.799316e-03,2.993608e+01,3.228515e+01,1.721000e+02
1.170325e+06,1.354543e+01,4.194088e+04,4.854268e-01,9.271580e-01,9.270406e-01,2.593977e-04,2.818708e-09,2.993228e+01,-2.532227e-03,2.993481e+01,3.228410e+01,1.721000e+02
1.170425e+06,1.354659e+01,4.204098e+04,4.865854e-01,9.271701e-01,9.270409e-01,2.596799e-04,2.818707e-09,2.992940e+01,-3.181566e-03,2.993259e+01,3.228063e+01,1.719031e+02
1.170525e+06,1.354774e+01,4.214107e+04,4.877439e-01,9.271773e-01,9.270411e-01,2.599620e-04,2.818706e-09,2.992560e+01,-4.450847e-03,2.993005e+01,3.227638e+01,1.716425e+02
1.170625e+06,1.354890e+01,4.224117e+04,4.889024e-01,9.271845e-01,9.270414e-01,2.602442e-04,2.818705e-09,2.992180e+01,-5.720128e-03,2.992752e+01,3.227213e+01,1.713820e+02
1.170725e+06,1.355006e+01,4.234127e+04,4.900610e-01,9.271917e-01,9.270417e-01,2.605263e-04,2.818704e-09,2.991800e+01,-6.989410e-03,2.992499e+01,3.226788e+01,1.711214e+02
1.170825e+06,1.355122e+01,4.244137e+04,4.912195e-01,9.271989e-01,9.270419e-01,2.608085e-04,2.818704e-09,2.991420e+01,-8.258691e-03,2.992246e+01,3.226363e+01,1.708608e+02
1.170925e+06,1.355238e+01,4.254146e+04,4.923780e-01,9.271863e-01,9.270422e-01,2.610906e-04,2.818703e-09,2.991331e+01,-8.555034e-03,2.992187e+01,3.226313e+01,1.706316e+02
1.171026e+06,1.355354e+01,4.264156e+04,4.935366e-01,9.271676e-01,9.270424e-01,2.613727e-04,2.818702e-09,2.991331e+01,-8.555034e-03,2.992187e+01,3.226378e+01,1.704119e+02
1.171126e+06,1.355470e+01,4.274166e+04,4.946951e-01,9.271490e-01,9.270427e-01,2.616549e-04,2.818701e-09,2.991331e+01,-8.555034e-03,2.992187e+01,3.226443e+01,1.701921e+02
1.171226e+06,1.355585e+01,4.284176e+04,4.958537e-01,9.271303e-01,9.270430e-01,2.619370e-04,2.818700e-09,2.991331e+01,-8.555034e-03,2.992187e+01,3.226508e+01,1.699724e+02
1.171326e+06,1.355701e+01,4.294185e+04,4.970122e-01,9.271117e-01,9.270432e-01,2.622192e-04,2.818700e-09,2.991331e+01,-8.555034e-03,2.992187e+01,3.226573e+01,1.697527e+02
1.171426e+06,1.355817e+01,4.304195e+04,4.981707e-01,9.271214e-01,9.270435e-01,2.625013e-04,2.818699e-09,2.991523e+01,-7.591780e-03,2.992282e+01,3.226738e+01,1.698977e+02
1.171526e+06,1.355933e+01,4.314205e+04,4.993293e-01,9.271401e-01,9.270437e-01,2.627835e-04,2.818698e-09,2.991776e+01,-6.324691e-03,2.992408e+01,3.226936e+01,1.701579e+02
1.171626e+06,1.356049e+01,4.324215e+04,5.004878e-01,9.271588e-01,9.270440e-01,2.630656e-04,2.818697e-09,2.992028e+01,-5.057602e-03,2.992534e+01,3.227133e+01,1.704180e+02
1.171726e+06,1.356165e+01,4.334224e+04,5.016463e-01,9.271774e-01,9.270443e-01,2.633478e-04,2.818697e-09,2.992281e+01,-3.790513e-03,2.992660e+01,3.227331e+01,1.706781e+02
1.171826e+06,1.356280e+01,4.344234e+04,5.028049e-01,9.271961e-01,9.270445e-01,2.636299e-04,2.818696e-09,2.992533e+01,-2.523424e-03,2.992785e+01,3.227528e+01,1.709382e+02
1.171926e+06,1.356396e+01,4.354244e+04,5.039634e-01,9.271688e-01,9.270448e-01,2.639120e-04,2.818695e-09,2.992305e+01,-3.188713e-03,2.992624e+01,3.227382e+01,1.709085e+02
1.172027e+06,1.356512e+01,4.364254e+04,5.051220e-01,9.271271e-01,9.270451e-01,2.641942e-04,2.818694e-09,2.991927e+01,-4.455802e-03,2.992372e+01,3.227129e+01,1.707884e+02
1.172127e+06,1.356628e+01,4.374263e+04,5.062805e-01,9.270855e-01,9.270453e-01,2.644763e-04,2.818693e-09,2.991549e+01,-5.722891e-03,2.992121e+01,3.226876e+01,1.706683e+02
1.172227e+06,1.356744e+01,4.384273e+04,5.074390e-01,9.270439e-01,9.270456e-01,2.647585e-04,2.818693e-09,2.991170e+01,-6.989980e-03,2.991869e+01,3.226623e+01,1.705483e+02
1.172327e+06,1.356860e+01,4.394283e+04,5.085976e-01,9.270022e-01,9.270458e-01,2.650406e-04,2.818692e-09,2.990792e+01,-8.257069e-03,2.991618e+01,3.226371e+01,1.704282e+02
1.172427e+06,1.356976e+01,4.404293e+04,5.097561e-01,9.269737e-01,9.270461e-01,2.653228e-04,2.818691e-09,2.990897e+01,-8.555034e-03,2.991753e+01,3.226585e+01,1.704768e+02
1.172527e+06,1.357091e+01,4.414302e+04,5.109146e-01,9.269492e-01,9.270464e-01,2.656049e-04,2.818690e-09,2.991151e+01,-8.555034e-03,2.992006e+01,3.226944e+01,1.705772e+02
1.172627e+06,1.357207e+01,4.424312e+04,5.120732e-01,9.269247e-01,9.270466e-01,2.658871e-04,2.818689e-09,2.991404e+01,-8.555034e-03,2.992260e+01,3.227303e+01,1.706776e+02
1.172727e+06,1.357323e+01,4.434322e+04,5.132317e-01,9.269002e-01,9.270469e-01,2.661692e-04,2.818689e-09,2.991657e+01,-8.555034e-03,2.992513e+01,3.227661e+01,1.707780e+02
1.172827e+06,1.357439e+01,4.444332e+04,5.143902e-01,9.268757e-01,9.270471e-01,2.664513e-04,2.818688e-09,2.991911e+01,-8.555034e-03,2.992766e+01,3.228020e+01,1.708784e+02
1.172927e+06,1.357555e+01,4.454341e+04,5.155488e-01,9.268952e-01,9.270474e-01,2.667335e-04,2.818687e-09,2.992064e+01,-8.555034e-03,2.992920e+01,3.228117e+01,1.709942e+02
1.173028e+06,1.357671e+01,4.464351e+04,5.167073e-01,9.269268e-01,9.270477e-01,2.670156e-04,2.818686e-09,2.992190e+01,-8.555034e-03,2.993045e+01,3.228143e+01,1.711142e+02
1.173128e+06,1.357787e+01,4.474361e+04,5.178659e-01,9.269584e-01,9.270479e-01,2.672978e-04,2.818685e-09,2.992315e+01,-8.555034e-03,2.993171e+01,3.228168e+01,1.712343e+02
1.173228e+06,1.357902e+01,4.484371e+04,5.190244e-01,9.269900e-01,9.270482e-01,2.675799e-04,2.818685e-09,2.992441e+01,-8.555034e-03,2.993296e+01,3.228194e+01,1.713543e+02
1.173328e+06,1.358018e+01,4.494380e+04,5.201829e-01,9.270216e-01,9.270485e-01,2.678621e-04,2.818684e-09,2.992566e+01,-8.555034e-03,2.993422e+01,3.228219e+01,1.714744e+02
1.173428e+06,1.358134e+01,4.504390e+04,5.213415e-01,9.270035e-01,9.270487e-01,2.681442e-04,2.818683e-09,2.992494e+01,-8.555034e-03,2.993350e+01,3.228205e+01,1.715472e+02
1.173528e+06,1.358250e+01,4.514400e+04,5.225000e-01,9.269719e-01,9.270490e-01,2.684263e-04,2.818682e-09,2.992369e+01,-8.555034e-03,2.993224e+01,3.228179e+01,1.716073e+02
1.173628e+06,1.358366e+01,4.524410e+04,5.236585e-01,9.269403e-01,9.270492e-01,2.687085e-04,2.818681e-09,2.992243e+01,-8.555034e-03,2.993099e+01,3.228154e+01,1.716673e+02
1.173728e+06,1.358482e+01,4.534420e+04,5.248171e-01,9.269087e-01,9.270495e-01,2.689906e-04,2.818681e-09,2.992118e+01,-8.555034e-03,2.992973e+01,3.228128e+01,1.717273e+02
1.173828e+06,1.358598e+01,4.544429e+04,5.259756e-01,9.268771e-01,9.270498e-01,2.692728e-04,2.818680e-09,2.991992e+01,-8.555034e-03,2.992848e+01,3.228103e+01,1.717873e+02
1.173928e+06,1.358713e+01,4.554439e+04,5.271341e-01,9.269079e-01,9.270500e-01,2.695549e-04,2.818679e-09,2.992165e+01,-8.555034e-03,2.993021e+01,3.228182e+01,1.718474e+02
1.174028e+06,1.358829e+01,4.564449e+04,5.282927e-01,9.269554e-01,9.270503e-01,2.698371e-04,2.818678e-09,2.992418e+01,-8.555034e-03,2.993274e+01,3.228290e+01,1.719076e+02
1.174129e+06,1.358945e+01,4.574459e+04,5.294512e-01,9.270028e-01,9.270505e-01,2.701192e-04,2.818677e-09,2.992671e+01,-8.555034e-03,2.993527e+01,3.228397e+01,1.719677e+02
1.174229e+06,1.359061e+01,4.584468e+04,5.306098e-01,9.270503e-01,9.270508e-01,2.704013e-04,2.818677e-09,2.992924e+01,-8.555034e-03,2.993780e+01,3.228505e+01,1.720278e+02
1.174329e+06,1.359177e+01,4.594478e+04,5.317683e-01,9.270977e-01,9.270511e-01,2.706835e-04,2.818676e-09,2.993177e+01,-8.555034e-03,2.994032e+01,3.228612e+01,1.720880e+02
1.174429e+06,1.359293e+01,4.604488e+04,5.329268e-01,9.270693e-01,9.270513e-01,2.709656e-04,2.818675e-09,2.992924e+01,-7.541363e-03,2.993678e+01,3.228431e+01,1.719719e+02
1.174529e+06,1.359409e+01,4.614498e+04,5.340854e-01,9.270220e-01,9.270516e-01,2.712478e-04,2.818674e-09,2.992545e+01,-6.274274e-03,2.993172e+01,3.228176e+01,1.718119e+02
1.174629e+06,1.359524e+01,4.624507e+04,5.352439e-01,9.269746e-01,9.270519e-01,2.715299e-04,2.818673e-09,2.992165e+01,-5.007185e-03,2.992666e+01,3.227922e+01,1.716518e+02
1.174729e+06,1.359640e+01,4.634517e+04,5.364024e-01,9.269272e-01,9.270521e-01,2.718121e-04,2.818673e-09,2.991786e+01,-3.740097e-03,2.992160e+01,3.227668e+01,1.714917e+02
1.174829e+06,1.359756e+01,4.644527e+04,5.375610e-01,9.268798e-01,9.270524e-01,2.720942e-04,2.818672e-09,2.991406e+01,-2.473008e-03,2.991653e+01,3.227413e+01,1.713316e+02
1.174929e+06,1.359872e+01,4.654537e+04,5.387195e-01,9.269027e-01,9.270526e-01,2.723763e-04,2.818671e-09,2.991331e+01,-3.239130e-03,2.991655e+01,3.227259e+01,1.713161e+02
1.175029e+06,1.359988e+01,4.664546e+04,5.398780e-01,9.269429e-01,9.270529e-01,2.726585e-04,2.818670e-09,2.991331e+01,-4.506219e-03,2.991782e+01,3.227129e+01,1.713361e+02
