Repository: brandonlampe/CS_Data

# Repository for Crushed Salt Data
**Grant No: 456417**

This is a work in progress!

## Repository Content

### Directory Names
A uniform namining structure still in progress, but in general directories are named according to the following:
 - Names contain no spaces, a single underscore "_" will be used as a file name seperator.
 - Files are for the Crushed Salt Project (CSP); therefore, the first three charaters of each file are "CSP".
 - Folders are organized by which frame the test was performed on i.e., A2 or A3.
 - The fifth and sixth charaters of each file name will therefore be "A" followed by the frame number.

File: UNM_WP_HY_175_13/STAGE08/CREEP_FIT/175_13_STAGE08_CREEP_OUT.csv (part 3 of 4)
Analysis by Brandon Lampe, performed on: 2016/11/04 11:27:42
Experimental results below begin at: 2016/10/15 14:24:
Duration (sec),Duration (day),Elapsed Time (sec),Elapsed Time (day),Interpolated Fractional Density,Fit to Fractional Density,Fit to Volume Strain,Fit to Volume Strain Rate (1/sec),Confining Pressure (MPa),Pore Pressure (MPa),Terzaghi Pressure (MPa),Solid Pressure (MPa),Temperature (C))
1.175130e+06,1.360104e+01,4.674556e+04,5.410366e-01,9.269831e-01,9.270532e-01,2.729406e-04,2.818669e-09,2.991331e+01,-5.773307e-03,2.991908e+01,3.226999e+01,1.713561e+02
1.175230e+06,1.360220e+01,4.684566e+04,5.421951e-01,9.270233e-01,9.270534e-01,2.732228e-04,2.818669e-09,2.991331e+01,-7.040396e-03,2.992035e+01,3.226869e+01,1.713761e+02
1.175330e+06,1.360335e+01,4.694576e+04,5.433537e-01,9.270635e-01,9.270537e-01,2.735049e-04,2.818668e-09,2.991331e+01,-8.307485e-03,2.992162e+01,3.226739e+01,1.713961e+02
1.175430e+06,1.360451e+01,4.704585e+04,5.445122e-01,9.270990e-01,9.270539e-01,2.737871e-04,2.818667e-09,2.991230e+01,-7.537253e-03,2.991984e+01,3.226500e+01,1.714964e+02
1.175530e+06,1.360567e+01,4.714595e+04,5.456707e-01,9.271334e-01,9.270542e-01,2.740692e-04,2.818666e-09,2.991105e+01,-6.272348e-03,2.991732e+01,3.226235e+01,1.716163e+02
1.175630e+06,1.360683e+01,4.724605e+04,5.468293e-01,9.271679e-01,9.270545e-01,2.743513e-04,2.818665e-09,2.990979e+01,-5.007444e-03,2.991480e+01,3.225970e+01,1.717361e+02
1.175730e+06,1.360799e+01,4.734615e+04,5.479878e-01,9.272023e-01,9.270547e-01,2.746335e-04,2.818665e-09,2.990854e+01,-3.742540e-03,2.991228e+01,3.225705e+01,1.718560e+02
1.175830e+06,1.360915e+01,4.744624e+04,5.491463e-01,9.272367e-01,9.270550e-01,2.749156e-04,2.818664e-09,2.990729e+01,-2.477635e-03,2.990976e+01,3.225441e+01,1.719758e+02
1.175930e+06,1.361030e+01,4.754634e+04,5.503049e-01,9.272092e-01,9.270553e-01,2.751978e-04,2.818663e-09,2.991006e+01,-3.235811e-03,2.991329e+01,3.225841e+01,1.720000e+02
1.176030e+06,1.361146e+01,4.764644e+04,5.514634e-01,9.271660e-01,9.270555e-01,2.754799e-04,2.818662e-09,2.991385e+01,-4.505092e-03,2.991835e+01,3.226410e+01,1.720000e+02
1.176131e+06,1.361262e+01,4.774654e+04,5.526220e-01,9.271228e-01,9.270558e-01,2.757620e-04,2.818662e-09,2.991763e+01,-5.774374e-03,2.992341e+01,3.226978e+01,1.720000e+02
1.176231e+06,1.361378e+01,4.784663e+04,5.537805e-01,9.270797e-01,9.270560e-01,2.760442e-04,2.818661e-09,2.992142e+01,-7.043655e-03,2.992846e+01,3.227547e+01,1.720000e+02
1.176331e+06,1.361494e+01,4.794673e+04,5.549390e-01,9.270365e-01,9.270563e-01,2.763263e-04,2.818660e-09,2.992521e+01,-8.312936e-03,2.993352e+01,3.228116e+01,1.720000e+02
1.176431e+06,1.361610e+01,4.804683e+04,5.560976e-01,9.270283e-01,9.270566e-01,2.766085e-04,2.818659e-09,2.992389e+01,-7.529626e-03,2.993142e+01,3.227996e+01,1.718543e+02
1.176531e+06,1.361726e+01,4.814693e+04,5.572561e-01,9.270283e-01,9.270568e-01,2.768906e-04,2.818658e-09,2.992136e+01,-6.262537e-03,2.992762e+01,3.227714e+01,1.716742e+02
1.176631e+06,1.361841e+01,4.824702e+04,5.584146e-01,9.270283e-01,9.270571e-01,2.771727e-04,2.818658e-09,2.991884e+01,-4.995448e-03,2.992383e+01,3.227431e+01,1.714941e+02
1.176731e+06,1.361957e+01,4.834712e+04,5.595732e-01,9.270283e-01,9.270573e-01,2.774549e-04,2.818657e-09,2.991631e+01,-3.728359e-03,2.992004e+01,3.227149e+01,1.713140e+02
1.176831e+06,1.362073e+01,4.844722e+04,5.607317e-01,9.270283e-01,9.270576e-01,2.777370e-04,2.818656e-09,2.991379e+01,-2.461270e-03,2.991625e+01,3.226866e+01,1.711339e+02
1.176931e+06,1.362189e+01,4.854732e+04,5.618902e-01,9.270097e-01,9.270579e-01,2.780192e-04,2.818655e-09,2.991229e+01,-2.222524e-03,2.991451e+01,3.226768e+01,1.711325e+02
1.177031e+06,1.362305e+01,4.864741e+04,5.630488e-01,9.269867e-01,9.270581e-01,2.783013e-04,2.818654e-09,2.991104e+01,-2.222524e-03,2.991326e+01,3.226713e+01,1.711725e+02
1.177132e+06,1.362421e+01,4.874751e+04,5.642073e-01,9.269637e-01,9.270584e-01,2.785835e-04,2.818654e-09,2.990978e+01,-2.222524e-03,2.991200e+01,3.226657e+01,1.712125e+02
1.177232e+06,1.362537e+01,4.884761e+04,5.653659e-01,9.269408e-01,9.270587e-01,2.788656e-04,2.818653e-09,2.990852e+01,-2.222524e-03,2.991075e+01,3.226602e+01,1.712525e+02
1.177332e+06,1.362652e+01,4.894771e+04,5.665244e-01,9.269178e-01,9.270589e-01,2.791477e-04,2.818652e-09,2.990727e+01,-2.222524e-03,2.990949e+01,3.226546e+01,1.712926e+02
1.177432e+06,1.362768e+01,4.904780e+04,5.676829e-01,9.269744e-01,9.270592e-01,2.794299e-04,2.818651e-09,2.990600e+01,-3.255585e-03,2.990925e+01,3.226220e+01,1.713816e+02
1.177532e+06,1.362884e+01,4.914790e+04,5.688415e-01,9.270492e-01,9.270594e-01,2.797120e-04,2.818650e-09,2.990473e+01,-4.524866e-03,2.990925e+01,3.225833e+01,1.714818e+02
1.177632e+06,1.363000e+01,4.924800e+04,5.700000e-01,9.271240e-01,9.270597e-01,2.799942e-04,2.818650e-09,2.990346e+01,-5.794148e-03,2.990925e+01,3.225445e+01,1.715820e+02
1.177732e+06,1.363116e+01,4.934810e+04,5.711585e-01,9.271988e-01,9.270600e-01,2.802763e-04,2.818649e-09,2.990218e+01,-7.063429e-03,2.990925e+01,3.225058e+01,1.716822e+02
1.177832e+06,1.363232e+01,4.944820e+04,5.723171e-01,9.272736e-01,9.270602e-01,2.805584e-04,2.818648e-09,2.990091e+01,-8.332710e-03,2.990925e+01,3.224671e+01,1.717824e+02
1.177932e+06,1.363348e+01,4.954829e+04,5.734756e-01,9.272440e-01,9.270605e-01,2.808406e-04,2.818647e-09,2.990486e+01,-7.508078e-03,2.991237e+01,3.225193e+01,1.718331e+02
1.178032e+06,1.363463e+01,4.964839e+04,5.746341e-01,9.271922e-01,9.270607e-01,2.811227e-04,2.818646e-09,2.990992e+01,-6.238797e-03,2.991616e+01,3.225909e+01,1.718732e+02
1.178132e+06,1.363579e+01,4.974849e+04,5.757927e-01,9.271404e-01,9.270610e-01,2.814049e-04,2.818646e-09,2.991498e+01,-4.969516e-03,2.991995e+01,3.226625e+01,1.719132e+02
1.178233e+06,1.363695e+01,4.984859e+04,5.769512e-01,9.270886e-01,9.270613e-01,2.816870e-04,2.818645e-09,2.992004e+01,-3.700235e-03,2.992374e+01,3.227341e+01,1.719533e+02
1.178333e+06,1.363811e+01,4.994868e+04,5.781098e-01,9.270368e-01,9.270615e-01,2.819691e-04,2.818644e-09,2.992510e+01,-2.430953e-03,2.992753e+01,3.228057e+01,1.719934e+02
1.178433e+06,1.363927e+01,5.004878e+04,5.792683e-01,9.270571e-01,9.270618e-01,2.822513e-04,2.818643e-09,2.992593e+01,-3.281544e-03,2.992921e+01,3.228083e+01,1.719164e+02
1.178533e+06,1.364043e+01,5.014888e+04,5.804268e-01,9.270916e-01,9.270621e-01,2.825334e-04,2.818642e-09,2.992593e+01,-4.548633e-03,2.993048e+01,3.227973e+01,1.718163e+02
1.178633e+06,1.364159e+01,5.024898e+04,5.815854e-01,9.271260e-01,9.270623e-01,2.828155e-04,2.818642e-09,2.992593e+01,-5.815722e-03,2.993175e+01,3.227863e+01,1.717163e+02
1.178733e+06,1.364274e+01,5.034907e+04,5.827439e-01,9.271605e-01,9.270626e-01,2.830977e-04,2.818641e-09,2.992593e+01,-7.082811e-03,2.993301e+01,3.227753e+01,1.716162e+02
1.178833e+06,1.364390e+01,5.044917e+04,5.839024e-01,9.271950e-01,9.270628e-01,2.833798e-04,2.818640e-09,2.992593e+01,-8.349899e-03,2.993428e+01,3.227643e+01,1.715162e+02
1.178933e+06,1.364506e+01,5.054927e+04,5.850610e-01,9.271318e-01,9.270631e-01,2.836620e-04,2.818639e-09,2.992805e+01,-8.555034e-03,2.993661e+01,3.228093e+01,1.712984e+02
1.179033e+06,1.364622e+01,5.064937e+04,5.862195e-01,9.270499e-01,9.270634e-01,2.839441e-04,2.818638e-09,2.993058e+01,-8.555034e-03,2.993914e+01,3.228651e+01,1.710579e+02
1.179133e+06,1.364738e+01,5.074946e+04,5.873780e-01,9.269679e-01,9.270636e-01,2.842262e-04,2.818638e-09,2.993311e+01,-8.555034e-03,2.994167e+01,3.229210e+01,1.708174e+02
1.179234e+06,1.364854e+01,5.084956e+04,5.885366e-01,9.268859e-01,9.270639e-01,2.845084e-04,2.818637e-09,2.993564e+01,-8.555034e-03,2.994420e+01,3.229768e+01,1.705768e+02
1.179334e+06,1.364970e+01,5.094966e+04,5.896951e-01,9.268039e-01,9.270641e-01,2.847905e-04,2.818636e-09,2.993817e+01,-8.555034e-03,2.994672e+01,3.230327e+01,1.703363e+02
1.179434e+06,1.365085e+01,5.104976e+04,5.908537e-01,9.268452e-01,9.270644e-01,2.850727e-04,2.818635e-09,2.994106e+01,-8.555034e-03,2.994961e+01,3.230495e+01,1.703680e+02
1.179534e+06,1.365201e+01,5.114985e+04,5.920122e-01,9.269084e-01,9.270647e-01,2.853548e-04,2.818634e-09,2.994401e+01,-8.555034e-03,2.995257e+01,3.230593e+01,1.704480e+02
1.179634e+06,1.365317e+01,5.124995e+04,5.931707e-01,9.269715e-01,9.270649e-01,2.856369e-04,2.818634e-09,2.994697e+01,-8.555034e-03,2.995552e+01,3.230691e+01,1.705280e+02
1.179734e+06,1.365433e+01,5.135005e+04,5.943293e-01,9.270347e-01,9.270652e-01,2.859191e-04,2.818633e-09,2.994992e+01,-8.555034e-03,2.995847e+01,3.230790e+01,1.706081e+02
1.179834e+06,1.365549e+01,5.145015e+04,5.954878e-01,9.270979e-01,9.270655e-01,2.862012e-04,2.818632e-09,2.995287e+01,-8.555034e-03,2.996143e+01,3.230888e+01,1.706881e+02
1.179934e+06,1.365665e+01,5.155024e+04,5.966463e-01,9.271072e-01,9.270657e-01,2.864834e-04,2.818631e-09,2.994436e+01,-7.478135e-03,2.995184e+01,3.229929e+01,1.706150e+02
1.180034e+06,1.365780e+01,5.165034e+04,5.978049e-01,9.271072e-01,9.270660e-01,2.867655e-04,2.818631e-09,2.993385e+01,-6.213231e-03,2.994006e+01,3.228785e+01,1.705151e+02
1.180134e+06,1.365896e+01,5.175044e+04,5.989634e-01,9.271072e-01,9.270662e-01,2.870476e-04,2.818630e-09,2.992334e+01,-4.948326e-03,2.992829e+01,3.227642e+01,1.704152e+02
1.180235e+06,1.366012e+01,5.185054e+04,6.001220e-01,9.271072e-01,9.270665e-01,2.873298e-04,2.818629e-09,2.991283e+01,-3.683422e-03,2.991651e+01,3.226498e+01,1.703153e+02
1.180335e+06,1.366128e+01,5.195063e+04,6.012805e-01,9.271072e-01,9.270668e-01,2.876119e-04,2.818628e-09,2.990232e+01,-2.418518e-03,2.990474e+01,3.225354e+01,1.702155e+02
1.180435e+06,1.366244e+01,5.205073e+04,6.024390e-01,9.271376e-01,9.270670e-01,2.878940e-04,2.818627e-09,2.990282e+01,-3.293281e-03,2.990612e+01,3.225310e+01,1.703015e+02
1.180535e+06,1.366360e+01,5.215083e+04,6.035976e-01,9.271735e-01,9.270673e-01,2.881762e-04,2.818627e-09,2.990535e+01,-4.560370e-03,2.990991e+01,3.225468e+01,1.704215e+02
1.180635e+06,1.366476e+01,5.225093e+04,6.047561e-01,9.272094e-01,9.270675e-01,2.884583e-04,2.818626e-09,2.990787e+01,-5.827459e-03,2.991370e+01,3.225625e+01,1.705416e+02
1.180735e+06,1.366591e+01,5.235102e+04,6.059146e-01,9.272453e-01,9.270678e-01,2.887405e-04,2.818625e-09,2.991040e+01,-7.094548e-03,2.991749e+01,3.225782e+01,1.706616e+02
1.180835e+06,1.366707e+01,5.245112e+04,6.070732e-01,9.272812e-01,9.270681e-01,2.890226e-04,2.818624e-09,2.991292e+01,-8.361637e-03,2.992129e+01,3.225940e+01,1.707817e+02
1.180935e+06,1.366823e+01,5.255122e+04,6.082317e-01,9.272659e-01,9.270683e-01,2.893047e-04,2.818623e-09,2.991545e+01,-8.555034e-03,2.992401e+01,3.226267e+01,1.708340e+02
1.181035e+06,1.366939e+01,5.265132e+04,6.093902e-01,9.272415e-01,9.270686e-01,2.895869e-04,2.818623e-09,2.991798e+01,-8.555034e-03,2.992654e+01,3.226625e+01,1.708741e+02
1.181135e+06,1.367055e+01,5.275141e+04,6.105488e-01,9.272170e-01,9.270689e-01,2.898690e-04,2.818622e-09,2.992051e+01,-8.555034e-03,2.992907e+01,3.226983e+01,1.709141e+02
1.181236e+06,1.367171e+01,5.285151e+04,6.117073e-01,9.271926e-01,9.270691e-01,2.901511e-04,2.818621e-09,2.992304e+01,-8.555034e-03,2.993160e+01,3.227341e+01,1.709542e+02
1.181336e+06,1.367287e+01,5.295161e+04,6.128659e-01,9.271681e-01,9.270694e-01,2.904333e-04,2.818620e-09,2.992557e+01,-8.555034e-03,2.993413e+01,3.227699e+01,1.709943e+02
1.181436e+06,1.367402e+01,5.305171e+04,6.140244e-01,9.271412e-01,9.270696e-01,2.907154e-04,2.818619e-09,2.992810e+01,-8.555034e-03,2.993665e+01,3.228065e+01,1.710515e+02
1.181536e+06,1.367518e+01,5.315180e+04,6.151829e-01,9.271140e-01,9.270699e-01,2.909976e-04,2.818619e-09,2.993062e+01,-8.555034e-03,2.993918e+01,3.228432e+01,1.711116e+02
1.181636e+06,1.367634e+01,5.325190e+04,6.163415e-01,9.270867e-01,9.270702e-01,2.912797e-04,2.818618e-09,2.993315e+01,-8.555034e-03,2.994170e+01,3.228800e+01,1.711716e+02
1.181736e+06,1.367750e+01,5.335200e+04,6.175000e-01,9.270594e-01,9.270704e-01,2.915618e-04,2.818617e-09,2.993567e+01,-8.555034e-03,2.994423e+01,3.229167e+01,1.712316e+02
1.181836e+06,1.367866e+01,5.345210e+04,6.186585e-01,9.270321e-01,9.270707e-01,2.918440e-04,2.818616e-09,2.993820e+01,-8.555034e-03,2.994675e+01,3.229535e+01,1.712916e+02
1.181936e+06,1.367982e+01,5.355220e+04,6.198171e-01,9.270790e-01,9.270710e-01,2.921261e-04,2.818615e-09,2.993638e+01,-7.464538e-03,2.994384e+01,3.229166e+01,1.713000e+02
1.182036e+06,1.368098e+01,5.365229e+04,6.209756e-01,9.271379e-01,9.270712e-01,2.924082e-04,2.818615e-09,2.993385e+01,-6.197449e-03,2.994005e+01,3.228679e+01,1.713000e+02
1.182136e+06,1.368213e+01,5.375239e+04,6.221341e-01,9.271967e-01,9.270715e-01,2.926904e-04,2.818614e-09,2.993133e+01,-4.930360e-03,2.993626e+01,3.228192e+01,1.713000e+02
1.182236e+06,1.368329e+01,5.385249e+04,6.232927e-01,9.272556e-01,9.270717e-01,2.929725e-04,2.818613e-09,2.992880e+01,-3.663271e-03,2.993247e+01,3.227704e+01,1.713000e+02
1.182337e+06,1.368445e+01,5.395259e+04,6.244512e-01,9.273145e-01,9.270720e-01,2.932546e-04,2.818612e-09,2.992628e+01,-2.396182e-03,2.992867e+01,3.227217e+01,1.713000e+02
1.182437e+06,1.368561e+01,5.405268e+04,6.256098e-01,9.272146e-01,9.270723e-01,2.935368e-04,2.818611e-09,2.992485e+01,-2.222524e-03,2.992707e+01,3.227409e+01,1.714211e+02
1.182537e+06,1.368677e+01,5.415278e+04,6.267683e-01,9.270895e-01,9.270725e-01,2.938189e-04,2.818611e-09,2.992359e+01,-2.222524e-03,2.992581e+01,3.227709e+01,1.715614e+02
1.182637e+06,1.368793e+01,5.425288e+04,6.279268e-01,9.269643e-01,9.270728e-01,2.941011e-04,2.818610e-09,2.992233e+01,-2.222524e-03,2.992455e+01,3.228009e+01,1.717017e+02
1.182737e+06,1.368909e+01,5.435298e+04,6.290854e-01,9.268392e-01,9.270730e-01,2.943832e-04,2.818609e-09,2.992107e+01,-2.222524e-03,2.992329e+01,3.228309e+01,1.718420e+02
1.182837e+06,1.369024e+01,5.445307e+04,6.302439e-01,9.267141e-01,9.270733e-01,2.946653e-04,2.818608e-09,2.991981e+01,-2.222524e-03,2.992204e+01,3.228609e+01,1.719823e+02
1.182937e+06,1.369140e+01,5.455317e+04,6.314024e-01,9.267863e-01,9.270736e-01,2.949475e-04,2.818607e-09,2.991633e+01,-3.331742e-03,2.991966e+01,3.227991e+01,1.717723e+02
1.183037e+06,1.369256e+01,5.465327e+04,6.325610e-01,9.268869e-01,9.270738e-01,2.952296e-04,2.818607e-09,2.991253e+01,-4.601023e-03,2.991713e+01,3.227240e+01,1.715117e+02
1.183137e+06,1.369372e+01,5.475337e+04,6.337195e-01,9.269876e-01,9.270741e-01,2.955117e-04,2.818606e-09,2.990873e+01,-5.870304e-03,2.991460e+01,3.226490e+01,1.712511e+02
1.183237e+06,1.369488e+01,5.485346e+04,6.348780e-01,9.270883e-01,9.270744e-01,2.957939e-04,2.818605e-09,2.990493e+01,-7.139586e-03,2.991207e+01,3.225739e+01,1.709906e+02
1.183338e+06,1.369604e+01,5.495356e+04,6.360366e-01,9.271889e-01,9.270746e-01,2.960760e-04,2.818604e-09,2.990113e+01,-8.408867e-03,2.990954e+01,3.224989e+01,1.707300e+02
1.183438e+06,1.369720e+01,5.505366e+04,6.371951e-01,9.271421e-01,9.270749e-01,2.963581e-04,2.818603e-09,2.990069e+01,-8.555034e-03,2.990924e+01,3.225106e+01,1.704698e+02
1.183538e+06,1.369835e+01,5.515376e+04,6.383537e-01,9.270761e-01,9.270751e-01,2.966403e-04,2.818603e-09,2.990069e+01,-8.555034e-03,2.990924e+01,3.225336e+01,1.702097e+02
1.183638e+06,1.369951e+01,5.525385e+04,6.395122e-01,9.270100e-01,9.270754e-01,2.969224e-04,2.818602e-09,2.990069e+01,-8.555034e-03,2.990924e+01,3.225565e+01,1.699496e+02
1.183738e+06,1.370067e+01,5.535395e+04,6.406707e-01,9.269440e-01,9.270757e-01,2.972045e-04,2.818601e-09,2.990069e+01,-8.555034e-03,2.990924e+01,3.225795e+01,1.696895e+02
1.183838e+06,1.370183e+01,5.545405e+04,6.418293e-01,9.268779e-01,9.270759e-01,2.974867e-04,2.818600e-09,2.990069e+01,-8.555034e-03,2.990924e+01,3.226025e+01,1.694294e+02
1.183938e+06,1.370299e+01,5.555415e+04,6.429878e-01,9.269062e-01,9.270762e-01,2.977688e-04,2.818599e-09,2.990293e+01,-7.428982e-03,2.991036e+01,3.226160e+01,1.696312e+02
1.184038e+06,1.370415e+01,5.565424e+04,6.441463e-01,9.269465e-01,9.270764e-01,2.980509e-04,2.818599e-09,2.990546e+01,-6.159701e-03,2.991162e+01,3.226283e+01,1.698917e+02
1.184138e+06,1.370530e+01,5.575434e+04,6.453049e-01,9.269867e-01,9.270767e-01,2.983331e-04,2.818598e-09,2.990799e+01,-4.890419e-03,2.991288e+01,3.226405e+01,1.701523e+02
1.184238e+06,1.370646e+01,5.585444e+04,6.464634e-01,9.270270e-01,9.270770e-01,2.986152e-04,2.818597e-09,2.991052e+01,-3.621138e-03,2.991414e+01,3.226528e+01,1.704129e+02
1.184339e+06,1.370762e+01,5.595454e+04,6.476220e-01,9.270673e-01,9.270772e-01,2.988974e-04,2.818596e-09,2.991305e+01,-2.351857e-03,2.991540e+01,3.226651e+01,1.706734e+02
1.184439e+06,1.370878e+01,5.605463e+04,6.487805e-01,9.270572e-01,9.270775e-01,2.991795e-04,2.818596e-09,2.991672e+01,-3.360503e-03,2.992008e+01,3.227089e+01,1.708438e+02
1.184539e+06,1.370994e+01,5.615473e+04,6.499390e-01,9.270414e-01,9.270778e-01,2.994616e-04,2.818595e-09,2.992051e+01,-4.627592e-03,2.992514e+01,3.227564e+01,1.710038e+02
1.184639e+06,1.371110e+01,5.625483e+04,6.510976e-01,9.270256e-01,9.270780e-01,2.997438e-04,2.818594e-09,2.992431e+01,-5.894681e-03,2.993020e+01,3.228038e+01,1.711639e+02
1.184739e+06,1.371226e+01,5.635493e+04,6.522561e-01,9.270098e-01,9.270783e-01,3.000259e-04,2.818593e-09,2.992810e+01,-7.161770e-03,2.993526e+01,3.228512e+01,1.713240e+02
1.184839e+06,1.371341e+01,5.645502e+04,6.534146e-01,9.269940e-01,9.270785e-01,3.003080e-04,2.818592e-09,2.993190e+01,-8.428859e-03,2.994033e+01,3.228987e+01,1.714841e+02
1.184939e+06,1.371457e+01,5.655512e+04,6.545732e-01,9.269924e-01,9.270788e-01,3.005902e-04,2.818592e-09,2.993001e+01,-8.555034e-03,2.993856e+01,3.228789e+01,1.715540e+02
1.185039e+06,1.371573e+01,5.665522e+04,6.557317e-01,9.269924e-01,9.270791e-01,3.008723e-04,2.818591e-09,2.992748e+01,-8.555034e-03,2.993604e+01,3.228517e+01,1.716139e+02
1.185139e+06,1.371689e+01,5.675532e+04,6.568902e-01,9.269924e-01,9.270793e-01,3.011544e-04,2.818590e-09,2.992496e+01,-8.555034e-03,2.993352e+01,3.228245e+01,1.716738e+02
1.185239e+06,1.371805e+01,5.685541e+04,6.580488e-01,9.269924e-01,9.270796e-01,3.014366e-04,2.818589e-09,2.992244e+01,-8.555034e-03,2.993100e+01,3.227973e+01,1.717337e+02
1.185340e+06,1.371921e+01,5.695551e+04,6.592073e-01,9.269924e-01,9.270798e-01,3.017187e-04,2.818588e-09,2.991992e+01,-8.555034e-03,2.992848e+01,3.227701e+01,1.717937e+02
1.185440e+06,1.372037e+01,5.705561e+04,6.603659e-01,9.269924e-01,9.270801e-01,3.020008e-04,2.818588e-09,2.991966e+01,-8.555034e-03,2.992821e+01,3.227673e+01,1.717463e+02
1.185540e+06,1.372152e+01,5.715571e+04,6.615244e-01,9.269924e-01,9.270804e-01,3.022830e-04,2.818587e-09,2.991966e+01,-8.555034e-03,2.992821e+01,3.227673e+01,1.716863e+02
1.185640e+06,1.372268e+01,5.725580e+04,6.626829e-01,9.269924e-01,9.270806e-01,3.025651e-04,2.818586e-09,2.991966e+01,-8.555034e-03,2.992821e+01,3.227673e+01,1.716263e+02
1.185740e+06,1.372384e+01,5.735590e+04,6.638415e-01,9.269924e-01,9.270809e-01,3.028472e-04,2.818585e-09,2.991966e+01,-8.555034e-03,2.992821e+01,3.227673e+01,1.715662e+02
1.185840e+06,1.372500e+01,5.745600e+04,6.650000e-01,9.269924e-01,9.270812e-01,3.031294e-04,2.818584e-09,2.991966e+01,-8.555034e-03,2.992821e+01,3.227673e+01,1.715062e+02
1.185940e+06,1.372616e+01,5.755610e+04,6.661585e-01,9.270298e-01,9.270814e-01,3.034115e-04,2.818584e-09,2.991852e+01,-7.417224e-03,2.992593e+01,3.227410e+01,1.715719e+02
1.186040e+06,1.372732e+01,5.765620e+04,6.673171e-01,9.270715e-01,9.270817e-01,3.036936e-04,2.818583e-09,2.991724e+01,-6.147943e-03,2.992339e+01,3.227118e+01,1.716520e+02
1.186140e+06,1.372848e+01,5.775629e+04,6.684756e-01,9.271132e-01,9.270819e-01,3.039758e-04,2.818582e-09,2.991597e+01,-4.878662e-03,2.992085e+01,3.226826e+01,1.717322e+02
1.186240e+06,1.372963e+01,5.785639e+04,6.696341e-01,9.271550e-01,9.270822e-01,3.042579e-04,2.818581e-09,2.991470e+01,-3.609381e-03,2.991831e+01,3.226533e+01,1.718124e+02
1.186340e+06,1.373079e+01,5.795649e+04,6.707927e-01,9.271967e-01,9.270825e-01,3.045400e-04,2.818580e-09,2.991343e+01,-2.340100e-03,2.991577e+01,3.226241e+01,1.718926e+02
1.186441e+06,1.373195e+01,5.805659e+04,6.719512e-01,9.271836e-01,9.270827e-01,3.048222e-04,2.818580e-09,2.991102e+01,-3.372241e-03,2.991439e+01,3.226035e+01,1.718455e+02
1.186541e+06,1.373311e+01,5.815668e+04,6.731098e-01,9.271649e-01,9.270830e-01,3.051043e-04,2.818579e-09,2.990849e+01,-4.639330e-03,2.991313e+01,3.225837e+01,1.717855e+02
1.186641e+06,1.373427e+01,5.825678e+04,6.742683e-01,9.271463e-01,9.270832e-01,3.053864e-04,2.818578e-09,2.990597e+01,-5.906418e-03,2.991187e+01,3.225640e+01,1.717255e+02
1.186741e+06,1.373543e+01,5.835688e+04,6.754268e-01,9.271276e-01,9.270835e-01,3.056686e-04,2.818577e-09,2.990344e+01,-7.173507e-03,2.991062e+01,3.225442e+01,1.716654e+02
1.186841e+06,1.373659e+01,5.845698e+04,6.765854e-01,9.271089e-01,9.270838e-01,3.059507e-04,2.818576e-09,2.990092e+01,-8.440596e-03,2.990936e+01,3.225245e+01,1.716054e+02
1.186941e+06,1.373774e+01,5.855707e+04,6.777439e-01,9.271242e-01,9.270840e-01,3.062328e-04,2.818576e-09,2.990644e+01,-8.555034e-03,2.991499e+01,3.225788e+01,1.716910e+02
1.187041e+06,1.373890e+01,5.865717e+04,6.789024e-01,9.271429e-01,9.270843e-01,3.065150e-04,2.818575e-09,2.991276e+01,-8.555034e-03,2.992131e+01,3.226405e+01,1.717911e+02
1.187141e+06,1.374006e+01,5.875727e+04,6.800610e-01,9.271616e-01,9.270846e-01,3.067971e-04,2.818574e-09,2.991908e+01,-8.555034e-03,2.992763e+01,3.227021e+01,1.718911e+02
1.187241e+06,1.374122e+01,5.885737e+04,6.812195e-01,9.271802e-01,9.270848e-01,3.070792e-04,2.818573e-09,2.992540e+01,-8.555034e-03,2.993395e+01,3.227638e+01,1.719911e+02
1.187341e+06,1.374238e+01,5.895746e+04,6.823780e-01,9.271989e-01,9.270851e-01,3.073614e-04,2.818572e-09,2.993172e+01,-8.555034e-03,2.994027e+01,3.228255e+01,1.720912e+02
1.187442e+06,1.374354e+01,5.905756e+04,6.835366e-01,9.271625e-01,9.270853e-01,3.076435e-04,2.818572e-09,2.993612e+01,-8.555034e-03,2.994468e+01,3.228856e+01,1.721731e+02
1.187542e+06,1.374470e+01,5.915766e+04,6.846951e-01,9.271208e-01,9.270856e-01,3.079256e-04,2.818571e-09,2.994034e+01,-8.555034e-03,2.994889e+01,3.229456e+01,1.722533e+02
1.187642e+06,1.374585e+01,5.925776e+04,6.858537e-01,9.270791e-01,9.270859e-01,3.082077e-04,2.818570e-09,2.994455e+01,-8.555034e-03,2.995311e+01,3.230056e+01,1.723335e+02
1.187742e+06,1.374701e+01,5.935785e+04,6.870122e-01,9.270374e-01,9.270861e-01,3.084899e-04,2.818569e-09,2.994877e+01,-8.555034e-03,2.995732e+01,3.230657e+01,1.724136e+02
1.187842e+06,1.374817e+01,5.945795e+04,6.881707e-01,9.269956e-01,9.270864e-01,3.087720e-04,2.818568e-09,2.995299e+01,-8.555034e-03,2.996154e+01,3.231257e+01,1.724938e+02
1.187942e+06,1.374933e+01,5.955805e+04,6.893293e-01,9.270136e-01,9.270866e-01,3.090541e-04,2.818568e-09,2.994592e+01,-7.385578e-03,2.995331e+01,3.230423e+01,1.724261e+02
1.188042e+06,1.375049e+01,5.965815e+04,6.904878e-01,9.270366e-01,9.270869e-01,3.093363e-04,2.818567e-09,2.993792e+01,-6.118489e-03,2.994404e+01,3.229470e+01,1.723461e+02
1.188142e+06,1.375165e+01,5.975824e+04,6.916463e-01,9.270596e-01,9.270872e-01,3.096184e-04,2.818566e-09,2.992992e+01,-4.851400e-03,2.993477e+01,3.228516e+01,1.722661e+02
1.188242e+06,1.375280e+01,5.985834e+04,6.928049e-01,9.270825e-01,9.270874e-01,3.099005e-04,2.818565e-09,2.992191e+01,-3.584311e-03,2.992550e+01,3.227563e+01,1.721860e+02
1.188342e+06,1.375396e+01,5.995844e+04,6.939634e-01,9.271055e-01,9.270877e-01,3.101827e-04,2.818564e-09,2.991391e+01,-2.317222e-03,2.991623e+01,3.226610e+01,1.721060e+02
1.188443e+06,1.375512e+01,6.005854e+04,6.951220e-01,9.270567e-01,9.270880e-01,3.104648e-04,2.818564e-09,2.991097e+01,-3.396943e-03,2.991437e+01,3.226471e+01,1.721742e+02
1.188543e+06,1.375628e+01,6.015863e+04,6.962805e-01,9.270020e-01,9.270882e-01,3.107469e-04,2.818563e-09,2.990844e+01,-4.666224e-03,2.991311e+01,3.226399e+01,1.722544e+02
1.188643e+06,1.375744e+01,6.025873e+04,6.974390e-01,9.269474e-01,9.270885e-01,3.110291e-04,2.818562e-09,2.990591e+01,-5.935505e-03,2.991185e+01,3.226326e+01,1.723345e+02
1.188743e+06,1.375860e+01,6.035883e+04,6.985976e-01,9.268927e-01,9.270887e-01,3.113112e-04,2.818561e-09,2.990338e+01,-7.204787e-03,2.991059e+01,3.226253e+01,1.724147e+02
1.188843e+06,1.375976e+01,6.045893e+04,6.997561e-01,9.268381e-01,9.270890e-01,3.115933e-04,2.818561e-09,2.990085e+01,-8.474068e-03,2.990933e+01,3.226181e+01,1.724949e+02
1.188943e+06,1.376091e+01,6.055902e+04,7.009146e-01,9.268561e-01,9.270893e-01,3.118755e-04,2.818560e-09,2.990188e+01,-7.366720e-03,2.990925e+01,3.226220e+01,1.722561e+02
1.189043e+06,1.376207e+01,6.065912e+04,7.020732e-01,9.268791e-01,9.270895e-01,3.121576e-04,2.818559e-09,2.990315e+01,-6.097439e-03,2.990925e+01,3.226267e+01,1.719955e+02
1.189143e+06,1.376323e+01,6.075922e+04,7.032317e-01,9.269021e-01,9.270898e-01,3.124397e-04,2.818558e-09,2.990442e+01,-4.828158e-03,2.990925e+01,3.226314e+01,1.717349e+02
1.189243e+06,1.376439e+01,6.085932e+04,7.043902e-01,9.269252e-01,9.270900e-01,3.127219e-04,2.818557e-09,2.990570e+01,-3.558877e-03,2.990925e+01,3.226361e+01,1.714743e+02
1.189343e+06,1.376555e+01,6.095941e+04,7.055488e-01,9.269482e-01,9.270903e-01,3.130040e-04,2.818557e-09,2.990697e+01,-2.289596e-03,2.990926e+01,3.226409e+01,1.712138e+02
1.189444e+06,1.376671e+01,6.105951e+04,7.067073e-01,9.269792e-01,9.270906e-01,3.132861e-04,2.818556e-09,2.991300e+01,-2.222524e-03,2.991522e+01,3.226950e+01,1.712946e+02
1.189544e+06,1.376787e+01,6.115961e+04,7.078659e-01,9.270108e-01,9.270908e-01,3.135682e-04,2.818555e-09,2.991929e+01,-2.222524e-03,2.992152e+01,3.227520e+01,1.713945e+02
1.189644e+06,1.376902e+01,6.125971e+04,7.090244e-01,9.270423e-01,9.270911e-01,3.138504e-04,2.818554e-09,2.992559e+01,-2.222524e-03,2.992781e+01,3.228089e+01,1.714943e+02
1.189744e+06,1.377018e+01,6.135980e+04,7.101829e-01,9.270738e-01,9.270914e-01,3.141325e-04,2.818553e-09,2.993188e+01,-2.222524e-03,2.993411e+01,3.228658e+01,1.715942e+02
1.189844e+06,1.377134e+01,6.145990e+04,7.113415e-01,9.271054e-01,9.270916e-01,3.144146e-04,2.818553e-09,2.993818e+01,-2.222524e-03,2.994040e+01,3.229227e+01,1.716941e+02
1.189944e+06,1.377250e+01,6.156000e+04,7.125000e-01,9.271626e-01,9.270919e-01,3.146968e-04,2.818552e-09,2.993380e+01,-3.414655e-03,2.993721e+01,3.228565e+01,1.714176e+02
1.190044e+06,1.377366e+01,6.166010e+04,7.136585e-01,9.272215e-01,9.270921e-01,3.149789e-04,2.818551e-09,2.992875e+01,-4.681744e-03,2.993343e+01,3.227825e+01,1.711175e+02
1.190144e+06,1.377482e+01,6.176020e+04,7.148171e-01,9.272804e-01,9.270924e-01,3.152610e-04,2.818550e-09,2.992370e+01,-5.948833e-03,2.992965e+01,3.227085e+01,1.708173e+02
1.190244e+06,1.377598e+01,6.186029e+04,7.159756e-01,9.273393e-01,9.270927e-01,3.155432e-04,2.818549e-09,2.991865e+01,-7.215922e-03,2.992586e+01,3.226346e+01,1.705172e+02
1.190344e+06,1.377713e+01,6.196039e+04,7.171341e-01,9.273982e-01,9.270929e-01,3.158253e-04,2.818549e-09,2.991360e+01,-8.483010e-03,2.992208e+01,3.225606e+01,1.702171e+02
1.190444e+06,1.377829e+01,6.206049e+04,7.182927e-01,9.273311e-01,9.270932e-01,3.161074e-04,2.818548e-09,2.991569e+01,-7.359970e-03,2.992305e+01,3.226057e+01,1.703510e+02
1.190545e+06,1.377945e+01,6.216059e+04,7.194512e-01,9.272564e-01,9.270934e-01,3.163895e-04,2.818547e-09,2.991822e+01,-6.092881e-03,2.992431e+01,3.226579e+01,1.705110e+02
1.190645e+06,1.378061e+01,6.226068e+04,7.206098e-01,9.271817e-01,9.270937e-01,3.166717e-04,2.818546e-09,2.992074e+01,-4.825792e-03,2.992557e+01,3.227101e+01,1.706711e+02
1.190745e+06,1.378177e+01,6.236078e+04,7.217683e-01,9.271071e-01,9.270940e-01,3.169538e-04,2.818545e-09,2.992327e+01,-3.558703e-03,2.992683e+01,3.227624e+01,1.708312e+02
1.190845e+06,1.378293e+01,6.246088e+04,7.229268e-01,9.270324e-01,9.270942e-01,3.172359e-04,2.818545e-09,2.992579e+01,-2.291614e-03,2.992808e+01,3.228146e+01,1.709913e+02
1.190945e+06,1.378409e+01,6.256098e+04,7.240854e-01,9.270283e-01,9.270945e-01,3.175181e-04,2.818544e-09,2.992235e+01,-3.422596e-03,2.992577e+01,3.227798e+01,1.710190e+02
1.191045e+06,1.378524e+01,6.266107e+04,7.252439e-01,9.270283e-01,9.270948e-01,3.178002e-04,2.818543e-09,2.991856e+01,-4.691877e-03,2.992325e+01,3.227399e+01,1.710390e+02
1.191145e+06,1.378640e+01,6.276117e+04,7.264024e-01,9.270283e-01,9.270950e-01,3.180823e-04,2.818542e-09,2.991477e+01,-5.961158e-03,2.992074e+01,3.227001e+01,1.710590e+02
1.191245e+06,1.378756e+01,6.286127e+04,7.275610e-01,9.270283e-01,9.270953e-01,3.183644e-04,2.818541e-09,2.991099e+01,-7.230439e-03,2.991822e+01,3.226602e+01,1.710791e+02
1.191345e+06,1.378872e+01,6.296137e+04,7.287195e-01,9.270283e-01,9.270955e-01,3.186466e-04,2.818541e-09,2.990720e+01,-8.499721e-03,2.991570e+01,3.226204e+01,1.710991e+02
1.191445e+06,1.378988e+01,6.306146e+04,7.298780e-01,9.270434e-01,9.270958e-01,3.189287e-04,2.818540e-09,2.990703e+01,-8.555034e-03,2.991559e+01,3.226134e+01,1.711383e+02
1.191546e+06,1.379104e+01,6.316156e+04,7.310366e-01,9.270592e-01,9.270961e-01,3.192108e-04,2.818539e-09,2.990703e+01,-8.555034e-03,2.991559e+01,3.226079e+01,1.711783e+02
1.191646e+06,1.379220e+01,6.326166e+04,7.321951e-01,9.270750e-01,9.270963e-01,3.194930e-04,2.818538e-09,2.990703e+01,-8.555034e-03,2.991559e+01,3.226024e+01,1.712183e+02
1.191746e+06,1.379335e+01,6.336176e+04,7.333537e-01,9.270908e-01,9.270966e-01,3.197751e-04,2.818537e-09,2.990703e+01,-8.555034e-03,2.991559e+01,3.225969e+01,1.712583e+02
1.191846e+06,1.379451e+01,6.346185e+04,7.345122e-01,9.271066e-01,9.270968e-01,3.200572e-04,2.818537e-09,2.990703e+01,-8.555034e-03,2.991559e+01,3.225914e+01,1.712983e+02
1.191946e+06,1.379567e+01,6.356195e+04,7.356707e-01,9.271004e-01,9.270971e-01,3.203394e-04,2.818536e-09,2.991188e+01,-8.555034e-03,2.992043e+01,3.226458e+01,1.712616e+02
1.192046e+06,1.379683e+01,6.366205e+04,7.368293e-01,9.270932e-01,9.270974e-01,3.206215e-04,2.818535e-09,2.991693e+01,-8.555034e-03,2.992548e+01,3.227027e+01,1.712216e+02
1.192146e+06,1.379799e+01,6.376215e+04,7.379878e-01,9.270860e-01,9.270976e-01,3.209036e-04,2.818534e-09,2.992198e+01,-8.555034e-03,2.993053e+01,3.227597e+01,1.711816e+02
1.192246e+06,1.379915e+01,6.386224e+04,7.391463e-01,9.270788e-01,9.270979e-01,3.211857e-04,2.818533e-09,2.992703e+01,-8.555034e-03,2.993558e+01,3.228167e+01,1.711416e+02
1.192346e+06,1.380030e+01,6.396234e+04,7.403049e-01,9.270716e-01,9.270982e-01,3.214679e-04,2.818533e-09,2.993208e+01,-8.555034e-03,2.994063e+01,3.228737e+01,1.711016e+02
1.192446e+06,1.380146e+01,6.406244e+04,7.414634e-01,9.270783e-01,9.270984e-01,3.217500e-04,2.818532e-09,2.993105e+01,-7.335189e-03,2.993839e+01,3.228593e+01,1.712348e+02
1.192547e+06,1.380262e+01,6.416254e+04,7.426220e-01,9.270855e-01,9.270987e-01,3.220321e-04,2.818531e-09,2.992978e+01,-6.065907e-03,2.993585e+01,3.228421e+01,1.713751e+02
1.192647e+06,1.380378e+01,6.426263e+04,7.437805e-01,9.270927e-01,9.270989e-01,3.223142e-04,2.818530e-09,2.992851e+01,-4.796626e-03,2.993331e+01,3.228249e+01,1.715155e+02
1.192747e+06,1.380494e+01,6.436273e+04,7.449390e-01,9.270998e-01,9.270992e-01,3.225964e-04,2.818530e-09,2.992724e+01,-3.527345e-03,2.993077e+01,3.228077e+01,1.716558e+02
1.192847e+06,1.380610e+01,6.446283e+04,7.460976e-01,9.271070e-01,9.270995e-01,3.228785e-04,2.818529e-09,2.992597e+01,-2.258064e-03,2.992822e+01,3.227905e+01,1.717961e+02
1.192947e+06,1.380726e+01,6.456293e+04,7.472561e-01,9.271003e-01,9.270997e-01,3.231606e-04,2.818528e-09,2.992962e+01,-2.222524e-03,2.993184e+01,3.228322e+01,1.718194e+02
1.193047e+06,1.380841e+01,6.466302e+04,7.484146e-01,9.270931e-01,9.271000e-01,3.234428e-04,2.818527e-09,2.993341e+01,-2.222524e-03,2.993564e+01,3.228756e+01,1.718395e+02
1.193147e+06,1.380957e+01,6.476312e+04,7.495732e-01,9.270859e-01,9.271002e-01,3.237249e-04,2.818526e-09,2.993721e+01,-2.222524e-03,2.993943e+01,3.229191e+01,1.718595e+02
1.193247e+06,1.381073e+01,6.486322e+04,7.507317e-01,9.270787e-01,9.271005e-01,3.240070e-04,2.818526e-09,2.994100e+01,-2.222524e-03,2.994323e+01,3.229625e+01,1.718795e+02
1.193347e+06,1.381189e+01,6.496332e+04,7.518902e-01,9.270715e-01,9.271008e-01,3.242891e-04,2.818525e-09,2.994480e+01,-2.222524e-03,2.994702e+01,3.230059e+01,1.718995e+02
1.193447e+06,1.381305e+01,6.506341e+04,7.530488e-01,9.270714e-01,9.271010e-01,3.245713e-04,2.818524e-09,2.994654e+01,-3.459205e-03,2.995000e+01,3.230257e+01,1.717242e+02
1.193548e+06,1.381421e+01,6.516351e+04,7.542073e-01,9.270714e-01,9.271013e-01,3.248534e-04,2.818523e-09,2.994823e+01,-4.728486e-03,2.995295e+01,3.230449e+01,1.715438e+02
1.193648e+06,1.381537e+01,6.526361e+04,7.553659e-01,9.270714e-01,9.271016e-01,3.251355e-04,2.818522e-09,2.994991e+01,-5.997767e-03,2.995591e+01,3.230641e+01,1.713634e+02
1.193748e+06,1.381652e+01,6.536371e+04,7.565244e-01,9.270714e-01,9.271018e-01,3.254177e-04,2.818522e-09,2.995160e+01,-7.267048e-03,2.995887e+01,3.230833e+01,1.711831e+02
1.193848e+06,1.381768e+01,6.546380e+04,7.576829e-01,9.270714e-01,9.271021e-01,3.256998e-04,2.818521e-09,2.995329e+01,-8.536329e-03,2.996182e+01,3.231025e+01,1.710027e+02
1.193948e+06,1.381884e+01,6.556390e+04,7.588415e-01,9.271053e-01,9.271023e-01,3.259819e-04,2.818520e-09,2.995331e+01,-8.555034e-03,2.996187e+01,3.230910e+01,1.710984e+02
1.194048e+06,1.382000e+01,6.566400e+04,7.600000e-01,9.271397e-01,9.271026e-01,3.262640e-04,2.818519e-09,2.995331e+01,-8.555034e-03,2.996187e+01,3.230790e+01,1.711983e+02
1.194148e+06,1.382116e+01,6.576410e+04,7.611585e-01,9.271741e-01,9.271029e-01,3.265462e-04,2.818518e-09,2.995331e+01,-8.555034e-03,2.996187e+01,3.230670e+01,1.712981e+02
1.194248e+06,1.382232e+01,6.586420e+04,7.623171e-01,9.272085e-01,9.271031e-01,3.268283e-04,2.818518e-09,2.995331e+01,-8.555034e-03,2.996187e+01,3.230550e+01,1.713980e+02
1.194348e+06,1.382348e+01,6.596429e+04,7.634756e-01,9.272429e-01,9.271034e-01,3.271104e-04,2.818517e-09,2.995331e+01,-8.555034e-03,2.996187e+01,3.230430e+01,1.714979e+02
1.194448e+06,1.382463e+01,6.606439e+04,7.646341e-01,9.272352e-01,9.271036e-01,3.273925e-04,2.818516e-09,2.993886e+01,-8.555034e-03,2.994741e+01,3.228898e+01,1.713430e+02
1.194548e+06,1.382579e+01,6.616449e+04,7.657927e-01,9.272265e-01,9.271039e-01,3.276747e-04,2.818515e-09,2.992409e+01,-8.555034e-03,2.993265e+01,3.227336e+01,1.711827e+02
1.194649e+06,1.382695e+01,6.626459e+04,7.669512e-01,9.272179e-01,9.271042e-01,3.279568e-04,2.818514e-09,2.990933e+01,-8.555034e-03,2.991789e+01,3.225774e+01,1.710223e+02
1.194749e+06,1.382811e+01,6.636468e+04,7.681098e-01,9.272093e-01,9.271044e-01,3.282389e-04,2.818514e-09,2.989457e+01,-8.555034e-03,2.990312e+01,3.224212e+01,1.708620e+02
1.194849e+06,1.382927e+01,6.646478e+04,7.692683e-01,9.272006e-01,9.271047e-01,3.285210e-04,2.818513e-09,2.987980e+01,-8.555034e-03,2.988836e+01,3.222650e+01,1.707016e+02
1.194949e+06,1.383043e+01,6.656488e+04,7.704268e-01,9.271821e-01,9.271050e-01,3.288032e-04,2.818512e-09,2.988508e+01,-8.555034e-03,2.989363e+01,3.223283e+01,1.707792e+02
1.195049e+06,1.383159e+01,6.666498e+04,7.715854e-01,9.271634e-01,9.271052e-01,3.290853e-04,2.818511e-09,2.989056e+01,-8.555034e-03,2.989911e+01,3.223939e+01,1.708593e+02
1.195149e+06,1.383274e+01,6.676507e+04,7.727439e-01,9.271447e-01,9.271055e-01,3.293674e-04,2.818510e-09,2.989604e+01,-8.555034e-03,2.990459e+01,3.224595e+01,1.709393e+02
1.195249e+06,1.383390e+01,6.686517e+04,7.739024e-01,9.271261e-01,9.271057e-01,3.296496e-04,2.818510e-09,2.990151e+01,-8.555034e-03,2.991007e+01,3.225250e+01,1.710193e+02
1.195349e+06,1.383506e+01,6.696527e+04,7.750610e-01,9.271074e-01,9.271060e-01,3.299317e-04,2.818509e-09,2.990699e+01,-8.555034e-03,2.991555e+01,3.225906e+01,1.710994e+02
1.195449e+06,1.383622e+01,6.706537e+04,7.762195e-01,9.270602e-01,9.271063e-01,3.302138e-04,2.818508e-09,2.990828e+01,-8.555034e-03,2.991684e+01,3.226209e+01,1.711596e+02
1.195549e+06,1.383738e+01,6.716546e+04,7.773780e-01,9.270129e-01,9.271065e-01,3.304959e-04,2.818507e-09,2.990954e+01,-8.555034e-03,2.991809e+01,3.226510e+01,1.712196e+02
1.195650e+06,1.383854e+01,6.726556e+04,7.785366e-01,9.269655e-01,9.271068e-01,3.307781e-04,2.818506e-09,2.991079e+01,-8.555034e-03,2.991935e+01,3.226810e+01,1.712796e+02
1.195750e+06,1.383970e+01,6.736566e+04,7.796951e-01,9.269181e-01,9.271070e-01,3.310602e-04,2.818506e-09,2.991205e+01,-8.555034e-03,2.992060e+01,3.227111e+01,1.713396e+02
1.195850e+06,1.384085e+01,6.746576e+04,7.808537e-01,9.268707e-01,9.271073e-01,3.313423e-04,2.818505e-09,2.991330e+01,-8.555034e-03,2.992186e+01,3.227411e+01,1.713997e+02
1.195950e+06,1.384201e+01,6.756585e+04,7.820122e-01,9.269534e-01,9.271076e-01,3.316244e-04,2.818504e-09,2.991331e+01,-7.292701e-03,2.992060e+01,3.227114e+01,1.714399e+02
1.196050e+06,1.384317e+01,6.766595e+04,7.831707e-01,9.270369e-01,9.271078e-01,3.319066e-04,2.818503e-09,2.991331e+01,-6.023420e-03,2.991933e+01,3.226813e+01,1.714800e+02
1.196150e+06,1.384433e+01,6.776605e+04,7.843293e-01,9.271203e-01,9.271081e-01,3.321887e-04,2.818502e-09,2.991331e+01,-4.754139e-03,2.991806e+01,3.226513e+01,1.715200e+02
1.196250e+06,1.384549e+01,6.786615e+04,7.854878e-01,9.272037e-01,9.271084e-01,3.324708e-04,2.818502e-09,2.991331e+01,-3.484858e-03,2.991680e+01,3.226213e+01,1.715601e+02
1.196350e+06,1.384665e+01,6.796624e+04,7.866463e-01,9.272865e-01,9.271086e-01,3.327529e-04,2.818501e-09,2.991332e+01,-2.229460e-03,2.991555e+01,3.225915e+01,1.716003e+02
1.196450e+06,1.384780e+01,6.806634e+04,7.878049e-01,9.272621e-01,9.271089e-01,3.330351e-04,2.818500e-09,2.991459e+01,-3.496549e-03,2.991808e+01,3.226147e+01,1.716604e+02
1.196550e+06,1.384896e+01,6.816644e+04,7.889634e-01,9.272377e-01,9.271091e-01,3.333172e-04,2.818499e-09,2.991586e+01,-4.763638e-03,2.992062e+01,3.226379e+01,1.717204e+02
1.196651e+06,1.385012e+01,6.826654e+04,7.901220e-01,9.272133e-01,9.271094e-01,3.335993e-04,2.818498e-09,2.991713e+01,-6.030727e-03,2.992316e+01,3.226611e+01,1.717804e+02
1.196751e+06,1.385128e+01,6.836663e+04,7.912805e-01,9.271889e-01,9.271097e-01,3.338814e-04,2.818498e-09,2.991840e+01,-7.297816e-03,2.992569e+01,3.226843e+01,1.718404e+02
1.196851e+06,1.385244e+01,6.846673e+04,7.924390e-01,9.271650e-01,9.271099e-01,3.341636e-04,2.818497e-09,2.991968e+01,-8.555034e-03,2.992824e+01,3.227075e+01,1.719003e+02
1.196951e+06,1.385360e+01,6.856683e+04,7.935976e-01,9.272052e-01,9.271102e-01,3.344457e-04,2.818496e-09,2.992347e+01,-8.555034e-03,2.993202e+01,3.227343e+01,1.719403e+02
1.197051e+06,1.385476e+01,6.866693e+04,7.947561e-01,9.272454e-01,9.271104e-01,3.347278e-04,2.818495e-09,2.992725e+01,-8.555034e-03,2.993580e+01,3.227610e+01,1.719803e+02
1.197151e+06,1.385591e+01,6.876702e+04,7.959146e-01,9.272856e-01,9.271107e-01,3.350099e-04,2.818495e-09,2.993103e+01,-8.555034e-03,2.993958e+01,3.227878e+01,1.720204e+02
1.197251e+06,1.385707e+01,6.886712e+04,7.970732e-01,9.273258e-01,9.271110e-01,3.352921e-04,2.818494e-09,2.993481e+01,-8.555034e-03,2.994336e+01,3.228146e+01,1.720604e+02
1.197351e+06,1.385823e+01,6.896722e+04,7.982317e-01,9.273651e-01,9.271112e-01,3.355742e-04,2.818493e-09,2.993856e+01,-8.542208e-03,2.994711e+01,3.228414e+01,1.721002e+02
1.197451e+06,1.385939e+01,6.906732e+04,7.993902e-01,9.273133e-01,9.271115e-01,3.358563e-04,2.818492e-09,2.993984e+01,-7.272927e-03,2.994711e+01,3.228722e+01,1.721202e+02
1.197551e+06,1.386055e+01,6.916741e+04,8.005488e-01,9.272615e-01,9.271118e-01,3.361384e-04,2.818491e-09,2.994111e+01,-6.003646e-03,2.994711e+01,3.229029e+01,1.721403e+02
1.197652e+06,1.386171e+01,6.926751e+04,8.017073e-01,9.272097e-01,9.271120e-01,3.364206e-04,2.818491e-09,2.994238e+01,-4.734365e-03,2.994711e+01,3.229337e+01,1.721603e+02
1.197752e+06,1.386287e+01,6.936761e+04,8.028659e-01,9.271579e-01,9.271123e-01,3.367027e-04,2.818490e-09,2.994365e+01,-3.465084e-03,2.994712e+01,3.229644e+01,1.721804e+02
1.197852e+06,1.386402e+01,6.946771e+04,8.040244e-01,9.271069e-01,9.271125e-01,3.369848e-04,2.818489e-09,2.994499e+01,-2.249200e-03,2.994723e+01,3.229956e+01,1.722008e+02
1.197952e+06,1.386518e+01,6.956780e+04,8.051829e-01,9.270911e-01,9.271128e-01,3.372669e-04,2.818488e-09,2.994919e+01,-3.516289e-03,2.995271e+01,3.230475e+01,1.722409e+02
1.198052e+06,1.386634e+01,6.966790e+04,8.063415e-01,9.270753e-01,9.271131e-01,3.375490e-04,2.818487e-09,2.995340e+01,-4.783378e-03,2.995819e+01,3.230994e+01,1.722809e+02
1.198152e+06,1.386750e+01,6.976800e+04,8.075000e-01,9.270595e-01,9.271133e-01,3.378312e-04,2.818487e-09,2.995761e+01,-6.050466e-03,2.996366e+01,3.231513e+01,1.723209e+02
1.198252e+06,1.386866e+01,6.986810e+04,8.086585e-01,9.270437e-01,9.271136e-01,3.381133e-04,2.818486e-09,2.996182e+01,-7.317555e-03,2.996914e+01,3.232032e+01,1.723609e+02
1.198352e+06,1.386982e+01,6.996820e+04,8.098171e-01,9.270285e-01,9.271138e-01,3.383954e-04,2.818485e-09,2.996566e+01,-8.555034e-03,2.997421e+01,3.232509e+01,1.723949e+02
1.198452e+06,1.387098e+01,7.006829e+04,8.109756e-01,9.270371e-01,9.271141e-01,3.386775e-04,2.818484e-09,2.995389e+01,-8.555034e-03,2.996245e+01,3.231210e+01,1.721751e+02
1.198552e+06,1.387213e+01,7.016839e+04,8.121341e-01,9.270457e-01,9.271144e-01,3.389597e-04,2.818483e-09,2.994213e+01,-8.555034e-03,2.995068e+01,3.229911e+01,1.719554e+02
