Repository: brandonlampe/CS_Data

# Repository for Crushed Salt Data
**Grant No: 456417**

This is a work in progress!

## Repository Content

### Directory Names
A uniform namining structure still in progress, but in general directories are named according to the following:
 - Names contain no spaces, a single underscore "_" will be used as a file name seperator.
 - Files are for the Crushed Salt Project (CSP); therefore, the first three charaters of each file are "CSP".
 - Folders are organized by which frame the test was performed on i.e., A2 or A3.
 - The fifth and sixth charaters of each file name will therefore be "A" followed by the frame number.
 - Files are chronologically labeled in order of tests performed on a specific frame.That is to say numbering is frame specific (e.g., 01, 02,...,nn tests performed on a specific frame)Therefore the final two characters will be the test number.

### Crushed Salt Testing
The bulk of current repo contents are tests on crushed salt performed at Sandia National Laboratory in Albuquerque, NM.  Future contents of this repository include:
 - Photographs of crushed salt samples (pre and post testing)
 - Permeability test results
 - Thermalconductivity test results
 - Porosity test results

File: UNM_WP_HY_175_13/STAGE09/CREEP_FIT/175_13_STAGE09_CREEP_OUT.csv (part 1 of 11)
Analysis by Brandon Lampe, performed on: 2016/11/04 11:48:49
Experimental results below begin at: 2016/10/16 14:09:36
Duration (sec),Duration (day),Elapsed Time (sec),Elapsed Time (day),Interpolated Fractional Density,Fit to Fractional Density,Fit to Volume Strain,Fit to Volume Strain Rate (1/sec),Confining Pressure (MPa),Pore Pressure (MPa),Terzaghi Pressure (MPa),Solid Pressure (MPa),Temperature (C))
1.213920e+06,1.405000e+01,0.000000e+00,0.000000e+00,9.270857e-01,9.271710e-01,9.198974e-05,1.628754e-09,2.994419e+01,4.880684e+00,2.506351e+01,3.191541e+01,1.719000e+02
1.214020e+06,1.405116e+01,1.000194e+02,1.157632e-03,9.272093e-01,9.271711e-01,9.215265e-05,1.628754e-09,2.993382e+01,4.886317e+00,2.504750e+01,3.190017e+01,1.718489e+02
1.214120e+06,1.405232e+01,2.000388e+02,2.315264e-03,9.272774e-01,9.271713e-01,9.231555e-05,1.628754e-09,2.989521e+01,4.885639e+00,2.500957e+01,3.185660e+01,1.713893e+02
1.214220e+06,1.405347e+01,3.000582e+02,3.472895e-03,9.271970e-01,9.271715e-01,9.247846e-05,1.628753e-09,2.991778e+01,4.880607e+00,2.503717e+01,3.188368e+01,1.713297e+02
1.214320e+06,1.405463e+01,4.000775e+02,4.630527e-03,9.271962e-01,9.271716e-01,9.264137e-05,1.628753e-09,2.990282e+01,4.885604e+00,2.501722e+01,3.186719e+01,1.715887e+02
1.214420e+06,1.405579e+01,5.000969e+02,5.788159e-03,9.274368e-01,9.271718e-01,9.280427e-05,1.628753e-09,2.991939e+01,4.879979e+00,2.503941e+01,3.187849e+01,1.714958e+02
1.214520e+06,1.405695e+01,6.001163e+02,6.945791e-03,9.273659e-01,9.271719e-01,9.296718e-05,1.628752e-09,2.991699e+01,4.879979e+00,2.503702e+01,3.187797e+01,1.714578e+02
1.214620e+06,1.405810e+01,7.001357e+02,8.103423e-03,9.272951e-01,9.271721e-01,9.313009e-05,1.628752e-09,2.991460e+01,4.879979e+00,2.503462e+01,3.187745e+01,1.714199e+02
1.214720e+06,1.405926e+01,8.001551e+02,9.261054e-03,9.272243e-01,9.271722e-01,9.329299e-05,1.628752e-09,2.991220e+01,4.879979e+00,2.503223e+01,3.187693e+01,1.713819e+02
1.214820e+06,1.406042e+01,9.001745e+02,1.041869e-02,9.271534e-01,9.271724e-01,9.345590e-05,1.628752e-09,2.990981e+01,4.879979e+00,2.502983e+01,3.187641e+01,1.713440e+02
1.214920e+06,1.406158e+01,1.000194e+03,1.157632e-02,9.270826e-01,9.271725e-01,9.361881e-05,1.628751e-09,2.990741e+01,4.879979e+00,2.502744e+01,3.187589e+01,1.713060e+02
1.215020e+06,1.406273e+01,1.100213e+03,1.273395e-02,9.270448e-01,9.271727e-01,9.378171e-05,1.628751e-09,2.990916e+01,4.879979e+00,2.502918e+01,3.187887e+01,1.713000e+02
1.215120e+06,1.406389e+01,1.200233e+03,1.389158e-02,9.270132e-01,9.271728e-01,9.394462e-05,1.628751e-09,2.991168e+01,4.879979e+00,2.503170e+01,3.188251e+01,1.713000e+02
1.215220e+06,1.406505e+01,1.300252e+03,1.504921e-02,9.269817e-01,9.271730e-01,9.410753e-05,1.628751e-09,2.991420e+01,4.879979e+00,2.503422e+01,3.188615e+01,1.713000e+02
1.215320e+06,1.406621e+01,1.400271e+03,1.620685e-02,9.269501e-01,9.271731e-01,9.427043e-05,1.628750e-09,2.991673e+01,4.879979e+00,2.503675e+01,3.188979e+01,1.713000e+02
1.215420e+06,1.406736e+01,1.500291e+03,1.736448e-02,9.269186e-01,9.271733e-01,9.443334e-05,1.628750e-09,2.991925e+01,4.879979e+00,2.503927e+01,3.189343e+01,1.713000e+02
1.215520e+06,1.406852e+01,1.600310e+03,1.852211e-02,9.269619e-01,9.271734e-01,9.459625e-05,1.628750e-09,2.991966e+01,4.879979e+00,2.503968e+01,3.189261e+01,1.712663e+02
1.215620e+06,1.406968e+01,1.700330e+03,1.967974e-02,9.270195e-01,9.271736e-01,9.475915e-05,1.628750e-09,2.991966e+01,4.879979e+00,2.503968e+01,3.189093e+01,1.712262e+02
1.215720e+06,1.407084e+01,1.800349e+03,2.083737e-02,9.270770e-01,9.271737e-01,9.492206e-05,1.628749e-09,2.991966e+01,4.879979e+00,2.503968e+01,3.188925e+01,1.711861e+02
1.215820e+06,1.407200e+01,1.900368e+03,2.199500e-02,9.271346e-01,9.271739e-01,9.508497e-05,1.628749e-09,2.991966e+01,4.879979e+00,2.503968e+01,3.188757e+01,1.711459e+02
1.215920e+06,1.407315e+01,2.000388e+03,2.315264e-02,9.271922e-01,9.271740e-01,9.524787e-05,1.628749e-09,2.991966e+01,4.879979e+00,2.503968e+01,3.188590e+01,1.711058e+02
1.216020e+06,1.407431e+01,2.100407e+03,2.431027e-02,9.272079e-01,9.271742e-01,9.541078e-05,1.628748e-09,2.993297e+01,4.879979e+00,2.505299e+01,3.189980e+01,1.709632e+02
1.216120e+06,1.407547e+01,2.200426e+03,2.546790e-02,9.272165e-01,9.271743e-01,9.557369e-05,1.628748e-09,2.994854e+01,4.879979e+00,2.506856e+01,3.191634e+01,1.708032e+02
1.216220e+06,1.407663e+01,2.300446e+03,2.662553e-02,9.272251e-01,9.271745e-01,9.573659e-05,1.628748e-09,2.996411e+01,4.879979e+00,2.508413e+01,3.193288e+01,1.706433e+02
1.216320e+06,1.407778e+01,2.400465e+03,2.778316e-02,9.272337e-01,9.271746e-01,9.589950e-05,1.628748e-09,2.997967e+01,4.879979e+00,2.509970e+01,3.194942e+01,1.704833e+02
1.216420e+06,1.407894e+01,2.500485e+03,2.894079e-02,9.272423e-01,9.271748e-01,9.606241e-05,1.628747e-09,2.999524e+01,4.879979e+00,2.511526e+01,3.196595e+01,1.703234e+02
1.216521e+06,1.408010e+01,2.600504e+03,3.009843e-02,9.272436e-01,9.271749e-01,9.622531e-05,1.628747e-09,2.999428e+01,4.879979e+00,2.511430e+01,3.196488e+01,1.704366e+02
1.216621e+06,1.408126e+01,2.700523e+03,3.125606e-02,9.272436e-01,9.271751e-01,9.638822e-05,1.628747e-09,2.999049e+01,4.879979e+00,2.511051e+01,3.196079e+01,1.705965e+02
1.216721e+06,1.408241e+01,2.800543e+03,3.241369e-02,9.272436e-01,9.271752e-01,9.655112e-05,1.628747e-09,2.998670e+01,4.879979e+00,2.510672e+01,3.195670e+01,1.707565e+02
1.216821e+06,1.408357e+01,2.900562e+03,3.357132e-02,9.272436e-01,9.271754e-01,9.671403e-05,1.628746e-09,2.998290e+01,4.879979e+00,2.510292e+01,3.195261e+01,1.709164e+02
1.216921e+06,1.408473e+01,3.000582e+03,3.472895e-02,9.272436e-01,9.271755e-01,9.687694e-05,1.628746e-09,2.997911e+01,4.879979e+00,2.509913e+01,3.194852e+01,1.710764e+02
1.217021e+06,1.408589e+01,3.100601e+03,3.588659e-02,9.272436e-01,9.271757e-01,9.703984e-05,1.628746e-09,2.996742e+01,4.878899e+00,2.508852e+01,3.193599e+01,1.711000e+02
1.217121e+06,1.408704e+01,3.200620e+03,3.704422e-02,9.272436e-01,9.271758e-01,9.720275e-05,1.628746e-09,2.995435e+01,4.877631e+00,2.507672e+01,3.192200e+01,1.711000e+02
1.217221e+06,1.408820e+01,3.300640e+03,3.820185e-02,9.272436e-01,9.271760e-01,9.736566e-05,1.628745e-09,2.994128e+01,4.876363e+00,2.506492e+01,3.190801e+01,1.711000e+02
1.217321e+06,1.408936e+01,3.400659e+03,3.935948e-02,9.272436e-01,9.271761e-01,9.752856e-05,1.628745e-09,2.992822e+01,4.875095e+00,2.505312e+01,3.189401e+01,1.711000e+02
1.217421e+06,1.409052e+01,3.500679e+03,4.051711e-02,9.272436e-01,9.271763e-01,9.769147e-05,1.628745e-09,2.991515e+01,4.873827e+00,2.504132e+01,3.188002e+01,1.711000e+02
1.217521e+06,1.409167e+01,3.600698e+03,4.167474e-02,9.272436e-01,9.271764e-01,9.785437e-05,1.628744e-09,2.991331e+01,4.873648e+00,2.503966e+01,3.187805e+01,1.711344e+02
1.217621e+06,1.409283e+01,3.700717e+03,4.283238e-02,9.272436e-01,9.271766e-01,9.801728e-05,1.628744e-09,2.991331e+01,4.873648e+00,2.503966e+01,3.187805e+01,1.711743e+02
1.217721e+06,1.409399e+01,3.800737e+03,4.399001e-02,9.272436e-01,9.271767e-01,9.818019e-05,1.628744e-09,2.991331e+01,4.873648e+00,2.503966e+01,3.187805e+01,1.712143e+02
1.217821e+06,1.409515e+01,3.900756e+03,4.514764e-02,9.272436e-01,9.271769e-01,9.834309e-05,1.628744e-09,2.991331e+01,4.873648e+00,2.503966e+01,3.187805e+01,1.712543e+02
1.217921e+06,1.409631e+01,4.000775e+03,4.630527e-02,9.272436e-01,9.271770e-01,9.850600e-05,1.628743e-09,2.991331e+01,4.873648e+00,2.503966e+01,3.187805e+01,1.712943e+02
1.218021e+06,1.409746e+01,4.100795e+03,4.746290e-02,9.272005e-01,9.271772e-01,9.866890e-05,1.628743e-09,2.991873e+01,4.872563e+00,2.504616e+01,3.188524e+01,1.713171e+02
1.218121e+06,1.409862e+01,4.200814e+03,4.862054e-02,9.271503e-01,9.271773e-01,9.883181e-05,1.628743e-09,2.992504e+01,4.871297e+00,2.505375e+01,3.189361e+01,1.713371e+02
1.218221e+06,1.409978e+01,4.300834e+03,4.977817e-02,9.271001e-01,9.271775e-01,9.899471e-05,1.628743e-09,2.993136e+01,4.870031e+00,2.506133e+01,3.190198e+01,1.713571e+02
1.218321e+06,1.410094e+01,4.400853e+03,5.093580e-02,9.270499e-01,9.271776e-01,9.915762e-05,1.628742e-09,2.993767e+01,4.868765e+00,2.506891e+01,3.191036e+01,1.713771e+02
1.218421e+06,1.410209e+01,4.500872e+03,5.209343e-02,9.269997e-01,9.271778e-01,9.932053e-05,1.628742e-09,2.994399e+01,4.867499e+00,2.507649e+01,3.191874e+01,1.713971e+02
1.218521e+06,1.410325e+01,4.600892e+03,5.325106e-02,9.270623e-01,9.271779e-01,9.948343e-05,1.628742e-09,2.994957e+01,4.867317e+00,2.508226e+01,3.192295e+01,1.714683e+02
1.218621e+06,1.410441e+01,4.700911e+03,5.440869e-02,9.271440e-01,9.271781e-01,9.964634e-05,1.628742e-09,2.995504e+01,4.867317e+00,2.508772e+01,3.192646e+01,1.715482e+02
1.218721e+06,1.410557e+01,4.800931e+03,5.556633e-02,9.272256e-01,9.271782e-01,9.980924e-05,1.628741e-09,2.996050e+01,4.867317e+00,2.509319e+01,3.192997e+01,1.716280e+02
1.218821e+06,1.410672e+01,4.900950e+03,5.672396e-02,9.273073e-01,9.271784e-01,9.997215e-05,1.628741e-09,2.996597e+01,4.867317e+00,2.509865e+01,3.193348e+01,1.717079e+02
1.218921e+06,1.410788e+01,5.000969e+03,5.788159e-02,9.273889e-01,9.271786e-01,1.001351e-04,1.628741e-09,2.997143e+01,4.867317e+00,2.510412e+01,3.193699e+01,1.717877e+02
1.219021e+06,1.410904e+01,5.100989e+03,5.903922e-02,9.273675e-01,9.271787e-01,1.002980e-04,1.628741e-09,2.997014e+01,4.866245e+00,2.510389e+01,3.193630e+01,1.718339e+02
1.219121e+06,1.411020e+01,5.201008e+03,6.019685e-02,9.273272e-01,9.271789e-01,1.004609e-04,1.628740e-09,2.996761e+01,4.864977e+00,2.510263e+01,3.193485e+01,1.718739e+02
1.219221e+06,1.411135e+01,5.301027e+03,6.135448e-02,9.272870e-01,9.271790e-01,1.006238e-04,1.628740e-09,2.996508e+01,4.863709e+00,2.510137e+01,3.193340e+01,1.719140e+02
1.219321e+06,1.411251e+01,5.401047e+03,6.251212e-02,9.272467e-01,9.271792e-01,1.007867e-04,1.628740e-09,2.996255e+01,4.862441e+00,2.510011e+01,3.193195e+01,1.719541e+02
1.219421e+06,1.411367e+01,5.501066e+03,6.366975e-02,9.272065e-01,9.271793e-01,1.009496e-04,1.628739e-09,2.996003e+01,4.861173e+00,2.509885e+01,3.193050e+01,1.719941e+02
1.219521e+06,1.411483e+01,5.601086e+03,6.482738e-02,9.271846e-01,9.271795e-01,1.011125e-04,1.628739e-09,2.996503e+01,4.860986e+00,2.510404e+01,3.193655e+01,1.717954e+02
1.219621e+06,1.411599e+01,5.701105e+03,6.598501e-02,9.271660e-01,9.271796e-01,1.012754e-04,1.628739e-09,2.997133e+01,4.860986e+00,2.511035e+01,3.194389e+01,1.715554e+02
1.219721e+06,1.411714e+01,5.801124e+03,6.714264e-02,9.271473e-01,9.271798e-01,1.014383e-04,1.628739e-09,2.997763e+01,4.860986e+00,2.511665e+01,3.195123e+01,1.713155e+02
1.219821e+06,1.411830e+01,5.901144e+03,6.830028e-02,9.271287e-01,9.271799e-01,1.016012e-04,1.628738e-09,2.998393e+01,4.860986e+00,2.512295e+01,3.195857e+01,1.710756e+02
1.219921e+06,1.411946e+01,6.001163e+03,6.945791e-02,9.271100e-01,9.271801e-01,1.017641e-04,1.628738e-09,2.999024e+01,4.860986e+00,2.512925e+01,3.196591e+01,1.708357e+02
1.220021e+06,1.412062e+01,6.101183e+03,7.061554e-02,9.271512e-01,9.271802e-01,1.019270e-04,1.628738e-09,2.997792e+01,4.860986e+00,2.511693e+01,3.195142e+01,1.706979e+02
1.220121e+06,1.412177e+01,6.201202e+03,7.177317e-02,9.272029e-01,9.271804e-01,1.020899e-04,1.628738e-09,2.996235e+01,4.860986e+00,2.510137e+01,3.193313e+01,1.705779e+02
1.220221e+06,1.412293e+01,6.301221e+03,7.293080e-02,9.272545e-01,9.271805e-01,1.022528e-04,1.628737e-09,2.994678e+01,4.860986e+00,2.508580e+01,3.191483e+01,1.704579e+02
1.220321e+06,1.412409e+01,6.401241e+03,7.408843e-02,9.273062e-01,9.271807e-01,1.024157e-04,1.628737e-09,2.993122e+01,4.860986e+00,2.507023e+01,3.189653e+01,1.703380e+02
1.220421e+06,1.412525e+01,6.501260e+03,7.524607e-02,9.273579e-01,9.271808e-01,1.025786e-04,1.628737e-09,2.991565e+01,4.860986e+00,2.505466e+01,3.187824e+01,1.702180e+02
1.220521e+06,1.412640e+01,6.601279e+03,7.640370e-02,9.273216e-01,9.271810e-01,1.027415e-04,1.628737e-09,2.992551e+01,4.859907e+00,2.506561e+01,3.189002e+01,1.702682e+02
1.220621e+06,1.412756e+01,6.701299e+03,7.756133e-02,9.272697e-01,9.271811e-01,1.029044e-04,1.628736e-09,2.993988e+01,4.858637e+00,2.508124e+01,3.190712e+01,1.703484e+02
1.220721e+06,1.412872e+01,6.801318e+03,7.871896e-02,9.272179e-01,9.271813e-01,1.030674e-04,1.628736e-09,2.995424e+01,4.857366e+00,2.509687e+01,3.192422e+01,1.704287e+02
1.220821e+06,1.412988e+01,6.901338e+03,7.987659e-02,9.271661e-01,9.271814e-01,1.032303e-04,1.628736e-09,2.996860e+01,4.856096e+00,2.511251e+01,3.194133e+01,1.705089e+02
1.220921e+06,1.413103e+01,7.001357e+03,8.103423e-02,9.271142e-01,9.271816e-01,1.033932e-04,1.628735e-09,2.998296e+01,4.854826e+00,2.512814e+01,3.195843e+01,1.705892e+02
1.221021e+06,1.413219e+01,7.101376e+03,8.219186e-02,9.271308e-01,9.271817e-01,1.035561e-04,1.628735e-09,2.998490e+01,4.853560e+00,2.513134e+01,3.196013e+01,1.706692e+02
1.221121e+06,1.413335e+01,7.201396e+03,8.334949e-02,9.271581e-01,9.271819e-01,1.037190e-04,1.628735e-09,2.998490e+01,4.852294e+00,2.513260e+01,3.195943e+01,1.707492e+02
1.221221e+06,1.413451e+01,7.301415e+03,8.450712e-02,9.271854e-01,9.271820e-01,1.038819e-04,1.628735e-09,2.998490e+01,4.851028e+00,2.513387e+01,3.195873e+01,1.708292e+02
1.221321e+06,1.413566e+01,7.401435e+03,8.566475e-02,9.272126e-01,9.271822e-01,1.040448e-04,1.628734e-09,2.998490e+01,4.849762e+00,2.513513e+01,3.195804e+01,1.709091e+02
1.221421e+06,1.413682e+01,7.501454e+03,8.682238e-02,9.272399e-01,9.271823e-01,1.042077e-04,1.628734e-09,2.998490e+01,4.848496e+00,2.513640e+01,3.195734e+01,1.709891e+02
1.221521e+06,1.413798e+01,7.601473e+03,8.798002e-02,9.272300e-01,9.271825e-01,1.043706e-04,1.628734e-09,2.997944e+01,4.848324e+00,2.513112e+01,3.195176e+01,1.710173e+02
1.221621e+06,1.413914e+01,7.701493e+03,8.913765e-02,9.272142e-01,9.271826e-01,1.045335e-04,1.628734e-09,2.997313e+01,4.848324e+00,2.512480e+01,3.194541e+01,1.710373e+02
1.221722e+06,1.414030e+01,7.801512e+03,9.029528e-02,9.271984e-01,9.271828e-01,1.046964e-04,1.628733e-09,2.996681e+01,4.848324e+00,2.511849e+01,3.193906e+01,1.710573e+02
1.221822e+06,1.414145e+01,7.901532e+03,9.145291e-02,9.271826e-01,9.271829e-01,1.048593e-04,1.628733e-09,2.996050e+01,4.848324e+00,2.511217e+01,3.193271e+01,1.710773e+02
1.221922e+06,1.414261e+01,8.001551e+03,9.261054e-02,9.271668e-01,9.271831e-01,1.050222e-04,1.628733e-09,2.995418e+01,4.848324e+00,2.510586e+01,3.192636e+01,1.710972e+02
1.222022e+06,1.414377e+01,8.101570e+03,9.376817e-02,9.271708e-01,9.271832e-01,1.051851e-04,1.628733e-09,2.994968e+01,4.847230e+00,2.510245e+01,3.192147e+01,1.711000e+02
1.222122e+06,1.414493e+01,8.201590e+03,9.492581e-02,9.271780e-01,9.271834e-01,1.053480e-04,1.628732e-09,2.994546e+01,4.845960e+00,2.509950e+01,3.191682e+01,1.711000e+02
1.222222e+06,1.414608e+01,8.301609e+03,9.608344e-02,9.271852e-01,9.271835e-01,1.055109e-04,1.628732e-09,2.994125e+01,4.844691e+00,2.509656e+01,3.191216e+01,1.711000e+02
1.222322e+06,1.414724e+01,8.401628e+03,9.724107e-02,9.271924e-01,9.271837e-01,1.056738e-04,1.628732e-09,2.993704e+01,4.843421e+00,2.509362e+01,3.190751e+01,1.711000e+02
1.222422e+06,1.414840e+01,8.501648e+03,9.839870e-02,9.271996e-01,9.271838e-01,1.058367e-04,1.628731e-09,2.993283e+01,4.842152e+00,2.509067e+01,3.190286e+01,1.711000e+02
1.222522e+06,1.414956e+01,8.601667e+03,9.955633e-02,9.272217e-01,9.271840e-01,1.059996e-04,1.628731e-09,2.992898e+01,4.840519e+00,2.508846e+01,3.189819e+01,1.709957e+02
1.222622e+06,1.415071e+01,8.701687e+03,1.007140e-01,9.272461e-01,9.271841e-01,1.061625e-04,1.628731e-09,2.992519e+01,4.838831e+00,2.508636e+01,3.189352e+01,1.708758e+02
1.222722e+06,1.415187e+01,8.801706e+03,1.018716e-01,9.272705e-01,9.271843e-01,1.063255e-04,1.628731e-09,2.992140e+01,4.837144e+00,2.508425e+01,3.188885e+01,1.707558e+02
1.222822e+06,1.415303e+01,8.901725e+03,1.030292e-01,9.272949e-01,9.271844e-01,1.064884e-04,1.628730e-09,2.991760e+01,4.835456e+00,2.508215e+01,3.188418e+01,1.706358e+02
1.222922e+06,1.415419e+01,9.001745e+03,1.041869e-01,9.273193e-01,9.271846e-01,1.066513e-04,1.628730e-09,2.991381e+01,4.833768e+00,2.508004e+01,3.187951e+01,1.705159e+02
1.223022e+06,1.415534e+01,9.101764e+03,1.053445e-01,9.273014e-01,9.271847e-01,1.068142e-04,1.628730e-09,2.991331e+01,4.833545e+00,2.507977e+01,3.187951e+01,1.705520e+02
1.223122e+06,1.415650e+01,9.201784e+03,1.065021e-01,9.272771e-01,9.271849e-01,1.069771e-04,1.628730e-09,2.991331e+01,4.833545e+00,2.507977e+01,3.188022e+01,1.706118e+02
1.223222e+06,1.415766e+01,9.301803e+03,1.076598e-01,9.272527e-01,9.271850e-01,1.071400e-04,1.628729e-09,2.991331e+01,4.833545e+00,2.507977e+01,3.188093e+01,1.706717e+02
1.223322e+06,1.415882e+01,9.401822e+03,1.088174e-01,9.272284e-01,9.271852e-01,1.073029e-04,1.628729e-09,2.991331e+01,4.833545e+00,2.507977e+01,3.188164e+01,1.707316e+02
1.223422e+06,1.415998e+01,9.501842e+03,1.099750e-01,9.272040e-01,9.271853e-01,1.074658e-04,1.628729e-09,2.991331e+01,4.833545e+00,2.507977e+01,3.188236e+01,1.707915e+02
1.223522e+06,1.416113e+01,9.601861e+03,1.111327e-01,9.272005e-01,9.271855e-01,1.076287e-04,1.628729e-09,2.991440e+01,4.832459e+00,2.508194e+01,3.188372e+01,1.705771e+02
1.223622e+06,1.416229e+01,9.701880e+03,1.122903e-01,9.272005e-01,9.271856e-01,1.077916e-04,1.628728e-09,2.991567e+01,4.831194e+00,2.508447e+01,3.188518e+01,1.703172e+02
1.223722e+06,1.416345e+01,9.801900e+03,1.134479e-01,9.272005e-01,9.271858e-01,1.079545e-04,1.628728e-09,2.991694e+01,4.829928e+00,2.508701e+01,3.188665e+01,1.700573e+02
1.223822e+06,1.416461e+01,9.901919e+03,1.146055e-01,9.272005e-01,9.271860e-01,1.081174e-04,1.628728e-09,2.991820e+01,4.828662e+00,2.508954e+01,3.188812e+01,1.697974e+02
1.223922e+06,1.416576e+01,1.000194e+04,1.157632e-01,9.272005e-01,9.271861e-01,1.082803e-04,1.628728e-09,2.991947e+01,4.827396e+00,2.509208e+01,3.188959e+01,1.695375e+02
1.224022e+06,1.416692e+01,1.010196e+04,1.169208e-01,9.271845e-01,9.271863e-01,1.084432e-04,1.628727e-09,2.992073e+01,4.827214e+00,2.509352e+01,3.189142e+01,1.696029e+02
1.224122e+06,1.416808e+01,1.020198e+04,1.180784e-01,9.271659e-01,9.271864e-01,1.086061e-04,1.628727e-09,2.992199e+01,4.827214e+00,2.509477e+01,3.189332e+01,1.697230e+02
1.224222e+06,1.416924e+01,1.030200e+04,1.192361e-01,9.271472e-01,9.271866e-01,1.087690e-04,1.628727e-09,2.992324e+01,4.827214e+00,2.509603e+01,3.189523e+01,1.698432e+02
1.224322e+06,1.417039e+01,1.040202e+04,1.203937e-01,9.271285e-01,9.271867e-01,1.089319e-04,1.628726e-09,2.992450e+01,4.827214e+00,2.509729e+01,3.189713e+01,1.699634e+02
1.224422e+06,1.417155e+01,1.050204e+04,1.215513e-01,9.271098e-01,9.271869e-01,1.090948e-04,1.628726e-09,2.992576e+01,4.827214e+00,2.509854e+01,3.189903e+01,1.700835e+02
1.224522e+06,1.417271e+01,1.060205e+04,1.227090e-01,9.271171e-01,9.271870e-01,1.092577e-04,1.628726e-09,2.992375e+01,4.826121e+00,2.509763e+01,3.189674e+01,1.700310e+02
1.224622e+06,1.417387e+01,1.070207e+04,1.238666e-01,9.271286e-01,9.271872e-01,1.094206e-04,1.628726e-09,2.992123e+01,4.824856e+00,2.509637e+01,3.189378e+01,1.699510e+02
1.224722e+06,1.417502e+01,1.080209e+04,1.250242e-01,9.271401e-01,9.271873e-01,1.095835e-04,1.628725e-09,2.991871e+01,4.823590e+00,2.509512e+01,3.189082e+01,1.698710e+02
1.224822e+06,1.417618e+01,1.090211e+04,1.261819e-01,9.271516e-01,9.271875e-01,1.097464e-04,1.628725e-09,2.991618e+01,4.822324e+00,2.509386e+01,3.188787e+01,1.697911e+02
1.224922e+06,1.417734e+01,1.100213e+04,1.273395e-01,9.271631e-01,9.271876e-01,1.099093e-04,1.628725e-09,2.991366e+01,4.821058e+00,2.509260e+01,3.188491e+01,1.697111e+02
1.225022e+06,1.417850e+01,1.110215e+04,1.284971e-01,9.271647e-01,9.271878e-01,1.100723e-04,1.628725e-09,2.991548e+01,4.820883e+00,2.509460e+01,3.188684e+01,1.697861e+02
1.225122e+06,1.417965e+01,1.120217e+04,1.296548e-01,9.271647e-01,9.271879e-01,1.102352e-04,1.628724e-09,2.991801e+01,4.820883e+00,2.509712e+01,3.188956e+01,1.698861e+02
1.225222e+06,1.418081e+01,1.130219e+04,1.308124e-01,9.271647e-01,9.271881e-01,1.103981e-04,1.628724e-09,2.992053e+01,4.820883e+00,2.509965e+01,3.189229e+01,1.699860e+02
1.225322e+06,1.418197e+01,1.140221e+04,1.319700e-01,9.271647e-01,9.271882e-01,1.105610e-04,1.628724e-09,2.992305e+01,4.820883e+00,2.510217e+01,3.189501e+01,1.700860e+02
1.225422e+06,1.418313e+01,1.150223e+04,1.331277e-01,9.271647e-01,9.271884e-01,1.107239e-04,1.628724e-09,2.992558e+01,4.820883e+00,2.510469e+01,3.189773e+01,1.701860e+02
1.225522e+06,1.418429e+01,1.160225e+04,1.342853e-01,9.271708e-01,9.271885e-01,1.108868e-04,1.628723e-09,2.992593e+01,4.819793e+00,2.510614e+01,3.189802e+01,1.702861e+02
1.225622e+06,1.418544e+01,1.170227e+04,1.354429e-01,9.271780e-01,9.271887e-01,1.110497e-04,1.628723e-09,2.992593e+01,4.818525e+00,2.510741e+01,3.189791e+01,1.703862e+02
1.225722e+06,1.418660e+01,1.180229e+04,1.366006e-01,9.271852e-01,9.271888e-01,1.112126e-04,1.628723e-09,2.992593e+01,4.817257e+00,2.510867e+01,3.189779e+01,1.704864e+02
1.225822e+06,1.418776e+01,1.190231e+04,1.377582e-01,9.271924e-01,9.271890e-01,1.113755e-04,1.628722e-09,2.992593e+01,4.815989e+00,2.510994e+01,3.189768e+01,1.705865e+02
1.225922e+06,1.418892e+01,1.200233e+04,1.389158e-01,9.271996e-01,9.271891e-01,1.115384e-04,1.628722e-09,2.992593e+01,4.814721e+00,2.511121e+01,3.189757e+01,1.706867e+02
1.226022e+06,1.419007e+01,1.210235e+04,1.400734e-01,9.272155e-01,9.271893e-01,1.117013e-04,1.628722e-09,2.993068e+01,4.814552e+00,2.511613e+01,3.190225e+01,1.708042e+02
1.226122e+06,1.419123e+01,1.220237e+04,1.412311e-01,9.272327e-01,9.271894e-01,1.118642e-04,1.628722e-09,2.993617e+01,4.814552e+00,2.512162e+01,3.190766e+01,1.709243e+02
1.226222e+06,1.419239e+01,1.230238e+04,1.423887e-01,9.272500e-01,9.271896e-01,1.120271e-04,1.628721e-09,2.994165e+01,4.814552e+00,2.512710e+01,3.191307e+01,1.710445e+02
1.226322e+06,1.419355e+01,1.240240e+04,1.435463e-01,9.272672e-01,9.271897e-01,1.121900e-04,1.628721e-09,2.994714e+01,4.814552e+00,2.513258e+01,3.191848e+01,1.711647e+02
1.226422e+06,1.419470e+01,1.250242e+04,1.447040e-01,9.272845e-01,9.271899e-01,1.123529e-04,1.628721e-09,2.995262e+01,4.814552e+00,2.513807e+01,3.192389e+01,1.712848e+02
1.226522e+06,1.419586e+01,1.260244e+04,1.458616e-01,9.272716e-01,9.271900e-01,1.125158e-04,1.628721e-09,2.994632e+01,4.813444e+00,2.513288e+01,3.191756e+01,1.713524e+02
1.226622e+06,1.419702e+01,1.270246e+04,1.470192e-01,9.272544e-01,9.271902e-01,1.126787e-04,1.628720e-09,2.993832e+01,4.812177e+00,2.512615e+01,3.190954e+01,1.714124e+02
1.226722e+06,1.419818e+01,1.280248e+04,1.481769e-01,9.272372e-01,9.271903e-01,1.128416e-04,1.628720e-09,2.993033e+01,4.810910e+00,2.511942e+01,3.190152e+01,1.714724e+02
1.226823e+06,1.419933e+01,1.290250e+04,1.493345e-01,9.272200e-01,9.271905e-01,1.130045e-04,1.628720e-09,2.992233e+01,4.809643e+00,2.511269e+01,3.189349e+01,1.715324e+02
1.226923e+06,1.420049e+01,1.300252e+04,1.504921e-01,9.272027e-01,9.271906e-01,1.131674e-04,1.628720e-09,2.991433e+01,4.808376e+00,2.510596e+01,3.188547e+01,1.715923e+02
1.227023e+06,1.420165e+01,1.310254e+04,1.516498e-01,9.271704e-01,9.271908e-01,1.133303e-04,1.628719e-09,2.992141e+01,4.808214e+00,2.511319e+01,3.189406e+01,1.716349e+02
1.227123e+06,1.420281e+01,1.320256e+04,1.528074e-01,9.271360e-01,9.271909e-01,1.134932e-04,1.628719e-09,2.993069e+01,4.808214e+00,2.512248e+01,3.190508e+01,1.716750e+02
1.227223e+06,1.420397e+01,1.330258e+04,1.539650e-01,9.271015e-01,9.271911e-01,1.136561e-04,1.628719e-09,2.993997e+01,4.808214e+00,2.513176e+01,3.191610e+01,1.717151e+02
1.227323e+06,1.420512e+01,1.340260e+04,1.551227e-01,9.270670e-01,9.271912e-01,1.138190e-04,1.628718e-09,2.994925e+01,4.808214e+00,2.514104e+01,3.192712e+01,1.717551e+02
1.227423e+06,1.420628e+01,1.350262e+04,1.562803e-01,9.270325e-01,9.271914e-01,1.139819e-04,1.628718e-09,2.995853e+01,4.808214e+00,2.515032e+01,3.193814e+01,1.717952e+02
1.227523e+06,1.420744e+01,1.360264e+04,1.574379e-01,9.271014e-01,9.271915e-01,1.141448e-04,1.628718e-09,2.995854e+01,4.807103e+00,2.515144e+01,3.193622e+01,1.718527e+02
1.227623e+06,1.420860e+01,1.370266e+04,1.585956e-01,9.271845e-01,9.271917e-01,1.143077e-04,1.628718e-09,2.995728e+01,4.805839e+00,2.515144e+01,3.193252e+01,1.719125e+02
1.227723e+06,1.420975e+01,1.380268e+04,1.597532e-01,9.272675e-01,9.271918e-01,1.144706e-04,1.628717e-09,2.995601e+01,4.804575e+00,2.515143e+01,3.192882e+01,1.719724e+02
1.227823e+06,1.421091e+01,1.390269e+04,1.609108e-01,9.273506e-01,9.271920e-01,1.146336e-04,1.628717e-09,2.995474e+01,4.803312e+00,2.515143e+01,3.192512e+01,1.720323e+02
1.227923e+06,1.421207e+01,1.400271e+04,1.620685e-01,9.274337e-01,9.271921e-01,1.147965e-04,1.628717e-09,2.995348e+01,4.802048e+00,2.515143e+01,3.192143e+01,1.720922e+02
1.228023e+06,1.421323e+01,1.410273e+04,1.632261e-01,9.273723e-01,9.271923e-01,1.149594e-04,1.628717e-09,2.994636e+01,4.800783e+00,2.514558e+01,3.191565e+01,1.719436e+02
1.228123e+06,1.421438e+01,1.420275e+04,1.643837e-01,9.272890e-01,9.271924e-01,1.151223e-04,1.628716e-09,2.993836e+01,4.799517e+00,2.513885e+01,3.190956e+01,1.717637e+02
1.228223e+06,1.421554e+01,1.430277e+04,1.655413e-01,9.272058e-01,9.271926e-01,1.152852e-04,1.628716e-09,2.993036e+01,4.798251e+00,2.513211e+01,3.190347e+01,1.715837e+02
1.228323e+06,1.421670e+01,1.440279e+04,1.666990e-01,9.271226e-01,9.271927e-01,1.154481e-04,1.628716e-09,2.992237e+01,4.796985e+00,2.512538e+01,3.189737e+01,1.714038e+02
1.228423e+06,1.421786e+01,1.450281e+04,1.678566e-01,9.270393e-01,9.271929e-01,1.156110e-04,1.628716e-09,2.991437e+01,4.795719e+00,2.511865e+01,3.189128e+01,1.712238e+02
1.228523e+06,1.421901e+01,1.460283e+04,1.690142e-01,9.270582e-01,9.271931e-01,1.157739e-04,1.628715e-09,2.991441e+01,4.795552e+00,2.511886e+01,3.189079e+01,1.710959e+02
1.228623e+06,1.422017e+01,1.470285e+04,1.701719e-01,9.270926e-01,9.271932e-01,1.159368e-04,1.628715e-09,2.991568e+01,4.795552e+00,2.512013e+01,3.189115e+01,1.709760e+02
1.228723e+06,1.422133e+01,1.480287e+04,1.713295e-01,9.271270e-01,9.271934e-01,1.160997e-04,1.628715e-09,2.991695e+01,4.795552e+00,2.512140e+01,3.189151e+01,1.708560e+02
1.228823e+06,1.422249e+01,1.490289e+04,1.724871e-01,9.271615e-01,9.271935e-01,1.162626e-04,1.628715e-09,2.991822e+01,4.795552e+00,2.512266e+01,3.189187e+01,1.707360e+02
1.228923e+06,1.422364e+01,1.500291e+04,1.736448e-01,9.271959e-01,9.271937e-01,1.164255e-04,1.628714e-09,2.991949e+01,4.795552e+00,2.512393e+01,3.189223e+01,1.706161e+02
1.229023e+06,1.422480e+01,1.510293e+04,1.748024e-01,9.271943e-01,9.271938e-01,1.165884e-04,1.628714e-09,2.992549e+01,4.794454e+00,2.513104e+01,3.189885e+01,1.707561e+02
1.229123e+06,1.422596e+01,1.520295e+04,1.759600e-01,9.271871e-01,9.271940e-01,1.167513e-04,1.628714e-09,2.993223e+01,4.793186e+00,2.513905e+01,3.190643e+01,1.709363e+02
1.229223e+06,1.422712e+01,1.530297e+04,1.771177e-01,9.271799e-01,9.271941e-01,1.169142e-04,1.628713e-09,2.993897e+01,4.791918e+00,2.514706e+01,3.191400e+01,1.711166e+02
1.229323e+06,1.422828e+01,1.540299e+04,1.782753e-01,9.271728e-01,9.271943e-01,1.170771e-04,1.628713e-09,2.994571e+01,4.790650e+00,2.515506e+01,3.192158e+01,1.712968e+02
1.229423e+06,1.422943e+01,1.550300e+04,1.794329e-01,9.271656e-01,9.271944e-01,1.172400e-04,1.628713e-09,2.995245e+01,4.789382e+00,2.516307e+01,3.192916e+01,1.714771e+02
1.229523e+06,1.423059e+01,1.560302e+04,1.805906e-01,9.271546e-01,9.271946e-01,1.174029e-04,1.628713e-09,2.995662e+01,4.789221e+00,2.516740e+01,3.193399e+01,1.715873e+02
1.229623e+06,1.423175e+01,1.570304e+04,1.817482e-01,9.271432e-01,9.271947e-01,1.175658e-04,1.628712e-09,2.996041e+01,4.789221e+00,2.517119e+01,3.193842e+01,1.716872e+02
1.229723e+06,1.423291e+01,1.580306e+04,1.829058e-01,9.271317e-01,9.271949e-01,1.177287e-04,1.628712e-09,2.996420e+01,4.789221e+00,2.517498e+01,3.194284e+01,1.717872e+02
1.229823e+06,1.423406e+01,1.590308e+04,1.840635e-01,9.271202e-01,9.271950e-01,1.178916e-04,1.628712e-09,2.996800e+01,4.789221e+00,2.517878e+01,3.194727e+01,1.718872e+02
1.229923e+06,1.423522e+01,1.600310e+04,1.852211e-01,9.271087e-01,9.271952e-01,1.180545e-04,1.628712e-09,2.997179e+01,4.789221e+00,2.518257e+01,3.195170e+01,1.719871e+02
1.230023e+06,1.423638e+01,1.610312e+04,1.863787e-01,9.271172e-01,9.271953e-01,1.182174e-04,1.628711e-09,2.996897e+01,4.788118e+00,2.518085e+01,3.194849e+01,1.719303e+02
1.230123e+06,1.423754e+01,1.620314e+04,1.875363e-01,9.271287e-01,9.271955e-01,1.183803e-04,1.628711e-09,2.996518e+01,4.786852e+00,2.517833e+01,3.194417e+01,1.718503e+02
1.230223e+06,1.423869e+01,1.630316e+04,1.886940e-01,9.271402e-01,9.271956e-01,1.185432e-04,1.628711e-09,2.996139e+01,4.785586e+00,2.517580e+01,3.193984e+01,1.717704e+02
1.230323e+06,1.423985e+01,1.640318e+04,1.898516e-01,9.271517e-01,9.271958e-01,1.187061e-04,1.628711e-09,2.995760e+01,4.784320e+00,2.517328e+01,3.193552e+01,1.716904e+02
1.230423e+06,1.424101e+01,1.650320e+04,1.910092e-01,9.271632e-01,9.271959e-01,1.188690e-04,1.628710e-09,2.995380e+01,4.783054e+00,2.517075e+01,3.193119e+01,1.716104e+02
1.230523e+06,1.424217e+01,1.660322e+04,1.921669e-01,9.271859e-01,9.271961e-01,1.190319e-04,1.628710e-09,2.994854e+01,4.782890e+00,2.516565e+01,3.192486e+01,1.716523e+02
1.230623e+06,1.424332e+01,1.670324e+04,1.933245e-01,9.272103e-01,9.271962e-01,1.191948e-04,1.628710e-09,2.994306e+01,4.782890e+00,2.516017e+01,3.191823e+01,1.717123e+02
1.230723e+06,1.424448e+01,1.680326e+04,1.944821e-01,9.272348e-01,9.271964e-01,1.193577e-04,1.628709e-09,2.993757e+01,4.782890e+00,2.515468e+01,3.191160e+01,1.717724e+02
1.230823e+06,1.424564e+01,1.690328e+04,1.956398e-01,9.272592e-01,9.271965e-01,1.195206e-04,1.628709e-09,2.993209e+01,4.782890e+00,2.514920e+01,3.190497e+01,1.718325e+02
1.230923e+06,1.424680e+01,1.700330e+04,1.967974e-01,9.272837e-01,9.271967e-01,1.196835e-04,1.628709e-09,2.992661e+01,4.782890e+00,2.514372e+01,3.189834e+01,1.718926e+02
1.231023e+06,1.424796e+01,1.710332e+04,1.979550e-01,9.272652e-01,9.271968e-01,1.198464e-04,1.628709e-09,2.993629e+01,4.782890e+00,2.515340e+01,3.190932e+01,1.718824e+02
1.231123e+06,1.424911e+01,1.720333e+04,1.991127e-01,9.272408e-01,9.271970e-01,1.200093e-04,1.628708e-09,2.994810e+01,4.782890e+00,2.516521e+01,3.192277e+01,1.718624e+02
1.231223e+06,1.425027e+01,1.730335e+04,2.002703e-01,9.272164e-01,9.271971e-01,1.201722e-04,1.628708e-09,2.995991e+01,4.782890e+00,2.517702e+01,3.193622e+01,1.718424e+02
1.231323e+06,1.425143e+01,1.740337e+04,2.014279e-01,9.271919e-01,9.271973e-01,1.203352e-04,1.628708e-09,2.997172e+01,4.782890e+00,2.518883e+01,3.194968e+01,1.718224e+02
1.231423e+06,1.425259e+01,1.750339e+04,2.025856e-01,9.271675e-01,9.271974e-01,1.204981e-04,1.628708e-09,2.998353e+01,4.782890e+00,2.520064e+01,3.196313e+01,1.718023e+02
1.231523e+06,1.425374e+01,1.760341e+04,2.037432e-01,9.271786e-01,9.271976e-01,1.206610e-04,1.628707e-09,2.997114e+01,4.781397e+00,2.518974e+01,3.194956e+01,1.717647e+02
1.231623e+06,1.425490e+01,1.770343e+04,2.049008e-01,9.271944e-01,9.271977e-01,1.208239e-04,1.628707e-09,2.995557e+01,4.779708e+00,2.517586e+01,3.193244e+01,1.717247e+02
1.231723e+06,1.425606e+01,1.780345e+04,2.060585e-01,9.272102e-01,9.271979e-01,1.209868e-04,1.628707e-09,2.994000e+01,4.778018e+00,2.516198e+01,3.191532e+01,1.716847e+02
1.231823e+06,1.425722e+01,1.790347e+04,2.072161e-01,9.272260e-01,9.271980e-01,1.211497e-04,1.628707e-09,2.992443e+01,4.776329e+00,2.514811e+01,3.189820e+01,1.716447e+02
1.231923e+06,1.425837e+01,1.800349e+04,2.083737e-01,9.272417e-01,9.271982e-01,1.213126e-04,1.628706e-09,2.990887e+01,4.774640e+00,2.513423e+01,3.188108e+01,1.716047e+02
1.232024e+06,1.425953e+01,1.810351e+04,2.095314e-01,9.272360e-01,9.271983e-01,1.214755e-04,1.628706e-09,2.990926e+01,4.774441e+00,2.513482e+01,3.188169e+01,1.714943e+02
1.232124e+06,1.426069e+01,1.820353e+04,2.106890e-01,9.272274e-01,9.271985e-01,1.216384e-04,1.628706e-09,2.991178e+01,4.774441e+00,2.513733e+01,3.188466e+01,1.713746e+02
1.232224e+06,1.426185e+01,1.830355e+04,2.118466e-01,9.272188e-01,9.271986e-01,1.218013e-04,1.628705e-09,2.991429e+01,4.774441e+00,2.513985e+01,3.188762e+01,1.712548e+02
1.232324e+06,1.426300e+01,1.840357e+04,2.130042e-01,9.272102e-01,9.271988e-01,1.219642e-04,1.628705e-09,2.991681e+01,4.774441e+00,2.514237e+01,3.189059e+01,1.711351e+02
1.232424e+06,1.426416e+01,1.850359e+04,2.141619e-01,9.272016e-01,9.271989e-01,1.221271e-04,1.628705e-09,2.991933e+01,4.774441e+00,2.514489e+01,3.189356e+01,1.710153e+02
1.232524e+06,1.426532e+01,1.860361e+04,2.153195e-01,9.271842e-01,9.271991e-01,1.222900e-04,1.628705e-09,2.992296e+01,4.773336e+00,2.514962e+01,3.189806e+01,1.710524e+02
1.232624e+06,1.426648e+01,1.870363e+04,2.164771e-01,9.271656e-01,9.271992e-01,1.224529e-04,1.628704e-09,2.992674e+01,4.772068e+00,2.515467e+01,3.190279e+01,1.711125e+02
1.232724e+06,1.426763e+01,1.880364e+04,2.176348e-01,9.271469e-01,9.271994e-01,1.226158e-04,1.628704e-09,2.993052e+01,4.770800e+00,2.515973e+01,3.190752e+01,1.711726e+02
1.232824e+06,1.426879e+01,1.890366e+04,2.187924e-01,9.271282e-01,9.271995e-01,1.227787e-04,1.628704e-09,2.993431e+01,4.769532e+00,2.516478e+01,3.191225e+01,1.712327e+02
1.232924e+06,1.426995e+01,1.900368e+04,2.199500e-01,9.271095e-01,9.271997e-01,1.229416e-04,1.628704e-09,2.993809e+01,4.768264e+00,2.516983e+01,3.191698e+01,1.712927e+02
1.233024e+06,1.427111e+01,1.910370e+04,2.211077e-01,9.271072e-01,9.271998e-01,1.231045e-04,1.628703e-09,2.993523e+01,4.768110e+00,2.516712e+01,3.191397e+01,1.713703e+02
1.233124e+06,1.427227e+01,1.920372e+04,2.222653e-01,9.271072e-01,9.272000e-01,1.232674e-04,1.628703e-09,2.993145e+01,4.768110e+00,2.516334e+01,3.190989e+01,1.714503e+02
1.233224e+06,1.427342e+01,1.930374e+04,2.234229e-01,9.271072e-01,9.272001e-01,1.234303e-04,1.628703e-09,2.992767e+01,4.768110e+00,2.515956e+01,3.190582e+01,1.715303e+02
1.233324e+06,1.427458e+01,1.940376e+04,2.245806e-01,9.271072e-01,9.272003e-01,1.235932e-04,1.628703e-09,2.992390e+01,4.768110e+00,2.515579e+01,3.190174e+01,1.716102e+02
1.233424e+06,1.427574e+01,1.950378e+04,2.257382e-01,9.271072e-01,9.272005e-01,1.237561e-04,1.628702e-09,2.992012e+01,4.768110e+00,2.515201e+01,3.189767e+01,1.716902e+02
1.233524e+06,1.427690e+01,1.960380e+04,2.268958e-01,9.271589e-01,9.272006e-01,1.239190e-04,1.628702e-09,2.991854e+01,4.767000e+00,2.515154e+01,3.189454e+01,1.717526e+02
1.233624e+06,1.427805e+01,1.970382e+04,2.280535e-01,9.272177e-01,9.272008e-01,1.240819e-04,1.628702e-09,2.991727e+01,4.765734e+00,2.515154e+01,3.189155e+01,1.718126e+02
1.233724e+06,1.427921e+01,1.980384e+04,2.292111e-01,9.272765e-01,9.272009e-01,1.242448e-04,1.628702e-09,2.991600e+01,4.764468e+00,2.515154e+01,3.188856e+01,1.718726e+02
1.233824e+06,1.428037e+01,1.990386e+04,2.303687e-01,9.273354e-01,9.272011e-01,1.244077e-04,1.628701e-09,2.991474e+01,4.763202e+00,2.515153e+01,3.188557e+01,1.719326e+02
1.233924e+06,1.428153e+01,2.000388e+04,2.315264e-01,9.273942e-01,9.272012e-01,1.245706e-04,1.628701e-09,2.991347e+01,4.761936e+00,2.515153e+01,3.188258e+01,1.719926e+02
1.234024e+06,1.428268e+01,2.010390e+04,2.326840e-01,9.273436e-01,9.272014e-01,1.247335e-04,1.628701e-09,2.991442e+01,4.761779e+00,2.515264e+01,3.188511e+01,1.720351e+02
1.234124e+06,1.428384e+01,2.020392e+04,2.338416e-01,9.272775e-01,9.272015e-01,1.248964e-04,1.628700e-09,2.991569e+01,4.761779e+00,2.515391e+01,3.188841e+01,1.720751e+02
1.234224e+06,1.428500e+01,2.030394e+04,2.349993e-01,9.272114e-01,9.272017e-01,1.250593e-04,1.628700e-09,2.991696e+01,4.761779e+00,2.515519e+01,3.189172e+01,1.721152e+02
1.234324e+06,1.428616e+01,2.040395e+04,2.361569e-01,9.271452e-01,9.272018e-01,1.252222e-04,1.628700e-09,2.991824e+01,4.761779e+00,2.515646e+01,3.189502e+01,1.721553e+02
1.234424e+06,1.428731e+01,2.050397e+04,2.373145e-01,9.270791e-01,9.272020e-01,1.253851e-04,1.628700e-09,2.991951e+01,4.761779e+00,2.515773e+01,3.189833e+01,1.721953e+02
1.234524e+06,1.428847e+01,2.060399e+04,2.384721e-01,9.270574e-01,9.272021e-01,1.255480e-04,1.628699e-09,2.991743e+01,4.761779e+00,2.515565e+01,3.189672e+01,1.719352e+02
1.234624e+06,1.428963e+01,2.070401e+04,2.396298e-01,9.270416e-01,9.272023e-01,1.257109e-04,1.628699e-09,2.991490e+01,4.761779e+00,2.515312e+01,3.189446e+01,1.716353e+02
1.234724e+06,1.429079e+01,2.080403e+04,2.407874e-01,9.270259e-01,9.272024e-01,1.258738e-04,1.628699e-09,2.991238e+01,4.761779e+00,2.515060e+01,3.189220e+01,1.713354e+02
1.234824e+06,1.429195e+01,2.090405e+04,2.419450e-01,9.270101e-01,9.272026e-01,1.260367e-04,1.628699e-09,2.990986e+01,4.761779e+00,2.514808e+01,3.188994e+01,1.710355e+02
1.234924e+06,1.429310e+01,2.100407e+04,2.431027e-01,9.269943e-01,9.272027e-01,1.261996e-04,1.628698e-09,2.990733e+01,4.761779e+00,2.514555e+01,3.188768e+01,1.707356e+02
1.235024e+06,1.429426e+01,2.110409e+04,2.442603e-01,9.270443e-01,9.272029e-01,1.263625e-04,1.628698e-09,2.990814e+01,4.761779e+00,2.514636e+01,3.188709e+01,1.708586e+02
1.235124e+06,1.429542e+01,2.120411e+04,2.454179e-01,9.271031e-01,9.272030e-01,1.265254e-04,1.628698e-09,2.990940e+01,4.761779e+00,2.514762e+01,3.188672e+01,1.710385e+02
1.235224e+06,1.429658e+01,2.130413e+04,2.465756e-01,9.271619e-01,9.272032e-01,1.266883e-04,1.628698e-09,2.991065e+01,4.761779e+00,2.514887e+01,3.188635e+01,1.712185e+02
1.235324e+06,1.429773e+01,2.140415e+04,2.477332e-01,9.272208e-01,9.272033e-01,1.268512e-04,1.628697e-09,2.991190e+01,4.761779e+00,2.515013e+01,3.188598e+01,1.713984e+02
1.235424e+06,1.429889e+01,2.150417e+04,2.488908e-01,9.272796e-01,9.272035e-01,1.270141e-04,1.628697e-09,2.991316e+01,4.761779e+00,2.515138e+01,3.188562e+01,1.715784e+02
1.235524e+06,1.430005e+01,2.160419e+04,2.500485e-01,9.272930e-01,9.272036e-01,1.271770e-04,1.628697e-09,2.991553e+01,4.760664e+00,2.515487e+01,3.188787e+01,1.716000e+02
1.235624e+06,1.430121e+01,2.170421e+04,2.512061e-01,9.273002e-01,9.272038e-01,1.273399e-04,1.628696e-09,2.991806e+01,4.759396e+00,2.515867e+01,3.189049e+01,1.716000e+02
1.235724e+06,1.430236e+01,2.180423e+04,2.523637e-01,9.273074e-01,9.272039e-01,1.275028e-04,1.628696e-09,2.992059e+01,4.758128e+00,2.516246e+01,3.189310e+01,1.716000e+02
1.235824e+06,1.430352e+01,2.190425e+04,2.535214e-01,9.273146e-01,9.272041e-01,1.276657e-04,1.628696e-09,2.992312e+01,4.756860e+00,2.516626e+01,3.189572e+01,1.716000e+02
1.235924e+06,1.430468e+01,2.200426e+04,2.546790e-01,9.273217e-01,9.272042e-01,1.278286e-04,1.628696e-09,2.992564e+01,4.755592e+00,2.517005e+01,3.189833e+01,1.716000e+02
1.236024e+06,1.430584e+01,2.210428e+04,2.558366e-01,9.272844e-01,9.272044e-01,1.279915e-04,1.628695e-09,2.993079e+01,4.754326e+00,2.517646e+01,3.190507e+01,1.716177e+02
1.236124e+06,1.430699e+01,2.220430e+04,2.569943e-01,9.272413e-01,9.272045e-01,1.281544e-04,1.628695e-09,2.993626e+01,4.753060e+00,2.518320e+01,3.191233e+01,1.716377e+02
1.236224e+06,1.430815e+01,2.230432e+04,2.581519e-01,9.271983e-01,9.272047e-01,1.283173e-04,1.628695e-09,2.994173e+01,4.751794e+00,2.518994e+01,3.191960e+01,1.716577e+02
1.236324e+06,1.430931e+01,2.240434e+04,2.593095e-01,9.271552e-01,9.272048e-01,1.284802e-04,1.628695e-09,2.994721e+01,4.750528e+00,2.519668e+01,3.192686e+01,1.716777e+02
1.236424e+06,1.431047e+01,2.250436e+04,2.604672e-01,9.271122e-01,9.272050e-01,1.286431e-04,1.628694e-09,2.995268e+01,4.749263e+00,2.520342e+01,3.193413e+01,1.716977e+02
1.236524e+06,1.431162e+01,2.260438e+04,2.616248e-01,9.271072e-01,9.272051e-01,1.288060e-04,1.628694e-09,2.995331e+01,4.749117e+00,2.520419e+01,3.193496e+01,1.717000e+02
1.236624e+06,1.431278e+01,2.270440e+04,2.627824e-01,9.271072e-01,9.272053e-01,1.289689e-04,1.628694e-09,2.995331e+01,4.749117e+00,2.520419e+01,3.193496e+01,1.717000e+02
1.236724e+06,1.431394e+01,2.280442e+04,2.639400e-01,9.271072e-01,9.272054e-01,1.291318e-04,1.628694e-09,2.995331e+01,4.749117e+00,2.520419e+01,3.193496e+01,1.717000e+02
1.236824e+06,1.431510e+01,2.290444e+04,2.650977e-01,9.271072e-01,9.272056e-01,1.292947e-04,1.628693e-09,2.995331e+01,4.749117e+00,2.520419e+01,3.193496e+01,1.717000e+02
1.236924e+06,1.431626e+01,2.300446e+04,2.662553e-01,9.271072e-01,9.272057e-01,1.294576e-04,1.628693e-09,2.995331e+01,4.749117e+00,2.520419e+01,3.193496e+01,1.717000e+02
1.237024e+06,1.431741e+01,2.310448e+04,2.674129e-01,9.270791e-01,9.272059e-01,1.296205e-04,1.628693e-09,2.994956e+01,4.747988e+00,2.520158e+01,3.193183e+01,1.716644e+02
1.237124e+06,1.431857e+01,2.320450e+04,2.685706e-01,9.270476e-01,9.272060e-01,1.297834e-04,1.628692e-09,2.994537e+01,4.746723e+00,2.519864e+01,3.192833e+01,1.716245e+02
1.237225e+06,1.431973e+01,2.330452e+04,2.697282e-01,9.270161e-01,9.272062e-01,1.299463e-04,1.628692e-09,2.994117e+01,4.745459e+00,2.519571e+01,3.192482e+01,1.715845e+02
