Repository: brandonlampe/CS_Data

# Repository for Crushed Salt Data
**Grant No: 456417**

This is a work in progress!

## Repository Content

### Directory Names
A uniform namining structure still in progress, but in general directories are named according to the following:
 - Names contain no spaces, a single underscore "_" will be used as a file name seperator.
 - Files are for the Crushed Salt Project (CSP); therefore, the first three charaters of each file are "CSP".
 - Folders are organized by which frame the test was performed on i.e., A2 or A3.
 - The fifth and sixth charaters of each file name will therefore be "A" followed by the frame number.

File: UNM_WP_HY_175_13/STAGE09/CREEP_FIT/175_13_STAGE09_CREEP_OUT.csv (part 2 of 11)
Analysis by Brandon Lampe, performed on: 2016/11/04 11:48:49
Experimental results below begin at: 2016/10/16 14:09:36
Duration (sec),Duration (day),Elapsed Time (sec),Elapsed Time (day),Interpolated Fractional Density,Fit to Fractional Density,Fit to Volume Strain,Fit to Volume Strain Rate (1/sec),Confining Pressure (MPa),Pore Pressure (MPa),Terzaghi Pressure (MPa),Solid Pressure (MPa),Temperature (C))
1.237325e+06,1.432089e+01,2.340454e+04,2.708858e-01,9.269846e-01,9.272063e-01,1.301092e-04,1.628692e-09,2.993697e+01,4.744194e+00,2.519278e+01,3.192132e+01,1.715446e+02
1.237425e+06,1.432204e+01,2.350456e+04,2.720435e-01,9.269531e-01,9.272065e-01,1.302721e-04,1.628692e-09,2.993277e+01,4.742929e+00,2.518984e+01,3.191781e+01,1.715047e+02
1.237525e+06,1.432320e+01,2.360458e+04,2.732011e-01,9.269937e-01,9.272066e-01,1.304350e-04,1.628691e-09,2.992782e+01,4.742779e+00,2.518504e+01,3.191129e+01,1.714823e+02
1.237625e+06,1.432436e+01,2.370459e+04,2.743587e-01,9.270441e-01,9.272068e-01,1.305979e-04,1.628691e-09,2.992276e+01,4.742779e+00,2.517998e+01,3.190436e+01,1.714623e+02
1.237725e+06,1.432552e+01,2.380461e+04,2.755164e-01,9.270944e-01,9.272069e-01,1.307608e-04,1.628691e-09,2.991771e+01,4.742779e+00,2.517493e+01,3.189743e+01,1.714423e+02
1.237825e+06,1.432667e+01,2.390463e+04,2.766740e-01,9.271447e-01,9.272071e-01,1.309237e-04,1.628691e-09,2.991265e+01,4.742779e+00,2.516987e+01,3.189051e+01,1.714222e+02
1.237925e+06,1.432783e+01,2.400465e+04,2.778316e-01,9.271950e-01,9.272072e-01,1.310867e-04,1.628690e-09,2.990760e+01,4.742779e+00,2.516482e+01,3.188358e+01,1.714022e+02
1.238025e+06,1.432899e+01,2.410467e+04,2.789893e-01,9.272082e-01,9.272074e-01,1.312496e-04,1.628690e-09,2.991526e+01,4.741654e+00,2.517361e+01,3.189155e+01,1.715067e+02
1.238125e+06,1.433015e+01,2.420469e+04,2.801469e-01,9.272168e-01,9.272076e-01,1.314125e-04,1.628690e-09,2.992451e+01,4.740388e+00,2.518412e+01,3.190138e+01,1.716266e+02
1.238225e+06,1.433130e+01,2.430471e+04,2.813045e-01,9.272254e-01,9.272077e-01,1.315754e-04,1.628690e-09,2.993377e+01,4.739122e+00,2.519464e+01,3.191120e+01,1.717466e+02
1.238325e+06,1.433246e+01,2.440473e+04,2.824622e-01,9.272340e-01,9.272079e-01,1.317383e-04,1.628689e-09,2.994302e+01,4.737856e+00,2.520516e+01,3.192103e+01,1.718665e+02
1.238425e+06,1.433362e+01,2.450475e+04,2.836198e-01,9.272426e-01,9.272080e-01,1.319012e-04,1.628689e-09,2.995227e+01,4.736591e+00,2.521568e+01,3.193085e+01,1.719865e+02
1.238525e+06,1.433478e+01,2.460477e+04,2.847774e-01,9.272576e-01,9.272082e-01,1.320641e-04,1.628689e-09,2.995069e+01,4.735325e+00,2.521537e+01,3.192881e+01,1.720710e+02
1.238625e+06,1.433594e+01,2.470479e+04,2.859351e-01,9.272734e-01,9.272083e-01,1.322270e-04,1.628689e-09,2.994774e+01,4.734059e+00,2.521368e+01,3.192526e+01,1.721510e+02
1.238725e+06,1.433709e+01,2.480481e+04,2.870927e-01,9.272892e-01,9.272085e-01,1.323899e-04,1.628688e-09,2.994479e+01,4.732793e+00,2.521200e+01,3.192172e+01,1.722309e+02
1.238825e+06,1.433825e+01,2.490483e+04,2.882503e-01,9.273050e-01,9.272086e-01,1.325528e-04,1.628688e-09,2.994184e+01,4.731527e+00,2.521031e+01,3.191817e+01,1.723109e+02
1.238925e+06,1.433941e+01,2.500485e+04,2.894079e-01,9.273208e-01,9.272088e-01,1.327157e-04,1.628688e-09,2.993889e+01,4.730262e+00,2.520863e+01,3.191463e+01,1.723909e+02
1.239025e+06,1.434057e+01,2.510487e+04,2.905656e-01,9.272640e-01,9.272089e-01,1.328786e-04,1.628687e-09,2.994230e+01,4.730117e+00,2.521218e+01,3.191998e+01,1.723290e+02
1.239125e+06,1.434172e+01,2.520489e+04,2.917232e-01,9.271979e-01,9.272091e-01,1.330415e-04,1.628687e-09,2.994652e+01,4.730117e+00,2.521641e+01,3.192648e+01,1.722489e+02
1.239225e+06,1.434288e+01,2.530490e+04,2.928808e-01,9.271317e-01,9.272092e-01,1.332044e-04,1.628687e-09,2.995075e+01,4.730117e+00,2.522063e+01,3.193297e+01,1.721688e+02
1.239325e+06,1.434404e+01,2.540492e+04,2.940385e-01,9.270656e-01,9.272094e-01,1.333673e-04,1.628687e-09,2.995498e+01,4.730117e+00,2.522486e+01,3.193947e+01,1.720887e+02
1.239425e+06,1.434520e+01,2.550494e+04,2.951961e-01,9.269995e-01,9.272095e-01,1.335302e-04,1.628686e-09,2.995920e+01,4.730117e+00,2.522909e+01,3.194597e+01,1.720086e+02
1.239525e+06,1.434635e+01,2.560496e+04,2.963537e-01,9.269988e-01,9.272097e-01,1.336931e-04,1.628686e-09,2.995477e+01,4.730117e+00,2.522465e+01,3.194121e+01,1.720179e+02
1.239625e+06,1.434751e+01,2.570498e+04,2.975114e-01,9.270060e-01,9.272098e-01,1.338560e-04,1.628686e-09,2.994929e+01,4.730117e+00,2.521918e+01,3.193509e+01,1.720378e+02
1.239725e+06,1.434867e+01,2.580500e+04,2.986690e-01,9.270132e-01,9.272100e-01,1.340189e-04,1.628686e-09,2.994382e+01,4.730117e+00,2.521370e+01,3.192898e+01,1.720578e+02
1.239825e+06,1.434983e+01,2.590502e+04,2.998266e-01,9.270204e-01,9.272101e-01,1.341818e-04,1.628685e-09,2.993834e+01,4.730117e+00,2.520823e+01,3.192286e+01,1.720778e+02
1.239925e+06,1.435098e+01,2.600504e+04,3.009843e-01,9.270275e-01,9.272103e-01,1.343447e-04,1.628685e-09,2.993287e+01,4.730117e+00,2.520275e+01,3.191675e+01,1.720978e+02
1.240025e+06,1.435214e+01,2.610506e+04,3.021419e-01,9.270219e-01,9.272104e-01,1.345076e-04,1.628685e-09,2.992778e+01,4.728613e+00,2.519916e+01,3.191154e+01,1.721178e+02
1.240125e+06,1.435330e+01,2.620508e+04,3.032995e-01,9.270147e-01,9.272106e-01,1.346705e-04,1.628685e-09,2.992273e+01,4.726925e+00,2.519581e+01,3.190643e+01,1.721378e+02
1.240225e+06,1.435446e+01,2.630510e+04,3.044572e-01,9.270076e-01,9.272107e-01,1.348334e-04,1.628684e-09,2.991768e+01,4.725237e+00,2.519245e+01,3.190133e+01,1.721578e+02
1.240325e+06,1.435561e+01,2.640512e+04,3.056148e-01,9.270004e-01,9.272109e-01,1.349963e-04,1.628684e-09,2.991264e+01,4.723550e+00,2.518909e+01,3.189623e+01,1.721778e+02
1.240425e+06,1.435677e+01,2.650514e+04,3.067724e-01,9.269932e-01,9.272110e-01,1.351592e-04,1.628684e-09,2.990759e+01,4.721862e+00,2.518573e+01,3.189113e+01,1.721978e+02
1.240525e+06,1.435793e+01,2.660516e+04,3.079301e-01,9.270512e-01,9.272112e-01,1.353221e-04,1.628683e-09,2.991264e+01,4.720550e+00,2.519209e+01,3.189499e+01,1.720755e+02
1.240625e+06,1.435909e+01,2.670518e+04,3.090877e-01,9.271172e-01,9.272113e-01,1.354850e-04,1.628683e-09,2.991894e+01,4.719284e+00,2.519966e+01,3.189995e+01,1.719355e+02
1.240725e+06,1.436025e+01,2.680520e+04,3.102453e-01,9.271832e-01,9.272115e-01,1.356479e-04,1.628683e-09,2.992524e+01,4.718018e+00,2.520723e+01,3.190491e+01,1.717956e+02
1.240825e+06,1.436140e+01,2.690521e+04,3.114030e-01,9.272492e-01,9.272116e-01,1.358108e-04,1.628683e-09,2.993155e+01,4.716752e+00,2.521479e+01,3.190987e+01,1.716556e+02
1.240925e+06,1.436256e+01,2.700523e+04,3.125606e-01,9.273152e-01,9.272118e-01,1.359737e-04,1.628682e-09,2.993785e+01,4.715486e+00,2.522236e+01,3.191483e+01,1.715156e+02
1.241025e+06,1.436372e+01,2.710525e+04,3.137182e-01,9.273009e-01,9.272119e-01,1.361366e-04,1.628682e-09,2.993855e+01,4.715345e+00,2.522321e+01,3.191602e+01,1.715178e+02
1.241125e+06,1.436488e+01,2.720527e+04,3.148758e-01,9.272764e-01,9.272121e-01,1.362995e-04,1.628682e-09,2.993855e+01,4.715345e+00,2.522321e+01,3.191673e+01,1.715378e+02
1.241225e+06,1.436603e+01,2.730529e+04,3.160335e-01,9.272520e-01,9.272122e-01,1.364624e-04,1.628682e-09,2.993855e+01,4.715345e+00,2.522321e+01,3.191745e+01,1.715578e+02
1.241325e+06,1.436719e+01,2.740531e+04,3.171911e-01,9.272275e-01,9.272124e-01,1.366253e-04,1.628681e-09,2.993855e+01,4.715345e+00,2.522321e+01,3.191817e+01,1.715779e+02
1.241425e+06,1.436835e+01,2.750533e+04,3.183487e-01,9.272031e-01,9.272125e-01,1.367882e-04,1.628681e-09,2.993855e+01,4.715345e+00,2.522321e+01,3.191889e+01,1.715979e+02
1.241525e+06,1.436951e+01,2.760535e+04,3.195064e-01,9.271415e-01,9.272127e-01,1.369511e-04,1.628681e-09,2.993027e+01,4.714210e+00,2.521606e+01,3.191185e+01,1.716537e+02
1.241625e+06,1.437066e+01,2.770537e+04,3.206640e-01,9.270755e-01,9.272128e-01,1.371140e-04,1.628681e-09,2.992102e+01,4.712943e+00,2.520807e+01,3.190390e+01,1.717137e+02
1.241725e+06,1.437182e+01,2.780539e+04,3.218216e-01,9.270095e-01,9.272130e-01,1.372769e-04,1.628680e-09,2.991176e+01,4.711676e+00,2.520009e+01,3.189596e+01,1.717737e+02
1.241825e+06,1.437298e+01,2.790541e+04,3.229793e-01,9.269435e-01,9.272131e-01,1.374398e-04,1.628680e-09,2.990251e+01,4.710409e+00,2.519210e+01,3.188801e+01,1.718336e+02
1.241925e+06,1.437414e+01,2.800543e+04,3.241369e-01,9.268775e-01,9.272133e-01,1.376027e-04,1.628680e-09,2.989326e+01,4.709142e+00,2.518412e+01,3.188007e+01,1.718936e+02
1.242025e+06,1.437529e+01,2.810545e+04,3.252945e-01,9.269230e-01,9.272134e-01,1.377656e-04,1.628679e-09,2.989378e+01,4.709007e+00,2.518477e+01,3.187930e+01,1.717213e+02
1.242125e+06,1.437645e+01,2.820547e+04,3.264522e-01,9.269818e-01,9.272136e-01,1.379285e-04,1.628679e-09,2.989546e+01,4.709007e+00,2.518645e+01,3.187939e+01,1.715214e+02
1.242225e+06,1.437761e+01,2.830549e+04,3.276098e-01,9.270407e-01,9.272137e-01,1.380914e-04,1.628679e-09,2.989714e+01,4.709007e+00,2.518814e+01,3.187948e+01,1.713215e+02
1.242326e+06,1.437877e+01,2.840551e+04,3.287674e-01,9.270995e-01,9.272139e-01,1.382543e-04,1.628679e-09,2.989883e+01,4.709007e+00,2.518982e+01,3.187957e+01,1.711215e+02
1.242426e+06,1.437993e+01,2.850553e+04,3.299251e-01,9.271583e-01,9.272140e-01,1.384172e-04,1.628678e-09,2.990051e+01,4.709007e+00,2.519150e+01,3.187966e+01,1.709216e+02
1.242526e+06,1.438108e+01,2.860554e+04,3.310827e-01,9.272147e-01,9.272142e-01,1.385801e-04,1.628678e-09,2.989919e+01,4.709007e+00,2.519018e+01,3.187659e+01,1.709715e+02
1.242626e+06,1.438224e+01,2.870556e+04,3.322403e-01,9.272707e-01,9.272143e-01,1.387429e-04,1.628678e-09,2.989750e+01,4.709007e+00,2.518849e+01,3.187313e+01,1.710516e+02
1.242726e+06,1.438340e+01,2.880558e+04,3.333980e-01,9.273268e-01,9.272145e-01,1.389058e-04,1.628678e-09,2.989582e+01,4.709007e+00,2.518681e+01,3.186967e+01,1.711317e+02
1.242826e+06,1.438456e+01,2.890560e+04,3.345556e-01,9.273829e-01,9.272146e-01,1.390687e-04,1.628677e-09,2.989413e+01,4.709007e+00,2.518512e+01,3.186621e+01,1.712118e+02
1.242926e+06,1.438571e+01,2.900562e+04,3.357132e-01,9.274389e-01,9.272148e-01,1.392316e-04,1.628677e-09,2.989245e+01,4.709007e+00,2.518344e+01,3.186275e+01,1.712919e+02
1.243026e+06,1.438687e+01,2.910564e+04,3.368708e-01,9.274085e-01,9.272150e-01,1.393945e-04,1.628677e-09,2.990779e+01,4.707869e+00,2.519992e+01,3.188027e+01,1.713539e+02
1.243126e+06,1.438803e+01,2.920566e+04,3.380285e-01,9.273683e-01,9.272151e-01,1.395574e-04,1.628677e-09,2.992504e+01,4.706603e+00,2.521843e+01,3.190015e+01,1.714139e+02
1.243226e+06,1.438919e+01,2.930568e+04,3.391861e-01,9.273281e-01,9.272153e-01,1.397203e-04,1.628676e-09,2.994228e+01,4.705337e+00,2.523695e+01,3.192003e+01,1.714739e+02
1.243326e+06,1.439034e+01,2.940570e+04,3.403437e-01,9.272879e-01,9.272154e-01,1.398832e-04,1.628676e-09,2.995953e+01,4.704071e+00,2.525546e+01,3.193991e+01,1.715339e+02
1.243426e+06,1.439150e+01,2.950572e+04,3.415014e-01,9.272477e-01,9.272156e-01,1.400461e-04,1.628676e-09,2.997678e+01,4.702806e+00,2.527398e+01,3.195979e+01,1.715939e+02
1.243526e+06,1.439266e+01,2.960574e+04,3.426590e-01,9.272127e-01,9.272157e-01,1.402090e-04,1.628676e-09,2.997025e+01,4.702676e+00,2.526757e+01,3.195378e+01,1.714026e+02
1.243626e+06,1.439382e+01,2.970576e+04,3.438166e-01,9.271783e-01,9.272159e-01,1.403719e-04,1.628675e-09,2.996100e+01,4.702676e+00,2.525832e+01,3.194482e+01,1.711827e+02
1.243726e+06,1.439497e+01,2.980578e+04,3.449743e-01,9.271438e-01,9.272160e-01,1.405348e-04,1.628675e-09,2.995174e+01,4.702676e+00,2.524907e+01,3.193585e+01,1.709627e+02
1.243826e+06,1.439613e+01,2.990580e+04,3.461319e-01,9.271094e-01,9.272162e-01,1.406977e-04,1.628675e-09,2.994249e+01,4.702676e+00,2.523982e+01,3.192688e+01,1.707428e+02
1.243926e+06,1.439729e+01,3.000582e+04,3.472895e-01,9.270749e-01,9.272163e-01,1.408606e-04,1.628674e-09,2.993324e+01,4.702676e+00,2.523056e+01,3.191791e+01,1.705229e+02
1.244026e+06,1.439845e+01,3.010584e+04,3.484472e-01,9.270778e-01,9.272165e-01,1.410235e-04,1.628674e-09,2.993605e+01,4.701540e+00,2.523451e+01,3.192095e+01,1.706077e+02
1.244126e+06,1.439960e+01,3.020585e+04,3.496048e-01,9.270850e-01,9.272166e-01,1.411864e-04,1.628674e-09,2.994026e+01,4.700272e+00,2.523999e+01,3.192538e+01,1.707278e+02
1.244226e+06,1.440076e+01,3.030587e+04,3.507624e-01,9.270922e-01,9.272168e-01,1.413493e-04,1.628674e-09,2.994448e+01,4.699004e+00,2.524547e+01,3.192982e+01,1.708480e+02
1.244326e+06,1.440192e+01,3.040589e+04,3.519201e-01,9.270994e-01,9.272169e-01,1.415122e-04,1.628673e-09,2.994869e+01,4.697736e+00,2.525095e+01,3.193425e+01,1.709682e+02
1.244426e+06,1.440308e+01,3.050591e+04,3.530777e-01,9.271065e-01,9.272171e-01,1.416751e-04,1.628673e-09,2.995290e+01,4.696468e+00,2.525643e+01,3.193868e+01,1.710883e+02
1.244526e+06,1.440424e+01,3.060593e+04,3.542353e-01,9.271604e-01,9.272172e-01,1.418380e-04,1.628673e-09,2.995065e+01,4.696345e+00,2.525430e+01,3.193468e+01,1.712264e+02
1.244626e+06,1.440539e+01,3.070595e+04,3.553930e-01,9.272192e-01,9.272174e-01,1.420009e-04,1.628673e-09,2.994770e+01,4.696345e+00,2.525135e+01,3.192976e+01,1.713663e+02
1.244726e+06,1.440655e+01,3.080597e+04,3.565506e-01,9.272780e-01,9.272175e-01,1.421638e-04,1.628672e-09,2.994474e+01,4.696345e+00,2.524840e+01,3.192485e+01,1.715063e+02
1.244826e+06,1.440771e+01,3.090599e+04,3.577082e-01,9.273369e-01,9.272177e-01,1.423267e-04,1.628672e-09,2.994179e+01,4.696345e+00,2.524545e+01,3.191995e+01,1.716462e+02
1.244926e+06,1.440887e+01,3.100601e+04,3.588659e-01,9.273957e-01,9.272178e-01,1.424896e-04,1.628672e-09,2.993884e+01,4.696345e+00,2.524250e+01,3.191504e+01,1.717862e+02
1.245026e+06,1.441002e+01,3.110603e+04,3.600235e-01,9.273731e-01,9.272180e-01,1.426525e-04,1.628672e-09,2.993855e+01,4.695204e+00,2.524335e+01,3.191548e+01,1.718541e+02
1.245126e+06,1.441118e+01,3.120605e+04,3.611811e-01,9.273415e-01,9.272181e-01,1.428154e-04,1.628671e-09,2.993855e+01,4.693938e+00,2.524461e+01,3.191650e+01,1.719140e+02
1.245226e+06,1.441234e+01,3.130607e+04,3.623387e-01,9.273099e-01,9.272183e-01,1.429783e-04,1.628671e-09,2.993855e+01,4.692672e+00,2.524588e+01,3.191753e+01,1.719740e+02
1.245326e+06,1.441350e+01,3.140609e+04,3.634964e-01,9.272783e-01,9.272184e-01,1.431412e-04,1.628671e-09,2.993855e+01,4.691406e+00,2.524715e+01,3.191856e+01,1.720340e+02
1.245426e+06,1.441465e+01,3.150611e+04,3.646540e-01,9.272468e-01,9.272186e-01,1.433041e-04,1.628670e-09,2.993855e+01,4.690141e+00,2.524841e+01,3.191958e+01,1.720940e+02
1.245526e+06,1.441581e+01,3.160613e+04,3.658116e-01,9.272720e-01,9.272187e-01,1.434670e-04,1.628670e-09,2.993855e+01,4.690014e+00,2.524854e+01,3.191885e+01,1.721000e+02
1.245626e+06,1.441697e+01,3.170615e+04,3.669693e-01,9.273036e-01,9.272189e-01,1.436299e-04,1.628670e-09,2.993855e+01,4.690014e+00,2.524854e+01,3.191792e+01,1.721000e+02
1.245726e+06,1.441813e+01,3.180616e+04,3.681269e-01,9.273352e-01,9.272190e-01,1.437928e-04,1.628670e-09,2.993855e+01,4.690014e+00,2.524854e+01,3.191700e+01,1.721000e+02
1.245826e+06,1.441928e+01,3.190618e+04,3.692845e-01,9.273667e-01,9.272192e-01,1.439557e-04,1.628669e-09,2.993855e+01,4.690014e+00,2.524854e+01,3.191607e+01,1.721000e+02
1.245926e+06,1.442044e+01,3.200620e+04,3.704422e-01,9.273983e-01,9.272193e-01,1.441186e-04,1.628669e-09,2.993855e+01,4.690014e+00,2.524854e+01,3.191514e+01,1.721000e+02
1.246026e+06,1.442160e+01,3.210622e+04,3.715998e-01,9.273732e-01,9.272195e-01,1.442815e-04,1.628669e-09,2.994347e+01,4.690014e+00,2.525345e+01,3.192118e+01,1.721718e+02
1.246126e+06,1.442276e+01,3.220624e+04,3.727574e-01,9.273416e-01,9.272196e-01,1.444444e-04,1.628669e-09,2.994894e+01,4.690014e+00,2.525893e+01,3.192801e+01,1.722518e+02
1.246226e+06,1.442392e+01,3.230626e+04,3.739151e-01,9.273100e-01,9.272198e-01,1.446073e-04,1.628668e-09,2.995442e+01,4.690014e+00,2.526440e+01,3.193484e+01,1.723318e+02
1.246326e+06,1.442507e+01,3.240628e+04,3.750727e-01,9.272784e-01,9.272199e-01,1.447702e-04,1.628668e-09,2.995989e+01,4.690014e+00,2.526988e+01,3.194167e+01,1.724118e+02
1.246426e+06,1.442623e+01,3.250630e+04,3.762303e-01,9.272469e-01,9.272201e-01,1.449331e-04,1.628668e-09,2.996537e+01,4.690014e+00,2.527535e+01,3.194851e+01,1.724917e+02
1.246526e+06,1.442739e+01,3.260632e+04,3.773880e-01,9.272050e-01,9.272202e-01,1.450960e-04,1.628668e-09,2.996481e+01,4.688879e+00,2.527593e+01,3.194922e+01,1.725538e+02
1.246626e+06,1.442855e+01,3.270634e+04,3.785456e-01,9.271620e-01,9.272204e-01,1.452589e-04,1.628667e-09,2.996355e+01,4.687613e+00,2.527594e+01,3.194923e+01,1.726138e+02
1.246726e+06,1.442970e+01,3.280636e+04,3.797032e-01,9.271189e-01,9.272205e-01,1.454218e-04,1.628667e-09,2.996230e+01,4.686347e+00,2.527595e+01,3.194925e+01,1.726737e+02
1.246826e+06,1.443086e+01,3.290638e+04,3.808609e-01,9.270759e-01,9.272207e-01,1.455847e-04,1.628667e-09,2.996104e+01,4.685081e+00,2.527596e+01,3.194926e+01,1.727337e+02
1.246926e+06,1.443202e+01,3.300640e+04,3.820185e-01,9.270328e-01,9.272208e-01,1.457476e-04,1.628666e-09,2.995979e+01,4.683816e+00,2.527597e+01,3.194927e+01,1.727937e+02
1.247026e+06,1.443318e+01,3.310642e+04,3.831761e-01,9.270669e-01,9.272210e-01,1.459105e-04,1.628666e-09,2.995701e+01,4.683683e+00,2.527333e+01,3.194528e+01,1.726387e+02
1.247126e+06,1.443433e+01,3.320644e+04,3.843338e-01,9.271100e-01,9.272211e-01,1.460734e-04,1.628666e-09,2.995405e+01,4.683683e+00,2.527037e+01,3.194083e+01,1.724584e+02
1.247226e+06,1.443549e+01,3.330646e+04,3.854914e-01,9.271531e-01,9.272213e-01,1.462363e-04,1.628666e-09,2.995110e+01,4.683683e+00,2.526742e+01,3.193637e+01,1.722782e+02
1.247326e+06,1.443665e+01,3.340648e+04,3.866490e-01,9.271963e-01,9.272214e-01,1.463992e-04,1.628665e-09,2.994814e+01,4.683683e+00,2.526446e+01,3.193192e+01,1.720979e+02
1.247426e+06,1.443781e+01,3.350649e+04,3.878066e-01,9.272394e-01,9.272216e-01,1.465621e-04,1.628665e-09,2.994519e+01,4.683683e+00,2.526150e+01,3.192746e+01,1.719176e+02
1.247527e+06,1.443896e+01,3.360651e+04,3.889643e-01,9.272190e-01,9.272217e-01,1.467250e-04,1.628665e-09,2.993806e+01,4.682539e+00,2.525552e+01,3.192046e+01,1.715929e+02
1.247627e+06,1.444012e+01,3.370653e+04,3.901219e-01,9.271917e-01,9.272219e-01,1.468879e-04,1.628665e-09,2.993047e+01,4.681271e+00,2.524920e+01,3.191318e+01,1.712524e+02
1.247727e+06,1.444128e+01,3.380655e+04,3.912795e-01,9.271643e-01,9.272221e-01,1.470508e-04,1.628664e-09,2.992289e+01,4.680003e+00,2.524289e+01,3.190591e+01,1.709119e+02
1.247827e+06,1.444244e+01,3.390657e+04,3.924372e-01,9.271370e-01,9.272222e-01,1.472137e-04,1.628664e-09,2.991531e+01,4.678735e+00,2.523657e+01,3.189863e+01,1.705714e+02
1.247927e+06,1.444359e+01,3.400659e+04,3.935948e-01,9.271097e-01,9.272224e-01,1.473766e-04,1.628664e-09,2.990772e+01,4.677467e+00,2.523026e+01,3.189135e+01,1.702309e+02
1.248027e+06,1.444475e+01,3.410661e+04,3.947524e-01,9.271072e-01,9.272225e-01,1.475395e-04,1.628664e-09,2.991162e+01,4.677352e+00,2.523427e+01,3.189564e+01,1.703818e+02
1.248127e+06,1.444591e+01,3.420663e+04,3.959101e-01,9.271072e-01,9.272227e-01,1.477024e-04,1.628663e-09,2.991667e+01,4.677352e+00,2.523932e+01,3.190108e+01,1.705817e+02
1.248227e+06,1.444707e+01,3.430665e+04,3.970677e-01,9.271072e-01,9.272228e-01,1.478653e-04,1.628663e-09,2.992172e+01,4.677352e+00,2.524436e+01,3.190653e+01,1.707816e+02
1.248327e+06,1.444823e+01,3.440667e+04,3.982253e-01,9.271072e-01,9.272230e-01,1.480282e-04,1.628663e-09,2.992676e+01,4.677352e+00,2.524941e+01,3.191197e+01,1.709816e+02
1.248427e+06,1.444938e+01,3.450669e+04,3.993830e-01,9.271072e-01,9.272231e-01,1.481911e-04,1.628663e-09,2.993181e+01,4.677352e+00,2.525446e+01,3.191741e+01,1.711815e+02
1.248527e+06,1.445054e+01,3.460671e+04,4.005406e-01,9.270929e-01,9.272233e-01,1.483540e-04,1.628662e-09,2.993112e+01,4.676202e+00,2.525492e+01,3.191719e+01,1.712363e+02
1.248627e+06,1.445170e+01,3.470673e+04,4.016982e-01,9.270771e-01,9.272234e-01,1.485169e-04,1.628662e-09,2.992986e+01,4.674935e+00,2.525492e+01,3.191638e+01,1.712763e+02
1.248727e+06,1.445286e+01,3.480675e+04,4.028559e-01,9.270614e-01,9.272236e-01,1.486798e-04,1.628662e-09,2.992859e+01,4.673667e+00,2.525492e+01,3.191558e+01,1.713163e+02
1.248827e+06,1.445401e+01,3.490677e+04,4.040135e-01,9.270456e-01,9.272237e-01,1.488427e-04,1.628661e-09,2.992732e+01,4.672400e+00,2.525492e+01,3.191477e+01,1.713563e+02
1.248927e+06,1.445517e+01,3.500679e+04,4.051711e-01,9.270298e-01,9.272239e-01,1.490056e-04,1.628661e-09,2.992605e+01,4.671133e+00,2.525492e+01,3.191397e+01,1.713962e+02
1.249027e+06,1.445633e+01,3.510680e+04,4.063288e-01,9.270674e-01,9.272240e-01,1.491685e-04,1.628661e-09,2.992135e+01,4.671014e+00,2.525034e+01,3.190780e+01,1.714726e+02
1.249127e+06,1.445749e+01,3.520682e+04,4.074864e-01,9.271105e-01,9.272242e-01,1.493314e-04,1.628661e-09,2.991630e+01,4.671014e+00,2.524528e+01,3.190108e+01,1.715527e+02
1.249227e+06,1.445864e+01,3.530684e+04,4.086440e-01,9.271536e-01,9.272243e-01,1.494943e-04,1.628660e-09,2.991124e+01,4.671014e+00,2.524023e+01,3.189436e+01,1.716328e+02
1.249327e+06,1.445980e+01,3.540686e+04,4.098017e-01,9.271967e-01,9.272245e-01,1.496571e-04,1.628660e-09,2.990618e+01,4.671014e+00,2.523517e+01,3.188764e+01,1.717129e+02
1.249427e+06,1.446096e+01,3.550688e+04,4.109593e-01,9.272398e-01,9.272246e-01,1.498200e-04,1.628660e-09,2.990113e+01,4.671014e+00,2.523012e+01,3.188093e+01,1.717930e+02
1.249527e+06,1.446212e+01,3.560690e+04,4.121169e-01,9.272803e-01,9.272248e-01,1.499829e-04,1.628660e-09,2.990415e+01,4.671014e+00,2.523314e+01,3.188300e+01,1.718365e+02
1.249627e+06,1.446327e+01,3.570692e+04,4.132745e-01,9.273205e-01,9.272249e-01,1.501458e-04,1.628659e-09,2.990794e+01,4.671014e+00,2.523693e+01,3.188591e+01,1.718765e+02
1.249727e+06,1.446443e+01,3.580694e+04,4.144322e-01,9.273607e-01,9.272251e-01,1.503087e-04,1.628659e-09,2.991174e+01,4.671014e+00,2.524072e+01,3.188882e+01,1.719165e+02
1.249827e+06,1.446559e+01,3.590696e+04,4.155898e-01,9.274009e-01,9.272252e-01,1.504716e-04,1.628659e-09,2.991553e+01,4.671014e+00,2.524451e+01,3.189173e+01,1.719565e+02
1.249927e+06,1.446675e+01,3.600698e+04,4.167474e-01,9.274410e-01,9.272254e-01,1.506345e-04,1.628659e-09,2.991932e+01,4.671014e+00,2.524831e+01,3.189464e+01,1.719965e+02
1.250027e+06,1.446791e+01,3.610700e+04,4.179051e-01,9.273478e-01,9.272255e-01,1.507974e-04,1.628658e-09,2.992195e+01,4.669476e+00,2.525248e+01,3.190034e+01,1.719636e+02
1.250127e+06,1.446906e+01,3.620702e+04,4.190627e-01,9.272416e-01,9.272257e-01,1.509603e-04,1.628658e-09,2.992448e+01,4.667788e+00,2.525669e+01,3.190631e+01,1.719236e+02
1.250227e+06,1.447022e+01,3.630704e+04,4.202203e-01,9.271355e-01,9.272258e-01,1.511232e-04,1.628658e-09,2.992700e+01,4.666100e+00,2.526090e+01,3.191228e+01,1.718836e+02
1.250327e+06,1.447138e+01,3.640706e+04,4.213780e-01,9.270293e-01,9.272260e-01,1.512861e-04,1.628657e-09,2.992952e+01,4.664412e+00,2.526511e+01,3.191826e+01,1.718436e+02
1.250427e+06,1.447254e+01,3.650708e+04,4.225356e-01,9.269231e-01,9.272261e-01,1.514490e-04,1.628657e-09,2.993205e+01,4.662725e+00,2.526932e+01,3.192424e+01,1.718036e+02
1.250527e+06,1.447369e+01,3.660710e+04,4.236932e-01,9.269422e-01,9.272263e-01,1.516119e-04,1.628657e-09,2.992768e+01,4.661421e+00,2.526626e+01,3.191907e+01,1.717090e+02
1.250627e+06,1.447485e+01,3.670711e+04,4.248509e-01,9.269738e-01,9.272264e-01,1.517748e-04,1.628657e-09,2.992264e+01,4.660155e+00,2.526248e+01,3.191279e+01,1.716091e+02
1.250727e+06,1.447601e+01,3.680713e+04,4.260085e-01,9.270053e-01,9.272266e-01,1.519377e-04,1.628656e-09,2.991759e+01,4.658889e+00,2.525870e+01,3.190652e+01,1.715091e+02
1.250827e+06,1.447717e+01,3.690715e+04,4.271661e-01,9.270369e-01,9.272267e-01,1.521006e-04,1.628656e-09,2.991254e+01,4.657623e+00,2.525492e+01,3.190025e+01,1.714091e+02
1.250927e+06,1.447832e+01,3.700717e+04,4.283238e-01,9.270685e-01,9.272269e-01,1.522635e-04,1.628656e-09,2.990750e+01,4.656358e+00,2.525114e+01,3.189398e+01,1.713092e+02
1.251027e+06,1.447948e+01,3.710719e+04,4.294814e-01,9.270426e-01,9.272270e-01,1.524264e-04,1.628656e-09,2.990703e+01,4.656241e+00,2.525079e+01,3.189425e+01,1.713546e+02
1.251127e+06,1.448064e+01,3.720721e+04,4.306390e-01,9.270110e-01,9.272272e-01,1.525893e-04,1.628655e-09,2.990703e+01,4.656241e+00,2.525079e+01,3.189518e+01,1.714147e+02
1.251227e+06,1.448180e+01,3.730723e+04,4.317967e-01,9.269794e-01,9.272273e-01,1.527522e-04,1.628655e-09,2.990703e+01,4.656241e+00,2.525079e+01,3.189611e+01,1.714747e+02
1.251327e+06,1.448295e+01,3.740725e+04,4.329543e-01,9.269478e-01,9.272275e-01,1.529151e-04,1.628655e-09,2.990703e+01,4.656241e+00,2.525079e+01,3.189703e+01,1.715348e+02
1.251427e+06,1.448411e+01,3.750727e+04,4.341119e-01,9.269162e-01,9.272276e-01,1.530780e-04,1.628655e-09,2.990703e+01,4.656241e+00,2.525079e+01,3.189796e+01,1.715949e+02
1.251527e+06,1.448527e+01,3.760729e+04,4.352696e-01,9.270105e-01,9.272278e-01,1.532409e-04,1.628654e-09,2.990818e+01,4.655085e+00,2.525310e+01,3.189652e+01,1.716913e+02
1.251627e+06,1.448643e+01,3.770731e+04,4.364272e-01,9.271165e-01,9.272279e-01,1.534038e-04,1.628654e-09,2.990943e+01,4.653821e+00,2.525561e+01,3.189485e+01,1.717911e+02
1.251727e+06,1.448758e+01,3.780733e+04,4.375848e-01,9.272225e-01,9.272281e-01,1.535667e-04,1.628654e-09,2.991069e+01,4.652558e+00,2.525813e+01,3.189319e+01,1.718909e+02
1.251827e+06,1.448874e+01,3.790735e+04,4.387424e-01,9.273285e-01,9.272282e-01,1.537296e-04,1.628653e-09,2.991194e+01,4.651294e+00,2.526064e+01,3.189153e+01,1.719907e+02
1.251927e+06,1.448990e+01,3.800737e+04,4.399001e-01,9.274345e-01,9.272284e-01,1.538925e-04,1.628653e-09,2.991319e+01,4.650030e+00,2.526316e+01,3.188986e+01,1.720905e+02
1.252027e+06,1.449106e+01,3.810739e+04,4.410577e-01,9.274615e-01,9.272285e-01,1.540554e-04,1.628653e-09,2.991103e+01,4.649910e+00,2.526112e+01,3.188675e+01,1.721724e+02
1.252127e+06,1.449222e+01,3.820741e+04,4.422153e-01,9.274802e-01,9.272287e-01,1.542183e-04,1.628653e-09,2.990850e+01,4.649910e+00,2.525859e+01,3.188348e+01,1.722524e+02
1.252227e+06,1.449337e+01,3.830742e+04,4.433730e-01,9.274988e-01,9.272288e-01,1.543812e-04,1.628652e-09,2.990598e+01,4.649910e+00,2.525607e+01,3.188021e+01,1.723323e+02
1.252327e+06,1.449453e+01,3.840744e+04,4.445306e-01,9.275175e-01,9.272290e-01,1.545441e-04,1.628652e-09,2.990346e+01,4.649910e+00,2.525355e+01,3.187694e+01,1.724123e+02
1.252427e+06,1.449569e+01,3.850746e+04,4.456882e-01,9.275361e-01,9.272291e-01,1.547070e-04,1.628652e-09,2.990093e+01,4.649910e+00,2.525102e+01,3.187367e+01,1.724923e+02
1.252527e+06,1.449685e+01,3.860748e+04,4.468459e-01,9.275211e-01,9.272293e-01,1.548699e-04,1.628652e-09,2.990412e+01,4.648767e+00,2.525535e+01,3.187763e+01,1.725723e+02
1.252628e+06,1.449800e+01,3.870750e+04,4.480035e-01,9.275024e-01,9.272295e-01,1.550328e-04,1.628651e-09,2.990791e+01,4.647501e+00,2.526041e+01,3.188237e+01,1.726522e+02
1.252728e+06,1.449916e+01,3.880752e+04,4.491611e-01,9.274838e-01,9.272296e-01,1.551957e-04,1.628651e-09,2.991170e+01,4.646235e+00,2.526546e+01,3.188710e+01,1.727322e+02
1.252828e+06,1.450032e+01,3.890754e+04,4.503188e-01,9.274651e-01,9.272298e-01,1.553585e-04,1.628651e-09,2.991549e+01,4.644969e+00,2.527052e+01,3.189184e+01,1.728122e+02
1.252928e+06,1.450148e+01,3.900756e+04,4.514764e-01,9.274464e-01,9.272299e-01,1.555214e-04,1.628651e-09,2.991928e+01,4.643704e+00,2.527558e+01,3.189658e+01,1.728922e+02
1.253028e+06,1.450263e+01,3.910758e+04,4.526340e-01,9.274225e-01,9.272301e-01,1.556843e-04,1.628650e-09,2.992079e+01,4.643579e+00,2.527721e+01,3.189891e+01,1.727733e+02
1.253128e+06,1.450379e+01,3.920760e+04,4.537917e-01,9.273980e-01,9.272302e-01,1.558472e-04,1.628650e-09,2.992205e+01,4.643579e+00,2.527847e+01,3.190099e+01,1.726329e+02
1.253228e+06,1.450495e+01,3.930762e+04,4.549493e-01,9.273735e-01,9.272304e-01,1.560101e-04,1.628650e-09,2.992331e+01,4.643579e+00,2.527973e+01,3.190307e+01,1.724925e+02
1.253328e+06,1.450611e+01,3.940764e+04,4.561069e-01,9.273491e-01,9.272305e-01,1.561730e-04,1.628650e-09,2.992457e+01,4.643579e+00,2.528099e+01,3.190515e+01,1.723520e+02
1.253428e+06,1.450726e+01,3.950766e+04,4.572646e-01,9.273246e-01,9.272307e-01,1.563359e-04,1.628649e-09,2.992583e+01,4.643579e+00,2.528225e+01,3.190722e+01,1.722116e+02
1.253528e+06,1.450842e+01,3.960768e+04,4.584222e-01,9.273226e-01,9.272308e-01,1.564988e-04,1.628649e-09,2.992478e+01,4.643579e+00,2.528120e+01,3.190615e+01,1.720349e+02
1.253628e+06,1.450958e+01,3.970770e+04,4.595798e-01,9.273226e-01,9.272310e-01,1.566617e-04,1.628649e-09,2.992352e+01,4.643579e+00,2.527995e+01,3.190480e+01,1.718550e+02
1.253728e+06,1.451074e+01,3.980772e+04,4.607375e-01,9.273226e-01,9.272311e-01,1.568246e-04,1.628648e-09,2.992227e+01,4.643579e+00,2.527869e+01,3.190345e+01,1.716750e+02
1.253828e+06,1.451190e+01,3.990774e+04,4.618951e-01,9.273226e-01,9.272313e-01,1.569875e-04,1.628648e-09,2.992102e+01,4.643579e+00,2.527744e+01,3.190209e+01,1.714951e+02
1.253928e+06,1.451305e+01,4.000775e+04,4.630527e-01,9.273226e-01,9.272314e-01,1.571504e-04,1.628648e-09,2.991976e+01,4.643579e+00,2.527618e+01,3.190074e+01,1.713151e+02
1.254028e+06,1.451421e+01,4.010777e+04,4.642103e-01,9.273226e-01,9.272316e-01,1.573133e-04,1.628648e-09,2.992582e+01,4.643579e+00,2.528224e+01,3.190727e+01,1.714648e+02
1.254128e+06,1.451537e+01,4.020779e+04,4.653680e-01,9.273226e-01,9.272317e-01,1.574762e-04,1.628647e-09,2.993255e+01,4.643579e+00,2.528897e+01,3.191453e+01,1.716448e+02
1.254228e+06,1.451653e+01,4.030781e+04,4.665256e-01,9.273226e-01,9.272319e-01,1.576391e-04,1.628647e-09,2.993928e+01,4.643579e+00,2.529570e+01,3.192179e+01,1.718247e+02
1.254328e+06,1.451768e+01,4.040783e+04,4.676832e-01,9.273226e-01,9.272320e-01,1.578020e-04,1.628647e-09,2.994601e+01,4.643579e+00,2.530243e+01,3.192904e+01,1.720046e+02
1.254428e+06,1.451884e+01,4.050785e+04,4.688409e-01,9.273226e-01,9.272322e-01,1.579649e-04,1.628647e-09,2.995273e+01,4.643579e+00,2.530915e+01,3.193630e+01,1.721846e+02
1.254528e+06,1.452000e+01,4.060787e+04,4.699985e-01,9.273449e-01,9.272323e-01,1.581278e-04,1.628646e-09,2.995061e+01,4.643579e+00,2.530703e+01,3.193335e+01,1.722183e+02
1.254628e+06,1.452116e+01,4.070789e+04,4.711561e-01,9.273694e-01,9.272325e-01,1.582907e-04,1.628646e-09,2.994765e+01,4.643579e+00,2.530407e+01,3.192944e+01,1.722383e+02
1.254728e+06,1.452231e+01,4.080791e+04,4.723138e-01,9.273938e-01,9.272326e-01,1.584536e-04,1.628646e-09,2.994470e+01,4.643579e+00,2.530112e+01,3.192554e+01,1.722584e+02
1.254828e+06,1.452347e+01,4.090793e+04,4.734714e-01,9.274182e-01,9.272328e-01,1.586165e-04,1.628646e-09,2.994174e+01,4.643579e+00,2.529816e+01,3.192163e+01,1.722784e+02
1.254928e+06,1.452463e+01,4.100795e+04,4.746290e-01,9.274427e-01,9.272329e-01,1.587794e-04,1.628645e-09,2.993878e+01,4.643579e+00,2.529520e+01,3.191772e+01,1.722984e+02
1.255028e+06,1.452579e+01,4.110797e+04,4.757867e-01,9.273679e-01,9.272331e-01,1.589423e-04,1.628645e-09,2.993158e+01,4.642412e+00,2.528916e+01,3.191224e+01,1.723368e+02
1.255128e+06,1.452694e+01,4.120799e+04,4.769443e-01,9.272847e-01,9.272332e-01,1.591052e-04,1.628645e-09,2.992401e+01,4.641145e+00,2.528286e+01,3.190662e+01,1.723768e+02
1.255228e+06,1.452810e+01,4.130801e+04,4.781019e-01,9.272014e-01,9.272334e-01,1.592681e-04,1.628644e-09,2.991644e+01,4.639877e+00,2.527656e+01,3.190101e+01,1.724168e+02
1.255328e+06,1.452926e+01,4.140803e+04,4.792596e-01,9.271182e-01,9.272335e-01,1.594310e-04,1.628644e-09,2.990887e+01,4.638610e+00,2.527026e+01,3.189539e+01,1.724568e+02
1.255428e+06,1.453042e+01,4.150805e+04,4.804172e-01,9.270350e-01,9.272337e-01,1.595939e-04,1.628644e-09,2.990130e+01,4.637343e+00,2.526395e+01,3.188977e+01,1.724968e+02
1.255528e+06,1.453157e+01,4.160806e+04,4.815748e-01,9.270824e-01,9.272338e-01,1.597567e-04,1.628644e-09,2.991269e+01,4.638407e+00,2.527428e+01,3.190058e+01,1.723713e+02
1.255628e+06,1.453273e+01,4.170808e+04,4.827325e-01,9.271413e-01,9.272340e-01,1.599196e-04,1.628643e-09,2.992573e+01,4.639674e+00,2.528606e+01,3.191282e+01,1.722313e+02
1.255728e+06,1.453389e+01,4.180810e+04,4.838901e-01,9.272001e-01,9.272341e-01,1.600825e-04,1.628643e-09,2.993878e+01,4.640941e+00,2.529783e+01,3.192506e+01,1.720914e+02
1.255828e+06,1.453505e+01,4.190812e+04,4.850477e-01,9.272589e-01,9.272343e-01,1.602454e-04,1.628643e-09,2.995182e+01,4.642209e+00,2.530961e+01,3.193729e+01,1.719514e+02
1.255928e+06,1.453621e+01,4.200814e+04,4.862054e-01,9.273177e-01,9.272344e-01,1.604083e-04,1.628643e-09,2.996486e+01,4.643476e+00,2.532139e+01,3.194953e+01,1.718114e+02
1.256028e+06,1.453736e+01,4.210816e+04,4.873630e-01,9.273226e-01,9.272346e-01,1.605712e-04,1.628642e-09,2.996090e+01,4.642416e+00,2.531849e+01,3.194520e+01,1.718367e+02
1.256128e+06,1.453852e+01,4.220818e+04,4.885206e-01,9.273226e-01,9.272347e-01,1.607341e-04,1.628642e-09,2.995543e+01,4.641149e+00,2.531428e+01,3.193940e+01,1.718767e+02
1.256228e+06,1.453968e+01,4.230820e+04,4.896782e-01,9.273226e-01,9.272349e-01,1.608970e-04,1.628642e-09,2.994996e+01,4.639881e+00,2.531007e+01,3.193359e+01,1.719167e+02
1.256328e+06,1.454084e+01,4.240822e+04,4.908359e-01,9.273226e-01,9.272350e-01,1.610599e-04,1.628642e-09,2.994448e+01,4.638614e+00,2.530587e+01,3.192779e+01,1.719567e+02
1.256428e+06,1.454199e+01,4.250824e+04,4.919935e-01,9.273226e-01,9.272352e-01,1.612228e-04,1.628641e-09,2.993901e+01,4.637347e+00,2.530166e+01,3.192199e+01,1.719967e+02
1.256528e+06,1.454315e+01,4.260826e+04,4.931511e-01,9.273160e-01,9.272353e-01,1.613857e-04,1.628641e-09,2.993971e+01,4.634921e+00,2.530479e+01,3.192313e+01,1.720183e+02
1.256628e+06,1.454431e+01,4.270828e+04,4.943088e-01,9.273088e-01,9.272355e-01,1.615486e-04,1.628641e-09,2.994098e+01,4.632389e+00,2.530859e+01,3.192491e+01,1.720383e+02
1.256728e+06,1.454547e+01,4.280830e+04,4.954664e-01,9.273016e-01,9.272356e-01,1.617115e-04,1.628640e-09,2.994225e+01,4.629858e+00,2.531239e+01,3.192669e+01,1.720583e+02
1.256828e+06,1.454662e+01,4.290832e+04,4.966240e-01,9.272945e-01,9.272358e-01,1.618744e-04,1.628640e-09,2.994352e+01,4.627326e+00,2.531619e+01,3.192846e+01,1.720783e+02
1.256928e+06,1.454778e+01,4.300834e+04,4.977817e-01,9.272873e-01,9.272359e-01,1.620373e-04,1.628640e-09,2.994479e+01,4.624794e+00,2.531999e+01,3.193024e+01,1.720983e+02
1.257028e+06,1.454894e+01,4.310836e+04,4.989393e-01,9.272643e-01,9.272361e-01,1.622002e-04,1.628640e-09,2.994374e+01,4.624579e+00,2.531916e+01,3.192980e+01,1.720634e+02
1.257128e+06,1.455010e+01,4.320837e+04,5.000969e-01,9.272399e-01,9.272362e-01,1.623631e-04,1.628639e-09,2.994247e+01,4.624579e+00,2.531789e+01,3.192915e+01,1.720234e+02
1.257228e+06,1.455125e+01,4.330839e+04,5.012546e-01,9.272156e-01,9.272364e-01,1.625260e-04,1.628639e-09,2.994120e+01,4.624579e+00,2.531662e+01,3.192850e+01,1.719834e+02
1.257328e+06,1.455241e+01,4.340841e+04,5.024122e-01,9.271912e-01,9.272366e-01,1.626889e-04,1.628639e-09,2.993993e+01,4.624579e+00,2.531535e+01,3.192785e+01,1.719434e+02
1.257428e+06,1.455357e+01,4.350843e+04,5.035698e-01,9.271668e-01,9.272367e-01,1.628518e-04,1.628639e-09,2.993866e+01,4.624579e+00,2.531408e+01,3.192720e+01,1.719035e+02
1.257528e+06,1.455473e+01,4.360845e+04,5.047275e-01,9.272328e-01,9.272369e-01,1.630147e-04,1.628638e-09,2.993971e+01,4.623423e+00,2.531629e+01,3.192648e+01,1.719548e+02
1.257628e+06,1.455589e+01,4.370847e+04,5.058851e-01,9.273075e-01,9.272370e-01,1.631776e-04,1.628638e-09,2.994098e+01,4.622157e+00,2.531882e+01,3.192575e+01,1.720148e+02
1.257728e+06,1.455704e+01,4.380849e+04,5.070427e-01,9.273821e-01,9.272372e-01,1.633405e-04,1.628638e-09,2.994225e+01,4.620891e+00,2.532136e+01,3.192502e+01,1.720748e+02
1.257829e+06,1.455820e+01,4.390851e+04,5.082004e-01,9.274567e-01,9.272373e-01,1.635033e-04,1.628638e-09,2.994352e+01,4.619626e+00,2.532389e+01,3.192429e+01,1.721347e+02
1.257929e+06,1.455936e+01,4.400853e+04,5.093580e-01,9.275314e-01,9.272375e-01,1.636662e-04,1.628637e-09,2.994478e+01,4.618360e+00,2.532642e+01,3.192355e+01,1.721947e+02
1.258029e+06,1.456052e+01,4.410855e+04,5.105156e-01,9.274762e-01,9.272376e-01,1.638291e-04,1.628637e-09,2.994644e+01,4.619407e+00,2.532703e+01,3.192688e+01,1.722366e+02
1.258129e+06,1.456167e+01,4.420857e+04,5.116732e-01,9.274085e-01,9.272378e-01,1.639920e-04,1.628637e-09,2.994812e+01,4.620677e+00,2.532745e+01,3.193059e+01,1.722767e+02
1.258229e+06,1.456283e+01,4.430859e+04,5.128309e-01,9.273408e-01,9.272379e-01,1.641549e-04,1.628637e-09,2.994981e+01,4.621947e+00,2.532787e+01,3.193431e+01,1.723168e+02
1.258329e+06,1.456399e+01,4.440861e+04,5.139885e-01,9.272731e-01,9.272381e-01,1.643178e-04,1.628636e-09,2.995150e+01,4.623217e+00,2.532828e+01,3.193802e+01,1.723570e+02
1.258429e+06,1.456515e+01,4.450863e+04,5.151461e-01,9.272054e-01,9.272382e-01,1.644807e-04,1.628636e-09,2.995319e+01,4.624487e+00,2.532870e+01,3.194174e+01,1.723971e+02
1.258529e+06,1.456630e+01,4.460865e+04,5.163038e-01,9.271766e-01,9.272384e-01,1.646436e-04,1.628636e-09,2.994941e+01,4.624579e+00,2.532483e+01,3.193850e+01,1.724185e+02
1.258629e+06,1.456746e+01,4.470867e+04,5.174614e-01,9.271508e-01,9.272385e-01,1.648065e-04,1.628635e-09,2.994520e+01,4.624579e+00,2.532062e+01,3.193473e+01,1.724385e+02
1.258729e+06,1.456862e+01,4.480869e+04,5.186190e-01,9.271249e-01,9.272387e-01,1.649694e-04,1.628635e-09,2.994100e+01,4.624579e+00,2.531642e+01,3.193095e+01,1.724585e+02
1.258829e+06,1.456978e+01,4.490870e+04,5.197767e-01,9.270991e-01,9.272388e-01,1.651323e-04,1.628635e-09,2.993679e+01,4.624579e+00,2.531221e+01,3.192718e+01,1.724785e+02
1.258929e+06,1.457093e+01,4.500872e+04,5.209343e-01,9.270733e-01,9.272390e-01,1.652952e-04,1.628635e-09,2.993259e+01,4.624579e+00,2.530801e+01,3.192340e+01,1.724985e+02
1.259029e+06,1.457209e+01,4.510874e+04,5.220919e-01,9.271258e-01,9.272391e-01,1.654581e-04,1.628634e-09,2.992876e+01,4.625751e+00,2.530301e+01,3.191764e+01,1.722964e+02
1.259129e+06,1.457325e+01,4.520876e+04,5.232496e-01,9.271847e-01,9.272393e-01,1.656210e-04,1.628634e-09,2.992497e+01,4.627017e+00,2.529796e+01,3.191172e+01,1.720764e+02
1.259229e+06,1.457441e+01,4.530878e+04,5.244072e-01,9.272435e-01,9.272394e-01,1.657839e-04,1.628634e-09,2.992118e+01,4.628283e+00,2.529290e+01,3.190580e+01,1.718565e+02
1.259329e+06,1.457556e+01,4.540880e+04,5.255648e-01,9.273023e-01,9.272396e-01,1.659468e-04,1.628634e-09,2.991739e+01,4.629549e+00,2.528784e+01,3.189988e+01,1.716366e+02
1.259429e+06,1.457672e+01,4.550882e+04,5.267225e-01,9.273612e-01,9.272397e-01,1.661097e-04,1.628633e-09,2.991360e+01,4.630815e+00,2.528278e+01,3.189396e+01,1.714166e+02
1.259529e+06,1.457788e+01,4.560884e+04,5.278801e-01,9.273510e-01,9.272399e-01,1.662726e-04,1.628633e-09,2.991331e+01,4.629738e+00,2.528357e+01,3.189403e+01,1.712334e+02
1.259629e+06,1.457904e+01,4.570886e+04,5.290377e-01,9.273352e-01,9.272400e-01,1.664355e-04,1.628633e-09,2.991331e+01,4.628470e+00,2.528484e+01,3.189460e+01,1.710531e+02
1.259729e+06,1.458020e+01,4.580888e+04,5.301954e-01,9.273194e-01,9.272402e-01,1.665984e-04,1.628633e-09,2.991331e+01,4.627202e+00,2.528611e+01,3.189516e+01,1.708729e+02
1.259829e+06,1.458135e+01,4.590890e+04,5.313530e-01,9.273036e-01,9.272403e-01,1.667612e-04,1.628632e-09,2.991331e+01,4.625934e+00,2.528738e+01,3.189573e+01,1.706926e+02
1.259929e+06,1.458251e+01,4.600892e+04,5.325106e-01,9.272878e-01,9.272405e-01,1.669241e-04,1.628632e-09,2.991331e+01,4.624666e+00,2.528864e+01,3.189629e+01,1.705124e+02
1.260029e+06,1.458367e+01,4.610894e+04,5.336683e-01,9.272934e-01,9.272406e-01,1.670870e-04,1.628632e-09,2.990939e+01,4.623400e+00,2.528599e+01,3.189200e+01,1.704441e+02
1.260129e+06,1.458483e+01,4.620896e+04,5.348259e-01,9.273005e-01,9.272408e-01,1.672499e-04,1.628631e-09,2.990519e+01,4.622134e+00,2.528305e+01,3.188735e+01,1.703842e+02
1.260229e+06,1.458598e+01,4.630898e+04,5.359835e-01,9.273077e-01,9.272409e-01,1.674128e-04,1.628631e-09,2.990098e+01,4.620869e+00,2.528011e+01,3.188271e+01,1.703242e+02
1.260329e+06,1.458714e+01,4.640900e+04,5.371411e-01,9.273149e-01,9.272411e-01,1.675757e-04,1.628631e-09,2.989678e+01,4.619603e+00,2.527717e+01,3.187806e+01,1.702642e+02
1.260429e+06,1.458830e+01,4.650901e+04,5.382988e-01,9.273221e-01,9.272412e-01,1.677386e-04,1.628631e-09,2.989257e+01,4.618337e+00,2.527423e+01,3.187341e+01,1.702042e+02
1.260529e+06,1.458946e+01,4.660903e+04,5.394564e-01,9.273452e-01,9.272414e-01,1.679015e-04,1.628630e-09,2.989736e+01,4.616682e+00,2.528068e+01,3.187802e+01,1.702928e+02
1.260629e+06,1.459061e+01,4.670905e+04,5.406140e-01,9.273696e-01,9.272415e-01,1.680644e-04,1.628630e-09,2.990282e+01,4.614997e+00,2.528782e+01,3.188333e+01,1.703926e+02
1.260729e+06,1.459177e+01,4.680907e+04,5.417717e-01,9.273939e-01,9.272417e-01,1.682273e-04,1.628630e-09,2.990829e+01,4.613312e+00,2.529497e+01,3.188864e+01,1.704924e+02
1.260829e+06,1.459293e+01,4.690909e+04,5.429293e-01,9.274183e-01,9.272418e-01,1.683902e-04,1.628630e-09,2.991375e+01,4.611627e+00,2.530212e+01,3.189395e+01,1.705922e+02
