Repository: brandonlampe/CS_Data

# Repository for Crushed Salt Data
**Grant No: 456417**

This is a work in progress!

## Repository Content

### Directory Names
A uniform namining structure still in progress, but in general directories are named according to the following:
 - Names contain no spaces, a single underscore "_" will be used as a file name seperator.
 - Files are for the Crushed Salt Project (CSP); therefore, the first three charaters of each file are "CSP".
 - Folders are organized by which frame the test was performed on i.e., A2 or A3.
 - The fifth and sixth charaters of each file name will therefore be "A" followed by the frame number.

File: UNM_WP_HY_175_13/STAGE09/CREEP_FIT/175_13_STAGE09_CREEP_OUT.csv (part 3 of 11)
Analysis by Brandon Lampe, performed on: 2016/11/04 11:48:49
Experimental results below begin at: 2016/10/16 14:09:36
Duration (sec),Duration (day),Elapsed Time (sec),Elapsed Time (day),Interpolated Fractional Density,Fit to Fractional Density,Fit to Volume Strain,Fit to Volume Strain Rate (1/sec),Confining Pressure (MPa),Pore Pressure (MPa),Terzaghi Pressure (MPa),Solid Pressure (MPa),Temperature (C))
1.260929e+06,1.459409e+01,4.700911e+04,5.440869e-01,9.274426e-01,9.272420e-01,1.685531e-04,1.628629e-09,2.991922e+01,4.609942e+00,2.530927e+01,3.189926e+01,1.706920e+02
1.261029e+06,1.459524e+01,4.710913e+04,5.452446e-01,9.274446e-01,9.272421e-01,1.687160e-04,1.628629e-09,2.992933e+01,4.608642e+00,2.532069e+01,3.191021e+01,1.707735e+02
1.261129e+06,1.459640e+01,4.720915e+04,5.464022e-01,9.274446e-01,9.272423e-01,1.688789e-04,1.628629e-09,2.993985e+01,4.607374e+00,2.533248e+01,3.192165e+01,1.708535e+02
1.261229e+06,1.459756e+01,4.730917e+04,5.475598e-01,9.274446e-01,9.272424e-01,1.690418e-04,1.628629e-09,2.995037e+01,4.606107e+00,2.534426e+01,3.193309e+01,1.709335e+02
1.261329e+06,1.459872e+01,4.740919e+04,5.487175e-01,9.274446e-01,9.272426e-01,1.692047e-04,1.628628e-09,2.996089e+01,4.604840e+00,2.535605e+01,3.194454e+01,1.710135e+02
1.261429e+06,1.459988e+01,4.750921e+04,5.498751e-01,9.274446e-01,9.272427e-01,1.693676e-04,1.628628e-09,2.997141e+01,4.603573e+00,2.536784e+01,3.195598e+01,1.710934e+02
1.261529e+06,1.460103e+01,4.760923e+04,5.510327e-01,9.273681e-01,9.272429e-01,1.695305e-04,1.628628e-09,2.996996e+01,4.602305e+00,2.536765e+01,3.195676e+01,1.712103e+02
1.261629e+06,1.460219e+01,4.770925e+04,5.521904e-01,9.272847e-01,9.272430e-01,1.696934e-04,1.628627e-09,2.996743e+01,4.601037e+00,2.536639e+01,3.195660e+01,1.713305e+02
1.261729e+06,1.460335e+01,4.780927e+04,5.533480e-01,9.272013e-01,9.272432e-01,1.698562e-04,1.628627e-09,2.996490e+01,4.599769e+00,2.536513e+01,3.195643e+01,1.714507e+02
1.261829e+06,1.460451e+01,4.790929e+04,5.545056e-01,9.271179e-01,9.272433e-01,1.700191e-04,1.628627e-09,2.996237e+01,4.598501e+00,2.536387e+01,3.195626e+01,1.715708e+02
1.261929e+06,1.460566e+01,4.800931e+04,5.556633e-01,9.270346e-01,9.272435e-01,1.701820e-04,1.628627e-09,2.995984e+01,4.597233e+00,2.536261e+01,3.195610e+01,1.716910e+02
1.262029e+06,1.460682e+01,4.810932e+04,5.568209e-01,9.270217e-01,9.272436e-01,1.703449e-04,1.628626e-09,2.996432e+01,4.598309e+00,2.536601e+01,3.196122e+01,1.717740e+02
1.262129e+06,1.460798e+01,4.820934e+04,5.579785e-01,9.270145e-01,9.272438e-01,1.705078e-04,1.628626e-09,2.996937e+01,4.599575e+00,2.536980e+01,3.196678e+01,1.718540e+02
1.262229e+06,1.460914e+01,4.830936e+04,5.591362e-01,9.270073e-01,9.272440e-01,1.706707e-04,1.628626e-09,2.997442e+01,4.600840e+00,2.537358e+01,3.197234e+01,1.719339e+02
1.262329e+06,1.461029e+01,4.840938e+04,5.602938e-01,9.270002e-01,9.272441e-01,1.708336e-04,1.628626e-09,2.997946e+01,4.602106e+00,2.537736e+01,3.197789e+01,1.720139e+02
1.262429e+06,1.461145e+01,4.850940e+04,5.614514e-01,9.269930e-01,9.272443e-01,1.709965e-04,1.628625e-09,2.998451e+01,4.603372e+00,2.538114e+01,3.198345e+01,1.720939e+02
1.262529e+06,1.461261e+01,4.860942e+04,5.626090e-01,9.269991e-01,9.272444e-01,1.711594e-04,1.628625e-09,2.998373e+01,4.604639e+00,2.537909e+01,3.198232e+01,1.720631e+02
1.262629e+06,1.461377e+01,4.870944e+04,5.637667e-01,9.270062e-01,9.272446e-01,1.713223e-04,1.628625e-09,2.998246e+01,4.605906e+00,2.537655e+01,3.198064e+01,1.720231e+02
1.262729e+06,1.461492e+01,4.880946e+04,5.649243e-01,9.270134e-01,9.272447e-01,1.714852e-04,1.628625e-09,2.998119e+01,4.607174e+00,2.537401e+01,3.197896e+01,1.719831e+02
1.262829e+06,1.461608e+01,4.890948e+04,5.660819e-01,9.270206e-01,9.272449e-01,1.716481e-04,1.628624e-09,2.997992e+01,4.608441e+00,2.537148e+01,3.197728e+01,1.719431e+02
1.262929e+06,1.461724e+01,4.900950e+04,5.672396e-01,9.270277e-01,9.272450e-01,1.718110e-04,1.628624e-09,2.997865e+01,4.609708e+00,2.536894e+01,3.197560e+01,1.719031e+02
1.263030e+06,1.461840e+01,4.910952e+04,5.683972e-01,9.270907e-01,9.272452e-01,1.719739e-04,1.628624e-09,2.997115e+01,4.609807e+00,2.536135e+01,3.196565e+01,1.718815e+02
1.263130e+06,1.461955e+01,4.920954e+04,5.695548e-01,9.271584e-01,9.272453e-01,1.721368e-04,1.628624e-09,2.996313e+01,4.609807e+00,2.535332e+01,3.195500e+01,1.718614e+02
1.263230e+06,1.462071e+01,4.930956e+04,5.707125e-01,9.272261e-01,9.272455e-01,1.722997e-04,1.628623e-09,2.995510e+01,4.609807e+00,2.534530e+01,3.194435e+01,1.718414e+02
1.263330e+06,1.462187e+01,4.940958e+04,5.718701e-01,9.272937e-01,9.272456e-01,1.724625e-04,1.628623e-09,2.994708e+01,4.609807e+00,2.533727e+01,3.193370e+01,1.718213e+02
1.263430e+06,1.462303e+01,4.950960e+04,5.730277e-01,9.273614e-01,9.272458e-01,1.726254e-04,1.628623e-09,2.993905e+01,4.609807e+00,2.532925e+01,3.192305e+01,1.718013e+02
1.263530e+06,1.462419e+01,4.960962e+04,5.741854e-01,9.272728e-01,9.272459e-01,1.727883e-04,1.628622e-09,2.994487e+01,4.609807e+00,2.533507e+01,3.193194e+01,1.718562e+02
1.263630e+06,1.462534e+01,4.970963e+04,5.753430e-01,9.271738e-01,9.272461e-01,1.729512e-04,1.628622e-09,2.995162e+01,4.609807e+00,2.534181e+01,3.194212e+01,1.719162e+02
1.263730e+06,1.462650e+01,4.980965e+04,5.765006e-01,9.270748e-01,9.272462e-01,1.731141e-04,1.628622e-09,2.995836e+01,4.609807e+00,2.534855e+01,3.195232e+01,1.719762e+02
1.263830e+06,1.462766e+01,4.990967e+04,5.776583e-01,9.269758e-01,9.272464e-01,1.732770e-04,1.628622e-09,2.996510e+01,4.609807e+00,2.535529e+01,3.196251e+01,1.720362e+02
1.263930e+06,1.462882e+01,5.000969e+04,5.788159e-01,9.268768e-01,9.272465e-01,1.734399e-04,1.628621e-09,2.997184e+01,4.609807e+00,2.536204e+01,3.197271e+01,1.720962e+02
1.264030e+06,1.462997e+01,5.010971e+04,5.799735e-01,9.269551e-01,9.272467e-01,1.736028e-04,1.628621e-09,2.996124e+01,4.608621e+00,2.535262e+01,3.195905e+01,1.720439e+02
1.264130e+06,1.463113e+01,5.020973e+04,5.811312e-01,9.270455e-01,9.272468e-01,1.737657e-04,1.628621e-09,2.994945e+01,4.607354e+00,2.534210e+01,3.194377e+01,1.719839e+02
1.264230e+06,1.463229e+01,5.030975e+04,5.822888e-01,9.271358e-01,9.272470e-01,1.739286e-04,1.628621e-09,2.993766e+01,4.606086e+00,2.533158e+01,3.192849e+01,1.719239e+02
1.264330e+06,1.463345e+01,5.040977e+04,5.834464e-01,9.272262e-01,9.272471e-01,1.740915e-04,1.628620e-09,2.992587e+01,4.604819e+00,2.532105e+01,3.191321e+01,1.718639e+02
1.264430e+06,1.463460e+01,5.050979e+04,5.846041e-01,9.273166e-01,9.272473e-01,1.742544e-04,1.628620e-09,2.991408e+01,4.603552e+00,2.531053e+01,3.189793e+01,1.718039e+02
1.264530e+06,1.463576e+01,5.060981e+04,5.857617e-01,9.272527e-01,9.272474e-01,1.744173e-04,1.628620e-09,2.992788e+01,4.603469e+00,2.532441e+01,3.191470e+01,1.716690e+02
1.264630e+06,1.463692e+01,5.070983e+04,5.869193e-01,9.271780e-01,9.272476e-01,1.745802e-04,1.628620e-09,2.994348e+01,4.603469e+00,2.534001e+01,3.193372e+01,1.715288e+02
1.264730e+06,1.463808e+01,5.080985e+04,5.880769e-01,9.271032e-01,9.272477e-01,1.747431e-04,1.628619e-09,2.995907e+01,4.603469e+00,2.535560e+01,3.195274e+01,1.713886e+02
1.264830e+06,1.463923e+01,5.090987e+04,5.892346e-01,9.270285e-01,9.272479e-01,1.749060e-04,1.628619e-09,2.997466e+01,4.603469e+00,2.537120e+01,3.197177e+01,1.712484e+02
1.264930e+06,1.464039e+01,5.100989e+04,5.903922e-01,9.269538e-01,9.272480e-01,1.750688e-04,1.628619e-09,2.999026e+01,4.603469e+00,2.538679e+01,3.199080e+01,1.711082e+02
1.265030e+06,1.464155e+01,5.110991e+04,5.915498e-01,9.269967e-01,9.272482e-01,1.752317e-04,1.628618e-09,2.999117e+01,4.603469e+00,2.538770e+01,3.199052e+01,1.712694e+02
1.265130e+06,1.464271e+01,5.120993e+04,5.927075e-01,9.270469e-01,9.272483e-01,1.753946e-04,1.628618e-09,2.999117e+01,4.603469e+00,2.538770e+01,3.198904e+01,1.714493e+02
1.265230e+06,1.464387e+01,5.130995e+04,5.938651e-01,9.270971e-01,9.272485e-01,1.755575e-04,1.628618e-09,2.999117e+01,4.603469e+00,2.538770e+01,3.198755e+01,1.716293e+02
1.265330e+06,1.464502e+01,5.140996e+04,5.950227e-01,9.271473e-01,9.272486e-01,1.757204e-04,1.628618e-09,2.999117e+01,4.603469e+00,2.538770e+01,3.198607e+01,1.718092e+02
1.265430e+06,1.464618e+01,5.150998e+04,5.961804e-01,9.271975e-01,9.272488e-01,1.758833e-04,1.628617e-09,2.999117e+01,4.603469e+00,2.538770e+01,3.198459e+01,1.719892e+02
1.265530e+06,1.464734e+01,5.161000e+04,5.973380e-01,9.272086e-01,9.272489e-01,1.760462e-04,1.628617e-09,2.998644e+01,4.603469e+00,2.538297e+01,3.197915e+01,1.719812e+02
1.265630e+06,1.464850e+01,5.171002e+04,5.984956e-01,9.272172e-01,9.272491e-01,1.762091e-04,1.628617e-09,2.998140e+01,4.603469e+00,2.537793e+01,3.197346e+01,1.719613e+02
1.265730e+06,1.464965e+01,5.181004e+04,5.996533e-01,9.272258e-01,9.272492e-01,1.763720e-04,1.628617e-09,2.997636e+01,4.603469e+00,2.537289e+01,3.196778e+01,1.719413e+02
1.265830e+06,1.465081e+01,5.191006e+04,6.008109e-01,9.272344e-01,9.272494e-01,1.765349e-04,1.628616e-09,2.997132e+01,4.603469e+00,2.536785e+01,3.196209e+01,1.719214e+02
1.265930e+06,1.465197e+01,5.201008e+04,6.019685e-01,9.272430e-01,9.272495e-01,1.766978e-04,1.628616e-09,2.996629e+01,4.603469e+00,2.536282e+01,3.195640e+01,1.719014e+02
1.266030e+06,1.465313e+01,5.211010e+04,6.031262e-01,9.271889e-01,9.272497e-01,1.768607e-04,1.628616e-09,2.996202e+01,4.602292e+00,2.535973e+01,3.195349e+01,1.718628e+02
1.266130e+06,1.465428e+01,5.221012e+04,6.042838e-01,9.271301e-01,9.272498e-01,1.770236e-04,1.628616e-09,2.995782e+01,4.601026e+00,2.535679e+01,3.195079e+01,1.718228e+02
1.266230e+06,1.465544e+01,5.231014e+04,6.054414e-01,9.270713e-01,9.272500e-01,1.771865e-04,1.628615e-09,2.995361e+01,4.599761e+00,2.535385e+01,3.194809e+01,1.717829e+02
1.266330e+06,1.465660e+01,5.241016e+04,6.065991e-01,9.270124e-01,9.272501e-01,1.773494e-04,1.628615e-09,2.994940e+01,4.598495e+00,2.535091e+01,3.194539e+01,1.717429e+02
1.266430e+06,1.465776e+01,5.251018e+04,6.077567e-01,9.269536e-01,9.272503e-01,1.775122e-04,1.628615e-09,2.994520e+01,4.597229e+00,2.534797e+01,3.194269e+01,1.717029e+02
1.266530e+06,1.465891e+01,5.261020e+04,6.089143e-01,9.269787e-01,9.272504e-01,1.776751e-04,1.628614e-09,2.994646e+01,4.597138e+00,2.534932e+01,3.194331e+01,1.716814e+02
1.266630e+06,1.466007e+01,5.271022e+04,6.100720e-01,9.270103e-01,9.272506e-01,1.778380e-04,1.628614e-09,2.994815e+01,4.597138e+00,2.535101e+01,3.194420e+01,1.716614e+02
1.266730e+06,1.466123e+01,5.281024e+04,6.112296e-01,9.270420e-01,9.272507e-01,1.780009e-04,1.628614e-09,2.994983e+01,4.597138e+00,2.535269e+01,3.194508e+01,1.716414e+02
1.266830e+06,1.466239e+01,5.291026e+04,6.123872e-01,9.270736e-01,9.272509e-01,1.781638e-04,1.628614e-09,2.995152e+01,4.597138e+00,2.535438e+01,3.194597e+01,1.716213e+02
1.266930e+06,1.466354e+01,5.301027e+04,6.135448e-01,9.271052e-01,9.272511e-01,1.783267e-04,1.628613e-09,2.995320e+01,4.597138e+00,2.535606e+01,3.194685e+01,1.716013e+02
1.267030e+06,1.466470e+01,5.311029e+04,6.147025e-01,9.271327e-01,9.272512e-01,1.784896e-04,1.628613e-09,2.994466e+01,4.597138e+00,2.534752e+01,3.193683e+01,1.717122e+02
1.267130e+06,1.466586e+01,5.321031e+04,6.158601e-01,9.271600e-01,9.272514e-01,1.786525e-04,1.628613e-09,2.993541e+01,4.597138e+00,2.533827e+01,3.192604e+01,1.718321e+02
1.267230e+06,1.466702e+01,5.331033e+04,6.170177e-01,9.271873e-01,9.272515e-01,1.788154e-04,1.628613e-09,2.992615e+01,4.597138e+00,2.532902e+01,3.191526e+01,1.719521e+02
1.267330e+06,1.466818e+01,5.341035e+04,6.181754e-01,9.272145e-01,9.272517e-01,1.789783e-04,1.628612e-09,2.991690e+01,4.597138e+00,2.531976e+01,3.190448e+01,1.720721e+02
1.267430e+06,1.466933e+01,5.351037e+04,6.193330e-01,9.272418e-01,9.272518e-01,1.791412e-04,1.628612e-09,2.990765e+01,4.597138e+00,2.531051e+01,3.189370e+01,1.721920e+02
1.267530e+06,1.467049e+01,5.361039e+04,6.204906e-01,9.272436e-01,9.272520e-01,1.793041e-04,1.628612e-09,2.990821e+01,4.597138e+00,2.531107e+01,3.189425e+01,1.719574e+02
1.267630e+06,1.467165e+01,5.371041e+04,6.216483e-01,9.272436e-01,9.272521e-01,1.794670e-04,1.628612e-09,2.990946e+01,4.597138e+00,2.531232e+01,3.189560e+01,1.716975e+02
1.267730e+06,1.467281e+01,5.381043e+04,6.228059e-01,9.272436e-01,9.272523e-01,1.796299e-04,1.628611e-09,2.991072e+01,4.597138e+00,2.531358e+01,3.189695e+01,1.714375e+02
1.267830e+06,1.467396e+01,5.391045e+04,6.239635e-01,9.272436e-01,9.272524e-01,1.797927e-04,1.628611e-09,2.991197e+01,4.597138e+00,2.531483e+01,3.189830e+01,1.711776e+02
1.267930e+06,1.467512e+01,5.401047e+04,6.251212e-01,9.272436e-01,9.272526e-01,1.799556e-04,1.628611e-09,2.991322e+01,4.597138e+00,2.531609e+01,3.189966e+01,1.709177e+02
1.268030e+06,1.467628e+01,5.411049e+04,6.262788e-01,9.272436e-01,9.272527e-01,1.801185e-04,1.628611e-09,2.992078e+01,4.597138e+00,2.532364e+01,3.190780e+01,1.710120e+02
1.268131e+06,1.467744e+01,5.421051e+04,6.274364e-01,9.272436e-01,9.272529e-01,1.802814e-04,1.628610e-09,2.992879e+01,4.597138e+00,2.533165e+01,3.191644e+01,1.711322e+02
1.268231e+06,1.467859e+01,5.431053e+04,6.285941e-01,9.272436e-01,9.272530e-01,1.804443e-04,1.628610e-09,2.993680e+01,4.597138e+00,2.533966e+01,3.192508e+01,1.712523e+02
1.268331e+06,1.467975e+01,5.441055e+04,6.297517e-01,9.272436e-01,9.272532e-01,1.806072e-04,1.628610e-09,2.994481e+01,4.597138e+00,2.534767e+01,3.193372e+01,1.713725e+02
1.268431e+06,1.468091e+01,5.451057e+04,6.309093e-01,9.272436e-01,9.272533e-01,1.807701e-04,1.628609e-09,2.995282e+01,4.597138e+00,2.535568e+01,3.194236e+01,1.714927e+02
1.268531e+06,1.468207e+01,5.461058e+04,6.320670e-01,9.272733e-01,9.272535e-01,1.809330e-04,1.628609e-09,2.995173e+01,4.597138e+00,2.535459e+01,3.194031e+01,1.715752e+02
1.268631e+06,1.468322e+01,5.471060e+04,6.332246e-01,9.273049e-01,9.272536e-01,1.810959e-04,1.628609e-09,2.995004e+01,4.597138e+00,2.535291e+01,3.193756e+01,1.716553e+02
1.268731e+06,1.468438e+01,5.481062e+04,6.343822e-01,9.273366e-01,9.272538e-01,1.812588e-04,1.628609e-09,2.994836e+01,4.597138e+00,2.535122e+01,3.193481e+01,1.717354e+02
1.268831e+06,1.468554e+01,5.491064e+04,6.355399e-01,9.273682e-01,9.272539e-01,1.814217e-04,1.628608e-09,2.994667e+01,4.597138e+00,2.534953e+01,3.193206e+01,1.718156e+02
1.268931e+06,1.468670e+01,5.501066e+04,6.366975e-01,9.273998e-01,9.272541e-01,1.815846e-04,1.628608e-09,2.994499e+01,4.597138e+00,2.534785e+01,3.192931e+01,1.718957e+02
1.269031e+06,1.468786e+01,5.511068e+04,6.378551e-01,9.273798e-01,9.272542e-01,1.817475e-04,1.628608e-09,2.995008e+01,4.597138e+00,2.535294e+01,3.193538e+01,1.718433e+02
1.269131e+06,1.468901e+01,5.521070e+04,6.390127e-01,9.273568e-01,9.272544e-01,1.819103e-04,1.628608e-09,2.995555e+01,4.597138e+00,2.535841e+01,3.194196e+01,1.717833e+02
1.269231e+06,1.469017e+01,5.531072e+04,6.401704e-01,9.273339e-01,9.272545e-01,1.820732e-04,1.628607e-09,2.996102e+01,4.597138e+00,2.536389e+01,3.194854e+01,1.717233e+02
1.269331e+06,1.469133e+01,5.541074e+04,6.413280e-01,9.273109e-01,9.272547e-01,1.822361e-04,1.628607e-09,2.996650e+01,4.597138e+00,2.536936e+01,3.195512e+01,1.716633e+02
1.269431e+06,1.469249e+01,5.551076e+04,6.424856e-01,9.272879e-01,9.272548e-01,1.823990e-04,1.628607e-09,2.997197e+01,4.597138e+00,2.537483e+01,3.196171e+01,1.716033e+02
1.269531e+06,1.469364e+01,5.561078e+04,6.436433e-01,9.272636e-01,9.272550e-01,1.825619e-04,1.628607e-09,2.996351e+01,4.598335e+00,2.536517e+01,3.195320e+01,1.716946e+02
1.269631e+06,1.469480e+01,5.571080e+04,6.448009e-01,9.272392e-01,9.272551e-01,1.827248e-04,1.628606e-09,2.995423e+01,4.599603e+00,2.535462e+01,3.194382e+01,1.717947e+02
1.269731e+06,1.469596e+01,5.581082e+04,6.459585e-01,9.272147e-01,9.272553e-01,1.828877e-04,1.628606e-09,2.994495e+01,4.600871e+00,2.534407e+01,3.193443e+01,1.718949e+02
1.269831e+06,1.469712e+01,5.591084e+04,6.471162e-01,9.271903e-01,9.272554e-01,1.830506e-04,1.628606e-09,2.993566e+01,4.602139e+00,2.533352e+01,3.192504e+01,1.719950e+02
1.269931e+06,1.469827e+01,5.601086e+04,6.482738e-01,9.271658e-01,9.272556e-01,1.832135e-04,1.628605e-09,2.992638e+01,4.603407e+00,2.532297e+01,3.191565e+01,1.720951e+02
1.270031e+06,1.469943e+01,5.611088e+04,6.494314e-01,9.271469e-01,9.272557e-01,1.833764e-04,1.628605e-09,2.992353e+01,4.602267e+00,2.532127e+01,3.191322e+01,1.719101e+02
1.270131e+06,1.470059e+01,5.621090e+04,6.505891e-01,9.271283e-01,9.272559e-01,1.835393e-04,1.628605e-09,2.992102e+01,4.601003e+00,2.532001e+01,3.191115e+01,1.717105e+02
1.270231e+06,1.470175e+01,5.631091e+04,6.517467e-01,9.271097e-01,9.272560e-01,1.837022e-04,1.628605e-09,2.991850e+01,4.599739e+00,2.531876e+01,3.190908e+01,1.715109e+02
1.270331e+06,1.470290e+01,5.641093e+04,6.529043e-01,9.270911e-01,9.272562e-01,1.838651e-04,1.628604e-09,2.991598e+01,4.598476e+00,2.531750e+01,3.190701e+01,1.713113e+02
1.270431e+06,1.470406e+01,5.651095e+04,6.540620e-01,9.270725e-01,9.272563e-01,1.840279e-04,1.628604e-09,2.991346e+01,4.597212e+00,2.531625e+01,3.190494e+01,1.711117e+02
1.270531e+06,1.470522e+01,5.661097e+04,6.552196e-01,9.270957e-01,9.272565e-01,1.841908e-04,1.628604e-09,2.991569e+01,4.598329e+00,2.531736e+01,3.190657e+01,1.711565e+02
1.270631e+06,1.470638e+01,5.671099e+04,6.563772e-01,9.271215e-01,9.272566e-01,1.843537e-04,1.628604e-09,2.991821e+01,4.599595e+00,2.531861e+01,3.190844e+01,1.712164e+02
1.270731e+06,1.470753e+01,5.681101e+04,6.575349e-01,9.271473e-01,9.272568e-01,1.845166e-04,1.628603e-09,2.992073e+01,4.600861e+00,2.531987e+01,3.191030e+01,1.712764e+02
1.270831e+06,1.470869e+01,5.691103e+04,6.586925e-01,9.271731e-01,9.272569e-01,1.846795e-04,1.628603e-09,2.992326e+01,4.602127e+00,2.532113e+01,3.191216e+01,1.713364e+02
1.270931e+06,1.470985e+01,5.701105e+04,6.598501e-01,9.271990e-01,9.272571e-01,1.848424e-04,1.628603e-09,2.992578e+01,4.603393e+00,2.532239e+01,3.191402e+01,1.713964e+02
1.271031e+06,1.471101e+01,5.711107e+04,6.610077e-01,9.272558e-01,9.272572e-01,1.850053e-04,1.628603e-09,2.992830e+01,4.602280e+00,2.532602e+01,3.191515e+01,1.714376e+02
1.271131e+06,1.471217e+01,5.721109e+04,6.621654e-01,9.273147e-01,9.272574e-01,1.851682e-04,1.628602e-09,2.993083e+01,4.601014e+00,2.532981e+01,3.191624e+01,1.714776e+02
1.271231e+06,1.471332e+01,5.731111e+04,6.633230e-01,9.273735e-01,9.272575e-01,1.853311e-04,1.628602e-09,2.993335e+01,4.599748e+00,2.533360e+01,3.191733e+01,1.715175e+02
1.271331e+06,1.471448e+01,5.741113e+04,6.644806e-01,9.274324e-01,9.272577e-01,1.854940e-04,1.628602e-09,2.993587e+01,4.598482e+00,2.533739e+01,3.191841e+01,1.715575e+02
1.271431e+06,1.471564e+01,5.751115e+04,6.656383e-01,9.274912e-01,9.272578e-01,1.856569e-04,1.628601e-09,2.993840e+01,4.597216e+00,2.534118e+01,3.191950e+01,1.715975e+02
1.271531e+06,1.471680e+01,5.761117e+04,6.667959e-01,9.274625e-01,9.272580e-01,1.858198e-04,1.628601e-09,2.993737e+01,4.598327e+00,2.533905e+01,3.191916e+01,1.716376e+02
1.271631e+06,1.471795e+01,5.771119e+04,6.679535e-01,9.274280e-01,9.272581e-01,1.859826e-04,1.628601e-09,2.993612e+01,4.599595e+00,2.533652e+01,3.191872e+01,1.716776e+02
1.271731e+06,1.471911e+01,5.781121e+04,6.691112e-01,9.273935e-01,9.272583e-01,1.861455e-04,1.628601e-09,2.993486e+01,4.600863e+00,2.533400e+01,3.191828e+01,1.717177e+02
1.271831e+06,1.472027e+01,5.791122e+04,6.702688e-01,9.273590e-01,9.272585e-01,1.863084e-04,1.628600e-09,2.993360e+01,4.602131e+00,2.533147e+01,3.191784e+01,1.717577e+02
1.271931e+06,1.472143e+01,5.801124e+04,6.714264e-01,9.273245e-01,9.272586e-01,1.864713e-04,1.628600e-09,2.993234e+01,4.603399e+00,2.532895e+01,3.191741e+01,1.717978e+02
1.272031e+06,1.472258e+01,5.811126e+04,6.725841e-01,9.272927e-01,9.272588e-01,1.866342e-04,1.628600e-09,2.992869e+01,4.603469e+00,2.532522e+01,3.191440e+01,1.717622e+02
1.272131e+06,1.472374e+01,5.821128e+04,6.737417e-01,9.272611e-01,9.272589e-01,1.867971e-04,1.628600e-09,2.992490e+01,4.603469e+00,2.532143e+01,3.191124e+01,1.717222e+02
1.272231e+06,1.472490e+01,5.831130e+04,6.748993e-01,9.272296e-01,9.272591e-01,1.869600e-04,1.628599e-09,2.992111e+01,4.603469e+00,2.531764e+01,3.190808e+01,1.716822e+02
1.272331e+06,1.472606e+01,5.841132e+04,6.760570e-01,9.271980e-01,9.272592e-01,1.871229e-04,1.628599e-09,2.991732e+01,4.603469e+00,2.531385e+01,3.190492e+01,1.716422e+02
1.272431e+06,1.472721e+01,5.851134e+04,6.772146e-01,9.271664e-01,9.272594e-01,1.872858e-04,1.628599e-09,2.991352e+01,4.603469e+00,2.531006e+01,3.190176e+01,1.716023e+02
1.272531e+06,1.472837e+01,5.861136e+04,6.783722e-01,9.271647e-01,9.272595e-01,1.874487e-04,1.628599e-09,2.992443e+01,4.603469e+00,2.532096e+01,3.191357e+01,1.716000e+02
1.272631e+06,1.472953e+01,5.871138e+04,6.795299e-01,9.271647e-01,9.272597e-01,1.876116e-04,1.628598e-09,2.993622e+01,4.603469e+00,2.533275e+01,3.192629e+01,1.716000e+02
1.272731e+06,1.473069e+01,5.881140e+04,6.806875e-01,9.271647e-01,9.272598e-01,1.877745e-04,1.628598e-09,2.994801e+01,4.603469e+00,2.534454e+01,3.193901e+01,1.716000e+02
1.272831e+06,1.473185e+01,5.891142e+04,6.818451e-01,9.271647e-01,9.272600e-01,1.879373e-04,1.628598e-09,2.995980e+01,4.603469e+00,2.535633e+01,3.195172e+01,1.716000e+02
1.272931e+06,1.473300e+01,5.901144e+04,6.830028e-01,9.271647e-01,9.272601e-01,1.881002e-04,1.628598e-09,2.997159e+01,4.603469e+00,2.536812e+01,3.196444e+01,1.716000e+02
1.273031e+06,1.473416e+01,5.911146e+04,6.841604e-01,9.271538e-01,9.272603e-01,1.882631e-04,1.628597e-09,2.996989e+01,4.603469e+00,2.536643e+01,3.196293e+01,1.716000e+02
1.273131e+06,1.473532e+01,5.921148e+04,6.853180e-01,9.271423e-01,9.272604e-01,1.884260e-04,1.628597e-09,2.996737e+01,4.603469e+00,2.536390e+01,3.196054e+01,1.716000e+02
1.273231e+06,1.473648e+01,5.931150e+04,6.864756e-01,9.271308e-01,9.272606e-01,1.885889e-04,1.628597e-09,2.996484e+01,4.603469e+00,2.536137e+01,3.195815e+01,1.716000e+02
1.273332e+06,1.473763e+01,5.941152e+04,6.876333e-01,9.271193e-01,9.272607e-01,1.887518e-04,1.628596e-09,2.996231e+01,4.603469e+00,2.535884e+01,3.195577e+01,1.716000e+02
1.273432e+06,1.473879e+01,5.951153e+04,6.887909e-01,9.271078e-01,9.272609e-01,1.889147e-04,1.628596e-09,2.995978e+01,4.603469e+00,2.535632e+01,3.195338e+01,1.716000e+02
1.273532e+06,1.473995e+01,5.961155e+04,6.899485e-01,9.271182e-01,9.272610e-01,1.890776e-04,1.628596e-09,2.995685e+01,4.603469e+00,2.535338e+01,3.194991e+01,1.717140e+02
1.273632e+06,1.474111e+01,5.971157e+04,6.911062e-01,9.271296e-01,9.272612e-01,1.892405e-04,1.628596e-09,2.995389e+01,4.603469e+00,2.535043e+01,3.194638e+01,1.718342e+02
1.273732e+06,1.474226e+01,5.981159e+04,6.922638e-01,9.271411e-01,9.272613e-01,1.894034e-04,1.628595e-09,2.995094e+01,4.603469e+00,2.534747e+01,3.194285e+01,1.719544e+02
1.273832e+06,1.474342e+01,5.991161e+04,6.934214e-01,9.271526e-01,9.272615e-01,1.895663e-04,1.628595e-09,2.994798e+01,4.603469e+00,2.534451e+01,3.193933e+01,1.720745e+02
1.273932e+06,1.474458e+01,6.001163e+04,6.945791e-01,9.271641e-01,9.272616e-01,1.897292e-04,1.628595e-09,2.994503e+01,4.603469e+00,2.534156e+01,3.193580e+01,1.721947e+02
1.274032e+06,1.474574e+01,6.011165e+04,6.957367e-01,9.271797e-01,9.272618e-01,1.898920e-04,1.628595e-09,2.994248e+01,4.603469e+00,2.533902e+01,3.193260e+01,1.722956e+02
1.274132e+06,1.474689e+01,6.021167e+04,6.968943e-01,9.271955e-01,9.272619e-01,1.900549e-04,1.628594e-09,2.993996e+01,4.603469e+00,2.533649e+01,3.192941e+01,1.723955e+02
1.274232e+06,1.474805e+01,6.031169e+04,6.980520e-01,9.272113e-01,9.272621e-01,1.902178e-04,1.628594e-09,2.993744e+01,4.603469e+00,2.533397e+01,3.192623e+01,1.724955e+02
1.274332e+06,1.474921e+01,6.041171e+04,6.992096e-01,9.272271e-01,9.272622e-01,1.903807e-04,1.628594e-09,2.993491e+01,4.603469e+00,2.533145e+01,3.192304e+01,1.725955e+02
1.274432e+06,1.475037e+01,6.051173e+04,7.003672e-01,9.272429e-01,9.272624e-01,1.905436e-04,1.628594e-09,2.993239e+01,4.603469e+00,2.532892e+01,3.191985e+01,1.726954e+02
1.274532e+06,1.475152e+01,6.061175e+04,7.015249e-01,9.272518e-01,9.272625e-01,1.907065e-04,1.628593e-09,2.992987e+01,4.603469e+00,2.532640e+01,3.191687e+01,1.726048e+02
1.274632e+06,1.475268e+01,6.071177e+04,7.026825e-01,9.272604e-01,9.272627e-01,1.908694e-04,1.628593e-09,2.992735e+01,4.603469e+00,2.532388e+01,3.191390e+01,1.725050e+02
1.274732e+06,1.475384e+01,6.081179e+04,7.038401e-01,9.272690e-01,9.272628e-01,1.910323e-04,1.628593e-09,2.992483e+01,4.603469e+00,2.532136e+01,3.191093e+01,1.724052e+02
1.274832e+06,1.475500e+01,6.091181e+04,7.049978e-01,9.272776e-01,9.272630e-01,1.911952e-04,1.628592e-09,2.992231e+01,4.603469e+00,2.531885e+01,3.190796e+01,1.723054e+02
1.274932e+06,1.475616e+01,6.101183e+04,7.061554e-01,9.272862e-01,9.272631e-01,1.913581e-04,1.628592e-09,2.991980e+01,4.603469e+00,2.531633e+01,3.190499e+01,1.722056e+02
1.275032e+06,1.475731e+01,6.111185e+04,7.073130e-01,9.272935e-01,9.272633e-01,1.915210e-04,1.628592e-09,2.991846e+01,4.603469e+00,2.531499e+01,3.190333e+01,1.721811e+02
1.275132e+06,1.475847e+01,6.121186e+04,7.084707e-01,9.273006e-01,9.272634e-01,1.916838e-04,1.628592e-09,2.991718e+01,4.603469e+00,2.531372e+01,3.190175e+01,1.721611e+02
1.275232e+06,1.475963e+01,6.131188e+04,7.096283e-01,9.273078e-01,9.272636e-01,1.918467e-04,1.628591e-09,2.991591e+01,4.603469e+00,2.531244e+01,3.190017e+01,1.721410e+02
1.275332e+06,1.476079e+01,6.141190e+04,7.107859e-01,9.273150e-01,9.272637e-01,1.920096e-04,1.628591e-09,2.991464e+01,4.603469e+00,2.531117e+01,3.189859e+01,1.721210e+02
1.275432e+06,1.476194e+01,6.151192e+04,7.119435e-01,9.273222e-01,9.272639e-01,1.921725e-04,1.628591e-09,2.991337e+01,4.603469e+00,2.530990e+01,3.189701e+01,1.721010e+02
1.275532e+06,1.476310e+01,6.161194e+04,7.131012e-01,9.272925e-01,9.272640e-01,1.923354e-04,1.628591e-09,2.991331e+01,4.602265e+00,2.531105e+01,3.189791e+01,1.721380e+02
1.275632e+06,1.476426e+01,6.171196e+04,7.142588e-01,9.272610e-01,9.272642e-01,1.924983e-04,1.628590e-09,2.991331e+01,4.600999e+00,2.531231e+01,3.189894e+01,1.721780e+02
1.275732e+06,1.476542e+01,6.181198e+04,7.154164e-01,9.272294e-01,9.272643e-01,1.926612e-04,1.628590e-09,2.991331e+01,4.599733e+00,2.531358e+01,3.189997e+01,1.722180e+02
1.275832e+06,1.476657e+01,6.191200e+04,7.165741e-01,9.271978e-01,9.272645e-01,1.928241e-04,1.628590e-09,2.991331e+01,4.598467e+00,2.531484e+01,3.190099e+01,1.722580e+02
1.275932e+06,1.476773e+01,6.201202e+04,7.177317e-01,9.271662e-01,9.272646e-01,1.929870e-04,1.628590e-09,2.991331e+01,4.597202e+00,2.531611e+01,3.190202e+01,1.722980e+02
1.276032e+06,1.476889e+01,6.211204e+04,7.188893e-01,9.271647e-01,9.272648e-01,1.931499e-04,1.628589e-09,2.991571e+01,4.597138e+00,2.531857e+01,3.190466e+01,1.723380e+02
1.276132e+06,1.477005e+01,6.221206e+04,7.200470e-01,9.271647e-01,9.272649e-01,1.933127e-04,1.628589e-09,2.991823e+01,4.597138e+00,2.532109e+01,3.190738e+01,1.723780e+02
1.276232e+06,1.477120e+01,6.231208e+04,7.212046e-01,9.271647e-01,9.272651e-01,1.934756e-04,1.628589e-09,2.992075e+01,4.597138e+00,2.532362e+01,3.191010e+01,1.724179e+02
1.276332e+06,1.477236e+01,6.241210e+04,7.223622e-01,9.271647e-01,9.272652e-01,1.936385e-04,1.628588e-09,2.992328e+01,4.597138e+00,2.532614e+01,3.191282e+01,1.724579e+02
1.276432e+06,1.477352e+01,6.251212e+04,7.235199e-01,9.271647e-01,9.272654e-01,1.938014e-04,1.628588e-09,2.992580e+01,4.597138e+00,2.532866e+01,3.191555e+01,1.724979e+02
1.276532e+06,1.477468e+01,6.261214e+04,7.246775e-01,9.271946e-01,9.272656e-01,1.939643e-04,1.628588e-09,2.992353e+01,4.598340e+00,2.532519e+01,3.191212e+01,1.725380e+02
1.276632e+06,1.477584e+01,6.271216e+04,7.258351e-01,9.272263e-01,9.272657e-01,1.941272e-04,1.628588e-09,2.992101e+01,4.599608e+00,2.532140e+01,3.190837e+01,1.725780e+02
1.276732e+06,1.477699e+01,6.281217e+04,7.269928e-01,9.272579e-01,9.272659e-01,1.942901e-04,1.628587e-09,2.991848e+01,4.600876e+00,2.531760e+01,3.190461e+01,1.726181e+02
1.276832e+06,1.477815e+01,6.291219e+04,7.281504e-01,9.272895e-01,9.272660e-01,1.944530e-04,1.628587e-09,2.991595e+01,4.602144e+00,2.531381e+01,3.190085e+01,1.726581e+02
1.276932e+06,1.477931e+01,6.301221e+04,7.293080e-01,9.273211e-01,9.272662e-01,1.946159e-04,1.628587e-09,2.991342e+01,4.603412e+00,2.531001e+01,3.189710e+01,1.726982e+02
1.277032e+06,1.478047e+01,6.311223e+04,7.304657e-01,9.272924e-01,9.272663e-01,1.947788e-04,1.628587e-09,2.991572e+01,4.602260e+00,2.531346e+01,3.190051e+01,1.724327e+02
1.277132e+06,1.478162e+01,6.321225e+04,7.316233e-01,9.272608e-01,9.272665e-01,1.949417e-04,1.628586e-09,2.991824e+01,4.600994e+00,2.531725e+01,3.190426e+01,1.721527e+02
1.277232e+06,1.478278e+01,6.331227e+04,7.327809e-01,9.272293e-01,9.272666e-01,1.951045e-04,1.628586e-09,2.992077e+01,4.599728e+00,2.532104e+01,3.190801e+01,1.718728e+02
1.277332e+06,1.478394e+01,6.341229e+04,7.339386e-01,9.271977e-01,9.272668e-01,1.952674e-04,1.628586e-09,2.992329e+01,4.598463e+00,2.532483e+01,3.191176e+01,1.715929e+02
1.277432e+06,1.478510e+01,6.351231e+04,7.350962e-01,9.271661e-01,9.272669e-01,1.954303e-04,1.628586e-09,2.992581e+01,4.597197e+00,2.532862e+01,3.191551e+01,1.713130e+02
1.277532e+06,1.478625e+01,6.361233e+04,7.362538e-01,9.271879e-01,9.272671e-01,1.955932e-04,1.628585e-09,2.992353e+01,4.598345e+00,2.532518e+01,3.191231e+01,1.714144e+02
1.277632e+06,1.478741e+01,6.371235e+04,7.374114e-01,9.272123e-01,9.272672e-01,1.957561e-04,1.628585e-09,2.992100e+01,4.599611e+00,2.532139e+01,3.190877e+01,1.715343e+02
1.277732e+06,1.478857e+01,6.381237e+04,7.385691e-01,9.272367e-01,9.272674e-01,1.959190e-04,1.628585e-09,2.991848e+01,4.600876e+00,2.531760e+01,3.190523e+01,1.716543e+02
1.277832e+06,1.478973e+01,6.391239e+04,7.397267e-01,9.272611e-01,9.272675e-01,1.960819e-04,1.628585e-09,2.991595e+01,4.602142e+00,2.531381e+01,3.190169e+01,1.717743e+02
1.277932e+06,1.479088e+01,6.401241e+04,7.408843e-01,9.272855e-01,9.272677e-01,1.962448e-04,1.628584e-09,2.991343e+01,4.603408e+00,2.531002e+01,3.189816e+01,1.718942e+02
1.278032e+06,1.479204e+01,6.411243e+04,7.420420e-01,9.272867e-01,9.272678e-01,1.964077e-04,1.628584e-09,2.991572e+01,4.603469e+00,2.531225e+01,3.190058e+01,1.716331e+02
1.278132e+06,1.479320e+01,6.421245e+04,7.431996e-01,9.272867e-01,9.272680e-01,1.965706e-04,1.628584e-09,2.991824e+01,4.603469e+00,2.531478e+01,3.190331e+01,1.713527e+02
1.278232e+06,1.479436e+01,6.431247e+04,7.443572e-01,9.272867e-01,9.272681e-01,1.967334e-04,1.628583e-09,2.992077e+01,4.603469e+00,2.531730e+01,3.190603e+01,1.710723e+02
1.278332e+06,1.479551e+01,6.441248e+04,7.455149e-01,9.272867e-01,9.272683e-01,1.968963e-04,1.628583e-09,2.992330e+01,4.603469e+00,2.531983e+01,3.190876e+01,1.707919e+02
1.278433e+06,1.479667e+01,6.451250e+04,7.466725e-01,9.272867e-01,9.272684e-01,1.970592e-04,1.628583e-09,2.992583e+01,4.603469e+00,2.532236e+01,3.191148e+01,1.705115e+02
1.278533e+06,1.479783e+01,6.461252e+04,7.478301e-01,9.273266e-01,9.272686e-01,1.972221e-04,1.628583e-09,2.992231e+01,4.602255e+00,2.532005e+01,3.190661e+01,1.704425e+02
1.278633e+06,1.479899e+01,6.471254e+04,7.489878e-01,9.273682e-01,9.272687e-01,1.973850e-04,1.628582e-09,2.991853e+01,4.600989e+00,2.531754e+01,3.190141e+01,1.703825e+02
1.278733e+06,1.480015e+01,6.481256e+04,7.501454e-01,9.274098e-01,9.272689e-01,1.975479e-04,1.628582e-09,2.991475e+01,4.599723e+00,2.531503e+01,3.189621e+01,1.703225e+02
1.278833e+06,1.480130e+01,6.491258e+04,7.513030e-01,9.274515e-01,9.272690e-01,1.977108e-04,1.628582e-09,2.991097e+01,4.598458e+00,2.531252e+01,3.189101e+01,1.702625e+02
1.278933e+06,1.480246e+01,6.501260e+04,7.524607e-01,9.274931e-01,9.272692e-01,1.978737e-04,1.628582e-09,2.990720e+01,4.597192e+00,2.531000e+01,3.188581e+01,1.702026e+02
1.279033e+06,1.480362e+01,6.511262e+04,7.536183e-01,9.274770e-01,9.272693e-01,1.980366e-04,1.628581e-09,2.990703e+01,4.597138e+00,2.530990e+01,3.188611e+01,1.702959e+02
1.279133e+06,1.480478e+01,6.521264e+04,7.547759e-01,9.274583e-01,9.272695e-01,1.981995e-04,1.628581e-09,2.990703e+01,4.597138e+00,2.530990e+01,3.188666e+01,1.703960e+02
1.279233e+06,1.480593e+01,6.531266e+04,7.559336e-01,9.274396e-01,9.272696e-01,1.983623e-04,1.628581e-09,2.990703e+01,4.597138e+00,2.530990e+01,3.188721e+01,1.704962e+02
1.279333e+06,1.480709e+01,6.541268e+04,7.570912e-01,9.274209e-01,9.272698e-01,1.985252e-04,1.628581e-09,2.990703e+01,4.597138e+00,2.530990e+01,3.188776e+01,1.705963e+02
1.279433e+06,1.480825e+01,6.551270e+04,7.582488e-01,9.274022e-01,9.272699e-01,1.986881e-04,1.628580e-09,2.990703e+01,4.597138e+00,2.530990e+01,3.188831e+01,1.706964e+02
1.279533e+06,1.480941e+01,6.561272e+04,7.594065e-01,9.273449e-01,9.272701e-01,1.988510e-04,1.628580e-09,2.991189e+01,4.597138e+00,2.531476e+01,3.189524e+01,1.707962e+02
1.279633e+06,1.481056e+01,6.571274e+04,7.605641e-01,9.272861e-01,9.272702e-01,1.990139e-04,1.628580e-09,2.991693e+01,4.597138e+00,2.531979e+01,3.190240e+01,1.708960e+02
1.279733e+06,1.481172e+01,6.581276e+04,7.617217e-01,9.272274e-01,9.272704e-01,1.991768e-04,1.628579e-09,2.992197e+01,4.597138e+00,2.532483e+01,3.190957e+01,1.709958e+02
1.279833e+06,1.481288e+01,6.591278e+04,7.628793e-01,9.271687e-01,9.272705e-01,1.993397e-04,1.628579e-09,2.992701e+01,4.597138e+00,2.532987e+01,3.191673e+01,1.710956e+02
1.279933e+06,1.481404e+01,6.601279e+04,7.640370e-01,9.271099e-01,9.272707e-01,1.995026e-04,1.628579e-09,2.993205e+01,4.597138e+00,2.533491e+01,3.192389e+01,1.711954e+02
1.280033e+06,1.481519e+01,6.611281e+04,7.651946e-01,9.271717e-01,9.272708e-01,1.996655e-04,1.628579e-09,2.993469e+01,4.597138e+00,2.533755e+01,3.192492e+01,1.713147e+02
1.280133e+06,1.481635e+01,6.621283e+04,7.663522e-01,9.272393e-01,9.272710e-01,1.998283e-04,1.628578e-09,2.993722e+01,4.597138e+00,2.534008e+01,3.192566e+01,1.714348e+02
1.280233e+06,1.481751e+01,6.631285e+04,7.675099e-01,9.273068e-01,9.272711e-01,1.999912e-04,1.628578e-09,2.993974e+01,4.597138e+00,2.534261e+01,3.192639e+01,1.715550e+02
1.280333e+06,1.481867e+01,6.641287e+04,7.686675e-01,9.273744e-01,9.272713e-01,2.001541e-04,1.628578e-09,2.994227e+01,4.597138e+00,2.534513e+01,3.192713e+01,1.716752e+02
1.280433e+06,1.481983e+01,6.651289e+04,7.698251e-01,9.274420e-01,9.272714e-01,2.003170e-04,1.628578e-09,2.994480e+01,4.597138e+00,2.534766e+01,3.192786e+01,1.717953e+02
1.280533e+06,1.482098e+01,6.661291e+04,7.709828e-01,9.273977e-01,9.272716e-01,2.004799e-04,1.628577e-09,2.994125e+01,4.597138e+00,2.534411e+01,3.192534e+01,1.717423e+02
1.280633e+06,1.482214e+01,6.671293e+04,7.721404e-01,9.273489e-01,9.272717e-01,2.006428e-04,1.628577e-09,2.993746e+01,4.597138e+00,2.534032e+01,3.192269e+01,1.716824e+02
1.280733e+06,1.482330e+01,6.681295e+04,7.732980e-01,9.273001e-01,9.272719e-01,2.008057e-04,1.628577e-09,2.993367e+01,4.597138e+00,2.533653e+01,3.192004e+01,1.716224e+02
1.280833e+06,1.482446e+01,6.691297e+04,7.744557e-01,9.272513e-01,9.272720e-01,2.009686e-04,1.628577e-09,2.992988e+01,4.597138e+00,2.533274e+01,3.191739e+01,1.715624e+02
1.280933e+06,1.482561e+01,6.701299e+04,7.756133e-01,9.272025e-01,9.272722e-01,2.011315e-04,1.628576e-09,2.992608e+01,4.597138e+00,2.532895e+01,3.191474e+01,1.715024e+02
1.281033e+06,1.482677e+01,6.711301e+04,7.767709e-01,9.272239e-01,9.272723e-01,2.012943e-04,1.628576e-09,2.992957e+01,4.598353e+00,2.533122e+01,3.191777e+01,1.716343e+02
1.281133e+06,1.482793e+01,6.721303e+04,7.779286e-01,9.272483e-01,9.272725e-01,2.014572e-04,1.628576e-09,2.993336e+01,4.599618e+00,2.533374e+01,3.192104e+01,1.717743e+02
1.281233e+06,1.482909e+01,6.731305e+04,7.790862e-01,9.272727e-01,9.272726e-01,2.016201e-04,1.628575e-09,2.993715e+01,4.600884e+00,2.533627e+01,3.192431e+01,1.719142e+02
1.281333e+06,1.483024e+01,6.741307e+04,7.802438e-01,9.272971e-01,9.272728e-01,2.017830e-04,1.628575e-09,2.994095e+01,4.602150e+00,2.533880e+01,3.192758e+01,1.720542e+02
1.281433e+06,1.483140e+01,6.751309e+04,7.814015e-01,9.273215e-01,9.272730e-01,2.019459e-04,1.628575e-09,2.994474e+01,4.603416e+00,2.534132e+01,3.193085e+01,1.721941e+02
1.281533e+06,1.483256e+01,6.761311e+04,7.825591e-01,9.272991e-01,9.272731e-01,2.021088e-04,1.628575e-09,2.994126e+01,4.603469e+00,2.533779e+01,3.192776e+01,1.722000e+02
1.281633e+06,1.483372e+01,6.771312e+04,7.837167e-01,9.272747e-01,9.272733e-01,2.022717e-04,1.628574e-09,2.993746e+01,4.603469e+00,2.533399e+01,3.192438e+01,1.722000e+02
1.281733e+06,1.483487e+01,6.781314e+04,7.848744e-01,9.272503e-01,9.272734e-01,2.024346e-04,1.628574e-09,2.993366e+01,4.603469e+00,2.533019e+01,3.192100e+01,1.722000e+02
1.281833e+06,1.483603e+01,6.791316e+04,7.860320e-01,9.272258e-01,9.272736e-01,2.025975e-04,1.628574e-09,2.992986e+01,4.603469e+00,2.532639e+01,3.191763e+01,1.722000e+02
1.281933e+06,1.483719e+01,6.801318e+04,7.871896e-01,9.272014e-01,9.272737e-01,2.027604e-04,1.628574e-09,2.992606e+01,4.603469e+00,2.532259e+01,3.191425e+01,1.722000e+02
1.282033e+06,1.483835e+01,6.811320e+04,7.883472e-01,9.272573e-01,9.272739e-01,2.029232e-04,1.628573e-09,2.992350e+01,4.603469e+00,2.532003e+01,3.190983e+01,1.720456e+02
1.282133e+06,1.483950e+01,6.821322e+04,7.895049e-01,9.273162e-01,9.272740e-01,2.030861e-04,1.628573e-09,2.992097e+01,4.603469e+00,2.531750e+01,3.190538e+01,1.718857e+02
1.282233e+06,1.484066e+01,6.831324e+04,7.906625e-01,9.273750e-01,9.272742e-01,2.032490e-04,1.628573e-09,2.991845e+01,4.603469e+00,2.531498e+01,3.190093e+01,1.717257e+02
1.282333e+06,1.484182e+01,6.841326e+04,7.918201e-01,9.274339e-01,9.272743e-01,2.034119e-04,1.628573e-09,2.991593e+01,4.603469e+00,2.531246e+01,3.189647e+01,1.715658e+02
1.282433e+06,1.484298e+01,6.851328e+04,7.929778e-01,9.274927e-01,9.272745e-01,2.035748e-04,1.628572e-09,2.991340e+01,4.603469e+00,2.530993e+01,3.189202e+01,1.714058e+02
1.282533e+06,1.484414e+01,6.861330e+04,7.941354e-01,9.274548e-01,9.272746e-01,2.037377e-04,1.628572e-09,2.992224e+01,4.603469e+00,2.531877e+01,3.190267e+01,1.713807e+02
1.282633e+06,1.484529e+01,6.871332e+04,7.952930e-01,9.274131e-01,9.272748e-01,2.039006e-04,1.628572e-09,2.993150e+01,4.603469e+00,2.532804e+01,3.191388e+01,1.713607e+02
1.282733e+06,1.484645e+01,6.881334e+04,7.964507e-01,9.273715e-01,9.272749e-01,2.040635e-04,1.628572e-09,2.994077e+01,4.603469e+00,2.533730e+01,3.192510e+01,1.713407e+02
1.282833e+06,1.484761e+01,6.891336e+04,7.976083e-01,9.273299e-01,9.272751e-01,2.042264e-04,1.628571e-09,2.995004e+01,4.603469e+00,2.534657e+01,3.193632e+01,1.713208e+02
1.282933e+06,1.484877e+01,6.901338e+04,7.987659e-01,9.272883e-01,9.272752e-01,2.043892e-04,1.628571e-09,2.995930e+01,4.603469e+00,2.535583e+01,3.194754e+01,1.713008e+02
1.283033e+06,1.484992e+01,6.911340e+04,7.999236e-01,9.272701e-01,9.272754e-01,2.045521e-04,1.628571e-09,2.995681e+01,4.603469e+00,2.535334e+01,3.194539e+01,1.714156e+02
1.283133e+06,1.485108e+01,6.921342e+04,8.010812e-01,9.272528e-01,9.272755e-01,2.047150e-04,1.628570e-09,2.995386e+01,4.603469e+00,2.535039e+01,3.194271e+01,1.715358e+02
1.283233e+06,1.485224e+01,6.931343e+04,8.022388e-01,9.272356e-01,9.272757e-01,2.048779e-04,1.628570e-09,2.995090e+01,4.603469e+00,2.534743e+01,3.194003e+01,1.716559e+02
1.283333e+06,1.485340e+01,6.941345e+04,8.033965e-01,9.272183e-01,9.272758e-01,2.050408e-04,1.628570e-09,2.994794e+01,4.603469e+00,2.534448e+01,3.193735e+01,1.717761e+02
1.283433e+06,1.485455e+01,6.951347e+04,8.045541e-01,9.272011e-01,9.272760e-01,2.052037e-04,1.628570e-09,2.994499e+01,4.603469e+00,2.534152e+01,3.193467e+01,1.718963e+02
1.283533e+06,1.485571e+01,6.961349e+04,8.057117e-01,9.272089e-01,9.272761e-01,2.053666e-04,1.628569e-09,2.993756e+01,4.603469e+00,2.533409e+01,3.192643e+01,1.719775e+02
1.283634e+06,1.485687e+01,6.971351e+04,8.068694e-01,9.272175e-01,9.272763e-01,2.055295e-04,1.628569e-09,2.992999e+01,4.603469e+00,2.532652e+01,3.191801e+01,1.720575e+02
1.283734e+06,1.485803e+01,6.981353e+04,8.080270e-01,9.272261e-01,9.272764e-01,2.056923e-04,1.628569e-09,2.992242e+01,4.603469e+00,2.531895e+01,3.190959e+01,1.721374e+02
1.283834e+06,1.485918e+01,6.991355e+04,8.091846e-01,9.272347e-01,9.272766e-01,2.058552e-04,1.628569e-09,2.991485e+01,4.603469e+00,2.531138e+01,3.190118e+01,1.722174e+02
1.283934e+06,1.486034e+01,7.001357e+04,8.103423e-01,9.272433e-01,9.272767e-01,2.060181e-04,1.628568e-09,2.990728e+01,4.603469e+00,2.530381e+01,3.189276e+01,1.722974e+02
1.284034e+06,1.486150e+01,7.011359e+04,8.114999e-01,9.272103e-01,9.272769e-01,2.061810e-04,1.628568e-09,2.991599e+01,4.603469e+00,2.531252e+01,3.190312e+01,1.722807e+02
1.284134e+06,1.486266e+01,7.021361e+04,8.126575e-01,9.271758e-01,9.272770e-01,2.063439e-04,1.628568e-09,2.992524e+01,4.603469e+00,2.532177e+01,3.191411e+01,1.722607e+02
1.284234e+06,1.486382e+01,7.031363e+04,8.138151e-01,9.271414e-01,9.272772e-01,2.065068e-04,1.628568e-09,2.993449e+01,4.603469e+00,2.533102e+01,3.192511e+01,1.722407e+02
1.284334e+06,1.486497e+01,7.041365e+04,8.149728e-01,9.271070e-01,9.272773e-01,2.066697e-04,1.628567e-09,2.994374e+01,4.603469e+00,2.534027e+01,3.193610e+01,1.722207e+02
1.284434e+06,1.486613e+01,7.051367e+04,8.161304e-01,9.270725e-01,9.272775e-01,2.068326e-04,1.628567e-09,2.995299e+01,4.603469e+00,2.534952e+01,3.194710e+01,1.722007e+02
