Repository: brandonlampe/CS_Data

# Repository for Crushed Salt Data
**Grant No: 456417**

This is a work in progress!

## Repository Content

### Directory Names
A uniform namining structure still in progress, but in general directories are named according to the following:
 - Names contain no spaces, a single underscore "_" will be used as a file name seperator.
 - Files are for the Crushed Salt Project (CSP); therefore, the first three charaters of each file are "CSP".
 - Folders are organized by which frame the test was performed on i.e., A2 or A3.
 - The fifth and sixth charaters of each file name will therefore be "A" followed by the frame number.

File: UNM_WP_HY_175_13/STAGE09/CREEP_FIT/175_13_STAGE09_CREEP_OUT.csv (part 4 of 11)
Analysis by Brandon Lampe, performed on: 2016/11/04 11:48:49
Experimental results below begin at: 2016/10/16 14:09:36
Duration (sec),Duration (day),Elapsed Time (sec),Elapsed Time (day),Interpolated Fractional Density,Fit to Fractional Density,Fit to Volume Strain,Fit to Volume Strain Rate (1/sec),Confining Pressure (MPa),Pore Pressure (MPa),Terzaghi Pressure (MPa),Solid Pressure (MPa),Temperature (C))
1.284534e+06,1.486729e+01,7.061369e+04,8.172880e-01,9.270561e-01,9.272776e-01,2.069955e-04,1.628567e-09,2.995454e+01,4.603469e+00,2.535107e+01,3.194924e+01,1.722579e+02
1.284634e+06,1.486845e+01,7.071371e+04,8.184457e-01,9.270403e-01,9.272778e-01,2.071583e-04,1.628566e-09,2.995580e+01,4.603469e+00,2.535234e+01,3.195108e+01,1.723179e+02
1.284734e+06,1.486960e+01,7.081373e+04,8.196033e-01,9.270246e-01,9.272779e-01,2.073212e-04,1.628566e-09,2.995707e+01,4.603469e+00,2.535360e+01,3.195291e+01,1.723779e+02
1.284834e+06,1.487076e+01,7.091374e+04,8.207609e-01,9.270088e-01,9.272781e-01,2.074841e-04,1.628566e-09,2.995834e+01,4.603469e+00,2.535487e+01,3.195474e+01,1.724379e+02
1.284934e+06,1.487192e+01,7.101376e+04,8.219186e-01,9.269930e-01,9.272782e-01,2.076470e-04,1.628566e-09,2.995961e+01,4.603469e+00,2.535614e+01,3.195658e+01,1.724979e+02
1.285034e+06,1.487308e+01,7.111378e+04,8.230762e-01,9.269772e-01,9.272784e-01,2.078099e-04,1.628565e-09,2.995193e+01,4.603469e+00,2.534846e+01,3.194876e+01,1.725193e+02
1.285134e+06,1.487423e+01,7.121380e+04,8.242338e-01,9.269614e-01,9.272785e-01,2.079728e-04,1.628565e-09,2.994392e+01,4.603469e+00,2.534045e+01,3.194058e+01,1.725393e+02
1.285234e+06,1.487539e+01,7.131382e+04,8.253915e-01,9.269456e-01,9.272787e-01,2.081357e-04,1.628565e-09,2.993591e+01,4.603469e+00,2.533244e+01,3.193241e+01,1.725594e+02
1.285334e+06,1.487655e+01,7.141384e+04,8.265491e-01,9.269298e-01,9.272788e-01,2.082986e-04,1.628565e-09,2.992790e+01,4.603469e+00,2.532443e+01,3.192423e+01,1.725794e+02
1.285434e+06,1.487771e+01,7.151386e+04,8.277067e-01,9.269140e-01,9.272790e-01,2.084614e-04,1.628564e-09,2.991989e+01,4.603469e+00,2.531642e+01,3.191605e+01,1.725994e+02
1.285534e+06,1.487886e+01,7.161388e+04,8.288644e-01,9.270166e-01,9.272791e-01,2.086243e-04,1.628564e-09,2.992987e+01,4.603469e+00,2.532640e+01,3.192380e+01,1.725806e+02
1.285634e+06,1.488002e+01,7.171390e+04,8.300220e-01,9.271228e-01,9.272793e-01,2.087872e-04,1.628564e-09,2.994039e+01,4.603469e+00,2.533693e+01,3.193202e+01,1.725606e+02
1.285734e+06,1.488118e+01,7.181392e+04,8.311796e-01,9.272290e-01,9.272794e-01,2.089501e-04,1.628564e-09,2.995092e+01,4.603469e+00,2.534745e+01,3.194024e+01,1.725406e+02
1.285834e+06,1.488234e+01,7.191394e+04,8.323373e-01,9.273352e-01,9.272796e-01,2.091130e-04,1.628563e-09,2.996144e+01,4.603469e+00,2.535797e+01,3.194845e+01,1.725206e+02
1.285934e+06,1.488349e+01,7.201396e+04,8.334949e-01,9.274414e-01,9.272797e-01,2.092759e-04,1.628563e-09,2.997196e+01,4.603469e+00,2.536849e+01,3.195667e+01,1.725006e+02
1.286034e+06,1.488465e+01,7.211398e+04,8.346525e-01,9.274209e-01,9.272799e-01,2.094388e-04,1.628563e-09,2.996207e+01,4.603469e+00,2.535861e+01,3.194661e+01,1.724612e+02
1.286134e+06,1.488581e+01,7.221400e+04,8.358101e-01,9.273965e-01,9.272801e-01,2.096017e-04,1.628563e-09,2.995155e+01,4.603469e+00,2.534808e+01,3.193599e+01,1.724212e+02
1.286234e+06,1.488697e+01,7.231402e+04,8.369678e-01,9.273721e-01,9.272802e-01,2.097646e-04,1.628562e-09,2.994103e+01,4.603469e+00,2.533756e+01,3.192536e+01,1.723813e+02
1.286334e+06,1.488813e+01,7.241404e+04,8.381254e-01,9.273477e-01,9.272804e-01,2.099274e-04,1.628562e-09,2.993051e+01,4.603469e+00,2.532704e+01,3.191474e+01,1.723413e+02
1.286434e+06,1.488928e+01,7.251406e+04,8.392830e-01,9.273233e-01,9.272805e-01,2.100903e-04,1.628562e-09,2.991999e+01,4.603469e+00,2.531652e+01,3.190411e+01,1.723013e+02
1.286534e+06,1.489044e+01,7.261407e+04,8.404407e-01,9.273156e-01,9.272807e-01,2.102532e-04,1.628561e-09,2.992986e+01,4.603469e+00,2.532639e+01,3.191498e+01,1.723582e+02
1.286634e+06,1.489160e+01,7.271409e+04,8.415983e-01,9.273084e-01,9.272808e-01,2.104161e-04,1.628561e-09,2.994040e+01,4.603469e+00,2.533693e+01,3.192656e+01,1.724183e+02
1.286734e+06,1.489276e+01,7.281411e+04,8.427559e-01,9.273012e-01,9.272810e-01,2.105790e-04,1.628561e-09,2.995094e+01,4.603469e+00,2.534747e+01,3.193813e+01,1.724783e+02
1.286834e+06,1.489391e+01,7.291413e+04,8.439136e-01,9.272940e-01,9.272811e-01,2.107419e-04,1.628561e-09,2.996147e+01,4.603469e+00,2.535801e+01,3.194971e+01,1.725384e+02
1.286934e+06,1.489507e+01,7.301415e+04,8.450712e-01,9.272868e-01,9.272813e-01,2.109048e-04,1.628560e-09,2.997201e+01,4.603469e+00,2.536854e+01,3.196129e+01,1.725985e+02
1.287034e+06,1.489623e+01,7.311417e+04,8.462288e-01,9.272629e-01,9.272814e-01,2.110677e-04,1.628560e-09,2.996570e+01,4.603469e+00,2.536223e+01,3.195519e+01,1.725220e+02
1.287134e+06,1.489739e+01,7.321419e+04,8.473865e-01,9.272385e-01,9.272816e-01,2.112305e-04,1.628560e-09,2.995896e+01,4.603469e+00,2.535549e+01,3.194863e+01,1.724420e+02
1.287234e+06,1.489854e+01,7.331421e+04,8.485441e-01,9.272141e-01,9.272817e-01,2.113934e-04,1.628560e-09,2.995222e+01,4.603469e+00,2.534875e+01,3.194208e+01,1.723621e+02
1.287334e+06,1.489970e+01,7.341423e+04,8.497017e-01,9.271897e-01,9.272819e-01,2.115563e-04,1.628559e-09,2.994547e+01,4.603469e+00,2.534200e+01,3.193553e+01,1.722821e+02
1.287434e+06,1.490086e+01,7.351425e+04,8.508594e-01,9.271653e-01,9.272820e-01,2.117192e-04,1.628559e-09,2.993873e+01,4.603469e+00,2.533526e+01,3.192898e+01,1.722021e+02
1.287534e+06,1.490202e+01,7.361427e+04,8.520170e-01,9.271381e-01,9.272822e-01,2.118821e-04,1.628559e-09,2.993487e+01,4.603469e+00,2.533140e+01,3.192562e+01,1.722584e+02
1.287634e+06,1.490317e+01,7.371429e+04,8.531746e-01,9.271109e-01,9.272823e-01,2.120450e-04,1.628559e-09,2.993110e+01,4.603469e+00,2.532763e+01,3.192235e+01,1.723184e+02
1.287734e+06,1.490433e+01,7.381431e+04,8.543323e-01,9.270836e-01,9.272825e-01,2.122079e-04,1.628558e-09,2.992732e+01,4.603469e+00,2.532385e+01,3.191907e+01,1.723784e+02
1.287834e+06,1.490549e+01,7.391433e+04,8.554899e-01,9.270563e-01,9.272826e-01,2.123708e-04,1.628558e-09,2.992354e+01,4.603469e+00,2.532007e+01,3.191580e+01,1.724383e+02
1.287934e+06,1.490665e+01,7.401435e+04,8.566475e-01,9.270291e-01,9.272828e-01,2.125336e-04,1.628558e-09,2.991976e+01,4.603469e+00,2.531629e+01,3.191253e+01,1.724983e+02
1.288034e+06,1.490781e+01,7.411437e+04,8.578052e-01,9.271343e-01,9.272829e-01,2.126965e-04,1.628557e-09,2.991966e+01,4.603469e+00,2.531619e+01,3.190931e+01,1.725389e+02
1.288134e+06,1.490896e+01,7.421438e+04,8.589628e-01,9.272434e-01,9.272831e-01,2.128594e-04,1.628557e-09,2.991966e+01,4.603469e+00,2.531619e+01,3.190610e+01,1.725789e+02
1.288234e+06,1.491012e+01,7.431440e+04,8.601204e-01,9.273525e-01,9.272832e-01,2.130223e-04,1.628557e-09,2.991966e+01,4.603469e+00,2.531619e+01,3.190289e+01,1.726188e+02
1.288334e+06,1.491128e+01,7.441442e+04,8.612780e-01,9.274615e-01,9.272834e-01,2.131852e-04,1.628557e-09,2.991966e+01,4.603469e+00,2.531619e+01,3.189968e+01,1.726588e+02
1.288434e+06,1.491244e+01,7.451444e+04,8.624357e-01,9.275706e-01,9.272835e-01,2.133481e-04,1.628556e-09,2.991966e+01,4.603469e+00,2.531619e+01,3.189647e+01,1.726988e+02
1.288534e+06,1.491359e+01,7.461446e+04,8.635933e-01,9.275098e-01,9.272837e-01,2.135110e-04,1.628556e-09,2.991721e+01,4.604699e+00,2.531251e+01,3.189552e+01,1.727582e+02
1.288634e+06,1.491475e+01,7.471448e+04,8.647509e-01,9.274437e-01,9.272838e-01,2.136738e-04,1.628556e-09,2.991468e+01,4.605966e+00,2.530872e+01,3.189465e+01,1.728182e+02
1.288735e+06,1.491591e+01,7.481450e+04,8.659086e-01,9.273777e-01,9.272840e-01,2.138367e-04,1.628556e-09,2.991216e+01,4.607233e+00,2.530493e+01,3.189377e+01,1.728782e+02
1.288835e+06,1.491707e+01,7.491452e+04,8.670662e-01,9.273117e-01,9.272841e-01,2.139996e-04,1.628555e-09,2.990964e+01,4.608500e+00,2.530114e+01,3.189289e+01,1.729381e+02
1.288935e+06,1.491822e+01,7.501454e+04,8.682238e-01,9.272457e-01,9.272843e-01,2.141625e-04,1.628555e-09,2.990711e+01,4.609767e+00,2.529735e+01,3.189202e+01,1.729981e+02
1.289035e+06,1.491938e+01,7.511456e+04,8.693815e-01,9.272019e-01,9.272844e-01,2.143254e-04,1.628555e-09,2.990948e+01,4.609807e+00,2.529967e+01,3.189585e+01,1.728257e+02
1.289135e+06,1.492054e+01,7.521458e+04,8.705391e-01,9.271589e-01,9.272846e-01,2.144883e-04,1.628555e-09,2.991200e+01,4.609807e+00,2.530220e+01,3.189984e+01,1.726457e+02
1.289235e+06,1.492170e+01,7.531460e+04,8.716967e-01,9.271158e-01,9.272847e-01,2.146512e-04,1.628554e-09,2.991453e+01,4.609807e+00,2.530472e+01,3.190383e+01,1.724658e+02
1.289335e+06,1.492285e+01,7.541462e+04,8.728544e-01,9.270728e-01,9.272849e-01,2.148141e-04,1.628554e-09,2.991705e+01,4.609807e+00,2.530724e+01,3.190782e+01,1.722858e+02
1.289435e+06,1.492401e+01,7.551464e+04,8.740120e-01,9.270297e-01,9.272850e-01,2.149769e-04,1.628554e-09,2.991957e+01,4.609807e+00,2.530977e+01,3.191181e+01,1.721059e+02
1.289535e+06,1.492517e+01,7.561466e+04,8.751696e-01,9.271493e-01,9.272852e-01,2.151398e-04,1.628553e-09,2.991843e+01,4.609807e+00,2.530862e+01,3.190705e+01,1.721581e+02
1.289635e+06,1.492633e+01,7.571468e+04,8.763273e-01,9.272744e-01,9.272853e-01,2.153027e-04,1.628553e-09,2.991716e+01,4.609807e+00,2.530735e+01,3.190200e+01,1.722182e+02
1.289735e+06,1.492748e+01,7.581469e+04,8.774849e-01,9.273995e-01,9.272855e-01,2.154656e-04,1.628553e-09,2.991588e+01,4.609807e+00,2.530608e+01,3.189695e+01,1.722783e+02
1.289835e+06,1.492864e+01,7.591471e+04,8.786425e-01,9.275245e-01,9.272856e-01,2.156285e-04,1.628553e-09,2.991461e+01,4.609807e+00,2.530481e+01,3.189190e+01,1.723384e+02
1.289935e+06,1.492980e+01,7.601473e+04,8.798002e-01,9.276496e-01,9.272858e-01,2.157914e-04,1.628552e-09,2.991334e+01,4.609807e+00,2.530354e+01,3.188685e+01,1.723985e+02
1.290035e+06,1.493096e+01,7.611475e+04,8.809578e-01,9.275814e-01,9.272859e-01,2.159543e-04,1.628552e-09,2.991085e+01,4.608570e+00,2.530228e+01,3.188626e+01,1.723610e+02
1.290135e+06,1.493212e+01,7.621477e+04,8.821154e-01,9.275081e-01,9.272861e-01,2.161172e-04,1.628552e-09,2.990832e+01,4.607301e+00,2.530102e+01,3.188579e+01,1.723209e+02
1.290235e+06,1.493327e+01,7.631479e+04,8.832731e-01,9.274347e-01,9.272862e-01,2.162800e-04,1.628552e-09,2.990579e+01,4.606031e+00,2.529976e+01,3.188532e+01,1.722809e+02
1.290335e+06,1.493443e+01,7.641481e+04,8.844307e-01,9.273614e-01,9.272864e-01,2.164429e-04,1.628551e-09,2.990326e+01,4.604762e+00,2.529850e+01,3.188485e+01,1.722408e+02
1.290435e+06,1.493559e+01,7.651483e+04,8.855883e-01,9.272880e-01,9.272865e-01,2.166058e-04,1.628551e-09,2.990074e+01,4.603493e+00,2.529724e+01,3.188438e+01,1.722008e+02
1.290535e+06,1.493675e+01,7.661485e+04,8.867459e-01,9.272867e-01,9.272867e-01,2.167687e-04,1.628551e-09,2.990317e+01,4.603469e+00,2.529970e+01,3.188705e+01,1.720823e+02
1.290635e+06,1.493790e+01,7.671487e+04,8.879036e-01,9.272867e-01,9.272868e-01,2.169316e-04,1.628551e-09,2.990569e+01,4.603469e+00,2.530222e+01,3.188977e+01,1.719623e+02
1.290735e+06,1.493906e+01,7.681489e+04,8.890612e-01,9.272867e-01,9.272870e-01,2.170945e-04,1.628550e-09,2.990821e+01,4.603469e+00,2.530474e+01,3.189249e+01,1.718424e+02
1.290835e+06,1.494022e+01,7.691491e+04,8.902188e-01,9.272867e-01,9.272872e-01,2.172574e-04,1.628550e-09,2.991074e+01,4.603469e+00,2.530727e+01,3.189521e+01,1.717224e+02
1.290935e+06,1.494138e+01,7.701493e+04,8.913765e-01,9.272867e-01,9.272873e-01,2.174202e-04,1.628550e-09,2.991326e+01,4.603469e+00,2.530979e+01,3.189793e+01,1.716024e+02
1.291035e+06,1.494253e+01,7.711495e+04,8.925341e-01,9.272782e-01,9.272875e-01,2.175831e-04,1.628550e-09,2.991703e+01,4.603469e+00,2.531356e+01,3.190224e+01,1.716588e+02
1.291135e+06,1.494369e+01,7.721497e+04,8.936917e-01,9.272696e-01,9.272876e-01,2.177460e-04,1.628549e-09,2.992082e+01,4.603469e+00,2.531735e+01,3.190658e+01,1.717187e+02
1.291235e+06,1.494485e+01,7.731499e+04,8.948494e-01,9.272610e-01,9.272878e-01,2.179089e-04,1.628549e-09,2.992461e+01,4.603469e+00,2.532114e+01,3.191093e+01,1.717787e+02
1.291335e+06,1.494601e+01,7.741501e+04,8.960070e-01,9.272524e-01,9.272879e-01,2.180718e-04,1.628549e-09,2.992840e+01,4.603469e+00,2.532493e+01,3.191527e+01,1.718387e+02
1.291435e+06,1.494716e+01,7.751502e+04,8.971646e-01,9.272438e-01,9.272881e-01,2.182347e-04,1.628548e-09,2.993219e+01,4.603469e+00,2.532872e+01,3.191961e+01,1.718987e+02
1.291535e+06,1.494832e+01,7.761504e+04,8.983223e-01,9.272436e-01,9.272882e-01,2.183976e-04,1.628548e-09,2.993640e+01,4.603469e+00,2.533293e+01,3.192415e+01,1.718216e+02
1.291635e+06,1.494948e+01,7.771506e+04,8.994799e-01,9.272436e-01,9.272884e-01,2.185605e-04,1.628548e-09,2.994061e+01,4.603469e+00,2.533714e+01,3.192869e+01,1.717415e+02
1.291735e+06,1.495064e+01,7.781508e+04,9.006375e-01,9.272436e-01,9.272885e-01,2.187233e-04,1.628548e-09,2.994482e+01,4.603469e+00,2.534135e+01,3.193324e+01,1.716614e+02
1.291835e+06,1.495180e+01,7.791510e+04,9.017952e-01,9.272436e-01,9.272887e-01,2.188862e-04,1.628547e-09,2.994903e+01,4.603469e+00,2.534557e+01,3.193778e+01,1.715813e+02
1.291935e+06,1.495295e+01,7.801512e+04,9.029528e-01,9.272436e-01,9.272888e-01,2.190491e-04,1.628547e-09,2.995325e+01,4.603469e+00,2.534978e+01,3.194232e+01,1.715012e+02
1.292035e+06,1.495411e+01,7.811514e+04,9.041104e-01,9.272521e-01,9.272890e-01,2.192120e-04,1.628547e-09,2.994668e+01,4.603469e+00,2.534321e+01,3.193499e+01,1.714212e+02
1.292135e+06,1.495527e+01,7.821516e+04,9.052681e-01,9.272607e-01,9.272891e-01,2.193749e-04,1.628547e-09,2.993995e+01,4.603469e+00,2.533648e+01,3.192748e+01,1.713412e+02
1.292235e+06,1.495643e+01,7.831518e+04,9.064257e-01,9.272693e-01,9.272893e-01,2.195378e-04,1.628546e-09,2.993322e+01,4.603469e+00,2.532975e+01,3.191997e+01,1.712613e+02
1.292335e+06,1.495758e+01,7.841520e+04,9.075833e-01,9.272779e-01,9.272894e-01,2.197007e-04,1.628546e-09,2.992649e+01,4.603469e+00,2.532303e+01,3.191246e+01,1.711813e+02
1.292435e+06,1.495874e+01,7.851522e+04,9.087410e-01,9.272865e-01,9.272896e-01,2.198635e-04,1.628546e-09,2.991977e+01,4.603469e+00,2.531630e+01,3.190495e+01,1.711013e+02
1.292535e+06,1.495990e+01,7.861524e+04,9.098986e-01,9.272697e-01,9.272897e-01,2.200264e-04,1.628546e-09,2.992627e+01,4.603469e+00,2.532280e+01,3.191246e+01,1.712377e+02
1.292635e+06,1.496106e+01,7.871526e+04,9.110562e-01,9.272525e-01,9.272899e-01,2.201893e-04,1.628545e-09,2.993300e+01,4.603469e+00,2.532953e+01,3.192023e+01,1.713776e+02
1.292735e+06,1.496221e+01,7.881528e+04,9.122138e-01,9.272353e-01,9.272900e-01,2.203522e-04,1.628545e-09,2.993973e+01,4.603469e+00,2.533626e+01,3.192799e+01,1.715176e+02
1.292835e+06,1.496337e+01,7.891530e+04,9.133715e-01,9.272181e-01,9.272902e-01,2.205151e-04,1.628545e-09,2.994646e+01,4.603469e+00,2.534299e+01,3.193576e+01,1.716575e+02
1.292935e+06,1.496453e+01,7.901532e+04,9.145291e-01,9.272008e-01,9.272903e-01,2.206780e-04,1.628544e-09,2.995319e+01,4.603469e+00,2.534972e+01,3.194352e+01,1.717975e+02
1.293035e+06,1.496569e+01,7.911533e+04,9.156867e-01,9.272329e-01,9.272905e-01,2.208409e-04,1.628544e-09,2.994424e+01,4.603469e+00,2.534077e+01,3.193293e+01,1.717608e+02
1.293135e+06,1.496684e+01,7.921535e+04,9.168444e-01,9.272658e-01,9.272906e-01,2.210037e-04,1.628544e-09,2.993500e+01,4.603469e+00,2.533154e+01,3.192199e+01,1.717209e+02
1.293235e+06,1.496800e+01,7.931537e+04,9.180020e-01,9.272988e-01,9.272908e-01,2.211666e-04,1.628544e-09,2.992577e+01,4.603469e+00,2.532230e+01,3.191106e+01,1.716810e+02
1.293335e+06,1.496916e+01,7.941539e+04,9.191596e-01,9.273317e-01,9.272909e-01,2.213295e-04,1.628543e-09,2.991653e+01,4.603469e+00,2.531306e+01,3.190013e+01,1.716410e+02
1.293435e+06,1.497032e+01,7.951541e+04,9.203173e-01,9.273647e-01,9.272911e-01,2.214924e-04,1.628543e-09,2.990730e+01,4.603469e+00,2.530383e+01,3.188920e+01,1.716011e+02
1.293535e+06,1.497147e+01,7.961543e+04,9.214749e-01,9.273419e-01,9.272912e-01,2.216553e-04,1.628543e-09,2.991195e+01,4.603469e+00,2.530848e+01,3.189489e+01,1.716584e+02
1.293635e+06,1.497263e+01,7.971545e+04,9.226325e-01,9.273174e-01,9.272914e-01,2.218182e-04,1.628543e-09,2.991700e+01,4.603469e+00,2.531353e+01,3.190106e+01,1.717185e+02
1.293735e+06,1.497379e+01,7.981547e+04,9.237902e-01,9.272930e-01,9.272915e-01,2.219811e-04,1.628542e-09,2.992206e+01,4.603469e+00,2.531859e+01,3.190723e+01,1.717786e+02
1.293835e+06,1.497495e+01,7.991549e+04,9.249478e-01,9.272686e-01,9.272917e-01,2.221439e-04,1.628542e-09,2.992711e+01,4.603469e+00,2.532364e+01,3.191340e+01,1.718386e+02
1.293936e+06,1.497611e+01,8.001551e+04,9.261054e-01,9.272441e-01,9.272918e-01,2.223068e-04,1.628542e-09,2.993217e+01,4.603469e+00,2.532870e+01,3.191958e+01,1.718987e+02
1.294036e+06,1.497726e+01,8.011553e+04,9.272631e-01,9.272675e-01,9.272920e-01,2.224697e-04,1.628542e-09,2.993350e+01,4.603469e+00,2.533004e+01,3.192033e+01,1.719587e+02
1.294136e+06,1.497842e+01,8.021555e+04,9.284207e-01,9.272919e-01,9.272921e-01,2.226326e-04,1.628541e-09,2.993476e+01,4.603469e+00,2.533129e+01,3.192096e+01,1.720187e+02
1.294236e+06,1.497958e+01,8.031557e+04,9.295783e-01,9.273163e-01,9.272923e-01,2.227955e-04,1.628541e-09,2.993601e+01,4.603469e+00,2.533254e+01,3.192160e+01,1.720787e+02
1.294336e+06,1.498074e+01,8.041559e+04,9.307360e-01,9.273407e-01,9.272924e-01,2.229584e-04,1.628541e-09,2.993727e+01,4.603469e+00,2.533380e+01,3.192223e+01,1.721387e+02
1.294436e+06,1.498189e+01,8.051561e+04,9.318936e-01,9.273651e-01,9.272926e-01,2.231213e-04,1.628540e-09,2.993852e+01,4.603469e+00,2.533505e+01,3.192287e+01,1.721986e+02
1.294536e+06,1.498305e+01,8.061563e+04,9.330512e-01,9.273572e-01,9.272927e-01,2.232841e-04,1.628540e-09,2.993732e+01,4.603469e+00,2.533385e+01,3.192180e+01,1.722391e+02
1.294636e+06,1.498421e+01,8.071564e+04,9.342089e-01,9.273486e-01,9.272929e-01,2.234470e-04,1.628540e-09,2.993607e+01,4.603469e+00,2.533260e+01,3.192070e+01,1.722792e+02
1.294736e+06,1.498537e+01,8.081566e+04,9.353665e-01,9.273399e-01,9.272930e-01,2.236099e-04,1.628540e-09,2.993481e+01,4.603469e+00,2.533134e+01,3.191960e+01,1.723193e+02
1.294836e+06,1.498652e+01,8.091568e+04,9.365241e-01,9.273313e-01,9.272932e-01,2.237728e-04,1.628539e-09,2.993355e+01,4.603469e+00,2.533008e+01,3.191850e+01,1.723593e+02
1.294936e+06,1.498768e+01,8.101570e+04,9.376817e-01,9.273227e-01,9.272933e-01,2.239357e-04,1.628539e-09,2.993230e+01,4.603469e+00,2.532883e+01,3.191740e+01,1.723994e+02
1.295036e+06,1.498884e+01,8.111572e+04,9.388394e-01,9.273310e-01,9.272935e-01,2.240986e-04,1.628539e-09,2.992730e+01,4.602221e+00,2.532508e+01,3.191186e+01,1.723803e+02
1.295136e+06,1.499000e+01,8.121574e+04,9.399970e-01,9.273397e-01,9.272936e-01,2.242615e-04,1.628539e-09,2.992224e+01,4.600953e+00,2.532129e+01,3.190626e+01,1.723603e+02
1.295236e+06,1.499115e+01,8.131576e+04,9.411546e-01,9.273483e-01,9.272938e-01,2.244243e-04,1.628538e-09,2.991719e+01,4.599685e+00,2.531750e+01,3.190065e+01,1.723402e+02
1.295336e+06,1.499231e+01,8.141578e+04,9.423123e-01,9.273569e-01,9.272939e-01,2.245872e-04,1.628538e-09,2.991213e+01,4.598417e+00,2.531372e+01,3.189504e+01,1.723202e+02
1.295436e+06,1.499347e+01,8.151580e+04,9.434699e-01,9.273656e-01,9.272941e-01,2.247501e-04,1.628538e-09,2.990708e+01,4.597149e+00,2.530993e+01,3.188944e+01,1.723002e+02
1.295536e+06,1.499463e+01,8.161582e+04,9.446275e-01,9.273329e-01,9.272942e-01,2.249130e-04,1.628538e-09,2.990954e+01,4.597138e+00,2.531240e+01,3.189305e+01,1.722802e+02
1.295636e+06,1.499579e+01,8.171584e+04,9.457852e-01,9.272999e-01,9.272944e-01,2.250759e-04,1.628537e-09,2.991206e+01,4.597138e+00,2.531492e+01,3.189674e+01,1.722602e+02
1.295736e+06,1.499694e+01,8.181586e+04,9.469428e-01,9.272669e-01,9.272946e-01,2.252388e-04,1.628537e-09,2.991458e+01,4.597138e+00,2.531744e+01,3.190044e+01,1.722402e+02
1.295836e+06,1.499810e+01,8.191588e+04,9.481004e-01,9.272339e-01,9.272947e-01,2.254017e-04,1.628537e-09,2.991711e+01,4.597138e+00,2.531997e+01,3.190413e+01,1.722202e+02
1.295936e+06,1.499926e+01,8.201590e+04,9.492581e-01,9.272009e-01,9.272949e-01,2.255645e-04,1.628537e-09,2.991963e+01,4.597138e+00,2.532249e+01,3.190782e+01,1.722002e+02
1.296036e+06,1.500042e+01,8.211592e+04,9.504157e-01,9.271934e-01,9.272950e-01,2.257274e-04,1.628536e-09,2.991966e+01,4.595885e+00,2.532377e+01,3.190817e+01,1.722396e+02
1.296136e+06,1.500157e+01,8.221594e+04,9.515733e-01,9.271863e-01,9.272952e-01,2.258903e-04,1.628536e-09,2.991966e+01,4.594619e+00,2.532504e+01,3.190848e+01,1.722796e+02
1.296236e+06,1.500273e+01,8.231595e+04,9.527310e-01,9.271791e-01,9.272953e-01,2.260532e-04,1.628536e-09,2.991966e+01,4.593354e+00,2.532630e+01,3.190879e+01,1.723195e+02
1.296336e+06,1.500389e+01,8.241597e+04,9.538886e-01,9.271719e-01,9.272955e-01,2.262161e-04,1.628535e-09,2.991966e+01,4.592088e+00,2.532757e+01,3.190910e+01,1.723595e+02
1.296436e+06,1.500505e+01,8.251599e+04,9.550462e-01,9.271647e-01,9.272956e-01,2.263790e-04,1.628535e-09,2.991966e+01,4.590822e+00,2.532883e+01,3.190941e+01,1.723995e+02
1.296536e+06,1.500620e+01,8.261601e+04,9.562039e-01,9.272201e-01,9.272958e-01,2.265419e-04,1.628535e-09,2.992632e+01,4.592060e+00,2.533426e+01,3.191487e+01,1.724198e+02
1.296636e+06,1.500736e+01,8.271603e+04,9.573615e-01,9.272761e-01,9.272959e-01,2.267047e-04,1.628535e-09,2.993306e+01,4.593328e+00,2.533973e+01,3.192039e+01,1.724398e+02
1.296736e+06,1.500852e+01,8.281605e+04,9.585191e-01,9.273322e-01,9.272961e-01,2.268676e-04,1.628534e-09,2.993980e+01,4.594596e+00,2.534520e+01,3.192590e+01,1.724598e+02
1.296836e+06,1.500968e+01,8.291607e+04,9.596768e-01,9.273883e-01,9.272962e-01,2.270305e-04,1.628534e-09,2.994654e+01,4.595864e+00,2.535067e+01,3.193142e+01,1.724799e+02
1.296936e+06,1.501083e+01,8.301609e+04,9.608344e-01,9.274443e-01,9.272964e-01,2.271934e-04,1.628534e-09,2.995328e+01,4.597132e+00,2.535615e+01,3.193694e+01,1.724999e+02
1.297036e+06,1.501199e+01,8.311611e+04,9.619920e-01,9.274046e-01,9.272965e-01,2.273563e-04,1.628534e-09,2.995582e+01,4.595878e+00,2.535994e+01,3.194095e+01,1.725199e+02
1.297136e+06,1.501315e+01,8.321613e+04,9.631496e-01,9.273644e-01,9.272967e-01,2.275192e-04,1.628533e-09,2.995834e+01,4.594612e+00,2.536373e+01,3.194495e+01,1.725399e+02
1.297236e+06,1.501431e+01,8.331615e+04,9.643073e-01,9.273242e-01,9.272968e-01,2.276820e-04,1.628533e-09,2.996087e+01,4.593347e+00,2.536752e+01,3.194896e+01,1.725599e+02
1.297336e+06,1.501546e+01,8.341617e+04,9.654649e-01,9.272840e-01,9.272970e-01,2.278449e-04,1.628533e-09,2.996339e+01,4.592081e+00,2.537131e+01,3.195296e+01,1.725799e+02
1.297436e+06,1.501662e+01,8.351619e+04,9.666225e-01,9.272439e-01,9.272971e-01,2.280078e-04,1.628533e-09,2.996591e+01,4.590815e+00,2.537510e+01,3.195697e+01,1.725999e+02
1.297536e+06,1.501778e+01,8.361621e+04,9.677802e-01,9.272522e-01,9.272973e-01,2.281707e-04,1.628532e-09,2.996593e+01,4.592065e+00,2.537387e+01,3.195665e+01,1.726199e+02
1.297636e+06,1.501894e+01,8.371623e+04,9.689378e-01,9.272608e-01,9.272974e-01,2.283336e-04,1.628532e-09,2.996593e+01,4.593330e+00,2.537260e+01,3.195629e+01,1.726399e+02
1.297736e+06,1.502010e+01,8.381625e+04,9.700954e-01,9.272694e-01,9.272976e-01,2.284965e-04,1.628532e-09,2.996593e+01,4.594596e+00,2.537133e+01,3.195594e+01,1.726599e+02
1.297836e+06,1.502125e+01,8.391627e+04,9.712531e-01,9.272780e-01,9.272977e-01,2.286594e-04,1.628531e-09,2.996593e+01,4.595862e+00,2.537007e+01,3.195559e+01,1.726798e+02
1.297936e+06,1.502241e+01,8.401628e+04,9.724107e-01,9.272866e-01,9.272979e-01,2.288222e-04,1.628531e-09,2.996593e+01,4.597128e+00,2.536880e+01,3.195523e+01,1.726998e+02
1.298036e+06,1.502357e+01,8.411630e+04,9.735683e-01,9.272625e-01,9.272980e-01,2.289851e-04,1.628531e-09,2.995927e+01,4.597138e+00,2.536213e+01,3.194876e+01,1.726406e+02
1.298136e+06,1.502473e+01,8.421632e+04,9.747260e-01,9.272382e-01,9.272982e-01,2.291480e-04,1.628531e-09,2.995255e+01,4.597138e+00,2.535541e+01,3.194223e+01,1.725807e+02
1.298236e+06,1.502588e+01,8.431634e+04,9.758836e-01,9.272138e-01,9.272983e-01,2.293109e-04,1.628530e-09,2.994583e+01,4.597138e+00,2.534870e+01,3.193570e+01,1.725208e+02
1.298336e+06,1.502704e+01,8.441636e+04,9.770412e-01,9.271894e-01,9.272985e-01,2.294738e-04,1.628530e-09,2.993912e+01,4.597138e+00,2.534198e+01,3.192918e+01,1.724610e+02
1.298436e+06,1.502820e+01,8.451638e+04,9.781989e-01,9.271651e-01,9.272986e-01,2.296367e-04,1.628530e-09,2.993240e+01,4.597138e+00,2.533526e+01,3.192265e+01,1.724011e+02
1.298536e+06,1.502936e+01,8.461640e+04,9.793565e-01,9.272112e-01,9.272988e-01,2.297995e-04,1.628530e-09,2.994014e+01,4.597138e+00,2.534300e+01,3.192964e+01,1.723803e+02
1.298636e+06,1.503051e+01,8.471642e+04,9.805141e-01,9.272587e-01,9.272989e-01,2.299624e-04,1.628529e-09,2.994815e+01,4.597138e+00,2.535101e+01,3.193688e+01,1.723603e+02
1.298736e+06,1.503167e+01,8.481644e+04,9.816718e-01,9.273061e-01,9.272991e-01,2.301253e-04,1.628529e-09,2.995616e+01,4.597138e+00,2.535903e+01,3.194412e+01,1.723403e+02
1.298836e+06,1.503283e+01,8.491646e+04,9.828294e-01,9.273536e-01,9.272992e-01,2.302882e-04,1.628529e-09,2.996417e+01,4.597138e+00,2.536704e+01,3.195136e+01,1.723203e+02
1.298936e+06,1.503399e+01,8.501648e+04,9.839870e-01,9.274010e-01,9.272994e-01,2.304511e-04,1.628529e-09,2.997219e+01,4.597138e+00,2.537505e+01,3.195860e+01,1.723002e+02
1.299036e+06,1.503514e+01,8.511650e+04,9.851446e-01,9.274200e-01,9.272995e-01,2.306140e-04,1.628528e-09,2.996561e+01,4.595886e+00,2.536972e+01,3.195105e+01,1.722605e+02
1.299137e+06,1.503630e+01,8.521652e+04,9.863023e-01,9.274386e-01,9.272997e-01,2.307769e-04,1.628528e-09,2.995887e+01,4.594621e+00,2.536425e+01,3.194333e+01,1.722205e+02
1.299237e+06,1.503746e+01,8.531654e+04,9.874599e-01,9.274573e-01,9.272998e-01,2.309397e-04,1.628528e-09,2.995212e+01,4.593355e+00,2.535877e+01,3.193560e+01,1.721805e+02
1.299337e+06,1.503862e+01,8.541656e+04,9.886175e-01,9.274760e-01,9.273000e-01,2.311026e-04,1.628527e-09,2.994538e+01,4.592089e+00,2.535329e+01,3.192788e+01,1.721405e+02
1.299437e+06,1.503978e+01,8.551658e+04,9.897752e-01,9.274946e-01,9.273001e-01,2.312655e-04,1.628527e-09,2.993864e+01,4.590823e+00,2.534781e+01,3.192016e+01,1.721005e+02
1.299537e+06,1.504093e+01,8.561659e+04,9.909328e-01,9.275034e-01,9.273003e-01,2.314284e-04,1.628527e-09,2.993731e+01,4.590807e+00,2.534651e+01,3.191848e+01,1.721395e+02
1.299637e+06,1.504209e+01,8.571661e+04,9.920904e-01,9.275120e-01,9.273004e-01,2.315913e-04,1.628527e-09,2.993606e+01,4.590807e+00,2.534525e+01,3.191687e+01,1.721795e+02
1.299737e+06,1.504325e+01,8.581663e+04,9.932481e-01,9.275206e-01,9.273006e-01,2.317542e-04,1.628526e-09,2.993480e+01,4.590807e+00,2.534400e+01,3.191526e+01,1.722194e+02
1.299837e+06,1.504441e+01,8.591665e+04,9.944057e-01,9.275292e-01,9.273007e-01,2.319170e-04,1.628526e-09,2.993355e+01,4.590807e+00,2.534274e+01,3.191366e+01,1.722594e+02
1.299937e+06,1.504556e+01,8.601667e+04,9.955633e-01,9.275378e-01,9.273009e-01,2.320799e-04,1.628526e-09,2.993229e+01,4.590807e+00,2.534149e+01,3.191205e+01,1.722994e+02
1.300037e+06,1.504672e+01,8.611669e+04,9.967210e-01,9.274216e-01,9.273010e-01,2.322428e-04,1.628526e-09,2.993352e+01,4.592059e+00,2.534146e+01,3.191670e+01,1.722011e+02
1.300137e+06,1.504788e+01,8.621671e+04,9.978786e-01,9.273035e-01,9.273012e-01,2.324057e-04,1.628525e-09,2.993478e+01,4.593329e+00,2.534145e+01,3.192143e+01,1.721008e+02
1.300237e+06,1.504904e+01,8.631673e+04,9.990362e-01,9.271854e-01,9.273013e-01,2.325686e-04,1.628525e-09,2.993604e+01,4.594599e+00,2.534144e+01,3.192617e+01,1.720005e+02
1.300337e+06,1.505019e+01,8.641675e+04,1.000194e+00,9.270673e-01,9.273015e-01,2.327315e-04,1.628525e-09,2.993729e+01,4.595869e+00,2.534142e+01,3.193091e+01,1.719002e+02
1.300437e+06,1.505135e+01,8.651677e+04,1.001351e+00,9.269495e-01,9.273017e-01,2.328943e-04,1.628525e-09,2.993855e+01,4.597136e+00,2.534141e+01,3.193564e+01,1.717999e+02
1.300537e+06,1.505251e+01,8.661679e+04,1.002509e+00,9.270744e-01,9.273018e-01,2.330572e-04,1.628524e-09,2.993350e+01,4.595870e+00,2.533763e+01,3.192661e+01,1.717399e+02
1.300637e+06,1.505367e+01,8.671681e+04,1.003667e+00,9.271992e-01,9.273020e-01,2.332201e-04,1.628524e-09,2.992845e+01,4.594605e+00,2.533385e+01,3.191759e+01,1.716800e+02
1.300737e+06,1.505482e+01,8.681683e+04,1.004824e+00,9.273241e-01,9.273021e-01,2.333830e-04,1.628524e-09,2.992341e+01,4.593339e+00,2.533007e+01,3.190856e+01,1.716200e+02
1.300837e+06,1.505598e+01,8.691685e+04,1.005982e+00,9.274490e-01,9.273023e-01,2.335459e-04,1.628524e-09,2.991836e+01,4.592073e+00,2.532629e+01,3.189954e+01,1.715600e+02
1.300937e+06,1.505714e+01,8.701687e+04,1.007140e+00,9.275738e-01,9.273024e-01,2.337088e-04,1.628523e-09,2.991331e+01,4.590807e+00,2.532250e+01,3.189053e+01,1.715000e+02
1.301037e+06,1.505830e+01,8.711689e+04,1.008297e+00,9.274992e-01,9.273026e-01,2.338717e-04,1.628523e-09,2.991458e+01,4.590807e+00,2.532377e+01,3.189409e+01,1.715000e+02
1.301137e+06,1.505945e+01,8.721690e+04,1.009455e+00,9.274246e-01,9.273027e-01,2.340345e-04,1.628523e-09,2.991585e+01,4.590807e+00,2.532504e+01,3.189765e+01,1.715000e+02
1.301237e+06,1.506061e+01,8.731692e+04,1.010613e+00,9.273500e-01,9.273029e-01,2.341974e-04,1.628522e-09,2.991712e+01,4.590807e+00,2.532631e+01,3.190122e+01,1.715000e+02
1.301337e+06,1.506177e+01,8.741694e+04,1.011770e+00,9.272753e-01,9.273030e-01,2.343603e-04,1.628522e-09,2.991838e+01,4.590807e+00,2.532758e+01,3.190478e+01,1.715000e+02
1.301437e+06,1.506293e+01,8.751696e+04,1.012928e+00,9.272007e-01,9.273032e-01,2.345232e-04,1.628522e-09,2.991965e+01,4.590807e+00,2.532885e+01,3.190835e+01,1.715000e+02
1.301537e+06,1.506409e+01,8.761698e+04,1.014085e+00,9.272091e-01,9.273033e-01,2.346861e-04,1.628522e-09,2.992091e+01,4.592070e+00,2.532884e+01,3.190936e+01,1.715599e+02
1.301637e+06,1.506524e+01,8.771700e+04,1.015243e+00,9.272177e-01,9.273035e-01,2.348490e-04,1.628521e-09,2.992216e+01,4.593336e+00,2.532883e+01,3.191036e+01,1.716198e+02
1.301737e+06,1.506640e+01,8.781702e+04,1.016401e+00,9.272264e-01,9.273036e-01,2.350118e-04,1.628521e-09,2.992342e+01,4.594602e+00,2.532882e+01,3.191136e+01,1.716798e+02
1.301837e+06,1.506756e+01,8.791704e+04,1.017558e+00,9.272350e-01,9.273038e-01,2.351747e-04,1.628521e-09,2.992467e+01,4.595868e+00,2.532880e+01,3.191236e+01,1.717398e+02
1.301937e+06,1.506872e+01,8.801706e+04,1.018716e+00,9.272436e-01,9.273039e-01,2.353376e-04,1.628521e-09,2.992593e+01,4.597134e+00,2.532879e+01,3.191336e+01,1.717998e+02
1.302037e+06,1.506987e+01,8.811708e+04,1.019874e+00,9.272350e-01,9.273041e-01,2.355005e-04,1.628520e-09,2.992593e+01,4.597138e+00,2.532879e+01,3.191361e+01,1.718399e+02
1.302137e+06,1.507103e+01,8.821710e+04,1.021031e+00,9.272264e-01,9.273042e-01,2.356634e-04,1.628520e-09,2.992593e+01,4.597138e+00,2.532879e+01,3.191387e+01,1.718800e+02
1.302237e+06,1.507219e+01,8.831712e+04,1.022189e+00,9.272178e-01,9.273044e-01,2.358263e-04,1.628520e-09,2.992593e+01,4.597138e+00,2.532879e+01,3.191412e+01,1.719200e+02
1.302337e+06,1.507335e+01,8.841714e+04,1.023346e+00,9.272091e-01,9.273045e-01,2.359891e-04,1.628520e-09,2.992593e+01,4.597138e+00,2.532879e+01,3.191438e+01,1.719601e+02
1.302437e+06,1.507450e+01,8.851716e+04,1.024504e+00,9.272007e-01,9.273047e-01,2.361520e-04,1.628519e-09,2.992592e+01,4.597138e+00,2.532878e+01,3.191461e+01,1.720001e+02
1.302537e+06,1.507566e+01,8.861718e+04,1.025662e+00,9.272336e-01,9.273048e-01,2.363149e-04,1.628519e-09,2.992215e+01,4.597138e+00,2.532501e+01,3.190957e+01,1.720401e+02
1.302637e+06,1.507682e+01,8.871720e+04,1.026819e+00,9.272666e-01,9.273050e-01,2.364778e-04,1.628519e-09,2.991837e+01,4.597138e+00,2.532124e+01,3.190454e+01,1.720800e+02
1.302737e+06,1.507798e+01,8.881722e+04,1.027977e+00,9.272995e-01,9.273051e-01,2.366407e-04,1.628518e-09,2.991460e+01,4.597138e+00,2.531746e+01,3.189950e+01,1.721199e+02
1.302837e+06,1.507913e+01,8.891723e+04,1.029135e+00,9.273325e-01,9.273053e-01,2.368036e-04,1.628518e-09,2.991083e+01,4.597138e+00,2.531369e+01,3.189446e+01,1.721598e+02
1.302937e+06,1.508029e+01,8.901725e+04,1.030292e+00,9.273654e-01,9.273054e-01,2.369664e-04,1.628518e-09,2.990706e+01,4.597138e+00,2.530992e+01,3.188942e+01,1.721997e+02
1.303037e+06,1.508145e+01,8.911727e+04,1.031450e+00,9.273813e-01,9.273056e-01,2.371293e-04,1.628518e-09,2.990954e+01,4.595881e+00,2.531366e+01,3.189173e+01,1.721801e+02
1.303137e+06,1.508261e+01,8.921729e+04,1.032608e+00,9.273971e-01,9.273057e-01,2.372922e-04,1.628517e-09,2.991206e+01,4.594615e+00,2.531745e+01,3.189408e+01,1.721601e+02
1.303237e+06,1.508377e+01,8.931731e+04,1.033765e+00,9.274129e-01,9.273059e-01,2.374551e-04,1.628517e-09,2.991459e+01,4.593349e+00,2.532124e+01,3.189644e+01,1.721402e+02
1.303337e+06,1.508492e+01,8.941733e+04,1.034923e+00,9.274287e-01,9.273060e-01,2.376180e-04,1.628517e-09,2.991711e+01,4.592083e+00,2.532503e+01,3.189880e+01,1.721202e+02
1.303437e+06,1.508608e+01,8.951735e+04,1.036080e+00,9.274445e-01,9.273062e-01,2.377809e-04,1.628517e-09,2.991963e+01,4.590817e+00,2.532882e+01,3.190115e+01,1.721002e+02
1.303537e+06,1.508724e+01,8.961737e+04,1.037238e+00,9.273891e-01,9.273063e-01,2.379437e-04,1.628516e-09,2.991966e+01,4.592062e+00,2.532759e+01,3.190271e+01,1.721198e+02
1.303637e+06,1.508840e+01,8.971739e+04,1.038396e+00,9.273331e-01,9.273065e-01,2.381066e-04,1.628516e-09,2.991966e+01,4.593328e+00,2.532633e+01,3.190426e+01,1.721398e+02
1.303737e+06,1.508955e+01,8.981741e+04,1.039553e+00,9.272771e-01,9.273066e-01,2.382695e-04,1.628516e-09,2.991966e+01,4.594594e+00,2.532506e+01,3.190580e+01,1.721598e+02
1.303837e+06,1.509071e+01,8.991743e+04,1.040711e+00,9.272212e-01,9.273068e-01,2.384324e-04,1.628516e-09,2.991966e+01,4.595860e+00,2.532380e+01,3.190735e+01,1.721798e+02
1.303937e+06,1.509187e+01,9.001745e+04,1.041869e+00,9.271652e-01,9.273069e-01,2.385953e-04,1.628515e-09,2.991966e+01,4.597125e+00,2.532253e+01,3.190890e+01,1.721998e+02
1.304037e+06,1.509303e+01,9.011747e+04,1.043026e+00,9.271803e-01,9.273071e-01,2.387582e-04,1.628515e-09,2.992216e+01,4.595882e+00,2.532628e+01,3.191126e+01,1.721603e+02
1.304137e+06,1.509418e+01,9.021749e+04,1.044184e+00,9.271961e-01,9.273072e-01,2.389210e-04,1.628515e-09,2.992469e+01,4.594614e+00,2.533007e+01,3.191361e+01,1.721203e+02
1.304238e+06,1.509534e+01,9.031751e+04,1.045342e+00,9.272119e-01,9.273074e-01,2.390839e-04,1.628514e-09,2.992721e+01,4.593346e+00,2.533387e+01,3.191597e+01,1.720802e+02
1.304338e+06,1.509650e+01,9.041753e+04,1.046499e+00,9.272277e-01,9.273075e-01,2.392468e-04,1.628514e-09,2.992974e+01,4.592078e+00,2.533766e+01,3.191833e+01,1.720402e+02
1.304438e+06,1.509766e+01,9.051754e+04,1.047657e+00,9.272436e-01,9.273077e-01,2.394097e-04,1.628514e-09,2.993227e+01,4.590810e+00,2.534146e+01,3.192069e+01,1.720001e+02
1.304538e+06,1.509881e+01,9.061756e+04,1.048814e+00,9.272279e-01,9.273078e-01,2.395726e-04,1.628514e-09,2.992976e+01,4.590807e+00,2.533895e+01,3.191845e+01,1.720798e+02
1.304638e+06,1.509997e+01,9.071758e+04,1.049972e+00,9.272121e-01,9.273080e-01,2.397355e-04,1.628513e-09,2.992724e+01,4.590807e+00,2.533643e+01,3.191619e+01,1.721597e+02
1.304738e+06,1.510113e+01,9.081760e+04,1.051130e+00,9.271963e-01,9.273081e-01,2.398983e-04,1.628513e-09,2.992471e+01,4.590807e+00,2.533391e+01,3.191394e+01,1.722397e+02
1.304838e+06,1.510229e+01,9.091762e+04,1.052287e+00,9.271805e-01,9.273083e-01,2.400612e-04,1.628513e-09,2.992219e+01,4.590807e+00,2.533138e+01,3.191168e+01,1.723197e+02
1.304938e+06,1.510344e+01,9.101764e+04,1.053445e+00,9.271647e-01,9.273084e-01,2.402241e-04,1.628513e-09,2.991967e+01,4.590807e+00,2.532886e+01,3.190943e+01,1.723996e+02
1.305038e+06,1.510460e+01,9.111766e+04,1.054603e+00,9.271962e-01,9.273086e-01,2.403870e-04,1.628512e-09,2.992218e+01,4.590807e+00,2.533137e+01,3.191121e+01,1.723201e+02
1.305138e+06,1.510576e+01,9.121768e+04,1.055760e+00,9.272279e-01,9.273087e-01,2.405499e-04,1.628512e-09,2.992471e+01,4.590807e+00,2.533390e+01,3.191300e+01,1.722398e+02
1.305238e+06,1.510692e+01,9.131770e+04,1.056918e+00,9.272596e-01,9.273089e-01,2.407128e-04,1.628512e-09,2.992724e+01,4.590807e+00,2.533643e+01,3.191480e+01,1.721596e+02
1.305338e+06,1.510808e+01,9.141772e+04,1.058075e+00,9.272912e-01,9.273091e-01,2.408756e-04,1.628512e-09,2.992977e+01,4.590807e+00,2.533897e+01,3.191660e+01,1.720793e+02
1.305438e+06,1.510923e+01,9.151774e+04,1.059233e+00,9.273227e-01,9.273092e-01,2.410385e-04,1.628511e-09,2.993226e+01,4.590821e+00,2.534144e+01,3.191835e+01,1.720009e+02
1.305538e+06,1.511039e+01,9.161776e+04,1.060391e+00,9.273385e-01,9.273094e-01,2.412014e-04,1.628511e-09,2.993099e+01,4.592087e+00,2.533891e+01,3.191642e+01,1.720809e+02
1.305638e+06,1.511155e+01,9.171778e+04,1.061548e+00,9.273543e-01,9.273095e-01,2.413643e-04,1.628511e-09,2.992972e+01,4.593353e+00,2.533637e+01,3.191449e+01,1.721609e+02
1.305738e+06,1.511271e+01,9.181780e+04,1.062706e+00,9.273701e-01,9.273097e-01,2.415272e-04,1.628511e-09,2.992846e+01,4.594619e+00,2.533384e+01,3.191255e+01,1.722408e+02
1.305838e+06,1.511386e+01,9.191782e+04,1.063864e+00,9.273859e-01,9.273098e-01,2.416900e-04,1.628510e-09,2.992719e+01,4.595884e+00,2.533130e+01,3.191062e+01,1.723208e+02
1.305938e+06,1.511502e+01,9.201784e+04,1.065021e+00,9.274009e-01,9.273100e-01,2.418529e-04,1.628510e-09,2.992594e+01,4.597138e+00,2.532881e+01,3.190874e+01,1.723994e+02
1.306038e+06,1.511618e+01,9.211785e+04,1.066179e+00,9.273349e-01,9.273101e-01,2.420158e-04,1.628510e-09,2.992721e+01,4.597138e+00,2.533007e+01,3.191205e+01,1.723394e+02
1.306138e+06,1.511734e+01,9.221787e+04,1.067337e+00,9.272689e-01,9.273103e-01,2.421787e-04,1.628509e-09,2.992848e+01,4.597138e+00,2.533134e+01,3.191537e+01,1.722795e+02
1.306238e+06,1.511849e+01,9.231789e+04,1.068494e+00,9.272028e-01,9.273104e-01,2.423416e-04,1.628509e-09,2.992975e+01,4.597138e+00,2.533261e+01,3.191868e+01,1.722195e+02
1.306338e+06,1.511965e+01,9.241791e+04,1.069652e+00,9.271368e-01,9.273106e-01,2.425045e-04,1.628509e-09,2.993102e+01,4.597138e+00,2.533388e+01,3.192199e+01,1.721595e+02
1.306438e+06,1.512081e+01,9.251793e+04,1.070809e+00,9.270717e-01,9.273107e-01,2.426673e-04,1.628509e-09,2.993229e+01,4.597138e+00,2.533515e+01,3.192528e+01,1.721000e+02
1.306538e+06,1.512197e+01,9.261795e+04,1.071967e+00,9.271148e-01,9.273109e-01,2.428302e-04,1.628508e-09,2.993354e+01,4.597138e+00,2.533640e+01,3.192537e+01,1.721000e+02
1.306638e+06,1.512312e+01,9.271797e+04,1.073125e+00,9.271578e-01,9.273110e-01,2.429931e-04,1.628508e-09,2.993480e+01,4.597138e+00,2.533766e+01,3.192545e+01,1.721000e+02
1.306738e+06,1.512428e+01,9.281799e+04,1.074282e+00,9.272009e-01,9.273112e-01,2.431560e-04,1.628508e-09,2.993605e+01,4.597138e+00,2.533891e+01,3.192553e+01,1.721000e+02
1.306838e+06,1.512544e+01,9.291801e+04,1.075440e+00,9.272439e-01,9.273113e-01,2.433189e-04,1.628508e-09,2.993731e+01,4.597138e+00,2.534017e+01,3.192562e+01,1.721000e+02
1.306938e+06,1.512660e+01,9.301803e+04,1.076598e+00,9.272870e-01,9.273115e-01,2.434818e-04,1.628507e-09,2.993858e+01,4.597138e+00,2.534144e+01,3.192572e+01,1.721004e+02
1.307038e+06,1.512776e+01,9.311805e+04,1.077755e+00,9.273445e-01,9.273116e-01,2.436446e-04,1.628507e-09,2.994280e+01,4.597138e+00,2.534566e+01,3.192858e+01,1.721604e+02
1.307138e+06,1.512891e+01,9.321807e+04,1.078913e+00,9.274019e-01,9.273118e-01,2.438075e-04,1.628507e-09,2.994702e+01,4.597138e+00,2.534988e+01,3.193144e+01,1.722204e+02
1.307238e+06,1.513007e+01,9.331809e+04,1.080070e+00,9.274593e-01,9.273119e-01,2.439704e-04,1.628507e-09,2.995124e+01,4.597138e+00,2.535410e+01,3.193429e+01,1.722803e+02
1.307338e+06,1.513123e+01,9.341811e+04,1.081228e+00,9.275167e-01,9.273121e-01,2.441333e-04,1.628506e-09,2.995546e+01,4.597138e+00,2.535832e+01,3.193715e+01,1.723403e+02
1.307438e+06,1.513239e+01,9.351813e+04,1.082386e+00,9.275736e-01,9.273122e-01,2.442962e-04,1.628506e-09,2.995965e+01,4.597138e+00,2.536251e+01,3.193999e+01,1.724001e+02
1.307538e+06,1.513354e+01,9.361815e+04,1.083543e+00,9.275234e-01,9.273124e-01,2.444590e-04,1.628506e-09,2.995838e+01,4.597138e+00,2.536124e+01,3.194011e+01,1.724201e+02
1.307638e+06,1.513470e+01,9.371816e+04,1.084701e+00,9.274731e-01,9.273125e-01,2.446219e-04,1.628505e-09,2.995711e+01,4.597138e+00,2.535997e+01,3.194022e+01,1.724401e+02
1.307738e+06,1.513586e+01,9.381818e+04,1.085859e+00,9.274229e-01,9.273127e-01,2.447848e-04,1.628505e-09,2.995584e+01,4.597138e+00,2.535871e+01,3.194033e+01,1.724601e+02
1.307838e+06,1.513702e+01,9.391820e+04,1.087016e+00,9.273726e-01,9.273128e-01,2.449477e-04,1.628505e-09,2.995457e+01,4.597138e+00,2.535744e+01,3.194045e+01,1.724801e+02
1.307938e+06,1.513817e+01,9.401822e+04,1.088174e+00,9.273226e-01,9.273130e-01,2.451106e-04,1.628505e-09,2.995330e+01,4.597138e+00,2.535617e+01,3.194055e+01,1.724997e+02
1.308038e+06,1.513933e+01,9.411824e+04,1.089332e+00,9.273312e-01,9.273131e-01,2.452735e-04,1.628504e-09,2.995162e+01,4.597138e+00,2.535448e+01,3.193849e+01,1.724198e+02
