Repository: brandonlampe/CS_Data

# Repository for Crushed Salt Data
**Grant No: 456417**

This is a work in progress!

## Repository Content

### Directory Names
A uniform namining structure still in progress, but in general directories are named according to the following:
 - Names contain no spaces, a single underscore "_" will be used as a file name seperator.
 - Files are for the Crushed Salt Project (CSP); therefore, the first three charaters of each file are "CSP".
 - Folders are organized by which frame the test was performed on i.e., A2 or A3.
 - The fifth and sixth charaters of each file name will therefore be "A" followed by the frame number.

File: UNM_WP_HY_175_13/STAGE09/CREEP_FIT/175_13_STAGE09_CREEP_OUT.csv (part 5 of 11)
Analysis by Brandon Lampe, performed on: 2016/11/04 11:48:49
Experimental results below begin at: 2016/10/16 14:09:36
Duration (sec),Duration (day),Elapsed Time (sec),Elapsed Time (day),Interpolated Fractional Density,Fit to Fractional Density,Fit to Volume Strain,Fit to Volume Strain Rate (1/sec),Confining Pressure (MPa),Pore Pressure (MPa),Terzaghi Pressure (MPa),Solid Pressure (MPa),Temperature (C))
1.308138e+06,1.514049e+01,9.421826e+04,1.090489e+00,9.273398e-01,9.273133e-01,2.454363e-04,1.628504e-09,2.994994e+01,4.597138e+00,2.535280e+01,3.193642e+01,1.723398e+02
1.308238e+06,1.514165e+01,9.431828e+04,1.091647e+00,9.273484e-01,9.273134e-01,2.455992e-04,1.628504e-09,2.994826e+01,4.597138e+00,2.535112e+01,3.193435e+01,1.722598e+02
1.308338e+06,1.514280e+01,9.441830e+04,1.092804e+00,9.273570e-01,9.273136e-01,2.457621e-04,1.628504e-09,2.994658e+01,4.597138e+00,2.534944e+01,3.193228e+01,1.721798e+02
1.308438e+06,1.514396e+01,9.451832e+04,1.093962e+00,9.273656e-01,9.273137e-01,2.459250e-04,1.628503e-09,2.994489e+01,4.597138e+00,2.534775e+01,3.193021e+01,1.720998e+02
1.308538e+06,1.514512e+01,9.461834e+04,1.095120e+00,9.273656e-01,9.273139e-01,2.460879e-04,1.628503e-09,2.993857e+01,4.597138e+00,2.534143e+01,3.192340e+01,1.719598e+02
1.308638e+06,1.514628e+01,9.471836e+04,1.096277e+00,9.273656e-01,9.273140e-01,2.462508e-04,1.628503e-09,2.993225e+01,4.597138e+00,2.533512e+01,3.191659e+01,1.718198e+02
1.308738e+06,1.514743e+01,9.481838e+04,1.097435e+00,9.273656e-01,9.273142e-01,2.464136e-04,1.628503e-09,2.992594e+01,4.597138e+00,2.532880e+01,3.190978e+01,1.716799e+02
1.308838e+06,1.514859e+01,9.491840e+04,1.098593e+00,9.273656e-01,9.273143e-01,2.465765e-04,1.628502e-09,2.991962e+01,4.597138e+00,2.532249e+01,3.190297e+01,1.715399e+02
1.308938e+06,1.514975e+01,9.501842e+04,1.099750e+00,9.273656e-01,9.273145e-01,2.467394e-04,1.628502e-09,2.991331e+01,4.597138e+00,2.531617e+01,3.189616e+01,1.714000e+02
1.309038e+06,1.515091e+01,9.511844e+04,1.100908e+00,9.273412e-01,9.273146e-01,2.469023e-04,1.628502e-09,2.992385e+01,4.597138e+00,2.532671e+01,3.190824e+01,1.713399e+02
1.309138e+06,1.515207e+01,9.521846e+04,1.102065e+00,9.273167e-01,9.273148e-01,2.470652e-04,1.628501e-09,2.993439e+01,4.597138e+00,2.533725e+01,3.192033e+01,1.712798e+02
1.309238e+06,1.515322e+01,9.531848e+04,1.103223e+00,9.272923e-01,9.273149e-01,2.472280e-04,1.628501e-09,2.994493e+01,4.597138e+00,2.534779e+01,3.193241e+01,1.712197e+02
1.309338e+06,1.515438e+01,9.541849e+04,1.104381e+00,9.272679e-01,9.273151e-01,2.473909e-04,1.628501e-09,2.995547e+01,4.597138e+00,2.535833e+01,3.194450e+01,1.711597e+02
1.309439e+06,1.515554e+01,9.551851e+04,1.105538e+00,9.272441e-01,9.273152e-01,2.475538e-04,1.628501e-09,2.996588e+01,4.597138e+00,2.536874e+01,3.195643e+01,1.711004e+02
1.309539e+06,1.515670e+01,9.561853e+04,1.106696e+00,9.273188e-01,9.273154e-01,2.477167e-04,1.628500e-09,2.995915e+01,4.597138e+00,2.536202e+01,3.194697e+01,1.711604e+02
1.309639e+06,1.515785e+01,9.571855e+04,1.107854e+00,9.273934e-01,9.273155e-01,2.478796e-04,1.628500e-09,2.995242e+01,4.597138e+00,2.535529e+01,3.193752e+01,1.712204e+02
1.309739e+06,1.515901e+01,9.581857e+04,1.109011e+00,9.274681e-01,9.273157e-01,2.480424e-04,1.628500e-09,2.994570e+01,4.597138e+00,2.534856e+01,3.192806e+01,1.712804e+02
1.309839e+06,1.516017e+01,9.591859e+04,1.110169e+00,9.275427e-01,9.273158e-01,2.482053e-04,1.628500e-09,2.993897e+01,4.597138e+00,2.534183e+01,3.191861e+01,1.713404e+02
1.309939e+06,1.516133e+01,9.601861e+04,1.111327e+00,9.276166e-01,9.273160e-01,2.483682e-04,1.628499e-09,2.993231e+01,4.597138e+00,2.533517e+01,3.190925e+01,1.714005e+02
1.310039e+06,1.516248e+01,9.611863e+04,1.112484e+00,9.275577e-01,9.273162e-01,2.485311e-04,1.628499e-09,2.993778e+01,4.597138e+00,2.534064e+01,3.191688e+01,1.714804e+02
1.310139e+06,1.516364e+01,9.621865e+04,1.113642e+00,9.274989e-01,9.273163e-01,2.486940e-04,1.628499e-09,2.994325e+01,4.597138e+00,2.534612e+01,3.192452e+01,1.715604e+02
1.310239e+06,1.516480e+01,9.631867e+04,1.114799e+00,9.274400e-01,9.273165e-01,2.488569e-04,1.628499e-09,2.994873e+01,4.597138e+00,2.535159e+01,3.193216e+01,1.716404e+02
1.310339e+06,1.516596e+01,9.641869e+04,1.115957e+00,9.273812e-01,9.273166e-01,2.490197e-04,1.628498e-09,2.995420e+01,4.597138e+00,2.535707e+01,3.193979e+01,1.717203e+02
1.310439e+06,1.516711e+01,9.651871e+04,1.117115e+00,9.273225e-01,9.273168e-01,2.491826e-04,1.628498e-09,2.995965e+01,4.597138e+00,2.536251e+01,3.194740e+01,1.718001e+02
1.310539e+06,1.516827e+01,9.661873e+04,1.118272e+00,9.273067e-01,9.273169e-01,2.493455e-04,1.628498e-09,2.995838e+01,4.597138e+00,2.536124e+01,3.194649e+01,1.718201e+02
1.310639e+06,1.516943e+01,9.671875e+04,1.119430e+00,9.272908e-01,9.273171e-01,2.495084e-04,1.628498e-09,2.995710e+01,4.597138e+00,2.535997e+01,3.194559e+01,1.718402e+02
1.310739e+06,1.517059e+01,9.681877e+04,1.120588e+00,9.272750e-01,9.273172e-01,2.496713e-04,1.628497e-09,2.995583e+01,4.597138e+00,2.535869e+01,3.194468e+01,1.718603e+02
1.310839e+06,1.517175e+01,9.691879e+04,1.121745e+00,9.272591e-01,9.273174e-01,2.498341e-04,1.628497e-09,2.995456e+01,4.597138e+00,2.535742e+01,3.194378e+01,1.718803e+02
1.310939e+06,1.517290e+01,9.701880e+04,1.122903e+00,9.272446e-01,9.273175e-01,2.499970e-04,1.628497e-09,2.995323e+01,4.597138e+00,2.535609e+01,3.194277e+01,1.718965e+02
1.311039e+06,1.517406e+01,9.711882e+04,1.124060e+00,9.272948e-01,9.273177e-01,2.501599e-04,1.628496e-09,2.994902e+01,4.597138e+00,2.535188e+01,3.193675e+01,1.717165e+02
1.311139e+06,1.517522e+01,9.721884e+04,1.125218e+00,9.273451e-01,9.273178e-01,2.503228e-04,1.628496e-09,2.994482e+01,4.597138e+00,2.534768e+01,3.193074e+01,1.715366e+02
1.311239e+06,1.517638e+01,9.731886e+04,1.126376e+00,9.273953e-01,9.273180e-01,2.504857e-04,1.628496e-09,2.994061e+01,4.597138e+00,2.534347e+01,3.192472e+01,1.713566e+02
1.311339e+06,1.517753e+01,9.741888e+04,1.127533e+00,9.274455e-01,9.273181e-01,2.506486e-04,1.628496e-09,2.993641e+01,4.597138e+00,2.533927e+01,3.191871e+01,1.711767e+02
1.311439e+06,1.517869e+01,9.751890e+04,1.128691e+00,9.274941e-01,9.273183e-01,2.508114e-04,1.628495e-09,2.993223e+01,4.597138e+00,2.533509e+01,3.191277e+01,1.710011e+02
1.311539e+06,1.517985e+01,9.761892e+04,1.129849e+00,9.274525e-01,9.273184e-01,2.509743e-04,1.628495e-09,2.992971e+01,4.597138e+00,2.533257e+01,3.191128e+01,1.710611e+02
1.311639e+06,1.518101e+01,9.771894e+04,1.131006e+00,9.274109e-01,9.273186e-01,2.511372e-04,1.628495e-09,2.992718e+01,4.597138e+00,2.533005e+01,3.190979e+01,1.711210e+02
1.311739e+06,1.518216e+01,9.781896e+04,1.132164e+00,9.273692e-01,9.273187e-01,2.513001e-04,1.628495e-09,2.992466e+01,4.597138e+00,2.532752e+01,3.190829e+01,1.711810e+02
1.311839e+06,1.518332e+01,9.791898e+04,1.133322e+00,9.273276e-01,9.273189e-01,2.514630e-04,1.628494e-09,2.992214e+01,4.597138e+00,2.532500e+01,3.190679e+01,1.712410e+02
1.311939e+06,1.518448e+01,9.801900e+04,1.134479e+00,9.272875e-01,9.273190e-01,2.516258e-04,1.628494e-09,2.991970e+01,4.597138e+00,2.532256e+01,3.190534e+01,1.713020e+02
1.312039e+06,1.518564e+01,9.811902e+04,1.135637e+00,9.273377e-01,9.273192e-01,2.517887e-04,1.628494e-09,2.992222e+01,4.597138e+00,2.532508e+01,3.190659e+01,1.714219e+02
1.312139e+06,1.518679e+01,9.821904e+04,1.136794e+00,9.273880e-01,9.273193e-01,2.519516e-04,1.628494e-09,2.992474e+01,4.597138e+00,2.532761e+01,3.190783e+01,1.715419e+02
1.312239e+06,1.518795e+01,9.831906e+04,1.137952e+00,9.274382e-01,9.273195e-01,2.521145e-04,1.628493e-09,2.992727e+01,4.597138e+00,2.533013e+01,3.190907e+01,1.716619e+02
1.312339e+06,1.518911e+01,9.841908e+04,1.139110e+00,9.274885e-01,9.273196e-01,2.522774e-04,1.628493e-09,2.992979e+01,4.597138e+00,2.533265e+01,3.191031e+01,1.717818e+02
1.312439e+06,1.519027e+01,9.851910e+04,1.140267e+00,9.275378e-01,9.273198e-01,2.524402e-04,1.628493e-09,2.993236e+01,4.597138e+00,2.533522e+01,3.191163e+01,1.718991e+02
1.312539e+06,1.519142e+01,9.861911e+04,1.141425e+00,9.275292e-01,9.273199e-01,2.526031e-04,1.628492e-09,2.993783e+01,4.597138e+00,2.534069e+01,3.191778e+01,1.718391e+02
1.312639e+06,1.519258e+01,9.871913e+04,1.142583e+00,9.275206e-01,9.273201e-01,2.527660e-04,1.628492e-09,2.994331e+01,4.597138e+00,2.534617e+01,3.192394e+01,1.717791e+02
1.312739e+06,1.519374e+01,9.881915e+04,1.143740e+00,9.275120e-01,9.273202e-01,2.529289e-04,1.628492e-09,2.994878e+01,4.597138e+00,2.535164e+01,3.193009e+01,1.717192e+02
1.312839e+06,1.519490e+01,9.891917e+04,1.144898e+00,9.275034e-01,9.273204e-01,2.530918e-04,1.628492e-09,2.995425e+01,4.597138e+00,2.535712e+01,3.193625e+01,1.716592e+02
1.312939e+06,1.519606e+01,9.901919e+04,1.146055e+00,9.274951e-01,9.273205e-01,2.532546e-04,1.628491e-09,2.995960e+01,4.597138e+00,2.536246e+01,3.194225e+01,1.716013e+02
1.313039e+06,1.519721e+01,9.911921e+04,1.147213e+00,9.275109e-01,9.273207e-01,2.534175e-04,1.628491e-09,2.995538e+01,4.597138e+00,2.535824e+01,3.193724e+01,1.717013e+02
1.313139e+06,1.519837e+01,9.921923e+04,1.148371e+00,9.275267e-01,9.273208e-01,2.535804e-04,1.628491e-09,2.995116e+01,4.597138e+00,2.535402e+01,3.193223e+01,1.718013e+02
1.313239e+06,1.519953e+01,9.931925e+04,1.149528e+00,9.275425e-01,9.273210e-01,2.537433e-04,1.628491e-09,2.994694e+01,4.597138e+00,2.534980e+01,3.192721e+01,1.719012e+02
1.313339e+06,1.520069e+01,9.941927e+04,1.150686e+00,9.275582e-01,9.273211e-01,2.539062e-04,1.628490e-09,2.994272e+01,4.597138e+00,2.534558e+01,3.192220e+01,1.720012e+02
1.313439e+06,1.520184e+01,9.951929e+04,1.151844e+00,9.275738e-01,9.273213e-01,2.540690e-04,1.628490e-09,2.993859e+01,4.597138e+00,2.534145e+01,3.191728e+01,1.721007e+02
1.313539e+06,1.520300e+01,9.961931e+04,1.153001e+00,9.275666e-01,9.273214e-01,2.542319e-04,1.628490e-09,2.994154e+01,4.597138e+00,2.534440e+01,3.192067e+01,1.721607e+02
1.313639e+06,1.520416e+01,9.971933e+04,1.154159e+00,9.275594e-01,9.273216e-01,2.543948e-04,1.628490e-09,2.994449e+01,4.597138e+00,2.534735e+01,3.192407e+01,1.722207e+02
1.313739e+06,1.520532e+01,9.981935e+04,1.155317e+00,9.275522e-01,9.273217e-01,2.545577e-04,1.628489e-09,2.994744e+01,4.597138e+00,2.535030e+01,3.192746e+01,1.722806e+02
1.313839e+06,1.520647e+01,9.991937e+04,1.156474e+00,9.275451e-01,9.273219e-01,2.547206e-04,1.628489e-09,2.995039e+01,4.597138e+00,2.535325e+01,3.193085e+01,1.723406e+02
1.313939e+06,1.520763e+01,1.000194e+05,1.157632e+00,9.275379e-01,9.273220e-01,2.548835e-04,1.628489e-09,2.995325e+01,4.597138e+00,2.535612e+01,3.193415e+01,1.723973e+02
1.314039e+06,1.520879e+01,1.001194e+05,1.158789e+00,9.275292e-01,9.273222e-01,2.550463e-04,1.628488e-09,2.994777e+01,4.597138e+00,2.535063e+01,3.192850e+01,1.721370e+02
1.314139e+06,1.520995e+01,1.002194e+05,1.159947e+00,9.275206e-01,9.273223e-01,2.552092e-04,1.628488e-09,2.994229e+01,4.597138e+00,2.534515e+01,3.192284e+01,1.718766e+02
1.314239e+06,1.521110e+01,1.003194e+05,1.161105e+00,9.275120e-01,9.273225e-01,2.553721e-04,1.628488e-09,2.993680e+01,4.597138e+00,2.533967e+01,3.191718e+01,1.716162e+02
1.314339e+06,1.521226e+01,1.004195e+05,1.162262e+00,9.275033e-01,9.273226e-01,2.555350e-04,1.628488e-09,2.993132e+01,4.597138e+00,2.533418e+01,3.191152e+01,1.713559e+02
1.314439e+06,1.521342e+01,1.005195e+05,1.163420e+00,9.274941e-01,9.273228e-01,2.556979e-04,1.628487e-09,2.992589e+01,4.597138e+00,2.532875e+01,3.190594e+01,1.710997e+02
1.314540e+06,1.521458e+01,1.006195e+05,1.164578e+00,9.274525e-01,9.273229e-01,2.558607e-04,1.628487e-09,2.992336e+01,4.597138e+00,2.532623e+01,3.190444e+01,1.710797e+02
1.314640e+06,1.521574e+01,1.007195e+05,1.165735e+00,9.274109e-01,9.273231e-01,2.560236e-04,1.628487e-09,2.992084e+01,4.597138e+00,2.532370e+01,3.190295e+01,1.710597e+02
1.314740e+06,1.521689e+01,1.008195e+05,1.166893e+00,9.273693e-01,9.273232e-01,2.561865e-04,1.628487e-09,2.991832e+01,4.597138e+00,2.532118e+01,3.190145e+01,1.710397e+02
1.314840e+06,1.521805e+01,1.009196e+05,1.168050e+00,9.273276e-01,9.273234e-01,2.563494e-04,1.628486e-09,2.991579e+01,4.597138e+00,2.531866e+01,3.189995e+01,1.710197e+02
1.314940e+06,1.521921e+01,1.010196e+05,1.169208e+00,9.272876e-01,9.273236e-01,2.565123e-04,1.628486e-09,2.991339e+01,4.597138e+00,2.531625e+01,3.189854e+01,1.710022e+02
1.315040e+06,1.522037e+01,1.011196e+05,1.170366e+00,9.273450e-01,9.273237e-01,2.566751e-04,1.628486e-09,2.991844e+01,4.597138e+00,2.532130e+01,3.190229e+01,1.711421e+02
1.315140e+06,1.522152e+01,1.012196e+05,1.171523e+00,9.274024e-01,9.273239e-01,2.568380e-04,1.628486e-09,2.992348e+01,4.597138e+00,2.532634e+01,3.190604e+01,1.712821e+02
1.315240e+06,1.522268e+01,1.013196e+05,1.172681e+00,9.274598e-01,9.273240e-01,2.570009e-04,1.628485e-09,2.992853e+01,4.597138e+00,2.533139e+01,3.190979e+01,1.714221e+02
1.315340e+06,1.522384e+01,1.014197e+05,1.173839e+00,9.275172e-01,9.273242e-01,2.571638e-04,1.628485e-09,2.993358e+01,4.597138e+00,2.533644e+01,3.191354e+01,1.715620e+02
1.315440e+06,1.522500e+01,1.015197e+05,1.174996e+00,9.275735e-01,9.273243e-01,2.573267e-04,1.628485e-09,2.993852e+01,4.597138e+00,2.534138e+01,3.191721e+01,1.717011e+02
1.315540e+06,1.522615e+01,1.016197e+05,1.176154e+00,9.275476e-01,9.273245e-01,2.574895e-04,1.628485e-09,2.993598e+01,4.597138e+00,2.533885e+01,3.191525e+01,1.717814e+02
1.315640e+06,1.522731e+01,1.017197e+05,1.177312e+00,9.275216e-01,9.273246e-01,2.576524e-04,1.628484e-09,2.993345e+01,4.597138e+00,2.533631e+01,3.191328e+01,1.718616e+02
1.315740e+06,1.522847e+01,1.018197e+05,1.178469e+00,9.274957e-01,9.273248e-01,2.578153e-04,1.628484e-09,2.993092e+01,4.597138e+00,2.533378e+01,3.191132e+01,1.719419e+02
1.315840e+06,1.522963e+01,1.019198e+05,1.179627e+00,9.274698e-01,9.273249e-01,2.579782e-04,1.628484e-09,2.992839e+01,4.597138e+00,2.533125e+01,3.190935e+01,1.720221e+02
1.315940e+06,1.523078e+01,1.020198e+05,1.180784e+00,9.274441e-01,9.273251e-01,2.581411e-04,1.628483e-09,2.992604e+01,4.597138e+00,2.532891e+01,3.190758e+01,1.721018e+02
1.316040e+06,1.523194e+01,1.021198e+05,1.181942e+00,9.274283e-01,9.273252e-01,2.583039e-04,1.628483e-09,2.992984e+01,4.597138e+00,2.533270e+01,3.191213e+01,1.721618e+02
1.316140e+06,1.523310e+01,1.022198e+05,1.183100e+00,9.274126e-01,9.273254e-01,2.584668e-04,1.628483e-09,2.993363e+01,4.597138e+00,2.533649e+01,3.191668e+01,1.722217e+02
1.316240e+06,1.523426e+01,1.023198e+05,1.184257e+00,9.273968e-01,9.273255e-01,2.586297e-04,1.628483e-09,2.993742e+01,4.597138e+00,2.534028e+01,3.192124e+01,1.722817e+02
1.316340e+06,1.523541e+01,1.024199e+05,1.185415e+00,9.273810e-01,9.273257e-01,2.587926e-04,1.628482e-09,2.994121e+01,4.597138e+00,2.534407e+01,3.192579e+01,1.723417e+02
1.316440e+06,1.523657e+01,1.025199e+05,1.186573e+00,9.273645e-01,9.273258e-01,2.589555e-04,1.628482e-09,2.994468e+01,4.597138e+00,2.534755e+01,3.193002e+01,1.723983e+02
1.316540e+06,1.523773e+01,1.026199e+05,1.187730e+00,9.273244e-01,9.273260e-01,2.591183e-04,1.628482e-09,2.993713e+01,4.597138e+00,2.533999e+01,3.192305e+01,1.723384e+02
1.316640e+06,1.523889e+01,1.027199e+05,1.188888e+00,9.272843e-01,9.273261e-01,2.592812e-04,1.628482e-09,2.992957e+01,4.597138e+00,2.533243e+01,3.191609e+01,1.722786e+02
1.316740e+06,1.524005e+01,1.028199e+05,1.190045e+00,9.272442e-01,9.273263e-01,2.594441e-04,1.628481e-09,2.992201e+01,4.597138e+00,2.532488e+01,3.190912e+01,1.722187e+02
1.316840e+06,1.524120e+01,1.029199e+05,1.191203e+00,9.272040e-01,9.273264e-01,2.596070e-04,1.628481e-09,2.991446e+01,4.597138e+00,2.531732e+01,3.190215e+01,1.721588e+02
1.316940e+06,1.524236e+01,1.030200e+05,1.192361e+00,9.271654e-01,9.273266e-01,2.597699e-04,1.628481e-09,2.990710e+01,4.597138e+00,2.530996e+01,3.189536e+01,1.721000e+02
1.317040e+06,1.524352e+01,1.031200e+05,1.193518e+00,9.272056e-01,9.273267e-01,2.599327e-04,1.628481e-09,2.991088e+01,4.597138e+00,2.531374e+01,3.189825e+01,1.721000e+02
1.317140e+06,1.524468e+01,1.032200e+05,1.194676e+00,9.272457e-01,9.273269e-01,2.600956e-04,1.628480e-09,2.991466e+01,4.597138e+00,2.531752e+01,3.190114e+01,1.721000e+02
1.317240e+06,1.524583e+01,1.033200e+05,1.195834e+00,9.272859e-01,9.273270e-01,2.602585e-04,1.628480e-09,2.991844e+01,4.597138e+00,2.532130e+01,3.190403e+01,1.721000e+02
1.317340e+06,1.524699e+01,1.034200e+05,1.196991e+00,9.273261e-01,9.273272e-01,2.604214e-04,1.628480e-09,2.992221e+01,4.597138e+00,2.532508e+01,3.190692e+01,1.721000e+02
1.317440e+06,1.524815e+01,1.035201e+05,1.198149e+00,9.273654e-01,9.273273e-01,2.605843e-04,1.628479e-09,2.992589e+01,4.597138e+00,2.532875e+01,3.190973e+01,1.721003e+02
1.317540e+06,1.524931e+01,1.036201e+05,1.199307e+00,9.273496e-01,9.273275e-01,2.607471e-04,1.628479e-09,2.992336e+01,4.597138e+00,2.532622e+01,3.190747e+01,1.721204e+02
1.317640e+06,1.525046e+01,1.037201e+05,1.200464e+00,9.273337e-01,9.273276e-01,2.609100e-04,1.628479e-09,2.992083e+01,4.597138e+00,2.532370e+01,3.190521e+01,1.721404e+02
1.317740e+06,1.525162e+01,1.038201e+05,1.201622e+00,9.273179e-01,9.273278e-01,2.610729e-04,1.628479e-09,2.991831e+01,4.597138e+00,2.532117e+01,3.190295e+01,1.721604e+02
1.317840e+06,1.525278e+01,1.039201e+05,1.202779e+00,9.273021e-01,9.273279e-01,2.612358e-04,1.628478e-09,2.991578e+01,4.597138e+00,2.531864e+01,3.190069e+01,1.721804e+02
1.317940e+06,1.525394e+01,1.040202e+05,1.203937e+00,9.272867e-01,9.273281e-01,2.613986e-04,1.628478e-09,2.991346e+01,4.597168e+00,2.531629e+01,3.189864e+01,1.721995e+02
1.318040e+06,1.525509e+01,1.041202e+05,1.205095e+00,9.272867e-01,9.273282e-01,2.615615e-04,1.628478e-09,2.991977e+01,4.598433e+00,2.532134e+01,3.190535e+01,1.721795e+02
1.318140e+06,1.525625e+01,1.042202e+05,1.206252e+00,9.272867e-01,9.273284e-01,2.617244e-04,1.628478e-09,2.992609e+01,4.599699e+00,2.532639e+01,3.191206e+01,1.721595e+02
1.318240e+06,1.525741e+01,1.043202e+05,1.207410e+00,9.272867e-01,9.273285e-01,2.618873e-04,1.628477e-09,2.993240e+01,4.600965e+00,2.533144e+01,3.191877e+01,1.721396e+02
1.318340e+06,1.525857e+01,1.044202e+05,1.208568e+00,9.272867e-01,9.273287e-01,2.620502e-04,1.628477e-09,2.993872e+01,4.602231e+00,2.533649e+01,3.192548e+01,1.721196e+02
1.318440e+06,1.525973e+01,1.045203e+05,1.209725e+00,9.272872e-01,9.273288e-01,2.622130e-04,1.628477e-09,2.994476e+01,4.603469e+00,2.534129e+01,3.193189e+01,1.720917e+02
1.318540e+06,1.526088e+01,1.046203e+05,1.210883e+00,9.273101e-01,9.273290e-01,2.623759e-04,1.628477e-09,2.993844e+01,4.603469e+00,2.533497e+01,3.192440e+01,1.717118e+02
1.318640e+06,1.526204e+01,1.047203e+05,1.212040e+00,9.273331e-01,9.273291e-01,2.625388e-04,1.628476e-09,2.993213e+01,4.603469e+00,2.532866e+01,3.191691e+01,1.713320e+02
1.318740e+06,1.526320e+01,1.048203e+05,1.213198e+00,9.273561e-01,9.273293e-01,2.627017e-04,1.628476e-09,2.992581e+01,4.603469e+00,2.532234e+01,3.190943e+01,1.709521e+02
1.318840e+06,1.526436e+01,1.049203e+05,1.214356e+00,9.273790e-01,9.273294e-01,2.628646e-04,1.628476e-09,2.991950e+01,4.603469e+00,2.531603e+01,3.190194e+01,1.705722e+02
1.318940e+06,1.526551e+01,1.050204e+05,1.215513e+00,9.274015e-01,9.273296e-01,2.630274e-04,1.628475e-09,2.991336e+01,4.603443e+00,2.530992e+01,3.189466e+01,1.702020e+02
1.319040e+06,1.526667e+01,1.051204e+05,1.216671e+00,9.274015e-01,9.273297e-01,2.631903e-04,1.628475e-09,2.991589e+01,4.602175e+00,2.531371e+01,3.189749e+01,1.703022e+02
1.319140e+06,1.526783e+01,1.052204e+05,1.217829e+00,9.274015e-01,9.273299e-01,2.633532e-04,1.628475e-09,2.991842e+01,4.600907e+00,2.531751e+01,3.190031e+01,1.704023e+02
1.319240e+06,1.526899e+01,1.053204e+05,1.218986e+00,9.274015e-01,9.273300e-01,2.635161e-04,1.628475e-09,2.992094e+01,4.599639e+00,2.532131e+01,3.190314e+01,1.705024e+02
1.319340e+06,1.527014e+01,1.054204e+05,1.220144e+00,9.274015e-01,9.273302e-01,2.636790e-04,1.628474e-09,2.992347e+01,4.598371e+00,2.532510e+01,3.190596e+01,1.706026e+02
1.319440e+06,1.527130e+01,1.055205e+05,1.221302e+00,9.274009e-01,9.273303e-01,2.638418e-04,1.628474e-09,2.992597e+01,4.597138e+00,2.532883e+01,3.190877e+01,1.707033e+02
1.319540e+06,1.527246e+01,1.056205e+05,1.222459e+00,9.273779e-01,9.273305e-01,2.640047e-04,1.628474e-09,2.992723e+01,4.597138e+00,2.533010e+01,3.191081e+01,1.708232e+02
1.319640e+06,1.527362e+01,1.057205e+05,1.223617e+00,9.273550e-01,9.273307e-01,2.641676e-04,1.628474e-09,2.992850e+01,4.597138e+00,2.533136e+01,3.191285e+01,1.709432e+02
1.319741e+06,1.527477e+01,1.058205e+05,1.224774e+00,9.273320e-01,9.273308e-01,2.643305e-04,1.628473e-09,2.992977e+01,4.597138e+00,2.533263e+01,3.191490e+01,1.710632e+02
1.319841e+06,1.527593e+01,1.059205e+05,1.225932e+00,9.273090e-01,9.273310e-01,2.644934e-04,1.628473e-09,2.993104e+01,4.597138e+00,2.533390e+01,3.191694e+01,1.711831e+02
1.319941e+06,1.527709e+01,1.060205e+05,1.227090e+00,9.272884e-01,9.273311e-01,2.646562e-04,1.628473e-09,2.993218e+01,4.597138e+00,2.533504e+01,3.191878e+01,1.713015e+02
1.320041e+06,1.527825e+01,1.061206e+05,1.228247e+00,9.273544e-01,9.273313e-01,2.648191e-04,1.628473e-09,2.992839e+01,4.597138e+00,2.533125e+01,3.191275e+01,1.713615e+02
1.320141e+06,1.527940e+01,1.062206e+05,1.229405e+00,9.274204e-01,9.273314e-01,2.649820e-04,1.628472e-09,2.992459e+01,4.597138e+00,2.532746e+01,3.190671e+01,1.714215e+02
1.320241e+06,1.528056e+01,1.063206e+05,1.230563e+00,9.274865e-01,9.273316e-01,2.651449e-04,1.628472e-09,2.992080e+01,4.597138e+00,2.532366e+01,3.190068e+01,1.714815e+02
1.320341e+06,1.528172e+01,1.064206e+05,1.231720e+00,9.275525e-01,9.273317e-01,2.653077e-04,1.628472e-09,2.991701e+01,4.597138e+00,2.531987e+01,3.189465e+01,1.715415e+02
1.320441e+06,1.528288e+01,1.065206e+05,1.232878e+00,9.276155e-01,9.273319e-01,2.654706e-04,1.628472e-09,2.991334e+01,4.597138e+00,2.531620e+01,3.188884e+01,1.716014e+02
1.320541e+06,1.528404e+01,1.066207e+05,1.234035e+00,9.275565e-01,9.273320e-01,2.656335e-04,1.628471e-09,2.991461e+01,4.597138e+00,2.531748e+01,3.189195e+01,1.716616e+02
1.320641e+06,1.528519e+01,1.067207e+05,1.235193e+00,9.274974e-01,9.273322e-01,2.657964e-04,1.628471e-09,2.991589e+01,4.597138e+00,2.531875e+01,3.189506e+01,1.717218e+02
1.320741e+06,1.528635e+01,1.068207e+05,1.236351e+00,9.274383e-01,9.273323e-01,2.659593e-04,1.628471e-09,2.991716e+01,4.597138e+00,2.532002e+01,3.189817e+01,1.717820e+02
1.320841e+06,1.528751e+01,1.069207e+05,1.237508e+00,9.273793e-01,9.273325e-01,2.661221e-04,1.628470e-09,2.991843e+01,4.597138e+00,2.532129e+01,3.190128e+01,1.718422e+02
1.320941e+06,1.528867e+01,1.070207e+05,1.238666e+00,9.273235e-01,9.273326e-01,2.662850e-04,1.628470e-09,2.991997e+01,4.597188e+00,2.532278e+01,3.190458e+01,1.718952e+02
1.321041e+06,1.528982e+01,1.071208e+05,1.239824e+00,9.273479e-01,9.273328e-01,2.664479e-04,1.628470e-09,2.992796e+01,4.598452e+00,2.532950e+01,3.191237e+01,1.717755e+02
1.321141e+06,1.529098e+01,1.072208e+05,1.240981e+00,9.273722e-01,9.273329e-01,2.666108e-04,1.628470e-09,2.993594e+01,4.599715e+00,2.533622e+01,3.192016e+01,1.716557e+02
1.321241e+06,1.529214e+01,1.073208e+05,1.242139e+00,9.273966e-01,9.273331e-01,2.667737e-04,1.628469e-09,2.994392e+01,4.600979e+00,2.534294e+01,3.192795e+01,1.715360e+02
1.321341e+06,1.529330e+01,1.074208e+05,1.243297e+00,9.274210e-01,9.273332e-01,2.669365e-04,1.628469e-09,2.995191e+01,4.602243e+00,2.534966e+01,3.193575e+01,1.714162e+02
1.321441e+06,1.529445e+01,1.075208e+05,1.244454e+00,9.274441e-01,9.273334e-01,2.670994e-04,1.628469e-09,2.995949e+01,4.603469e+00,2.535602e+01,3.194315e+01,1.712947e+02
1.321541e+06,1.529561e+01,1.076209e+05,1.245612e+00,9.274283e-01,9.273335e-01,2.672623e-04,1.628469e-09,2.995402e+01,4.603469e+00,2.535055e+01,3.193771e+01,1.711147e+02
1.321641e+06,1.529677e+01,1.077209e+05,1.246769e+00,9.274126e-01,9.273337e-01,2.674252e-04,1.628468e-09,2.994855e+01,4.603469e+00,2.534508e+01,3.193227e+01,1.709348e+02
1.321741e+06,1.529793e+01,1.078209e+05,1.247927e+00,9.273968e-01,9.273338e-01,2.675880e-04,1.628468e-09,2.994307e+01,4.603469e+00,2.533960e+01,3.192684e+01,1.707549e+02
1.321841e+06,1.529908e+01,1.079209e+05,1.249085e+00,9.273810e-01,9.273340e-01,2.677509e-04,1.628468e-09,2.993760e+01,4.603469e+00,2.533413e+01,3.192140e+01,1.705749e+02
1.321941e+06,1.530024e+01,1.080209e+05,1.250242e+00,9.273642e-01,9.273341e-01,2.679138e-04,1.628468e-09,2.993264e+01,4.603469e+00,2.532917e+01,3.191655e+01,1.704056e+02
1.322041e+06,1.530140e+01,1.081210e+05,1.251400e+00,9.273125e-01,9.273343e-01,2.680767e-04,1.628467e-09,2.994568e+01,4.603469e+00,2.534222e+01,3.193214e+01,1.706055e+02
1.322141e+06,1.530256e+01,1.082210e+05,1.252558e+00,9.272609e-01,9.273344e-01,2.682396e-04,1.628467e-09,2.995873e+01,4.603469e+00,2.535526e+01,3.194773e+01,1.708055e+02
1.322241e+06,1.530372e+01,1.083210e+05,1.253715e+00,9.272092e-01,9.273346e-01,2.684024e-04,1.628467e-09,2.997177e+01,4.603469e+00,2.536830e+01,3.196332e+01,1.710054e+02
1.322341e+06,1.530487e+01,1.084210e+05,1.254873e+00,9.271575e-01,9.273347e-01,2.685653e-04,1.628466e-09,2.998482e+01,4.603469e+00,2.538135e+01,3.197891e+01,1.712053e+02
1.322441e+06,1.530603e+01,1.085210e+05,1.256030e+00,9.271093e-01,9.273349e-01,2.687282e-04,1.628466e-09,2.999721e+01,4.603469e+00,2.539374e+01,3.199370e+01,1.714026e+02
1.322541e+06,1.530719e+01,1.086211e+05,1.257188e+00,9.271869e-01,9.273350e-01,2.688911e-04,1.628466e-09,2.998540e+01,4.603469e+00,2.538193e+01,3.197867e+01,1.715028e+02
1.322641e+06,1.530835e+01,1.087211e+05,1.258346e+00,9.272646e-01,9.273352e-01,2.690540e-04,1.628466e-09,2.997359e+01,4.603469e+00,2.537012e+01,3.196364e+01,1.716029e+02
1.322741e+06,1.530950e+01,1.088211e+05,1.259503e+00,9.273422e-01,9.273353e-01,2.692168e-04,1.628465e-09,2.996178e+01,4.603469e+00,2.535831e+01,3.194862e+01,1.717031e+02
1.322841e+06,1.531066e+01,1.089211e+05,1.260661e+00,9.274198e-01,9.273355e-01,2.693797e-04,1.628465e-09,2.994997e+01,4.603469e+00,2.534650e+01,3.193359e+01,1.718032e+02
1.322941e+06,1.531182e+01,1.090211e+05,1.261819e+00,9.274932e-01,9.273356e-01,2.695426e-04,1.628465e-09,2.993851e+01,4.603469e+00,2.533504e+01,3.191908e+01,1.719020e+02
1.323041e+06,1.531298e+01,1.091212e+05,1.262976e+00,9.274429e-01,9.273358e-01,2.697055e-04,1.628465e-09,2.993726e+01,4.603469e+00,2.533379e+01,3.191920e+01,1.719620e+02
1.323141e+06,1.531413e+01,1.092212e+05,1.264134e+00,9.273927e-01,9.273359e-01,2.698683e-04,1.628464e-09,2.993600e+01,4.603469e+00,2.533253e+01,3.191933e+01,1.720220e+02
1.323241e+06,1.531529e+01,1.093212e+05,1.265292e+00,9.273425e-01,9.273361e-01,2.700312e-04,1.628464e-09,2.993475e+01,4.603469e+00,2.533128e+01,3.191946e+01,1.720819e+02
1.323341e+06,1.531645e+01,1.094212e+05,1.266449e+00,9.272922e-01,9.273362e-01,2.701941e-04,1.628464e-09,2.993349e+01,4.603469e+00,2.533002e+01,3.191958e+01,1.721419e+02
1.323441e+06,1.531761e+01,1.095212e+05,1.267607e+00,9.272439e-01,9.273364e-01,2.703570e-04,1.628464e-09,2.993228e+01,4.603469e+00,2.532881e+01,3.191970e+01,1.721936e+02
1.323541e+06,1.531876e+01,1.096212e+05,1.268764e+00,9.272525e-01,9.273365e-01,2.705199e-04,1.628463e-09,2.993228e+01,4.603469e+00,2.532881e+01,3.191945e+01,1.719937e+02
1.323641e+06,1.531992e+01,1.097213e+05,1.269922e+00,9.272611e-01,9.273367e-01,2.706827e-04,1.628463e-09,2.993228e+01,4.603469e+00,2.532881e+01,3.191919e+01,1.717938e+02
1.323741e+06,1.532108e+01,1.098213e+05,1.271080e+00,9.272697e-01,9.273368e-01,2.708456e-04,1.628463e-09,2.993228e+01,4.603469e+00,2.532881e+01,3.191894e+01,1.715938e+02
1.323841e+06,1.532224e+01,1.099213e+05,1.272237e+00,9.272783e-01,9.273370e-01,2.710085e-04,1.628462e-09,2.993228e+01,4.603469e+00,2.532881e+01,3.191868e+01,1.713939e+02
1.323941e+06,1.532339e+01,1.100213e+05,1.273395e+00,9.272874e-01,9.273371e-01,2.711714e-04,1.628462e-09,2.993212e+01,4.603507e+00,2.532862e+01,3.191825e+01,1.712006e+02
1.324041e+06,1.532455e+01,1.101213e+05,1.274553e+00,9.273104e-01,9.273373e-01,2.713342e-04,1.628462e-09,2.992707e+01,4.604777e+00,2.532229e+01,3.191202e+01,1.712206e+02
1.324141e+06,1.532571e+01,1.102214e+05,1.275710e+00,9.273334e-01,9.273374e-01,2.714971e-04,1.628462e-09,2.992201e+01,4.606046e+00,2.531597e+01,3.190579e+01,1.712407e+02
1.324241e+06,1.532687e+01,1.103214e+05,1.276868e+00,9.273564e-01,9.273376e-01,2.716600e-04,1.628461e-09,2.991696e+01,4.607315e+00,2.530964e+01,3.189956e+01,1.712607e+02
1.324341e+06,1.532803e+01,1.104214e+05,1.278025e+00,9.273794e-01,9.273377e-01,2.718229e-04,1.628461e-09,2.991190e+01,4.608585e+00,2.530332e+01,3.189334e+01,1.712807e+02
1.324441e+06,1.532918e+01,1.105214e+05,1.279183e+00,9.274000e-01,9.273379e-01,2.719858e-04,1.628461e-09,2.990761e+01,4.609807e+00,2.529781e+01,3.188801e+01,1.713045e+02
1.324541e+06,1.533034e+01,1.106214e+05,1.280341e+00,9.273598e-01,9.273381e-01,2.721486e-04,1.628461e-09,2.992318e+01,4.609807e+00,2.531337e+01,3.190598e+01,1.714244e+02
1.324641e+06,1.533150e+01,1.107215e+05,1.281498e+00,9.273197e-01,9.273382e-01,2.723115e-04,1.628460e-09,2.993875e+01,4.609807e+00,2.532894e+01,3.192395e+01,1.715444e+02
1.324741e+06,1.533266e+01,1.108215e+05,1.282656e+00,9.272795e-01,9.273384e-01,2.724744e-04,1.628460e-09,2.995432e+01,4.609807e+00,2.534451e+01,3.194192e+01,1.716644e+02
1.324841e+06,1.533381e+01,1.109215e+05,1.283814e+00,9.272393e-01,9.273385e-01,2.726373e-04,1.628460e-09,2.996988e+01,4.609807e+00,2.536008e+01,3.195990e+01,1.717843e+02
1.324942e+06,1.533497e+01,1.110215e+05,1.284971e+00,9.272020e-01,9.273387e-01,2.728001e-04,1.628460e-09,2.998467e+01,4.609762e+00,2.537491e+01,3.197695e+01,1.718979e+02
1.325042e+06,1.533613e+01,1.111215e+05,1.286129e+00,9.272422e-01,9.273388e-01,2.729630e-04,1.628459e-09,2.997836e+01,4.608495e+00,2.536986e+01,3.196905e+01,1.718379e+02
1.325142e+06,1.533729e+01,1.112216e+05,1.287287e+00,9.272823e-01,9.273390e-01,2.731259e-04,1.628459e-09,2.997204e+01,4.607227e+00,2.536481e+01,3.196115e+01,1.717779e+02
1.325242e+06,1.533844e+01,1.113216e+05,1.288444e+00,9.273225e-01,9.273391e-01,2.732888e-04,1.628459e-09,2.996573e+01,4.605960e+00,2.535977e+01,3.195326e+01,1.717179e+02
1.325342e+06,1.533960e+01,1.114216e+05,1.289602e+00,9.273627e-01,9.273393e-01,2.734517e-04,1.628459e-09,2.995941e+01,4.604693e+00,2.535472e+01,3.194536e+01,1.716579e+02
1.325442e+06,1.534076e+01,1.115216e+05,1.290759e+00,9.273990e-01,9.273394e-01,2.736145e-04,1.628458e-09,2.995331e+01,4.603512e+00,2.534980e+01,3.193781e+01,1.716041e+02
1.325542e+06,1.534192e+01,1.116216e+05,1.291917e+00,9.273245e-01,9.273396e-01,2.737774e-04,1.628458e-09,2.995331e+01,4.604777e+00,2.534853e+01,3.193990e+01,1.717238e+02
1.325642e+06,1.534307e+01,1.117217e+05,1.293075e+00,9.272500e-01,9.273397e-01,2.739403e-04,1.628458e-09,2.995331e+01,4.606042e+00,2.534727e+01,3.194200e+01,1.718436e+02
1.325742e+06,1.534423e+01,1.118217e+05,1.294232e+00,9.271755e-01,9.273399e-01,2.741032e-04,1.628457e-09,2.995331e+01,4.607307e+00,2.534600e+01,3.194410e+01,1.719633e+02
1.325842e+06,1.534539e+01,1.119217e+05,1.295390e+00,9.271010e-01,9.273400e-01,2.742660e-04,1.628457e-09,2.995331e+01,4.608572e+00,2.534474e+01,3.194620e+01,1.720831e+02
1.325942e+06,1.534655e+01,1.120217e+05,1.296548e+00,9.270290e-01,9.273402e-01,2.744289e-04,1.628457e-09,2.995315e+01,4.609807e+00,2.534334e+01,3.194805e+01,1.721981e+02
1.326042e+06,1.534771e+01,1.121217e+05,1.297705e+00,9.270563e-01,9.273403e-01,2.745918e-04,1.628457e-09,2.994640e+01,4.609807e+00,2.533659e+01,3.193996e+01,1.721178e+02
1.326142e+06,1.534886e+01,1.122218e+05,1.298863e+00,9.270837e-01,9.273405e-01,2.747547e-04,1.628456e-09,2.993964e+01,4.609807e+00,2.532984e+01,3.193187e+01,1.720376e+02
1.326242e+06,1.535002e+01,1.123218e+05,1.300020e+00,9.271110e-01,9.273406e-01,2.749175e-04,1.628456e-09,2.993289e+01,4.609807e+00,2.532309e+01,3.192378e+01,1.719573e+02
1.326342e+06,1.535118e+01,1.124218e+05,1.301178e+00,9.271384e-01,9.273408e-01,2.750804e-04,1.628456e-09,2.992614e+01,4.609807e+00,2.531633e+01,3.191569e+01,1.718771e+02
1.326442e+06,1.535234e+01,1.125218e+05,1.302336e+00,9.271688e-01,9.273409e-01,2.752433e-04,1.628456e-09,2.991956e+01,4.609807e+00,2.530975e+01,3.190769e+01,1.717953e+02
1.326542e+06,1.535349e+01,1.126218e+05,1.303493e+00,9.272751e-01,9.273411e-01,2.754062e-04,1.628455e-09,2.991703e+01,4.609807e+00,2.530723e+01,3.190184e+01,1.716753e+02
1.326642e+06,1.535465e+01,1.127218e+05,1.304651e+00,9.273813e-01,9.273412e-01,2.755691e-04,1.628455e-09,2.991451e+01,4.609807e+00,2.530470e+01,3.189600e+01,1.715553e+02
1.326742e+06,1.535581e+01,1.128219e+05,1.305809e+00,9.274875e-01,9.273414e-01,2.757319e-04,1.628455e-09,2.991199e+01,4.609807e+00,2.530218e+01,3.189015e+01,1.714354e+02
1.326842e+06,1.535697e+01,1.129219e+05,1.306966e+00,9.275937e-01,9.273415e-01,2.758948e-04,1.628455e-09,2.990946e+01,4.609807e+00,2.529966e+01,3.188431e+01,1.713154e+02
1.326942e+06,1.535812e+01,1.130219e+05,1.308124e+00,9.276928e-01,9.273417e-01,2.760577e-04,1.628454e-09,2.990723e+01,4.609759e+00,2.529747e+01,3.187899e+01,1.712038e+02
1.327042e+06,1.535928e+01,1.131219e+05,1.309282e+00,9.276110e-01,9.273418e-01,2.762206e-04,1.628454e-09,2.991227e+01,4.608492e+00,2.530378e+01,3.188693e+01,1.713038e+02
1.327142e+06,1.536044e+01,1.132219e+05,1.310439e+00,9.275292e-01,9.273420e-01,2.763834e-04,1.628454e-09,2.991732e+01,4.607224e+00,2.531009e+01,3.189488e+01,1.714037e+02
1.327242e+06,1.536160e+01,1.133220e+05,1.311597e+00,9.274474e-01,9.273421e-01,2.765463e-04,1.628453e-09,2.992237e+01,4.605957e+00,2.531641e+01,3.190283e+01,1.715037e+02
1.327342e+06,1.536275e+01,1.134220e+05,1.312754e+00,9.273655e-01,9.273423e-01,2.767092e-04,1.628453e-09,2.992741e+01,4.604690e+00,2.532272e+01,3.191078e+01,1.716037e+02
1.327442e+06,1.536391e+01,1.135220e+05,1.313912e+00,9.272858e-01,9.273424e-01,2.768721e-04,1.628453e-09,2.993252e+01,4.603469e+00,2.532905e+01,3.191873e+01,1.717029e+02
1.327542e+06,1.536507e+01,1.136220e+05,1.315070e+00,9.272613e-01,9.273426e-01,2.770349e-04,1.628453e-09,2.993926e+01,4.603469e+00,2.533579e+01,3.192672e+01,1.717830e+02
1.327642e+06,1.536623e+01,1.137220e+05,1.316227e+00,9.272369e-01,9.273427e-01,2.771978e-04,1.628452e-09,2.994600e+01,4.603469e+00,2.534253e+01,3.193471e+01,1.718631e+02
1.327742e+06,1.536738e+01,1.138221e+05,1.317385e+00,9.272125e-01,9.273429e-01,2.773607e-04,1.628452e-09,2.995274e+01,4.603469e+00,2.534927e+01,3.194270e+01,1.719433e+02
1.327842e+06,1.536854e+01,1.139221e+05,1.318543e+00,9.271880e-01,9.273430e-01,2.775236e-04,1.628452e-09,2.995948e+01,4.603469e+00,2.535601e+01,3.195069e+01,1.720234e+02
1.327942e+06,1.536970e+01,1.140221e+05,1.319700e+00,9.271657e-01,9.273432e-01,2.776865e-04,1.628452e-09,2.996553e+01,4.603524e+00,2.536201e+01,3.195786e+01,1.721026e+02
1.328042e+06,1.537086e+01,1.141221e+05,1.320858e+00,9.271901e-01,9.273433e-01,2.778493e-04,1.628451e-09,2.995628e+01,4.604791e+00,2.535149e+01,3.194707e+01,1.721626e+02
1.328142e+06,1.537202e+01,1.142221e+05,1.322015e+00,9.272145e-01,9.273435e-01,2.780122e-04,1.628451e-09,2.994703e+01,4.606058e+00,2.534097e+01,3.193627e+01,1.722226e+02
1.328242e+06,1.537317e+01,1.143222e+05,1.323173e+00,9.272389e-01,9.273436e-01,2.781751e-04,1.628451e-09,2.993777e+01,4.607326e+00,2.533045e+01,3.192547e+01,1.722825e+02
1.328342e+06,1.537433e+01,1.144222e+05,1.324331e+00,9.272633e-01,9.273438e-01,2.783380e-04,1.628451e-09,2.992852e+01,4.608593e+00,2.531993e+01,3.191468e+01,1.723425e+02
1.328442e+06,1.537549e+01,1.145222e+05,1.325488e+00,9.272884e-01,9.273439e-01,2.785008e-04,1.628450e-09,2.991966e+01,4.609807e+00,2.530985e+01,3.190428e+01,1.724025e+02
1.328542e+06,1.537665e+01,1.146222e+05,1.326646e+00,9.273300e-01,9.273441e-01,2.786637e-04,1.628450e-09,2.991966e+01,4.609807e+00,2.530985e+01,3.190305e+01,1.724625e+02
1.328642e+06,1.537780e+01,1.147222e+05,1.327804e+00,9.273717e-01,9.273442e-01,2.788266e-04,1.628450e-09,2.991966e+01,4.609807e+00,2.530985e+01,3.190183e+01,1.725225e+02
1.328742e+06,1.537896e+01,1.148223e+05,1.328961e+00,9.274133e-01,9.273444e-01,2.789895e-04,1.628450e-09,2.991966e+01,4.609807e+00,2.530985e+01,3.190060e+01,1.725825e+02
1.328842e+06,1.538012e+01,1.149223e+05,1.330119e+00,9.274549e-01,9.273445e-01,2.791523e-04,1.628449e-09,2.991966e+01,4.609807e+00,2.530985e+01,3.189938e+01,1.726424e+02
1.328942e+06,1.538128e+01,1.150223e+05,1.331277e+00,9.274911e-01,9.273447e-01,2.793152e-04,1.628449e-09,2.991971e+01,4.609756e+00,2.530995e+01,3.189837e+01,1.726879e+02
1.329042e+06,1.538243e+01,1.151223e+05,1.332434e+00,9.273977e-01,9.273448e-01,2.794781e-04,1.628449e-09,2.992096e+01,4.608486e+00,2.531248e+01,3.190258e+01,1.723875e+02
1.329142e+06,1.538359e+01,1.152223e+05,1.333592e+00,9.273042e-01,9.273450e-01,2.796410e-04,1.628448e-09,2.992222e+01,4.607217e+00,2.531500e+01,3.190678e+01,1.720871e+02
1.329242e+06,1.538475e+01,1.153224e+05,1.334749e+00,9.272108e-01,9.273452e-01,2.798038e-04,1.628448e-09,2.992348e+01,4.605948e+00,2.531753e+01,3.191099e+01,1.717866e+02
1.329342e+06,1.538591e+01,1.154224e+05,1.335907e+00,9.271173e-01,9.273453e-01,2.799667e-04,1.628448e-09,2.992473e+01,4.604678e+00,2.532006e+01,3.191520e+01,1.714862e+02
1.329442e+06,1.538706e+01,1.155224e+05,1.337065e+00,9.270315e-01,9.273455e-01,2.801296e-04,1.628448e-09,2.992581e+01,4.603469e+00,2.532234e+01,3.191898e+01,1.712009e+02
1.329542e+06,1.538822e+01,1.156224e+05,1.338222e+00,9.270989e-01,9.273456e-01,2.802925e-04,1.628447e-09,2.992329e+01,4.603469e+00,2.531982e+01,3.191428e+01,1.712209e+02
1.329642e+06,1.538938e+01,1.157224e+05,1.339380e+00,9.271664e-01,9.273458e-01,2.804554e-04,1.628447e-09,2.992077e+01,4.603469e+00,2.531730e+01,3.190957e+01,1.712409e+02
1.329742e+06,1.539054e+01,1.158224e+05,1.340538e+00,9.272338e-01,9.273459e-01,2.806182e-04,1.628447e-09,2.991824e+01,4.603469e+00,2.531477e+01,3.190486e+01,1.712609e+02
1.329842e+06,1.539170e+01,1.159225e+05,1.341695e+00,9.273013e-01,9.273461e-01,2.807811e-04,1.628447e-09,2.991572e+01,4.603469e+00,2.531225e+01,3.190015e+01,1.712809e+02
1.329942e+06,1.539285e+01,1.160225e+05,1.342853e+00,9.273660e-01,9.273462e-01,2.809440e-04,1.628446e-09,2.991360e+01,4.603469e+00,2.531013e+01,3.189596e+01,1.713073e+02
1.330043e+06,1.539401e+01,1.161225e+05,1.344011e+00,9.273731e-01,9.273464e-01,2.811069e-04,1.628446e-09,2.991991e+01,4.603469e+00,2.531645e+01,3.190256e+01,1.714673e+02
1.330143e+06,1.539517e+01,1.162225e+05,1.345168e+00,9.273803e-01,9.273465e-01,2.812697e-04,1.628446e-09,2.992623e+01,4.603469e+00,2.532276e+01,3.190916e+01,1.716272e+02
1.330243e+06,1.539633e+01,1.163225e+05,1.346326e+00,9.273875e-01,9.273467e-01,2.814326e-04,1.628446e-09,2.993254e+01,4.603469e+00,2.532908e+01,3.191576e+01,1.717872e+02
1.330343e+06,1.539748e+01,1.164226e+05,1.347483e+00,9.273947e-01,9.273468e-01,2.815955e-04,1.628445e-09,2.993886e+01,4.603469e+00,2.533539e+01,3.192236e+01,1.719471e+02
1.330443e+06,1.539864e+01,1.165226e+05,1.348641e+00,9.274001e-01,9.273470e-01,2.817584e-04,1.628445e-09,2.994451e+01,4.603525e+00,2.534098e+01,3.192828e+01,1.720991e+02
1.330543e+06,1.539980e+01,1.166226e+05,1.349799e+00,9.273686e-01,9.273471e-01,2.819212e-04,1.628445e-09,2.993568e+01,4.604790e+00,2.533089e+01,3.191960e+01,1.720792e+02
1.330643e+06,1.540096e+01,1.167226e+05,1.350956e+00,9.273371e-01,9.273473e-01,2.820841e-04,1.628444e-09,2.992686e+01,4.606055e+00,2.532081e+01,3.191091e+01,1.720592e+02
1.330743e+06,1.540211e+01,1.168226e+05,1.352114e+00,9.273056e-01,9.273474e-01,2.822470e-04,1.628444e-09,2.991804e+01,4.607320e+00,2.531072e+01,3.190223e+01,1.720392e+02
1.330843e+06,1.540327e+01,1.169227e+05,1.353272e+00,9.272741e-01,9.273476e-01,2.824099e-04,1.628444e-09,2.990921e+01,4.608585e+00,2.530063e+01,3.189354e+01,1.720193e+02
1.330943e+06,1.540443e+01,1.170227e+05,1.354429e+00,9.272444e-01,9.273477e-01,2.825727e-04,1.628444e-09,2.990078e+01,4.609764e+00,2.529101e+01,3.188522e+01,1.720014e+02
1.331043e+06,1.540559e+01,1.171227e+05,1.355587e+00,9.272689e-01,9.273479e-01,2.827356e-04,1.628443e-09,2.990331e+01,4.608492e+00,2.529482e+01,3.188733e+01,1.720415e+02
1.331143e+06,1.540674e+01,1.172227e+05,1.356744e+00,9.272934e-01,9.273480e-01,2.828985e-04,1.628443e-09,2.990584e+01,4.607221e+00,2.529862e+01,3.188944e+01,1.720816e+02
1.331243e+06,1.540790e+01,1.173227e+05,1.357902e+00,9.273179e-01,9.273482e-01,2.830614e-04,1.628443e-09,2.990837e+01,4.605949e+00,2.530242e+01,3.189155e+01,1.721217e+02
1.331343e+06,1.540906e+01,1.174228e+05,1.359060e+00,9.273424e-01,9.273483e-01,2.832242e-04,1.628443e-09,2.991090e+01,4.604678e+00,2.530623e+01,3.189366e+01,1.721619e+02
1.331443e+06,1.541022e+01,1.175228e+05,1.360217e+00,9.273677e-01,9.273485e-01,2.833871e-04,1.628442e-09,2.991350e+01,4.603532e+00,2.530997e+01,3.189580e+01,1.722030e+02
1.331543e+06,1.541137e+01,1.176228e+05,1.361375e+00,9.274093e-01,9.273486e-01,2.835500e-04,1.628442e-09,2.991729e+01,4.604799e+00,2.531249e+01,3.189856e+01,1.722630e+02
1.331643e+06,1.541253e+01,1.177228e+05,1.362533e+00,9.274510e-01,9.273488e-01,2.837129e-04,1.628442e-09,2.992108e+01,4.606066e+00,2.531502e+01,3.190133e+01,1.723229e+02
