Repository: brandonlampe/CS_Data

# Repository for Crushed Salt Data
**Grant No: 456417**

This is a work in progress!

## Repository Content

### Directory Names
A uniform namining structure still in progress, but in general directories are named according to the following:
 - Names contain no spaces, a single underscore "_" will be used as a file name seperator.
 - Files are for the Crushed Salt Project (CSP); therefore, the first three charaters of each file are "CSP".
 - Folders are organized by which frame the test was performed on i.e., A2 or A3.
 - The fifth and sixth charaters of each file name will therefore be "A" followed by the frame number.

File: UNM_WP_HY_175_13/STAGE09/CREEP_FIT/175_13_STAGE09_CREEP_OUT.csv (part 6 of 11)
Analysis by Brandon Lampe, performed on: 2016/11/04 11:48:49
Experimental results below begin at: 2016/10/16 14:09:36
Duration (sec),Duration (day),Elapsed Time (sec),Elapsed Time (day),Interpolated Fractional Density,Fit to Fractional Density,Fit to Volume Strain,Fit to Volume Strain Rate (1/sec),Confining Pressure (MPa),Pore Pressure (MPa),Terzaghi Pressure (MPa),Solid Pressure (MPa),Temperature (C))
1.331743e+06,1.541369e+01,1.178228e+05,1.363690e+00,9.274926e-01,9.273489e-01,2.838758e-04,1.628442e-09,2.992487e+01,4.607333e+00,2.531754e+01,3.190409e+01,1.723829e+02
1.331843e+06,1.541485e+01,1.179229e+05,1.364848e+00,9.275342e-01,9.273491e-01,2.840386e-04,1.628441e-09,2.992867e+01,4.608600e+00,2.532007e+01,3.190686e+01,1.724429e+02
1.331943e+06,1.541601e+01,1.180229e+05,1.366006e+00,9.275714e-01,9.273492e-01,2.842015e-04,1.628441e-09,2.993215e+01,4.609746e+00,2.532241e+01,3.190943e+01,1.725029e+02
1.332043e+06,1.541716e+01,1.181229e+05,1.367163e+00,9.275212e-01,9.273494e-01,2.843644e-04,1.628441e-09,2.992963e+01,4.608479e+00,2.532115e+01,3.190829e+01,1.725629e+02
1.332143e+06,1.541832e+01,1.182229e+05,1.368321e+00,9.274710e-01,9.273495e-01,2.845273e-04,1.628440e-09,2.992711e+01,4.607212e+00,2.531990e+01,3.190715e+01,1.726228e+02
1.332243e+06,1.541948e+01,1.183229e+05,1.369478e+00,9.274207e-01,9.273497e-01,2.846901e-04,1.628440e-09,2.992458e+01,4.605945e+00,2.531864e+01,3.190600e+01,1.726828e+02
1.332343e+06,1.542064e+01,1.184230e+05,1.370636e+00,9.273705e-01,9.273498e-01,2.848530e-04,1.628440e-09,2.992206e+01,4.604677e+00,2.531738e+01,3.190486e+01,1.727428e+02
1.332443e+06,1.542179e+01,1.185230e+05,1.371794e+00,9.273226e-01,9.273500e-01,2.850159e-04,1.628440e-09,2.991948e+01,4.603469e+00,2.531601e+01,3.190358e+01,1.727991e+02
1.332543e+06,1.542295e+01,1.186230e+05,1.372951e+00,9.273226e-01,9.273501e-01,2.851788e-04,1.628439e-09,2.991568e+01,4.603469e+00,2.531221e+01,3.189949e+01,1.727790e+02
1.332643e+06,1.542411e+01,1.187230e+05,1.374109e+00,9.273226e-01,9.273503e-01,2.853416e-04,1.628439e-09,2.991188e+01,4.603469e+00,2.530841e+01,3.189539e+01,1.727590e+02
1.332743e+06,1.542527e+01,1.188230e+05,1.375267e+00,9.273226e-01,9.273504e-01,2.855045e-04,1.628439e-09,2.990808e+01,4.603469e+00,2.530461e+01,3.189129e+01,1.727390e+02
1.332843e+06,1.542642e+01,1.189231e+05,1.376424e+00,9.273226e-01,9.273506e-01,2.856674e-04,1.628439e-09,2.990429e+01,4.603469e+00,2.530082e+01,3.188720e+01,1.727190e+02
1.332943e+06,1.542758e+01,1.190231e+05,1.377582e+00,9.273230e-01,9.273507e-01,2.858303e-04,1.628438e-09,2.990060e+01,4.603469e+00,2.529713e+01,3.188321e+01,1.726861e+02
1.333043e+06,1.542874e+01,1.191231e+05,1.378739e+00,9.273316e-01,9.273509e-01,2.859931e-04,1.628438e-09,2.989892e+01,4.603469e+00,2.529545e+01,3.188114e+01,1.724262e+02
1.333143e+06,1.542990e+01,1.192231e+05,1.379897e+00,9.273402e-01,9.273510e-01,2.861560e-04,1.628438e-09,2.989724e+01,4.603469e+00,2.529377e+01,3.187907e+01,1.721663e+02
1.333243e+06,1.543105e+01,1.193231e+05,1.381055e+00,9.273489e-01,9.273512e-01,2.863189e-04,1.628438e-09,2.989555e+01,4.603469e+00,2.529208e+01,3.187701e+01,1.719064e+02
1.333343e+06,1.543221e+01,1.194231e+05,1.382212e+00,9.273575e-01,9.273513e-01,2.864818e-04,1.628437e-09,2.989387e+01,4.603469e+00,2.529040e+01,3.187494e+01,1.716464e+02
1.333443e+06,1.543337e+01,1.195232e+05,1.383370e+00,9.273644e-01,9.273515e-01,2.866446e-04,1.628437e-09,2.989304e+01,4.603469e+00,2.528957e+01,3.187384e+01,1.714073e+02
1.333543e+06,1.543453e+01,1.196232e+05,1.384528e+00,9.273400e-01,9.273516e-01,2.868075e-04,1.628437e-09,2.990777e+01,4.603469e+00,2.530430e+01,3.189044e+01,1.715472e+02
1.333643e+06,1.543569e+01,1.197232e+05,1.385685e+00,9.273156e-01,9.273518e-01,2.869704e-04,1.628437e-09,2.992249e+01,4.603469e+00,2.531902e+01,3.190704e+01,1.716872e+02
1.333743e+06,1.543684e+01,1.198232e+05,1.386843e+00,9.272912e-01,9.273519e-01,2.871333e-04,1.628436e-09,2.993722e+01,4.603469e+00,2.533375e+01,3.192364e+01,1.718271e+02
1.333843e+06,1.543800e+01,1.199232e+05,1.388001e+00,9.272668e-01,9.273521e-01,2.872961e-04,1.628436e-09,2.995194e+01,4.603469e+00,2.534848e+01,3.194024e+01,1.719671e+02
1.333943e+06,1.543916e+01,1.200233e+05,1.389158e+00,9.272436e-01,9.273522e-01,2.874590e-04,1.628436e-09,2.996593e+01,4.603469e+00,2.536246e+01,3.195600e+01,1.721040e+02
1.334043e+06,1.544032e+01,1.201233e+05,1.390316e+00,9.272436e-01,9.273524e-01,2.876219e-04,1.628435e-09,2.996593e+01,4.603469e+00,2.536246e+01,3.195600e+01,1.721841e+02
1.334143e+06,1.544147e+01,1.202233e+05,1.391473e+00,9.272436e-01,9.273526e-01,2.877848e-04,1.628435e-09,2.996593e+01,4.603469e+00,2.536246e+01,3.195600e+01,1.722642e+02
1.334243e+06,1.544263e+01,1.203233e+05,1.392631e+00,9.272436e-01,9.273527e-01,2.879476e-04,1.628435e-09,2.996593e+01,4.603469e+00,2.536246e+01,3.195600e+01,1.723444e+02
1.334343e+06,1.544379e+01,1.204233e+05,1.393789e+00,9.272436e-01,9.273529e-01,2.881105e-04,1.628435e-09,2.996593e+01,4.603469e+00,2.536246e+01,3.195600e+01,1.724245e+02
1.334443e+06,1.544495e+01,1.205234e+05,1.394946e+00,9.272470e-01,9.273530e-01,2.882734e-04,1.628434e-09,2.996547e+01,4.603542e+00,2.536193e+01,3.195540e+01,1.725023e+02
1.334543e+06,1.544610e+01,1.206234e+05,1.396104e+00,9.273058e-01,9.273532e-01,2.884363e-04,1.628434e-09,2.995748e+01,4.604809e+00,2.535267e+01,3.194494e+01,1.725423e+02
1.334643e+06,1.544726e+01,1.207234e+05,1.397262e+00,9.273647e-01,9.273533e-01,2.885991e-04,1.628434e-09,2.994948e+01,4.606076e+00,2.534340e+01,3.193449e+01,1.725823e+02
1.334743e+06,1.544842e+01,1.208234e+05,1.398419e+00,9.274235e-01,9.273535e-01,2.887620e-04,1.628434e-09,2.994148e+01,4.607343e+00,2.533414e+01,3.192403e+01,1.726223e+02
1.334843e+06,1.544958e+01,1.209234e+05,1.399577e+00,9.274824e-01,9.273536e-01,2.889249e-04,1.628433e-09,2.993348e+01,4.608610e+00,2.532487e+01,3.191357e+01,1.726622e+02
1.334943e+06,1.545073e+01,1.210235e+05,1.400734e+00,9.275369e-01,9.273538e-01,2.890878e-04,1.628433e-09,2.992593e+01,4.609736e+00,2.531619e+01,3.190374e+01,1.726844e+02
1.335043e+06,1.545189e+01,1.211235e+05,1.401892e+00,9.275183e-01,9.273539e-01,2.892506e-04,1.628433e-09,2.992593e+01,4.608471e+00,2.531746e+01,3.190439e+01,1.724050e+02
1.335143e+06,1.545305e+01,1.212235e+05,1.403050e+00,9.274996e-01,9.273541e-01,2.894135e-04,1.628433e-09,2.992593e+01,4.607206e+00,2.531872e+01,3.190503e+01,1.721256e+02
1.335244e+06,1.545421e+01,1.213235e+05,1.404207e+00,9.274810e-01,9.273542e-01,2.895764e-04,1.628432e-09,2.992593e+01,4.605941e+00,2.531999e+01,3.190568e+01,1.718462e+02
1.335344e+06,1.545536e+01,1.214235e+05,1.405365e+00,9.274624e-01,9.273544e-01,2.897393e-04,1.628432e-09,2.992593e+01,4.604676e+00,2.532125e+01,3.190633e+01,1.715667e+02
1.335444e+06,1.545652e+01,1.215236e+05,1.406523e+00,9.274442e-01,9.273545e-01,2.899021e-04,1.628432e-09,2.992593e+01,4.603527e+00,2.532240e+01,3.190695e+01,1.713045e+02
1.335544e+06,1.545768e+01,1.216236e+05,1.407680e+00,9.274356e-01,9.273547e-01,2.900650e-04,1.628431e-09,2.992593e+01,4.604794e+00,2.532114e+01,3.190711e+01,1.714045e+02
1.335644e+06,1.545884e+01,1.217236e+05,1.408838e+00,9.274270e-01,9.273548e-01,2.902279e-04,1.628431e-09,2.992593e+01,4.606061e+00,2.531987e+01,3.190726e+01,1.715045e+02
1.335744e+06,1.546000e+01,1.218236e+05,1.409996e+00,9.274184e-01,9.273550e-01,2.903908e-04,1.628431e-09,2.992593e+01,4.607328e+00,2.531860e+01,3.190742e+01,1.716044e+02
1.335844e+06,1.546115e+01,1.219236e+05,1.411153e+00,9.274098e-01,9.273551e-01,2.905536e-04,1.628431e-09,2.992593e+01,4.608595e+00,2.531734e+01,3.190757e+01,1.717044e+02
1.335944e+06,1.546231e+01,1.220237e+05,1.412311e+00,9.274008e-01,9.273553e-01,2.907165e-04,1.628430e-09,2.992577e+01,4.609807e+00,2.531596e+01,3.190756e+01,1.718053e+02
1.336044e+06,1.546347e+01,1.221237e+05,1.413468e+00,9.273850e-01,9.273554e-01,2.908794e-04,1.628430e-09,2.992198e+01,4.609807e+00,2.531217e+01,3.190394e+01,1.719254e+02
1.336144e+06,1.546463e+01,1.222237e+05,1.414626e+00,9.273692e-01,9.273556e-01,2.910423e-04,1.628430e-09,2.991820e+01,4.609807e+00,2.530839e+01,3.190033e+01,1.720456e+02
1.336244e+06,1.546578e+01,1.223237e+05,1.415784e+00,9.273534e-01,9.273557e-01,2.912051e-04,1.628430e-09,2.991441e+01,4.609807e+00,2.530460e+01,3.189671e+01,1.721658e+02
1.336344e+06,1.546694e+01,1.224237e+05,1.416941e+00,9.273376e-01,9.273559e-01,2.913680e-04,1.628429e-09,2.991063e+01,4.609807e+00,2.530082e+01,3.189310e+01,1.722859e+02
1.336444e+06,1.546810e+01,1.225237e+05,1.418099e+00,9.273226e-01,9.273560e-01,2.915309e-04,1.628429e-09,2.990729e+01,4.609807e+00,2.529748e+01,3.188994e+01,1.723827e+02
1.336544e+06,1.546926e+01,1.226238e+05,1.419257e+00,9.273226e-01,9.273562e-01,2.916938e-04,1.628429e-09,2.991235e+01,4.609807e+00,2.530254e+01,3.189539e+01,1.720422e+02
1.336644e+06,1.547041e+01,1.227238e+05,1.420414e+00,9.273226e-01,9.273563e-01,2.918566e-04,1.628429e-09,2.991740e+01,4.609807e+00,2.530760e+01,3.190085e+01,1.717017e+02
1.336744e+06,1.547157e+01,1.228238e+05,1.421572e+00,9.273226e-01,9.273565e-01,2.920195e-04,1.628428e-09,2.992246e+01,4.609807e+00,2.531265e+01,3.190630e+01,1.713612e+02
1.336844e+06,1.547273e+01,1.229238e+05,1.422729e+00,9.273226e-01,9.273566e-01,2.921824e-04,1.628428e-09,2.992751e+01,4.609807e+00,2.531771e+01,3.191175e+01,1.710207e+02
1.336944e+06,1.547389e+01,1.230238e+05,1.423887e+00,9.273240e-01,9.273568e-01,2.923453e-04,1.628428e-09,2.993198e+01,4.609807e+00,2.532218e+01,3.191653e+01,1.707000e+02
1.337044e+06,1.547504e+01,1.231239e+05,1.425045e+00,9.273484e-01,9.273569e-01,2.925081e-04,1.628427e-09,2.992694e+01,4.609807e+00,2.531713e+01,3.191037e+01,1.707000e+02
1.337144e+06,1.547620e+01,1.232239e+05,1.426202e+00,9.273728e-01,9.273571e-01,2.926710e-04,1.628427e-09,2.992189e+01,4.609807e+00,2.531208e+01,3.190421e+01,1.707000e+02
1.337244e+06,1.547736e+01,1.233239e+05,1.427360e+00,9.273972e-01,9.273572e-01,2.928339e-04,1.628427e-09,2.991684e+01,4.609807e+00,2.530704e+01,3.189805e+01,1.707000e+02
1.337344e+06,1.547852e+01,1.234239e+05,1.428518e+00,9.274216e-01,9.273574e-01,2.929968e-04,1.628427e-09,2.991180e+01,4.609807e+00,2.530199e+01,3.189189e+01,1.707000e+02
1.337444e+06,1.547968e+01,1.235239e+05,1.429675e+00,9.274446e-01,9.273575e-01,2.931596e-04,1.628426e-09,2.990756e+01,4.609735e+00,2.529782e+01,3.188664e+01,1.707056e+02
1.337544e+06,1.548083e+01,1.236240e+05,1.430833e+00,9.274446e-01,9.273577e-01,2.933225e-04,1.628426e-09,2.991683e+01,4.608466e+00,2.530836e+01,3.189674e+01,1.708058e+02
1.337644e+06,1.548199e+01,1.237240e+05,1.431991e+00,9.274446e-01,9.273578e-01,2.934854e-04,1.628426e-09,2.992609e+01,4.607197e+00,2.531890e+01,3.190683e+01,1.709059e+02
1.337744e+06,1.548315e+01,1.238240e+05,1.433148e+00,9.274446e-01,9.273580e-01,2.936482e-04,1.628426e-09,2.993536e+01,4.605927e+00,2.532943e+01,3.191692e+01,1.710061e+02
1.337844e+06,1.548431e+01,1.239240e+05,1.434306e+00,9.274446e-01,9.273581e-01,2.938111e-04,1.628425e-09,2.994463e+01,4.604658e+00,2.533997e+01,3.192701e+01,1.711062e+02
1.337944e+06,1.548546e+01,1.240240e+05,1.435463e+00,9.274403e-01,9.273583e-01,2.939740e-04,1.628425e-09,2.995363e+01,4.603469e+00,2.535016e+01,3.193694e+01,1.712013e+02
1.338044e+06,1.548662e+01,1.241241e+05,1.436621e+00,9.273729e-01,9.273584e-01,2.941369e-04,1.628425e-09,2.995868e+01,4.603469e+00,2.535521e+01,3.194437e+01,1.712213e+02
1.338144e+06,1.548778e+01,1.242241e+05,1.437779e+00,9.273054e-01,9.273586e-01,2.942997e-04,1.628425e-09,2.996372e+01,4.603469e+00,2.536025e+01,3.195180e+01,1.712413e+02
1.338244e+06,1.548894e+01,1.243241e+05,1.438936e+00,9.272380e-01,9.273587e-01,2.944626e-04,1.628424e-09,2.996877e+01,4.603469e+00,2.536530e+01,3.195923e+01,1.712612e+02
1.338344e+06,1.549009e+01,1.244241e+05,1.440094e+00,9.271705e-01,9.273589e-01,2.946255e-04,1.628424e-09,2.997382e+01,4.603469e+00,2.537035e+01,3.196666e+01,1.712812e+02
1.338444e+06,1.549125e+01,1.245241e+05,1.441252e+00,9.271135e-01,9.273590e-01,2.947884e-04,1.628424e-09,2.997814e+01,4.603469e+00,2.537467e+01,3.197300e+01,1.713062e+02
1.338544e+06,1.549241e+01,1.246242e+05,1.442409e+00,9.272154e-01,9.273592e-01,2.949512e-04,1.628424e-09,2.997141e+01,4.603469e+00,2.536794e+01,3.196274e+01,1.714061e+02
1.338644e+06,1.549357e+01,1.247242e+05,1.443567e+00,9.273174e-01,9.273593e-01,2.951141e-04,1.628423e-09,2.996468e+01,4.603469e+00,2.536121e+01,3.195248e+01,1.715061e+02
1.338744e+06,1.549472e+01,1.248242e+05,1.444724e+00,9.274193e-01,9.273595e-01,2.952770e-04,1.628423e-09,2.995795e+01,4.603469e+00,2.535448e+01,3.194222e+01,1.716061e+02
1.338844e+06,1.549588e+01,1.249242e+05,1.445882e+00,9.275212e-01,9.273597e-01,2.954399e-04,1.628423e-09,2.995122e+01,4.603469e+00,2.534775e+01,3.193196e+01,1.717061e+02
1.338944e+06,1.549704e+01,1.250242e+05,1.447040e+00,9.276094e-01,9.273598e-01,2.956027e-04,1.628422e-09,2.994452e+01,4.603469e+00,2.534105e+01,3.192213e+01,1.717940e+02
1.339044e+06,1.549820e+01,1.251243e+05,1.448197e+00,9.274843e-01,9.273600e-01,2.957656e-04,1.628422e-09,2.993819e+01,4.603469e+00,2.533472e+01,3.191899e+01,1.716938e+02
1.339144e+06,1.549935e+01,1.252243e+05,1.449355e+00,9.273592e-01,9.273601e-01,2.959285e-04,1.628422e-09,2.993186e+01,4.603469e+00,2.532839e+01,3.191586e+01,1.715937e+02
1.339244e+06,1.550051e+01,1.253243e+05,1.450513e+00,9.272342e-01,9.273603e-01,2.960914e-04,1.628422e-09,2.992554e+01,4.603469e+00,2.532207e+01,3.191272e+01,1.714935e+02
1.339344e+06,1.550167e+01,1.254243e+05,1.451670e+00,9.271091e-01,9.273604e-01,2.962542e-04,1.628421e-09,2.991921e+01,4.603469e+00,2.531574e+01,3.190958e+01,1.713934e+02
1.339444e+06,1.550283e+01,1.255243e+05,1.452828e+00,9.269969e-01,9.273606e-01,2.964171e-04,1.628421e-09,2.991331e+01,4.603469e+00,2.530984e+01,3.190652e+01,1.713040e+02
1.339544e+06,1.550399e+01,1.256243e+05,1.453986e+00,9.270628e-01,9.273607e-01,2.965800e-04,1.628421e-09,2.991331e+01,4.603469e+00,2.530984e+01,3.190458e+01,1.713639e+02
1.339644e+06,1.550514e+01,1.257244e+05,1.455143e+00,9.271286e-01,9.273609e-01,2.967429e-04,1.628421e-09,2.991331e+01,4.603469e+00,2.530984e+01,3.190264e+01,1.714238e+02
1.339744e+06,1.550630e+01,1.258244e+05,1.456301e+00,9.271945e-01,9.273610e-01,2.969057e-04,1.628420e-09,2.991331e+01,4.603469e+00,2.530984e+01,3.190070e+01,1.714837e+02
1.339844e+06,1.550746e+01,1.259244e+05,1.457458e+00,9.272604e-01,9.273612e-01,2.970686e-04,1.628420e-09,2.991331e+01,4.603469e+00,2.530984e+01,3.189876e+01,1.715435e+02
1.339944e+06,1.550862e+01,1.260244e+05,1.458616e+00,9.273197e-01,9.273613e-01,2.972315e-04,1.628420e-09,2.991307e+01,4.603469e+00,2.530960e+01,3.189675e+01,1.716000e+02
1.340044e+06,1.550977e+01,1.261244e+05,1.459774e+00,9.272695e-01,9.273615e-01,2.973943e-04,1.628420e-09,2.990886e+01,4.603469e+00,2.530540e+01,3.189370e+01,1.716000e+02
1.340144e+06,1.551093e+01,1.262245e+05,1.460931e+00,9.272192e-01,9.273616e-01,2.975572e-04,1.628419e-09,2.990466e+01,4.603469e+00,2.530119e+01,3.189064e+01,1.716000e+02
1.340244e+06,1.551209e+01,1.263245e+05,1.462089e+00,9.271690e-01,9.273618e-01,2.977201e-04,1.628419e-09,2.990045e+01,4.603469e+00,2.529698e+01,3.188758e+01,1.716000e+02
1.340345e+06,1.551325e+01,1.264245e+05,1.463247e+00,9.271188e-01,9.273619e-01,2.978830e-04,1.628419e-09,2.989625e+01,4.603469e+00,2.529278e+01,3.188452e+01,1.716000e+02
1.340445e+06,1.551440e+01,1.265245e+05,1.464404e+00,9.270746e-01,9.273621e-01,2.980458e-04,1.628418e-09,2.989251e+01,4.603469e+00,2.528904e+01,3.188179e+01,1.716067e+02
1.340545e+06,1.551556e+01,1.266245e+05,1.465562e+00,9.271335e-01,9.273622e-01,2.982087e-04,1.628418e-09,2.989671e+01,4.603469e+00,2.529325e+01,3.188460e+01,1.717266e+02
1.340645e+06,1.551672e+01,1.267246e+05,1.466719e+00,9.271923e-01,9.273624e-01,2.983716e-04,1.628418e-09,2.990092e+01,4.603469e+00,2.529745e+01,3.188740e+01,1.718466e+02
1.340745e+06,1.551788e+01,1.268246e+05,1.467877e+00,9.272511e-01,9.273625e-01,2.985345e-04,1.628418e-09,2.990513e+01,4.603469e+00,2.530166e+01,3.189021e+01,1.719665e+02
1.340845e+06,1.551903e+01,1.269246e+05,1.469035e+00,9.273100e-01,9.273627e-01,2.986973e-04,1.628417e-09,2.990933e+01,4.603469e+00,2.530586e+01,3.189301e+01,1.720865e+02
1.340945e+06,1.552019e+01,1.270246e+05,1.470192e+00,9.273648e-01,9.273628e-01,2.988602e-04,1.628417e-09,2.991331e+01,4.603469e+00,2.530984e+01,3.189569e+01,1.721827e+02
1.341045e+06,1.552135e+01,1.271246e+05,1.471350e+00,9.273490e-01,9.273630e-01,2.990231e-04,1.628417e-09,2.991331e+01,4.603469e+00,2.530984e+01,3.189615e+01,1.718623e+02
1.341145e+06,1.552251e+01,1.272247e+05,1.472508e+00,9.273331e-01,9.273631e-01,2.991860e-04,1.628417e-09,2.991331e+01,4.603469e+00,2.530984e+01,3.189662e+01,1.715418e+02
1.341245e+06,1.552367e+01,1.273247e+05,1.473665e+00,9.273173e-01,9.273633e-01,2.993488e-04,1.628416e-09,2.991331e+01,4.603469e+00,2.530984e+01,3.189708e+01,1.712214e+02
1.341345e+06,1.552482e+01,1.274247e+05,1.474823e+00,9.273015e-01,9.273634e-01,2.995117e-04,1.628416e-09,2.991331e+01,4.603469e+00,2.530984e+01,3.189755e+01,1.709009e+02
1.341445e+06,1.552598e+01,1.275247e+05,1.475981e+00,9.272897e-01,9.273636e-01,2.996746e-04,1.628416e-09,2.991354e+01,4.603469e+00,2.531007e+01,3.189814e+01,1.706146e+02
1.341545e+06,1.552714e+01,1.276247e+05,1.477138e+00,9.273401e-01,9.273637e-01,2.998374e-04,1.628416e-09,2.991734e+01,4.603469e+00,2.531387e+01,3.190076e+01,1.708550e+02
1.341645e+06,1.552830e+01,1.277248e+05,1.478296e+00,9.273904e-01,9.273639e-01,3.000003e-04,1.628415e-09,2.992114e+01,4.603469e+00,2.531767e+01,3.190337e+01,1.710953e+02
1.341745e+06,1.552945e+01,1.278248e+05,1.479453e+00,9.274407e-01,9.273640e-01,3.001632e-04,1.628415e-09,2.992494e+01,4.603469e+00,2.532147e+01,3.190599e+01,1.713357e+02
1.341845e+06,1.553061e+01,1.279248e+05,1.480611e+00,9.274910e-01,9.273642e-01,3.003261e-04,1.628415e-09,2.992874e+01,4.603469e+00,2.532527e+01,3.190860e+01,1.715760e+02
1.341945e+06,1.553177e+01,1.280248e+05,1.481769e+00,9.275350e-01,9.273643e-01,3.004889e-04,1.628414e-09,2.993265e+01,4.603469e+00,2.532918e+01,3.191153e+01,1.718082e+02
1.342045e+06,1.553293e+01,1.281248e+05,1.482926e+00,9.274920e-01,9.273645e-01,3.006518e-04,1.628414e-09,2.993812e+01,4.603469e+00,2.533465e+01,3.191870e+01,1.719281e+02
1.342145e+06,1.553408e+01,1.282249e+05,1.484084e+00,9.274489e-01,9.273646e-01,3.008147e-04,1.628414e-09,2.994360e+01,4.603469e+00,2.534013e+01,3.192587e+01,1.720481e+02
1.342245e+06,1.553524e+01,1.283249e+05,1.485242e+00,9.274058e-01,9.273648e-01,3.009776e-04,1.628414e-09,2.994907e+01,4.603469e+00,2.534560e+01,3.193304e+01,1.721680e+02
1.342345e+06,1.553640e+01,1.284249e+05,1.486399e+00,9.273628e-01,9.273649e-01,3.011404e-04,1.628413e-09,2.995454e+01,4.603469e+00,2.535108e+01,3.194021e+01,1.722880e+02
1.342445e+06,1.553756e+01,1.285249e+05,1.487557e+00,9.273242e-01,9.273651e-01,3.013033e-04,1.628413e-09,2.995921e+01,4.603469e+00,2.535574e+01,3.194637e+01,1.723934e+02
1.342545e+06,1.553871e+01,1.286249e+05,1.488714e+00,9.273486e-01,9.273652e-01,3.014662e-04,1.628413e-09,2.995245e+01,4.603469e+00,2.534898e+01,3.193837e+01,1.722932e+02
1.342645e+06,1.553987e+01,1.287250e+05,1.489872e+00,9.273731e-01,9.273654e-01,3.016290e-04,1.628413e-09,2.994570e+01,4.603469e+00,2.534223e+01,3.193037e+01,1.721931e+02
1.342745e+06,1.554103e+01,1.288250e+05,1.491030e+00,9.273975e-01,9.273655e-01,3.017919e-04,1.628412e-09,2.993894e+01,4.603469e+00,2.533547e+01,3.192236e+01,1.720929e+02
1.342845e+06,1.554219e+01,1.289250e+05,1.492187e+00,9.274220e-01,9.273657e-01,3.019548e-04,1.628412e-09,2.993219e+01,4.603469e+00,2.532872e+01,3.191436e+01,1.719928e+02
1.342945e+06,1.554335e+01,1.290250e+05,1.493345e+00,9.274508e-01,9.273658e-01,3.021177e-04,1.628412e-09,2.992575e+01,4.603469e+00,2.532228e+01,3.190656e+01,1.718941e+02
1.343045e+06,1.554450e+01,1.291250e+05,1.494503e+00,9.275355e-01,9.273660e-01,3.022805e-04,1.628412e-09,2.992322e+01,4.603469e+00,2.531975e+01,3.190135e+01,1.718142e+02
1.343145e+06,1.554566e+01,1.292250e+05,1.495660e+00,9.276203e-01,9.273661e-01,3.024434e-04,1.628411e-09,2.992070e+01,4.603469e+00,2.531723e+01,3.189614e+01,1.717342e+02
1.343245e+06,1.554682e+01,1.293251e+05,1.496818e+00,9.277050e-01,9.273663e-01,3.026063e-04,1.628411e-09,2.991818e+01,4.603469e+00,2.531471e+01,3.189092e+01,1.716542e+02
1.343345e+06,1.554798e+01,1.294251e+05,1.497976e+00,9.277897e-01,9.273664e-01,3.027692e-04,1.628411e-09,2.991565e+01,4.603469e+00,2.531218e+01,3.188571e+01,1.715742e+02
1.343445e+06,1.554913e+01,1.295251e+05,1.499133e+00,9.278611e-01,9.273666e-01,3.029320e-04,1.628411e-09,2.991349e+01,4.603469e+00,2.531002e+01,3.188128e+01,1.715057e+02
1.343545e+06,1.555029e+01,1.296251e+05,1.500291e+00,9.277606e-01,9.273667e-01,3.030949e-04,1.628410e-09,2.991601e+01,4.603469e+00,2.531255e+01,3.188696e+01,1.715857e+02
1.343645e+06,1.555145e+01,1.297251e+05,1.501448e+00,9.276601e-01,9.273669e-01,3.032578e-04,1.628410e-09,2.991854e+01,4.603469e+00,2.531507e+01,3.189263e+01,1.716657e+02
1.343745e+06,1.555261e+01,1.298252e+05,1.502606e+00,9.275596e-01,9.273671e-01,3.034206e-04,1.628410e-09,2.992106e+01,4.603469e+00,2.531759e+01,3.189831e+01,1.717457e+02
1.343845e+06,1.555376e+01,1.299252e+05,1.503764e+00,9.274591e-01,9.273672e-01,3.035835e-04,1.628409e-09,2.992358e+01,4.603469e+00,2.532012e+01,3.190399e+01,1.718256e+02
1.343945e+06,1.555492e+01,1.300252e+05,1.504921e+00,9.273661e-01,9.273674e-01,3.037464e-04,1.628409e-09,2.992593e+01,4.603469e+00,2.532246e+01,3.190926e+01,1.719028e+02
1.344045e+06,1.555608e+01,1.301252e+05,1.506079e+00,9.273733e-01,9.273675e-01,3.039093e-04,1.628409e-09,2.992593e+01,4.603469e+00,2.532246e+01,3.190904e+01,1.719428e+02
1.344145e+06,1.555724e+01,1.302252e+05,1.507237e+00,9.273805e-01,9.273677e-01,3.040721e-04,1.628409e-09,2.992593e+01,4.603469e+00,2.532246e+01,3.190883e+01,1.719828e+02
1.344245e+06,1.555839e+01,1.303253e+05,1.508394e+00,9.273877e-01,9.273678e-01,3.042350e-04,1.628408e-09,2.992593e+01,4.603469e+00,2.532246e+01,3.190862e+01,1.720228e+02
1.344345e+06,1.555955e+01,1.304253e+05,1.509552e+00,9.273948e-01,9.273680e-01,3.043979e-04,1.628408e-09,2.992593e+01,4.603469e+00,2.532246e+01,3.190841e+01,1.720628e+02
1.344445e+06,1.556071e+01,1.305253e+05,1.510709e+00,9.274010e-01,9.273681e-01,3.045608e-04,1.628408e-09,2.992610e+01,4.603469e+00,2.532264e+01,3.190842e+01,1.720904e+02
1.344545e+06,1.556187e+01,1.306253e+05,1.511867e+00,9.273939e-01,9.273683e-01,3.047236e-04,1.628408e-09,2.992863e+01,4.603469e+00,2.532516e+01,3.191135e+01,1.719504e+02
1.344645e+06,1.556302e+01,1.307253e+05,1.513025e+00,9.273867e-01,9.273684e-01,3.048865e-04,1.628407e-09,2.993115e+01,4.603469e+00,2.532768e+01,3.191428e+01,1.718105e+02
1.344745e+06,1.556418e+01,1.308254e+05,1.514182e+00,9.273795e-01,9.273686e-01,3.050494e-04,1.628407e-09,2.993367e+01,4.603469e+00,2.533021e+01,3.191721e+01,1.716705e+02
1.344845e+06,1.556534e+01,1.309254e+05,1.515340e+00,9.273723e-01,9.273687e-01,3.052122e-04,1.628407e-09,2.993620e+01,4.603469e+00,2.533273e+01,3.192014e+01,1.715306e+02
1.344945e+06,1.556650e+01,1.310254e+05,1.516498e+00,9.273661e-01,9.273689e-01,3.053751e-04,1.628407e-09,2.993855e+01,4.603469e+00,2.533508e+01,3.192287e+01,1.714107e+02
1.345045e+06,1.556766e+01,1.311254e+05,1.517655e+00,9.273733e-01,9.273690e-01,3.055380e-04,1.628406e-09,2.993855e+01,4.603469e+00,2.533508e+01,3.192265e+01,1.715707e+02
1.345145e+06,1.556881e+01,1.312254e+05,1.518813e+00,9.273805e-01,9.273692e-01,3.057009e-04,1.628406e-09,2.993855e+01,4.603469e+00,2.533508e+01,3.192244e+01,1.717306e+02
1.345245e+06,1.556997e+01,1.313255e+05,1.519971e+00,9.273876e-01,9.273693e-01,3.058637e-04,1.628406e-09,2.993855e+01,4.603469e+00,2.533508e+01,3.192223e+01,1.718906e+02
1.345345e+06,1.557113e+01,1.314255e+05,1.521128e+00,9.273948e-01,9.273695e-01,3.060266e-04,1.628405e-09,2.993855e+01,4.603469e+00,2.533508e+01,3.192202e+01,1.720505e+02
1.345445e+06,1.557229e+01,1.315255e+05,1.522286e+00,9.274000e-01,9.273696e-01,3.061895e-04,1.628405e-09,2.993806e+01,4.603469e+00,2.533459e+01,3.192133e+01,1.721856e+02
1.345546e+06,1.557344e+01,1.316255e+05,1.523443e+00,9.273771e-01,9.273698e-01,3.063523e-04,1.628405e-09,2.993049e+01,4.603469e+00,2.532702e+01,3.191385e+01,1.719657e+02
1.345646e+06,1.557460e+01,1.317255e+05,1.524601e+00,9.273541e-01,9.273699e-01,3.065152e-04,1.628405e-09,2.992292e+01,4.603469e+00,2.531945e+01,3.190636e+01,1.717457e+02
1.345746e+06,1.557576e+01,1.318256e+05,1.525759e+00,9.273311e-01,9.273701e-01,3.066781e-04,1.628404e-09,2.991535e+01,4.603469e+00,2.531188e+01,3.189887e+01,1.715258e+02
1.345846e+06,1.557692e+01,1.319256e+05,1.526916e+00,9.273082e-01,9.273702e-01,3.068410e-04,1.628404e-09,2.990778e+01,4.603469e+00,2.530431e+01,3.189138e+01,1.713059e+02
1.345946e+06,1.557807e+01,1.320256e+05,1.528074e+00,9.272877e-01,9.273704e-01,3.070038e-04,1.628404e-09,2.990069e+01,4.603550e+00,2.529714e+01,3.188434e+01,1.711090e+02
1.346046e+06,1.557923e+01,1.321256e+05,1.529232e+00,9.273035e-01,9.273705e-01,3.071667e-04,1.628404e-09,2.990069e+01,4.604819e+00,2.529587e+01,3.188377e+01,1.712492e+02
1.346146e+06,1.558039e+01,1.322256e+05,1.530389e+00,9.273193e-01,9.273707e-01,3.073296e-04,1.628403e-09,2.990069e+01,4.606089e+00,2.529460e+01,3.188321e+01,1.713894e+02
1.346246e+06,1.558155e+01,1.323256e+05,1.531547e+00,9.273351e-01,9.273708e-01,3.074925e-04,1.628403e-09,2.990069e+01,4.607358e+00,2.529333e+01,3.188265e+01,1.715295e+02
1.346346e+06,1.558270e+01,1.324257e+05,1.532704e+00,9.273509e-01,9.273710e-01,3.076553e-04,1.628403e-09,2.990069e+01,4.608628e+00,2.529206e+01,3.188208e+01,1.716697e+02
1.346446e+06,1.558386e+01,1.325257e+05,1.533862e+00,9.273603e-01,9.273711e-01,3.078182e-04,1.628403e-09,2.990087e+01,4.609807e+00,2.529106e+01,3.188190e+01,1.718014e+02
1.346546e+06,1.558502e+01,1.326257e+05,1.535020e+00,9.272857e-01,9.273713e-01,3.079811e-04,1.628402e-09,2.990339e+01,4.609807e+00,2.529359e+01,3.188682e+01,1.718214e+02
1.346646e+06,1.558618e+01,1.327257e+05,1.536177e+00,9.272111e-01,9.273714e-01,3.081439e-04,1.628402e-09,2.990592e+01,4.609807e+00,2.529611e+01,3.189174e+01,1.718414e+02
1.346746e+06,1.558734e+01,1.328257e+05,1.537335e+00,9.271365e-01,9.273716e-01,3.083068e-04,1.628402e-09,2.990844e+01,4.609807e+00,2.529863e+01,3.189665e+01,1.718614e+02
1.346846e+06,1.558849e+01,1.329258e+05,1.538493e+00,9.270619e-01,9.273717e-01,3.084697e-04,1.628401e-09,2.991096e+01,4.609807e+00,2.530116e+01,3.190157e+01,1.718814e+02
1.346946e+06,1.558965e+01,1.330258e+05,1.539650e+00,9.269981e-01,9.273719e-01,3.086326e-04,1.628401e-09,2.991366e+01,4.609807e+00,2.530385e+01,3.190636e+01,1.719042e+02
1.347046e+06,1.559081e+01,1.331258e+05,1.540808e+00,9.270800e-01,9.273720e-01,3.087954e-04,1.628401e-09,2.991872e+01,4.609807e+00,2.530891e+01,3.190940e+01,1.719643e+02
1.347146e+06,1.559197e+01,1.332258e+05,1.541966e+00,9.271620e-01,9.273722e-01,3.089583e-04,1.628401e-09,2.992377e+01,4.609807e+00,2.531396e+01,3.191244e+01,1.720243e+02
1.347246e+06,1.559312e+01,1.333258e+05,1.543123e+00,9.272439e-01,9.273723e-01,3.091212e-04,1.628400e-09,2.992883e+01,4.609807e+00,2.531902e+01,3.191548e+01,1.720844e+02
1.347346e+06,1.559428e+01,1.334259e+05,1.544281e+00,9.273259e-01,9.273725e-01,3.092840e-04,1.628400e-09,2.993388e+01,4.609807e+00,2.532408e+01,3.191852e+01,1.721445e+02
1.347446e+06,1.559544e+01,1.335259e+05,1.545438e+00,9.273985e-01,9.273726e-01,3.094469e-04,1.628400e-09,2.993855e+01,4.609807e+00,2.532874e+01,3.192142e+01,1.722031e+02
1.347546e+06,1.559660e+01,1.336259e+05,1.546596e+00,9.273582e-01,9.273728e-01,3.096098e-04,1.628400e-09,2.993855e+01,4.609807e+00,2.532874e+01,3.192260e+01,1.722431e+02
1.347646e+06,1.559775e+01,1.337259e+05,1.547754e+00,9.273179e-01,9.273729e-01,3.097727e-04,1.628399e-09,2.993855e+01,4.609807e+00,2.532874e+01,3.192379e+01,1.722832e+02
1.347746e+06,1.559891e+01,1.338259e+05,1.548911e+00,9.272777e-01,9.273731e-01,3.099355e-04,1.628399e-09,2.993855e+01,4.609807e+00,2.532874e+01,3.192497e+01,1.723232e+02
1.347846e+06,1.560007e+01,1.339260e+05,1.550069e+00,9.272374e-01,9.273732e-01,3.100984e-04,1.628399e-09,2.993855e+01,4.609807e+00,2.532874e+01,3.192616e+01,1.723633e+02
1.347946e+06,1.560123e+01,1.340260e+05,1.551227e+00,9.272046e-01,9.273734e-01,3.102613e-04,1.628399e-09,2.993845e+01,4.609807e+00,2.532864e+01,3.192701e+01,1.724050e+02
1.348046e+06,1.560238e+01,1.341260e+05,1.552384e+00,9.272534e-01,9.273735e-01,3.104241e-04,1.628398e-09,2.993719e+01,4.609807e+00,2.532739e+01,3.192422e+01,1.724650e+02
1.348146e+06,1.560354e+01,1.342260e+05,1.553542e+00,9.273022e-01,9.273737e-01,3.105870e-04,1.628398e-09,2.993594e+01,4.609807e+00,2.532613e+01,3.192143e+01,1.725250e+02
1.348246e+06,1.560470e+01,1.343260e+05,1.554699e+00,9.273510e-01,9.273738e-01,3.107499e-04,1.628398e-09,2.993468e+01,4.609807e+00,2.532488e+01,3.191864e+01,1.725849e+02
1.348346e+06,1.560586e+01,1.344261e+05,1.555857e+00,9.273998e-01,9.273740e-01,3.109128e-04,1.628398e-09,2.993343e+01,4.609807e+00,2.532362e+01,3.191585e+01,1.726449e+02
1.348446e+06,1.560701e+01,1.345261e+05,1.557015e+00,9.274454e-01,9.273742e-01,3.110756e-04,1.628397e-09,2.993186e+01,4.609703e+00,2.532216e+01,3.191283e+01,1.726771e+02
1.348546e+06,1.560817e+01,1.346261e+05,1.558172e+00,9.274555e-01,9.273743e-01,3.112385e-04,1.628397e-09,2.992682e+01,4.608436e+00,2.531838e+01,3.190719e+01,1.723972e+02
1.348646e+06,1.560933e+01,1.347261e+05,1.559330e+00,9.274655e-01,9.273745e-01,3.114014e-04,1.628397e-09,2.992177e+01,4.607169e+00,2.531460e+01,3.190155e+01,1.721173e+02
1.348746e+06,1.561049e+01,1.348261e+05,1.560488e+00,9.274756e-01,9.273746e-01,3.115642e-04,1.628396e-09,2.991672e+01,4.605902e+00,2.531082e+01,3.189592e+01,1.718374e+02
1.348846e+06,1.561165e+01,1.349262e+05,1.561645e+00,9.274856e-01,9.273748e-01,3.117271e-04,1.628396e-09,2.991168e+01,4.604634e+00,2.530704e+01,3.189028e+01,1.715574e+02
1.348946e+06,1.561280e+01,1.350262e+05,1.562803e+00,9.274949e-01,9.273749e-01,3.118900e-04,1.628396e-09,2.990734e+01,4.603469e+00,2.530387e+01,3.188542e+01,1.713000e+02
1.349046e+06,1.561396e+01,1.351262e+05,1.563961e+00,9.274949e-01,9.273751e-01,3.120529e-04,1.628396e-09,2.991111e+01,4.603469e+00,2.530764e+01,3.188949e+01,1.713000e+02
1.349146e+06,1.561512e+01,1.352262e+05,1.565118e+00,9.274949e-01,9.273752e-01,3.122157e-04,1.628395e-09,2.991488e+01,4.603469e+00,2.531141e+01,3.189355e+01,1.713000e+02
1.349246e+06,1.561628e+01,1.353262e+05,1.566276e+00,9.274949e-01,9.273754e-01,3.123786e-04,1.628395e-09,2.991865e+01,4.603469e+00,2.531518e+01,3.189762e+01,1.713000e+02
1.349346e+06,1.561743e+01,1.354262e+05,1.567433e+00,9.274949e-01,9.273755e-01,3.125415e-04,1.628395e-09,2.992242e+01,4.603469e+00,2.531895e+01,3.190168e+01,1.713000e+02
1.349446e+06,1.561859e+01,1.355263e+05,1.568591e+00,9.274971e-01,9.273757e-01,3.127043e-04,1.628395e-09,2.992567e+01,4.603469e+00,2.532220e+01,3.190512e+01,1.712986e+02
1.349546e+06,1.561975e+01,1.356263e+05,1.569749e+00,9.275287e-01,9.273758e-01,3.128672e-04,1.628394e-09,2.992188e+01,4.603469e+00,2.531841e+01,3.190010e+01,1.712786e+02
1.349646e+06,1.562091e+01,1.357263e+05,1.570906e+00,9.275604e-01,9.273760e-01,3.130301e-04,1.628394e-09,2.991810e+01,4.603469e+00,2.531463e+01,3.189509e+01,1.712585e+02
1.349746e+06,1.562206e+01,1.358263e+05,1.572064e+00,9.275920e-01,9.273761e-01,3.131930e-04,1.628394e-09,2.991431e+01,4.603469e+00,2.531084e+01,3.189008e+01,1.712385e+02
1.349846e+06,1.562322e+01,1.359263e+05,1.573222e+00,9.276236e-01,9.273763e-01,3.133558e-04,1.628394e-09,2.991053e+01,4.603469e+00,2.530706e+01,3.188507e+01,1.712185e+02
1.349946e+06,1.562438e+01,1.360264e+05,1.574379e+00,9.276465e-01,9.273764e-01,3.135187e-04,1.628393e-09,2.990762e+01,4.603469e+00,2.530415e+01,3.188126e+01,1.711954e+02
1.350046e+06,1.562554e+01,1.361264e+05,1.575537e+00,9.275647e-01,9.273766e-01,3.136816e-04,1.628393e-09,2.991519e+01,4.603469e+00,2.531172e+01,3.189183e+01,1.711354e+02
1.350146e+06,1.562669e+01,1.362264e+05,1.576694e+00,9.274829e-01,9.273767e-01,3.138444e-04,1.628393e-09,2.992276e+01,4.603469e+00,2.531929e+01,3.190240e+01,1.710754e+02
1.350246e+06,1.562785e+01,1.363264e+05,1.577852e+00,9.274011e-01,9.273769e-01,3.140073e-04,1.628392e-09,2.993033e+01,4.603469e+00,2.532686e+01,3.191297e+01,1.710154e+02
1.350346e+06,1.562901e+01,1.364264e+05,1.579010e+00,9.273192e-01,9.273770e-01,3.141702e-04,1.628392e-09,2.993790e+01,4.603469e+00,2.533443e+01,3.192354e+01,1.709555e+02
1.350446e+06,1.563017e+01,1.365265e+05,1.580167e+00,9.272436e-01,9.273772e-01,3.143330e-04,1.628392e-09,2.994423e+01,4.603469e+00,2.534076e+01,3.193260e+01,1.709060e+02
1.350546e+06,1.563133e+01,1.366265e+05,1.581325e+00,9.272436e-01,9.273773e-01,3.144959e-04,1.628392e-09,2.993539e+01,4.603469e+00,2.533192e+01,3.192307e+01,1.709860e+02
1.350647e+06,1.563248e+01,1.367265e+05,1.582483e+00,9.272436e-01,9.273775e-01,3.146588e-04,1.628391e-09,2.992655e+01,4.603469e+00,2.532308e+01,3.191353e+01,1.710660e+02
1.350747e+06,1.563364e+01,1.368265e+05,1.583640e+00,9.272436e-01,9.273776e-01,3.148217e-04,1.628391e-09,2.991771e+01,4.603469e+00,2.531424e+01,3.190400e+01,1.711460e+02
1.350847e+06,1.563480e+01,1.369265e+05,1.584798e+00,9.272436e-01,9.273778e-01,3.149845e-04,1.628391e-09,2.990888e+01,4.603469e+00,2.530541e+01,3.189447e+01,1.712259e+02
1.350947e+06,1.563596e+01,1.370266e+05,1.585956e+00,9.272466e-01,9.273779e-01,3.151474e-04,1.628391e-09,2.990147e+01,4.603375e+00,2.529809e+01,3.188640e+01,1.713000e+02
1.351047e+06,1.563711e+01,1.371266e+05,1.587113e+00,9.272868e-01,9.273781e-01,3.153103e-04,1.628390e-09,2.991199e+01,4.602110e+00,2.530988e+01,3.189666e+01,1.713000e+02
1.351147e+06,1.563827e+01,1.372266e+05,1.588271e+00,9.273269e-01,9.273782e-01,3.154731e-04,1.628390e-09,2.992251e+01,4.600844e+00,2.532166e+01,3.190693e+01,1.713000e+02
1.351247e+06,1.563943e+01,1.373266e+05,1.589428e+00,9.273671e-01,9.273784e-01,3.156360e-04,1.628390e-09,2.993303e+01,4.599578e+00,2.533345e+01,3.191719e+01,1.713000e+02
1.351347e+06,1.564059e+01,1.374266e+05,1.590586e+00,9.274073e-01,9.273785e-01,3.157989e-04,1.628390e-09,2.994355e+01,4.598312e+00,2.534524e+01,3.192745e+01,1.713000e+02
1.351447e+06,1.564174e+01,1.375267e+05,1.591744e+00,9.274435e-01,9.273787e-01,3.159618e-04,1.628389e-09,2.995291e+01,4.597230e+00,2.535568e+01,3.193656e+01,1.713087e+02
1.351547e+06,1.564290e+01,1.376267e+05,1.592901e+00,9.274276e-01,9.273788e-01,3.161246e-04,1.628389e-09,2.994743e+01,4.598498e+00,2.534893e+01,3.193102e+01,1.714289e+02
1.351647e+06,1.564406e+01,1.377267e+05,1.594059e+00,9.274118e-01,9.273790e-01,3.162875e-04,1.628389e-09,2.994195e+01,4.599766e+00,2.534218e+01,3.192547e+01,1.715490e+02
1.351747e+06,1.564522e+01,1.378267e+05,1.595217e+00,9.273960e-01,9.273791e-01,3.164504e-04,1.628388e-09,2.993646e+01,4.601034e+00,2.533543e+01,3.191992e+01,1.716692e+02
1.351847e+06,1.564637e+01,1.379267e+05,1.596374e+00,9.273802e-01,9.273793e-01,3.166132e-04,1.628388e-09,2.993098e+01,4.602302e+00,2.532868e+01,3.191438e+01,1.717894e+02
1.351947e+06,1.564753e+01,1.380268e+05,1.597532e+00,9.273684e-01,9.273794e-01,3.167761e-04,1.628388e-09,2.992563e+01,4.603570e+00,2.532206e+01,3.190886e+01,1.719048e+02
1.352047e+06,1.564869e+01,1.381268e+05,1.598689e+00,9.274029e-01,9.273796e-01,3.169390e-04,1.628388e-09,2.992185e+01,4.604839e+00,2.531701e+01,3.190366e+01,1.719649e+02
1.352147e+06,1.564985e+01,1.382268e+05,1.599847e+00,9.274374e-01,9.273797e-01,3.171018e-04,1.628387e-09,2.991806e+01,4.606108e+00,2.531195e+01,3.189847e+01,1.720249e+02
1.352247e+06,1.565100e+01,1.383268e+05,1.601005e+00,9.274719e-01,9.273799e-01,3.172647e-04,1.628387e-09,2.991428e+01,4.607378e+00,2.530690e+01,3.189327e+01,1.720850e+02
1.352347e+06,1.565216e+01,1.384268e+05,1.602162e+00,9.275064e-01,9.273800e-01,3.174276e-04,1.628387e-09,2.991049e+01,4.608647e+00,2.530184e+01,3.188808e+01,1.721451e+02
1.352447e+06,1.565332e+01,1.385269e+05,1.603320e+00,9.275356e-01,9.273802e-01,3.175905e-04,1.628387e-09,2.990725e+01,4.609807e+00,2.529745e+01,3.188363e+01,1.722000e+02
1.352547e+06,1.565448e+01,1.386269e+05,1.604478e+00,9.275083e-01,9.273803e-01,3.177533e-04,1.628386e-09,2.990978e+01,4.609807e+00,2.529997e+01,3.188716e+01,1.722000e+02
1.352647e+06,1.565564e+01,1.387269e+05,1.605635e+00,9.274809e-01,9.273805e-01,3.179162e-04,1.628386e-09,2.991231e+01,4.609807e+00,2.530250e+01,3.189069e+01,1.722000e+02
1.352747e+06,1.565679e+01,1.388269e+05,1.606793e+00,9.274536e-01,9.273806e-01,3.180791e-04,1.628386e-09,2.991484e+01,4.609807e+00,2.530503e+01,3.189422e+01,1.722000e+02
1.352847e+06,1.565795e+01,1.389269e+05,1.607951e+00,9.274263e-01,9.273808e-01,3.182419e-04,1.628386e-09,2.991736e+01,4.609807e+00,2.530756e+01,3.189775e+01,1.722000e+02
1.352947e+06,1.565911e+01,1.390269e+05,1.609108e+00,9.274056e-01,9.273809e-01,3.184048e-04,1.628385e-09,2.992001e+01,4.609807e+00,2.531020e+01,3.190121e+01,1.722075e+02
1.353047e+06,1.566027e+01,1.391270e+05,1.610266e+00,9.274486e-01,9.273811e-01,3.185677e-04,1.628385e-09,2.992379e+01,4.609807e+00,2.531398e+01,3.190402e+01,1.722874e+02
1.353147e+06,1.566142e+01,1.392270e+05,1.611423e+00,9.274917e-01,9.273812e-01,3.187305e-04,1.628385e-09,2.992756e+01,4.609807e+00,2.531776e+01,3.190683e+01,1.723674e+02
1.353247e+06,1.566258e+01,1.393270e+05,1.612581e+00,9.275348e-01,9.273814e-01,3.188934e-04,1.628385e-09,2.993134e+01,4.609807e+00,2.532154e+01,3.190963e+01,1.724474e+02
1.353347e+06,1.566374e+01,1.394270e+05,1.613739e+00,9.275778e-01,9.273816e-01,3.190563e-04,1.628384e-09,2.993512e+01,4.609807e+00,2.532531e+01,3.191244e+01,1.725274e+02
1.353447e+06,1.566490e+01,1.395270e+05,1.614896e+00,9.276123e-01,9.273817e-01,3.192192e-04,1.628384e-09,2.993770e+01,4.609691e+00,2.532801e+01,3.191421e+01,1.726055e+02
1.353547e+06,1.566605e+01,1.396271e+05,1.616054e+00,9.275622e-01,9.273819e-01,3.193820e-04,1.628384e-09,2.992847e+01,4.608426e+00,2.532004e+01,3.190583e+01,1.726654e+02
1.353647e+06,1.566721e+01,1.397271e+05,1.617212e+00,9.275120e-01,9.273820e-01,3.195449e-04,1.628383e-09,2.991923e+01,4.607161e+00,2.531207e+01,3.189745e+01,1.727253e+02
1.353747e+06,1.566837e+01,1.398271e+05,1.618369e+00,9.274619e-01,9.273822e-01,3.197078e-04,1.628383e-09,2.990999e+01,4.605896e+00,2.530410e+01,3.188906e+01,1.727851e+02
1.353847e+06,1.566953e+01,1.399271e+05,1.619527e+00,9.274117e-01,9.273823e-01,3.198706e-04,1.628383e-09,2.990076e+01,4.604631e+00,2.529613e+01,3.188068e+01,1.728450e+02
1.353947e+06,1.567068e+01,1.400271e+05,1.620685e+00,9.273669e-01,9.273825e-01,3.200335e-04,1.628383e-09,2.989272e+01,4.603366e+00,2.528936e+01,3.187343e+01,1.728837e+02
1.354047e+06,1.567184e+01,1.401272e+05,1.621842e+00,9.273827e-01,9.273826e-01,3.201964e-04,1.628382e-09,2.989820e+01,4.602100e+00,2.529610e+01,3.187897e+01,1.726837e+02
1.354147e+06,1.567300e+01,1.402272e+05,1.623000e+00,9.273985e-01,9.273828e-01,3.203592e-04,1.628382e-09,2.990367e+01,4.600834e+00,2.530284e+01,3.188451e+01,1.724838e+02
1.354247e+06,1.567416e+01,1.403272e+05,1.624157e+00,9.274143e-01,9.273829e-01,3.205221e-04,1.628382e-09,2.990915e+01,4.599568e+00,2.530958e+01,3.189004e+01,1.722839e+02
1.354347e+06,1.567532e+01,1.404272e+05,1.625315e+00,9.274301e-01,9.273831e-01,3.206850e-04,1.628382e-09,2.991462e+01,4.598302e+00,2.531632e+01,3.189558e+01,1.720839e+02
1.354447e+06,1.567647e+01,1.405272e+05,1.626473e+00,9.274392e-01,9.273832e-01,3.208479e-04,1.628381e-09,2.991986e+01,4.597036e+00,2.532282e+01,3.190106e+01,1.718904e+02
1.354547e+06,1.567763e+01,1.406273e+05,1.627630e+00,9.273716e-01,9.273834e-01,3.210107e-04,1.628381e-09,2.992239e+01,4.595768e+00,2.532662e+01,3.190587e+01,1.717702e+02
1.354647e+06,1.567879e+01,1.407273e+05,1.628788e+00,9.273041e-01,9.273835e-01,3.211736e-04,1.628381e-09,2.992491e+01,4.594500e+00,2.533041e+01,3.191069e+01,1.716500e+02
1.354747e+06,1.567995e+01,1.408273e+05,1.629946e+00,9.272365e-01,9.273837e-01,3.213365e-04,1.628381e-09,2.992744e+01,4.593232e+00,2.533421e+01,3.191551e+01,1.715299e+02
1.354847e+06,1.568110e+01,1.409273e+05,1.631103e+00,9.271689e-01,9.273838e-01,3.214993e-04,1.628380e-09,2.992997e+01,4.591964e+00,2.533800e+01,3.192032e+01,1.714097e+02
1.354947e+06,1.568226e+01,1.410273e+05,1.632261e+00,9.271052e-01,9.273840e-01,3.216622e-04,1.628380e-09,2.993206e+01,4.590917e+00,2.534114e+01,3.192453e+01,1.712896e+02
1.355047e+06,1.568342e+01,1.411274e+05,1.633418e+00,9.270823e-01,9.273841e-01,3.218251e-04,1.628380e-09,2.992953e+01,4.592183e+00,2.533735e+01,3.192239e+01,1.711696e+02
1.355147e+06,1.568458e+01,1.412274e+05,1.634576e+00,9.270593e-01,9.273843e-01,3.219879e-04,1.628379e-09,2.992701e+01,4.593449e+00,2.533356e+01,3.192024e+01,1.710496e+02
1.355247e+06,1.568573e+01,1.413274e+05,1.635734e+00,9.270364e-01,9.273844e-01,3.221508e-04,1.628379e-09,2.992449e+01,4.594715e+00,2.532977e+01,3.191810e+01,1.709297e+02
