Repository: brandonlampe/CS_Data

# Repository for Crushed Salt Data
**Grant No: 456417**

This is a work in progress!

## Repository Content

### Directory Names
A uniform namining structure still in progress, but in general directories are named according to the following:
 - Names contain no spaces, a single underscore "_" will be used as a file name seperator.
 - Files are for the Crushed Salt Project (CSP); therefore, the first three charaters of each file are "CSP".
 - Folders are organized by which frame the test was performed on i.e., A2 or A3.
 - The fifth and sixth charaters of each file name will therefore be "A" followed by the frame number.

File: UNM_WP_HY_175_13/STAGE09/CREEP_FIT/175_13_STAGE09_CREEP_OUT.csv (part 7 of 11)
Analysis by Brandon Lampe, performed on: 2016/11/04 11:48:49
Experimental results below begin at: 2016/10/16 14:09:36
Duration (sec),Duration (day),Elapsed Time (sec),Elapsed Time (day),Interpolated Fractional Density,Fit to Fractional Density,Fit to Volume Strain,Fit to Volume Strain Rate (1/sec),Confining Pressure (MPa),Pore Pressure (MPa),Terzaghi Pressure (MPa),Solid Pressure (MPa),Temperature (C))
1.355347e+06,1.568689e+01,1.414274e+05,1.636891e+00,9.270134e-01,9.273846e-01,3.223137e-04,1.628379e-09,2.992196e+01,4.595980e+00,2.532598e+01,3.191595e+01,1.708097e+02
1.355447e+06,1.568805e+01,1.415274e+05,1.638049e+00,9.269960e-01,9.273847e-01,3.224766e-04,1.628379e-09,2.991944e+01,4.597246e+00,2.532219e+01,3.191365e+01,1.707137e+02
1.355547e+06,1.568921e+01,1.416275e+05,1.639207e+00,9.270376e-01,9.273849e-01,3.226394e-04,1.628378e-09,2.991692e+01,4.598512e+00,2.531840e+01,3.190960e+01,1.708736e+02
1.355647e+06,1.569036e+01,1.417275e+05,1.640364e+00,9.270792e-01,9.273850e-01,3.228023e-04,1.628378e-09,2.991439e+01,4.599778e+00,2.531461e+01,3.190555e+01,1.710336e+02
1.355747e+06,1.569152e+01,1.418275e+05,1.641522e+00,9.271208e-01,9.273852e-01,3.229652e-04,1.628378e-09,2.991187e+01,4.601044e+00,2.531083e+01,3.190150e+01,1.711935e+02
1.355848e+06,1.569268e+01,1.419275e+05,1.642680e+00,9.271624e-01,9.273853e-01,3.231280e-04,1.628378e-09,2.990935e+01,4.602309e+00,2.530704e+01,3.189746e+01,1.713535e+02
1.355948e+06,1.569384e+01,1.420275e+05,1.643837e+00,9.272033e-01,9.273855e-01,3.232909e-04,1.628377e-09,2.990703e+01,4.603469e+00,2.530357e+01,3.189367e+01,1.715017e+02
1.356048e+06,1.569499e+01,1.421275e+05,1.644995e+00,9.272363e-01,9.273856e-01,3.234538e-04,1.628377e-09,2.990703e+01,4.603469e+00,2.530357e+01,3.189270e+01,1.715217e+02
1.356148e+06,1.569615e+01,1.422276e+05,1.646152e+00,9.272693e-01,9.273858e-01,3.236166e-04,1.628377e-09,2.990703e+01,4.603469e+00,2.530357e+01,3.189173e+01,1.715417e+02
1.356248e+06,1.569731e+01,1.423276e+05,1.647310e+00,9.273023e-01,9.273859e-01,3.237795e-04,1.628377e-09,2.990703e+01,4.603469e+00,2.530357e+01,3.189076e+01,1.715617e+02
1.356348e+06,1.569847e+01,1.424276e+05,1.648468e+00,9.273353e-01,9.273861e-01,3.239424e-04,1.628376e-09,2.990703e+01,4.603469e+00,2.530357e+01,3.188979e+01,1.715817e+02
1.356448e+06,1.569963e+01,1.425276e+05,1.649625e+00,9.273685e-01,9.273862e-01,3.241052e-04,1.628376e-09,2.990724e+01,4.603469e+00,2.530377e+01,3.188903e+01,1.716033e+02
1.356548e+06,1.570078e+01,1.426276e+05,1.650783e+00,9.274030e-01,9.273864e-01,3.242681e-04,1.628376e-09,2.990977e+01,4.603469e+00,2.530630e+01,3.189075e+01,1.716434e+02
1.356648e+06,1.570194e+01,1.427277e+05,1.651941e+00,9.274375e-01,9.273865e-01,3.244310e-04,1.628376e-09,2.991230e+01,4.603469e+00,2.530883e+01,3.189246e+01,1.716834e+02
1.356748e+06,1.570310e+01,1.428277e+05,1.653098e+00,9.274720e-01,9.273867e-01,3.245939e-04,1.628375e-09,2.991483e+01,4.603469e+00,2.531136e+01,3.189417e+01,1.717235e+02
1.356848e+06,1.570426e+01,1.429277e+05,1.654256e+00,9.275065e-01,9.273868e-01,3.247567e-04,1.628375e-09,2.991735e+01,4.603469e+00,2.531388e+01,3.189587e+01,1.717635e+02
1.356948e+06,1.570541e+01,1.430277e+05,1.655413e+00,9.275327e-01,9.273870e-01,3.249196e-04,1.628375e-09,2.991988e+01,4.603356e+00,2.531652e+01,3.189784e+01,1.717982e+02
1.357048e+06,1.570657e+01,1.431277e+05,1.656571e+00,9.274738e-01,9.273871e-01,3.250825e-04,1.628374e-09,2.992240e+01,4.602090e+00,2.532031e+01,3.190239e+01,1.717782e+02
1.357148e+06,1.570773e+01,1.432278e+05,1.657729e+00,9.274150e-01,9.273873e-01,3.252453e-04,1.628374e-09,2.992493e+01,4.600824e+00,2.532410e+01,3.190694e+01,1.717582e+02
1.357248e+06,1.570889e+01,1.433278e+05,1.658886e+00,9.273561e-01,9.273874e-01,3.254082e-04,1.628374e-09,2.992745e+01,4.599558e+00,2.532789e+01,3.191150e+01,1.717382e+02
1.357348e+06,1.571004e+01,1.434278e+05,1.660044e+00,9.272973e-01,9.273876e-01,3.255711e-04,1.628374e-09,2.992997e+01,4.598293e+00,2.533168e+01,3.191605e+01,1.717182e+02
1.357448e+06,1.571120e+01,1.435278e+05,1.661202e+00,9.272428e-01,9.273877e-01,3.257339e-04,1.628373e-09,2.993287e+01,4.597249e+00,2.533562e+01,3.192086e+01,1.717018e+02
1.357548e+06,1.571236e+01,1.436278e+05,1.662359e+00,9.272342e-01,9.273879e-01,3.258968e-04,1.628373e-09,2.993961e+01,4.598517e+00,2.534109e+01,3.192828e+01,1.717218e+02
1.357648e+06,1.571352e+01,1.437279e+05,1.663517e+00,9.272256e-01,9.273880e-01,3.260597e-04,1.628373e-09,2.994635e+01,4.599785e+00,2.534656e+01,3.193570e+01,1.717418e+02
1.357748e+06,1.571467e+01,1.438279e+05,1.664675e+00,9.272170e-01,9.273882e-01,3.262225e-04,1.628373e-09,2.995309e+01,4.601053e+00,2.535204e+01,3.194313e+01,1.717618e+02
1.357848e+06,1.571583e+01,1.439279e+05,1.665832e+00,9.272083e-01,9.273883e-01,3.263854e-04,1.628372e-09,2.995983e+01,4.602321e+00,2.535751e+01,3.195055e+01,1.717819e+02
1.357948e+06,1.571699e+01,1.440279e+05,1.666990e+00,9.272014e-01,9.273885e-01,3.265483e-04,1.628372e-09,2.996569e+01,4.603469e+00,2.536222e+01,3.195699e+01,1.718114e+02
1.358048e+06,1.571815e+01,1.441279e+05,1.668147e+00,9.272100e-01,9.273887e-01,3.267111e-04,1.628372e-09,2.996317e+01,4.603469e+00,2.535970e+01,3.195402e+01,1.719313e+02
1.358148e+06,1.571931e+01,1.442280e+05,1.669305e+00,9.272186e-01,9.273888e-01,3.268740e-04,1.628372e-09,2.996065e+01,4.603469e+00,2.535718e+01,3.195104e+01,1.720513e+02
1.358248e+06,1.572046e+01,1.443280e+05,1.670463e+00,9.272272e-01,9.273890e-01,3.270369e-04,1.628371e-09,2.995812e+01,4.603469e+00,2.535465e+01,3.194807e+01,1.721713e+02
1.358348e+06,1.572162e+01,1.444280e+05,1.671620e+00,9.272358e-01,9.273891e-01,3.271998e-04,1.628371e-09,2.995560e+01,4.603469e+00,2.535213e+01,3.194509e+01,1.722912e+02
1.358448e+06,1.572278e+01,1.445280e+05,1.672778e+00,9.272396e-01,9.273893e-01,3.273626e-04,1.628371e-09,2.995343e+01,4.603469e+00,2.534996e+01,3.194264e+01,1.724056e+02
1.358548e+06,1.572394e+01,1.446280e+05,1.673936e+00,9.271965e-01,9.273894e-01,3.275255e-04,1.628370e-09,2.995470e+01,4.603469e+00,2.535123e+01,3.194528e+01,1.724656e+02
1.358648e+06,1.572509e+01,1.447281e+05,1.675093e+00,9.271535e-01,9.273896e-01,3.276884e-04,1.628370e-09,2.995597e+01,4.603469e+00,2.535250e+01,3.194791e+01,1.725256e+02
1.358748e+06,1.572625e+01,1.448281e+05,1.676251e+00,9.271105e-01,9.273897e-01,3.278512e-04,1.628370e-09,2.995723e+01,4.603469e+00,2.535377e+01,3.195055e+01,1.725855e+02
1.358848e+06,1.572741e+01,1.449281e+05,1.677408e+00,9.270674e-01,9.273899e-01,3.280141e-04,1.628370e-09,2.995850e+01,4.603469e+00,2.535503e+01,3.195319e+01,1.726455e+02
1.358948e+06,1.572857e+01,1.450281e+05,1.678566e+00,9.270351e-01,9.273900e-01,3.281770e-04,1.628369e-09,2.995927e+01,4.603469e+00,2.535580e+01,3.195497e+01,1.726963e+02
1.359048e+06,1.572972e+01,1.451281e+05,1.679724e+00,9.271098e-01,9.273902e-01,3.283398e-04,1.628369e-09,2.995505e+01,4.603469e+00,2.535158e+01,3.194821e+01,1.726563e+02
1.359148e+06,1.573088e+01,1.452281e+05,1.680881e+00,9.271844e-01,9.273903e-01,3.285027e-04,1.628369e-09,2.995083e+01,4.603469e+00,2.534736e+01,3.194146e+01,1.726164e+02
1.359248e+06,1.573204e+01,1.453282e+05,1.682039e+00,9.272590e-01,9.273905e-01,3.286656e-04,1.628369e-09,2.994661e+01,4.603469e+00,2.534314e+01,3.193471e+01,1.725764e+02
1.359348e+06,1.573320e+01,1.454282e+05,1.683197e+00,9.273336e-01,9.273906e-01,3.288284e-04,1.628368e-09,2.994239e+01,4.603469e+00,2.533892e+01,3.192796e+01,1.725364e+02
1.359448e+06,1.573435e+01,1.455282e+05,1.684354e+00,9.274099e-01,9.273908e-01,3.289913e-04,1.628368e-09,2.993844e+01,4.603469e+00,2.533497e+01,3.192145e+01,1.724982e+02
1.359548e+06,1.573551e+01,1.456282e+05,1.685512e+00,9.275034e-01,9.273909e-01,3.291542e-04,1.628368e-09,2.993718e+01,4.603469e+00,2.533371e+01,3.191734e+01,1.724782e+02
1.359648e+06,1.573667e+01,1.457282e+05,1.686670e+00,9.275969e-01,9.273911e-01,3.293170e-04,1.628368e-09,2.993592e+01,4.603469e+00,2.533246e+01,3.191324e+01,1.724581e+02
1.359748e+06,1.573783e+01,1.458283e+05,1.687827e+00,9.276904e-01,9.273912e-01,3.294799e-04,1.628367e-09,2.993467e+01,4.603469e+00,2.533120e+01,3.190913e+01,1.724381e+02
1.359848e+06,1.573898e+01,1.459283e+05,1.688985e+00,9.277839e-01,9.273914e-01,3.296428e-04,1.628367e-09,2.993341e+01,4.603469e+00,2.532994e+01,3.190502e+01,1.724181e+02
1.359948e+06,1.574014e+01,1.460283e+05,1.690142e+00,9.278601e-01,9.273915e-01,3.298057e-04,1.628367e-09,2.993191e+01,4.603346e+00,2.532856e+01,3.190117e+01,1.723689e+02
1.360048e+06,1.574130e+01,1.461283e+05,1.691300e+00,9.277754e-01,9.273917e-01,3.299685e-04,1.628366e-09,2.992812e+01,4.602080e+00,2.532604e+01,3.189967e+01,1.720490e+02
1.360148e+06,1.574246e+01,1.462283e+05,1.692458e+00,9.276907e-01,9.273918e-01,3.301314e-04,1.628366e-09,2.992432e+01,4.600814e+00,2.532351e+01,3.189818e+01,1.717291e+02
1.360248e+06,1.574362e+01,1.463284e+05,1.693615e+00,9.276060e-01,9.273920e-01,3.302943e-04,1.628366e-09,2.992053e+01,4.599549e+00,2.532098e+01,3.189668e+01,1.714092e+02
1.360348e+06,1.574477e+01,1.464284e+05,1.694773e+00,9.275212e-01,9.273921e-01,3.304571e-04,1.628366e-09,2.991674e+01,4.598283e+00,2.531846e+01,3.189519e+01,1.710893e+02
1.360448e+06,1.574593e+01,1.465284e+05,1.695931e+00,9.274464e-01,9.273923e-01,3.306200e-04,1.628365e-09,2.991343e+01,4.597138e+00,2.531629e+01,3.189391e+01,1.708095e+02
1.360548e+06,1.574709e+01,1.466284e+05,1.697088e+00,9.274650e-01,9.273924e-01,3.307829e-04,1.628365e-09,2.991470e+01,4.597138e+00,2.531756e+01,3.189473e+01,1.709095e+02
1.360648e+06,1.574825e+01,1.467284e+05,1.698246e+00,9.274837e-01,9.273926e-01,3.309457e-04,1.628365e-09,2.991597e+01,4.597138e+00,2.531883e+01,3.189555e+01,1.710095e+02
1.360748e+06,1.574940e+01,1.468285e+05,1.699403e+00,9.275024e-01,9.273927e-01,3.311086e-04,1.628365e-09,2.991724e+01,4.597138e+00,2.532010e+01,3.189637e+01,1.711095e+02
1.360848e+06,1.575056e+01,1.469285e+05,1.700561e+00,9.275210e-01,9.273929e-01,3.312715e-04,1.628364e-09,2.991851e+01,4.597138e+00,2.532137e+01,3.189718e+01,1.712094e+02
1.360948e+06,1.575172e+01,1.470285e+05,1.701719e+00,9.275401e-01,9.273930e-01,3.314343e-04,1.628364e-09,2.991954e+01,4.597138e+00,2.532240e+01,3.189773e+01,1.713075e+02
1.361049e+06,1.575288e+01,1.471285e+05,1.702876e+00,9.275631e-01,9.273932e-01,3.315972e-04,1.628364e-09,2.991827e+01,4.597138e+00,2.532113e+01,3.189569e+01,1.713875e+02
1.361149e+06,1.575403e+01,1.472285e+05,1.704034e+00,9.275860e-01,9.273933e-01,3.317601e-04,1.628364e-09,2.991700e+01,4.597138e+00,2.531986e+01,3.189365e+01,1.714675e+02
1.361249e+06,1.575519e+01,1.473286e+05,1.705192e+00,9.276090e-01,9.273935e-01,3.319229e-04,1.628363e-09,2.991573e+01,4.597138e+00,2.531859e+01,3.189160e+01,1.715474e+02
1.361349e+06,1.575635e+01,1.474286e+05,1.706349e+00,9.276320e-01,9.273936e-01,3.320858e-04,1.628363e-09,2.991446e+01,4.597138e+00,2.531732e+01,3.188956e+01,1.716274e+02
1.361449e+06,1.575751e+01,1.475286e+05,1.707507e+00,9.276453e-01,9.273938e-01,3.322487e-04,1.628363e-09,2.991389e+01,4.597138e+00,2.531676e+01,3.188856e+01,1.716945e+02
1.361549e+06,1.575866e+01,1.476286e+05,1.708665e+00,9.275633e-01,9.273939e-01,3.324115e-04,1.628363e-09,2.992022e+01,4.597138e+00,2.532308e+01,3.189779e+01,1.716344e+02
1.361649e+06,1.575982e+01,1.477286e+05,1.709822e+00,9.274813e-01,9.273941e-01,3.325744e-04,1.628362e-09,2.992655e+01,4.597138e+00,2.532941e+01,3.190702e+01,1.715743e+02
1.361749e+06,1.576098e+01,1.478287e+05,1.710980e+00,9.273994e-01,9.273942e-01,3.327373e-04,1.628362e-09,2.993287e+01,4.597138e+00,2.533573e+01,3.191626e+01,1.715142e+02
1.361849e+06,1.576214e+01,1.479287e+05,1.712137e+00,9.273174e-01,9.273944e-01,3.329001e-04,1.628362e-09,2.993920e+01,4.597138e+00,2.534206e+01,3.192549e+01,1.714541e+02
1.361949e+06,1.576330e+01,1.480287e+05,1.713295e+00,9.272370e-01,9.273945e-01,3.330630e-04,1.628361e-09,2.994414e+01,4.597138e+00,2.534701e+01,3.193320e+01,1.713881e+02
1.362049e+06,1.576445e+01,1.481287e+05,1.714453e+00,9.271710e-01,9.273947e-01,3.332259e-04,1.628361e-09,2.993657e+01,4.597138e+00,2.533944e+01,3.192698e+01,1.712681e+02
1.362149e+06,1.576561e+01,1.482287e+05,1.715610e+00,9.271050e-01,9.273948e-01,3.333887e-04,1.628361e-09,2.992900e+01,4.597138e+00,2.533187e+01,3.192076e+01,1.711482e+02
1.362249e+06,1.576677e+01,1.483287e+05,1.716768e+00,9.270390e-01,9.273950e-01,3.335516e-04,1.628361e-09,2.992143e+01,4.597138e+00,2.532430e+01,3.191454e+01,1.710282e+02
1.362349e+06,1.576793e+01,1.484288e+05,1.717926e+00,9.269731e-01,9.273951e-01,3.337145e-04,1.628360e-09,2.991386e+01,4.597138e+00,2.531673e+01,3.190832e+01,1.709082e+02
1.362449e+06,1.576908e+01,1.485288e+05,1.719083e+00,9.269224e-01,9.273953e-01,3.338773e-04,1.628360e-09,2.990716e+01,4.597138e+00,2.531002e+01,3.190257e+01,1.707785e+02
1.362549e+06,1.577024e+01,1.486288e+05,1.720241e+00,9.270129e-01,9.273954e-01,3.340402e-04,1.628360e-09,2.990841e+01,4.597138e+00,2.531128e+01,3.190126e+01,1.705581e+02
1.362649e+06,1.577140e+01,1.487288e+05,1.721398e+00,9.271035e-01,9.273956e-01,3.342031e-04,1.628360e-09,2.990967e+01,4.597138e+00,2.531253e+01,3.189995e+01,1.703378e+02
1.362749e+06,1.577256e+01,1.488288e+05,1.722556e+00,9.271940e-01,9.273957e-01,3.343660e-04,1.628359e-09,2.991093e+01,4.597138e+00,2.531379e+01,3.189864e+01,1.701175e+02
1.362849e+06,1.577371e+01,1.489289e+05,1.723714e+00,9.272846e-01,9.273959e-01,3.345288e-04,1.628359e-09,2.991219e+01,4.597138e+00,2.531505e+01,3.189733e+01,1.698972e+02
1.362949e+06,1.577487e+01,1.490289e+05,1.724871e+00,9.273673e-01,9.273961e-01,3.346917e-04,1.628359e-09,2.991331e+01,4.597271e+00,2.531604e+01,3.189610e+01,1.697105e+02
1.363049e+06,1.577603e+01,1.491289e+05,1.726029e+00,9.273831e-01,9.273962e-01,3.348546e-04,1.628359e-09,2.991331e+01,4.598536e+00,2.531477e+01,3.189553e+01,1.698104e+02
1.363149e+06,1.577719e+01,1.492289e+05,1.727187e+00,9.273989e-01,9.273964e-01,3.350174e-04,1.628358e-09,2.991331e+01,4.599802e+00,2.531351e+01,3.189497e+01,1.699104e+02
1.363249e+06,1.577834e+01,1.493289e+05,1.728344e+00,9.274147e-01,9.273965e-01,3.351803e-04,1.628358e-09,2.991331e+01,4.601068e+00,2.531224e+01,3.189441e+01,1.700104e+02
1.363349e+06,1.577950e+01,1.494290e+05,1.729502e+00,9.274304e-01,9.273967e-01,3.353432e-04,1.628358e-09,2.991331e+01,4.602334e+00,2.531098e+01,3.189384e+01,1.701104e+02
1.363449e+06,1.578066e+01,1.495290e+05,1.730660e+00,9.274456e-01,9.273968e-01,3.355060e-04,1.628357e-09,2.991440e+01,4.603469e+00,2.531093e+01,3.189448e+01,1.702186e+02
1.363549e+06,1.578182e+01,1.496290e+05,1.731817e+00,9.274557e-01,9.273970e-01,3.356689e-04,1.628357e-09,2.992492e+01,4.603469e+00,2.532145e+01,3.190553e+01,1.703985e+02
1.363649e+06,1.578297e+01,1.497290e+05,1.732975e+00,9.274657e-01,9.273971e-01,3.358318e-04,1.628357e-09,2.993544e+01,4.603469e+00,2.533197e+01,3.191657e+01,1.705785e+02
1.363749e+06,1.578413e+01,1.498290e+05,1.734132e+00,9.274758e-01,9.273973e-01,3.359946e-04,1.628357e-09,2.994596e+01,4.603469e+00,2.534249e+01,3.192762e+01,1.707584e+02
1.363849e+06,1.578529e+01,1.499291e+05,1.735290e+00,9.274858e-01,9.273974e-01,3.361575e-04,1.628356e-09,2.995648e+01,4.603469e+00,2.535301e+01,3.193867e+01,1.709383e+02
1.363949e+06,1.578645e+01,1.500291e+05,1.736448e+00,9.274922e-01,9.273976e-01,3.363204e-04,1.628356e-09,2.996486e+01,4.603469e+00,2.536139e+01,3.194752e+01,1.710980e+02
1.364049e+06,1.578761e+01,1.501291e+05,1.737605e+00,9.274664e-01,9.273977e-01,3.364832e-04,1.628356e-09,2.995434e+01,4.603469e+00,2.535087e+01,3.193694e+01,1.710780e+02
1.364149e+06,1.578876e+01,1.502291e+05,1.738763e+00,9.274406e-01,9.273979e-01,3.366461e-04,1.628356e-09,2.994382e+01,4.603469e+00,2.534035e+01,3.192635e+01,1.710580e+02
1.364249e+06,1.578992e+01,1.503291e+05,1.739921e+00,9.274147e-01,9.273980e-01,3.368090e-04,1.628355e-09,2.993330e+01,4.603469e+00,2.532983e+01,3.191577e+01,1.710380e+02
1.364349e+06,1.579108e+01,1.504292e+05,1.741078e+00,9.273889e-01,9.273982e-01,3.369718e-04,1.628355e-09,2.992278e+01,4.603469e+00,2.531931e+01,3.190519e+01,1.710180e+02
1.364449e+06,1.579224e+01,1.505292e+05,1.742236e+00,9.273747e-01,9.273983e-01,3.371347e-04,1.628355e-09,2.991369e+01,4.603469e+00,2.531022e+01,3.189580e+01,1.710080e+02
1.364549e+06,1.579339e+01,1.506292e+05,1.743393e+00,9.274651e-01,9.273985e-01,3.372976e-04,1.628355e-09,2.991748e+01,4.603469e+00,2.531401e+01,3.189723e+01,1.710880e+02
1.364649e+06,1.579455e+01,1.507292e+05,1.744551e+00,9.275556e-01,9.273986e-01,3.374604e-04,1.628354e-09,2.992127e+01,4.603469e+00,2.531780e+01,3.189866e+01,1.711680e+02
1.364749e+06,1.579571e+01,1.508292e+05,1.745709e+00,9.276460e-01,9.273988e-01,3.376233e-04,1.628354e-09,2.992507e+01,4.603469e+00,2.532160e+01,3.190008e+01,1.712479e+02
1.364849e+06,1.579687e+01,1.509293e+05,1.746866e+00,9.277365e-01,9.273989e-01,3.377862e-04,1.628354e-09,2.992886e+01,4.603469e+00,2.532539e+01,3.190151e+01,1.713279e+02
1.364949e+06,1.579802e+01,1.510293e+05,1.748024e+00,9.278117e-01,9.273991e-01,3.379490e-04,1.628353e-09,2.993203e+01,4.603469e+00,2.532856e+01,3.190271e+01,1.714079e+02
1.365049e+06,1.579918e+01,1.511293e+05,1.749182e+00,9.277469e-01,9.273992e-01,3.381119e-04,1.628353e-09,2.992950e+01,4.603469e+00,2.532603e+01,3.190189e+01,1.714880e+02
1.365149e+06,1.580034e+01,1.512293e+05,1.750339e+00,9.276822e-01,9.273994e-01,3.382748e-04,1.628353e-09,2.992697e+01,4.603469e+00,2.532350e+01,3.190107e+01,1.715681e+02
1.365249e+06,1.580150e+01,1.513293e+05,1.751497e+00,9.276175e-01,9.273995e-01,3.384376e-04,1.628353e-09,2.992444e+01,4.603469e+00,2.532097e+01,3.190025e+01,1.716482e+02
1.365349e+06,1.580265e+01,1.514294e+05,1.752655e+00,9.275528e-01,9.273997e-01,3.386005e-04,1.628352e-09,2.992192e+01,4.603469e+00,2.531845e+01,3.189943e+01,1.717283e+02
1.365449e+06,1.580381e+01,1.515294e+05,1.753812e+00,9.274905e-01,9.273998e-01,3.387634e-04,1.628352e-09,2.991926e+01,4.603603e+00,2.531565e+01,3.189839e+01,1.718084e+02
1.365549e+06,1.580497e+01,1.516294e+05,1.754970e+00,9.274488e-01,9.274000e-01,3.389262e-04,1.628352e-09,2.991546e+01,4.604870e+00,2.531059e+01,3.189542e+01,1.718884e+02
1.365649e+06,1.580613e+01,1.517294e+05,1.756127e+00,9.274072e-01,9.274001e-01,3.390891e-04,1.628352e-09,2.991167e+01,4.606137e+00,2.530553e+01,3.189246e+01,1.719684e+02
1.365749e+06,1.580729e+01,1.518294e+05,1.757285e+00,9.273656e-01,9.274003e-01,3.392520e-04,1.628351e-09,2.990788e+01,4.607404e+00,2.530048e+01,3.188950e+01,1.720484e+02
1.365849e+06,1.580844e+01,1.519294e+05,1.758443e+00,9.273240e-01,9.274004e-01,3.394148e-04,1.628351e-09,2.990409e+01,4.608671e+00,2.529542e+01,3.188653e+01,1.721283e+02
1.365949e+06,1.580960e+01,1.520295e+05,1.759600e+00,9.272899e-01,9.274006e-01,3.395777e-04,1.628351e-09,2.990121e+01,4.609807e+00,2.529141e+01,3.188435e+01,1.721834e+02
1.366049e+06,1.581076e+01,1.521295e+05,1.760758e+00,9.273215e-01,9.274007e-01,3.397406e-04,1.628351e-09,2.990626e+01,4.609807e+00,2.529645e+01,3.188886e+01,1.720234e+02
1.366150e+06,1.581192e+01,1.522295e+05,1.761916e+00,9.273531e-01,9.274009e-01,3.399034e-04,1.628350e-09,2.991131e+01,4.609807e+00,2.530150e+01,3.189337e+01,1.718635e+02
1.366250e+06,1.581307e+01,1.523295e+05,1.763073e+00,9.273847e-01,9.274010e-01,3.400663e-04,1.628350e-09,2.991635e+01,4.609807e+00,2.530655e+01,3.189789e+01,1.717035e+02
1.366350e+06,1.581423e+01,1.524295e+05,1.764231e+00,9.274163e-01,9.274012e-01,3.402292e-04,1.628350e-09,2.992140e+01,4.609807e+00,2.531159e+01,3.190240e+01,1.715436e+02
1.366450e+06,1.581539e+01,1.525296e+05,1.765388e+00,9.274473e-01,9.274013e-01,3.403920e-04,1.628350e-09,2.992632e+01,4.609807e+00,2.531651e+01,3.190679e+01,1.713775e+02
1.366550e+06,1.581655e+01,1.526296e+05,1.766546e+00,9.274731e-01,9.274015e-01,3.405549e-04,1.628349e-09,2.993012e+01,4.609807e+00,2.532031e+01,3.191012e+01,1.711571e+02
1.366650e+06,1.581770e+01,1.527296e+05,1.767704e+00,9.274990e-01,9.274016e-01,3.407178e-04,1.628349e-09,2.993392e+01,4.609807e+00,2.532411e+01,3.191346e+01,1.709368e+02
1.366750e+06,1.581886e+01,1.528296e+05,1.768861e+00,9.275249e-01,9.274018e-01,3.408806e-04,1.628349e-09,2.993772e+01,4.609807e+00,2.532791e+01,3.191679e+01,1.707165e+02
1.366850e+06,1.582002e+01,1.529296e+05,1.770019e+00,9.275508e-01,9.274019e-01,3.410435e-04,1.628348e-09,2.994151e+01,4.609807e+00,2.533171e+01,3.192012e+01,1.704962e+02
1.366950e+06,1.582118e+01,1.530297e+05,1.771177e+00,9.275765e-01,9.274021e-01,3.412064e-04,1.628348e-09,2.994448e+01,4.609807e+00,2.533467e+01,3.192257e+01,1.703087e+02
1.367050e+06,1.582233e+01,1.531297e+05,1.772334e+00,9.276009e-01,9.274022e-01,3.413692e-04,1.628348e-09,2.994069e+01,4.609807e+00,2.533088e+01,3.191776e+01,1.703887e+02
1.367150e+06,1.582349e+01,1.532297e+05,1.773492e+00,9.276253e-01,9.274024e-01,3.415321e-04,1.628348e-09,2.993690e+01,4.609807e+00,2.532709e+01,3.191295e+01,1.704687e+02
1.367250e+06,1.582465e+01,1.533297e+05,1.774650e+00,9.276498e-01,9.274025e-01,3.416950e-04,1.628347e-09,2.993311e+01,4.609807e+00,2.532330e+01,3.190815e+01,1.705487e+02
1.367350e+06,1.582581e+01,1.534297e+05,1.775807e+00,9.276742e-01,9.274027e-01,3.418578e-04,1.628347e-09,2.992931e+01,4.609807e+00,2.531951e+01,3.190334e+01,1.706286e+02
1.367450e+06,1.582696e+01,1.535298e+05,1.776965e+00,9.276853e-01,9.274028e-01,3.420207e-04,1.628347e-09,2.992652e+01,4.609807e+00,2.531671e+01,3.190000e+01,1.707194e+02
1.367550e+06,1.582812e+01,1.536298e+05,1.778122e+00,9.275864e-01,9.274030e-01,3.421836e-04,1.628347e-09,2.993198e+01,4.609807e+00,2.532218e+01,3.190880e+01,1.708990e+02
1.367650e+06,1.582928e+01,1.537298e+05,1.779280e+00,9.274875e-01,9.274032e-01,3.423464e-04,1.628346e-09,2.993745e+01,4.609807e+00,2.532764e+01,3.191761e+01,1.710786e+02
1.367750e+06,1.583044e+01,1.538298e+05,1.780438e+00,9.273886e-01,9.274033e-01,3.425093e-04,1.628346e-09,2.994291e+01,4.609807e+00,2.533311e+01,3.192641e+01,1.712583e+02
1.367850e+06,1.583160e+01,1.539298e+05,1.781595e+00,9.272898e-01,9.274035e-01,3.426722e-04,1.628346e-09,2.994838e+01,4.609807e+00,2.533857e+01,3.193522e+01,1.714379e+02
1.367950e+06,1.583275e+01,1.540299e+05,1.782753e+00,9.272071e-01,9.274036e-01,3.428350e-04,1.628346e-09,2.995302e+01,4.609807e+00,2.534321e+01,3.194266e+01,1.716098e+02
1.368050e+06,1.583391e+01,1.541299e+05,1.783911e+00,9.272748e-01,9.274038e-01,3.429979e-04,1.628345e-09,2.995006e+01,4.609807e+00,2.534025e+01,3.193747e+01,1.717101e+02
1.368150e+06,1.583507e+01,1.542299e+05,1.785068e+00,9.273425e-01,9.274039e-01,3.431608e-04,1.628345e-09,2.994710e+01,4.609807e+00,2.533729e+01,3.193228e+01,1.718104e+02
1.368250e+06,1.583623e+01,1.543299e+05,1.786226e+00,9.274102e-01,9.274041e-01,3.433236e-04,1.628345e-09,2.994414e+01,4.609807e+00,2.533433e+01,3.192709e+01,1.719107e+02
1.368350e+06,1.583738e+01,1.544299e+05,1.787383e+00,9.274779e-01,9.274042e-01,3.434865e-04,1.628344e-09,2.994118e+01,4.609807e+00,2.533137e+01,3.192191e+01,1.720110e+02
1.368450e+06,1.583854e+01,1.545300e+05,1.788541e+00,9.275331e-01,9.274044e-01,3.436494e-04,1.628344e-09,2.993889e+01,4.609807e+00,2.532908e+01,3.191781e+01,1.721091e+02
1.368550e+06,1.583970e+01,1.546300e+05,1.789699e+00,9.274900e-01,9.274045e-01,3.438122e-04,1.628344e-09,2.994184e+01,4.609807e+00,2.533203e+01,3.192226e+01,1.721890e+02
1.368650e+06,1.584086e+01,1.547300e+05,1.790856e+00,9.274469e-01,9.274047e-01,3.439751e-04,1.628344e-09,2.994479e+01,4.609807e+00,2.533498e+01,3.192671e+01,1.722690e+02
1.368750e+06,1.584201e+01,1.548300e+05,1.792014e+00,9.274039e-01,9.274048e-01,3.441380e-04,1.628343e-09,2.994774e+01,4.609807e+00,2.533793e+01,3.193116e+01,1.723490e+02
1.368850e+06,1.584317e+01,1.549300e+05,1.793172e+00,9.273608e-01,9.274050e-01,3.443008e-04,1.628343e-09,2.995069e+01,4.609807e+00,2.534088e+01,3.193561e+01,1.724290e+02
1.368950e+06,1.584433e+01,1.550300e+05,1.794329e+00,9.273226e-01,9.274051e-01,3.444637e-04,1.628343e-09,2.995256e+01,4.609807e+00,2.534275e+01,3.193876e+01,1.724866e+02
1.369050e+06,1.584549e+01,1.551301e+05,1.795487e+00,9.273226e-01,9.274053e-01,3.446266e-04,1.628343e-09,2.994583e+01,4.609807e+00,2.533602e+01,3.193150e+01,1.723666e+02
1.369150e+06,1.584664e+01,1.552301e+05,1.796645e+00,9.273226e-01,9.274054e-01,3.447894e-04,1.628342e-09,2.993910e+01,4.609807e+00,2.532929e+01,3.192424e+01,1.722467e+02
1.369250e+06,1.584780e+01,1.553301e+05,1.797802e+00,9.273226e-01,9.274056e-01,3.449523e-04,1.628342e-09,2.993237e+01,4.609807e+00,2.532257e+01,3.191699e+01,1.721267e+02
1.369350e+06,1.584896e+01,1.554301e+05,1.798960e+00,9.273226e-01,9.274057e-01,3.451151e-04,1.628342e-09,2.992564e+01,4.609807e+00,2.531584e+01,3.190973e+01,1.720068e+02
1.369450e+06,1.585012e+01,1.555301e+05,1.800117e+00,9.273226e-01,9.274059e-01,3.452780e-04,1.628342e-09,2.991938e+01,4.609807e+00,2.530957e+01,3.190298e+01,1.719066e+02
1.369550e+06,1.585128e+01,1.556302e+05,1.801275e+00,9.273226e-01,9.274060e-01,3.454409e-04,1.628341e-09,2.991685e+01,4.609807e+00,2.530705e+01,3.190025e+01,1.719666e+02
1.369650e+06,1.585243e+01,1.557302e+05,1.802433e+00,9.273226e-01,9.274062e-01,3.456037e-04,1.628341e-09,2.991433e+01,4.609807e+00,2.530452e+01,3.189753e+01,1.720266e+02
1.369750e+06,1.585359e+01,1.558302e+05,1.803590e+00,9.273226e-01,9.274063e-01,3.457666e-04,1.628341e-09,2.991181e+01,4.609807e+00,2.530200e+01,3.189481e+01,1.720865e+02
1.369850e+06,1.585475e+01,1.559302e+05,1.804748e+00,9.273226e-01,9.274065e-01,3.459295e-04,1.628340e-09,2.990928e+01,4.609807e+00,2.529948e+01,3.189209e+01,1.721465e+02
1.369950e+06,1.585591e+01,1.560302e+05,1.805906e+00,9.273191e-01,9.274066e-01,3.460923e-04,1.628340e-09,2.990703e+01,4.609990e+00,2.529704e+01,3.188975e+01,1.721631e+02
1.370050e+06,1.585706e+01,1.561303e+05,1.807063e+00,9.272875e-01,9.274068e-01,3.462552e-04,1.628340e-09,2.990703e+01,4.611681e+00,2.529535e+01,3.189055e+01,1.718226e+02
1.370150e+06,1.585822e+01,1.562303e+05,1.808221e+00,9.272559e-01,9.274069e-01,3.464181e-04,1.628340e-09,2.990703e+01,4.613372e+00,2.529366e+01,3.189135e+01,1.714821e+02
1.370250e+06,1.585938e+01,1.563303e+05,1.809378e+00,9.272242e-01,9.274071e-01,3.465809e-04,1.628339e-09,2.990703e+01,4.615062e+00,2.529197e+01,3.189214e+01,1.711416e+02
1.370350e+06,1.586054e+01,1.564303e+05,1.810536e+00,9.271926e-01,9.274072e-01,3.467438e-04,1.628339e-09,2.990703e+01,4.616753e+00,2.529028e+01,3.189294e+01,1.708011e+02
1.370450e+06,1.586169e+01,1.565303e+05,1.811694e+00,9.271693e-01,9.274074e-01,3.469067e-04,1.628339e-09,2.990733e+01,4.618248e+00,2.528908e+01,3.189383e+01,1.705254e+02
1.370550e+06,1.586285e+01,1.566304e+05,1.812851e+00,9.272095e-01,9.274075e-01,3.470695e-04,1.628339e-09,2.990985e+01,4.618248e+00,2.529160e+01,3.189536e+01,1.707453e+02
1.370650e+06,1.586401e+01,1.567304e+05,1.814009e+00,9.272497e-01,9.274077e-01,3.472324e-04,1.628338e-09,2.991237e+01,4.618248e+00,2.529412e+01,3.189690e+01,1.709653e+02
1.370750e+06,1.586517e+01,1.568304e+05,1.815167e+00,9.272898e-01,9.274078e-01,3.473953e-04,1.628338e-09,2.991490e+01,4.618248e+00,2.529665e+01,3.189844e+01,1.711852e+02
1.370850e+06,1.586632e+01,1.569304e+05,1.816324e+00,9.273300e-01,9.274080e-01,3.475581e-04,1.628338e-09,2.991742e+01,4.618248e+00,2.529917e+01,3.189998e+01,1.714051e+02
1.370950e+06,1.586748e+01,1.570304e+05,1.817482e+00,9.273656e-01,9.274081e-01,3.477210e-04,1.628338e-09,2.991994e+01,4.618393e+00,2.530155e+01,3.190164e+01,1.716137e+02
1.371050e+06,1.586864e+01,1.571305e+05,1.818640e+00,9.273656e-01,9.274083e-01,3.478839e-04,1.628337e-09,2.992247e+01,4.619658e+00,2.530281e+01,3.190427e+01,1.717336e+02
1.371150e+06,1.586980e+01,1.572305e+05,1.819797e+00,9.273656e-01,9.274084e-01,3.480467e-04,1.628337e-09,2.992499e+01,4.620924e+00,2.530407e+01,3.190689e+01,1.718536e+02
1.371250e+06,1.587095e+01,1.573305e+05,1.820955e+00,9.273656e-01,9.274086e-01,3.482096e-04,1.628337e-09,2.992751e+01,4.622190e+00,2.530532e+01,3.190951e+01,1.719736e+02
1.371351e+06,1.587211e+01,1.574305e+05,1.822112e+00,9.273656e-01,9.274087e-01,3.483725e-04,1.628337e-09,2.993004e+01,4.623456e+00,2.530658e+01,3.191213e+01,1.720935e+02
1.371451e+06,1.587327e+01,1.575305e+05,1.823270e+00,9.273703e-01,9.274089e-01,3.485353e-04,1.628336e-09,2.993228e+01,4.624437e+00,2.530784e+01,3.191433e+01,1.721932e+02
1.371551e+06,1.587443e+01,1.576306e+05,1.824428e+00,9.274120e-01,9.274090e-01,3.486982e-04,1.628336e-09,2.993228e+01,4.623169e+00,2.530911e+01,3.191320e+01,1.721332e+02
1.371651e+06,1.587559e+01,1.577306e+05,1.825585e+00,9.274537e-01,9.274092e-01,3.488611e-04,1.628336e-09,2.993228e+01,4.621901e+00,2.531038e+01,3.191208e+01,1.720731e+02
1.371751e+06,1.587674e+01,1.578306e+05,1.826743e+00,9.274954e-01,9.274093e-01,3.490239e-04,1.628335e-09,2.993228e+01,4.620633e+00,2.531164e+01,3.191095e+01,1.720130e+02
1.371851e+06,1.587790e+01,1.579306e+05,1.827901e+00,9.275371e-01,9.274095e-01,3.491868e-04,1.628335e-09,2.993228e+01,4.619365e+00,2.531291e+01,3.190982e+01,1.719529e+02
1.371951e+06,1.587906e+01,1.580306e+05,1.829058e+00,9.275720e-01,9.274096e-01,3.493496e-04,1.628335e-09,2.993293e+01,4.618248e+00,2.531468e+01,3.190959e+01,1.719119e+02
1.372051e+06,1.588022e+01,1.581306e+05,1.830216e+00,9.275562e-01,9.274098e-01,3.495125e-04,1.628335e-09,2.993839e+01,4.618248e+00,2.532014e+01,3.191594e+01,1.720117e+02
1.372151e+06,1.588137e+01,1.582307e+05,1.831373e+00,9.275404e-01,9.274099e-01,3.496754e-04,1.628334e-09,2.994386e+01,4.618248e+00,2.532561e+01,3.192230e+01,1.721115e+02
1.372251e+06,1.588253e+01,1.583307e+05,1.832531e+00,9.275247e-01,9.274101e-01,3.498382e-04,1.628334e-09,2.994932e+01,4.618248e+00,2.533107e+01,3.192865e+01,1.722113e+02
1.372351e+06,1.588369e+01,1.584307e+05,1.833689e+00,9.275089e-01,9.274102e-01,3.500011e-04,1.628334e-09,2.995479e+01,4.618248e+00,2.533654e+01,3.193501e+01,1.723111e+02
1.372451e+06,1.588485e+01,1.585307e+05,1.834846e+00,9.274920e-01,9.274104e-01,3.501640e-04,1.628334e-09,2.995892e+01,4.618064e+00,2.534086e+01,3.193998e+01,1.724065e+02
1.372551e+06,1.588600e+01,1.586307e+05,1.836004e+00,9.274662e-01,9.274106e-01,3.503268e-04,1.628333e-09,2.995218e+01,4.616376e+00,2.533580e+01,3.193360e+01,1.724665e+02
1.372651e+06,1.588716e+01,1.587308e+05,1.837162e+00,9.274404e-01,9.274107e-01,3.504897e-04,1.628333e-09,2.994543e+01,4.614689e+00,2.533075e+01,3.192722e+01,1.725265e+02
1.372751e+06,1.588832e+01,1.588308e+05,1.838319e+00,9.274145e-01,9.274109e-01,3.506526e-04,1.628333e-09,2.993869e+01,4.613001e+00,2.532569e+01,3.192084e+01,1.725865e+02
1.372851e+06,1.588948e+01,1.589308e+05,1.839477e+00,9.273887e-01,9.274110e-01,3.508154e-04,1.628333e-09,2.993195e+01,4.611313e+00,2.532064e+01,3.191447e+01,1.726465e+02
1.372951e+06,1.589063e+01,1.590308e+05,1.840635e+00,9.273701e-01,9.274112e-01,3.509783e-04,1.628332e-09,2.992607e+01,4.609807e+00,2.531626e+01,3.190879e+01,1.727043e+02
1.373051e+06,1.589179e+01,1.591308e+05,1.841792e+00,9.274119e-01,9.274113e-01,3.511412e-04,1.628332e-09,2.992734e+01,4.609807e+00,2.531753e+01,3.190893e+01,1.727444e+02
1.373151e+06,1.589295e+01,1.592309e+05,1.842950e+00,9.274537e-01,9.274115e-01,3.513040e-04,1.628332e-09,2.992861e+01,4.609807e+00,2.531881e+01,3.190908e+01,1.727846e+02
1.373251e+06,1.589411e+01,1.593309e+05,1.844107e+00,9.274954e-01,9.274116e-01,3.514669e-04,1.628331e-09,2.992989e+01,4.609807e+00,2.532008e+01,3.190922e+01,1.728247e+02
1.373351e+06,1.589527e+01,1.594309e+05,1.845265e+00,9.275372e-01,9.274118e-01,3.516298e-04,1.628331e-09,2.993116e+01,4.609807e+00,2.532135e+01,3.190936e+01,1.728648e+02
1.373451e+06,1.589642e+01,1.595309e+05,1.846423e+00,9.275638e-01,9.274119e-01,3.517926e-04,1.628331e-09,2.993181e+01,4.609807e+00,2.532200e+01,3.190928e+01,1.729000e+02
1.373551e+06,1.589758e+01,1.596309e+05,1.847580e+00,9.274820e-01,9.274121e-01,3.519555e-04,1.628331e-09,2.992802e+01,4.609807e+00,2.531821e+01,3.190760e+01,1.729000e+02
1.373651e+06,1.589874e+01,1.597310e+05,1.848738e+00,9.274001e-01,9.274122e-01,3.521184e-04,1.628330e-09,2.992422e+01,4.609807e+00,2.531442e+01,3.190592e+01,1.729000e+02
1.373751e+06,1.589990e+01,1.598310e+05,1.849896e+00,9.273183e-01,9.274124e-01,3.522812e-04,1.628330e-09,2.992043e+01,4.609807e+00,2.531063e+01,3.190424e+01,1.729000e+02
1.373851e+06,1.590105e+01,1.599310e+05,1.851053e+00,9.272365e-01,9.274125e-01,3.524441e-04,1.628330e-09,2.991664e+01,4.609807e+00,2.530683e+01,3.190256e+01,1.729000e+02
1.373951e+06,1.590221e+01,1.600310e+05,1.852211e+00,9.271727e-01,9.274127e-01,3.526069e-04,1.628330e-09,2.991300e+01,4.610012e+00,2.530299e+01,3.190050e+01,1.728757e+02
1.374051e+06,1.590337e+01,1.601310e+05,1.853368e+00,9.272387e-01,9.274128e-01,3.527698e-04,1.628329e-09,2.991048e+01,4.611700e+00,2.529878e+01,3.189570e+01,1.726757e+02
1.374151e+06,1.590453e+01,1.602311e+05,1.854526e+00,9.273047e-01,9.274130e-01,3.529327e-04,1.628329e-09,2.990796e+01,4.613388e+00,2.529457e+01,3.189090e+01,1.724758e+02
1.374251e+06,1.590568e+01,1.603311e+05,1.855684e+00,9.273707e-01,9.274131e-01,3.530955e-04,1.628329e-09,2.990543e+01,4.615075e+00,2.529036e+01,3.188611e+01,1.722759e+02
1.374351e+06,1.590684e+01,1.604311e+05,1.856841e+00,9.274368e-01,9.274133e-01,3.532584e-04,1.628329e-09,2.990291e+01,4.616763e+00,2.528615e+01,3.188131e+01,1.720759e+02
1.374451e+06,1.590800e+01,1.605311e+05,1.857999e+00,9.274918e-01,9.274134e-01,3.534213e-04,1.628328e-09,2.990130e+01,4.618046e+00,2.528325e+01,3.187786e+01,1.718928e+02
1.374551e+06,1.590916e+01,1.606311e+05,1.859157e+00,9.274659e-01,9.274136e-01,3.535841e-04,1.628328e-09,2.990634e+01,4.616358e+00,2.528998e+01,3.188419e+01,1.718328e+02
1.374651e+06,1.591031e+01,1.607312e+05,1.860314e+00,9.274401e-01,9.274137e-01,3.537470e-04,1.628328e-09,2.991139e+01,4.614670e+00,2.529672e+01,3.189052e+01,1.717728e+02
1.374751e+06,1.591147e+01,1.608312e+05,1.861472e+00,9.274142e-01,9.274139e-01,3.539099e-04,1.628328e-09,2.991644e+01,4.612982e+00,2.530345e+01,3.189686e+01,1.717129e+02
1.374851e+06,1.591263e+01,1.609312e+05,1.862630e+00,9.273884e-01,9.274140e-01,3.540727e-04,1.628327e-09,2.992148e+01,4.611295e+00,2.531019e+01,3.190319e+01,1.716529e+02
1.374951e+06,1.591379e+01,1.610312e+05,1.863787e+00,9.273576e-01,9.274142e-01,3.542356e-04,1.628327e-09,2.992688e+01,4.609807e+00,2.531707e+01,3.191003e+01,1.716119e+02
1.375051e+06,1.591494e+01,1.611312e+05,1.864945e+00,9.272901e-01,9.274143e-01,3.543985e-04,1.628327e-09,2.993489e+01,4.609807e+00,2.532508e+01,3.192066e+01,1.717120e+02
1.375151e+06,1.591610e+01,1.612313e+05,1.866102e+00,9.272225e-01,9.274145e-01,3.545613e-04,1.628326e-09,2.994290e+01,4.609807e+00,2.533310e+01,3.193129e+01,1.718121e+02
1.375251e+06,1.591726e+01,1.613313e+05,1.867260e+00,9.271549e-01,9.274146e-01,3.547242e-04,1.628326e-09,2.995091e+01,4.609807e+00,2.534111e+01,3.194192e+01,1.719123e+02
1.375351e+06,1.591842e+01,1.614313e+05,1.868418e+00,9.270874e-01,9.274148e-01,3.548870e-04,1.628326e-09,2.995893e+01,4.609807e+00,2.534912e+01,3.195256e+01,1.720124e+02
1.375451e+06,1.591958e+01,1.615313e+05,1.869575e+00,9.270368e-01,9.274149e-01,3.550499e-04,1.628326e-09,2.996609e+01,4.610019e+00,2.535607e+01,3.196176e+01,1.720824e+02
1.375551e+06,1.592073e+01,1.616313e+05,1.870733e+00,9.271042e-01,9.274151e-01,3.552128e-04,1.628325e-09,2.996736e+01,4.611707e+00,2.535565e+01,3.196101e+01,1.719425e+02
1.375651e+06,1.592189e+01,1.617313e+05,1.871891e+00,9.271717e-01,9.274152e-01,3.553756e-04,1.628325e-09,2.996863e+01,4.613394e+00,2.535523e+01,3.196025e+01,1.718025e+02
1.375751e+06,1.592305e+01,1.618314e+05,1.873048e+00,9.272391e-01,9.274154e-01,3.555385e-04,1.628325e-09,2.996990e+01,4.615082e+00,2.535481e+01,3.195950e+01,1.716626e+02
1.375851e+06,1.592421e+01,1.619314e+05,1.874206e+00,9.273065e-01,9.274155e-01,3.557014e-04,1.628325e-09,2.997116e+01,4.616770e+00,2.535439e+01,3.195875e+01,1.715226e+02
1.375951e+06,1.592536e+01,1.620314e+05,1.875363e+00,9.273626e-01,9.274157e-01,3.558642e-04,1.628324e-09,2.997259e+01,4.618039e+00,2.535455e+01,3.195853e+01,1.714173e+02
1.376051e+06,1.592652e+01,1.621314e+05,1.876521e+00,9.273382e-01,9.274158e-01,3.560271e-04,1.628324e-09,2.997511e+01,4.616351e+00,2.535876e+01,3.196210e+01,1.715573e+02
1.376151e+06,1.592768e+01,1.622314e+05,1.877679e+00,9.273138e-01,9.274160e-01,3.561900e-04,1.628324e-09,2.997764e+01,4.614664e+00,2.536297e+01,3.196568e+01,1.716973e+02
1.376251e+06,1.592884e+01,1.623315e+05,1.878836e+00,9.272894e-01,9.274161e-01,3.563528e-04,1.628324e-09,2.998016e+01,4.612976e+00,2.536718e+01,3.196925e+01,1.718372e+02
1.376351e+06,1.592999e+01,1.624315e+05,1.879994e+00,9.272650e-01,9.274163e-01,3.565157e-04,1.628323e-09,2.998268e+01,4.611288e+00,2.537139e+01,3.197282e+01,1.719772e+02
1.376452e+06,1.593115e+01,1.625315e+05,1.881152e+00,9.272425e-01,9.274164e-01,3.566785e-04,1.628323e-09,2.998412e+01,4.610014e+00,2.537411e+01,3.197514e+01,1.720926e+02
1.376552e+06,1.593231e+01,1.626315e+05,1.882309e+00,9.272339e-01,9.274166e-01,3.568414e-04,1.628323e-09,2.997780e+01,4.611704e+00,2.536609e+01,3.196844e+01,1.720326e+02
1.376652e+06,1.593347e+01,1.627315e+05,1.883467e+00,9.272253e-01,9.274167e-01,3.570043e-04,1.628322e-09,2.997147e+01,4.613395e+00,2.535808e+01,3.196174e+01,1.719725e+02
1.376752e+06,1.593462e+01,1.628316e+05,1.884625e+00,9.272167e-01,9.274169e-01,3.571671e-04,1.628322e-09,2.996514e+01,4.615086e+00,2.535006e+01,3.195504e+01,1.719124e+02
1.376852e+06,1.593578e+01,1.629316e+05,1.885782e+00,9.272080e-01,9.274170e-01,3.573300e-04,1.628322e-09,2.995882e+01,4.616776e+00,2.534204e+01,3.194834e+01,1.718523e+02
1.376952e+06,1.593694e+01,1.630316e+05,1.886940e+00,9.272102e-01,9.274172e-01,3.574929e-04,1.628322e-09,2.995331e+01,4.618248e+00,2.533506e+01,3.194222e+01,1.718103e+02
1.377052e+06,1.593810e+01,1.631316e+05,1.888097e+00,9.272847e-01,9.274173e-01,3.576557e-04,1.628321e-09,2.995331e+01,4.618248e+00,2.533506e+01,3.194002e+01,1.718902e+02
1.377152e+06,1.593926e+01,1.632316e+05,1.889255e+00,9.273592e-01,9.274175e-01,3.578186e-04,1.628321e-09,2.995331e+01,4.618248e+00,2.533506e+01,3.193783e+01,1.719700e+02
1.377252e+06,1.594041e+01,1.633317e+05,1.890413e+00,9.274337e-01,9.274177e-01,3.579815e-04,1.628321e-09,2.995331e+01,4.618248e+00,2.533506e+01,3.193563e+01,1.720498e+02
1.377352e+06,1.594157e+01,1.634317e+05,1.891570e+00,9.275082e-01,9.274178e-01,3.581443e-04,1.628321e-09,2.995331e+01,4.618248e+00,2.533506e+01,3.193344e+01,1.721297e+02
1.377452e+06,1.594273e+01,1.635317e+05,1.892728e+00,9.275720e-01,9.274180e-01,3.583072e-04,1.628320e-09,2.995236e+01,4.618047e+00,2.533431e+01,3.193055e+01,1.721833e+02
1.377552e+06,1.594389e+01,1.636317e+05,1.893886e+00,9.275562e-01,9.274181e-01,3.584701e-04,1.628320e-09,2.994436e+01,4.616359e+00,2.532800e+01,3.192252e+01,1.720434e+02
1.377652e+06,1.594504e+01,1.637317e+05,1.895043e+00,9.275404e-01,9.274183e-01,3.586329e-04,1.628320e-09,2.993636e+01,4.614672e+00,2.532169e+01,3.191450e+01,1.719034e+02
1.377752e+06,1.594620e+01,1.638318e+05,1.896201e+00,9.275246e-01,9.274184e-01,3.587958e-04,1.628320e-09,2.992836e+01,4.612984e+00,2.531538e+01,3.190647e+01,1.717635e+02
1.377852e+06,1.594736e+01,1.639318e+05,1.897358e+00,9.275088e-01,9.274186e-01,3.589586e-04,1.628319e-09,2.992037e+01,4.611296e+00,2.530907e+01,3.189845e+01,1.716235e+02
1.377952e+06,1.594852e+01,1.640318e+05,1.898516e+00,9.274927e-01,9.274187e-01,3.591215e-04,1.628319e-09,2.991376e+01,4.609807e+00,2.530395e+01,3.189191e+01,1.715024e+02
1.378052e+06,1.594967e+01,1.641318e+05,1.899674e+00,9.274740e-01,9.274189e-01,3.592844e-04,1.628319e-09,2.991755e+01,4.609807e+00,2.530774e+01,3.189655e+01,1.715223e+02
1.378152e+06,1.595083e+01,1.642318e+05,1.900831e+00,9.274553e-01,9.274190e-01,3.594472e-04,1.628318e-09,2.992134e+01,4.609807e+00,2.531153e+01,3.190118e+01,1.715423e+02
1.378252e+06,1.595199e+01,1.643319e+05,1.901989e+00,9.274367e-01,9.274192e-01,3.596101e-04,1.628318e-09,2.992513e+01,4.609807e+00,2.531533e+01,3.190582e+01,1.715623e+02
1.378352e+06,1.595315e+01,1.644319e+05,1.903147e+00,9.274180e-01,9.274193e-01,3.597730e-04,1.628318e-09,2.992892e+01,4.609807e+00,2.531912e+01,3.191046e+01,1.715823e+02
1.378452e+06,1.595430e+01,1.645319e+05,1.904304e+00,9.274065e-01,9.274195e-01,3.599358e-04,1.628318e-09,2.993228e+01,4.609807e+00,2.532247e+01,3.191441e+01,1.716140e+02
1.378552e+06,1.595546e+01,1.646319e+05,1.905462e+00,9.274498e-01,9.274196e-01,3.600987e-04,1.628317e-09,2.993228e+01,4.609807e+00,2.532247e+01,3.191314e+01,1.717343e+02
1.378652e+06,1.595662e+01,1.647319e+05,1.906620e+00,9.274930e-01,9.274198e-01,3.602615e-04,1.628317e-09,2.993228e+01,4.609807e+00,2.532247e+01,3.191187e+01,1.718547e+02
1.378752e+06,1.595778e+01,1.648319e+05,1.907777e+00,9.275362e-01,9.274199e-01,3.604244e-04,1.628317e-09,2.993228e+01,4.609807e+00,2.532247e+01,3.191059e+01,1.719751e+02
1.378852e+06,1.595893e+01,1.649320e+05,1.908935e+00,9.275794e-01,9.274201e-01,3.605873e-04,1.628317e-09,2.993228e+01,4.609807e+00,2.532247e+01,3.190932e+01,1.720955e+02
