Repository: brandonlampe/CS_Data

# Repository for Crushed Salt Data
**Grant No: 456417**

This is a work in progress!

## Repository Content

### Directory Names
A uniform namining structure still in progress, but in general directories are named according to the following:
 - Names contain no spaces, a single underscore "_" will be used as a file name seperator.
 - Files are for the Crushed Salt Project (CSP); therefore, the first three charaters of each file are "CSP".
 - Folders are organized by which frame the test was performed on i.e., A2 or A3.
 - The fifth and sixth charaters of each file name will therefore be "A" followed by the frame number.

File: UNM_WP_HY_175_13/STAGE09/CREEP_FIT/175_13_STAGE09_CREEP_OUT.csv (part 8 of 11)
Analysis by Brandon Lampe, performed on: 2016/11/04 11:48:49
Experimental results below begin at: 2016/10/16 14:09:36
Duration (sec),Duration (day),Elapsed Time (sec),Elapsed Time (day),Interpolated Fractional Density,Fit to Fractional Density,Fit to Volume Strain,Fit to Volume Strain Rate (1/sec),Confining Pressure (MPa),Pore Pressure (MPa),Terzaghi Pressure (MPa),Solid Pressure (MPa),Temperature (C))
1.378952e+06,1.596009e+01,1.650320e+05,1.910092e+00,9.276149e-01,9.274202e-01,3.607501e-04,1.628316e-09,2.993178e+01,4.609807e+00,2.532197e+01,3.190774e+01,1.721921e+02
1.379052e+06,1.596125e+01,1.651320e+05,1.911250e+00,9.275991e-01,9.274204e-01,3.609130e-04,1.628316e-09,2.992798e+01,4.609807e+00,2.531818e+01,3.190412e+01,1.721321e+02
1.379152e+06,1.596241e+01,1.652320e+05,1.912408e+00,9.275833e-01,9.274205e-01,3.610759e-04,1.628316e-09,2.992419e+01,4.609807e+00,2.531439e+01,3.190050e+01,1.720721e+02
1.379252e+06,1.596357e+01,1.653320e+05,1.913565e+00,9.275675e-01,9.274207e-01,3.612387e-04,1.628316e-09,2.992040e+01,4.609807e+00,2.531059e+01,3.189687e+01,1.720122e+02
1.379352e+06,1.596472e+01,1.654321e+05,1.914723e+00,9.275517e-01,9.274208e-01,3.614016e-04,1.628315e-09,2.991661e+01,4.609807e+00,2.530680e+01,3.189325e+01,1.719522e+02
1.379452e+06,1.596588e+01,1.655321e+05,1.915881e+00,9.275409e-01,9.274210e-01,3.615645e-04,1.628315e-09,2.991331e+01,4.609642e+00,2.530367e+01,3.189002e+01,1.719000e+02
1.379552e+06,1.596704e+01,1.656321e+05,1.917038e+00,9.275639e-01,9.274211e-01,3.617273e-04,1.628315e-09,2.991331e+01,4.608375e+00,2.530494e+01,3.188944e+01,1.719000e+02
1.379652e+06,1.596820e+01,1.657321e+05,1.918196e+00,9.275869e-01,9.274213e-01,3.618902e-04,1.628315e-09,2.991331e+01,4.607108e+00,2.530620e+01,3.188887e+01,1.719000e+02
1.379752e+06,1.596935e+01,1.658321e+05,1.919354e+00,9.276099e-01,9.274214e-01,3.620530e-04,1.628314e-09,2.991331e+01,4.605840e+00,2.530747e+01,3.188829e+01,1.719000e+02
1.379852e+06,1.597051e+01,1.659322e+05,1.920511e+00,9.276328e-01,9.274216e-01,3.622159e-04,1.628314e-09,2.991331e+01,4.604573e+00,2.530874e+01,3.188771e+01,1.719000e+02
1.379952e+06,1.597167e+01,1.660322e+05,1.921669e+00,9.276540e-01,9.274217e-01,3.623788e-04,1.628314e-09,2.991434e+01,4.603469e+00,2.531087e+01,3.188829e+01,1.718665e+02
1.380052e+06,1.597283e+01,1.661322e+05,1.922826e+00,9.276626e-01,9.274219e-01,3.625416e-04,1.628313e-09,2.992235e+01,4.603469e+00,2.531888e+01,3.189667e+01,1.716062e+02
1.380152e+06,1.597398e+01,1.662322e+05,1.923984e+00,9.276712e-01,9.274220e-01,3.627045e-04,1.628313e-09,2.993036e+01,4.603469e+00,2.532689e+01,3.190505e+01,1.713458e+02
1.380252e+06,1.597514e+01,1.663322e+05,1.925142e+00,9.276798e-01,9.274222e-01,3.628674e-04,1.628313e-09,2.993837e+01,4.603469e+00,2.533490e+01,3.191343e+01,1.710854e+02
1.380352e+06,1.597630e+01,1.664323e+05,1.926299e+00,9.276885e-01,9.274223e-01,3.630302e-04,1.628313e-09,2.994639e+01,4.603469e+00,2.534292e+01,3.192182e+01,1.708251e+02
1.380452e+06,1.597746e+01,1.665323e+05,1.927457e+00,9.276926e-01,9.274225e-01,3.631931e-04,1.628312e-09,2.995308e+01,4.603469e+00,2.534961e+01,3.192891e+01,1.705864e+02
1.380552e+06,1.597861e+01,1.666323e+05,1.928615e+00,9.276682e-01,9.274226e-01,3.633559e-04,1.628312e-09,2.995140e+01,4.603469e+00,2.534793e+01,3.192782e+01,1.704865e+02
1.380652e+06,1.597977e+01,1.667323e+05,1.929772e+00,9.276438e-01,9.274228e-01,3.635188e-04,1.628312e-09,2.994972e+01,4.603469e+00,2.534625e+01,3.192672e+01,1.703865e+02
1.380752e+06,1.598093e+01,1.668323e+05,1.930930e+00,9.276194e-01,9.274229e-01,3.636817e-04,1.628312e-09,2.994804e+01,4.603469e+00,2.534457e+01,3.192563e+01,1.702865e+02
1.380852e+06,1.598209e+01,1.669324e+05,1.932087e+00,9.275950e-01,9.274231e-01,3.638445e-04,1.628311e-09,2.994635e+01,4.603469e+00,2.534288e+01,3.192454e+01,1.701866e+02
1.380952e+06,1.598325e+01,1.670324e+05,1.933245e+00,9.275671e-01,9.274232e-01,3.640074e-04,1.628311e-09,2.994614e+01,4.603469e+00,2.534267e+01,3.192512e+01,1.701268e+02
1.381052e+06,1.598440e+01,1.671324e+05,1.934403e+00,9.275169e-01,9.274234e-01,3.641703e-04,1.628311e-09,2.995539e+01,4.603469e+00,2.535192e+01,3.193658e+01,1.703267e+02
1.381152e+06,1.598556e+01,1.672324e+05,1.935560e+00,9.274666e-01,9.274235e-01,3.643331e-04,1.628311e-09,2.996464e+01,4.603469e+00,2.536117e+01,3.194803e+01,1.705267e+02
1.381252e+06,1.598672e+01,1.673324e+05,1.936718e+00,9.274164e-01,9.274237e-01,3.644960e-04,1.628310e-09,2.997389e+01,4.603469e+00,2.537042e+01,3.195949e+01,1.707266e+02
1.381352e+06,1.598788e+01,1.674325e+05,1.937876e+00,9.273662e-01,9.274238e-01,3.646588e-04,1.628310e-09,2.998314e+01,4.603469e+00,2.537968e+01,3.197095e+01,1.709265e+02
1.381452e+06,1.598903e+01,1.675325e+05,1.939033e+00,9.273258e-01,9.274240e-01,3.648217e-04,1.628310e-09,2.998912e+01,4.603469e+00,2.538565e+01,3.197858e+01,1.711185e+02
1.381552e+06,1.599019e+01,1.676325e+05,1.940191e+00,9.273501e-01,9.274241e-01,3.649846e-04,1.628309e-09,2.997357e+01,4.603469e+00,2.537011e+01,3.196110e+01,1.712582e+02
1.381653e+06,1.599135e+01,1.677325e+05,1.941349e+00,9.273745e-01,9.274243e-01,3.651474e-04,1.628309e-09,2.995803e+01,4.603469e+00,2.535457e+01,3.194363e+01,1.713979e+02
1.381753e+06,1.599251e+01,1.678325e+05,1.942506e+00,9.273989e-01,9.274244e-01,3.653103e-04,1.628309e-09,2.994249e+01,4.603469e+00,2.533902e+01,3.192615e+01,1.715376e+02
1.381853e+06,1.599366e+01,1.679325e+05,1.943664e+00,9.274232e-01,9.274246e-01,3.654732e-04,1.628309e-09,2.992695e+01,4.603469e+00,2.532348e+01,3.190868e+01,1.716774e+02
1.381953e+06,1.599482e+01,1.680326e+05,1.944821e+00,9.274497e-01,9.274247e-01,3.656360e-04,1.628308e-09,2.991393e+01,4.603469e+00,2.531046e+01,3.189385e+01,1.718098e+02
1.382053e+06,1.599598e+01,1.681326e+05,1.945979e+00,9.274914e-01,9.274249e-01,3.657989e-04,1.628308e-09,2.991898e+01,4.603469e+00,2.531551e+01,3.189808e+01,1.718899e+02
1.382153e+06,1.599714e+01,1.682326e+05,1.947137e+00,9.275331e-01,9.274251e-01,3.659617e-04,1.628308e-09,2.992404e+01,4.603469e+00,2.532057e+01,3.190230e+01,1.719700e+02
1.382253e+06,1.599829e+01,1.683326e+05,1.948294e+00,9.275748e-01,9.274252e-01,3.661246e-04,1.628308e-09,2.992909e+01,4.603469e+00,2.532563e+01,3.190652e+01,1.720501e+02
1.382353e+06,1.599945e+01,1.684326e+05,1.949452e+00,9.276165e-01,9.274254e-01,3.662875e-04,1.628307e-09,2.993415e+01,4.603469e+00,2.533068e+01,3.191074e+01,1.721302e+02
1.382453e+06,1.600061e+01,1.685327e+05,1.950610e+00,9.276499e-01,9.274255e-01,3.664503e-04,1.628307e-09,2.993806e+01,4.603469e+00,2.533459e+01,3.191398e+01,1.721768e+02
1.382553e+06,1.600177e+01,1.686327e+05,1.951767e+00,9.276269e-01,9.274257e-01,3.666132e-04,1.628307e-09,2.993429e+01,4.603469e+00,2.533082e+01,3.191059e+01,1.719968e+02
1.382653e+06,1.600292e+01,1.687327e+05,1.952925e+00,9.276039e-01,9.274258e-01,3.667761e-04,1.628307e-09,2.993051e+01,4.603469e+00,2.532704e+01,3.190719e+01,1.718169e+02
1.382753e+06,1.600408e+01,1.688327e+05,1.954082e+00,9.275810e-01,9.274260e-01,3.669389e-04,1.628306e-09,2.992673e+01,4.603469e+00,2.532326e+01,3.190379e+01,1.716369e+02
1.382853e+06,1.600524e+01,1.689327e+05,1.955240e+00,9.275580e-01,9.274261e-01,3.671018e-04,1.628306e-09,2.992295e+01,4.603469e+00,2.531948e+01,3.190040e+01,1.714570e+02
1.382953e+06,1.600640e+01,1.690328e+05,1.956398e+00,9.275379e-01,9.274263e-01,3.672646e-04,1.628306e-09,2.991982e+01,4.603469e+00,2.531635e+01,3.189760e+01,1.713000e+02
1.383053e+06,1.600756e+01,1.691328e+05,1.957555e+00,9.275379e-01,9.274264e-01,3.674275e-04,1.628305e-09,2.992107e+01,4.603469e+00,2.531760e+01,3.189896e+01,1.713000e+02
1.383153e+06,1.600871e+01,1.692328e+05,1.958713e+00,9.275379e-01,9.274266e-01,3.675904e-04,1.628305e-09,2.992232e+01,4.603469e+00,2.531886e+01,3.190031e+01,1.713000e+02
1.383253e+06,1.600987e+01,1.693328e+05,1.959871e+00,9.275379e-01,9.274267e-01,3.677532e-04,1.628305e-09,2.992358e+01,4.603469e+00,2.532011e+01,3.190166e+01,1.713000e+02
1.383353e+06,1.601103e+01,1.694328e+05,1.961028e+00,9.275379e-01,9.274269e-01,3.679161e-04,1.628305e-09,2.992483e+01,4.603469e+00,2.532137e+01,3.190302e+01,1.713000e+02
1.383453e+06,1.601219e+01,1.695329e+05,1.962186e+00,9.275419e-01,9.274270e-01,3.680790e-04,1.628304e-09,2.992625e+01,4.603469e+00,2.532278e+01,3.190442e+01,1.713101e+02
1.383553e+06,1.601334e+01,1.696329e+05,1.963344e+00,9.275736e-01,9.274272e-01,3.682418e-04,1.628304e-09,2.992878e+01,4.603469e+00,2.532531e+01,3.190622e+01,1.713904e+02
1.383653e+06,1.601450e+01,1.697329e+05,1.964501e+00,9.276053e-01,9.274273e-01,3.684047e-04,1.628304e-09,2.993131e+01,4.603469e+00,2.532785e+01,3.190802e+01,1.714706e+02
1.383753e+06,1.601566e+01,1.698329e+05,1.965659e+00,9.276370e-01,9.274275e-01,3.685675e-04,1.628304e-09,2.993385e+01,4.603469e+00,2.533038e+01,3.190981e+01,1.715509e+02
1.383853e+06,1.601682e+01,1.699329e+05,1.966816e+00,9.276687e-01,9.274276e-01,3.687304e-04,1.628303e-09,2.993638e+01,4.603469e+00,2.533291e+01,3.191161e+01,1.716311e+02
1.383953e+06,1.601797e+01,1.700330e+05,1.967974e+00,9.276915e-01,9.274278e-01,3.688933e-04,1.628303e-09,2.993837e+01,4.603469e+00,2.533490e+01,3.191309e+01,1.717057e+02
1.384053e+06,1.601913e+01,1.701330e+05,1.969132e+00,9.276599e-01,9.274279e-01,3.690561e-04,1.628303e-09,2.993712e+01,4.603469e+00,2.533365e+01,3.191267e+01,1.717457e+02
1.384153e+06,1.602029e+01,1.702330e+05,1.970289e+00,9.276283e-01,9.274281e-01,3.692190e-04,1.628303e-09,2.993586e+01,4.603469e+00,2.533240e+01,3.191225e+01,1.717856e+02
1.384253e+06,1.602145e+01,1.703330e+05,1.971447e+00,9.275967e-01,9.274282e-01,3.693819e-04,1.628302e-09,2.993461e+01,4.603469e+00,2.533114e+01,3.191182e+01,1.718256e+02
1.384353e+06,1.602260e+01,1.704330e+05,1.972605e+00,9.275651e-01,9.274284e-01,3.695447e-04,1.628302e-09,2.993335e+01,4.603469e+00,2.532989e+01,3.191140e+01,1.718656e+02
1.384453e+06,1.602376e+01,1.705331e+05,1.973762e+00,9.275390e-01,9.274285e-01,3.697076e-04,1.628302e-09,2.993174e+01,4.603469e+00,2.532828e+01,3.191044e+01,1.719112e+02
1.384553e+06,1.602492e+01,1.706331e+05,1.974920e+00,9.275461e-01,9.274287e-01,3.698704e-04,1.628302e-09,2.992795e+01,4.603469e+00,2.532448e+01,3.190614e+01,1.719912e+02
1.384653e+06,1.602608e+01,1.707331e+05,1.976077e+00,9.275533e-01,9.274288e-01,3.700333e-04,1.628301e-09,2.992416e+01,4.603469e+00,2.532069e+01,3.190184e+01,1.720712e+02
1.384753e+06,1.602724e+01,1.708331e+05,1.977235e+00,9.275605e-01,9.274290e-01,3.701962e-04,1.628301e-09,2.992037e+01,4.603469e+00,2.531690e+01,3.189754e+01,1.721511e+02
1.384853e+06,1.602839e+01,1.709331e+05,1.978393e+00,9.275677e-01,9.274291e-01,3.703590e-04,1.628301e-09,2.991658e+01,4.603469e+00,2.531311e+01,3.189324e+01,1.722311e+02
1.384953e+06,1.602955e+01,1.710332e+05,1.979550e+00,9.275681e-01,9.274293e-01,3.705219e-04,1.628300e-09,2.991273e+01,4.603469e+00,2.530926e+01,3.188908e+01,1.722750e+02
1.385053e+06,1.603071e+01,1.711332e+05,1.980708e+00,9.275264e-01,9.274294e-01,3.706847e-04,1.628300e-09,2.990851e+01,4.603469e+00,2.530504e+01,3.188576e+01,1.720948e+02
1.385153e+06,1.603187e+01,1.712332e+05,1.981866e+00,9.274847e-01,9.274296e-01,3.708476e-04,1.628300e-09,2.990430e+01,4.603469e+00,2.530083e+01,3.188245e+01,1.719145e+02
1.385253e+06,1.603302e+01,1.713332e+05,1.983023e+00,9.274430e-01,9.274297e-01,3.710105e-04,1.628300e-09,2.990009e+01,4.603469e+00,2.529662e+01,3.187913e+01,1.717343e+02
1.385353e+06,1.603418e+01,1.714332e+05,1.984181e+00,9.274013e-01,9.274299e-01,3.711733e-04,1.628299e-09,2.989588e+01,4.603469e+00,2.529241e+01,3.187581e+01,1.715540e+02
1.385453e+06,1.603534e+01,1.715332e+05,1.985339e+00,9.273729e-01,9.274300e-01,3.713362e-04,1.628299e-09,2.989252e+01,4.603469e+00,2.528905e+01,3.187303e+01,1.713738e+02
1.385553e+06,1.603650e+01,1.716333e+05,1.986496e+00,9.274232e-01,9.274302e-01,3.714991e-04,1.628299e-09,2.989420e+01,4.603469e+00,2.529073e+01,3.187337e+01,1.711939e+02
1.385653e+06,1.603765e+01,1.717333e+05,1.987654e+00,9.274734e-01,9.274303e-01,3.716619e-04,1.628299e-09,2.989589e+01,4.603469e+00,2.529242e+01,3.187370e+01,1.710139e+02
1.385753e+06,1.603881e+01,1.718333e+05,1.988811e+00,9.275237e-01,9.274305e-01,3.718248e-04,1.628298e-09,2.989757e+01,4.603469e+00,2.529410e+01,3.187404e+01,1.708340e+02
1.385853e+06,1.603997e+01,1.719333e+05,1.989969e+00,9.275739e-01,9.274306e-01,3.719876e-04,1.628298e-09,2.989925e+01,4.603469e+00,2.529578e+01,3.187437e+01,1.706540e+02
1.385953e+06,1.604113e+01,1.720333e+05,1.991127e+00,9.276134e-01,9.274308e-01,3.721505e-04,1.628298e-09,2.990238e+01,4.603469e+00,2.529892e+01,3.187659e+01,1.705086e+02
1.386053e+06,1.604228e+01,1.721334e+05,1.992284e+00,9.275891e-01,9.274309e-01,3.723134e-04,1.628298e-09,2.991415e+01,4.603469e+00,2.531068e+01,3.189000e+01,1.705685e+02
1.386153e+06,1.604344e+01,1.722334e+05,1.993442e+00,9.275647e-01,9.274311e-01,3.724762e-04,1.628297e-09,2.992592e+01,4.603469e+00,2.532245e+01,3.190340e+01,1.706284e+02
1.386253e+06,1.604460e+01,1.723334e+05,1.994600e+00,9.275403e-01,9.274312e-01,3.726391e-04,1.628297e-09,2.993769e+01,4.603469e+00,2.533422e+01,3.191681e+01,1.706883e+02
1.386353e+06,1.604576e+01,1.724334e+05,1.995757e+00,9.275160e-01,9.274314e-01,3.728019e-04,1.628297e-09,2.994946e+01,4.603469e+00,2.534599e+01,3.193021e+01,1.707481e+02
1.386453e+06,1.604691e+01,1.725334e+05,1.996915e+00,9.275002e-01,9.274315e-01,3.729648e-04,1.628296e-09,2.995785e+01,4.603469e+00,2.535438e+01,3.193973e+01,1.707920e+02
1.386553e+06,1.604807e+01,1.726335e+05,1.998072e+00,9.275404e-01,9.274317e-01,3.731277e-04,1.628296e-09,2.994438e+01,4.603469e+00,2.534091e+01,3.192402e+01,1.707320e+02
1.386653e+06,1.604923e+01,1.727335e+05,1.999230e+00,9.275806e-01,9.274318e-01,3.732905e-04,1.628296e-09,2.993091e+01,4.603469e+00,2.532744e+01,3.190831e+01,1.706720e+02
1.386753e+06,1.605039e+01,1.728335e+05,2.000388e+00,9.276208e-01,9.274320e-01,3.734534e-04,1.628296e-09,2.991744e+01,4.603469e+00,2.531397e+01,3.189260e+01,1.706120e+02
1.386854e+06,1.605155e+01,1.729335e+05,2.001545e+00,9.276610e-01,9.274322e-01,3.736162e-04,1.628295e-09,2.990397e+01,4.603469e+00,2.530050e+01,3.187690e+01,1.705521e+02
1.386954e+06,1.605270e+01,1.730335e+05,2.002703e+00,9.276872e-01,9.274323e-01,3.737791e-04,1.628295e-09,2.989333e+01,4.603469e+00,2.528987e+01,3.186467e+01,1.704921e+02
1.387054e+06,1.605386e+01,1.731336e+05,2.003861e+00,9.276210e-01,9.274325e-01,3.739420e-04,1.628295e-09,2.990135e+01,4.603469e+00,2.529788e+01,3.187525e+01,1.704320e+02
1.387154e+06,1.605502e+01,1.732336e+05,2.005018e+00,9.275549e-01,9.274326e-01,3.741048e-04,1.628295e-09,2.990936e+01,4.603469e+00,2.530589e+01,3.188583e+01,1.703719e+02
1.387254e+06,1.605618e+01,1.733336e+05,2.006176e+00,9.274887e-01,9.274328e-01,3.742677e-04,1.628294e-09,2.991737e+01,4.603469e+00,2.531390e+01,3.189641e+01,1.703118e+02
1.387354e+06,1.605733e+01,1.734336e+05,2.007334e+00,9.274226e-01,9.274329e-01,3.744306e-04,1.628294e-09,2.992538e+01,4.603469e+00,2.532191e+01,3.190700e+01,1.702517e+02
1.387454e+06,1.605849e+01,1.735336e+05,2.008491e+00,9.273748e-01,9.274331e-01,3.745934e-04,1.628294e-09,2.993263e+01,4.603469e+00,2.532916e+01,3.191622e+01,1.702223e+02
1.387554e+06,1.605965e+01,1.736337e+05,2.009649e+00,9.274409e-01,9.274332e-01,3.747563e-04,1.628294e-09,2.993515e+01,4.603469e+00,2.533168e+01,3.191700e+01,1.703822e+02
1.387654e+06,1.606081e+01,1.737337e+05,2.010806e+00,9.275069e-01,9.274334e-01,3.749191e-04,1.628293e-09,2.993767e+01,4.603469e+00,2.533420e+01,3.191777e+01,1.705422e+02
1.387754e+06,1.606196e+01,1.738337e+05,2.011964e+00,9.275729e-01,9.274335e-01,3.750820e-04,1.628293e-09,2.994020e+01,4.603469e+00,2.533673e+01,3.191855e+01,1.707021e+02
1.387854e+06,1.606312e+01,1.739337e+05,2.013122e+00,9.276390e-01,9.274337e-01,3.752449e-04,1.628293e-09,2.994272e+01,4.603469e+00,2.533925e+01,3.191932e+01,1.708621e+02
1.387954e+06,1.606428e+01,1.740337e+05,2.014279e+00,9.276926e-01,9.274338e-01,3.754077e-04,1.628292e-09,2.994513e+01,4.603469e+00,2.534166e+01,3.192034e+01,1.710083e+02
1.388054e+06,1.606544e+01,1.741338e+05,2.015437e+00,9.276682e-01,9.274340e-01,3.755706e-04,1.628292e-09,2.994681e+01,4.603469e+00,2.534334e+01,3.192287e+01,1.710682e+02
1.388154e+06,1.606659e+01,1.742338e+05,2.016595e+00,9.276438e-01,9.274341e-01,3.757334e-04,1.628292e-09,2.994849e+01,4.603469e+00,2.534502e+01,3.192541e+01,1.711282e+02
1.388254e+06,1.606775e+01,1.743338e+05,2.017752e+00,9.276193e-01,9.274343e-01,3.758963e-04,1.628292e-09,2.995017e+01,4.603469e+00,2.534671e+01,3.192794e+01,1.711882e+02
1.388354e+06,1.606891e+01,1.744338e+05,2.018910e+00,9.275949e-01,9.274344e-01,3.760592e-04,1.628291e-09,2.995186e+01,4.603469e+00,2.534839e+01,3.193047e+01,1.712482e+02
1.388454e+06,1.607007e+01,1.745338e+05,2.020067e+00,9.275670e-01,9.274346e-01,3.762220e-04,1.628291e-09,2.995331e+01,4.603469e+00,2.534984e+01,3.193286e+01,1.713136e+02
1.388554e+06,1.607123e+01,1.746338e+05,2.021225e+00,9.275166e-01,9.274347e-01,3.763849e-04,1.628291e-09,2.995331e+01,4.603469e+00,2.534984e+01,3.193435e+01,1.714140e+02
1.388654e+06,1.607238e+01,1.747339e+05,2.022383e+00,9.274662e-01,9.274349e-01,3.765477e-04,1.628291e-09,2.995331e+01,4.603469e+00,2.534984e+01,3.193583e+01,1.715143e+02
1.388754e+06,1.607354e+01,1.748339e+05,2.023540e+00,9.274157e-01,9.274350e-01,3.767106e-04,1.628290e-09,2.995331e+01,4.603469e+00,2.534984e+01,3.193732e+01,1.716146e+02
1.388854e+06,1.607470e+01,1.749339e+05,2.024698e+00,9.273653e-01,9.274352e-01,3.768735e-04,1.628290e-09,2.995331e+01,4.603469e+00,2.534984e+01,3.193880e+01,1.717149e+02
1.388954e+06,1.607586e+01,1.750339e+05,2.025856e+00,9.273226e-01,9.274353e-01,3.770363e-04,1.628290e-09,2.995267e+01,4.603469e+00,2.534920e+01,3.193938e+01,1.718061e+02
1.389054e+06,1.607701e+01,1.751339e+05,2.027013e+00,9.273226e-01,9.274355e-01,3.771992e-04,1.628290e-09,2.994847e+01,4.603469e+00,2.534500e+01,3.193484e+01,1.718461e+02
1.389154e+06,1.607817e+01,1.752340e+05,2.028171e+00,9.273226e-01,9.274356e-01,3.773620e-04,1.628289e-09,2.994426e+01,4.603469e+00,2.534079e+01,3.193031e+01,1.718860e+02
1.389254e+06,1.607933e+01,1.753340e+05,2.029329e+00,9.273226e-01,9.274358e-01,3.775249e-04,1.628289e-09,2.994006e+01,4.603469e+00,2.533659e+01,3.192577e+01,1.719260e+02
1.389354e+06,1.608049e+01,1.754340e+05,2.030486e+00,9.273226e-01,9.274359e-01,3.776878e-04,1.628289e-09,2.993585e+01,4.603469e+00,2.533238e+01,3.192124e+01,1.719660e+02
1.389454e+06,1.608164e+01,1.755340e+05,2.031644e+00,9.273262e-01,9.274361e-01,3.778506e-04,1.628289e-09,2.993190e+01,4.603469e+00,2.532843e+01,3.191686e+01,1.719730e+02
1.389554e+06,1.608280e+01,1.756340e+05,2.032801e+00,9.273506e-01,9.274362e-01,3.780135e-04,1.628288e-09,2.992937e+01,4.603469e+00,2.532590e+01,3.191343e+01,1.717930e+02
1.389654e+06,1.608396e+01,1.757341e+05,2.033959e+00,9.273750e-01,9.274364e-01,3.781763e-04,1.628288e-09,2.992685e+01,4.603469e+00,2.532338e+01,3.190999e+01,1.716131e+02
1.389754e+06,1.608512e+01,1.758341e+05,2.035117e+00,9.273994e-01,9.274365e-01,3.783392e-04,1.628288e-09,2.992433e+01,4.603469e+00,2.532086e+01,3.190655e+01,1.714332e+02
1.389854e+06,1.608627e+01,1.759341e+05,2.036274e+00,9.274238e-01,9.274367e-01,3.785021e-04,1.628287e-09,2.992180e+01,4.603469e+00,2.531833e+01,3.190311e+01,1.712532e+02
1.389954e+06,1.608743e+01,1.760341e+05,2.037432e+00,9.274508e-01,9.274368e-01,3.786649e-04,1.628287e-09,2.991984e+01,4.603469e+00,2.531637e+01,3.190020e+01,1.711178e+02
1.390054e+06,1.608859e+01,1.761341e+05,2.038590e+00,9.274925e-01,9.274370e-01,3.788278e-04,1.628287e-09,2.992110e+01,4.603469e+00,2.531763e+01,3.190033e+01,1.712380e+02
1.390154e+06,1.608975e+01,1.762342e+05,2.039747e+00,9.275342e-01,9.274371e-01,3.789907e-04,1.628287e-09,2.992236e+01,4.603469e+00,2.531889e+01,3.190045e+01,1.713582e+02
1.390254e+06,1.609090e+01,1.763342e+05,2.040905e+00,9.275759e-01,9.274373e-01,3.791535e-04,1.628286e-09,2.992361e+01,4.603469e+00,2.532014e+01,3.190058e+01,1.714784e+02
1.390354e+06,1.609206e+01,1.764342e+05,2.042062e+00,9.276176e-01,9.274374e-01,3.793164e-04,1.628286e-09,2.992487e+01,4.603469e+00,2.532140e+01,3.190071e+01,1.715985e+02
1.390454e+06,1.609322e+01,1.765342e+05,2.043220e+00,9.276595e-01,9.274376e-01,3.794792e-04,1.628286e-09,2.992652e+01,4.603469e+00,2.532305e+01,3.190125e+01,1.717093e+02
1.390554e+06,1.609438e+01,1.766342e+05,2.044378e+00,9.277025e-01,9.274377e-01,3.796421e-04,1.628286e-09,2.993031e+01,4.603469e+00,2.532684e+01,3.190407e+01,1.717692e+02
1.390654e+06,1.609554e+01,1.767343e+05,2.045535e+00,9.277456e-01,9.274379e-01,3.798050e-04,1.628285e-09,2.993409e+01,4.603469e+00,2.533062e+01,3.190688e+01,1.718291e+02
1.390754e+06,1.609669e+01,1.768343e+05,2.046693e+00,9.277886e-01,9.274380e-01,3.799678e-04,1.628285e-09,2.993788e+01,4.603469e+00,2.533441e+01,3.190970e+01,1.718889e+02
1.390854e+06,1.609785e+01,1.769343e+05,2.047851e+00,9.278316e-01,9.274382e-01,3.801307e-04,1.628285e-09,2.994166e+01,4.603469e+00,2.533819e+01,3.191251e+01,1.719488e+02
1.390954e+06,1.609901e+01,1.770343e+05,2.049008e+00,9.278621e-01,9.274383e-01,3.802935e-04,1.628285e-09,2.994551e+01,4.603469e+00,2.534204e+01,3.191576e+01,1.719738e+02
1.391054e+06,1.610017e+01,1.771343e+05,2.050166e+00,9.278190e-01,9.274385e-01,3.804564e-04,1.628284e-09,2.994971e+01,4.603469e+00,2.534624e+01,3.192156e+01,1.717939e+02
1.391154e+06,1.610132e+01,1.772344e+05,2.051324e+00,9.277759e-01,9.274386e-01,3.806193e-04,1.628284e-09,2.995392e+01,4.603469e+00,2.535045e+01,3.192736e+01,1.716140e+02
1.391254e+06,1.610248e+01,1.773344e+05,2.052481e+00,9.277328e-01,9.274388e-01,3.807821e-04,1.628284e-09,2.995812e+01,4.603469e+00,2.535466e+01,3.193316e+01,1.714340e+02
1.391354e+06,1.610364e+01,1.774344e+05,2.053639e+00,9.276897e-01,9.274389e-01,3.809450e-04,1.628283e-09,2.996233e+01,4.603469e+00,2.535886e+01,3.193897e+01,1.712541e+02
1.391454e+06,1.610480e+01,1.775344e+05,2.054796e+00,9.276456e-01,9.274391e-01,3.811078e-04,1.628283e-09,2.996533e+01,4.603469e+00,2.536186e+01,3.194350e+01,1.710770e+02
1.391554e+06,1.610595e+01,1.776344e+05,2.055954e+00,9.275954e-01,9.274393e-01,3.812707e-04,1.628283e-09,2.996112e+01,4.603469e+00,2.535765e+01,3.194044e+01,1.709171e+02
1.391654e+06,1.610711e+01,1.777344e+05,2.057112e+00,9.275451e-01,9.274394e-01,3.814336e-04,1.628283e-09,2.995692e+01,4.603469e+00,2.535345e+01,3.193739e+01,1.707571e+02
1.391754e+06,1.610827e+01,1.778345e+05,2.058269e+00,9.274949e-01,9.274396e-01,3.815964e-04,1.628282e-09,2.995271e+01,4.603469e+00,2.534924e+01,3.193434e+01,1.705972e+02
1.391854e+06,1.610943e+01,1.779345e+05,2.059427e+00,9.274446e-01,9.274397e-01,3.817593e-04,1.628282e-09,2.994850e+01,4.603469e+00,2.534504e+01,3.193128e+01,1.704372e+02
1.391955e+06,1.611058e+01,1.780345e+05,2.060585e+00,9.274077e-01,9.274399e-01,3.819221e-04,1.628282e-09,2.994585e+01,4.603469e+00,2.534239e+01,3.192952e+01,1.703256e+02
1.392055e+06,1.611174e+01,1.781345e+05,2.061742e+00,9.274508e-01,9.274400e-01,3.820850e-04,1.628282e-09,2.995260e+01,4.603469e+00,2.534913e+01,3.193551e+01,1.705059e+02
1.392155e+06,1.611290e+01,1.782345e+05,2.062900e+00,9.274939e-01,9.274402e-01,3.822478e-04,1.628281e-09,2.995934e+01,4.603469e+00,2.535587e+01,3.194151e+01,1.706861e+02
1.392255e+06,1.611406e+01,1.783346e+05,2.064057e+00,9.275371e-01,9.274403e-01,3.824107e-04,1.628281e-09,2.996608e+01,4.603469e+00,2.536261e+01,3.194750e+01,1.708664e+02
1.392355e+06,1.611522e+01,1.784346e+05,2.065215e+00,9.275802e-01,9.274405e-01,3.825736e-04,1.628281e-09,2.997282e+01,4.603469e+00,2.536935e+01,3.195350e+01,1.710466e+02
1.392455e+06,1.611637e+01,1.785346e+05,2.066373e+00,9.276133e-01,9.274406e-01,3.827364e-04,1.628281e-09,2.997931e+01,4.603469e+00,2.537584e+01,3.195952e+01,1.712149e+02
1.392555e+06,1.611753e+01,1.786346e+05,2.067530e+00,9.275889e-01,9.274408e-01,3.828993e-04,1.628280e-09,2.998437e+01,4.603469e+00,2.538090e+01,3.196570e+01,1.713149e+02
1.392655e+06,1.611869e+01,1.787346e+05,2.068688e+00,9.275645e-01,9.274409e-01,3.830621e-04,1.628280e-09,2.998943e+01,4.603469e+00,2.538596e+01,3.197187e+01,1.714149e+02
1.392755e+06,1.611985e+01,1.788347e+05,2.069846e+00,9.275401e-01,9.274411e-01,3.832250e-04,1.628280e-09,2.999449e+01,4.603469e+00,2.539102e+01,3.197805e+01,1.715148e+02
1.392855e+06,1.612100e+01,1.789347e+05,2.071003e+00,9.275157e-01,9.274412e-01,3.833879e-04,1.628280e-09,2.999955e+01,4.603469e+00,2.539608e+01,3.198422e+01,1.716148e+02
1.392955e+06,1.612216e+01,1.790347e+05,2.072161e+00,9.274995e-01,9.274414e-01,3.835507e-04,1.628279e-09,3.000119e+01,4.603469e+00,2.539772e+01,3.198647e+01,1.717089e+02
1.393055e+06,1.612332e+01,1.791347e+05,2.073319e+00,9.275311e-01,9.274415e-01,3.837136e-04,1.628279e-09,2.998308e+01,4.603469e+00,2.537962e+01,3.196602e+01,1.717688e+02
1.393155e+06,1.612448e+01,1.792347e+05,2.074476e+00,9.275627e-01,9.274417e-01,3.838764e-04,1.628279e-09,2.996498e+01,4.603469e+00,2.536151e+01,3.194557e+01,1.718288e+02
1.393255e+06,1.612563e+01,1.793348e+05,2.075634e+00,9.275943e-01,9.274418e-01,3.840393e-04,1.628278e-09,2.994688e+01,4.603469e+00,2.534341e+01,3.192512e+01,1.718888e+02
1.393355e+06,1.612679e+01,1.794348e+05,2.076791e+00,9.276259e-01,9.274420e-01,3.842022e-04,1.628278e-09,2.992877e+01,4.603469e+00,2.532530e+01,3.190467e+01,1.719488e+02
1.393455e+06,1.612795e+01,1.795348e+05,2.077949e+00,9.276518e-01,9.274421e-01,3.843650e-04,1.628278e-09,2.991331e+01,4.603469e+00,2.530984e+01,3.188724e+01,1.719591e+02
1.393555e+06,1.612911e+01,1.796348e+05,2.079107e+00,9.276446e-01,9.274423e-01,3.845279e-04,1.628278e-09,2.991331e+01,4.603469e+00,2.530984e+01,3.188745e+01,1.716787e+02
1.393655e+06,1.613026e+01,1.797348e+05,2.080264e+00,9.276374e-01,9.274424e-01,3.846907e-04,1.628277e-09,2.991331e+01,4.603469e+00,2.530984e+01,3.188767e+01,1.713983e+02
1.393755e+06,1.613142e+01,1.798349e+05,2.081422e+00,9.276302e-01,9.274426e-01,3.848536e-04,1.628277e-09,2.991331e+01,4.603469e+00,2.530984e+01,3.188788e+01,1.711179e+02
1.393855e+06,1.613258e+01,1.799349e+05,2.082580e+00,9.276230e-01,9.274427e-01,3.850165e-04,1.628277e-09,2.991331e+01,4.603469e+00,2.530984e+01,3.188809e+01,1.708375e+02
1.393955e+06,1.613374e+01,1.800349e+05,2.083737e+00,9.276132e-01,9.274429e-01,3.851793e-04,1.628277e-09,2.991389e+01,4.603469e+00,2.531042e+01,3.188900e+01,1.706000e+02
1.394055e+06,1.613489e+01,1.801349e+05,2.084895e+00,9.275887e-01,9.274430e-01,3.853422e-04,1.628276e-09,2.991769e+01,4.603469e+00,2.531422e+01,3.189382e+01,1.706000e+02
1.394155e+06,1.613605e+01,1.802349e+05,2.086052e+00,9.275643e-01,9.274432e-01,3.855050e-04,1.628276e-09,2.992149e+01,4.603469e+00,2.531802e+01,3.189863e+01,1.706000e+02
1.394255e+06,1.613721e+01,1.803350e+05,2.087210e+00,9.275398e-01,9.274433e-01,3.856679e-04,1.628276e-09,2.992529e+01,4.603469e+00,2.532182e+01,3.190345e+01,1.706000e+02
1.394355e+06,1.613837e+01,1.804350e+05,2.088368e+00,9.275154e-01,9.274435e-01,3.858308e-04,1.628276e-09,2.992909e+01,4.603469e+00,2.532562e+01,3.190826e+01,1.706000e+02
1.394455e+06,1.613953e+01,1.805350e+05,2.089525e+00,9.274962e-01,9.274436e-01,3.859936e-04,1.628275e-09,2.993356e+01,4.603469e+00,2.533009e+01,3.191365e+01,1.706160e+02
1.394555e+06,1.614068e+01,1.806350e+05,2.090683e+00,9.275049e-01,9.274438e-01,3.861565e-04,1.628275e-09,2.994155e+01,4.603469e+00,2.533809e+01,3.192202e+01,1.707160e+02
1.394655e+06,1.614184e+01,1.807350e+05,2.091841e+00,9.275135e-01,9.274439e-01,3.863193e-04,1.628275e-09,2.994955e+01,4.603469e+00,2.534608e+01,3.193038e+01,1.708159e+02
1.394755e+06,1.614300e+01,1.808351e+05,2.092998e+00,9.275221e-01,9.274441e-01,3.864822e-04,1.628274e-09,2.995755e+01,4.603469e+00,2.535408e+01,3.193875e+01,1.709159e+02
1.394855e+06,1.614416e+01,1.809351e+05,2.094156e+00,9.275307e-01,9.274442e-01,3.866451e-04,1.628274e-09,2.996555e+01,4.603469e+00,2.536208e+01,3.194712e+01,1.710159e+02
1.394955e+06,1.614531e+01,1.810351e+05,2.095314e+00,9.275405e-01,9.274444e-01,3.868079e-04,1.628274e-09,2.997328e+01,4.603469e+00,2.536981e+01,3.195517e+01,1.711064e+02
1.395055e+06,1.614647e+01,1.811351e+05,2.096471e+00,9.275563e-01,9.274445e-01,3.869708e-04,1.628274e-09,2.997960e+01,4.603469e+00,2.537614e+01,3.196152e+01,1.711464e+02
1.395155e+06,1.614763e+01,1.812351e+05,2.097629e+00,9.275721e-01,9.274447e-01,3.871336e-04,1.628273e-09,2.998593e+01,4.603469e+00,2.538246e+01,3.196788e+01,1.711865e+02
1.395255e+06,1.614879e+01,1.813351e+05,2.098786e+00,9.275879e-01,9.274448e-01,3.872965e-04,1.628273e-09,2.999226e+01,4.603469e+00,2.538879e+01,3.197423e+01,1.712265e+02
1.395355e+06,1.614994e+01,1.814352e+05,2.099944e+00,9.276037e-01,9.274450e-01,3.874593e-04,1.628273e-09,2.999858e+01,4.603469e+00,2.539511e+01,3.198058e+01,1.712666e+02
1.395455e+06,1.615110e+01,1.815352e+05,2.101102e+00,9.276181e-01,9.274451e-01,3.876222e-04,1.628273e-09,3.000261e+01,4.603469e+00,2.539914e+01,3.198450e+01,1.713165e+02
1.395555e+06,1.615226e+01,1.816352e+05,2.102259e+00,9.276253e-01,9.274453e-01,3.877851e-04,1.628272e-09,2.999504e+01,4.603469e+00,2.539157e+01,3.197613e+01,1.714163e+02
1.395655e+06,1.615342e+01,1.817352e+05,2.103417e+00,9.276325e-01,9.274454e-01,3.879479e-04,1.628272e-09,2.998747e+01,4.603469e+00,2.538400e+01,3.196775e+01,1.715161e+02
1.395755e+06,1.615457e+01,1.818352e+05,2.104575e+00,9.276396e-01,9.274456e-01,3.881108e-04,1.628272e-09,2.997990e+01,4.603469e+00,2.537643e+01,3.195938e+01,1.716159e+02
1.395855e+06,1.615573e+01,1.819353e+05,2.105732e+00,9.276468e-01,9.274457e-01,3.882736e-04,1.628272e-09,2.997233e+01,4.603469e+00,2.536886e+01,3.195101e+01,1.717157e+02
1.395955e+06,1.615689e+01,1.820353e+05,2.106890e+00,9.276415e-01,9.274459e-01,3.884365e-04,1.628271e-09,2.996508e+01,4.603469e+00,2.536161e+01,3.194335e+01,1.718031e+02
1.396055e+06,1.615805e+01,1.821353e+05,2.108047e+00,9.275683e-01,9.274460e-01,3.885994e-04,1.628271e-09,2.995961e+01,4.603469e+00,2.535614e+01,3.193961e+01,1.718231e+02
1.396155e+06,1.615921e+01,1.822353e+05,2.109205e+00,9.274950e-01,9.274462e-01,3.887622e-04,1.628271e-09,2.995413e+01,4.603469e+00,2.535066e+01,3.193587e+01,1.718431e+02
1.396255e+06,1.616036e+01,1.823353e+05,2.110363e+00,9.274218e-01,9.274463e-01,3.889251e-04,1.628270e-09,2.994866e+01,4.603469e+00,2.534519e+01,3.193212e+01,1.718631e+02
1.396355e+06,1.616152e+01,1.824354e+05,2.111520e+00,9.273486e-01,9.274465e-01,3.890879e-04,1.628270e-09,2.994318e+01,4.603469e+00,2.533972e+01,3.192838e+01,1.718831e+02
1.396455e+06,1.616268e+01,1.825354e+05,2.112678e+00,9.272968e-01,9.274467e-01,3.892508e-04,1.628270e-09,2.993920e+01,4.603469e+00,2.533573e+01,3.192561e+01,1.718908e+02
1.396555e+06,1.616384e+01,1.826354e+05,2.113836e+00,9.273629e-01,9.274468e-01,3.894137e-04,1.628270e-09,2.994342e+01,4.603469e+00,2.533995e+01,3.192821e+01,1.718308e+02
1.396655e+06,1.616499e+01,1.827354e+05,2.114993e+00,9.274289e-01,9.274470e-01,3.895765e-04,1.628269e-09,2.994764e+01,4.603469e+00,2.534417e+01,3.193082e+01,1.717708e+02
1.396755e+06,1.616615e+01,1.828354e+05,2.116151e+00,9.274949e-01,9.274471e-01,3.897394e-04,1.628269e-09,2.995186e+01,4.603469e+00,2.534839e+01,3.193342e+01,1.717108e+02
1.396855e+06,1.616731e+01,1.829355e+05,2.117309e+00,9.275610e-01,9.274473e-01,3.899022e-04,1.628269e-09,2.995608e+01,4.603469e+00,2.535261e+01,3.193602e+01,1.716509e+02
1.396955e+06,1.616847e+01,1.830355e+05,2.118466e+00,9.276231e-01,9.274474e-01,3.900651e-04,1.628269e-09,2.995882e+01,4.603469e+00,2.535535e+01,3.193715e+01,1.716061e+02
1.397055e+06,1.616962e+01,1.831355e+05,2.119624e+00,9.276633e-01,9.274476e-01,3.902279e-04,1.628268e-09,2.995334e+01,4.603469e+00,2.534987e+01,3.193005e+01,1.716462e+02
1.397156e+06,1.617078e+01,1.832355e+05,2.120781e+00,9.277036e-01,9.274477e-01,3.903908e-04,1.628268e-09,2.994785e+01,4.603469e+00,2.534438e+01,3.192295e+01,1.716862e+02
1.397256e+06,1.617194e+01,1.833355e+05,2.121939e+00,9.277439e-01,9.274479e-01,3.905537e-04,1.628268e-09,2.994237e+01,4.603469e+00,2.533890e+01,3.191586e+01,1.717263e+02
1.397356e+06,1.617310e+01,1.834356e+05,2.123097e+00,9.277842e-01,9.274480e-01,3.907165e-04,1.628268e-09,2.993689e+01,4.603469e+00,2.533342e+01,3.190876e+01,1.717663e+02
1.397456e+06,1.617425e+01,1.835356e+05,2.124254e+00,9.278091e-01,9.274482e-01,3.908794e-04,1.628267e-09,2.993207e+01,4.603469e+00,2.532860e+01,3.190284e+01,1.717841e+02
1.397556e+06,1.617541e+01,1.836356e+05,2.125412e+00,9.277531e-01,9.274483e-01,3.910422e-04,1.628267e-09,2.993081e+01,4.603469e+00,2.532734e+01,3.190312e+01,1.716841e+02
1.397656e+06,1.617657e+01,1.837356e+05,2.126570e+00,9.276971e-01,9.274485e-01,3.912051e-04,1.628267e-09,2.992954e+01,4.603469e+00,2.532607e+01,3.190340e+01,1.715841e+02
1.397756e+06,1.617773e+01,1.838356e+05,2.127727e+00,9.276411e-01,9.274486e-01,3.913680e-04,1.628267e-09,2.992827e+01,4.603469e+00,2.532480e+01,3.190368e+01,1.714842e+02
1.397856e+06,1.617888e+01,1.839357e+05,2.128885e+00,9.275851e-01,9.274488e-01,3.915308e-04,1.628266e-09,2.992700e+01,4.603469e+00,2.532353e+01,3.190396e+01,1.713842e+02
1.397956e+06,1.618004e+01,1.840357e+05,2.130042e+00,9.275429e-01,9.274489e-01,3.916937e-04,1.628266e-09,2.992653e+01,4.603469e+00,2.532306e+01,3.190470e+01,1.713032e+02
1.398056e+06,1.618120e+01,1.841357e+05,2.131200e+00,9.275745e-01,9.274491e-01,3.918565e-04,1.628266e-09,2.993032e+01,4.603469e+00,2.532685e+01,3.190785e+01,1.713231e+02
1.398156e+06,1.618236e+01,1.842357e+05,2.132358e+00,9.276061e-01,9.274492e-01,3.920194e-04,1.628265e-09,2.993411e+01,4.603469e+00,2.533064e+01,3.191101e+01,1.713431e+02
1.398256e+06,1.618352e+01,1.843357e+05,2.133515e+00,9.276377e-01,9.274494e-01,3.921822e-04,1.628265e-09,2.993790e+01,4.603469e+00,2.533444e+01,3.191417e+01,1.713631e+02
1.398356e+06,1.618467e+01,1.844357e+05,2.134673e+00,9.276693e-01,9.274495e-01,3.923451e-04,1.628265e-09,2.994170e+01,4.603469e+00,2.533823e+01,3.191733e+01,1.713831e+02
1.398456e+06,1.618583e+01,1.845358e+05,2.135831e+00,9.276805e-01,9.274497e-01,3.925080e-04,1.628265e-09,2.994516e+01,4.603469e+00,2.534169e+01,3.192073e+01,1.713532e+02
1.398556e+06,1.618699e+01,1.846358e+05,2.136988e+00,9.275814e-01,9.274498e-01,3.926708e-04,1.628264e-09,2.994684e+01,4.603469e+00,2.534337e+01,3.192546e+01,1.710533e+02
1.398656e+06,1.618815e+01,1.847358e+05,2.138146e+00,9.274824e-01,9.274500e-01,3.928337e-04,1.628264e-09,2.994852e+01,4.603469e+00,2.534505e+01,3.193019e+01,1.707534e+02
1.398756e+06,1.618930e+01,1.848358e+05,2.139304e+00,9.273833e-01,9.274501e-01,3.929965e-04,1.628264e-09,2.995021e+01,4.603469e+00,2.534674e+01,3.193492e+01,1.704535e+02
1.398856e+06,1.619046e+01,1.849358e+05,2.140461e+00,9.272843e-01,9.274503e-01,3.931594e-04,1.628264e-09,2.995189e+01,4.603469e+00,2.534842e+01,3.193966e+01,1.701536e+02
1.398956e+06,1.619162e+01,1.850359e+05,2.141619e+00,9.272032e-01,9.274504e-01,3.933222e-04,1.628263e-09,2.995305e+01,4.603665e+00,2.534938e+01,3.194329e+01,1.699031e+02
1.399056e+06,1.619278e+01,1.851359e+05,2.142776e+00,9.272205e-01,9.274506e-01,3.934851e-04,1.628263e-09,2.995136e+01,4.604937e+00,2.534642e+01,3.194086e+01,1.699232e+02
1.399156e+06,1.619393e+01,1.852359e+05,2.143934e+00,9.272378e-01,9.274507e-01,3.936480e-04,1.628263e-09,2.994967e+01,4.606209e+00,2.534346e+01,3.193843e+01,1.699432e+02
1.399256e+06,1.619509e+01,1.853359e+05,2.145092e+00,9.272550e-01,9.274509e-01,3.938108e-04,1.628263e-09,2.994799e+01,4.607480e+00,2.534051e+01,3.193600e+01,1.699633e+02
1.399356e+06,1.619625e+01,1.854359e+05,2.146249e+00,9.272723e-01,9.274510e-01,3.939737e-04,1.628262e-09,2.994630e+01,4.608752e+00,2.533755e+01,3.193357e+01,1.699834e+02
1.399456e+06,1.619741e+01,1.855360e+05,2.147407e+00,9.273006e-01,9.274512e-01,3.941365e-04,1.628262e-09,2.994490e+01,4.609591e+00,2.533531e+01,3.193116e+01,1.700238e+02
1.399556e+06,1.619856e+01,1.856360e+05,2.148565e+00,9.273824e-01,9.274513e-01,3.942994e-04,1.628262e-09,2.994490e+01,4.608324e+00,2.533657e+01,3.192885e+01,1.701638e+02
1.399656e+06,1.619972e+01,1.857360e+05,2.149722e+00,9.274642e-01,9.274515e-01,3.944623e-04,1.628261e-09,2.994490e+01,4.607057e+00,2.533784e+01,3.192654e+01,1.703037e+02
1.399756e+06,1.620088e+01,1.858360e+05,2.150880e+00,9.275461e-01,9.274516e-01,3.946251e-04,1.628261e-09,2.994490e+01,4.605790e+00,2.533911e+01,3.192422e+01,1.704437e+02
1.399856e+06,1.620204e+01,1.859360e+05,2.152037e+00,9.276279e-01,9.274518e-01,3.947880e-04,1.628261e-09,2.994490e+01,4.604523e+00,2.534037e+01,3.192191e+01,1.705836e+02
1.399956e+06,1.620320e+01,1.860361e+05,2.153195e+00,9.276822e-01,9.274519e-01,3.949508e-04,1.628261e-09,2.994447e+01,4.603469e+00,2.534100e+01,3.191994e+01,1.707135e+02
1.400056e+06,1.620435e+01,1.861361e+05,2.154353e+00,9.276005e-01,9.274521e-01,3.951137e-04,1.628260e-09,2.994195e+01,4.603469e+00,2.533848e+01,3.191963e+01,1.707933e+02
1.400156e+06,1.620551e+01,1.862361e+05,2.155510e+00,9.275188e-01,9.274522e-01,3.952765e-04,1.628260e-09,2.993943e+01,4.603469e+00,2.533597e+01,3.191932e+01,1.708731e+02
1.400256e+06,1.620667e+01,1.863361e+05,2.156668e+00,9.274371e-01,9.274524e-01,3.954394e-04,1.628260e-09,2.993692e+01,4.603469e+00,2.533345e+01,3.191901e+01,1.709530e+02
1.400356e+06,1.620783e+01,1.864361e+05,2.157826e+00,9.273554e-01,9.274525e-01,3.956023e-04,1.628260e-09,2.993440e+01,4.603469e+00,2.533093e+01,3.191870e+01,1.710328e+02
1.400456e+06,1.620898e+01,1.865362e+05,2.158983e+00,9.272933e-01,9.274527e-01,3.957651e-04,1.628259e-09,2.993481e+01,4.603469e+00,2.533134e+01,3.192098e+01,1.710810e+02
1.400556e+06,1.621014e+01,1.866362e+05,2.160141e+00,9.273350e-01,9.274528e-01,3.959280e-04,1.628259e-09,2.995084e+01,4.603469e+00,2.534737e+01,3.193703e+01,1.709608e+02
1.400656e+06,1.621130e+01,1.867362e+05,2.161299e+00,9.273767e-01,9.274530e-01,3.960908e-04,1.628259e-09,2.996686e+01,4.603469e+00,2.536339e+01,3.195308e+01,1.708406e+02
1.400756e+06,1.621246e+01,1.868362e+05,2.162456e+00,9.274184e-01,9.274531e-01,3.962537e-04,1.628259e-09,2.998288e+01,4.603469e+00,2.537941e+01,3.196912e+01,1.707205e+02
1.400856e+06,1.621361e+01,1.869362e+05,2.163614e+00,9.274601e-01,9.274533e-01,3.964165e-04,1.628258e-09,2.999890e+01,4.603469e+00,2.539543e+01,3.198517e+01,1.706003e+02
1.400956e+06,1.621477e+01,1.870363e+05,2.164771e+00,9.274963e-01,9.274534e-01,3.965794e-04,1.628258e-09,3.000963e+01,4.603469e+00,2.540616e+01,3.199567e+01,1.705099e+02
1.401056e+06,1.621593e+01,1.871363e+05,2.165929e+00,9.275049e-01,9.274536e-01,3.967423e-04,1.628258e-09,2.999364e+01,4.603469e+00,2.539017e+01,3.197817e+01,1.705699e+02
1.401156e+06,1.621709e+01,1.872363e+05,2.167087e+00,9.275135e-01,9.274538e-01,3.969051e-04,1.628257e-09,2.997764e+01,4.603469e+00,2.537417e+01,3.196067e+01,1.706299e+02
1.401256e+06,1.621824e+01,1.873363e+05,2.168244e+00,9.275221e-01,9.274539e-01,3.970680e-04,1.628257e-09,2.996165e+01,4.603469e+00,2.535818e+01,3.194317e+01,1.706899e+02
1.401356e+06,1.621940e+01,1.874363e+05,2.169402e+00,9.275307e-01,9.274541e-01,3.972308e-04,1.628257e-09,2.994565e+01,4.603469e+00,2.534218e+01,3.192567e+01,1.707498e+02
1.401456e+06,1.622056e+01,1.875363e+05,2.170560e+00,9.275417e-01,9.274542e-01,3.973937e-04,1.628257e-09,2.993186e+01,4.603469e+00,2.532839e+01,3.191048e+01,1.708164e+02
1.401556e+06,1.622172e+01,1.876364e+05,2.171717e+00,9.275647e-01,9.274544e-01,3.975565e-04,1.628256e-09,2.992934e+01,4.603469e+00,2.532587e+01,3.190709e+01,1.709163e+02
1.401656e+06,1.622287e+01,1.877364e+05,2.172875e+00,9.275877e-01,9.274545e-01,3.977194e-04,1.628256e-09,2.992682e+01,4.603469e+00,2.532335e+01,3.190369e+01,1.710163e+02
1.401756e+06,1.622403e+01,1.878364e+05,2.174032e+00,9.276106e-01,9.274547e-01,3.978823e-04,1.628256e-09,2.992429e+01,4.603469e+00,2.532082e+01,3.190029e+01,1.711163e+02
1.401856e+06,1.622519e+01,1.879364e+05,2.175190e+00,9.276336e-01,9.274548e-01,3.980451e-04,1.628256e-09,2.992177e+01,4.603469e+00,2.531830e+01,3.189690e+01,1.712162e+02
1.401956e+06,1.622635e+01,1.880364e+05,2.176348e+00,9.276491e-01,9.274550e-01,3.982080e-04,1.628255e-09,2.992116e+01,4.603469e+00,2.531769e+01,3.189578e+01,1.712935e+02
1.402056e+06,1.622751e+01,1.881365e+05,2.177505e+00,9.276261e-01,9.274551e-01,3.983708e-04,1.628255e-09,2.993043e+01,4.603469e+00,2.532696e+01,3.190645e+01,1.712534e+02
1.402156e+06,1.622866e+01,1.882365e+05,2.178663e+00,9.276031e-01,9.274553e-01,3.985337e-04,1.628255e-09,2.993969e+01,4.603469e+00,2.533623e+01,3.191712e+01,1.712134e+02
1.402257e+06,1.622982e+01,1.883365e+05,2.179821e+00,9.275801e-01,9.274554e-01,3.986965e-04,1.628255e-09,2.994896e+01,4.603469e+00,2.534549e+01,3.192779e+01,1.711733e+02
1.402357e+06,1.623098e+01,1.884365e+05,2.180978e+00,9.275571e-01,9.274556e-01,3.988594e-04,1.628254e-09,2.995823e+01,4.603469e+00,2.535476e+01,3.193846e+01,1.711333e+02
1.402457e+06,1.623214e+01,1.885365e+05,2.182136e+00,9.275379e-01,9.274557e-01,3.990223e-04,1.628254e-09,2.996572e+01,4.603469e+00,2.536225e+01,3.194709e+01,1.711169e+02
