Repository: brandonlampe/CS_Data

# Repository for Crushed Salt Data
**Grant No: 456417**

This is a work in progress!

## Repository Content

### Directory Names
A uniform namining structure still in progress, but in general directories are named according to the following:
 - Names contain no spaces, a single underscore "_" will be used as a file name seperator.
 - Files are for the Crushed Salt Project (CSP); therefore, the first three charaters of each file are "CSP".
 - Folders are organized by which frame the test was performed on i.e., A2 or A3.
 - The fifth and sixth charaters of each file name will therefore be "A" followed by the frame number.

File: UNM_WP_HY_175_13/STAGE09/CREEP_FIT/175_13_STAGE09_CREEP_OUT.csv (part 9 of 11)
Analysis by Brandon Lampe, performed on: 2016/11/04 11:48:49
Experimental results below begin at: 2016/10/16 14:09:36
Duration (sec),Duration (day),Elapsed Time (sec),Elapsed Time (day),Interpolated Fractional Density,Fit to Fractional Density,Fit to Volume Strain,Fit to Volume Strain Rate (1/sec),Confining Pressure (MPa),Pore Pressure (MPa),Terzaghi Pressure (MPa),Solid Pressure (MPa),Temperature (C))
1.402557e+06,1.623329e+01,1.886366e+05,2.183294e+00,9.275379e-01,9.274559e-01,3.991851e-04,1.628254e-09,2.996446e+01,4.603469e+00,2.536099e+01,3.194574e+01,1.712169e+02
1.402657e+06,1.623445e+01,1.887366e+05,2.184451e+00,9.275379e-01,9.274560e-01,3.993480e-04,1.628254e-09,2.996321e+01,4.603469e+00,2.535974e+01,3.194439e+01,1.713169e+02
1.402757e+06,1.623561e+01,1.888366e+05,2.185609e+00,9.275379e-01,9.274562e-01,3.995108e-04,1.628253e-09,2.996195e+01,4.603469e+00,2.535849e+01,3.194304e+01,1.714168e+02
1.402857e+06,1.623677e+01,1.889366e+05,2.186766e+00,9.275379e-01,9.274563e-01,3.996737e-04,1.628253e-09,2.996070e+01,4.603469e+00,2.535723e+01,3.194168e+01,1.715168e+02
1.402957e+06,1.623792e+01,1.890366e+05,2.187924e+00,9.275307e-01,9.274565e-01,3.998365e-04,1.628253e-09,2.995944e+01,4.603469e+00,2.535597e+01,3.194054e+01,1.716101e+02
1.403057e+06,1.623908e+01,1.891367e+05,2.189082e+00,9.274877e-01,9.274566e-01,3.999994e-04,1.628252e-09,2.995817e+01,4.603469e+00,2.535470e+01,3.194044e+01,1.716700e+02
1.403157e+06,1.624024e+01,1.892367e+05,2.190239e+00,9.274446e-01,9.274568e-01,4.001623e-04,1.628252e-09,2.995691e+01,4.603469e+00,2.535344e+01,3.194034e+01,1.717300e+02
1.403257e+06,1.624140e+01,1.893367e+05,2.191397e+00,9.274015e-01,9.274569e-01,4.003251e-04,1.628252e-09,2.995564e+01,4.603469e+00,2.535217e+01,3.194024e+01,1.717900e+02
1.403357e+06,1.624255e+01,1.894367e+05,2.192555e+00,9.273585e-01,9.274571e-01,4.004880e-04,1.628252e-09,2.995437e+01,4.603469e+00,2.535090e+01,3.194015e+01,1.718500e+02
1.403457e+06,1.624371e+01,1.895367e+05,2.193712e+00,9.273283e-01,9.274572e-01,4.006508e-04,1.628251e-09,2.995331e+01,4.603469e+00,2.534984e+01,3.193990e+01,1.719033e+02
1.403557e+06,1.624487e+01,1.896368e+05,2.194870e+00,9.273627e-01,9.274574e-01,4.008137e-04,1.628251e-09,2.995331e+01,4.603469e+00,2.534984e+01,3.193888e+01,1.719233e+02
1.403657e+06,1.624603e+01,1.897368e+05,2.196027e+00,9.273972e-01,9.274575e-01,4.009765e-04,1.628251e-09,2.995331e+01,4.603469e+00,2.534984e+01,3.193786e+01,1.719433e+02
1.403757e+06,1.624719e+01,1.898368e+05,2.197185e+00,9.274316e-01,9.274577e-01,4.011394e-04,1.628251e-09,2.995331e+01,4.603469e+00,2.534984e+01,3.193685e+01,1.719633e+02
1.403857e+06,1.624834e+01,1.899368e+05,2.198343e+00,9.274661e-01,9.274578e-01,4.013023e-04,1.628250e-09,2.995331e+01,4.603469e+00,2.534984e+01,3.193583e+01,1.719833e+02
1.403957e+06,1.624950e+01,1.900368e+05,2.199500e+00,9.274949e-01,9.274580e-01,4.014651e-04,1.628250e-09,2.995303e+01,4.603469e+00,2.534956e+01,3.193469e+01,1.719572e+02
1.404057e+06,1.625066e+01,1.901369e+05,2.200658e+00,9.274949e-01,9.274581e-01,4.016280e-04,1.628250e-09,2.995135e+01,4.603469e+00,2.534788e+01,3.193287e+01,1.716968e+02
1.404157e+06,1.625182e+01,1.902369e+05,2.201816e+00,9.274949e-01,9.274583e-01,4.017908e-04,1.628250e-09,2.994966e+01,4.603469e+00,2.534619e+01,3.193105e+01,1.714364e+02
1.404257e+06,1.625297e+01,1.903369e+05,2.202973e+00,9.274949e-01,9.274584e-01,4.019537e-04,1.628249e-09,2.994798e+01,4.603469e+00,2.534451e+01,3.192924e+01,1.711761e+02
1.404357e+06,1.625413e+01,1.904369e+05,2.204131e+00,9.274949e-01,9.274586e-01,4.021165e-04,1.628249e-09,2.994629e+01,4.603469e+00,2.534282e+01,3.192742e+01,1.709157e+02
1.404457e+06,1.625529e+01,1.905369e+05,2.205289e+00,9.275059e-01,9.274587e-01,4.022794e-04,1.628249e-09,2.994692e+01,4.603469e+00,2.534345e+01,3.192777e+01,1.707274e+02
1.404557e+06,1.625645e+01,1.906370e+05,2.206446e+00,9.275706e-01,9.274589e-01,4.024422e-04,1.628248e-09,2.995871e+01,4.603469e+00,2.535524e+01,3.193857e+01,1.708874e+02
1.404657e+06,1.625760e+01,1.907370e+05,2.207604e+00,9.276352e-01,9.274590e-01,4.026051e-04,1.628248e-09,2.997050e+01,4.603469e+00,2.536703e+01,3.194938e+01,1.710473e+02
1.404757e+06,1.625876e+01,1.908370e+05,2.208761e+00,9.276998e-01,9.274592e-01,4.027680e-04,1.628248e-09,2.998229e+01,4.603469e+00,2.537882e+01,3.196018e+01,1.712073e+02
1.404857e+06,1.625992e+01,1.909370e+05,2.209919e+00,9.277644e-01,9.274593e-01,4.029308e-04,1.628248e-09,2.999408e+01,4.603469e+00,2.539061e+01,3.197098e+01,1.713672e+02
1.404957e+06,1.626108e+01,1.910370e+05,2.211077e+00,9.278039e-01,9.274595e-01,4.030937e-04,1.628247e-09,3.000214e+01,4.603469e+00,2.539868e+01,3.197852e+01,1.714796e+02
1.405057e+06,1.626223e+01,1.911370e+05,2.212234e+00,9.277206e-01,9.274596e-01,4.032565e-04,1.628247e-09,2.999204e+01,4.603469e+00,2.538857e+01,3.197008e+01,1.713597e+02
1.405157e+06,1.626339e+01,1.912371e+05,2.213392e+00,9.276373e-01,9.274598e-01,4.034194e-04,1.628247e-09,2.998193e+01,4.603469e+00,2.537846e+01,3.196164e+01,1.712397e+02
1.405257e+06,1.626455e+01,1.913371e+05,2.214550e+00,9.275541e-01,9.274599e-01,4.035822e-04,1.628247e-09,2.997182e+01,4.603469e+00,2.536835e+01,3.195320e+01,1.711197e+02
1.405357e+06,1.626571e+01,1.914371e+05,2.215707e+00,9.274708e-01,9.274601e-01,4.037451e-04,1.628246e-09,2.996172e+01,4.603469e+00,2.535825e+01,3.194476e+01,1.709998e+02
1.405457e+06,1.626686e+01,1.915371e+05,2.216865e+00,9.274088e-01,9.274602e-01,4.039080e-04,1.628246e-09,2.995374e+01,4.603469e+00,2.535027e+01,3.193798e+01,1.709236e+02
1.405557e+06,1.626802e+01,1.916371e+05,2.218023e+00,9.274519e-01,9.274604e-01,4.040708e-04,1.628246e-09,2.995626e+01,4.603469e+00,2.535279e+01,3.193944e+01,1.710638e+02
1.405657e+06,1.626918e+01,1.917372e+05,2.219180e+00,9.274951e-01,9.274605e-01,4.042337e-04,1.628246e-09,2.995879e+01,4.603469e+00,2.535532e+01,3.194089e+01,1.712040e+02
1.405757e+06,1.627034e+01,1.918372e+05,2.220338e+00,9.275382e-01,9.274607e-01,4.043965e-04,1.628245e-09,2.996132e+01,4.603469e+00,2.535785e+01,3.194234e+01,1.713442e+02
1.405857e+06,1.627150e+01,1.919372e+05,2.221495e+00,9.275814e-01,9.274608e-01,4.045594e-04,1.628245e-09,2.996385e+01,4.603469e+00,2.536038e+01,3.194380e+01,1.714844e+02
1.405957e+06,1.627265e+01,1.920372e+05,2.222653e+00,9.276142e-01,9.274610e-01,4.047222e-04,1.628245e-09,2.996756e+01,4.603469e+00,2.536409e+01,3.194683e+01,1.715790e+02
1.406057e+06,1.627381e+01,1.921372e+05,2.223811e+00,9.275984e-01,9.274612e-01,4.048851e-04,1.628244e-09,2.997682e+01,4.603469e+00,2.537335e+01,3.195728e+01,1.714590e+02
1.406157e+06,1.627497e+01,1.922373e+05,2.224968e+00,9.275826e-01,9.274613e-01,4.050479e-04,1.628244e-09,2.998609e+01,4.603469e+00,2.538262e+01,3.196774e+01,1.713390e+02
1.406257e+06,1.627613e+01,1.923373e+05,2.226126e+00,9.275668e-01,9.274615e-01,4.052108e-04,1.628244e-09,2.999535e+01,4.603469e+00,2.539189e+01,3.197819e+01,1.712191e+02
1.406357e+06,1.627728e+01,1.924373e+05,2.227284e+00,9.275510e-01,9.274616e-01,4.053737e-04,1.628244e-09,3.000462e+01,4.603469e+00,2.540115e+01,3.198865e+01,1.710991e+02
1.406457e+06,1.627844e+01,1.925373e+05,2.228441e+00,9.275305e-01,9.274618e-01,4.055365e-04,1.628243e-09,3.001176e+01,4.603469e+00,2.540829e+01,3.199696e+01,1.710243e+02
1.406557e+06,1.627960e+01,1.926373e+05,2.229599e+00,9.274874e-01,9.274619e-01,4.056994e-04,1.628243e-09,3.000881e+01,4.603469e+00,2.540534e+01,3.199505e+01,1.711643e+02
1.406657e+06,1.628076e+01,1.927374e+05,2.230756e+00,9.274443e-01,9.274621e-01,4.058622e-04,1.628243e-09,3.000586e+01,4.603469e+00,2.540239e+01,3.199314e+01,1.713042e+02
1.406757e+06,1.628191e+01,1.928374e+05,2.231914e+00,9.274013e-01,9.274622e-01,4.060251e-04,1.628243e-09,3.000291e+01,4.603469e+00,2.539944e+01,3.199123e+01,1.714442e+02
1.406857e+06,1.628307e+01,1.929374e+05,2.233072e+00,9.273582e-01,9.274624e-01,4.061879e-04,1.628242e-09,2.999996e+01,4.603469e+00,2.539649e+01,3.198932e+01,1.715841e+02
1.406957e+06,1.628423e+01,1.930374e+05,2.234229e+00,9.273226e-01,9.274625e-01,4.063508e-04,1.628242e-09,2.999665e+01,4.603469e+00,2.539318e+01,3.198680e+01,1.716897e+02
1.407057e+06,1.628539e+01,1.931374e+05,2.235387e+00,9.273226e-01,9.274627e-01,4.065137e-04,1.628242e-09,2.999159e+01,4.603469e+00,2.538812e+01,3.198135e+01,1.716296e+02
1.407157e+06,1.628654e+01,1.932375e+05,2.236545e+00,9.273226e-01,9.274628e-01,4.066765e-04,1.628242e-09,2.998654e+01,4.603469e+00,2.538307e+01,3.197589e+01,1.715695e+02
1.407257e+06,1.628770e+01,1.933375e+05,2.237702e+00,9.273226e-01,9.274630e-01,4.068394e-04,1.628241e-09,2.998148e+01,4.603469e+00,2.537801e+01,3.197044e+01,1.715094e+02
1.407357e+06,1.628886e+01,1.934375e+05,2.238860e+00,9.273226e-01,9.274631e-01,4.070022e-04,1.628241e-09,2.997643e+01,4.603469e+00,2.537296e+01,3.196499e+01,1.714493e+02
1.407458e+06,1.629002e+01,1.935375e+05,2.240018e+00,9.273197e-01,9.274633e-01,4.071651e-04,1.628241e-09,2.997061e+01,4.603696e+00,2.536692e+01,3.195879e+01,1.713713e+02
1.407558e+06,1.629118e+01,1.936375e+05,2.241175e+00,9.273039e-01,9.274634e-01,4.073279e-04,1.628241e-09,2.996135e+01,4.604963e+00,2.535639e+01,3.194916e+01,1.712114e+02
1.407658e+06,1.629233e+01,1.937376e+05,2.242333e+00,9.272882e-01,9.274636e-01,4.074908e-04,1.628240e-09,2.995208e+01,4.606230e+00,2.534585e+01,3.193954e+01,1.710514e+02
1.407758e+06,1.629349e+01,1.938376e+05,2.243490e+00,9.272724e-01,9.274637e-01,4.076536e-04,1.628240e-09,2.994282e+01,4.607498e+00,2.533532e+01,3.192991e+01,1.708915e+02
1.407858e+06,1.629465e+01,1.939376e+05,2.244648e+00,9.272566e-01,9.274639e-01,4.078165e-04,1.628240e-09,2.993355e+01,4.608765e+00,2.532479e+01,3.192028e+01,1.707315e+02
1.407958e+06,1.629581e+01,1.940376e+05,2.245806e+00,9.272421e-01,9.274640e-01,4.079794e-04,1.628239e-09,2.992638e+01,4.609807e+00,2.531657e+01,3.191290e+01,1.706213e+02
1.408058e+06,1.629696e+01,1.941376e+05,2.246963e+00,9.272335e-01,9.274642e-01,4.081422e-04,1.628239e-09,2.992890e+01,4.609807e+00,2.531910e+01,3.191587e+01,1.707413e+02
1.408158e+06,1.629812e+01,1.942376e+05,2.248121e+00,9.272249e-01,9.274643e-01,4.083051e-04,1.628239e-09,2.993143e+01,4.609807e+00,2.532162e+01,3.191885e+01,1.708612e+02
1.408258e+06,1.629928e+01,1.943377e+05,2.249279e+00,9.272162e-01,9.274645e-01,4.084679e-04,1.628239e-09,2.993395e+01,4.609807e+00,2.532414e+01,3.192182e+01,1.709812e+02
1.408358e+06,1.630044e+01,1.944377e+05,2.250436e+00,9.272076e-01,9.274646e-01,4.086308e-04,1.628238e-09,2.993647e+01,4.609807e+00,2.532667e+01,3.192480e+01,1.711012e+02
1.408458e+06,1.630159e+01,1.945377e+05,2.251594e+00,9.272063e-01,9.274648e-01,4.087936e-04,1.628238e-09,2.993833e+01,4.610104e+00,2.532823e+01,3.192681e+01,1.712035e+02
1.408558e+06,1.630275e+01,1.946377e+05,2.252751e+00,9.272394e-01,9.274649e-01,4.089565e-04,1.628238e-09,2.993708e+01,4.611792e+00,2.532528e+01,3.192436e+01,1.712235e+02
1.408658e+06,1.630391e+01,1.947377e+05,2.253909e+00,9.272724e-01,9.274651e-01,4.091193e-04,1.628238e-09,2.993582e+01,4.613480e+00,2.532234e+01,3.192190e+01,1.712435e+02
1.408758e+06,1.630507e+01,1.948378e+05,2.255067e+00,9.273054e-01,9.274652e-01,4.092822e-04,1.628237e-09,2.993457e+01,4.615167e+00,2.531940e+01,3.191944e+01,1.712635e+02
1.408858e+06,1.630622e+01,1.949378e+05,2.256224e+00,9.273384e-01,9.274654e-01,4.094451e-04,1.628237e-09,2.993331e+01,4.616855e+00,2.531646e+01,3.191698e+01,1.712835e+02
1.408958e+06,1.630738e+01,1.950378e+05,2.257382e+00,9.273757e-01,9.274655e-01,4.096079e-04,1.628237e-09,2.993272e+01,4.617953e+00,2.531476e+01,3.191516e+01,1.712895e+02
1.409058e+06,1.630854e+01,1.951378e+05,2.258540e+00,9.274332e-01,9.274657e-01,4.097708e-04,1.628237e-09,2.993524e+01,4.616263e+00,2.531898e+01,3.191632e+01,1.712294e+02
1.409158e+06,1.630970e+01,1.952378e+05,2.259697e+00,9.274907e-01,9.274658e-01,4.099336e-04,1.628236e-09,2.993777e+01,4.614572e+00,2.532320e+01,3.191749e+01,1.711693e+02
1.409258e+06,1.631085e+01,1.953379e+05,2.260855e+00,9.275482e-01,9.274660e-01,4.100965e-04,1.628236e-09,2.994030e+01,4.612881e+00,2.532742e+01,3.191865e+01,1.711093e+02
1.409358e+06,1.631201e+01,1.954379e+05,2.262013e+00,9.276058e-01,9.274661e-01,4.102593e-04,1.628236e-09,2.994283e+01,4.611191e+00,2.533164e+01,3.191981e+01,1.710492e+02
1.409458e+06,1.631317e+01,1.955379e+05,2.263170e+00,9.276396e-01,9.274663e-01,4.104222e-04,1.628235e-09,2.994375e+01,4.609807e+00,2.533394e+01,3.191992e+01,1.709637e+02
1.409558e+06,1.631433e+01,1.956379e+05,2.264328e+00,9.275663e-01,9.274664e-01,4.105850e-04,1.628235e-09,2.993743e+01,4.609807e+00,2.532763e+01,3.191527e+01,1.707638e+02
1.409658e+06,1.631549e+01,1.957379e+05,2.265485e+00,9.274931e-01,9.274666e-01,4.107479e-04,1.628235e-09,2.993112e+01,4.609807e+00,2.532131e+01,3.191062e+01,1.705638e+02
1.409758e+06,1.631664e+01,1.958380e+05,2.266643e+00,9.274199e-01,9.274667e-01,4.109107e-04,1.628235e-09,2.992480e+01,4.609807e+00,2.531500e+01,3.190596e+01,1.703639e+02
1.409858e+06,1.631780e+01,1.959380e+05,2.267801e+00,9.273467e-01,9.274669e-01,4.110736e-04,1.628234e-09,2.991849e+01,4.609807e+00,2.530868e+01,3.190131e+01,1.701640e+02
1.409958e+06,1.631896e+01,1.960380e+05,2.268958e+00,9.272880e-01,9.274670e-01,4.112365e-04,1.628234e-09,2.991475e+01,4.609807e+00,2.530494e+01,3.189900e+01,1.700360e+02
1.410058e+06,1.632012e+01,1.961380e+05,2.270116e+00,9.272951e-01,9.274672e-01,4.113993e-04,1.628234e-09,2.992275e+01,4.609807e+00,2.531294e+01,3.190742e+01,1.702359e+02
1.410158e+06,1.632127e+01,1.962380e+05,2.271274e+00,9.273023e-01,9.274673e-01,4.115622e-04,1.628234e-09,2.993074e+01,4.609807e+00,2.532094e+01,3.191583e+01,1.704358e+02
1.410258e+06,1.632243e+01,1.963381e+05,2.272431e+00,9.273095e-01,9.274675e-01,4.117250e-04,1.628233e-09,2.993874e+01,4.609807e+00,2.532893e+01,3.192424e+01,1.706358e+02
1.410358e+06,1.632359e+01,1.964381e+05,2.273589e+00,9.273167e-01,9.274676e-01,4.118879e-04,1.628233e-09,2.994674e+01,4.609807e+00,2.533693e+01,3.193265e+01,1.708357e+02
1.410458e+06,1.632475e+01,1.965381e+05,2.274746e+00,9.273303e-01,9.274678e-01,4.120507e-04,1.628233e-09,2.995376e+01,4.610108e+00,2.534365e+01,3.193980e+01,1.710143e+02
1.410558e+06,1.632590e+01,1.966381e+05,2.275904e+00,9.273734e-01,9.274679e-01,4.122136e-04,1.628233e-09,2.995629e+01,4.611799e+00,2.534449e+01,3.194113e+01,1.710944e+02
1.410658e+06,1.632706e+01,1.967381e+05,2.277062e+00,9.274165e-01,9.274681e-01,4.123764e-04,1.628232e-09,2.995882e+01,4.613490e+00,2.534533e+01,3.194245e+01,1.711745e+02
1.410758e+06,1.632822e+01,1.968382e+05,2.278219e+00,9.274597e-01,9.274683e-01,4.125393e-04,1.628232e-09,2.996134e+01,4.615180e+00,2.534616e+01,3.194377e+01,1.712546e+02
1.410858e+06,1.632938e+01,1.969382e+05,2.279377e+00,9.275028e-01,9.274684e-01,4.127022e-04,1.628232e-09,2.996387e+01,4.616871e+00,2.534700e+01,3.194509e+01,1.713347e+02
1.410958e+06,1.633053e+01,1.970382e+05,2.280535e+00,9.275300e-01,9.274686e-01,4.128650e-04,1.628232e-09,2.996570e+01,4.617935e+00,2.534776e+01,3.194618e+01,1.714185e+02
1.411058e+06,1.633169e+01,1.971382e+05,2.281692e+00,9.274869e-01,9.274687e-01,4.130279e-04,1.628231e-09,2.996444e+01,4.616248e+00,2.534820e+01,3.194623e+01,1.715185e+02
1.411158e+06,1.633285e+01,1.972382e+05,2.282850e+00,9.274438e-01,9.274689e-01,4.131907e-04,1.628231e-09,2.996319e+01,4.614560e+00,2.534863e+01,3.194627e+01,1.716185e+02
1.411258e+06,1.633401e+01,1.973382e+05,2.284008e+00,9.274008e-01,9.274690e-01,4.133536e-04,1.628231e-09,2.996193e+01,4.612872e+00,2.534906e+01,3.194632e+01,1.717184e+02
1.411358e+06,1.633517e+01,1.974383e+05,2.285165e+00,9.273577e-01,9.274692e-01,4.135164e-04,1.628230e-09,2.996068e+01,4.611184e+00,2.534949e+01,3.194637e+01,1.718184e+02
1.411458e+06,1.633632e+01,1.975383e+05,2.286323e+00,9.273334e-01,9.274693e-01,4.136793e-04,1.628230e-09,2.996081e+01,4.609807e+00,2.535101e+01,3.194734e+01,1.719073e+02
1.411558e+06,1.633748e+01,1.976383e+05,2.287480e+00,9.273922e-01,9.274695e-01,4.138421e-04,1.628230e-09,2.996711e+01,4.609807e+00,2.535731e+01,3.195240e+01,1.719473e+02
1.411658e+06,1.633864e+01,1.977383e+05,2.288638e+00,9.274511e-01,9.274696e-01,4.140050e-04,1.628230e-09,2.997342e+01,4.609807e+00,2.536361e+01,3.195746e+01,1.719873e+02
1.411758e+06,1.633980e+01,1.978383e+05,2.289796e+00,9.275099e-01,9.274698e-01,4.141678e-04,1.628229e-09,2.997972e+01,4.609807e+00,2.536991e+01,3.196252e+01,1.720273e+02
1.411858e+06,1.634095e+01,1.979384e+05,2.290953e+00,9.275688e-01,9.274699e-01,4.143307e-04,1.628229e-09,2.998602e+01,4.609807e+00,2.537621e+01,3.196758e+01,1.720673e+02
1.411958e+06,1.634211e+01,1.980384e+05,2.292111e+00,9.276062e-01,9.274701e-01,4.144936e-04,1.628229e-09,2.998949e+01,4.609807e+00,2.537968e+01,3.197021e+01,1.721109e+02
1.412058e+06,1.634327e+01,1.981384e+05,2.293269e+00,9.275474e-01,9.274702e-01,4.146564e-04,1.628229e-09,2.998023e+01,4.609807e+00,2.537043e+01,3.196197e+01,1.721709e+02
1.412158e+06,1.634443e+01,1.982384e+05,2.294426e+00,9.274885e-01,9.274704e-01,4.148193e-04,1.628228e-09,2.997098e+01,4.609807e+00,2.536118e+01,3.195373e+01,1.722309e+02
1.412258e+06,1.634558e+01,1.983384e+05,2.295584e+00,9.274296e-01,9.274705e-01,4.149821e-04,1.628228e-09,2.996173e+01,4.609807e+00,2.535192e+01,3.194549e+01,1.722909e+02
1.412358e+06,1.634674e+01,1.984385e+05,2.296741e+00,9.273708e-01,9.274707e-01,4.151450e-04,1.628228e-09,2.995248e+01,4.609807e+00,2.534267e+01,3.193725e+01,1.723509e+02
1.412458e+06,1.634790e+01,1.985385e+05,2.297899e+00,9.273241e-01,9.274708e-01,4.153078e-04,1.628228e-09,2.994520e+01,4.609807e+00,2.533539e+01,3.193078e+01,1.724072e+02
1.412559e+06,1.634906e+01,1.986385e+05,2.299057e+00,9.273327e-01,9.274710e-01,4.154707e-04,1.628227e-09,2.994689e+01,4.609807e+00,2.533708e+01,3.193234e+01,1.724473e+02
1.412659e+06,1.635021e+01,1.987385e+05,2.300214e+00,9.273414e-01,9.274711e-01,4.156335e-04,1.628227e-09,2.994857e+01,4.609807e+00,2.533876e+01,3.193390e+01,1.724873e+02
1.412759e+06,1.635137e+01,1.988385e+05,2.301372e+00,9.273500e-01,9.274713e-01,4.157964e-04,1.628227e-09,2.995026e+01,4.609807e+00,2.534045e+01,3.193547e+01,1.725274e+02
1.412859e+06,1.635253e+01,1.989386e+05,2.302530e+00,9.273586e-01,9.274714e-01,4.159592e-04,1.628226e-09,2.995194e+01,4.609807e+00,2.534213e+01,3.193703e+01,1.725675e+02
1.412959e+06,1.635369e+01,1.990386e+05,2.303687e+00,9.273780e-01,9.274716e-01,4.161221e-04,1.628226e-09,2.995497e+01,4.609807e+00,2.534516e+01,3.193972e+01,1.725812e+02
1.413059e+06,1.635484e+01,1.991386e+05,2.304845e+00,9.274441e-01,9.274717e-01,4.162849e-04,1.628226e-09,2.996381e+01,4.609807e+00,2.535400e+01,3.194731e+01,1.724813e+02
1.413159e+06,1.635600e+01,1.992386e+05,2.306003e+00,9.275101e-01,9.274719e-01,4.164478e-04,1.628226e-09,2.997265e+01,4.609807e+00,2.536284e+01,3.195489e+01,1.723813e+02
1.413259e+06,1.635716e+01,1.993386e+05,2.307160e+00,9.275761e-01,9.274720e-01,4.166107e-04,1.628225e-09,2.998148e+01,4.609807e+00,2.537168e+01,3.196247e+01,1.722813e+02
1.413359e+06,1.635832e+01,1.994387e+05,2.308318e+00,9.276422e-01,9.274722e-01,4.167735e-04,1.628225e-09,2.999032e+01,4.609807e+00,2.538052e+01,3.197005e+01,1.721814e+02
1.413459e+06,1.635948e+01,1.995387e+05,2.309475e+00,9.276740e-01,9.274723e-01,4.169364e-04,1.628225e-09,2.999681e+01,4.610121e+00,2.538669e+01,3.197608e+01,1.720926e+02
1.413559e+06,1.636063e+01,1.996387e+05,2.310633e+00,9.275563e-01,9.274725e-01,4.170992e-04,1.628225e-09,2.999302e+01,4.611809e+00,2.538121e+01,3.197533e+01,1.720526e+02
1.413659e+06,1.636179e+01,1.997387e+05,2.311791e+00,9.274386e-01,9.274726e-01,4.172621e-04,1.628224e-09,2.998923e+01,4.613496e+00,2.537573e+01,3.197459e+01,1.720126e+02
1.413759e+06,1.636295e+01,1.998387e+05,2.312948e+00,9.273209e-01,9.274728e-01,4.174249e-04,1.628224e-09,2.998544e+01,4.615184e+00,2.537025e+01,3.197384e+01,1.719726e+02
1.413859e+06,1.636411e+01,1.999388e+05,2.314106e+00,9.272032e-01,9.274729e-01,4.175878e-04,1.628224e-09,2.998164e+01,4.616872e+00,2.536477e+01,3.197309e+01,1.719326e+02
1.413959e+06,1.636526e+01,2.000388e+05,2.315264e+00,9.271335e-01,9.274731e-01,4.177506e-04,1.628224e-09,2.997879e+01,4.617937e+00,2.536085e+01,3.197198e+01,1.719184e+02
1.414059e+06,1.636642e+01,2.001388e+05,2.316421e+00,9.272756e-01,9.274732e-01,4.179135e-04,1.628223e-09,2.998005e+01,4.616249e+00,2.536381e+01,3.196929e+01,1.720184e+02
1.414159e+06,1.636758e+01,2.002388e+05,2.317579e+00,9.274177e-01,9.274734e-01,4.180763e-04,1.628223e-09,2.998132e+01,4.614561e+00,2.536676e+01,3.196660e+01,1.721184e+02
1.414259e+06,1.636874e+01,2.003388e+05,2.318736e+00,9.275598e-01,9.274735e-01,4.182392e-04,1.628223e-09,2.998259e+01,4.612874e+00,2.536972e+01,3.196391e+01,1.722183e+02
1.414359e+06,1.636989e+01,2.004389e+05,2.319894e+00,9.277019e-01,9.274737e-01,4.184020e-04,1.628222e-09,2.998386e+01,4.611186e+00,2.537267e+01,3.196121e+01,1.723183e+02
1.414459e+06,1.637105e+01,2.005389e+05,2.321052e+00,9.278091e-01,9.274738e-01,4.185649e-04,1.628222e-09,2.998466e+01,4.609807e+00,2.537486e+01,3.195903e+01,1.724146e+02
1.414559e+06,1.637221e+01,2.006389e+05,2.322209e+00,9.277603e-01,9.274740e-01,4.187278e-04,1.628222e-09,2.998340e+01,4.609807e+00,2.537359e+01,3.195910e+01,1.724946e+02
1.414659e+06,1.637337e+01,2.007389e+05,2.323367e+00,9.277115e-01,9.274741e-01,4.188906e-04,1.628222e-09,2.998213e+01,4.609807e+00,2.537232e+01,3.195917e+01,1.725746e+02
1.414759e+06,1.637452e+01,2.008389e+05,2.324525e+00,9.276626e-01,9.274743e-01,4.190535e-04,1.628221e-09,2.998086e+01,4.609807e+00,2.537105e+01,3.195924e+01,1.726546e+02
1.414859e+06,1.637568e+01,2.009389e+05,2.325682e+00,9.276138e-01,9.274744e-01,4.192163e-04,1.628221e-09,2.997959e+01,4.609807e+00,2.536978e+01,3.195932e+01,1.727345e+02
1.414959e+06,1.637684e+01,2.010390e+05,2.326840e+00,9.275590e-01,9.274746e-01,4.193792e-04,1.628221e-09,2.997710e+01,4.609807e+00,2.536729e+01,3.195825e+01,1.727782e+02
1.415059e+06,1.637800e+01,2.011390e+05,2.327998e+00,9.274770e-01,9.274747e-01,4.195420e-04,1.628221e-09,2.996909e+01,4.609807e+00,2.535928e+01,3.195203e+01,1.726580e+02
1.415159e+06,1.637916e+01,2.012390e+05,2.329155e+00,9.273951e-01,9.274749e-01,4.197049e-04,1.628220e-09,2.996108e+01,4.609807e+00,2.535127e+01,3.194580e+01,1.725379e+02
1.415259e+06,1.638031e+01,2.013390e+05,2.330313e+00,9.273131e-01,9.274750e-01,4.198677e-04,1.628220e-09,2.995307e+01,4.609807e+00,2.534326e+01,3.193958e+01,1.724177e+02
1.415359e+06,1.638147e+01,2.014390e+05,2.331470e+00,9.272312e-01,9.274752e-01,4.200306e-04,1.628220e-09,2.994505e+01,4.609807e+00,2.533525e+01,3.193336e+01,1.722975e+02
1.415459e+06,1.638263e+01,2.015391e+05,2.332628e+00,9.271771e-01,9.274753e-01,4.201934e-04,1.628220e-09,2.993958e+01,4.609807e+00,2.532978e+01,3.192905e+01,1.721962e+02
1.415559e+06,1.638379e+01,2.016391e+05,2.333786e+00,9.272432e-01,9.274755e-01,4.203563e-04,1.628219e-09,2.994507e+01,4.609807e+00,2.533526e+01,3.193302e+01,1.721762e+02
1.415659e+06,1.638494e+01,2.017391e+05,2.334943e+00,9.273094e-01,9.274757e-01,4.205191e-04,1.628219e-09,2.995055e+01,4.609807e+00,2.534074e+01,3.193698e+01,1.721562e+02
1.415759e+06,1.638610e+01,2.018391e+05,2.336101e+00,9.273755e-01,9.274758e-01,4.206820e-04,1.628219e-09,2.995604e+01,4.609807e+00,2.534623e+01,3.194095e+01,1.721361e+02
1.415859e+06,1.638726e+01,2.019391e+05,2.337259e+00,9.274417e-01,9.274760e-01,4.208449e-04,1.628219e-09,2.996152e+01,4.609807e+00,2.535171e+01,3.194491e+01,1.721161e+02
1.415959e+06,1.638842e+01,2.020392e+05,2.338416e+00,9.274949e-01,9.274761e-01,4.210077e-04,1.628218e-09,2.996593e+01,4.609807e+00,2.535612e+01,3.194810e+01,1.720727e+02
1.416059e+06,1.638957e+01,2.021392e+05,2.339574e+00,9.274949e-01,9.274763e-01,4.211706e-04,1.628218e-09,2.996593e+01,4.609807e+00,2.535612e+01,3.194810e+01,1.719327e+02
1.416159e+06,1.639073e+01,2.022392e+05,2.340731e+00,9.274949e-01,9.274764e-01,4.213334e-04,1.628218e-09,2.996593e+01,4.609807e+00,2.535612e+01,3.194810e+01,1.717927e+02
1.416259e+06,1.639189e+01,2.023392e+05,2.341889e+00,9.274949e-01,9.274766e-01,4.214963e-04,1.628217e-09,2.996593e+01,4.609807e+00,2.535612e+01,3.194810e+01,1.716528e+02
1.416359e+06,1.639305e+01,2.024392e+05,2.343047e+00,9.274949e-01,9.274767e-01,4.216591e-04,1.628217e-09,2.996593e+01,4.609807e+00,2.535612e+01,3.194810e+01,1.715128e+02
1.416459e+06,1.639420e+01,2.025393e+05,2.344204e+00,9.274965e-01,9.274769e-01,4.218220e-04,1.628217e-09,2.996389e+01,4.609807e+00,2.535409e+01,3.194585e+01,1.714155e+02
1.416559e+06,1.639536e+01,2.026393e+05,2.345362e+00,9.275051e-01,9.274770e-01,4.219848e-04,1.628217e-09,2.995337e+01,4.609807e+00,2.534356e+01,3.193425e+01,1.714955e+02
1.416659e+06,1.639652e+01,2.027393e+05,2.346520e+00,9.275138e-01,9.274772e-01,4.221477e-04,1.628216e-09,2.994285e+01,4.609807e+00,2.533304e+01,3.192266e+01,1.715754e+02
1.416759e+06,1.639768e+01,2.028393e+05,2.347677e+00,9.275224e-01,9.274773e-01,4.223105e-04,1.628216e-09,2.993233e+01,4.609807e+00,2.532252e+01,3.191106e+01,1.716554e+02
1.416859e+06,1.639883e+01,2.029393e+05,2.348835e+00,9.275310e-01,9.274775e-01,4.224734e-04,1.628216e-09,2.992181e+01,4.609807e+00,2.531200e+01,3.189946e+01,1.717354e+02
1.416959e+06,1.639999e+01,2.030394e+05,2.349993e+00,9.275393e-01,9.274776e-01,4.226362e-04,1.628216e-09,2.991630e+01,4.609807e+00,2.530650e+01,3.189328e+01,1.718000e+02
1.417059e+06,1.640115e+01,2.031394e+05,2.351150e+00,9.275465e-01,9.274778e-01,4.227991e-04,1.628215e-09,2.993187e+01,4.609807e+00,2.532206e+01,3.190985e+01,1.718000e+02
1.417159e+06,1.640231e+01,2.032394e+05,2.352308e+00,9.275537e-01,9.274779e-01,4.229619e-04,1.628215e-09,2.994744e+01,4.609807e+00,2.533763e+01,3.192643e+01,1.718000e+02
1.417259e+06,1.640347e+01,2.033394e+05,2.353465e+00,9.275609e-01,9.274781e-01,4.231248e-04,1.628215e-09,2.996301e+01,4.609807e+00,2.535320e+01,3.194300e+01,1.718000e+02
1.417359e+06,1.640462e+01,2.034394e+05,2.354623e+00,9.275680e-01,9.274782e-01,4.232877e-04,1.628215e-09,2.997857e+01,4.609807e+00,2.536877e+01,3.195957e+01,1.718000e+02
1.417459e+06,1.640578e+01,2.035395e+05,2.355781e+00,9.275708e-01,9.274784e-01,4.234505e-04,1.628214e-09,2.998997e+01,4.609807e+00,2.538016e+01,3.197177e+01,1.718038e+02
1.417559e+06,1.640694e+01,2.036395e+05,2.356938e+00,9.275550e-01,9.274785e-01,4.236134e-04,1.628214e-09,2.998366e+01,4.609807e+00,2.537385e+01,3.196543e+01,1.718238e+02
1.417659e+06,1.640810e+01,2.037395e+05,2.358096e+00,9.275392e-01,9.274787e-01,4.237762e-04,1.628214e-09,2.997734e+01,4.609807e+00,2.536754e+01,3.195910e+01,1.718439e+02
1.417760e+06,1.640925e+01,2.038395e+05,2.359254e+00,9.275234e-01,9.274788e-01,4.239391e-04,1.628213e-09,2.997103e+01,4.609807e+00,2.536123e+01,3.195276e+01,1.718639e+02
1.417860e+06,1.641041e+01,2.039395e+05,2.360411e+00,9.275076e-01,9.274790e-01,4.241019e-04,1.628213e-09,2.996472e+01,4.609807e+00,2.535491e+01,3.194642e+01,1.718839e+02
1.417960e+06,1.641157e+01,2.040395e+05,2.361569e+00,9.274966e-01,9.274791e-01,4.242648e-04,1.628213e-09,2.995907e+01,4.609807e+00,2.534926e+01,3.194065e+01,1.718881e+02
1.418060e+06,1.641273e+01,2.041396e+05,2.362726e+00,9.275052e-01,9.274793e-01,4.244276e-04,1.628213e-09,2.995612e+01,4.609807e+00,2.534631e+01,3.193722e+01,1.718282e+02
1.418160e+06,1.641388e+01,2.042396e+05,2.363884e+00,9.275138e-01,9.274794e-01,4.245905e-04,1.628212e-09,2.995317e+01,4.609807e+00,2.534336e+01,3.193378e+01,1.717682e+02
1.418260e+06,1.641504e+01,2.043396e+05,2.365042e+00,9.275224e-01,9.274796e-01,4.247533e-04,1.628212e-09,2.995022e+01,4.609807e+00,2.534041e+01,3.193035e+01,1.717082e+02
1.418360e+06,1.641620e+01,2.044396e+05,2.366199e+00,9.275310e-01,9.274797e-01,4.249162e-04,1.628212e-09,2.994727e+01,4.609807e+00,2.533746e+01,3.192691e+01,1.716482e+02
1.418460e+06,1.641736e+01,2.045396e+05,2.367357e+00,9.275326e-01,9.274799e-01,4.250790e-04,1.628212e-09,2.994490e+01,4.610137e+00,2.533476e+01,3.192428e+01,1.716157e+02
1.418560e+06,1.641851e+01,2.046397e+05,2.368515e+00,9.275054e-01,9.274800e-01,4.252419e-04,1.628211e-09,2.994490e+01,4.611822e+00,2.533307e+01,3.192495e+01,1.716955e+02
1.418660e+06,1.641967e+01,2.047397e+05,2.369672e+00,9.274782e-01,9.274802e-01,4.254047e-04,1.628211e-09,2.994490e+01,4.613507e+00,2.533139e+01,3.192562e+01,1.717753e+02
1.418760e+06,1.642083e+01,2.048397e+05,2.370830e+00,9.274509e-01,9.274803e-01,4.255676e-04,1.628211e-09,2.994490e+01,4.615192e+00,2.532970e+01,3.192629e+01,1.718552e+02
1.418860e+06,1.642199e+01,2.049397e+05,2.371988e+00,9.274237e-01,9.274805e-01,4.257304e-04,1.628211e-09,2.994490e+01,4.616877e+00,2.532802e+01,3.192696e+01,1.719350e+02
1.418960e+06,1.642315e+01,2.050397e+05,2.373145e+00,9.274170e-01,9.274806e-01,4.258933e-04,1.628210e-09,2.994544e+01,4.617935e+00,2.532751e+01,3.192767e+01,1.720074e+02
1.419060e+06,1.642430e+01,2.051398e+05,2.374303e+00,9.275003e-01,9.274808e-01,4.260561e-04,1.628210e-09,2.994840e+01,4.616247e+00,2.533215e+01,3.192853e+01,1.720474e+02
1.419160e+06,1.642546e+01,2.052398e+05,2.375460e+00,9.275836e-01,9.274809e-01,4.262190e-04,1.628210e-09,2.995135e+01,4.614559e+00,2.533679e+01,3.192939e+01,1.720874e+02
1.419260e+06,1.642662e+01,2.053398e+05,2.376618e+00,9.276668e-01,9.274811e-01,4.263819e-04,1.628209e-09,2.995430e+01,4.612871e+00,2.534143e+01,3.193025e+01,1.721274e+02
1.419360e+06,1.642778e+01,2.054398e+05,2.377776e+00,9.277501e-01,9.274812e-01,4.265447e-04,1.628209e-09,2.995725e+01,4.611184e+00,2.534606e+01,3.193111e+01,1.721674e+02
1.419460e+06,1.642893e+01,2.055398e+05,2.378933e+00,9.278090e-01,9.274814e-01,4.267076e-04,1.628209e-09,2.995942e+01,4.609807e+00,2.534961e+01,3.193182e+01,1.722000e+02
1.419560e+06,1.643009e+01,2.056399e+05,2.380091e+00,9.277601e-01,9.274815e-01,4.268704e-04,1.628209e-09,2.995815e+01,4.609807e+00,2.534834e+01,3.193189e+01,1.722000e+02
1.419660e+06,1.643125e+01,2.057399e+05,2.381249e+00,9.277112e-01,9.274817e-01,4.270333e-04,1.628208e-09,2.995688e+01,4.609807e+00,2.534707e+01,3.193196e+01,1.722000e+02
1.419760e+06,1.643241e+01,2.058399e+05,2.382406e+00,9.276623e-01,9.274818e-01,4.271961e-04,1.628208e-09,2.995561e+01,4.609807e+00,2.534580e+01,3.193204e+01,1.722000e+02
1.419860e+06,1.643356e+01,2.059399e+05,2.383564e+00,9.276134e-01,9.274820e-01,4.273590e-04,1.628208e-09,2.995434e+01,4.609807e+00,2.534453e+01,3.193211e+01,1.722000e+02
1.419960e+06,1.643472e+01,2.060399e+05,2.384721e+00,9.275672e-01,9.274821e-01,4.275218e-04,1.628208e-09,2.995299e+01,4.609807e+00,2.534318e+01,3.193201e+01,1.721962e+02
1.420060e+06,1.643588e+01,2.061400e+05,2.385879e+00,9.275327e-01,9.274823e-01,4.276847e-04,1.628207e-09,2.995130e+01,4.609807e+00,2.534150e+01,3.193121e+01,1.721761e+02
1.420160e+06,1.643704e+01,2.062400e+05,2.387037e+00,9.274982e-01,9.274824e-01,4.278475e-04,1.628207e-09,2.994962e+01,4.609807e+00,2.533981e+01,3.193041e+01,1.721561e+02
1.420260e+06,1.643819e+01,2.063400e+05,2.388194e+00,9.274637e-01,9.274826e-01,4.280104e-04,1.628207e-09,2.994793e+01,4.609807e+00,2.533813e+01,3.192961e+01,1.721361e+02
1.420360e+06,1.643935e+01,2.064400e+05,2.389352e+00,9.274292e-01,9.274828e-01,4.281732e-04,1.628207e-09,2.994625e+01,4.609807e+00,2.533644e+01,3.192881e+01,1.721161e+02
1.420460e+06,1.644051e+01,2.065400e+05,2.390510e+00,9.273921e-01,9.274829e-01,4.283361e-04,1.628206e-09,2.994414e+01,4.609807e+00,2.533434e+01,3.192763e+01,1.720722e+02
1.420560e+06,1.644167e+01,2.066401e+05,2.391667e+00,9.273447e-01,9.274831e-01,4.284989e-04,1.628206e-09,2.994034e+01,4.609807e+00,2.533054e+01,3.192493e+01,1.719320e+02
1.420660e+06,1.644282e+01,2.067401e+05,2.392825e+00,9.272972e-01,9.274832e-01,4.286618e-04,1.628206e-09,2.993655e+01,4.609807e+00,2.532674e+01,3.192224e+01,1.717918e+02
1.420760e+06,1.644398e+01,2.068401e+05,2.393983e+00,9.272498e-01,9.274834e-01,4.288246e-04,1.628206e-09,2.993275e+01,4.609807e+00,2.532294e+01,3.191954e+01,1.716516e+02
1.420860e+06,1.644514e+01,2.069401e+05,2.395140e+00,9.272023e-01,9.274835e-01,4.289875e-04,1.628205e-09,2.992895e+01,4.609807e+00,2.531914e+01,3.191684e+01,1.715114e+02
1.420960e+06,1.644630e+01,2.070401e+05,2.396298e+00,9.271729e-01,9.274837e-01,4.291503e-04,1.628205e-09,2.992619e+01,4.609807e+00,2.531638e+01,3.191473e+01,1.713548e+02
1.421060e+06,1.644746e+01,2.071401e+05,2.397455e+00,9.272131e-01,9.274838e-01,4.293132e-04,1.628205e-09,2.992746e+01,4.609807e+00,2.531765e+01,3.191491e+01,1.711349e+02
1.421160e+06,1.644861e+01,2.072402e+05,2.398613e+00,9.272533e-01,9.274840e-01,4.294760e-04,1.628204e-09,2.992873e+01,4.609807e+00,2.531892e+01,3.191510e+01,1.709150e+02
1.421260e+06,1.644977e+01,2.073402e+05,2.399771e+00,9.272935e-01,9.274841e-01,4.296389e-04,1.628204e-09,2.993000e+01,4.609807e+00,2.532019e+01,3.191528e+01,1.706950e+02
1.421360e+06,1.645093e+01,2.074402e+05,2.400928e+00,9.273336e-01,9.274843e-01,4.298018e-04,1.628204e-09,2.993127e+01,4.609807e+00,2.532146e+01,3.191547e+01,1.704751e+02
1.421460e+06,1.645209e+01,2.075402e+05,2.402086e+00,9.273727e-01,9.274844e-01,4.299646e-04,1.628204e-09,2.993202e+01,4.609807e+00,2.532221e+01,3.191513e+01,1.702837e+02
1.421560e+06,1.645324e+01,2.076402e+05,2.403244e+00,9.274071e-01,9.274846e-01,4.301275e-04,1.628203e-09,2.993075e+01,4.609807e+00,2.532094e+01,3.191275e+01,1.702037e+02
1.421660e+06,1.645440e+01,2.077403e+05,2.404401e+00,9.274416e-01,9.274847e-01,4.302903e-04,1.628203e-09,2.992948e+01,4.609807e+00,2.531967e+01,3.191037e+01,1.701237e+02
1.421760e+06,1.645556e+01,2.078403e+05,2.405559e+00,9.274760e-01,9.274849e-01,4.304532e-04,1.628203e-09,2.992821e+01,4.609807e+00,2.531840e+01,3.190798e+01,1.700438e+02
1.421860e+06,1.645672e+01,2.079403e+05,2.406716e+00,9.275105e-01,9.274850e-01,4.306160e-04,1.628203e-09,2.992694e+01,4.609807e+00,2.531714e+01,3.190560e+01,1.699638e+02
1.421960e+06,1.645787e+01,2.080403e+05,2.407874e+00,9.275362e-01,9.274852e-01,4.307789e-04,1.628202e-09,2.992593e+01,4.609807e+00,2.531612e+01,3.190375e+01,1.699323e+02
1.422060e+06,1.645903e+01,2.081403e+05,2.409032e+00,9.275276e-01,9.274853e-01,4.309417e-04,1.628202e-09,2.992593e+01,4.609807e+00,2.531612e+01,3.190401e+01,1.700923e+02
1.422160e+06,1.646019e+01,2.082404e+05,2.410189e+00,9.275190e-01,9.274855e-01,4.311046e-04,1.628202e-09,2.992593e+01,4.609807e+00,2.531612e+01,3.190426e+01,1.702522e+02
1.422260e+06,1.646135e+01,2.083404e+05,2.411347e+00,9.275104e-01,9.274856e-01,4.312674e-04,1.628202e-09,2.992593e+01,4.609807e+00,2.531612e+01,3.190451e+01,1.704122e+02
1.422360e+06,1.646250e+01,2.084404e+05,2.412505e+00,9.275017e-01,9.274858e-01,4.314303e-04,1.628201e-09,2.992593e+01,4.609807e+00,2.531612e+01,3.190477e+01,1.705721e+02
1.422460e+06,1.646366e+01,2.085404e+05,2.413662e+00,9.274966e-01,9.274859e-01,4.315931e-04,1.628201e-09,2.992729e+01,4.609807e+00,2.531748e+01,3.190638e+01,1.707080e+02
1.422560e+06,1.646482e+01,2.086404e+05,2.414820e+00,9.275052e-01,9.274861e-01,4.317560e-04,1.628201e-09,2.993404e+01,4.609807e+00,2.532423e+01,3.191341e+01,1.707481e+02
1.422660e+06,1.646598e+01,2.087405e+05,2.415978e+00,9.275139e-01,9.274862e-01,4.319188e-04,1.628200e-09,2.994079e+01,4.609807e+00,2.533099e+01,3.192044e+01,1.707882e+02
1.422760e+06,1.646714e+01,2.088405e+05,2.417135e+00,9.275225e-01,9.274864e-01,4.320817e-04,1.628200e-09,2.994755e+01,4.609807e+00,2.533774e+01,3.192747e+01,1.708282e+02
1.422860e+06,1.646829e+01,2.089405e+05,2.418293e+00,9.275311e-01,9.274865e-01,4.322445e-04,1.628200e-09,2.995430e+01,4.609807e+00,2.534450e+01,3.193449e+01,1.708683e+02
1.422961e+06,1.646945e+01,2.090405e+05,2.419450e+00,9.275445e-01,9.274867e-01,4.324074e-04,1.628200e-09,2.995966e+01,4.609807e+00,2.534985e+01,3.193987e+01,1.709290e+02
1.423061e+06,1.647061e+01,2.091405e+05,2.420608e+00,9.275760e-01,9.274868e-01,4.325702e-04,1.628199e-09,2.995966e+01,4.609807e+00,2.534985e+01,3.193894e+01,1.710687e+02
1.423161e+06,1.647177e+01,2.092406e+05,2.421766e+00,9.276076e-01,9.274870e-01,4.327331e-04,1.628199e-09,2.995966e+01,4.609807e+00,2.534985e+01,3.193801e+01,1.712084e+02
1.423261e+06,1.647292e+01,2.093406e+05,2.422923e+00,9.276391e-01,9.274871e-01,4.328959e-04,1.628199e-09,2.995966e+01,4.609807e+00,2.534985e+01,3.193708e+01,1.713482e+02
1.423361e+06,1.647408e+01,2.094406e+05,2.424081e+00,9.276706e-01,9.274873e-01,4.330588e-04,1.628199e-09,2.995966e+01,4.609807e+00,2.534985e+01,3.193615e+01,1.714879e+02
1.423461e+06,1.647524e+01,2.095406e+05,2.425239e+00,9.276798e-01,9.274874e-01,4.332216e-04,1.628198e-09,2.995783e+01,4.610140e+00,2.534769e+01,3.193388e+01,1.715803e+02
1.423561e+06,1.647640e+01,2.096406e+05,2.426396e+00,9.275980e-01,9.274876e-01,4.333845e-04,1.628198e-09,2.994856e+01,4.611828e+00,2.533673e+01,3.192617e+01,1.714803e+02
1.423661e+06,1.647755e+01,2.097407e+05,2.427554e+00,9.275161e-01,9.274877e-01,4.335473e-04,1.628198e-09,2.993929e+01,4.613516e+00,2.532578e+01,3.191846e+01,1.713803e+02
1.423761e+06,1.647871e+01,2.098407e+05,2.428711e+00,9.274343e-01,9.274879e-01,4.337102e-04,1.628198e-09,2.993003e+01,4.615203e+00,2.531482e+01,3.191075e+01,1.712804e+02
1.423861e+06,1.647987e+01,2.099407e+05,2.429869e+00,9.273525e-01,9.274880e-01,4.338730e-04,1.628197e-09,2.992076e+01,4.616891e+00,2.530387e+01,3.190303e+01,1.711804e+02
1.423961e+06,1.648103e+01,2.100407e+05,2.431027e+00,9.272996e-01,9.274882e-01,4.340359e-04,1.628197e-09,2.991455e+01,4.617918e+00,2.529663e+01,3.189781e+01,1.711078e+02
1.424061e+06,1.648218e+01,2.101407e+05,2.432184e+00,9.273656e-01,9.274883e-01,4.341987e-04,1.628197e-09,2.992086e+01,4.616230e+00,2.530463e+01,3.190281e+01,1.711478e+02
1.424161e+06,1.648334e+01,2.102408e+05,2.433342e+00,9.274317e-01,9.274885e-01,4.343616e-04,1.628197e-09,2.992718e+01,4.614542e+00,2.531264e+01,3.190780e+01,1.711878e+02
1.424261e+06,1.648450e+01,2.103408e+05,2.434500e+00,9.274977e-01,9.274886e-01,4.345244e-04,1.628196e-09,2.993349e+01,4.612854e+00,2.532064e+01,3.191280e+01,1.712278e+02
1.424361e+06,1.648566e+01,2.104408e+05,2.435657e+00,9.275637e-01,9.274888e-01,4.346873e-04,1.628196e-09,2.993981e+01,4.611167e+00,2.532864e+01,3.191780e+01,1.712678e+02
1.424461e+06,1.648681e+01,2.105408e+05,2.436815e+00,9.276055e-01,9.274889e-01,4.348501e-04,1.628196e-09,2.994596e+01,4.609807e+00,2.533616e+01,3.192331e+01,1.713117e+02
1.424561e+06,1.648797e+01,2.106408e+05,2.437973e+00,9.275465e-01,9.274891e-01,4.350130e-04,1.628195e-09,2.995145e+01,4.609807e+00,2.534164e+01,3.193096e+01,1.713718e+02
1.424661e+06,1.648913e+01,2.107408e+05,2.439130e+00,9.274876e-01,9.274892e-01,4.351759e-04,1.628195e-09,2.995693e+01,4.609807e+00,2.534712e+01,3.193861e+01,1.714318e+02
1.424761e+06,1.649029e+01,2.108409e+05,2.440288e+00,9.274286e-01,9.274894e-01,4.353387e-04,1.628195e-09,2.996241e+01,4.609807e+00,2.535261e+01,3.194626e+01,1.714919e+02
1.424861e+06,1.649145e+01,2.109409e+05,2.441445e+00,9.273696e-01,9.274895e-01,4.355016e-04,1.628195e-09,2.996790e+01,4.609807e+00,2.535809e+01,3.195391e+01,1.715520e+02
1.424961e+06,1.649260e+01,2.110409e+05,2.442603e+00,9.273275e-01,9.274897e-01,4.356644e-04,1.628194e-09,2.997228e+01,4.609807e+00,2.536247e+01,3.195987e+01,1.716201e+02
1.425061e+06,1.649376e+01,2.111409e+05,2.443761e+00,9.273519e-01,9.274898e-01,4.358273e-04,1.628194e-09,2.997228e+01,4.609807e+00,2.536247e+01,3.195915e+01,1.717201e+02
1.425161e+06,1.649492e+01,2.112409e+05,2.444918e+00,9.273763e-01,9.274900e-01,4.359901e-04,1.628194e-09,2.997228e+01,4.609807e+00,2.536247e+01,3.195844e+01,1.718201e+02
1.425261e+06,1.649608e+01,2.113410e+05,2.446076e+00,9.274007e-01,9.274902e-01,4.361530e-04,1.628194e-09,2.997228e+01,4.609807e+00,2.536247e+01,3.195772e+01,1.719200e+02
1.425361e+06,1.649723e+01,2.114410e+05,2.447234e+00,9.274251e-01,9.274903e-01,4.363158e-04,1.628193e-09,2.997228e+01,4.609807e+00,2.536247e+01,3.195700e+01,1.720200e+02
1.425461e+06,1.649839e+01,2.115410e+05,2.448391e+00,9.274429e-01,9.274905e-01,4.364787e-04,1.628193e-09,2.997118e+01,4.609807e+00,2.536137e+01,3.195529e+01,1.721120e+02
1.425561e+06,1.649955e+01,2.116410e+05,2.449549e+00,9.274343e-01,9.274906e-01,4.366415e-04,1.628193e-09,2.996570e+01,4.609807e+00,2.535589e+01,3.194963e+01,1.721721e+02
1.425661e+06,1.650071e+01,2.117410e+05,2.450706e+00,9.274256e-01,9.274908e-01,4.368044e-04,1.628193e-09,2.996021e+01,4.609807e+00,2.535041e+01,3.194397e+01,1.722322e+02
1.425761e+06,1.650186e+01,2.118411e+05,2.451864e+00,9.274170e-01,9.274909e-01,4.369672e-04,1.628192e-09,2.995473e+01,4.609807e+00,2.534492e+01,3.193831e+01,1.722923e+02
1.425861e+06,1.650302e+01,2.119411e+05,2.453022e+00,9.274084e-01,9.274911e-01,4.371301e-04,1.628192e-09,2.994925e+01,4.609807e+00,2.533944e+01,3.193266e+01,1.723523e+02
1.425961e+06,1.650418e+01,2.120411e+05,2.454179e+00,9.274000e-01,9.274912e-01,4.372929e-04,1.628192e-09,2.994655e+01,4.610157e+00,2.533640e+01,3.192997e+01,1.723876e+02
1.426061e+06,1.650534e+01,2.121411e+05,2.455337e+00,9.273929e-01,9.274914e-01,4.374558e-04,1.628191e-09,2.995456e+01,4.611847e+00,2.534272e+01,3.193869e+01,1.723275e+02
