Repository: brandonlampe/CS_Data

# Repository for Crushed Salt Data
**Grant No: 456417**

This is a work in progress!

## Repository Content

### Directory Names
A uniform namining structure still in progress, but in general directories are named according to the following:
 - Names contain no spaces, a single underscore "_" will be used as a file name seperator.
 - Files are for the Crushed Salt Project (CSP); therefore, the first three charaters of each file are "CSP".
 - Folders are organized by which frame the test was performed on i.e., A2 or A3.
 - The fifth and sixth charaters of each file name will therefore be "A" followed by the frame number.

File: UNM_WP_HY_175_13/STAGE09/CREEP_FIT/175_13_STAGE09_CREEP_OUT.csv (part 10 of 11)
Analysis by Brandon Lampe, performed on: 2016/11/04 11:48:49
Experimental results below begin at: 2016/10/16 14:09:36
Duration (sec),Duration (day),Elapsed Time (sec),Elapsed Time (day),Interpolated Fractional Density,Fit to Fractional Density,Fit to Volume Strain,Fit to Volume Strain Rate (1/sec),Confining Pressure (MPa),Pore Pressure (MPa),Terzaghi Pressure (MPa),Solid Pressure (MPa),Temperature (C))
1.426161e+06,1.650649e+01,2.122411e+05,2.456495e+00,9.273857e-01,9.274915e-01,4.376186e-04,1.628191e-09,2.996258e+01,4.613538e+00,2.534904e+01,3.194741e+01,1.722674e+02
1.426261e+06,1.650765e+01,2.123412e+05,2.457652e+00,9.273785e-01,9.274917e-01,4.377815e-04,1.628191e-09,2.997059e+01,4.615228e+00,2.535536e+01,3.195612e+01,1.722073e+02
1.426361e+06,1.650881e+01,2.124412e+05,2.458810e+00,9.273713e-01,9.274918e-01,4.379443e-04,1.628191e-09,2.997860e+01,4.616919e+00,2.536168e+01,3.196484e+01,1.721472e+02
1.426461e+06,1.650997e+01,2.125412e+05,2.459968e+00,9.273638e-01,9.274920e-01,4.381072e-04,1.628190e-09,2.998382e+01,4.617887e+00,2.536593e+01,3.197062e+01,1.720914e+02
1.426561e+06,1.651113e+01,2.126412e+05,2.461125e+00,9.273552e-01,9.274921e-01,4.382700e-04,1.628190e-09,2.997877e+01,4.616200e+00,2.536257e+01,3.196556e+01,1.720515e+02
1.426661e+06,1.651228e+01,2.127412e+05,2.462283e+00,9.273466e-01,9.274923e-01,4.384329e-04,1.628190e-09,2.997372e+01,4.614512e+00,2.535921e+01,3.196050e+01,1.720115e+02
1.426761e+06,1.651344e+01,2.128413e+05,2.463440e+00,9.273380e-01,9.274924e-01,4.385957e-04,1.628190e-09,2.996868e+01,4.612824e+00,2.535585e+01,3.195545e+01,1.719715e+02
1.426861e+06,1.651460e+01,2.129413e+05,2.464598e+00,9.273293e-01,9.274926e-01,4.387586e-04,1.628189e-09,2.996363e+01,4.611136e+00,2.535249e+01,3.195039e+01,1.719315e+02
1.426961e+06,1.651576e+01,2.130413e+05,2.465756e+00,9.273332e-01,9.274927e-01,4.389214e-04,1.628189e-09,2.995769e+01,4.609807e+00,2.534788e+01,3.194397e+01,1.718618e+02
1.427061e+06,1.651691e+01,2.131413e+05,2.466913e+00,9.273835e-01,9.274929e-01,4.390843e-04,1.628189e-09,2.994842e+01,4.609807e+00,2.533862e+01,3.193250e+01,1.716819e+02
1.427161e+06,1.651807e+01,2.132413e+05,2.468071e+00,9.274337e-01,9.274930e-01,4.392471e-04,1.628189e-09,2.993916e+01,4.609807e+00,2.532935e+01,3.192103e+01,1.715019e+02
1.427261e+06,1.651923e+01,2.133414e+05,2.469229e+00,9.274839e-01,9.274932e-01,4.394100e-04,1.628188e-09,2.992989e+01,4.609807e+00,2.532008e+01,3.190956e+01,1.713220e+02
1.427361e+06,1.652039e+01,2.134414e+05,2.470386e+00,9.275342e-01,9.274933e-01,4.395728e-04,1.628188e-09,2.992062e+01,4.609807e+00,2.531082e+01,3.189809e+01,1.711420e+02
1.427461e+06,1.652154e+01,2.135414e+05,2.471544e+00,9.275666e-01,9.274935e-01,4.397357e-04,1.628188e-09,2.991500e+01,4.609807e+00,2.530519e+01,3.189107e+01,1.710338e+02
1.427561e+06,1.652270e+01,2.136414e+05,2.472701e+00,9.275321e-01,9.274936e-01,4.398985e-04,1.628187e-09,2.992301e+01,4.609807e+00,2.531320e+01,3.190073e+01,1.711940e+02
1.427661e+06,1.652386e+01,2.137414e+05,2.473859e+00,9.274976e-01,9.274938e-01,4.400614e-04,1.628187e-09,2.993102e+01,4.609807e+00,2.532121e+01,3.191038e+01,1.713542e+02
1.427761e+06,1.652502e+01,2.138414e+05,2.475017e+00,9.274630e-01,9.274939e-01,4.402242e-04,1.628187e-09,2.993903e+01,4.609807e+00,2.532922e+01,3.192003e+01,1.715144e+02
1.427861e+06,1.652617e+01,2.139415e+05,2.476174e+00,9.274285e-01,9.274941e-01,4.403871e-04,1.628187e-09,2.994704e+01,4.609807e+00,2.533724e+01,3.192969e+01,1.716747e+02
1.427961e+06,1.652733e+01,2.140415e+05,2.477332e+00,9.273965e-01,9.274942e-01,4.405499e-04,1.628186e-09,2.995359e+01,4.609807e+00,2.534378e+01,3.193768e+01,1.717783e+02
1.428062e+06,1.652849e+01,2.141415e+05,2.478490e+00,9.273736e-01,9.274944e-01,4.407128e-04,1.628186e-09,2.995485e+01,4.609807e+00,2.534505e+01,3.193973e+01,1.716785e+02
1.428162e+06,1.652965e+01,2.142415e+05,2.479647e+00,9.273507e-01,9.274945e-01,4.408756e-04,1.628186e-09,2.995612e+01,4.609807e+00,2.534631e+01,3.194177e+01,1.715787e+02
1.428262e+06,1.653080e+01,2.143415e+05,2.480805e+00,9.273278e-01,9.274947e-01,4.410385e-04,1.628186e-09,2.995739e+01,4.609807e+00,2.534758e+01,3.194381e+01,1.714789e+02
1.428362e+06,1.653196e+01,2.144416e+05,2.481963e+00,9.273048e-01,9.274948e-01,4.412013e-04,1.628185e-09,2.995865e+01,4.609807e+00,2.534884e+01,3.194585e+01,1.713791e+02
1.428462e+06,1.653312e+01,2.145416e+05,2.483120e+00,9.272792e-01,9.274950e-01,4.413642e-04,1.628185e-09,2.996018e+01,4.609807e+00,2.535037e+01,3.194825e+01,1.713207e+02
1.428562e+06,1.653428e+01,2.146416e+05,2.484278e+00,9.272434e-01,9.274951e-01,4.415270e-04,1.628185e-09,2.996270e+01,4.609807e+00,2.535290e+01,3.195203e+01,1.714207e+02
1.428662e+06,1.653544e+01,2.147416e+05,2.485435e+00,9.272075e-01,9.274953e-01,4.416899e-04,1.628185e-09,2.996523e+01,4.609807e+00,2.535542e+01,3.195581e+01,1.715207e+02
1.428762e+06,1.653659e+01,2.148416e+05,2.486593e+00,9.271716e-01,9.274954e-01,4.418527e-04,1.628184e-09,2.996775e+01,4.609807e+00,2.535794e+01,3.195959e+01,1.716206e+02
1.428862e+06,1.653775e+01,2.149417e+05,2.487751e+00,9.271357e-01,9.274956e-01,4.420156e-04,1.628184e-09,2.997027e+01,4.609807e+00,2.536047e+01,3.196337e+01,1.717206e+02
1.428962e+06,1.653891e+01,2.150417e+05,2.488908e+00,9.271315e-01,9.274957e-01,4.421784e-04,1.628184e-09,2.997253e+01,4.609807e+00,2.536273e+01,3.196593e+01,1.718165e+02
1.429062e+06,1.654007e+01,2.151417e+05,2.490066e+00,9.272492e-01,9.274959e-01,4.423413e-04,1.628184e-09,2.997379e+01,4.609807e+00,2.536398e+01,3.196382e+01,1.718964e+02
1.429162e+06,1.654122e+01,2.152417e+05,2.491224e+00,9.273669e-01,9.274960e-01,4.425041e-04,1.628183e-09,2.997504e+01,4.609807e+00,2.536524e+01,3.196170e+01,1.719764e+02
1.429262e+06,1.654238e+01,2.153417e+05,2.492381e+00,9.274846e-01,9.274962e-01,4.426670e-04,1.628183e-09,2.997630e+01,4.609807e+00,2.536649e+01,3.195958e+01,1.720564e+02
1.429362e+06,1.654354e+01,2.154418e+05,2.493539e+00,9.276023e-01,9.274963e-01,4.428298e-04,1.628183e-09,2.997755e+01,4.609807e+00,2.536775e+01,3.195746e+01,1.721364e+02
1.429462e+06,1.654470e+01,2.155418e+05,2.494696e+00,9.276895e-01,9.274965e-01,4.429927e-04,1.628182e-09,2.997717e+01,4.609807e+00,2.536737e+01,3.195448e+01,1.722000e+02
1.429562e+06,1.654585e+01,2.156418e+05,2.495854e+00,9.276578e-01,9.274966e-01,4.431555e-04,1.628182e-09,2.997043e+01,4.609807e+00,2.536063e+01,3.194815e+01,1.722000e+02
1.429662e+06,1.654701e+01,2.157418e+05,2.497012e+00,9.276262e-01,9.274968e-01,4.433184e-04,1.628182e-09,2.996369e+01,4.609807e+00,2.535389e+01,3.194182e+01,1.722000e+02
1.429762e+06,1.654817e+01,2.158418e+05,2.498169e+00,9.275945e-01,9.274969e-01,4.434812e-04,1.628182e-09,2.995695e+01,4.609807e+00,2.534715e+01,3.193548e+01,1.722000e+02
1.429862e+06,1.654933e+01,2.159419e+05,2.499327e+00,9.275629e-01,9.274971e-01,4.436441e-04,1.628181e-09,2.995021e+01,4.609807e+00,2.534041e+01,3.192915e+01,1.722000e+02
1.429962e+06,1.655048e+01,2.160419e+05,2.500485e+00,9.275379e-01,9.274973e-01,4.438069e-04,1.628181e-09,2.994552e+01,4.609807e+00,2.533571e+01,3.192482e+01,1.721789e+02
1.430062e+06,1.655164e+01,2.161419e+05,2.501642e+00,9.275379e-01,9.274974e-01,4.439698e-04,1.628181e-09,2.994847e+01,4.609807e+00,2.533866e+01,3.192800e+01,1.720789e+02
1.430162e+06,1.655280e+01,2.162419e+05,2.502800e+00,9.275379e-01,9.274976e-01,4.441326e-04,1.628181e-09,2.995142e+01,4.609807e+00,2.534161e+01,3.193118e+01,1.719789e+02
1.430262e+06,1.655396e+01,2.163419e+05,2.503958e+00,9.275379e-01,9.274977e-01,4.442955e-04,1.628180e-09,2.995437e+01,4.609807e+00,2.534457e+01,3.193437e+01,1.718790e+02
1.430362e+06,1.655512e+01,2.164420e+05,2.505115e+00,9.275379e-01,9.274979e-01,4.444583e-04,1.628180e-09,2.995732e+01,4.609807e+00,2.534752e+01,3.193755e+01,1.717790e+02
1.430462e+06,1.655627e+01,2.165420e+05,2.506273e+00,9.275395e-01,9.274980e-01,4.446212e-04,1.628180e-09,2.996045e+01,4.609807e+00,2.535064e+01,3.194087e+01,1.717084e+02
1.430562e+06,1.655743e+01,2.166420e+05,2.507430e+00,9.275466e-01,9.274982e-01,4.447840e-04,1.628180e-09,2.996423e+01,4.609807e+00,2.535443e+01,3.194474e+01,1.717485e+02
1.430662e+06,1.655859e+01,2.167420e+05,2.508588e+00,9.275538e-01,9.274983e-01,4.449469e-04,1.628179e-09,2.996802e+01,4.609807e+00,2.535821e+01,3.194861e+01,1.717885e+02
1.430762e+06,1.655975e+01,2.168420e+05,2.509746e+00,9.275610e-01,9.274985e-01,4.451097e-04,1.628179e-09,2.997180e+01,4.609807e+00,2.536200e+01,3.195248e+01,1.718286e+02
1.430862e+06,1.656090e+01,2.169420e+05,2.510903e+00,9.275682e-01,9.274986e-01,4.452726e-04,1.628179e-09,2.997559e+01,4.609807e+00,2.536578e+01,3.195635e+01,1.718686e+02
1.430962e+06,1.656206e+01,2.170421e+05,2.512061e+00,9.275757e-01,9.274988e-01,4.454354e-04,1.628178e-09,2.997654e+01,4.609807e+00,2.536674e+01,3.195715e+01,1.718957e+02
1.431062e+06,1.656322e+01,2.171421e+05,2.513219e+00,9.275844e-01,9.274989e-01,4.455983e-04,1.628178e-09,2.996727e+01,4.609807e+00,2.535747e+01,3.194691e+01,1.718756e+02
1.431162e+06,1.656438e+01,2.172421e+05,2.514376e+00,9.275930e-01,9.274991e-01,4.457611e-04,1.628178e-09,2.995801e+01,4.609807e+00,2.534820e+01,3.193666e+01,1.718556e+02
1.431262e+06,1.656553e+01,2.173421e+05,2.515534e+00,9.276016e-01,9.274992e-01,4.459240e-04,1.628178e-09,2.994874e+01,4.609807e+00,2.533893e+01,3.192642e+01,1.718356e+02
1.431362e+06,1.656669e+01,2.174421e+05,2.516692e+00,9.276102e-01,9.274994e-01,4.460868e-04,1.628177e-09,2.993947e+01,4.609807e+00,2.532966e+01,3.191617e+01,1.718155e+02
1.431462e+06,1.656785e+01,2.175422e+05,2.517849e+00,9.276092e-01,9.274995e-01,4.462497e-04,1.628177e-09,2.993322e+01,4.609807e+00,2.532341e+01,3.190946e+01,1.718313e+02
1.431562e+06,1.656901e+01,2.176422e+05,2.519007e+00,9.275748e-01,9.274997e-01,4.464125e-04,1.628177e-09,2.993742e+01,4.609807e+00,2.532762e+01,3.191501e+01,1.719713e+02
1.431662e+06,1.657016e+01,2.177422e+05,2.520164e+00,9.275403e-01,9.274998e-01,4.465754e-04,1.628177e-09,2.994163e+01,4.609807e+00,2.533182e+01,3.192056e+01,1.721112e+02
1.431762e+06,1.657132e+01,2.178422e+05,2.521322e+00,9.275059e-01,9.275000e-01,4.467382e-04,1.628176e-09,2.994583e+01,4.609807e+00,2.533603e+01,3.192611e+01,1.722512e+02
1.431862e+06,1.657248e+01,2.179422e+05,2.522480e+00,9.274714e-01,9.275001e-01,4.469011e-04,1.628176e-09,2.995004e+01,4.609807e+00,2.534023e+01,3.193165e+01,1.723912e+02
1.431962e+06,1.657364e+01,2.180423e+05,2.523637e+00,9.274468e-01,9.275003e-01,4.470639e-04,1.628176e-09,2.995209e+01,4.609807e+00,2.534229e+01,3.193459e+01,1.724333e+02
1.432062e+06,1.657479e+01,2.181423e+05,2.524795e+00,9.274569e-01,9.275004e-01,4.472268e-04,1.628176e-09,2.994662e+01,4.609807e+00,2.533681e+01,3.192840e+01,1.721334e+02
1.432162e+06,1.657595e+01,2.182423e+05,2.525953e+00,9.274669e-01,9.275006e-01,4.473896e-04,1.628175e-09,2.994115e+01,4.609807e+00,2.533134e+01,3.192220e+01,1.718335e+02
1.432262e+06,1.657711e+01,2.183423e+05,2.527110e+00,9.274770e-01,9.275007e-01,4.475525e-04,1.628175e-09,2.993567e+01,4.609807e+00,2.532586e+01,3.191600e+01,1.715336e+02
1.432362e+06,1.657827e+01,2.184423e+05,2.528268e+00,9.274870e-01,9.275009e-01,4.477153e-04,1.628175e-09,2.993020e+01,4.609807e+00,2.532039e+01,3.190980e+01,1.712337e+02
1.432462e+06,1.657943e+01,2.185424e+05,2.529425e+00,9.274819e-01,9.275010e-01,4.478782e-04,1.628174e-09,2.992880e+01,4.610179e+00,2.531863e+01,3.190842e+01,1.710396e+02
1.432562e+06,1.658058e+01,2.186424e+05,2.530583e+00,9.274232e-01,9.275012e-01,4.480410e-04,1.628174e-09,2.994183e+01,4.611864e+00,2.532996e+01,3.192406e+01,1.712193e+02
1.432662e+06,1.658174e+01,2.187424e+05,2.531741e+00,9.273644e-01,9.275013e-01,4.482039e-04,1.628174e-09,2.995485e+01,4.613548e+00,2.534130e+01,3.193970e+01,1.713989e+02
1.432762e+06,1.658290e+01,2.188424e+05,2.532898e+00,9.273057e-01,9.275015e-01,4.483667e-04,1.628174e-09,2.996787e+01,4.615233e+00,2.535264e+01,3.195534e+01,1.715785e+02
1.432862e+06,1.658406e+01,2.189424e+05,2.534056e+00,9.272469e-01,9.275016e-01,4.485296e-04,1.628173e-09,2.998089e+01,4.616918e+00,2.536397e+01,3.197098e+01,1.717582e+02
1.432962e+06,1.658521e+01,2.190425e+05,2.535214e+00,9.272075e-01,9.275018e-01,4.486924e-04,1.628173e-09,2.998816e+01,4.618248e+00,2.536991e+01,3.197988e+01,1.718368e+02
1.433062e+06,1.658637e+01,2.191425e+05,2.536371e+00,9.272406e-01,9.275019e-01,4.488552e-04,1.628173e-09,2.997383e+01,4.618248e+00,2.535559e+01,3.196346e+01,1.715364e+02
1.433162e+06,1.658753e+01,2.192425e+05,2.537529e+00,9.272736e-01,9.275021e-01,4.490181e-04,1.628173e-09,2.995951e+01,4.618248e+00,2.534126e+01,3.194703e+01,1.712359e+02
1.433263e+06,1.658869e+01,2.193425e+05,2.538687e+00,9.273067e-01,9.275022e-01,4.491809e-04,1.628172e-09,2.994519e+01,4.618248e+00,2.532694e+01,3.193061e+01,1.709355e+02
1.433363e+06,1.658984e+01,2.194425e+05,2.539844e+00,9.273398e-01,9.275024e-01,4.493438e-04,1.628172e-09,2.993086e+01,4.618248e+00,2.531262e+01,3.191419e+01,1.706351e+02
1.433463e+06,1.659100e+01,2.195426e+05,2.541002e+00,9.273781e-01,9.275025e-01,4.495066e-04,1.628172e-09,2.991966e+01,4.617881e+00,2.530177e+01,3.190101e+01,1.704217e+02
1.433563e+06,1.659216e+01,2.196426e+05,2.542159e+00,9.274355e-01,9.275027e-01,4.496695e-04,1.628172e-09,2.991966e+01,4.616193e+00,2.530346e+01,3.189945e+01,1.705217e+02
1.433663e+06,1.659332e+01,2.197426e+05,2.543317e+00,9.274930e-01,9.275028e-01,4.498323e-04,1.628171e-09,2.991966e+01,4.614506e+00,2.530515e+01,3.189789e+01,1.706217e+02
1.433763e+06,1.659447e+01,2.198426e+05,2.544475e+00,9.275504e-01,9.275030e-01,4.499952e-04,1.628171e-09,2.991966e+01,4.612818e+00,2.530684e+01,3.189634e+01,1.707216e+02
1.433863e+06,1.659563e+01,2.199426e+05,2.545632e+00,9.276078e-01,9.275031e-01,4.501580e-04,1.628171e-09,2.991966e+01,4.611130e+00,2.530852e+01,3.189478e+01,1.708216e+02
1.433963e+06,1.659679e+01,2.200426e+05,2.546790e+00,9.276656e-01,9.275033e-01,4.503209e-04,1.628171e-09,2.992074e+01,4.609807e+00,2.531094e+01,3.189436e+01,1.709129e+02
1.434063e+06,1.659795e+01,2.201427e+05,2.547948e+00,9.277244e-01,9.275034e-01,4.504837e-04,1.628170e-09,2.992579e+01,4.609807e+00,2.531598e+01,3.189807e+01,1.709729e+02
1.434163e+06,1.659911e+01,2.202427e+05,2.549105e+00,9.277833e-01,9.275036e-01,4.506466e-04,1.628170e-09,2.993084e+01,4.609807e+00,2.532103e+01,3.190177e+01,1.710329e+02
1.434263e+06,1.660026e+01,2.203427e+05,2.550263e+00,9.278422e-01,9.275037e-01,4.508094e-04,1.628170e-09,2.993588e+01,4.609807e+00,2.532608e+01,3.190548e+01,1.710929e+02
1.434363e+06,1.660142e+01,2.204427e+05,2.551420e+00,9.279011e-01,9.275039e-01,4.509723e-04,1.628169e-09,2.994093e+01,4.609807e+00,2.533112e+01,3.190919e+01,1.711529e+02
1.434463e+06,1.660258e+01,2.205427e+05,2.552578e+00,9.279381e-01,9.275040e-01,4.511351e-04,1.628169e-09,2.994490e+01,4.609535e+00,2.533536e+01,3.191239e+01,1.711828e+02
1.434563e+06,1.660374e+01,2.206428e+05,2.553736e+00,9.278950e-01,9.275042e-01,4.512980e-04,1.628169e-09,2.994490e+01,4.608265e+00,2.533663e+01,3.191376e+01,1.711027e+02
1.434663e+06,1.660489e+01,2.207428e+05,2.554893e+00,9.278518e-01,9.275043e-01,4.514608e-04,1.628169e-09,2.994490e+01,4.606996e+00,2.533790e+01,3.191513e+01,1.710226e+02
1.434763e+06,1.660605e+01,2.208428e+05,2.556051e+00,9.278086e-01,9.275045e-01,4.516237e-04,1.628168e-09,2.994490e+01,4.605727e+00,2.533917e+01,3.191650e+01,1.709425e+02
1.434863e+06,1.660721e+01,2.209428e+05,2.557209e+00,9.277655e-01,9.275047e-01,4.517865e-04,1.628168e-09,2.994490e+01,4.604457e+00,2.534044e+01,3.191787e+01,1.708624e+02
1.434963e+06,1.660837e+01,2.210428e+05,2.558366e+00,9.277319e-01,9.275048e-01,4.519494e-04,1.628168e-09,2.994406e+01,4.603189e+00,2.534087e+01,3.191805e+01,1.708089e+02
1.435063e+06,1.660952e+01,2.211429e+05,2.559524e+00,9.277319e-01,9.275050e-01,4.521122e-04,1.628168e-09,2.994027e+01,4.601923e+00,2.533834e+01,3.191406e+01,1.708488e+02
1.435163e+06,1.661068e+01,2.212429e+05,2.560682e+00,9.277319e-01,9.275051e-01,4.522751e-04,1.628167e-09,2.993647e+01,4.600657e+00,2.533582e+01,3.191007e+01,1.708888e+02
1.435263e+06,1.661184e+01,2.213429e+05,2.561839e+00,9.277319e-01,9.275053e-01,4.524379e-04,1.628167e-09,2.993268e+01,4.599391e+00,2.533329e+01,3.190609e+01,1.709288e+02
1.435363e+06,1.661300e+01,2.214429e+05,2.562997e+00,9.277319e-01,9.275054e-01,4.526008e-04,1.628167e-09,2.992889e+01,4.598126e+00,2.533076e+01,3.190210e+01,1.709688e+02
1.435463e+06,1.661415e+01,2.215429e+05,2.564154e+00,9.277192e-01,9.275056e-01,4.527636e-04,1.628167e-09,2.992621e+01,4.597138e+00,2.532907e+01,3.189966e+01,1.710132e+02
1.435563e+06,1.661531e+01,2.216430e+05,2.565312e+00,9.276618e-01,9.275057e-01,4.529265e-04,1.628166e-09,2.992748e+01,4.597138e+00,2.533034e+01,3.190271e+01,1.710732e+02
1.435663e+06,1.661647e+01,2.217430e+05,2.566470e+00,9.276044e-01,9.275059e-01,4.530893e-04,1.628166e-09,2.992875e+01,4.597138e+00,2.533161e+01,3.190577e+01,1.711331e+02
1.435763e+06,1.661763e+01,2.218430e+05,2.567627e+00,9.275469e-01,9.275060e-01,4.532522e-04,1.628166e-09,2.993002e+01,4.597138e+00,2.533288e+01,3.190883e+01,1.711931e+02
1.435863e+06,1.661878e+01,2.219430e+05,2.568785e+00,9.274895e-01,9.275062e-01,4.534150e-04,1.628165e-09,2.993128e+01,4.597138e+00,2.533415e+01,3.191189e+01,1.712531e+02
1.435963e+06,1.661994e+01,2.220430e+05,2.569943e+00,9.274339e-01,9.275063e-01,4.535779e-04,1.628165e-09,2.993283e+01,4.597138e+00,2.533569e+01,3.191519e+01,1.713131e+02
1.436063e+06,1.662110e+01,2.221431e+05,2.571100e+00,9.273850e-01,9.275065e-01,4.537407e-04,1.628165e-09,2.993536e+01,4.597138e+00,2.533822e+01,3.191937e+01,1.713733e+02
1.436163e+06,1.662226e+01,2.222431e+05,2.572258e+00,9.273360e-01,9.275066e-01,4.539036e-04,1.628165e-09,2.993789e+01,4.597138e+00,2.534075e+01,3.192354e+01,1.714335e+02
1.436263e+06,1.662342e+01,2.223431e+05,2.573415e+00,9.272870e-01,9.275068e-01,4.540664e-04,1.628164e-09,2.994042e+01,4.597138e+00,2.534329e+01,3.192771e+01,1.714937e+02
1.436363e+06,1.662457e+01,2.224431e+05,2.574573e+00,9.272381e-01,9.275069e-01,4.542292e-04,1.628164e-09,2.994296e+01,4.597138e+00,2.534582e+01,3.193189e+01,1.715539e+02
1.436463e+06,1.662573e+01,2.225431e+05,2.575731e+00,9.272119e-01,9.275071e-01,4.543921e-04,1.628164e-09,2.994372e+01,4.597434e+00,2.534628e+01,3.193345e+01,1.716187e+02
1.436563e+06,1.662689e+01,2.226432e+05,2.576888e+00,9.272607e-01,9.275072e-01,4.545549e-04,1.628164e-09,2.993867e+01,4.598700e+00,2.533997e+01,3.192647e+01,1.716987e+02
1.436663e+06,1.662805e+01,2.227432e+05,2.578046e+00,9.273095e-01,9.275074e-01,4.547178e-04,1.628163e-09,2.993362e+01,4.599966e+00,2.533366e+01,3.191949e+01,1.717787e+02
1.436763e+06,1.662920e+01,2.228432e+05,2.579204e+00,9.273583e-01,9.275075e-01,4.548806e-04,1.628163e-09,2.992858e+01,4.601231e+00,2.532734e+01,3.191251e+01,1.718586e+02
1.436863e+06,1.663036e+01,2.229432e+05,2.580361e+00,9.274071e-01,9.275077e-01,4.550435e-04,1.628163e-09,2.992353e+01,4.602497e+00,2.532103e+01,3.190554e+01,1.719386e+02
1.436963e+06,1.663152e+01,2.230432e+05,2.581519e+00,9.274426e-01,9.275078e-01,4.552063e-04,1.628163e-09,2.992180e+01,4.604154e+00,2.531765e+01,3.190250e+01,1.720000e+02
1.437063e+06,1.663268e+01,2.231433e+05,2.582677e+00,9.274340e-01,9.275080e-01,4.553692e-04,1.628162e-09,2.993104e+01,4.607104e+00,2.532393e+01,3.191248e+01,1.720000e+02
1.437163e+06,1.663383e+01,2.232433e+05,2.583834e+00,9.274254e-01,9.275081e-01,4.555320e-04,1.628162e-09,2.994027e+01,4.610054e+00,2.533022e+01,3.192246e+01,1.720000e+02
1.437263e+06,1.663499e+01,2.233433e+05,2.584992e+00,9.274168e-01,9.275083e-01,4.556949e-04,1.628162e-09,2.994951e+01,4.613004e+00,2.533651e+01,3.193244e+01,1.720000e+02
1.437363e+06,1.663615e+01,2.234433e+05,2.586149e+00,9.274082e-01,9.275084e-01,4.558577e-04,1.628162e-09,2.995875e+01,4.615953e+00,2.534279e+01,3.194242e+01,1.720000e+02
1.437463e+06,1.663731e+01,2.235433e+05,2.587307e+00,9.274015e-01,9.275086e-01,4.560206e-04,1.628161e-09,2.996472e+01,4.618248e+00,2.534647e+01,3.194888e+01,1.719600e+02
1.437563e+06,1.663846e+01,2.236433e+05,2.588465e+00,9.274015e-01,9.275087e-01,4.561834e-04,1.628161e-09,2.995924e+01,4.618248e+00,2.534099e+01,3.194297e+01,1.717801e+02
1.437663e+06,1.663962e+01,2.237434e+05,2.589622e+00,9.274015e-01,9.275089e-01,4.563463e-04,1.628161e-09,2.995377e+01,4.618248e+00,2.533552e+01,3.193707e+01,1.716002e+02
1.437763e+06,1.664078e+01,2.238434e+05,2.590780e+00,9.274015e-01,9.275090e-01,4.565091e-04,1.628160e-09,2.994829e+01,4.618248e+00,2.533004e+01,3.193117e+01,1.714202e+02
1.437863e+06,1.664194e+01,2.239434e+05,2.591938e+00,9.274015e-01,9.275092e-01,4.566720e-04,1.628160e-09,2.994282e+01,4.618248e+00,2.532457e+01,3.192527e+01,1.712403e+02
1.437963e+06,1.664310e+01,2.240434e+05,2.593095e+00,9.274056e-01,9.275093e-01,4.568348e-04,1.628160e-09,2.993772e+01,4.617876e+00,2.531984e+01,3.191967e+01,1.711132e+02
1.438063e+06,1.664425e+01,2.241434e+05,2.594253e+00,9.274243e-01,9.275095e-01,4.569977e-04,1.628160e-09,2.993393e+01,4.616185e+00,2.531775e+01,3.191517e+01,1.711733e+02
1.438163e+06,1.664541e+01,2.242435e+05,2.595410e+00,9.274430e-01,9.275096e-01,4.571605e-04,1.628159e-09,2.993015e+01,4.614494e+00,2.531565e+01,3.191068e+01,1.712334e+02
1.438263e+06,1.664657e+01,2.243435e+05,2.596568e+00,9.274617e-01,9.275098e-01,4.573234e-04,1.628159e-09,2.992636e+01,4.612804e+00,2.531356e+01,3.190618e+01,1.712935e+02
1.438364e+06,1.664773e+01,2.244435e+05,2.597726e+00,9.274804e-01,9.275099e-01,4.574862e-04,1.628159e-09,2.992258e+01,4.611113e+00,2.531147e+01,3.190168e+01,1.713536e+02
1.438464e+06,1.664888e+01,2.245435e+05,2.598883e+00,9.275056e-01,9.275101e-01,4.576490e-04,1.628159e-09,2.992023e+01,4.609807e+00,2.531042e+01,3.189851e+01,1.713636e+02
1.438564e+06,1.665004e+01,2.246435e+05,2.600041e+00,9.275530e-01,9.275102e-01,4.578119e-04,1.628158e-09,2.992275e+01,4.609807e+00,2.531295e+01,3.189983e+01,1.712037e+02
1.438664e+06,1.665120e+01,2.247436e+05,2.601199e+00,9.276004e-01,9.275104e-01,4.579747e-04,1.628158e-09,2.992528e+01,4.609807e+00,2.531547e+01,3.190116e+01,1.710437e+02
1.438764e+06,1.665236e+01,2.248436e+05,2.602356e+00,9.276478e-01,9.275105e-01,4.581376e-04,1.628158e-09,2.992780e+01,4.609807e+00,2.531799e+01,3.190248e+01,1.708838e+02
1.438864e+06,1.665351e+01,2.249436e+05,2.603514e+00,9.276952e-01,9.275107e-01,4.583004e-04,1.628158e-09,2.993032e+01,4.609807e+00,2.532052e+01,3.190381e+01,1.707238e+02
1.438964e+06,1.665467e+01,2.250436e+05,2.604672e+00,9.277231e-01,9.275108e-01,4.584633e-04,1.628157e-09,2.993256e+01,4.609521e+00,2.532304e+01,3.190542e+01,1.706407e+02
1.439064e+06,1.665583e+01,2.251436e+05,2.605829e+00,9.276843e-01,9.275110e-01,4.586261e-04,1.628157e-09,2.993381e+01,4.608253e+00,2.532556e+01,3.190801e+01,1.708206e+02
1.439164e+06,1.665699e+01,2.252437e+05,2.606987e+00,9.276456e-01,9.275111e-01,4.587890e-04,1.628157e-09,2.993507e+01,4.606986e+00,2.532808e+01,3.191061e+01,1.710005e+02
1.439264e+06,1.665814e+01,2.253437e+05,2.608144e+00,9.276068e-01,9.275113e-01,4.589518e-04,1.628156e-09,2.993632e+01,4.605719e+00,2.533060e+01,3.191320e+01,1.711805e+02
1.439364e+06,1.665930e+01,2.254437e+05,2.609302e+00,9.275680e-01,9.275114e-01,4.591147e-04,1.628156e-09,2.993758e+01,4.604452e+00,2.533313e+01,3.191579e+01,1.713604e+02
1.439464e+06,1.666046e+01,2.255437e+05,2.610460e+00,9.275302e-01,9.275116e-01,4.592775e-04,1.628156e-09,2.993798e+01,4.603469e+00,2.533452e+01,3.191742e+01,1.714910e+02
1.439564e+06,1.666162e+01,2.256437e+05,2.611617e+00,9.274957e-01,9.275118e-01,4.594404e-04,1.628156e-09,2.993546e+01,4.603469e+00,2.533199e+01,3.191571e+01,1.714510e+02
1.439664e+06,1.666277e+01,2.257438e+05,2.612775e+00,9.274612e-01,9.275119e-01,4.596032e-04,1.628155e-09,2.993293e+01,4.603469e+00,2.532946e+01,3.191400e+01,1.714109e+02
1.439764e+06,1.666393e+01,2.258438e+05,2.613933e+00,9.274267e-01,9.275121e-01,4.597661e-04,1.628155e-09,2.993040e+01,4.603469e+00,2.532693e+01,3.191229e+01,1.713708e+02
1.439864e+06,1.666509e+01,2.259438e+05,2.615090e+00,9.273922e-01,9.275122e-01,4.599289e-04,1.628155e-09,2.992787e+01,4.603469e+00,2.532440e+01,3.191058e+01,1.713308e+02
1.439964e+06,1.666625e+01,2.260438e+05,2.616248e+00,9.273753e-01,9.275124e-01,4.600918e-04,1.628155e-09,2.992651e+01,4.603762e+00,2.532275e+01,3.190959e+01,1.713278e+02
1.440064e+06,1.666741e+01,2.261438e+05,2.617405e+00,9.274169e-01,9.275125e-01,4.602546e-04,1.628154e-09,2.992904e+01,4.605029e+00,2.532401e+01,3.191099e+01,1.714477e+02
1.440164e+06,1.666856e+01,2.262439e+05,2.618563e+00,9.274585e-01,9.275127e-01,4.604175e-04,1.628154e-09,2.993156e+01,4.606297e+00,2.532527e+01,3.191239e+01,1.715677e+02
1.440264e+06,1.666972e+01,2.263439e+05,2.619721e+00,9.275002e-01,9.275128e-01,4.605803e-04,1.628154e-09,2.993408e+01,4.607564e+00,2.532652e+01,3.191378e+01,1.716876e+02
1.440364e+06,1.667088e+01,2.264439e+05,2.620878e+00,9.275418e-01,9.275130e-01,4.607431e-04,1.628154e-09,2.993661e+01,4.608831e+00,2.532778e+01,3.191518e+01,1.718076e+02
1.440464e+06,1.667204e+01,2.265439e+05,2.622036e+00,9.275739e-01,9.275131e-01,4.609060e-04,1.628153e-09,2.993797e+01,4.609516e+00,2.532846e+01,3.191565e+01,1.718908e+02
1.440564e+06,1.667319e+01,2.266439e+05,2.623194e+00,9.275739e-01,9.275133e-01,4.610688e-04,1.628153e-09,2.993545e+01,4.608249e+00,2.532720e+01,3.191303e+01,1.718508e+02
1.440664e+06,1.667435e+01,2.267439e+05,2.624351e+00,9.275739e-01,9.275134e-01,4.612317e-04,1.628153e-09,2.993293e+01,4.606981e+00,2.532594e+01,3.191041e+01,1.718108e+02
1.440764e+06,1.667551e+01,2.268440e+05,2.625509e+00,9.275739e-01,9.275136e-01,4.613945e-04,1.628152e-09,2.993040e+01,4.605714e+00,2.532469e+01,3.190779e+01,1.717709e+02
1.440864e+06,1.667667e+01,2.269440e+05,2.626667e+00,9.275739e-01,9.275137e-01,4.615574e-04,1.628152e-09,2.992788e+01,4.604447e+00,2.532343e+01,3.190516e+01,1.717309e+02
1.440964e+06,1.667782e+01,2.270440e+05,2.627824e+00,9.275679e-01,9.275139e-01,4.617202e-04,1.628152e-09,2.992622e+01,4.603469e+00,2.532275e+01,3.190363e+01,1.717046e+02
1.441064e+06,1.667898e+01,2.271440e+05,2.628982e+00,9.275420e-01,9.275140e-01,4.618831e-04,1.628152e-09,2.992749e+01,4.603469e+00,2.532403e+01,3.190576e+01,1.717246e+02
1.441164e+06,1.668014e+01,2.272440e+05,2.630139e+00,9.275161e-01,9.275142e-01,4.620459e-04,1.628151e-09,2.992877e+01,4.603469e+00,2.532530e+01,3.190790e+01,1.717447e+02
1.441264e+06,1.668130e+01,2.273441e+05,2.631297e+00,9.274901e-01,9.275143e-01,4.622088e-04,1.628151e-09,2.993004e+01,4.603469e+00,2.532657e+01,3.191004e+01,1.717648e+02
1.441364e+06,1.668245e+01,2.274441e+05,2.632455e+00,9.274642e-01,9.275145e-01,4.623716e-04,1.628151e-09,2.993131e+01,4.603469e+00,2.532784e+01,3.191217e+01,1.717848e+02
1.441464e+06,1.668361e+01,2.275441e+05,2.633612e+00,9.274471e-01,9.275146e-01,4.625345e-04,1.628151e-09,2.993197e+01,4.603469e+00,2.532850e+01,3.191338e+01,1.718000e+02
1.441564e+06,1.668477e+01,2.276441e+05,2.634770e+00,9.274571e-01,9.275148e-01,4.626973e-04,1.628150e-09,2.993070e+01,4.603469e+00,2.532723e+01,3.191172e+01,1.718000e+02
1.441664e+06,1.668593e+01,2.277441e+05,2.635928e+00,9.274672e-01,9.275149e-01,4.628602e-04,1.628150e-09,2.992943e+01,4.603469e+00,2.532596e+01,3.191005e+01,1.718000e+02
1.441764e+06,1.668709e+01,2.278442e+05,2.637085e+00,9.274772e-01,9.275151e-01,4.630230e-04,1.628150e-09,2.992816e+01,4.603469e+00,2.532469e+01,3.190839e+01,1.718000e+02
1.441864e+06,1.668824e+01,2.279442e+05,2.638243e+00,9.274872e-01,9.275152e-01,4.631858e-04,1.628150e-09,2.992689e+01,4.603469e+00,2.532342e+01,3.190673e+01,1.718000e+02
1.441964e+06,1.668940e+01,2.280442e+05,2.639400e+00,9.274865e-01,9.275154e-01,4.633487e-04,1.628149e-09,2.992756e+01,4.603775e+00,2.532379e+01,3.190745e+01,1.717613e+02
1.442064e+06,1.669056e+01,2.281442e+05,2.640558e+00,9.274521e-01,9.275155e-01,4.635115e-04,1.628149e-09,2.993429e+01,4.605040e+00,2.532925e+01,3.191562e+01,1.716016e+02
1.442164e+06,1.669172e+01,2.282442e+05,2.641716e+00,9.274177e-01,9.275157e-01,4.636744e-04,1.628149e-09,2.994102e+01,4.606305e+00,2.533472e+01,3.192379e+01,1.714420e+02
1.442264e+06,1.669287e+01,2.283443e+05,2.642873e+00,9.273834e-01,9.275158e-01,4.638372e-04,1.628149e-09,2.994776e+01,4.607570e+00,2.534018e+01,3.193196e+01,1.712823e+02
1.442364e+06,1.669403e+01,2.284443e+05,2.644031e+00,9.273490e-01,9.275160e-01,4.640001e-04,1.628148e-09,2.995449e+01,4.608835e+00,2.534565e+01,3.194013e+01,1.711226e+02
1.442464e+06,1.669519e+01,2.285443e+05,2.645189e+00,9.273362e-01,9.275161e-01,4.641629e-04,1.628148e-09,2.995995e+01,4.609807e+00,2.535014e+01,3.194632e+01,1.710325e+02
1.442564e+06,1.669635e+01,2.286443e+05,2.646346e+00,9.273951e-01,9.275163e-01,4.643258e-04,1.628148e-09,2.996120e+01,4.609807e+00,2.535139e+01,3.194594e+01,1.711724e+02
1.442664e+06,1.669750e+01,2.287443e+05,2.647504e+00,9.274539e-01,9.275164e-01,4.644886e-04,1.628147e-09,2.996246e+01,4.609807e+00,2.535265e+01,3.194556e+01,1.713124e+02
1.442764e+06,1.669866e+01,2.288444e+05,2.648662e+00,9.275128e-01,9.275166e-01,4.646515e-04,1.628147e-09,2.996371e+01,4.609807e+00,2.535390e+01,3.194518e+01,1.714523e+02
1.442864e+06,1.669982e+01,2.289444e+05,2.649819e+00,9.275716e-01,9.275167e-01,4.648143e-04,1.628147e-09,2.996497e+01,4.609807e+00,2.535516e+01,3.194479e+01,1.715923e+02
1.442964e+06,1.670098e+01,2.290444e+05,2.650977e+00,9.276133e-01,9.275169e-01,4.649772e-04,1.628147e-09,2.996496e+01,4.609514e+00,2.535545e+01,3.194358e+01,1.716400e+02
1.443064e+06,1.670213e+01,2.291444e+05,2.652134e+00,9.275975e-01,9.275170e-01,4.651400e-04,1.628146e-09,2.996075e+01,4.608245e+00,2.535250e+01,3.193961e+01,1.713796e+02
1.443164e+06,1.670329e+01,2.292444e+05,2.653292e+00,9.275817e-01,9.275172e-01,4.653028e-04,1.628146e-09,2.995653e+01,4.606976e+00,2.534956e+01,3.193563e+01,1.711193e+02
1.443264e+06,1.670445e+01,2.293445e+05,2.654450e+00,9.275658e-01,9.275173e-01,4.654657e-04,1.628146e-09,2.995232e+01,4.605706e+00,2.534662e+01,3.193165e+01,1.708589e+02
1.443364e+06,1.670561e+01,2.294445e+05,2.655607e+00,9.275500e-01,9.275175e-01,4.656285e-04,1.628146e-09,2.994811e+01,4.604437e+00,2.534367e+01,3.192768e+01,1.705985e+02
1.443464e+06,1.670676e+01,2.295445e+05,2.656765e+00,9.275417e-01,9.275176e-01,4.657914e-04,1.628145e-09,2.994590e+01,4.603469e+00,2.534243e+01,3.192561e+01,1.704475e+02
1.443565e+06,1.670792e+01,2.296445e+05,2.657923e+00,9.275575e-01,9.275178e-01,4.659542e-04,1.628145e-09,2.995010e+01,4.603469e+00,2.534663e+01,3.192968e+01,1.706474e+02
1.443665e+06,1.670908e+01,2.297445e+05,2.659080e+00,9.275733e-01,9.275179e-01,4.661171e-04,1.628145e-09,2.995431e+01,4.603469e+00,2.535084e+01,3.193375e+01,1.708474e+02
1.443765e+06,1.671024e+01,2.298445e+05,2.660238e+00,9.275891e-01,9.275181e-01,4.662799e-04,1.628145e-09,2.995851e+01,4.603469e+00,2.535504e+01,3.193782e+01,1.710473e+02
1.443865e+06,1.671140e+01,2.299446e+05,2.661395e+00,9.276049e-01,9.275182e-01,4.664428e-04,1.628144e-09,2.996272e+01,4.603469e+00,2.535925e+01,3.194189e+01,1.712472e+02
1.443965e+06,1.671255e+01,2.300446e+05,2.662553e+00,9.276014e-01,9.275184e-01,4.666056e-04,1.628144e-09,2.996464e+01,4.603469e+00,2.536117e+01,3.194406e+01,1.713575e+02
1.444065e+06,1.671371e+01,2.301446e+05,2.663711e+00,9.275353e-01,9.275185e-01,4.667685e-04,1.628144e-09,2.995917e+01,4.603469e+00,2.535570e+01,3.194011e+01,1.711776e+02
1.444165e+06,1.671487e+01,2.302446e+05,2.664868e+00,9.274693e-01,9.275187e-01,4.669313e-04,1.628143e-09,2.995369e+01,4.603469e+00,2.535022e+01,3.193615e+01,1.709977e+02
1.444265e+06,1.671603e+01,2.303446e+05,2.666026e+00,9.274033e-01,9.275188e-01,4.670942e-04,1.628143e-09,2.994822e+01,4.603469e+00,2.534475e+01,3.193219e+01,1.708177e+02
1.444365e+06,1.671718e+01,2.304447e+05,2.667184e+00,9.273372e-01,9.275190e-01,4.672570e-04,1.628143e-09,2.994274e+01,4.603469e+00,2.533927e+01,3.192824e+01,1.706378e+02
1.444465e+06,1.671834e+01,2.305447e+05,2.668341e+00,9.273001e-01,9.275192e-01,4.674198e-04,1.628143e-09,2.994043e+01,4.603469e+00,2.533696e+01,3.192683e+01,1.705422e+02
1.444565e+06,1.671950e+01,2.306447e+05,2.669499e+00,9.273577e-01,9.275193e-01,4.675827e-04,1.628142e-09,2.994844e+01,4.603469e+00,2.534497e+01,3.193378e+01,1.707225e+02
1.444665e+06,1.672066e+01,2.307447e+05,2.670657e+00,9.274152e-01,9.275195e-01,4.677455e-04,1.628142e-09,2.995645e+01,4.603469e+00,2.535298e+01,3.194072e+01,1.709027e+02
1.444765e+06,1.672181e+01,2.308447e+05,2.671814e+00,9.274727e-01,9.275196e-01,4.679084e-04,1.628142e-09,2.996446e+01,4.603469e+00,2.536099e+01,3.194766e+01,1.710830e+02
1.444865e+06,1.672297e+01,2.309448e+05,2.672972e+00,9.275302e-01,9.275198e-01,4.680712e-04,1.628142e-09,2.997247e+01,4.603469e+00,2.536901e+01,3.195461e+01,1.712633e+02
1.444965e+06,1.672413e+01,2.310448e+05,2.674129e+00,9.275700e-01,9.275199e-01,4.682341e-04,1.628141e-09,2.997510e+01,4.603469e+00,2.537163e+01,3.195626e+01,1.714193e+02
1.445065e+06,1.672529e+01,2.311448e+05,2.675287e+00,9.275542e-01,9.275201e-01,4.683969e-04,1.628141e-09,2.996080e+01,4.603469e+00,2.535733e+01,3.194131e+01,1.714993e+02
1.445165e+06,1.672644e+01,2.312448e+05,2.676445e+00,9.275385e-01,9.275202e-01,4.685598e-04,1.628141e-09,2.994650e+01,4.603469e+00,2.534303e+01,3.192636e+01,1.715793e+02
1.445265e+06,1.672760e+01,2.313448e+05,2.677602e+00,9.275227e-01,9.275204e-01,4.687226e-04,1.628141e-09,2.993220e+01,4.603469e+00,2.532873e+01,3.191141e+01,1.716592e+02
1.445365e+06,1.672876e+01,2.314449e+05,2.678760e+00,9.275069e-01,9.275205e-01,4.688855e-04,1.628140e-09,2.991790e+01,4.603469e+00,2.531444e+01,3.189646e+01,1.717392e+02
1.445465e+06,1.672992e+01,2.315449e+05,2.679918e+00,9.274904e-01,9.275207e-01,4.690483e-04,1.628140e-09,2.990885e+01,4.603469e+00,2.530538e+01,3.188718e+01,1.718192e+02
1.445565e+06,1.673108e+01,2.316449e+05,2.681075e+00,9.274717e-01,9.275208e-01,4.692111e-04,1.628140e-09,2.991642e+01,4.603469e+00,2.531295e+01,3.189589e+01,1.718992e+02
1.445665e+06,1.673223e+01,2.317449e+05,2.682233e+00,9.274531e-01,9.275210e-01,4.693740e-04,1.628139e-09,2.992399e+01,4.603469e+00,2.532052e+01,3.190460e+01,1.719791e+02
1.445765e+06,1.673339e+01,2.318449e+05,2.683390e+00,9.274344e-01,9.275211e-01,4.695368e-04,1.628139e-09,2.993156e+01,4.603469e+00,2.532809e+01,3.191331e+01,1.720591e+02
1.445865e+06,1.673455e+01,2.319450e+05,2.684548e+00,9.274157e-01,9.275213e-01,4.696997e-04,1.628139e-09,2.993913e+01,4.603469e+00,2.533566e+01,3.192203e+01,1.721391e+02
1.445965e+06,1.673571e+01,2.320450e+05,2.685706e+00,9.274173e-01,9.275214e-01,4.698625e-04,1.628139e-09,2.994560e+01,4.603772e+00,2.534183e+01,3.192894e+01,1.722000e+02
1.446065e+06,1.673686e+01,2.321450e+05,2.686863e+00,9.274836e-01,9.275216e-01,4.700254e-04,1.628138e-09,2.994856e+01,4.605043e+00,2.534352e+01,3.193008e+01,1.722000e+02
1.446165e+06,1.673802e+01,2.322450e+05,2.688021e+00,9.275499e-01,9.275217e-01,4.701882e-04,1.628138e-09,2.995152e+01,4.606315e+00,2.534521e+01,3.193122e+01,1.722000e+02
1.446265e+06,1.673918e+01,2.323450e+05,2.689179e+00,9.276161e-01,9.275219e-01,4.703511e-04,1.628138e-09,2.995448e+01,4.607587e+00,2.534690e+01,3.193236e+01,1.722000e+02
1.446365e+06,1.674034e+01,2.324451e+05,2.690336e+00,9.276824e-01,9.275220e-01,4.705139e-04,1.628138e-09,2.995745e+01,4.608858e+00,2.534859e+01,3.193350e+01,1.722000e+02
1.446465e+06,1.674149e+01,2.325451e+05,2.691494e+00,9.277278e-01,9.275222e-01,4.706768e-04,1.628137e-09,2.995731e+01,4.609807e+00,2.534750e+01,3.193194e+01,1.721949e+02
1.446565e+06,1.674265e+01,2.326451e+05,2.692652e+00,9.277121e-01,9.275223e-01,4.708396e-04,1.628137e-09,2.994806e+01,4.609807e+00,2.533825e+01,3.192243e+01,1.721750e+02
1.446665e+06,1.674381e+01,2.327451e+05,2.693809e+00,9.276963e-01,9.275225e-01,4.710024e-04,1.628137e-09,2.993881e+01,4.609807e+00,2.532900e+01,3.191292e+01,1.721550e+02
1.446765e+06,1.674497e+01,2.328451e+05,2.694967e+00,9.276805e-01,9.275226e-01,4.711653e-04,1.628137e-09,2.992956e+01,4.609807e+00,2.531975e+01,3.190342e+01,1.721351e+02
1.446865e+06,1.674612e+01,2.329452e+05,2.696124e+00,9.276648e-01,9.275228e-01,4.713281e-04,1.628136e-09,2.992031e+01,4.609807e+00,2.531050e+01,3.189391e+01,1.721151e+02
1.446965e+06,1.674728e+01,2.330452e+05,2.697282e+00,9.276472e-01,9.275229e-01,4.714910e-04,1.628136e-09,2.991587e+01,4.609807e+00,2.530607e+01,3.188965e+01,1.721146e+02
1.447065e+06,1.674844e+01,2.331452e+05,2.698440e+00,9.276243e-01,9.275231e-01,4.716538e-04,1.628136e-09,2.992639e+01,4.609807e+00,2.531659e+01,3.190166e+01,1.721746e+02
1.447165e+06,1.674960e+01,2.332452e+05,2.699597e+00,9.276013e-01,9.275232e-01,4.718167e-04,1.628136e-09,2.993692e+01,4.609807e+00,2.532711e+01,3.191368e+01,1.722346e+02
1.447265e+06,1.675075e+01,2.333452e+05,2.700755e+00,9.275783e-01,9.275234e-01,4.719795e-04,1.628135e-09,2.994744e+01,4.609807e+00,2.533763e+01,3.192570e+01,1.722946e+02
1.447365e+06,1.675191e+01,2.334452e+05,2.701913e+00,9.275554e-01,9.275235e-01,4.721424e-04,1.628135e-09,2.995796e+01,4.609807e+00,2.534815e+01,3.193772e+01,1.723545e+02
1.447465e+06,1.675307e+01,2.335453e+05,2.703070e+00,9.275359e-01,9.275237e-01,4.723052e-04,1.628135e-09,2.996400e+01,4.609807e+00,2.535419e+01,3.194480e+01,1.724048e+02
1.447565e+06,1.675423e+01,2.336453e+05,2.704228e+00,9.275272e-01,9.275238e-01,4.724681e-04,1.628134e-09,2.995600e+01,4.609807e+00,2.534619e+01,3.193643e+01,1.724248e+02
1.447665e+06,1.675539e+01,2.337453e+05,2.705385e+00,9.275186e-01,9.275240e-01,4.726309e-04,1.628134e-09,2.994800e+01,4.609807e+00,2.533819e+01,3.192806e+01,1.724448e+02
1.447765e+06,1.675654e+01,2.338453e+05,2.706543e+00,9.275100e-01,9.275241e-01,4.727937e-04,1.628134e-09,2.994000e+01,4.609807e+00,2.533020e+01,3.191970e+01,1.724648e+02
1.447865e+06,1.675770e+01,2.339453e+05,2.707701e+00,9.275014e-01,9.275243e-01,4.729566e-04,1.628134e-09,2.993201e+01,4.609807e+00,2.532220e+01,3.191133e+01,1.724848e+02
1.447965e+06,1.675886e+01,2.340454e+05,2.708858e+00,9.274904e-01,9.275244e-01,4.731194e-04,1.628133e-09,2.992593e+01,4.609807e+00,2.531612e+01,3.190510e+01,1.724904e+02
1.448065e+06,1.676002e+01,2.341454e+05,2.710016e+00,9.274717e-01,9.275246e-01,4.732823e-04,1.628133e-09,2.992593e+01,4.609807e+00,2.531612e+01,3.190565e+01,1.724503e+02
1.448165e+06,1.676117e+01,2.342454e+05,2.711174e+00,9.274530e-01,9.275247e-01,4.734451e-04,1.628133e-09,2.992593e+01,4.609807e+00,2.531612e+01,3.190620e+01,1.724103e+02
1.448265e+06,1.676233e+01,2.343454e+05,2.712331e+00,9.274343e-01,9.275249e-01,4.736080e-04,1.628133e-09,2.992593e+01,4.609807e+00,2.531612e+01,3.190675e+01,1.723702e+02
1.448365e+06,1.676349e+01,2.344454e+05,2.713489e+00,9.274156e-01,9.275250e-01,4.737708e-04,1.628132e-09,2.992593e+01,4.609807e+00,2.531612e+01,3.190730e+01,1.723301e+02
1.448465e+06,1.676465e+01,2.345455e+05,2.714647e+00,9.274083e-01,9.275252e-01,4.739337e-04,1.628132e-09,2.992687e+01,4.609807e+00,2.531706e+01,3.190853e+01,1.722852e+02
1.448565e+06,1.676580e+01,2.346455e+05,2.715804e+00,9.274356e-01,9.275253e-01,4.740965e-04,1.628132e-09,2.993066e+01,4.609807e+00,2.532085e+01,3.191182e+01,1.722252e+02
1.448665e+06,1.676696e+01,2.347455e+05,2.716962e+00,9.274628e-01,9.275255e-01,4.742593e-04,1.628132e-09,2.993445e+01,4.609807e+00,2.532465e+01,3.191510e+01,1.721652e+02
1.448766e+06,1.676812e+01,2.348455e+05,2.718119e+00,9.274901e-01,9.275256e-01,4.744222e-04,1.628131e-09,2.993825e+01,4.609807e+00,2.532844e+01,3.191839e+01,1.721052e+02
1.448866e+06,1.676928e+01,2.349455e+05,2.719277e+00,9.275174e-01,9.275258e-01,4.745850e-04,1.628131e-09,2.994204e+01,4.609807e+00,2.533223e+01,3.192167e+01,1.720452e+02
1.448966e+06,1.677043e+01,2.350456e+05,2.720435e+00,9.275334e-01,9.275259e-01,4.747479e-04,1.628131e-09,2.994593e+01,4.609807e+00,2.533612e+01,3.192540e+01,1.720197e+02
1.449066e+06,1.677159e+01,2.351456e+05,2.721592e+00,9.275147e-01,9.275261e-01,4.749107e-04,1.628130e-09,2.995014e+01,4.609807e+00,2.534033e+01,3.193048e+01,1.720996e+02
1.449166e+06,1.677275e+01,2.352456e+05,2.722750e+00,9.274960e-01,9.275263e-01,4.750736e-04,1.628130e-09,2.995434e+01,4.609807e+00,2.534454e+01,3.193557e+01,1.721796e+02
1.449266e+06,1.677391e+01,2.353456e+05,2.723908e+00,9.274774e-01,9.275264e-01,4.752364e-04,1.628130e-09,2.995855e+01,4.609807e+00,2.534874e+01,3.194065e+01,1.722596e+02
1.449366e+06,1.677507e+01,2.354456e+05,2.725065e+00,9.274587e-01,9.275266e-01,4.753993e-04,1.628130e-09,2.996275e+01,4.609807e+00,2.535295e+01,3.194574e+01,1.723396e+02
1.449466e+06,1.677622e+01,2.355457e+05,2.726223e+00,9.274446e-01,9.275267e-01,4.755621e-04,1.628129e-09,2.996459e+01,4.609807e+00,2.535478e+01,3.194813e+01,1.724000e+02
1.449566e+06,1.677738e+01,2.356457e+05,2.727380e+00,9.274446e-01,9.275269e-01,4.757249e-04,1.628129e-09,2.995911e+01,4.609807e+00,2.534930e+01,3.194222e+01,1.724000e+02
1.449666e+06,1.677854e+01,2.357457e+05,2.728538e+00,9.274446e-01,9.275270e-01,4.758878e-04,1.628129e-09,2.995362e+01,4.609807e+00,2.534382e+01,3.193631e+01,1.724000e+02
