Repository: brandonlampe/CS_Data

# Repository for Crushed Salt Data
**Grant No: 456417**

This is a work in progress!

## Repository Content

### Directory Names
A uniform namining structure still in progress, but in general directories are named according to the following:
 - Names contain no spaces, a single underscore "_" will be used as a file name seperator.
 - Files are for the Crushed Salt Project (CSP); therefore, the first three charaters of each file are "CSP".
 - Folders are organized by which frame the test was performed on i.e., A2 or A3.
 - The fifth and sixth charaters of each file name will therefore be "A" followed by the frame number.

File: UNM_WP_HY_175_13/STAGE09/CREEP_FIT/175_13_STAGE09_CREEP_OUT.csv (part 11 of 11)
Analysis by Brandon Lampe, performed on: 2016/11/04 11:48:49
Experimental results below begin at: 2016/10/16 14:09:36
Duration (sec),Duration (day),Elapsed Time (sec),Elapsed Time (day),Interpolated Fractional Density,Fit to Fractional Density,Fit to Volume Strain,Fit to Volume Strain Rate (1/sec),Confining Pressure (MPa),Pore Pressure (MPa),Terzaghi Pressure (MPa),Solid Pressure (MPa),Temperature (C))
1.449766e+06,1.677970e+01,2.358457e+05,2.729696e+00,9.274446e-01,9.275272e-01,4.760506e-04,1.628129e-09,2.994814e+01,4.609807e+00,2.533833e+01,3.193040e+01,1.724000e+02
1.449866e+06,1.678085e+01,2.359457e+05,2.730853e+00,9.274446e-01,9.275273e-01,4.762135e-04,1.628128e-09,2.994266e+01,4.609807e+00,2.533285e+01,3.192448e+01,1.724000e+02
1.449966e+06,1.678201e+01,2.360458e+05,2.732011e+00,9.274471e-01,9.275275e-01,4.763763e-04,1.628128e-09,2.994056e+01,4.609807e+00,2.533076e+01,3.192215e+01,1.723799e+02
1.450066e+06,1.678317e+01,2.361458e+05,2.733169e+00,9.274572e-01,9.275276e-01,4.765392e-04,1.628128e-09,2.994856e+01,4.609807e+00,2.533875e+01,3.193048e+01,1.722999e+02
1.450166e+06,1.678433e+01,2.362458e+05,2.734326e+00,9.274672e-01,9.275278e-01,4.767020e-04,1.628128e-09,2.995656e+01,4.609807e+00,2.534675e+01,3.193881e+01,1.722199e+02
1.450266e+06,1.678548e+01,2.363458e+05,2.735484e+00,9.274773e-01,9.275279e-01,4.768649e-04,1.628127e-09,2.996455e+01,4.609807e+00,2.535475e+01,3.194713e+01,1.721400e+02
1.450366e+06,1.678664e+01,2.364458e+05,2.736642e+00,9.274873e-01,9.275281e-01,4.770277e-04,1.628127e-09,2.997255e+01,4.609807e+00,2.536275e+01,3.195546e+01,1.720600e+02
1.450466e+06,1.678780e+01,2.365458e+05,2.737799e+00,9.274902e-01,9.275282e-01,4.771905e-04,1.628127e-09,2.997761e+01,4.609807e+00,2.536780e+01,3.196082e+01,1.720200e+02
1.450566e+06,1.678896e+01,2.366459e+05,2.738957e+00,9.274715e-01,9.275284e-01,4.773534e-04,1.628127e-09,2.997383e+01,4.609807e+00,2.536402e+01,3.195730e+01,1.721000e+02
1.450666e+06,1.679011e+01,2.367459e+05,2.740114e+00,9.274529e-01,9.275285e-01,4.775162e-04,1.628126e-09,2.997005e+01,4.609807e+00,2.536024e+01,3.195378e+01,1.721799e+02
1.450766e+06,1.679127e+01,2.368459e+05,2.741272e+00,9.274342e-01,9.275287e-01,4.776791e-04,1.628126e-09,2.996627e+01,4.609807e+00,2.535647e+01,3.195025e+01,1.722599e+02
1.450866e+06,1.679243e+01,2.369459e+05,2.742430e+00,9.274156e-01,9.275288e-01,4.778419e-04,1.628126e-09,2.996250e+01,4.609807e+00,2.535269e+01,3.194673e+01,1.723399e+02
1.450966e+06,1.679359e+01,2.370459e+05,2.743587e+00,9.274062e-01,9.275290e-01,4.780048e-04,1.628125e-09,2.995934e+01,4.609807e+00,2.534953e+01,3.194361e+01,1.724000e+02
1.451066e+06,1.679474e+01,2.371460e+05,2.744745e+00,9.274248e-01,9.275291e-01,4.781676e-04,1.628125e-09,2.995807e+01,4.609807e+00,2.534827e+01,3.194169e+01,1.724000e+02
1.451166e+06,1.679590e+01,2.372460e+05,2.745903e+00,9.274434e-01,9.275293e-01,4.783305e-04,1.628125e-09,2.995681e+01,4.609807e+00,2.534700e+01,3.193978e+01,1.724000e+02
1.451266e+06,1.679706e+01,2.373460e+05,2.747060e+00,9.274620e-01,9.275294e-01,4.784933e-04,1.628125e-09,2.995554e+01,4.609807e+00,2.534573e+01,3.193786e+01,1.724000e+02
1.451366e+06,1.679822e+01,2.374460e+05,2.748218e+00,9.274807e-01,9.275296e-01,4.786561e-04,1.628124e-09,2.995428e+01,4.609807e+00,2.534447e+01,3.193595e+01,1.724000e+02
1.451466e+06,1.679938e+01,2.375460e+05,2.749375e+00,9.275024e-01,9.275297e-01,4.788190e-04,1.628124e-09,2.995331e+01,4.609807e+00,2.534350e+01,3.193427e+01,1.723332e+02
1.451566e+06,1.680053e+01,2.376461e+05,2.750533e+00,9.275341e-01,9.275299e-01,4.789818e-04,1.628124e-09,2.995331e+01,4.609807e+00,2.534350e+01,3.193333e+01,1.720523e+02
1.451666e+06,1.680169e+01,2.377461e+05,2.751691e+00,9.275658e-01,9.275300e-01,4.791447e-04,1.628124e-09,2.995331e+01,4.609807e+00,2.534350e+01,3.193240e+01,1.717714e+02
1.451766e+06,1.680285e+01,2.378461e+05,2.752848e+00,9.275975e-01,9.275302e-01,4.793075e-04,1.628123e-09,2.995331e+01,4.609807e+00,2.534350e+01,3.193147e+01,1.714905e+02
1.451866e+06,1.680401e+01,2.379461e+05,2.754006e+00,9.276292e-01,9.275303e-01,4.794704e-04,1.628123e-09,2.995331e+01,4.609807e+00,2.534350e+01,3.193053e+01,1.712096e+02
1.451966e+06,1.680516e+01,2.380461e+05,2.755164e+00,9.276383e-01,9.275305e-01,4.796332e-04,1.628123e-09,2.995427e+01,4.609807e+00,2.534447e+01,3.193130e+01,1.710152e+02
1.452066e+06,1.680632e+01,2.381462e+05,2.756321e+00,9.275809e-01,9.275306e-01,4.797961e-04,1.628123e-09,2.995806e+01,4.609807e+00,2.534826e+01,3.193708e+01,1.710752e+02
1.452166e+06,1.680748e+01,2.382462e+05,2.757479e+00,9.275234e-01,9.275308e-01,4.799589e-04,1.628122e-09,2.996186e+01,4.609807e+00,2.535205e+01,3.194286e+01,1.711352e+02
1.452266e+06,1.680864e+01,2.383462e+05,2.758637e+00,9.274660e-01,9.275309e-01,4.801217e-04,1.628122e-09,2.996565e+01,4.609807e+00,2.535584e+01,3.194864e+01,1.711952e+02
1.452366e+06,1.680979e+01,2.384462e+05,2.759794e+00,9.274086e-01,9.275311e-01,4.802846e-04,1.628122e-09,2.996944e+01,4.609807e+00,2.535963e+01,3.195442e+01,1.712551e+02
1.452466e+06,1.681095e+01,2.385462e+05,2.760952e+00,9.273743e-01,9.275312e-01,4.804474e-04,1.628121e-09,2.997228e+01,4.609807e+00,2.536247e+01,3.195849e+01,1.713302e+02
1.452566e+06,1.681211e+01,2.386463e+05,2.762109e+00,9.274088e-01,9.275314e-01,4.806103e-04,1.628121e-09,2.997228e+01,4.609807e+00,2.536247e+01,3.195748e+01,1.714502e+02
1.452666e+06,1.681327e+01,2.387463e+05,2.763267e+00,9.274432e-01,9.275315e-01,4.807731e-04,1.628121e-09,2.997228e+01,4.609807e+00,2.536247e+01,3.195646e+01,1.715702e+02
1.452766e+06,1.681442e+01,2.388463e+05,2.764425e+00,9.274777e-01,9.275317e-01,4.809360e-04,1.628121e-09,2.997228e+01,4.609807e+00,2.536247e+01,3.195545e+01,1.716901e+02
1.452866e+06,1.681558e+01,2.389463e+05,2.765582e+00,9.275121e-01,9.275318e-01,4.810988e-04,1.628120e-09,2.997228e+01,4.609807e+00,2.536247e+01,3.195443e+01,1.718101e+02
1.452966e+06,1.681674e+01,2.390463e+05,2.766740e+00,9.275271e-01,9.275320e-01,4.812616e-04,1.628120e-09,2.997132e+01,4.609807e+00,2.536152e+01,3.195296e+01,1.719151e+02
1.453066e+06,1.681790e+01,2.391464e+05,2.767898e+00,9.274840e-01,9.275321e-01,4.814245e-04,1.628120e-09,2.996753e+01,4.609807e+00,2.535772e+01,3.195014e+01,1.719751e+02
1.453166e+06,1.681906e+01,2.392464e+05,2.769055e+00,9.274409e-01,9.275323e-01,4.815873e-04,1.628120e-09,2.996373e+01,4.609807e+00,2.535392e+01,3.194731e+01,1.720352e+02
1.453266e+06,1.682021e+01,2.393464e+05,2.770213e+00,9.273977e-01,9.275324e-01,4.817502e-04,1.628119e-09,2.995993e+01,4.609807e+00,2.535012e+01,3.194449e+01,1.720953e+02
1.453366e+06,1.682137e+01,2.394464e+05,2.771370e+00,9.273546e-01,9.275326e-01,4.819130e-04,1.628119e-09,2.995613e+01,4.609807e+00,2.534632e+01,3.194166e+01,1.721554e+02
1.453466e+06,1.682253e+01,2.395464e+05,2.772528e+00,9.273436e-01,9.275327e-01,4.820759e-04,1.628119e-09,2.995190e+01,4.609807e+00,2.534209e+01,3.193743e+01,1.722103e+02
1.453566e+06,1.682369e+01,2.396464e+05,2.773686e+00,9.274255e-01,9.275329e-01,4.822387e-04,1.628119e-09,2.994643e+01,4.609807e+00,2.533662e+01,3.192911e+01,1.722503e+02
1.453666e+06,1.682484e+01,2.397465e+05,2.774843e+00,9.275073e-01,9.275330e-01,4.824016e-04,1.628118e-09,2.994095e+01,4.609807e+00,2.533115e+01,3.192080e+01,1.722903e+02
1.453766e+06,1.682600e+01,2.398465e+05,2.776001e+00,9.275891e-01,9.275332e-01,4.825644e-04,1.628118e-09,2.993548e+01,4.609807e+00,2.532567e+01,3.191249e+01,1.723303e+02
1.453867e+06,1.682716e+01,2.399465e+05,2.777159e+00,9.276710e-01,9.275333e-01,4.827272e-04,1.628118e-09,2.993000e+01,4.609807e+00,2.532020e+01,3.190418e+01,1.723702e+02
1.453967e+06,1.682832e+01,2.400465e+05,2.778316e+00,9.276999e-01,9.275335e-01,4.828901e-04,1.628117e-09,2.992658e+01,4.609807e+00,2.531677e+01,3.189963e+01,1.723898e+02
1.454067e+06,1.682947e+01,2.401465e+05,2.779474e+00,9.275750e-01,9.275337e-01,4.830529e-04,1.628117e-09,2.992910e+01,4.609807e+00,2.531929e+01,3.190603e+01,1.723498e+02
1.454167e+06,1.683063e+01,2.402466e+05,2.780632e+00,9.274501e-01,9.275338e-01,4.832158e-04,1.628117e-09,2.993162e+01,4.609807e+00,2.532182e+01,3.191243e+01,1.723098e+02
1.454267e+06,1.683179e+01,2.403466e+05,2.781789e+00,9.273252e-01,9.275340e-01,4.833786e-04,1.628117e-09,2.993415e+01,4.609807e+00,2.532434e+01,3.191882e+01,1.722698e+02
1.454367e+06,1.683295e+01,2.404466e+05,2.782947e+00,9.272004e-01,9.275341e-01,4.835415e-04,1.628116e-09,2.993667e+01,4.609807e+00,2.532686e+01,3.192522e+01,1.722298e+02
1.454467e+06,1.683410e+01,2.405466e+05,2.784104e+00,9.271270e-01,9.275343e-01,4.837043e-04,1.628116e-09,2.993727e+01,4.609807e+00,2.532746e+01,3.192803e+01,1.721236e+02
1.454567e+06,1.683526e+01,2.406466e+05,2.785262e+00,9.272046e-01,9.275344e-01,4.838671e-04,1.628116e-09,2.993221e+01,4.609807e+00,2.532240e+01,3.192029e+01,1.718232e+02
1.454667e+06,1.683642e+01,2.407467e+05,2.786420e+00,9.272823e-01,9.275346e-01,4.840300e-04,1.628116e-09,2.992716e+01,4.609807e+00,2.531735e+01,3.191255e+01,1.715227e+02
1.454767e+06,1.683758e+01,2.408467e+05,2.787577e+00,9.273599e-01,9.275347e-01,4.841928e-04,1.628115e-09,2.992210e+01,4.609807e+00,2.531229e+01,3.190481e+01,1.712223e+02
1.454867e+06,1.683873e+01,2.409467e+05,2.788735e+00,9.274375e-01,9.275349e-01,4.843557e-04,1.628115e-09,2.991704e+01,4.609807e+00,2.530724e+01,3.189708e+01,1.709219e+02
1.454967e+06,1.683989e+01,2.410467e+05,2.789893e+00,9.274971e-01,9.275350e-01,4.845185e-04,1.628115e-09,2.991397e+01,4.609807e+00,2.530416e+01,3.189201e+01,1.707366e+02
1.455067e+06,1.684105e+01,2.411467e+05,2.791050e+00,9.275057e-01,9.275352e-01,4.846814e-04,1.628115e-09,2.991649e+01,4.609807e+00,2.530669e+01,3.189448e+01,1.708765e+02
1.455167e+06,1.684221e+01,2.412468e+05,2.792208e+00,9.275143e-01,9.275353e-01,4.848442e-04,1.628114e-09,2.991902e+01,4.609807e+00,2.530921e+01,3.189694e+01,1.710165e+02
1.455267e+06,1.684337e+01,2.413468e+05,2.793365e+00,9.275230e-01,9.275355e-01,4.850070e-04,1.628114e-09,2.992154e+01,4.609807e+00,2.531173e+01,3.189941e+01,1.711565e+02
1.455367e+06,1.684452e+01,2.414468e+05,2.794523e+00,9.275316e-01,9.275356e-01,4.851699e-04,1.628114e-09,2.992406e+01,4.609807e+00,2.531426e+01,3.190188e+01,1.712964e+02
1.455467e+06,1.684568e+01,2.415468e+05,2.795681e+00,9.275461e-01,9.275358e-01,4.853327e-04,1.628114e-09,2.992735e+01,4.609807e+00,2.531754e+01,3.190499e+01,1.714156e+02
1.455567e+06,1.684684e+01,2.416468e+05,2.796838e+00,9.275777e-01,9.275359e-01,4.854956e-04,1.628113e-09,2.993282e+01,4.609807e+00,2.532301e+01,3.190996e+01,1.714754e+02
1.455667e+06,1.684800e+01,2.417469e+05,2.797996e+00,9.276092e-01,9.275361e-01,4.856584e-04,1.628113e-09,2.993828e+01,4.609807e+00,2.532847e+01,3.191492e+01,1.715353e+02
1.455767e+06,1.684915e+01,2.418469e+05,2.799154e+00,9.276407e-01,9.275362e-01,4.858213e-04,1.628113e-09,2.994374e+01,4.609807e+00,2.533394e+01,3.191988e+01,1.715952e+02
1.455867e+06,1.685031e+01,2.419469e+05,2.800311e+00,9.276723e-01,9.275364e-01,4.859841e-04,1.628112e-09,2.994921e+01,4.609807e+00,2.533940e+01,3.192484e+01,1.716551e+02
1.455967e+06,1.685147e+01,2.420469e+05,2.801469e+00,9.276898e-01,9.275365e-01,4.861469e-04,1.628112e-09,2.995363e+01,4.609807e+00,2.534382e+01,3.192909e+01,1.717050e+02
1.456067e+06,1.685263e+01,2.421469e+05,2.802627e+00,9.276654e-01,9.275367e-01,4.863098e-04,1.628112e-09,2.995490e+01,4.609807e+00,2.534509e+01,3.193117e+01,1.717250e+02
1.456167e+06,1.685378e+01,2.422470e+05,2.803784e+00,9.276410e-01,9.275368e-01,4.864726e-04,1.628112e-09,2.995616e+01,4.609807e+00,2.534636e+01,3.193326e+01,1.717450e+02
1.456267e+06,1.685494e+01,2.423470e+05,2.804942e+00,9.276166e-01,9.275370e-01,4.866355e-04,1.628111e-09,2.995743e+01,4.609807e+00,2.534763e+01,3.193535e+01,1.717650e+02
1.456367e+06,1.685610e+01,2.424470e+05,2.806099e+00,9.275922e-01,9.275371e-01,4.867983e-04,1.628111e-09,2.995870e+01,4.609807e+00,2.534889e+01,3.193743e+01,1.717850e+02
1.456467e+06,1.685726e+01,2.425470e+05,2.807257e+00,9.275699e-01,9.275373e-01,4.869612e-04,1.628111e-09,2.995861e+01,4.609807e+00,2.534880e+01,3.193799e+01,1.718050e+02
1.456567e+06,1.685841e+01,2.426470e+05,2.808415e+00,9.275541e-01,9.275374e-01,4.871240e-04,1.628111e-09,2.995437e+01,4.609807e+00,2.534456e+01,3.193389e+01,1.718250e+02
1.456667e+06,1.685957e+01,2.427471e+05,2.809572e+00,9.275382e-01,9.275376e-01,4.872868e-04,1.628110e-09,2.995014e+01,4.609807e+00,2.534033e+01,3.192979e+01,1.718451e+02
1.456767e+06,1.686073e+01,2.428471e+05,2.810730e+00,9.275224e-01,9.275377e-01,4.874497e-04,1.628110e-09,2.994590e+01,4.609807e+00,2.533610e+01,3.192569e+01,1.718652e+02
1.456867e+06,1.686189e+01,2.429471e+05,2.811888e+00,9.275065e-01,9.275379e-01,4.876125e-04,1.628110e-09,2.994167e+01,4.609807e+00,2.533186e+01,3.192160e+01,1.718852e+02
1.456967e+06,1.686305e+01,2.430471e+05,2.813045e+00,9.274949e-01,9.275380e-01,4.877754e-04,1.628110e-09,2.993756e+01,4.609807e+00,2.532775e+01,3.191750e+01,1.719000e+02
1.457067e+06,1.686420e+01,2.431471e+05,2.814203e+00,9.274949e-01,9.275382e-01,4.879382e-04,1.628109e-09,2.993378e+01,4.609807e+00,2.532397e+01,3.191343e+01,1.719000e+02
1.457167e+06,1.686536e+01,2.432471e+05,2.815361e+00,9.274949e-01,9.275383e-01,4.881011e-04,1.628109e-09,2.993000e+01,4.609807e+00,2.532019e+01,3.190936e+01,1.719000e+02
1.457267e+06,1.686652e+01,2.433472e+05,2.816518e+00,9.274949e-01,9.275385e-01,4.882639e-04,1.628109e-09,2.992622e+01,4.609807e+00,2.531641e+01,3.190528e+01,1.719000e+02
1.457367e+06,1.686768e+01,2.434472e+05,2.817676e+00,9.274949e-01,9.275386e-01,4.884267e-04,1.628108e-09,2.992244e+01,4.609807e+00,2.531264e+01,3.190121e+01,1.719000e+02
1.457467e+06,1.686883e+01,2.435472e+05,2.818833e+00,9.274949e-01,9.275388e-01,4.885896e-04,1.628108e-09,2.992098e+01,4.610249e+00,2.531073e+01,3.189960e+01,1.718843e+02
1.457567e+06,1.686999e+01,2.436472e+05,2.819991e+00,9.274949e-01,9.275389e-01,4.887524e-04,1.628108e-09,2.992602e+01,4.611937e+00,2.531409e+01,3.190490e+01,1.718243e+02
1.457667e+06,1.687115e+01,2.437472e+05,2.821149e+00,9.274949e-01,9.275391e-01,4.889153e-04,1.628108e-09,2.993107e+01,4.613625e+00,2.531745e+01,3.191021e+01,1.717643e+02
1.457767e+06,1.687231e+01,2.438473e+05,2.822306e+00,9.274949e-01,9.275392e-01,4.890781e-04,1.628107e-09,2.993612e+01,4.615312e+00,2.532081e+01,3.191552e+01,1.717043e+02
1.457867e+06,1.687346e+01,2.439473e+05,2.823464e+00,9.274949e-01,9.275394e-01,4.892410e-04,1.628107e-09,2.994116e+01,4.617000e+00,2.532416e+01,3.192083e+01,1.716444e+02
1.457967e+06,1.687462e+01,2.440473e+05,2.824622e+00,9.274818e-01,9.275395e-01,4.894038e-04,1.628107e-09,2.994391e+01,4.618248e+00,2.532566e+01,3.192408e+01,1.715583e+02
1.458067e+06,1.687578e+01,2.441473e+05,2.825779e+00,9.274314e-01,9.275397e-01,4.895666e-04,1.628107e-09,2.994011e+01,4.618248e+00,2.532186e+01,3.192146e+01,1.713980e+02
1.458167e+06,1.687694e+01,2.442473e+05,2.826937e+00,9.273811e-01,9.275398e-01,4.897295e-04,1.628106e-09,2.993631e+01,4.618248e+00,2.531806e+01,3.191885e+01,1.712378e+02
1.458267e+06,1.687809e+01,2.443474e+05,2.828094e+00,9.273308e-01,9.275400e-01,4.898923e-04,1.628106e-09,2.993251e+01,4.618248e+00,2.531426e+01,3.191623e+01,1.710776e+02
1.458367e+06,1.687925e+01,2.444474e+05,2.829252e+00,9.272805e-01,9.275401e-01,4.900552e-04,1.628106e-09,2.992871e+01,4.618248e+00,2.531046e+01,3.191362e+01,1.709174e+02
1.458467e+06,1.688041e+01,2.445474e+05,2.830410e+00,9.272394e-01,9.275403e-01,4.902180e-04,1.628106e-09,2.992740e+01,4.618248e+00,2.530915e+01,3.191341e+01,1.708053e+02
1.458567e+06,1.688157e+01,2.446474e+05,2.831567e+00,9.272236e-01,9.275404e-01,4.903808e-04,1.628105e-09,2.993287e+01,4.618248e+00,2.531462e+01,3.191978e+01,1.708253e+02
1.458667e+06,1.688272e+01,2.447474e+05,2.832725e+00,9.272078e-01,9.275406e-01,4.905437e-04,1.628105e-09,2.993834e+01,4.618248e+00,2.532010e+01,3.192615e+01,1.708453e+02
1.458767e+06,1.688388e+01,2.448475e+05,2.833883e+00,9.271920e-01,9.275408e-01,4.907065e-04,1.628105e-09,2.994382e+01,4.618248e+00,2.532557e+01,3.193251e+01,1.708653e+02
1.458867e+06,1.688504e+01,2.449475e+05,2.835040e+00,9.271762e-01,9.275409e-01,4.908694e-04,1.628105e-09,2.994929e+01,4.618248e+00,2.533104e+01,3.193888e+01,1.708853e+02
1.458967e+06,1.688620e+01,2.450475e+05,2.836198e+00,9.271906e-01,9.275411e-01,4.910322e-04,1.628104e-09,2.995253e+01,4.617799e+00,2.533473e+01,3.194198e+01,1.709160e+02
1.459068e+06,1.688736e+01,2.451475e+05,2.837356e+00,9.272882e-01,9.275412e-01,4.911951e-04,1.628104e-09,2.994957e+01,4.616112e+00,2.533346e+01,3.193606e+01,1.709759e+02
1.459168e+06,1.688851e+01,2.452475e+05,2.838513e+00,9.273858e-01,9.275414e-01,4.913579e-04,1.628104e-09,2.994662e+01,4.614424e+00,2.533220e+01,3.193013e+01,1.710359e+02
1.459268e+06,1.688967e+01,2.453476e+05,2.839671e+00,9.274834e-01,9.275415e-01,4.915207e-04,1.628103e-09,2.994367e+01,4.612736e+00,2.533094e+01,3.192421e+01,1.710959e+02
1.459368e+06,1.689083e+01,2.454476e+05,2.840828e+00,9.275810e-01,9.275417e-01,4.916836e-04,1.628103e-09,2.994072e+01,4.611048e+00,2.532967e+01,3.191828e+01,1.711559e+02
1.459468e+06,1.689199e+01,2.455476e+05,2.841986e+00,9.276377e-01,9.275418e-01,4.918464e-04,1.628103e-09,2.993788e+01,4.609807e+00,2.532808e+01,3.191365e+01,1.712106e+02
1.459568e+06,1.689314e+01,2.456476e+05,2.843144e+00,9.275802e-01,9.275420e-01,4.920093e-04,1.628103e-09,2.993536e+01,4.609807e+00,2.532555e+01,3.191262e+01,1.712506e+02
1.459668e+06,1.689430e+01,2.457476e+05,2.844301e+00,9.275228e-01,9.275421e-01,4.921721e-04,1.628102e-09,2.993284e+01,4.609807e+00,2.532303e+01,3.191159e+01,1.712905e+02
1.459768e+06,1.689546e+01,2.458477e+05,2.845459e+00,9.274654e-01,9.275423e-01,4.923349e-04,1.628102e-09,2.993031e+01,4.609807e+00,2.532051e+01,3.191056e+01,1.713305e+02
1.459868e+06,1.689662e+01,2.459477e+05,2.846617e+00,9.274080e-01,9.275424e-01,4.924978e-04,1.628102e-09,2.992779e+01,4.609807e+00,2.531798e+01,3.190953e+01,1.713705e+02
1.459968e+06,1.689777e+01,2.460477e+05,2.847774e+00,9.273675e-01,9.275426e-01,4.926606e-04,1.628102e-09,2.992693e+01,4.609807e+00,2.531712e+01,3.190979e+01,1.713789e+02
1.460068e+06,1.689893e+01,2.461477e+05,2.848932e+00,9.273747e-01,9.275427e-01,4.928235e-04,1.628101e-09,2.993073e+01,4.609807e+00,2.532092e+01,3.191368e+01,1.712988e+02
1.460168e+06,1.690009e+01,2.462477e+05,2.850089e+00,9.273819e-01,9.275429e-01,4.929863e-04,1.628101e-09,2.993453e+01,4.609807e+00,2.532472e+01,3.191756e+01,1.712187e+02
1.460268e+06,1.690125e+01,2.463477e+05,2.851247e+00,9.273891e-01,9.275430e-01,4.931492e-04,1.628101e-09,2.993832e+01,4.609807e+00,2.532852e+01,3.192145e+01,1.711386e+02
1.460368e+06,1.690240e+01,2.464478e+05,2.852405e+00,9.273963e-01,9.275432e-01,4.933120e-04,1.628101e-09,2.994212e+01,4.609807e+00,2.533232e+01,3.192533e+01,1.710585e+02
1.460468e+06,1.690356e+01,2.465478e+05,2.853562e+00,9.274151e-01,9.275433e-01,4.934748e-04,1.628100e-09,2.994535e+01,4.609807e+00,2.533554e+01,3.192826e+01,1.710323e+02
1.460568e+06,1.690472e+01,2.466478e+05,2.854720e+00,9.274652e-01,9.275435e-01,4.936377e-04,1.628100e-09,2.994703e+01,4.609807e+00,2.533722e+01,3.192859e+01,1.711521e+02
1.460668e+06,1.690588e+01,2.467478e+05,2.855878e+00,9.275154e-01,9.275436e-01,4.938005e-04,1.628100e-09,2.994871e+01,4.609807e+00,2.533890e+01,3.192892e+01,1.712718e+02
1.460768e+06,1.690704e+01,2.468478e+05,2.857035e+00,9.275655e-01,9.275438e-01,4.939634e-04,1.628099e-09,2.995039e+01,4.609807e+00,2.534058e+01,3.192926e+01,1.713916e+02
1.460868e+06,1.690819e+01,2.469479e+05,2.858193e+00,9.276157e-01,9.275439e-01,4.941262e-04,1.628099e-09,2.995207e+01,4.609807e+00,2.534226e+01,3.192959e+01,1.715113e+02
1.460968e+06,1.690935e+01,2.470479e+05,2.859351e+00,9.276379e-01,9.275441e-01,4.942890e-04,1.628099e-09,2.995462e+01,4.609807e+00,2.534481e+01,3.193169e+01,1.716104e+02
1.461068e+06,1.691051e+01,2.471479e+05,2.860508e+00,9.275805e-01,9.275442e-01,4.944519e-04,1.628099e-09,2.995967e+01,4.609807e+00,2.534986e+01,3.193882e+01,1.716504e+02
1.461168e+06,1.691167e+01,2.472479e+05,2.861666e+00,9.275231e-01,9.275444e-01,4.946147e-04,1.628098e-09,2.996471e+01,4.609807e+00,2.535491e+01,3.194595e+01,1.716904e+02
1.461268e+06,1.691282e+01,2.473479e+05,2.862823e+00,9.274657e-01,9.275445e-01,4.947776e-04,1.628098e-09,2.996976e+01,4.609807e+00,2.535995e+01,3.195309e+01,1.717303e+02
1.461368e+06,1.691398e+01,2.474480e+05,2.863981e+00,9.274082e-01,9.275447e-01,4.949404e-04,1.628098e-09,2.997481e+01,4.609807e+00,2.536500e+01,3.196022e+01,1.717703e+02
1.461468e+06,1.691514e+01,2.475480e+05,2.865139e+00,9.273656e-01,9.275448e-01,4.951033e-04,1.628098e-09,2.997682e+01,4.610242e+00,2.536657e+01,3.196361e+01,1.717948e+02
1.461568e+06,1.691630e+01,2.476480e+05,2.866296e+00,9.273656e-01,9.275450e-01,4.952661e-04,1.628097e-09,2.997009e+01,4.611930e+00,2.535816e+01,3.195622e+01,1.717748e+02
1.461668e+06,1.691745e+01,2.477480e+05,2.867454e+00,9.273656e-01,9.275451e-01,4.954289e-04,1.628097e-09,2.996336e+01,4.613618e+00,2.534974e+01,3.194883e+01,1.717549e+02
1.461768e+06,1.691861e+01,2.478480e+05,2.868612e+00,9.273656e-01,9.275453e-01,4.955918e-04,1.628097e-09,2.995663e+01,4.615306e+00,2.534132e+01,3.194145e+01,1.717349e+02
1.461868e+06,1.691977e+01,2.479481e+05,2.869769e+00,9.273656e-01,9.275454e-01,4.957546e-04,1.628097e-09,2.994990e+01,4.616993e+00,2.533291e+01,3.193406e+01,1.717149e+02
1.461968e+06,1.692093e+01,2.480481e+05,2.870927e+00,9.273634e-01,9.275456e-01,4.959175e-04,1.628096e-09,2.994566e+01,4.618248e+00,2.532741e+01,3.192945e+01,1.717206e+02
1.462068e+06,1.692208e+01,2.481481e+05,2.872084e+00,9.273548e-01,9.275457e-01,4.960803e-04,1.628096e-09,2.994862e+01,4.618248e+00,2.533037e+01,3.193290e+01,1.718008e+02
1.462168e+06,1.692324e+01,2.482481e+05,2.873242e+00,9.273461e-01,9.275459e-01,4.962431e-04,1.628096e-09,2.995158e+01,4.618248e+00,2.533333e+01,3.193634e+01,1.718811e+02
1.462268e+06,1.692440e+01,2.483481e+05,2.874400e+00,9.273375e-01,9.275460e-01,4.964060e-04,1.628095e-09,2.995454e+01,4.618248e+00,2.533629e+01,3.193979e+01,1.719613e+02
1.462368e+06,1.692556e+01,2.484482e+05,2.875557e+00,9.273288e-01,9.275462e-01,4.965688e-04,1.628095e-09,2.995750e+01,4.618248e+00,2.533925e+01,3.194324e+01,1.720416e+02
1.462468e+06,1.692671e+01,2.485482e+05,2.876715e+00,9.273405e-01,9.275463e-01,4.967317e-04,1.628095e-09,2.995885e+01,4.618248e+00,2.534060e+01,3.194435e+01,1.721054e+02
1.462568e+06,1.692787e+01,2.486482e+05,2.877873e+00,9.274066e-01,9.275465e-01,4.968945e-04,1.628095e-09,2.995590e+01,4.618248e+00,2.533765e+01,3.193923e+01,1.721254e+02
1.462668e+06,1.692903e+01,2.487482e+05,2.879030e+00,9.274726e-01,9.275466e-01,4.970573e-04,1.628094e-09,2.995295e+01,4.618248e+00,2.533470e+01,3.193410e+01,1.721454e+02
1.462768e+06,1.693019e+01,2.488482e+05,2.880188e+00,9.275386e-01,9.275468e-01,4.972202e-04,1.628094e-09,2.995000e+01,4.618248e+00,2.533175e+01,3.192897e+01,1.721654e+02
1.462868e+06,1.693135e+01,2.489483e+05,2.881346e+00,9.276047e-01,9.275469e-01,4.973830e-04,1.628094e-09,2.994705e+01,4.618248e+00,2.532880e+01,3.192385e+01,1.721854e+02
1.462968e+06,1.693250e+01,2.490483e+05,2.882503e+00,9.276392e-01,9.275471e-01,4.975459e-04,1.628094e-09,2.994421e+01,4.618248e+00,2.532596e+01,3.191977e+01,1.722054e+02
1.463068e+06,1.693366e+01,2.491483e+05,2.883661e+00,9.275889e-01,9.275472e-01,4.977087e-04,1.628093e-09,2.994169e+01,4.618248e+00,2.532344e+01,3.191853e+01,1.722254e+02
1.463168e+06,1.693482e+01,2.492483e+05,2.884818e+00,9.275386e-01,9.275474e-01,4.978716e-04,1.628093e-09,2.993916e+01,4.618248e+00,2.532091e+01,3.191728e+01,1.722455e+02
1.463268e+06,1.693598e+01,2.493483e+05,2.885976e+00,9.274882e-01,9.275475e-01,4.980344e-04,1.628093e-09,2.993663e+01,4.618248e+00,2.531838e+01,3.191604e+01,1.722655e+02
1.463368e+06,1.693713e+01,2.494483e+05,2.887134e+00,9.274379e-01,9.275477e-01,4.981972e-04,1.628093e-09,2.993410e+01,4.618248e+00,2.531585e+01,3.191480e+01,1.722855e+02
1.463468e+06,1.693829e+01,2.495484e+05,2.888291e+00,9.274135e-01,9.275478e-01,4.983601e-04,1.628092e-09,2.993520e+01,4.618248e+00,2.531695e+01,3.191670e+01,1.722945e+02
1.463568e+06,1.693945e+01,2.496484e+05,2.889449e+00,9.274565e-01,9.275480e-01,4.985229e-04,1.628092e-09,2.994572e+01,4.618248e+00,2.532747e+01,3.192677e+01,1.722745e+02
1.463668e+06,1.694061e+01,2.497484e+05,2.890607e+00,9.274996e-01,9.275482e-01,4.986858e-04,1.628092e-09,2.995624e+01,4.618248e+00,2.533799e+01,3.193685e+01,1.722545e+02
1.463768e+06,1.694176e+01,2.498484e+05,2.891764e+00,9.275427e-01,9.275483e-01,4.988486e-04,1.628092e-09,2.996676e+01,4.618248e+00,2.534851e+01,3.194692e+01,1.722345e+02
1.463868e+06,1.694292e+01,2.499484e+05,2.892922e+00,9.275858e-01,9.275485e-01,4.990114e-04,1.628091e-09,2.997728e+01,4.618248e+00,2.535903e+01,3.195699e+01,1.722145e+02
1.463968e+06,1.694408e+01,2.500485e+05,2.894079e+00,9.276051e-01,9.275486e-01,4.991743e-04,1.628091e-09,2.998455e+01,4.618248e+00,2.536630e+01,3.196426e+01,1.721945e+02
1.464068e+06,1.694524e+01,2.501485e+05,2.895237e+00,9.275620e-01,9.275488e-01,4.993371e-04,1.628091e-09,2.998328e+01,4.618248e+00,2.536503e+01,3.196416e+01,1.721745e+02
1.464169e+06,1.694639e+01,2.502485e+05,2.896395e+00,9.275189e-01,9.275489e-01,4.995000e-04,1.628090e-09,2.998201e+01,4.618248e+00,2.536376e+01,3.196406e+01,1.721545e+02
1.464269e+06,1.694755e+01,2.503485e+05,2.897552e+00,9.274758e-01,9.275491e-01,4.996628e-04,1.628090e-09,2.998074e+01,4.618248e+00,2.536249e+01,3.196397e+01,1.721345e+02
1.464369e+06,1.694871e+01,2.504485e+05,2.898710e+00,9.274328e-01,9.275492e-01,4.998256e-04,1.628090e-09,2.997947e+01,4.618248e+00,2.536122e+01,3.196387e+01,1.721145e+02
1.464469e+06,1.694987e+01,2.505486e+05,2.899868e+00,9.274042e-01,9.275494e-01,4.999885e-04,1.628090e-09,2.997650e+01,4.618248e+00,2.535825e+01,3.196151e+01,1.721061e+02
1.464569e+06,1.695103e+01,2.506486e+05,2.901025e+00,9.274137e-01,9.275495e-01,5.001513e-04,1.628089e-09,2.996902e+01,4.618248e+00,2.535077e+01,3.195316e+01,1.721283e+02
1.464669e+06,1.695218e+01,2.507486e+05,2.902183e+00,9.274233e-01,9.275497e-01,5.003142e-04,1.628089e-09,2.996154e+01,4.618248e+00,2.534330e+01,3.194482e+01,1.721505e+02
1.464769e+06,1.695334e+01,2.508486e+05,2.903341e+00,9.274329e-01,9.275498e-01,5.004770e-04,1.628089e-09,2.995407e+01,4.618248e+00,2.533582e+01,3.193647e+01,1.721728e+02
1.464869e+06,1.695450e+01,2.509486e+05,2.904498e+00,9.274424e-01,9.275500e-01,5.006398e-04,1.628089e-09,2.994659e+01,4.618248e+00,2.532834e+01,3.192813e+01,1.721950e+02
1.464969e+06,1.695566e+01,2.510487e+05,2.905656e+00,9.276070e-01,9.275501e-01,5.008027e-04,1.628088e-09,2.993995e+01,9.724890e+00,2.021506e+01,3.151759e+01,1.722000e+02
1.465069e+06,1.695681e+01,2.511487e+05,2.906813e+00,9.274446e-01,9.275503e-01,5.009655e-04,1.628088e-09,2.997017e+01,9.893062e+00,2.007710e+01,3.154083e+01,1.721000e+02
1.465169e+06,1.695797e+01,2.512487e+05,2.907971e+00,9.274827e-01,9.275504e-01,5.011284e-04,1.628088e-09,2.993228e+01,9.926828e+00,2.000545e+01,3.149645e+01,1.723000e+02
1.465269e+06,1.695913e+01,2.513487e+05,2.909129e+00,9.275200e-01,9.275506e-01,5.012912e-04,1.628088e-09,2.991331e+01,9.947931e+00,1.996538e+01,3.147348e+01,1.721000e+02
1.465369e+06,1.696029e+01,2.514487e+05,2.910286e+00,9.277881e-01,9.275507e-01,5.014540e-04,1.628087e-09,2.992593e+01,9.960621e+00,1.996531e+01,3.147988e+01,1.723000e+02
1.465469e+06,1.696144e+01,2.515488e+05,2.911444e+00,9.275791e-01,9.275509e-01,5.016169e-04,1.628087e-09,2.992593e+01,9.966966e+00,1.995897e+01,3.148423e+01,1.721261e+02
1.465569e+06,1.696260e+01,2.516488e+05,2.912602e+00,9.276275e-01,9.275510e-01,5.017797e-04,1.628087e-09,2.991762e+01,9.977554e+00,1.994007e+01,3.147333e+01,1.716000e+02
1.465669e+06,1.696376e+01,2.517488e+05,2.913759e+00,9.274525e-01,9.275512e-01,5.019426e-04,1.628086e-09,2.997855e+01,9.977429e+00,2.000112e+01,3.154309e+01,1.719000e+02
1.465769e+06,1.696492e+01,2.518488e+05,2.914917e+00,9.272373e-01,9.275513e-01,5.021054e-04,1.628086e-09,2.991966e+01,9.979586e+00,1.994007e+01,3.148440e+01,1.719000e+02
1.465869e+06,1.696607e+01,2.519488e+05,2.916074e+00,9.275775e-01,9.275515e-01,5.022682e-04,1.628086e-09,2.993855e+01,9.985931e+00,1.995262e+01,3.149639e+01,1.719677e+02
1.465969e+06,1.696723e+01,2.520489e+05,2.917232e+00,9.279224e-01,9.275516e-01,5.024311e-04,1.628086e-09,2.994056e+01,9.985931e+00,1.995462e+01,3.149056e+01,1.722000e+02
1.466069e+06,1.696839e+01,2.521489e+05,2.918390e+00,9.276169e-01,9.275518e-01,5.025939e-04,1.628085e-09,2.995966e+01,9.986472e+00,1.997318e+01,3.151819e+01,1.720129e+02
1.466169e+06,1.696955e+01,2.522489e+05,2.919547e+00,9.276169e-01,9.275519e-01,5.027568e-04,1.628085e-09,2.995966e+01,9.994327e+00,1.996533e+01,3.151757e+01,1.721996e+02
1.466269e+06,1.697070e+01,2.523489e+05,2.920705e+00,9.276956e-01,9.275521e-01,5.029196e-04,1.628085e-09,2.992608e+01,9.994345e+00,1.993173e+01,3.147955e+01,1.719013e+02
1.466369e+06,1.697186e+01,2.524489e+05,2.921863e+00,9.275757e-01,9.275522e-01,5.030824e-04,1.628085e-09,2.993836e+01,9.986056e+00,1.995231e+01,3.149622e+01,1.721955e+02
1.466469e+06,1.697302e+01,2.525490e+05,2.923020e+00,9.275380e-01,9.275524e-01,5.032453e-04,1.628084e-09,2.993228e+01,9.985931e+00,1.994635e+01,3.149055e+01,1.721000e+02
1.466569e+06,1.697418e+01,2.526490e+05,2.924178e+00,9.276943e-01,9.275525e-01,5.034081e-04,1.628084e-09,2.996558e+01,9.985931e+00,1.997965e+01,3.152282e+01,1.721000e+02
1.466669e+06,1.697534e+01,2.527490e+05,2.925336e+00,9.274456e-01,9.275527e-01,5.035710e-04,1.628084e-09,2.995968e+01,9.994312e+00,1.996537e+01,3.152158e+01,1.721996e+02
1.466769e+06,1.697649e+01,2.528490e+05,2.926493e+00,9.277312e-01,9.275528e-01,5.037338e-04,1.628084e-09,2.991962e+01,9.985931e+00,1.993369e+01,3.147242e+01,1.717978e+02
1.466869e+06,1.697765e+01,2.529490e+05,2.927651e+00,9.274967e-01,9.275530e-01,5.038966e-04,1.628083e-09,2.990713e+01,9.985931e+00,1.992120e+01,3.146439e+01,1.710063e+02
1.466969e+06,1.697881e+01,2.530490e+05,2.928808e+00,9.274949e-01,9.275531e-01,5.040595e-04,1.628083e-09,2.992591e+01,9.985931e+00,1.993997e+01,3.148467e+01,1.710999e+02
1.467069e+06,1.697997e+01,2.531491e+05,2.929966e+00,9.275378e-01,9.275533e-01,5.042223e-04,1.628083e-09,2.992593e+01,9.985931e+00,1.994000e+01,3.148371e+01,1.712993e+02
1.467169e+06,1.698112e+01,2.532491e+05,2.931124e+00,9.276522e-01,9.275534e-01,5.043852e-04,1.628082e-09,2.997827e+01,9.985931e+00,1.999233e+01,3.153747e+01,1.713000e+02
1.467269e+06,1.698228e+01,2.533491e+05,2.932281e+00,9.275739e-01,9.275536e-01,5.045480e-04,1.628082e-09,2.995328e+01,9.985931e+00,1.996735e+01,3.151236e+01,1.715998e+02
1.467369e+06,1.698344e+01,2.534491e+05,2.933439e+00,9.275739e-01,9.275537e-01,5.047108e-04,1.628082e-09,2.992619e+01,9.985931e+00,1.994026e+01,3.148315e+01,1.714019e+02
1.467469e+06,1.698460e+01,2.535491e+05,2.934597e+00,9.276519e-01,9.275539e-01,5.048737e-04,1.628082e-09,2.994468e+01,9.979660e+00,1.996502e+01,3.150176e+01,1.717954e+02
1.467569e+06,1.698575e+01,2.536492e+05,2.935754e+00,9.276512e-01,9.275540e-01,5.050365e-04,1.628081e-09,2.993879e+01,9.985908e+00,1.995288e+01,3.149494e+01,1.718004e+02
1.467669e+06,1.698691e+01,2.537492e+05,2.936912e+00,9.272037e-01,9.275542e-01,5.051994e-04,1.628081e-09,3.000341e+01,9.979630e+00,2.002378e+01,3.157551e+01,1.718993e+02
1.467769e+06,1.698807e+01,2.538492e+05,2.938069e+00,9.275737e-01,9.275543e-01,5.053622e-04,1.628081e-09,2.997856e+01,9.979586e+00,1.999898e+01,3.154011e+01,1.720999e+02
1.467869e+06,1.698923e+01,2.539492e+05,2.939227e+00,9.274446e-01,9.275545e-01,5.055250e-04,1.628081e-09,2.993859e+01,9.979586e+00,1.995900e+01,3.150001e+01,1.718018e+02
1.467969e+06,1.699038e+01,2.540492e+05,2.940385e+00,9.274446e-01,9.275546e-01,5.056879e-04,1.628080e-09,2.994487e+01,9.979586e+00,1.996528e+01,3.150678e+01,1.720987e+02
1.468069e+06,1.699154e+01,2.541493e+05,2.941542e+00,9.274450e-01,9.275548e-01,5.058507e-04,1.628080e-09,2.993866e+01,9.979586e+00,1.995907e+01,3.150008e+01,1.719004e+02
1.468169e+06,1.699270e+01,2.542493e+05,2.942700e+00,9.276155e-01,9.275549e-01,5.060136e-04,1.628080e-09,2.999072e+01,9.979586e+00,2.001114e+01,3.155225e+01,1.720983e+02
