Repository: brandonlampe/CS_Data

# Repository for Crushed Salt Data
**Grant No: 456417**

This is a work in progress!

## Repository Content

### Directory Names
A uniform namining structure still in progress, but in general directories are named according to the following:
 - Names contain no spaces, a single underscore "_" will be used as a file name seperator.
 - Files are for the Crushed Salt Project (CSP); therefore, the first three charaters of each file are "CSP".
 - Folders are organized by which frame the test was performed on i.e., A2 or A3.
 - The fifth and sixth charaters of each file name will therefore be "A" followed by the frame number.
 - Files are chronologically labeled in order of tests performed on a specific frame.That is to say numbering is frame specific (e.g., 01, 02,...,nn tests performed on a specific frame)Therefore the final two characters will be the test number.

### Crushed Salt Testing
The bulk of current repo contents are tests on crushed salt performed at Sandia National Laboratory in Albuquerque, NM.  Future contents of this repository include:
 - Photographs of crushed salt samples (pre and post testing)
 - Permeability test results
 - Thermalconductivity test results
 - Porosity test results

File: UNM_WP_HY_175_13/STAGE10/CREEP_FIT/175_13_STAGE10_CREEP_OUT.csv (part 1 of 7)
Analysis by Brandon Lampe, performed on: 2016/11/04 11:56:14
Experimental results below begin at: 2016/10/19 12:57:36
Duration (sec),Duration (day),Elapsed Time (sec),Elapsed Time (day),Interpolated Fractional Density,Fit to Fractional Density,Fit to Volume Strain,Fit to Volume Strain Rate (1/sec),Confining Pressure (MPa),Pore Pressure (MPa),Terzaghi Pressure (MPa),Solid Pressure (MPa),Temperature (C))
1.468800e+06,1.700000e+01,0.000000e+00,0.000000e+00,9.274596e-01,9.275778e-01,1.274292e-04,9.554543e-10,2.997418e+01,9.971791e+00,2.000239e+01,3.153865e+01,1.724000e+02
1.468900e+06,1.700116e+01,1.000197e+02,1.157635e-03,9.275044e-01,9.275779e-01,1.275248e-04,9.554543e-10,2.997081e+01,9.970671e+00,2.000014e+01,3.153406e+01,1.724000e+02
1.469000e+06,1.700232e+01,2.000394e+02,2.315271e-03,9.275493e-01,9.275780e-01,1.276203e-04,9.554542e-10,2.996744e+01,9.969552e+00,1.999789e+01,3.152948e+01,1.724000e+02
1.469100e+06,1.700347e+01,3.000591e+02,3.472906e-03,9.275941e-01,9.275781e-01,1.277159e-04,9.554541e-10,2.996407e+01,9.968433e+00,1.999564e+01,3.152489e+01,1.724000e+02
1.469200e+06,1.700463e+01,4.000788e+02,4.630542e-03,9.276389e-01,9.275782e-01,1.278115e-04,9.554540e-10,2.996070e+01,9.967313e+00,1.999339e+01,3.152030e+01,1.724000e+02
1.469300e+06,1.700579e+01,5.000985e+02,5.788177e-03,9.276311e-01,9.275782e-01,1.279070e-04,9.554539e-10,2.995501e+01,9.966091e+00,1.998892e+01,3.151444e+01,1.720967e+02
1.469400e+06,1.700695e+01,6.001182e+02,6.945813e-03,9.275995e-01,9.275783e-01,1.280026e-04,9.554538e-10,2.994826e+01,9.964822e+00,1.998344e+01,3.150800e+01,1.716569e+02
1.469500e+06,1.700810e+01,7.001379e+02,8.103448e-03,9.275679e-01,9.275784e-01,1.280982e-04,9.554537e-10,2.994152e+01,9.963554e+00,1.997797e+01,3.150156e+01,1.712170e+02
1.469600e+06,1.700926e+01,8.001576e+02,9.261084e-03,9.275363e-01,9.275785e-01,1.281937e-04,9.554537e-10,2.993478e+01,9.962285e+00,1.997249e+01,3.149513e+01,1.707771e+02
1.469700e+06,1.701042e+01,9.001773e+02,1.041872e-02,9.275047e-01,9.275786e-01,1.282893e-04,9.554536e-10,2.992804e+01,9.961017e+00,1.996702e+01,3.148869e+01,1.703373e+02
1.469800e+06,1.701158e+01,1.000197e+03,1.157635e-02,9.275008e-01,9.275787e-01,1.283848e-04,9.554535e-10,2.993144e+01,9.960621e+00,1.997082e+01,3.149249e+01,1.703516e+02
1.469900e+06,1.701273e+01,1.100217e+03,1.273399e-02,9.275094e-01,9.275788e-01,1.284804e-04,9.554534e-10,2.993945e+01,9.960621e+00,1.997883e+01,3.150092e+01,1.705719e+02
1.470000e+06,1.701389e+01,1.200236e+03,1.389163e-02,9.275181e-01,9.275789e-01,1.285760e-04,9.554533e-10,2.994746e+01,9.960621e+00,1.998684e+01,3.150936e+01,1.707922e+02
1.470100e+06,1.701505e+01,1.300256e+03,1.504926e-02,9.275267e-01,9.275790e-01,1.286715e-04,9.554532e-10,2.995548e+01,9.960621e+00,1.999486e+01,3.151780e+01,1.710125e+02
1.470200e+06,1.701621e+01,1.400276e+03,1.620690e-02,9.275353e-01,9.275790e-01,1.287671e-04,9.554531e-10,2.996349e+01,9.960621e+00,2.000287e+01,3.152623e+01,1.712328e+02
1.470300e+06,1.701736e+01,1.500296e+03,1.736453e-02,9.275429e-01,9.275791e-01,1.288627e-04,9.554530e-10,2.996301e+01,9.959739e+00,2.000327e+01,3.152561e+01,1.713834e+02
1.470400e+06,1.701852e+01,1.600315e+03,1.852217e-02,9.275501e-01,9.275792e-01,1.289582e-04,9.554529e-10,2.995880e+01,9.958470e+00,2.000033e+01,3.152101e+01,1.715033e+02
1.470500e+06,1.701968e+01,1.700335e+03,1.967980e-02,9.275573e-01,9.275793e-01,1.290538e-04,9.554528e-10,2.995460e+01,9.957202e+00,1.999740e+01,3.151640e+01,1.716233e+02
1.470600e+06,1.702084e+01,1.800355e+03,2.083744e-02,9.275645e-01,9.275794e-01,1.291494e-04,9.554527e-10,2.995039e+01,9.955933e+00,1.999446e+01,3.151180e+01,1.717433e+02
1.470700e+06,1.702200e+01,1.900374e+03,2.199507e-02,9.275716e-01,9.275795e-01,1.292449e-04,9.554527e-10,2.994619e+01,9.954665e+00,1.999152e+01,3.150720e+01,1.718632e+02
1.470800e+06,1.702315e+01,2.000394e+03,2.315271e-02,9.275957e-01,9.275796e-01,1.293405e-04,9.554526e-10,2.994315e+01,9.953398e+00,1.998975e+01,3.150347e+01,1.717754e+02
1.470900e+06,1.702431e+01,2.100414e+03,2.431034e-02,9.276273e-01,9.275797e-01,1.294361e-04,9.554525e-10,2.994063e+01,9.952131e+00,1.998850e+01,3.150012e+01,1.715958e+02
1.471000e+06,1.702547e+01,2.200433e+03,2.546798e-02,9.276588e-01,9.275798e-01,1.295316e-04,9.554524e-10,2.993811e+01,9.950865e+00,1.998725e+01,3.149677e+01,1.714162e+02
1.471100e+06,1.702663e+01,2.300453e+03,2.662562e-02,9.276903e-01,9.275798e-01,1.296272e-04,9.554523e-10,2.993559e+01,9.949599e+00,1.998599e+01,3.149342e+01,1.712365e+02
1.471200e+06,1.702778e+01,2.400473e+03,2.778325e-02,9.277219e-01,9.275799e-01,1.297227e-04,9.554522e-10,2.993307e+01,9.948332e+00,1.998474e+01,3.149007e+01,1.710569e+02
1.471300e+06,1.702894e+01,2.500493e+03,2.894089e-02,9.277103e-01,9.275800e-01,1.298183e-04,9.554521e-10,2.993313e+01,9.947064e+00,1.998607e+01,3.149050e+01,1.710137e+02
1.471401e+06,1.703010e+01,2.600512e+03,3.009852e-02,9.276787e-01,9.275801e-01,1.299139e-04,9.554520e-10,2.993439e+01,9.945796e+00,1.998859e+01,3.149269e+01,1.710337e+02
1.471501e+06,1.703126e+01,2.700532e+03,3.125616e-02,9.276471e-01,9.275802e-01,1.300094e-04,9.554519e-10,2.993564e+01,9.944527e+00,1.999112e+01,3.149487e+01,1.710536e+02
1.471601e+06,1.703241e+01,2.800552e+03,3.241379e-02,9.276155e-01,9.275803e-01,1.301050e-04,9.554518e-10,2.993690e+01,9.943259e+00,1.999364e+01,3.149706e+01,1.710736e+02
1.471701e+06,1.703357e+01,2.900571e+03,3.357143e-02,9.275839e-01,9.275804e-01,1.302006e-04,9.554517e-10,2.993815e+01,9.941990e+00,1.999616e+01,3.149924e+01,1.710936e+02
1.471801e+06,1.703473e+01,3.000591e+03,3.472906e-02,9.275846e-01,9.275805e-01,1.302961e-04,9.554516e-10,2.993597e+01,9.941586e+00,1.999439e+01,3.149691e+01,1.711683e+02
1.471901e+06,1.703589e+01,3.100611e+03,3.588670e-02,9.276005e-01,9.275806e-01,1.303917e-04,9.554516e-10,2.993219e+01,9.941586e+00,1.999060e+01,3.149246e+01,1.712684e+02
1.472001e+06,1.703704e+01,3.200631e+03,3.704433e-02,9.276163e-01,9.275806e-01,1.304873e-04,9.554515e-10,2.992840e+01,9.941586e+00,1.998682e+01,3.148801e+01,1.713685e+02
1.472101e+06,1.703820e+01,3.300650e+03,3.820197e-02,9.276321e-01,9.275807e-01,1.305828e-04,9.554514e-10,2.992462e+01,9.941586e+00,1.998303e+01,3.148357e+01,1.714687e+02
1.472201e+06,1.703936e+01,3.400670e+03,3.935961e-02,9.276479e-01,9.275808e-01,1.306784e-04,9.554513e-10,2.992083e+01,9.941586e+00,1.997925e+01,3.147912e+01,1.715688e+02
1.472301e+06,1.704052e+01,3.500690e+03,4.051724e-02,9.276242e-01,9.275809e-01,1.307740e-04,9.554512e-10,2.991792e+01,9.940713e+00,1.997720e+01,3.147659e+01,1.716275e+02
1.472401e+06,1.704167e+01,3.600709e+03,4.167488e-02,9.275825e-01,9.275810e-01,1.308695e-04,9.554511e-10,2.991539e+01,9.939444e+00,1.997595e+01,3.147494e+01,1.716675e+02
1.472501e+06,1.704283e+01,3.700729e+03,4.283251e-02,9.275409e-01,9.275811e-01,1.309651e-04,9.554510e-10,2.991287e+01,9.938175e+00,1.997470e+01,3.147329e+01,1.717075e+02
1.472601e+06,1.704399e+01,3.800749e+03,4.399015e-02,9.274993e-01,9.275812e-01,1.310606e-04,9.554509e-10,2.991035e+01,9.936907e+00,1.997344e+01,3.147163e+01,1.717475e+02
1.472701e+06,1.704515e+01,3.900768e+03,4.514778e-02,9.274576e-01,9.275813e-01,1.311562e-04,9.554508e-10,2.990782e+01,9.935638e+00,1.997219e+01,3.146998e+01,1.717875e+02
1.472801e+06,1.704631e+01,4.000788e+03,4.630542e-02,9.274732e-01,9.275814e-01,1.312518e-04,9.554507e-10,2.991224e+01,9.934086e+00,1.997815e+01,3.147449e+01,1.718137e+02
1.472901e+06,1.704746e+01,4.100808e+03,4.746305e-02,9.275148e-01,9.275814e-01,1.313473e-04,9.554506e-10,2.991981e+01,9.932403e+00,1.998740e+01,3.148182e+01,1.718337e+02
1.473001e+06,1.704862e+01,4.200828e+03,4.862069e-02,9.275565e-01,9.275815e-01,1.314429e-04,9.554506e-10,2.992738e+01,9.930721e+00,1.999665e+01,3.148914e+01,1.718537e+02
1.473101e+06,1.704978e+01,4.300847e+03,4.977833e-02,9.275981e-01,9.275816e-01,1.315385e-04,9.554505e-10,2.993495e+01,9.929039e+00,2.000591e+01,3.149647e+01,1.718737e+02
1.473201e+06,1.705094e+01,4.400867e+03,5.093596e-02,9.276398e-01,9.275817e-01,1.316340e-04,9.554504e-10,2.994252e+01,9.927357e+00,2.001516e+01,3.150379e+01,1.718937e+02
1.473301e+06,1.705209e+01,4.500887e+03,5.209360e-02,9.276528e-01,9.275818e-01,1.317296e-04,9.554503e-10,2.994229e+01,9.925955e+00,2.001633e+01,3.150335e+01,1.719000e+02
1.473401e+06,1.705325e+01,4.600906e+03,5.325123e-02,9.276528e-01,9.275819e-01,1.318252e-04,9.554502e-10,2.993848e+01,9.924682e+00,2.001380e+01,3.149935e+01,1.719000e+02
1.473501e+06,1.705441e+01,4.700926e+03,5.440887e-02,9.276528e-01,9.275820e-01,1.319207e-04,9.554501e-10,2.993468e+01,9.923409e+00,2.001127e+01,3.149535e+01,1.719000e+02
1.473601e+06,1.705557e+01,4.800946e+03,5.556650e-02,9.276528e-01,9.275821e-01,1.320163e-04,9.554500e-10,2.993087e+01,9.922136e+00,2.000874e+01,3.149134e+01,1.719000e+02
1.473701e+06,1.705672e+01,4.900966e+03,5.672414e-02,9.276528e-01,9.275821e-01,1.321118e-04,9.554499e-10,2.992707e+01,9.920863e+00,2.000620e+01,3.148734e+01,1.719000e+02
1.473801e+06,1.705788e+01,5.000985e+03,5.788177e-02,9.276941e-01,9.275822e-01,1.322074e-04,9.554498e-10,2.992593e+01,9.919593e+00,2.000634e+01,3.148525e+01,1.719280e+02
1.473901e+06,1.705904e+01,5.101005e+03,5.903941e-02,9.277530e-01,9.275823e-01,1.323030e-04,9.554497e-10,2.992593e+01,9.918325e+00,2.000761e+01,3.148398e+01,1.719680e+02
1.474001e+06,1.706020e+01,5.201025e+03,6.019704e-02,9.278119e-01,9.275824e-01,1.323985e-04,9.554496e-10,2.992593e+01,9.917056e+00,2.000887e+01,3.148271e+01,1.720080e+02
1.474101e+06,1.706135e+01,5.301044e+03,6.135468e-02,9.278708e-01,9.275825e-01,1.324941e-04,9.554495e-10,2.992593e+01,9.915787e+00,2.001014e+01,3.148144e+01,1.720480e+02
1.474201e+06,1.706251e+01,5.401064e+03,6.251232e-02,9.279297e-01,9.275826e-01,1.325897e-04,9.554495e-10,2.992593e+01,9.914519e+00,2.001141e+01,3.148017e+01,1.720880e+02
1.474301e+06,1.706367e+01,5.501084e+03,6.366995e-02,9.279122e-01,9.275827e-01,1.326852e-04,9.554494e-10,2.993506e+01,9.913260e+00,2.002180e+01,3.149051e+01,1.721000e+02
1.474401e+06,1.706483e+01,5.601103e+03,6.482759e-02,9.278619e-01,9.275828e-01,1.327808e-04,9.554493e-10,2.994810e+01,9.912005e+00,2.003610e+01,3.150584e+01,1.721000e+02
1.474501e+06,1.706599e+01,5.701123e+03,6.598522e-02,9.278117e-01,9.275829e-01,1.328764e-04,9.554492e-10,2.996115e+01,9.910750e+00,2.005040e+01,3.152117e+01,1.721000e+02
1.474601e+06,1.706714e+01,5.801143e+03,6.714286e-02,9.277614e-01,9.275829e-01,1.329719e-04,9.554491e-10,2.997419e+01,9.909496e+00,2.006469e+01,3.153649e+01,1.721000e+02
1.474701e+06,1.706830e+01,5.901163e+03,6.830049e-02,9.277111e-01,9.275830e-01,1.330675e-04,9.554490e-10,2.998723e+01,9.908241e+00,2.007899e+01,3.155182e+01,1.721000e+02
1.474801e+06,1.706946e+01,6.001182e+03,6.945813e-02,9.276899e-01,9.275831e-01,1.331630e-04,9.554489e-10,2.999029e+01,9.906975e+00,2.008332e+01,3.155572e+01,1.719881e+02
1.474901e+06,1.707062e+01,6.101202e+03,7.061576e-02,9.276813e-01,9.275832e-01,1.332586e-04,9.554488e-10,2.998904e+01,9.905704e+00,2.008333e+01,3.155466e+01,1.718279e+02
1.475001e+06,1.707177e+01,6.201222e+03,7.177340e-02,9.276727e-01,9.275833e-01,1.333542e-04,9.554487e-10,2.998778e+01,9.904433e+00,2.008335e+01,3.155361e+01,1.716677e+02
1.475101e+06,1.707293e+01,6.301241e+03,7.293103e-02,9.276640e-01,9.275834e-01,1.334497e-04,9.554486e-10,2.998652e+01,9.903163e+00,2.008336e+01,3.155255e+01,1.715075e+02
1.475201e+06,1.707409e+01,6.401261e+03,7.408867e-02,9.276554e-01,9.275835e-01,1.335453e-04,9.554485e-10,2.998527e+01,9.901892e+00,2.008338e+01,3.155150e+01,1.713472e+02
1.475301e+06,1.707525e+01,6.501281e+03,7.524631e-02,9.276417e-01,9.275836e-01,1.336409e-04,9.554485e-10,2.998312e+01,9.900623e+00,2.008249e+01,3.154960e+01,1.713000e+02
1.475401e+06,1.707640e+01,6.601300e+03,7.640394e-02,9.276259e-01,9.275837e-01,1.337364e-04,9.554484e-10,2.998059e+01,9.899354e+00,2.008124e+01,3.154735e+01,1.713000e+02
1.475501e+06,1.707756e+01,6.701320e+03,7.756158e-02,9.276101e-01,9.275837e-01,1.338320e-04,9.554483e-10,2.997807e+01,9.898086e+00,2.007998e+01,3.154509e+01,1.713000e+02
1.475601e+06,1.707872e+01,6.801340e+03,7.871921e-02,9.275943e-01,9.275838e-01,1.339276e-04,9.554482e-10,2.997555e+01,9.896817e+00,2.007873e+01,3.154284e+01,1.713000e+02
1.475701e+06,1.707988e+01,6.901360e+03,7.987685e-02,9.275785e-01,9.275839e-01,1.340231e-04,9.554481e-10,2.997302e+01,9.895548e+00,2.007748e+01,3.154059e+01,1.713000e+02
1.475801e+06,1.708103e+01,7.001379e+03,8.103448e-02,9.275960e-01,9.275840e-01,1.341187e-04,9.554480e-10,2.996666e+01,9.895172e+00,2.007149e+01,3.153335e+01,1.711596e+02
1.475901e+06,1.708219e+01,7.101399e+03,8.219212e-02,9.276276e-01,9.275841e-01,1.342142e-04,9.554479e-10,2.995868e+01,9.895172e+00,2.006350e+01,3.152401e+01,1.709600e+02
1.476001e+06,1.708335e+01,7.201419e+03,8.334975e-02,9.276591e-01,9.275842e-01,1.343098e-04,9.554478e-10,2.995069e+01,9.895172e+00,2.005552e+01,3.151466e+01,1.707604e+02
1.476101e+06,1.708451e+01,7.301438e+03,8.450739e-02,9.276906e-01,9.275843e-01,1.344054e-04,9.554477e-10,2.994271e+01,9.895172e+00,2.004754e+01,3.150532e+01,1.705608e+02
1.476201e+06,1.708567e+01,7.401458e+03,8.566502e-02,9.277222e-01,9.275844e-01,1.345009e-04,9.554476e-10,2.993472e+01,9.895172e+00,2.003955e+01,3.149598e+01,1.703612e+02
1.476301e+06,1.708682e+01,7.501478e+03,8.682266e-02,9.277050e-01,9.275845e-01,1.345965e-04,9.554475e-10,2.993607e+01,9.893413e+00,2.004266e+01,3.149797e+01,1.703555e+02
1.476401e+06,1.708798e+01,7.601498e+03,8.798030e-02,9.276662e-01,9.275845e-01,1.346921e-04,9.554474e-10,2.994155e+01,9.890876e+00,2.005067e+01,3.150498e+01,1.704354e+02
1.476502e+06,1.708914e+01,7.701517e+03,8.913793e-02,9.276274e-01,9.275846e-01,1.347876e-04,9.554474e-10,2.994702e+01,9.888339e+00,2.005868e+01,3.151198e+01,1.705154e+02
1.476602e+06,1.709030e+01,7.801537e+03,9.029557e-02,9.275887e-01,9.275847e-01,1.348832e-04,9.554473e-10,2.995249e+01,9.885802e+00,2.006669e+01,3.151898e+01,1.705954e+02
1.476702e+06,1.709145e+01,7.901557e+03,9.145320e-02,9.275499e-01,9.275848e-01,1.349788e-04,9.554472e-10,2.995797e+01,9.883265e+00,2.007470e+01,3.152599e+01,1.706754e+02
1.476802e+06,1.709261e+01,8.001576e+03,9.261084e-02,9.275250e-01,9.275849e-01,1.350743e-04,9.554471e-10,2.995761e+01,9.882483e+00,2.007513e+01,3.152624e+01,1.707554e+02
1.476902e+06,1.709377e+01,8.101596e+03,9.376847e-02,9.275063e-01,9.275850e-01,1.351699e-04,9.554470e-10,2.995465e+01,9.882483e+00,2.007217e+01,3.152349e+01,1.708355e+02
1.477002e+06,1.709493e+01,8.201616e+03,9.492611e-02,9.274876e-01,9.275851e-01,1.352654e-04,9.554469e-10,2.995170e+01,9.882483e+00,2.006922e+01,3.152074e+01,1.709156e+02
1.477102e+06,1.709608e+01,8.301635e+03,9.608374e-02,9.274689e-01,9.275852e-01,1.353610e-04,9.554468e-10,2.994874e+01,9.882483e+00,2.006626e+01,3.151799e+01,1.709958e+02
1.477202e+06,1.709724e+01,8.401655e+03,9.724138e-02,9.274502e-01,9.275853e-01,1.354566e-04,9.554467e-10,2.994579e+01,9.882483e+00,2.006330e+01,3.151524e+01,1.710759e+02
1.477302e+06,1.709840e+01,8.501675e+03,9.839901e-02,9.274627e-01,9.275853e-01,1.355521e-04,9.554466e-10,2.994401e+01,9.881307e+00,2.006270e+01,3.151312e+01,1.711419e+02
1.477402e+06,1.709956e+01,8.601695e+03,9.955665e-02,9.274885e-01,9.275854e-01,1.356477e-04,9.554465e-10,2.994274e+01,9.879625e+00,2.006312e+01,3.151129e+01,1.712019e+02
1.477502e+06,1.710071e+01,8.701714e+03,1.007143e-01,9.275143e-01,9.275855e-01,1.357433e-04,9.554464e-10,2.994147e+01,9.877943e+00,2.006353e+01,3.150945e+01,1.712619e+02
1.477602e+06,1.710187e+01,8.801734e+03,1.018719e-01,9.275402e-01,9.275856e-01,1.358388e-04,9.554464e-10,2.994020e+01,9.876260e+00,2.006394e+01,3.150761e+01,1.713219e+02
1.477702e+06,1.710303e+01,8.901754e+03,1.030296e-01,9.275660e-01,9.275857e-01,1.359344e-04,9.554463e-10,2.993894e+01,9.874578e+00,2.006436e+01,3.150577e+01,1.713818e+02
1.477802e+06,1.710419e+01,9.001773e+03,1.041872e-01,9.275909e-01,9.275858e-01,1.360300e-04,9.554462e-10,2.993768e+01,9.873184e+00,2.006449e+01,3.150394e+01,1.714139e+02
1.477902e+06,1.710534e+01,9.101793e+03,1.053448e-01,9.276153e-01,9.275859e-01,1.361255e-04,9.554461e-10,2.993642e+01,9.871916e+00,2.006451e+01,3.150212e+01,1.714339e+02
1.478002e+06,1.710650e+01,9.201813e+03,1.065025e-01,9.276397e-01,9.275860e-01,1.362211e-04,9.554460e-10,2.993517e+01,9.870647e+00,2.006452e+01,3.150030e+01,1.714539e+02
1.478102e+06,1.710766e+01,9.301833e+03,1.076601e-01,9.276641e-01,9.275860e-01,1.363166e-04,9.554459e-10,2.993391e+01,9.869379e+00,2.006453e+01,3.149847e+01,1.714739e+02
1.478202e+06,1.710882e+01,9.401852e+03,1.088177e-01,9.276885e-01,9.275861e-01,1.364122e-04,9.554458e-10,2.993266e+01,9.868110e+00,2.006455e+01,3.149665e+01,1.714939e+02
1.478302e+06,1.710998e+01,9.501872e+03,1.099754e-01,9.276959e-01,9.275862e-01,1.365078e-04,9.554457e-10,2.992963e+01,9.867724e+00,2.006190e+01,3.149324e+01,1.714721e+02
1.478402e+06,1.711113e+01,9.601892e+03,1.111330e-01,9.276959e-01,9.275863e-01,1.366033e-04,9.554456e-10,2.992582e+01,9.867724e+00,2.005810e+01,3.148914e+01,1.714320e+02
1.478502e+06,1.711229e+01,9.701911e+03,1.122906e-01,9.276959e-01,9.275864e-01,1.366989e-04,9.554455e-10,2.992202e+01,9.867724e+00,2.005429e+01,3.148504e+01,1.713918e+02
1.478602e+06,1.711345e+01,9.801931e+03,1.134483e-01,9.276959e-01,9.275865e-01,1.367945e-04,9.554454e-10,2.991821e+01,9.867724e+00,2.005049e+01,3.148094e+01,1.713517e+02
1.478702e+06,1.711461e+01,9.901951e+03,1.146059e-01,9.276959e-01,9.275866e-01,1.368900e-04,9.554453e-10,2.991441e+01,9.867724e+00,2.004668e+01,3.147683e+01,1.713116e+02
1.478802e+06,1.711576e+01,1.000197e+04,1.157635e-01,9.276898e-01,9.275867e-01,1.369856e-04,9.554453e-10,2.991690e+01,9.866822e+00,2.005008e+01,3.147973e+01,1.713284e+02
1.478902e+06,1.711692e+01,1.010199e+04,1.169212e-01,9.276812e-01,9.275868e-01,1.370812e-04,9.554452e-10,2.992195e+01,9.865553e+00,2.005639e+01,3.148547e+01,1.713684e+02
1.479002e+06,1.711808e+01,1.020201e+04,1.180788e-01,9.276726e-01,9.275868e-01,1.371767e-04,9.554451e-10,2.992699e+01,9.864285e+00,2.006271e+01,3.149121e+01,1.714084e+02
1.479102e+06,1.711924e+01,1.030203e+04,1.192365e-01,9.276640e-01,9.275869e-01,1.372723e-04,9.554450e-10,2.993204e+01,9.863016e+00,2.006902e+01,3.149695e+01,1.714484e+02
1.479202e+06,1.712039e+01,1.040205e+04,1.203941e-01,9.276553e-01,9.275870e-01,1.373678e-04,9.554449e-10,2.993709e+01,9.861747e+00,2.007534e+01,3.150269e+01,1.714884e+02
1.479302e+06,1.712155e+01,1.050207e+04,1.215517e-01,9.276365e-01,9.275871e-01,1.374634e-04,9.554448e-10,2.993945e+01,9.860479e+00,2.007897e+01,3.150578e+01,1.715568e+02
1.479402e+06,1.712271e+01,1.060209e+04,1.227094e-01,9.276136e-01,9.275872e-01,1.375590e-04,9.554447e-10,2.994072e+01,9.859210e+00,2.008151e+01,3.150778e+01,1.716367e+02
1.479502e+06,1.712387e+01,1.070211e+04,1.238670e-01,9.275906e-01,9.275873e-01,1.376545e-04,9.554446e-10,2.994199e+01,9.857942e+00,2.008405e+01,3.150979e+01,1.717167e+02
1.479602e+06,1.712502e+01,1.080213e+04,1.250246e-01,9.275676e-01,9.275874e-01,1.377501e-04,9.554445e-10,2.994326e+01,9.856673e+00,2.008658e+01,3.151179e+01,1.717967e+02
1.479702e+06,1.712618e+01,1.090215e+04,1.261823e-01,9.275446e-01,9.275875e-01,1.378457e-04,9.554444e-10,2.994453e+01,9.855405e+00,2.008912e+01,3.151379e+01,1.718767e+02
1.479802e+06,1.712734e+01,1.100217e+04,1.273399e-01,9.275604e-01,9.275876e-01,1.379412e-04,9.554443e-10,2.994967e+01,9.855034e+00,2.009464e+01,3.151900e+01,1.717865e+02
1.479902e+06,1.712850e+01,1.110219e+04,1.284975e-01,9.275920e-01,9.275876e-01,1.380368e-04,9.554443e-10,2.995641e+01,9.855034e+00,2.010138e+01,3.152553e+01,1.716263e+02
1.480002e+06,1.712966e+01,1.120221e+04,1.296552e-01,9.276236e-01,9.275877e-01,1.381323e-04,9.554442e-10,2.996315e+01,9.855034e+00,2.010812e+01,3.153206e+01,1.714661e+02
1.480102e+06,1.713081e+01,1.130223e+04,1.308128e-01,9.276553e-01,9.275878e-01,1.382279e-04,9.554441e-10,2.996989e+01,9.855034e+00,2.011486e+01,3.153858e+01,1.713058e+02
1.480202e+06,1.713197e+01,1.140225e+04,1.319704e-01,9.276869e-01,9.275879e-01,1.383235e-04,9.554440e-10,2.997663e+01,9.855034e+00,2.012160e+01,3.154511e+01,1.711456e+02
1.480302e+06,1.713313e+01,1.150227e+04,1.331281e-01,9.276785e-01,9.275880e-01,1.384190e-04,9.554439e-10,2.997855e+01,9.854138e+00,2.012441e+01,3.154744e+01,1.711714e+02
1.480402e+06,1.713429e+01,1.160229e+04,1.342857e-01,9.276541e-01,9.275881e-01,1.385146e-04,9.554438e-10,2.997855e+01,9.852886e+00,2.012567e+01,3.154811e+01,1.712712e+02
1.480502e+06,1.713544e+01,1.170231e+04,1.354433e-01,9.276298e-01,9.275882e-01,1.386102e-04,9.554437e-10,2.997855e+01,9.851633e+00,2.012692e+01,3.154878e+01,1.713710e+02
1.480602e+06,1.713660e+01,1.180233e+04,1.366010e-01,9.276054e-01,9.275883e-01,1.387057e-04,9.554436e-10,2.997855e+01,9.850381e+00,2.012817e+01,3.154945e+01,1.714708e+02
1.480702e+06,1.713776e+01,1.190234e+04,1.377586e-01,9.275810e-01,9.275884e-01,1.388013e-04,9.554435e-10,2.997855e+01,9.849128e+00,2.012942e+01,3.155011e+01,1.715706e+02
1.480802e+06,1.713892e+01,1.200236e+04,1.389163e-01,9.275384e-01,9.275884e-01,1.388969e-04,9.554434e-10,2.997113e+01,9.847864e+00,2.012327e+01,3.154321e+01,1.716423e+02
1.480902e+06,1.714007e+01,1.210238e+04,1.400739e-01,9.274882e-01,9.275885e-01,1.389924e-04,9.554433e-10,2.996061e+01,9.846596e+00,2.011402e+01,3.153314e+01,1.717023e+02
1.481002e+06,1.714123e+01,1.220240e+04,1.412315e-01,9.274379e-01,9.275886e-01,1.390880e-04,9.554432e-10,2.995009e+01,9.845327e+00,2.010476e+01,3.152307e+01,1.717623e+02
1.481102e+06,1.714239e+01,1.230242e+04,1.423892e-01,9.273877e-01,9.275887e-01,1.391835e-04,9.554432e-10,2.993957e+01,9.844058e+00,2.009551e+01,3.151300e+01,1.718222e+02
1.481202e+06,1.714355e+01,1.240244e+04,1.435468e-01,9.273375e-01,9.275888e-01,1.392791e-04,9.554431e-10,2.992905e+01,9.842790e+00,2.008626e+01,3.150293e+01,1.718822e+02
1.481302e+06,1.714470e+01,1.250246e+04,1.447044e-01,9.273529e-01,9.275889e-01,1.393747e-04,9.554430e-10,2.993333e+01,9.842414e+00,2.009092e+01,3.150722e+01,1.718578e+02
1.481402e+06,1.714586e+01,1.260248e+04,1.458621e-01,9.273959e-01,9.275890e-01,1.394702e-04,9.554429e-10,2.994385e+01,9.842414e+00,2.010144e+01,3.151756e+01,1.717978e+02
1.481503e+06,1.714702e+01,1.270250e+04,1.470197e-01,9.274390e-01,9.275891e-01,1.395658e-04,9.554428e-10,2.995437e+01,9.842414e+00,2.011196e+01,3.152789e+01,1.717378e+02
1.481603e+06,1.714818e+01,1.280252e+04,1.481773e-01,9.274820e-01,9.275892e-01,1.396614e-04,9.554427e-10,2.996490e+01,9.842414e+00,2.012248e+01,3.153823e+01,1.716779e+02
1.481703e+06,1.714933e+01,1.290254e+04,1.493350e-01,9.275251e-01,9.275892e-01,1.397569e-04,9.554426e-10,2.997542e+01,9.842414e+00,2.013300e+01,3.154857e+01,1.716179e+02
1.481803e+06,1.715049e+01,1.300256e+04,1.504926e-01,9.275430e-01,9.275893e-01,1.398525e-04,9.554425e-10,2.997590e+01,9.840630e+00,2.013527e+01,3.154880e+01,1.716562e+02
1.481903e+06,1.715165e+01,1.310258e+04,1.516502e-01,9.275502e-01,9.275894e-01,1.399480e-04,9.554424e-10,2.997211e+01,9.838088e+00,2.013402e+01,3.154475e+01,1.717363e+02
1.482003e+06,1.715281e+01,1.320260e+04,1.528079e-01,9.275574e-01,9.275895e-01,1.400436e-04,9.554423e-10,2.996833e+01,9.835547e+00,2.013278e+01,3.154070e+01,1.718165e+02
1.482103e+06,1.715397e+01,1.330262e+04,1.539655e-01,9.275646e-01,9.275896e-01,1.401392e-04,9.554422e-10,2.996454e+01,9.833005e+00,2.013154e+01,3.153665e+01,1.718966e+02
1.482203e+06,1.715512e+01,1.340264e+04,1.551232e-01,9.275718e-01,9.275897e-01,1.402347e-04,9.554422e-10,2.996076e+01,9.830464e+00,2.013029e+01,3.153260e+01,1.719767e+02
1.482303e+06,1.715628e+01,1.350266e+04,1.562808e-01,9.276024e-01,9.275898e-01,1.403303e-04,9.554421e-10,2.995756e+01,9.829724e+00,2.012784e+01,3.152850e+01,1.720142e+02
1.482403e+06,1.715744e+01,1.360268e+04,1.574384e-01,9.276426e-01,9.275899e-01,1.404259e-04,9.554420e-10,2.995461e+01,9.829724e+00,2.012489e+01,3.152438e+01,1.720342e+02
1.482503e+06,1.715860e+01,1.370270e+04,1.585961e-01,9.276828e-01,9.275900e-01,1.405214e-04,9.554419e-10,2.995166e+01,9.829724e+00,2.012194e+01,3.152026e+01,1.720542e+02
1.482603e+06,1.715975e+01,1.380272e+04,1.597537e-01,9.277230e-01,9.275900e-01,1.406170e-04,9.554418e-10,2.994871e+01,9.829724e+00,2.011899e+01,3.151614e+01,1.720742e+02
1.482703e+06,1.716091e+01,1.390274e+04,1.609113e-01,9.277632e-01,9.275901e-01,1.407126e-04,9.554417e-10,2.994576e+01,9.829724e+00,2.011604e+01,3.151202e+01,1.720942e+02
1.482803e+06,1.716207e+01,1.400276e+04,1.620690e-01,9.276754e-01,9.275902e-01,1.408081e-04,9.554416e-10,2.994609e+01,9.829724e+00,2.011636e+01,3.151442e+01,1.721000e+02
1.482903e+06,1.716323e+01,1.410278e+04,1.632266e-01,9.275348e-01,9.275903e-01,1.409037e-04,9.554415e-10,2.994777e+01,9.829724e+00,2.011804e+01,3.151953e+01,1.721000e+02
1.483003e+06,1.716438e+01,1.420280e+04,1.643842e-01,9.273941e-01,9.275904e-01,1.409992e-04,9.554414e-10,2.994945e+01,9.829724e+00,2.011973e+01,3.152463e+01,1.721000e+02
1.483103e+06,1.716554e+01,1.430282e+04,1.655419e-01,9.272534e-01,9.275905e-01,1.410948e-04,9.554413e-10,2.995113e+01,9.829724e+00,2.012141e+01,3.152974e+01,1.721000e+02
1.483203e+06,1.716670e+01,1.440284e+04,1.666995e-01,9.271127e-01,9.275906e-01,1.411904e-04,9.554412e-10,2.995282e+01,9.829724e+00,2.012309e+01,3.153484e+01,1.721000e+02
1.483303e+06,1.716786e+01,1.450286e+04,1.678571e-01,9.271598e-01,9.275907e-01,1.412859e-04,9.554411e-10,2.995331e+01,9.827634e+00,2.012568e+01,3.153444e+01,1.719017e+02
1.483403e+06,1.716901e+01,1.460288e+04,1.690148e-01,9.272851e-01,9.275907e-01,1.413815e-04,9.554411e-10,2.995331e+01,9.824673e+00,2.012864e+01,3.153174e+01,1.716209e+02
1.483503e+06,1.717017e+01,1.470290e+04,1.701724e-01,9.274104e-01,9.275908e-01,1.414771e-04,9.554410e-10,2.995331e+01,9.821712e+00,2.013160e+01,3.152904e+01,1.713400e+02
1.483603e+06,1.717133e+01,1.480292e+04,1.713300e-01,9.275357e-01,9.275909e-01,1.415726e-04,9.554409e-10,2.995331e+01,9.818751e+00,2.013456e+01,3.152633e+01,1.710591e+02
1.483703e+06,1.717249e+01,1.490294e+04,1.724877e-01,9.276610e-01,9.275910e-01,1.416682e-04,9.554408e-10,2.995331e+01,9.815790e+00,2.013752e+01,3.152363e+01,1.707782e+02
1.483803e+06,1.717365e+01,1.500296e+04,1.736453e-01,9.276959e-01,9.275911e-01,1.417637e-04,9.554407e-10,2.994936e+01,9.814966e+00,2.013439e+01,3.151862e+01,1.707000e+02
1.483903e+06,1.717480e+01,1.510298e+04,1.748030e-01,9.276959e-01,9.275912e-01,1.418593e-04,9.554406e-10,2.994389e+01,9.814966e+00,2.012892e+01,3.151272e+01,1.707000e+02
1.484003e+06,1.717596e+01,1.520300e+04,1.759606e-01,9.276959e-01,9.275913e-01,1.419549e-04,9.554405e-10,2.993841e+01,9.814966e+00,2.012345e+01,3.150682e+01,1.707000e+02
1.484103e+06,1.717712e+01,1.530301e+04,1.771182e-01,9.276959e-01,9.275914e-01,1.420504e-04,9.554404e-10,2.993294e+01,9.814966e+00,2.011797e+01,3.150092e+01,1.707000e+02
1.484203e+06,1.717828e+01,1.540303e+04,1.782759e-01,9.276959e-01,9.275915e-01,1.421460e-04,9.554403e-10,2.992746e+01,9.814966e+00,2.011250e+01,3.149502e+01,1.707000e+02
1.484303e+06,1.717943e+01,1.550305e+04,1.794335e-01,9.276670e-01,9.275915e-01,1.422416e-04,9.554402e-10,2.993260e+01,9.814052e+00,2.011855e+01,3.150131e+01,1.707432e+02
1.484403e+06,1.718059e+01,1.560307e+04,1.805911e-01,9.276268e-01,9.275916e-01,1.423371e-04,9.554401e-10,2.994187e+01,9.812784e+00,2.012909e+01,3.151233e+01,1.708032e+02
1.484503e+06,1.718175e+01,1.570309e+04,1.817488e-01,9.275866e-01,9.275917e-01,1.424327e-04,9.554401e-10,2.995113e+01,9.811515e+00,2.013962e+01,3.152336e+01,1.708631e+02
1.484603e+06,1.718291e+01,1.580311e+04,1.829064e-01,9.275464e-01,9.275918e-01,1.425282e-04,9.554400e-10,2.996040e+01,9.810246e+00,2.015015e+01,3.153439e+01,1.709231e+02
1.484703e+06,1.718406e+01,1.590313e+04,1.840640e-01,9.275062e-01,9.275919e-01,1.426238e-04,9.554399e-10,2.996967e+01,9.808978e+00,2.016069e+01,3.154542e+01,1.709831e+02
1.484803e+06,1.718522e+01,1.600315e+04,1.852217e-01,9.274877e-01,9.275920e-01,1.427194e-04,9.554398e-10,2.997590e+01,9.808621e+00,2.016727e+01,3.155260e+01,1.710574e+02
1.484903e+06,1.718638e+01,1.610317e+04,1.863793e-01,9.274776e-01,9.275921e-01,1.428149e-04,9.554397e-10,2.998093e+01,9.808621e+00,2.017231e+01,3.155827e+01,1.711372e+02
1.485003e+06,1.718754e+01,1.620319e+04,1.875369e-01,9.274676e-01,9.275922e-01,1.429105e-04,9.554396e-10,2.998597e+01,9.808621e+00,2.017735e+01,3.156394e+01,1.712170e+02
1.485103e+06,1.718869e+01,1.630321e+04,1.886946e-01,9.274576e-01,9.275923e-01,1.430061e-04,9.554395e-10,2.999101e+01,9.808621e+00,2.018239e+01,3.156960e+01,1.712969e+02
1.485203e+06,1.718985e+01,1.640323e+04,1.898522e-01,9.274475e-01,9.275923e-01,1.431016e-04,9.554394e-10,2.999605e+01,9.808621e+00,2.018743e+01,3.157527e+01,1.713767e+02
1.485303e+06,1.719101e+01,1.650325e+04,1.910099e-01,9.274629e-01,9.275924e-01,1.431972e-04,9.554393e-10,2.999394e+01,9.807721e+00,2.018622e+01,3.157270e+01,1.714567e+02
1.485403e+06,1.719217e+01,1.660327e+04,1.921675e-01,9.274888e-01,9.275925e-01,1.432927e-04,9.554392e-10,2.998888e+01,9.806450e+00,2.018243e+01,3.156675e+01,1.715369e+02
1.485503e+06,1.719333e+01,1.670329e+04,1.933251e-01,9.275147e-01,9.275926e-01,1.433883e-04,9.554391e-10,2.998383e+01,9.805179e+00,2.017865e+01,3.156079e+01,1.716170e+02
1.485603e+06,1.719448e+01,1.680331e+04,1.944828e-01,9.275406e-01,9.275927e-01,1.434839e-04,9.554390e-10,2.997877e+01,9.803908e+00,2.017486e+01,3.155483e+01,1.716971e+02
1.485703e+06,1.719564e+01,1.690333e+04,1.956404e-01,9.275665e-01,9.275928e-01,1.435794e-04,9.554390e-10,2.997372e+01,9.802638e+00,2.017108e+01,3.154887e+01,1.717772e+02
1.485803e+06,1.719680e+01,1.700335e+04,1.967980e-01,9.275626e-01,9.275929e-01,1.436750e-04,9.554389e-10,2.996475e+01,9.802276e+00,2.016247e+01,3.153933e+01,1.718143e+02
1.485903e+06,1.719796e+01,1.710337e+04,1.979557e-01,9.275468e-01,9.275930e-01,1.437706e-04,9.554388e-10,2.995423e+01,9.802276e+00,2.015195e+01,3.152835e+01,1.718343e+02
1.486003e+06,1.719911e+01,1.720339e+04,1.991133e-01,9.275310e-01,9.275931e-01,1.438661e-04,9.554387e-10,2.994371e+01,9.802276e+00,2.014143e+01,3.151738e+01,1.718543e+02
1.486103e+06,1.720027e+01,1.730341e+04,2.002709e-01,9.275152e-01,9.275931e-01,1.439617e-04,9.554386e-10,2.993319e+01,9.802276e+00,2.013091e+01,3.150641e+01,1.718743e+02
1.486203e+06,1.720143e+01,1.740343e+04,2.014286e-01,9.274994e-01,9.275932e-01,1.440573e-04,9.554385e-10,2.992267e+01,9.802276e+00,2.012039e+01,3.149543e+01,1.718943e+02
1.486303e+06,1.720259e+01,1.750345e+04,2.025862e-01,9.275174e-01,9.275933e-01,1.441528e-04,9.554384e-10,2.992986e+01,9.801370e+00,2.012849e+01,3.150284e+01,1.719143e+02
1.486403e+06,1.720374e+01,1.760347e+04,2.037438e-01,9.275490e-01,9.275934e-01,1.442484e-04,9.554383e-10,2.994416e+01,9.800102e+00,2.014406e+01,3.151761e+01,1.719343e+02
1.486503e+06,1.720490e+01,1.770349e+04,2.049015e-01,9.275806e-01,9.275935e-01,1.443439e-04,9.554382e-10,2.995846e+01,9.798833e+00,2.015962e+01,3.153239e+01,1.719543e+02
1.486604e+06,1.720606e+01,1.780351e+04,2.060591e-01,9.276122e-01,9.275936e-01,1.444395e-04,9.554381e-10,2.997276e+01,9.797565e+00,2.017519e+01,3.154716e+01,1.719743e+02
1.486704e+06,1.720722e+01,1.790353e+04,2.072167e-01,9.276438e-01,9.275937e-01,1.445351e-04,9.554380e-10,2.998706e+01,9.796296e+00,2.019076e+01,3.156194e+01,1.719942e+02
1.486804e+06,1.720837e+01,1.800355e+04,2.083744e-01,9.276057e-01,9.275938e-01,1.446306e-04,9.554380e-10,2.998187e+01,9.795931e+00,2.018594e+01,3.155726e+01,1.719429e+02
1.486904e+06,1.720953e+01,1.810357e+04,2.095320e-01,9.275396e-01,9.275939e-01,1.447262e-04,9.554379e-10,2.996880e+01,9.795931e+00,2.017287e+01,3.154473e+01,1.718628e+02
1.487004e+06,1.721069e+01,1.820359e+04,2.106897e-01,9.274734e-01,9.275939e-01,1.448218e-04,9.554378e-10,2.995573e+01,9.795931e+00,2.015980e+01,3.153219e+01,1.717827e+02
1.487104e+06,1.721185e+01,1.830361e+04,2.118473e-01,9.274073e-01,9.275940e-01,1.449173e-04,9.554377e-10,2.994267e+01,9.795931e+00,2.014674e+01,3.151965e+01,1.717026e+02
1.487204e+06,1.721300e+01,1.840363e+04,2.130049e-01,9.273411e-01,9.275941e-01,1.450129e-04,9.554376e-10,2.992960e+01,9.795931e+00,2.013367e+01,3.150711e+01,1.716225e+02
1.487304e+06,1.721416e+01,1.850365e+04,2.141626e-01,9.273938e-01,9.275942e-01,1.451084e-04,9.554375e-10,2.993168e+01,9.794116e+00,2.013757e+01,3.150826e+01,1.714131e+02
1.487404e+06,1.721532e+01,1.860367e+04,2.153202e-01,9.274929e-01,9.275943e-01,1.452040e-04,9.554374e-10,2.993968e+01,9.791593e+00,2.014809e+01,3.151477e+01,1.711532e+02
1.487504e+06,1.721648e+01,1.870368e+04,2.164778e-01,9.275919e-01,9.275944e-01,1.452996e-04,9.554373e-10,2.994768e+01,9.789070e+00,2.015861e+01,3.152126e+01,1.708932e+02
1.487604e+06,1.721764e+01,1.880370e+04,2.176355e-01,9.276910e-01,9.275945e-01,1.453951e-04,9.554372e-10,2.995568e+01,9.786546e+00,2.016913e+01,3.152776e+01,1.706333e+02
1.487704e+06,1.721879e+01,1.890372e+04,2.187931e-01,9.277901e-01,9.275946e-01,1.454907e-04,9.554371e-10,2.996367e+01,9.784023e+00,2.017965e+01,3.153426e+01,1.703734e+02
1.487804e+06,1.721995e+01,1.900374e+04,2.199507e-01,9.277717e-01,9.275946e-01,1.455863e-04,9.554370e-10,2.996774e+01,9.783310e+00,2.018443e+01,3.153913e+01,1.703861e+02
1.487904e+06,1.722111e+01,1.910376e+04,2.211084e-01,9.277071e-01,9.275947e-01,1.456818e-04,9.554369e-10,2.997027e+01,9.783310e+00,2.018695e+01,3.154336e+01,1.705060e+02
1.488004e+06,1.722227e+01,1.920378e+04,2.222660e-01,9.276424e-01,9.275948e-01,1.457774e-04,9.554369e-10,2.997279e+01,9.783310e+00,2.018948e+01,3.154760e+01,1.706260e+02
1.488104e+06,1.722342e+01,1.930380e+04,2.234236e-01,9.275778e-01,9.275949e-01,1.458729e-04,9.554368e-10,2.997531e+01,9.783310e+00,2.019200e+01,3.155184e+01,1.707460e+02
1.488204e+06,1.722458e+01,1.940382e+04,2.245813e-01,9.275132e-01,9.275950e-01,1.459685e-04,9.554367e-10,2.997784e+01,9.783310e+00,2.019452e+01,3.155607e+01,1.708659e+02
1.488304e+06,1.722574e+01,1.950384e+04,2.257389e-01,9.275412e-01,9.275951e-01,1.460641e-04,9.554366e-10,2.997282e+01,9.782400e+00,2.019041e+01,3.155007e+01,1.706992e+02
1.488404e+06,1.722690e+01,1.960386e+04,2.268966e-01,9.276059e-01,9.275952e-01,1.461596e-04,9.554365e-10,2.996480e+01,9.781130e+00,2.018367e+01,3.154002e+01,1.704188e+02
1.488504e+06,1.722805e+01,1.970388e+04,2.280542e-01,9.276707e-01,9.275953e-01,1.462552e-04,9.554364e-10,2.995679e+01,9.779859e+00,2.017693e+01,3.152996e+01,1.701384e+02
1.488604e+06,1.722921e+01,1.980390e+04,2.292118e-01,9.277354e-01,9.275954e-01,1.463508e-04,9.554363e-10,2.994878e+01,9.778588e+00,2.017019e+01,3.151991e+01,1.698580e+02
1.488704e+06,1.723037e+01,1.990392e+04,2.303695e-01,9.278001e-01,9.275954e-01,1.464463e-04,9.554362e-10,2.994077e+01,9.777317e+00,2.016345e+01,3.150986e+01,1.695776e+02
1.488804e+06,1.723153e+01,2.000394e+04,2.315271e-01,9.277775e-01,9.275955e-01,1.465419e-04,9.554361e-10,2.994069e+01,9.776966e+00,2.016372e+01,3.151033e+01,1.696593e+02
1.488904e+06,1.723268e+01,2.010396e+04,2.326847e-01,9.277214e-01,9.275956e-01,1.466374e-04,9.554360e-10,2.994365e+01,9.776966e+00,2.016668e+01,3.151483e+01,1.698796e+02
1.489004e+06,1.723384e+01,2.020398e+04,2.338424e-01,9.276653e-01,9.275957e-01,1.467330e-04,9.554359e-10,2.994660e+01,9.776966e+00,2.016964e+01,3.151933e+01,1.700999e+02
1.489104e+06,1.723500e+01,2.030400e+04,2.350000e-01,9.276092e-01,9.275958e-01,1.468286e-04,9.554359e-10,2.994956e+01,9.776966e+00,2.017259e+01,3.152383e+01,1.703202e+02
1.489204e+06,1.723616e+01,2.040402e+04,2.361576e-01,9.275531e-01,9.275959e-01,1.469241e-04,9.554358e-10,2.995251e+01,9.776966e+00,2.017555e+01,3.152833e+01,1.705406e+02
1.489304e+06,1.723732e+01,2.050404e+04,2.373153e-01,9.275610e-01,9.275960e-01,1.470197e-04,9.554357e-10,2.995331e+01,9.776966e+00,2.017634e+01,3.152901e+01,1.707312e+02
1.489404e+06,1.723847e+01,2.060406e+04,2.384729e-01,9.275925e-01,9.275961e-01,1.471153e-04,9.554356e-10,2.995331e+01,9.776966e+00,2.017634e+01,3.152827e+01,1.709108e+02
1.489504e+06,1.723963e+01,2.070408e+04,2.396305e-01,9.276240e-01,9.275962e-01,1.472108e-04,9.554355e-10,2.995331e+01,9.776966e+00,2.017634e+01,3.152753e+01,1.710904e+02
1.489604e+06,1.724079e+01,2.080410e+04,2.407882e-01,9.276556e-01,9.275962e-01,1.473064e-04,9.554354e-10,2.995331e+01,9.776966e+00,2.017634e+01,3.152679e+01,1.712701e+02
1.489704e+06,1.724195e+01,2.090412e+04,2.419458e-01,9.276871e-01,9.275963e-01,1.474019e-04,9.554353e-10,2.995331e+01,9.776966e+00,2.017634e+01,3.152605e+01,1.714497e+02
1.489804e+06,1.724310e+01,2.100414e+04,2.431034e-01,9.277011e-01,9.275964e-01,1.474975e-04,9.554352e-10,2.995210e+01,9.776052e+00,2.017605e+01,3.152449e+01,1.713129e+02
1.489904e+06,1.724426e+01,2.110416e+04,2.442611e-01,9.277083e-01,9.275965e-01,1.475931e-04,9.554351e-10,2.995042e+01,9.774784e+00,2.017563e+01,3.152260e+01,1.710530e+02
1.490004e+06,1.724542e+01,2.120418e+04,2.454187e-01,9.277155e-01,9.275966e-01,1.476886e-04,9.554350e-10,2.994873e+01,9.773515e+00,2.017522e+01,3.152072e+01,1.707930e+02
1.490104e+06,1.724658e+01,2.130420e+04,2.465764e-01,9.277226e-01,9.275967e-01,1.477842e-04,9.554349e-10,2.994705e+01,9.772247e+00,2.017481e+01,3.151884e+01,1.705331e+02
1.490204e+06,1.724773e+01,2.140422e+04,2.477340e-01,9.277298e-01,9.275968e-01,1.478798e-04,9.554348e-10,2.994537e+01,9.770978e+00,2.017439e+01,3.151696e+01,1.702732e+02
1.490304e+06,1.724889e+01,2.150424e+04,2.488916e-01,9.277319e-01,9.275969e-01,1.479753e-04,9.554348e-10,2.994702e+01,9.770621e+00,2.017640e+01,3.151871e+01,1.703583e+02
1.490404e+06,1.725005e+01,2.160426e+04,2.500493e-01,9.277319e-01,9.275970e-01,1.480709e-04,9.554347e-10,2.994998e+01,9.770621e+00,2.017936e+01,3.152190e+01,1.705786e+02
1.490504e+06,1.725121e+01,2.170428e+04,2.512069e-01,9.277319e-01,9.275970e-01,1.481664e-04,9.554346e-10,2.995293e+01,9.770621e+00,2.018231e+01,3.152509e+01,1.707989e+02
1.490604e+06,1.725236e+01,2.180430e+04,2.523645e-01,9.277319e-01,9.275971e-01,1.482620e-04,9.554345e-10,2.995589e+01,9.770621e+00,2.018527e+01,3.152827e+01,1.710192e+02
1.490704e+06,1.725352e+01,2.190432e+04,2.535222e-01,9.277319e-01,9.275972e-01,1.483576e-04,9.554344e-10,2.995884e+01,9.770621e+00,2.018822e+01,3.153146e+01,1.712395e+02
1.490804e+06,1.725468e+01,2.200433e+04,2.546798e-01,9.277516e-01,9.275973e-01,1.484531e-04,9.554343e-10,2.996057e+01,9.769400e+00,2.019117e+01,3.153295e+01,1.713870e+02
1.490904e+06,1.725584e+01,2.210435e+04,2.558374e-01,9.277789e-01,9.275974e-01,1.485487e-04,9.554342e-10,2.996182e+01,9.767718e+00,2.019410e+01,3.153379e+01,1.715070e+02
1.491004e+06,1.725700e+01,2.220437e+04,2.569951e-01,9.278062e-01,9.275975e-01,1.486442e-04,9.554341e-10,2.996308e+01,9.766036e+00,2.019704e+01,3.153463e+01,1.716270e+02
1.491104e+06,1.725815e+01,2.230439e+04,2.581527e-01,9.278335e-01,9.275976e-01,1.487398e-04,9.554340e-10,2.996433e+01,9.764354e+00,2.019998e+01,3.153548e+01,1.717469e+02
1.491204e+06,1.725931e+01,2.240441e+04,2.593103e-01,9.278608e-01,9.275977e-01,1.488354e-04,9.554339e-10,2.996558e+01,9.762671e+00,2.020291e+01,3.153632e+01,1.718669e+02
1.491304e+06,1.726047e+01,2.250443e+04,2.604680e-01,9.278320e-01,9.275978e-01,1.489309e-04,9.554338e-10,2.997142e+01,9.762207e+00,2.020921e+01,3.154332e+01,1.718566e+02
1.491404e+06,1.726163e+01,2.260445e+04,2.616256e-01,9.277817e-01,9.275978e-01,1.490265e-04,9.554338e-10,2.997900e+01,9.762207e+00,2.021680e+01,3.155268e+01,1.717966e+02
1.491504e+06,1.726278e+01,2.270447e+04,2.627833e-01,9.277314e-01,9.275979e-01,1.491221e-04,9.554337e-10,2.998659e+01,9.762207e+00,2.022438e+01,3.156203e+01,1.717366e+02
1.491604e+06,1.726394e+01,2.280449e+04,2.639409e-01,9.276812e-01,9.275980e-01,1.492176e-04,9.554336e-10,2.999417e+01,9.762207e+00,2.023197e+01,3.157139e+01,1.716766e+02
1.491705e+06,1.726510e+01,2.290451e+04,2.650985e-01,9.276309e-01,9.275981e-01,1.493132e-04,9.554335e-10,3.000176e+01,9.762207e+00,2.023955e+01,3.158074e+01,1.716167e+02
1.491805e+06,1.726626e+01,2.300453e+04,2.662562e-01,9.276284e-01,9.275982e-01,1.494087e-04,9.554334e-10,2.999533e+01,9.761289e+00,2.023404e+01,3.157395e+01,1.714987e+02
1.491905e+06,1.726741e+01,2.310455e+04,2.674138e-01,9.276442e-01,9.275983e-01,1.495043e-04,9.554333e-10,2.998352e+01,9.760018e+00,2.022350e+01,3.156095e+01,1.713585e+02
1.492005e+06,1.726857e+01,2.320457e+04,2.685714e-01,9.276600e-01,9.275984e-01,1.495999e-04,9.554332e-10,2.997171e+01,9.758748e+00,2.021296e+01,3.154794e+01,1.712183e+02
1.492105e+06,1.726973e+01,2.330459e+04,2.697291e-01,9.276758e-01,9.275985e-01,1.496954e-04,9.554331e-10,2.995990e+01,9.757477e+00,2.020243e+01,3.153494e+01,1.710781e+02
