Repository: brandonlampe/CS_Data

# Repository for Crushed Salt Data
**Grant No: 456417**

This is a work in progress!

## Repository Content

### Directory Names
A uniform namining structure still in progress, but in general directories are named according to the following:
 - Names contain no spaces, a single underscore "_" will be used as a file name seperator.
 - Files are for the Crushed Salt Project (CSP); therefore, the first three charaters of each file are "CSP".
 - Folders are organized by which frame the test was performed on i.e., A2 or A3.
 - The fifth and sixth charaters of each file name will therefore be "A" followed by the frame number.

File: UNM_WP_HY_175_13/STAGE10/CREEP_FIT/175_13_STAGE10_CREEP_OUT.csv (part 2 of 7)
Analysis by Brandon Lampe, performed on: 2016/11/04 11:56:14
Experimental results below begin at: 2016/10/19 12:57:36
Duration (sec),Duration (day),Elapsed Time (sec),Elapsed Time (day),Interpolated Fractional Density,Fit to Fractional Density,Fit to Volume Strain,Fit to Volume Strain Rate (1/sec),Confining Pressure (MPa),Pore Pressure (MPa),Terzaghi Pressure (MPa),Solid Pressure (MPa),Temperature (C))
1.492205e+06,1.727089e+01,2.340461e+04,2.708867e-01,9.276917e-01,9.275985e-01,1.497910e-04,9.554330e-10,2.994809e+01,9.756206e+00,2.019189e+01,3.152194e+01,1.709379e+02
1.492305e+06,1.727204e+01,2.350463e+04,2.720443e-01,9.276897e-01,9.275986e-01,1.498866e-04,9.554329e-10,2.994705e+01,9.755862e+00,2.019119e+01,3.152089e+01,1.709146e+02
1.492405e+06,1.727320e+01,2.360465e+04,2.732020e-01,9.276810e-01,9.275987e-01,1.499821e-04,9.554328e-10,2.995000e+01,9.755862e+00,2.019414e+01,3.152427e+01,1.709346e+02
1.492505e+06,1.727436e+01,2.370467e+04,2.743596e-01,9.276724e-01,9.275988e-01,1.500777e-04,9.554327e-10,2.995295e+01,9.755862e+00,2.019709e+01,3.152765e+01,1.709546e+02
1.492605e+06,1.727552e+01,2.380469e+04,2.755172e-01,9.276638e-01,9.275989e-01,1.501732e-04,9.554327e-10,2.995590e+01,9.755862e+00,2.020004e+01,3.153103e+01,1.709746e+02
1.492705e+06,1.727667e+01,2.390471e+04,2.766749e-01,9.276552e-01,9.275990e-01,1.502688e-04,9.554326e-10,2.995885e+01,9.755862e+00,2.020299e+01,3.153442e+01,1.709946e+02
1.492805e+06,1.727783e+01,2.400473e+04,2.778325e-01,9.276528e-01,9.275991e-01,1.503644e-04,9.554325e-10,2.995966e+01,9.754939e+00,2.020472e+01,3.153541e+01,1.708545e+02
1.492905e+06,1.727899e+01,2.410475e+04,2.789901e-01,9.276528e-01,9.275992e-01,1.504599e-04,9.554324e-10,2.995966e+01,9.753670e+00,2.020598e+01,3.153551e+01,1.706546e+02
1.493005e+06,1.728015e+01,2.420477e+04,2.801478e-01,9.276528e-01,9.275993e-01,1.505555e-04,9.554323e-10,2.995966e+01,9.752402e+00,2.020725e+01,3.153561e+01,1.704546e+02
1.493105e+06,1.728131e+01,2.430479e+04,2.813054e-01,9.276528e-01,9.275993e-01,1.506511e-04,9.554322e-10,2.995966e+01,9.751133e+00,2.020852e+01,3.153571e+01,1.702547e+02
1.493205e+06,1.728246e+01,2.440481e+04,2.824631e-01,9.276528e-01,9.275994e-01,1.507466e-04,9.554321e-10,2.995966e+01,9.749865e+00,2.020979e+01,3.153581e+01,1.700547e+02
1.493305e+06,1.728362e+01,2.450483e+04,2.836207e-01,9.276476e-01,9.275995e-01,1.508422e-04,9.554320e-10,2.995659e+01,9.749517e+00,2.020707e+01,3.153265e+01,1.701600e+02
1.493405e+06,1.728478e+01,2.460485e+04,2.847783e-01,9.276404e-01,9.275996e-01,1.509377e-04,9.554319e-10,2.995236e+01,9.749517e+00,2.020284e+01,3.152826e+01,1.703803e+02
1.493505e+06,1.728594e+01,2.470487e+04,2.859360e-01,9.276332e-01,9.275997e-01,1.510333e-04,9.554318e-10,2.994813e+01,9.749517e+00,2.019862e+01,3.152387e+01,1.706006e+02
1.493605e+06,1.728709e+01,2.480489e+04,2.870936e-01,9.276260e-01,9.275998e-01,1.511289e-04,9.554317e-10,2.994391e+01,9.749517e+00,2.019439e+01,3.151948e+01,1.708209e+02
1.493705e+06,1.728825e+01,2.490491e+04,2.882512e-01,9.276189e-01,9.275999e-01,1.512244e-04,9.554317e-10,2.993968e+01,9.749517e+00,2.019016e+01,3.151510e+01,1.710412e+02
1.493805e+06,1.728941e+01,2.500493e+04,2.894089e-01,9.276169e-01,9.276000e-01,1.513200e-04,9.554316e-10,2.994165e+01,9.748585e+00,2.019307e+01,3.151734e+01,1.711734e+02
1.493905e+06,1.729057e+01,2.510495e+04,2.905665e-01,9.276169e-01,9.276001e-01,1.514155e-04,9.554315e-10,2.994588e+01,9.747315e+00,2.019856e+01,3.152200e+01,1.712736e+02
1.494005e+06,1.729172e+01,2.520497e+04,2.917241e-01,9.276169e-01,9.276001e-01,1.515111e-04,9.554314e-10,2.995010e+01,9.746044e+00,2.020406e+01,3.152665e+01,1.713737e+02
1.494105e+06,1.729288e+01,2.530499e+04,2.928818e-01,9.276169e-01,9.276002e-01,1.516067e-04,9.554313e-10,2.995433e+01,9.744773e+00,2.020956e+01,3.153131e+01,1.714739e+02
1.494205e+06,1.729404e+01,2.540500e+04,2.940394e-01,9.276169e-01,9.276003e-01,1.517022e-04,9.554312e-10,2.995856e+01,9.743502e+00,2.021506e+01,3.153596e+01,1.715740e+02
1.494305e+06,1.729520e+01,2.550502e+04,2.951970e-01,9.276339e-01,9.276004e-01,1.517978e-04,9.554311e-10,2.996431e+01,9.743172e+00,2.022114e+01,3.154179e+01,1.716443e+02
1.494405e+06,1.729635e+01,2.560504e+04,2.963547e-01,9.276569e-01,9.276005e-01,1.518934e-04,9.554310e-10,2.997060e+01,9.743172e+00,2.022743e+01,3.154804e+01,1.717042e+02
1.494505e+06,1.729751e+01,2.570506e+04,2.975123e-01,9.276798e-01,9.276006e-01,1.519889e-04,9.554309e-10,2.997689e+01,9.743172e+00,2.023372e+01,3.155428e+01,1.717641e+02
1.494605e+06,1.729867e+01,2.580508e+04,2.986700e-01,9.277027e-01,9.276007e-01,1.520845e-04,9.554308e-10,2.998318e+01,9.743172e+00,2.024001e+01,3.156052e+01,1.718240e+02
1.494705e+06,1.729983e+01,2.590510e+04,2.998276e-01,9.277257e-01,9.276008e-01,1.521800e-04,9.554307e-10,2.998947e+01,9.743172e+00,2.024630e+01,3.156676e+01,1.718838e+02
1.494805e+06,1.730099e+01,2.600512e+04,3.009852e-01,9.277035e-01,9.276009e-01,1.522756e-04,9.554306e-10,2.999210e+01,9.743172e+00,2.024893e+01,3.157011e+01,1.719438e+02
1.494905e+06,1.730214e+01,2.610514e+04,3.021429e-01,9.276648e-01,9.276009e-01,1.523712e-04,9.554306e-10,2.999337e+01,9.743172e+00,2.025019e+01,3.157239e+01,1.720038e+02
1.495005e+06,1.730330e+01,2.620516e+04,3.033005e-01,9.276260e-01,9.276010e-01,1.524667e-04,9.554305e-10,2.999464e+01,9.743172e+00,2.025146e+01,3.157467e+01,1.720638e+02
1.495105e+06,1.730446e+01,2.630518e+04,3.044581e-01,9.275872e-01,9.276011e-01,1.525623e-04,9.554304e-10,2.999590e+01,9.743172e+00,2.025273e+01,3.157695e+01,1.721237e+02
1.495205e+06,1.730562e+01,2.640520e+04,3.056158e-01,9.275485e-01,9.276012e-01,1.526579e-04,9.554303e-10,2.999717e+01,9.743172e+00,2.025400e+01,3.157923e+01,1.721837e+02
1.495305e+06,1.730677e+01,2.650522e+04,3.067734e-01,9.275495e-01,9.276013e-01,1.527534e-04,9.554302e-10,2.999199e+01,9.743172e+00,2.024882e+01,3.157362e+01,1.721416e+02
1.495405e+06,1.730793e+01,2.660524e+04,3.079310e-01,9.275653e-01,9.276014e-01,1.528490e-04,9.554301e-10,2.998441e+01,9.743172e+00,2.024124e+01,3.156507e+01,1.720615e+02
1.495505e+06,1.730909e+01,2.670526e+04,3.090887e-01,9.275811e-01,9.276015e-01,1.529445e-04,9.554300e-10,2.997683e+01,9.743172e+00,2.023365e+01,3.155652e+01,1.719814e+02
1.495605e+06,1.731025e+01,2.680528e+04,3.102463e-01,9.275969e-01,9.276016e-01,1.530401e-04,9.554299e-10,2.996924e+01,9.743172e+00,2.022607e+01,3.154798e+01,1.719013e+02
1.495705e+06,1.731140e+01,2.690530e+04,3.114039e-01,9.276128e-01,9.276017e-01,1.531357e-04,9.554298e-10,2.996166e+01,9.743172e+00,2.021849e+01,3.153943e+01,1.718212e+02
1.495805e+06,1.731256e+01,2.700532e+04,3.125616e-01,9.275916e-01,9.276017e-01,1.532312e-04,9.554297e-10,2.996151e+01,9.743172e+00,2.021834e+01,3.153977e+01,1.717706e+02
1.495905e+06,1.731372e+01,2.710534e+04,3.137192e-01,9.275571e-01,9.276018e-01,1.533268e-04,9.554296e-10,2.996403e+01,9.743172e+00,2.022086e+01,3.154330e+01,1.717306e+02
1.496005e+06,1.731488e+01,2.720536e+04,3.148768e-01,9.275227e-01,9.276019e-01,1.534223e-04,9.554296e-10,2.996656e+01,9.743172e+00,2.022339e+01,3.154683e+01,1.716906e+02
1.496105e+06,1.731603e+01,2.730538e+04,3.160345e-01,9.274882e-01,9.276020e-01,1.535179e-04,9.554295e-10,2.996908e+01,9.743172e+00,2.022591e+01,3.155036e+01,1.716506e+02
1.496205e+06,1.731719e+01,2.740540e+04,3.171921e-01,9.274538e-01,9.276021e-01,1.536135e-04,9.554294e-10,2.997160e+01,9.743172e+00,2.022843e+01,3.155389e+01,1.716106e+02
1.496305e+06,1.731835e+01,2.750542e+04,3.183498e-01,9.274330e-01,9.276022e-01,1.537090e-04,9.554293e-10,2.997413e+01,9.743172e+00,2.023096e+01,3.155710e+01,1.716294e+02
1.496405e+06,1.731951e+01,2.760544e+04,3.195074e-01,9.274172e-01,9.276023e-01,1.538046e-04,9.554292e-10,2.997665e+01,9.743172e+00,2.023348e+01,3.156019e+01,1.716693e+02
1.496505e+06,1.732067e+01,2.770546e+04,3.206650e-01,9.274014e-01,9.276024e-01,1.539002e-04,9.554291e-10,2.997917e+01,9.743172e+00,2.023600e+01,3.156328e+01,1.717093e+02
1.496605e+06,1.732182e+01,2.780548e+04,3.218227e-01,9.273856e-01,9.276024e-01,1.539957e-04,9.554290e-10,2.998170e+01,9.743172e+00,2.023853e+01,3.156638e+01,1.717493e+02
1.496705e+06,1.732298e+01,2.790550e+04,3.229803e-01,9.273699e-01,9.276025e-01,1.540913e-04,9.554289e-10,2.998422e+01,9.743172e+00,2.024105e+01,3.156947e+01,1.717893e+02
1.496806e+06,1.732414e+01,2.800552e+04,3.241379e-01,9.274141e-01,9.276026e-01,1.541868e-04,9.554288e-10,2.997903e+01,9.743172e+00,2.023586e+01,3.156283e+01,1.718440e+02
1.496906e+06,1.732530e+01,2.810554e+04,3.252956e-01,9.274802e-01,9.276027e-01,1.542824e-04,9.554287e-10,2.997102e+01,9.743172e+00,2.022784e+01,3.155263e+01,1.719041e+02
1.497006e+06,1.732645e+01,2.820556e+04,3.264532e-01,9.275464e-01,9.276028e-01,1.543780e-04,9.554286e-10,2.996301e+01,9.743172e+00,2.021983e+01,3.154244e+01,1.719642e+02
1.497106e+06,1.732761e+01,2.830558e+04,3.276108e-01,9.276126e-01,9.276029e-01,1.544735e-04,9.554285e-10,2.995499e+01,9.743172e+00,2.021182e+01,3.153225e+01,1.720243e+02
1.497206e+06,1.732877e+01,2.840560e+04,3.287685e-01,9.276787e-01,9.276030e-01,1.545691e-04,9.554285e-10,2.994698e+01,9.743172e+00,2.020381e+01,3.152206e+01,1.720843e+02
1.497306e+06,1.732993e+01,2.850562e+04,3.299261e-01,9.276726e-01,9.276031e-01,1.546647e-04,9.554284e-10,2.995081e+01,9.743172e+00,2.020764e+01,3.152633e+01,1.721444e+02
1.497406e+06,1.733108e+01,2.860564e+04,3.310837e-01,9.276410e-01,9.276032e-01,1.547602e-04,9.554283e-10,2.995881e+01,9.743172e+00,2.021564e+01,3.153569e+01,1.722043e+02
1.497506e+06,1.733224e+01,2.870566e+04,3.322414e-01,9.276094e-01,9.276032e-01,1.548558e-04,9.554282e-10,2.996681e+01,9.743172e+00,2.022363e+01,3.154506e+01,1.722643e+02
1.497606e+06,1.733340e+01,2.880567e+04,3.333990e-01,9.275778e-01,9.276033e-01,1.549513e-04,9.554281e-10,2.997480e+01,9.743172e+00,2.023163e+01,3.155442e+01,1.723243e+02
1.497706e+06,1.733456e+01,2.890569e+04,3.345567e-01,9.275462e-01,9.276034e-01,1.550469e-04,9.554280e-10,2.998280e+01,9.743172e+00,2.023963e+01,3.156379e+01,1.723843e+02
1.497806e+06,1.733571e+01,2.900571e+04,3.357143e-01,9.275867e-01,9.276035e-01,1.551425e-04,9.554279e-10,2.997713e+01,9.743172e+00,2.023396e+01,3.155672e+01,1.724148e+02
1.497906e+06,1.733687e+01,2.910573e+04,3.368719e-01,9.276528e-01,9.276036e-01,1.552380e-04,9.554278e-10,2.996661e+01,9.743172e+00,2.022344e+01,3.154383e+01,1.724347e+02
1.498006e+06,1.733803e+01,2.920575e+04,3.380296e-01,9.277188e-01,9.276037e-01,1.553336e-04,9.554277e-10,2.995609e+01,9.743172e+00,2.021292e+01,3.153094e+01,1.724547e+02
1.498106e+06,1.733919e+01,2.930577e+04,3.391872e-01,9.277849e-01,9.276038e-01,1.554291e-04,9.554276e-10,2.994557e+01,9.743172e+00,2.020240e+01,3.151805e+01,1.724747e+02
1.498206e+06,1.734034e+01,2.940579e+04,3.403448e-01,9.278509e-01,9.276039e-01,1.555247e-04,9.554275e-10,2.993505e+01,9.743172e+00,2.019188e+01,3.150516e+01,1.724947e+02
1.498306e+06,1.734150e+01,2.950581e+04,3.415025e-01,9.278059e-01,9.276040e-01,1.556203e-04,9.554275e-10,2.993228e+01,9.743172e+00,2.018910e+01,3.150322e+01,1.722350e+02
1.498406e+06,1.734266e+01,2.960583e+04,3.426601e-01,9.277212e-01,9.276040e-01,1.557158e-04,9.554274e-10,2.993228e+01,9.743172e+00,2.018910e+01,3.150521e+01,1.718751e+02
1.498506e+06,1.734382e+01,2.970585e+04,3.438177e-01,9.276365e-01,9.276041e-01,1.558114e-04,9.554273e-10,2.993228e+01,9.743172e+00,2.018910e+01,3.150720e+01,1.715152e+02
1.498606e+06,1.734498e+01,2.980587e+04,3.449754e-01,9.275518e-01,9.276042e-01,1.559070e-04,9.554272e-10,2.993228e+01,9.743172e+00,2.018910e+01,3.150918e+01,1.711553e+02
1.498706e+06,1.734613e+01,2.990589e+04,3.461330e-01,9.274671e-01,9.276043e-01,1.560025e-04,9.554271e-10,2.993228e+01,9.743172e+00,2.018910e+01,3.151117e+01,1.707954e+02
1.498806e+06,1.734729e+01,3.000591e+04,3.472906e-01,9.274446e-01,9.276044e-01,1.560981e-04,9.554270e-10,2.993413e+01,9.743172e+00,2.019096e+01,3.151370e+01,1.708616e+02
1.498906e+06,1.734845e+01,3.010593e+04,3.484483e-01,9.274446e-01,9.276045e-01,1.561936e-04,9.554269e-10,2.993665e+01,9.743172e+00,2.019348e+01,3.151642e+01,1.710815e+02
1.499006e+06,1.734961e+01,3.020595e+04,3.496059e-01,9.274446e-01,9.276046e-01,1.562892e-04,9.554268e-10,2.993918e+01,9.743172e+00,2.019600e+01,3.151914e+01,1.713015e+02
1.499106e+06,1.735076e+01,3.030597e+04,3.507635e-01,9.274446e-01,9.276047e-01,1.563848e-04,9.554267e-10,2.994170e+01,9.743172e+00,2.019853e+01,3.152186e+01,1.715214e+02
1.499206e+06,1.735192e+01,3.040599e+04,3.519212e-01,9.274446e-01,9.276048e-01,1.564803e-04,9.554266e-10,2.994422e+01,9.743172e+00,2.020105e+01,3.152458e+01,1.717413e+02
1.499306e+06,1.735308e+01,3.050601e+04,3.530788e-01,9.274636e-01,9.276048e-01,1.565759e-04,9.554265e-10,2.994396e+01,9.742241e+00,2.020172e+01,3.152393e+01,1.718734e+02
1.499406e+06,1.735424e+01,3.060603e+04,3.542365e-01,9.274895e-01,9.276049e-01,1.566714e-04,9.554264e-10,2.994269e+01,9.740970e+00,2.020172e+01,3.152205e+01,1.719736e+02
1.499506e+06,1.735539e+01,3.070605e+04,3.553941e-01,9.275154e-01,9.276050e-01,1.567670e-04,9.554264e-10,2.994142e+01,9.739699e+00,2.020172e+01,3.152017e+01,1.720737e+02
1.499606e+06,1.735655e+01,3.080607e+04,3.565517e-01,9.275412e-01,9.276051e-01,1.568626e-04,9.554263e-10,2.994015e+01,9.738428e+00,2.020172e+01,3.151829e+01,1.721739e+02
1.499706e+06,1.735771e+01,3.090609e+04,3.577094e-01,9.275671e-01,9.276052e-01,1.569581e-04,9.554262e-10,2.993888e+01,9.737158e+00,2.020172e+01,3.151642e+01,1.722740e+02
1.499806e+06,1.735887e+01,3.100611e+04,3.588670e-01,9.275250e-01,9.276053e-01,1.570537e-04,9.554261e-10,2.993855e+01,9.736828e+00,2.020172e+01,3.151708e+01,1.722408e+02
1.499906e+06,1.736002e+01,3.110613e+04,3.600246e-01,9.274589e-01,9.276054e-01,1.571493e-04,9.554260e-10,2.993855e+01,9.736828e+00,2.020172e+01,3.151863e+01,1.721608e+02
1.500006e+06,1.736118e+01,3.120615e+04,3.611823e-01,9.273929e-01,9.276055e-01,1.572448e-04,9.554259e-10,2.993855e+01,9.736828e+00,2.020172e+01,3.152018e+01,1.720808e+02
1.500106e+06,1.736234e+01,3.130617e+04,3.623399e-01,9.273269e-01,9.276056e-01,1.573404e-04,9.554258e-10,2.993855e+01,9.736828e+00,2.020172e+01,3.152173e+01,1.720009e+02
1.500206e+06,1.736350e+01,3.140619e+04,3.634975e-01,9.272609e-01,9.276056e-01,1.574359e-04,9.554257e-10,2.993855e+01,9.736828e+00,2.020172e+01,3.152328e+01,1.719209e+02
1.500306e+06,1.736466e+01,3.150621e+04,3.646552e-01,9.272925e-01,9.276057e-01,1.575315e-04,9.554256e-10,2.994541e+01,9.736828e+00,2.020858e+01,3.152993e+01,1.719888e+02
1.500406e+06,1.736581e+01,3.160623e+04,3.658128e-01,9.273586e-01,9.276058e-01,1.576271e-04,9.554255e-10,2.995469e+01,9.736828e+00,2.021786e+01,3.153839e+01,1.721089e+02
1.500506e+06,1.736697e+01,3.170625e+04,3.669704e-01,9.274247e-01,9.276059e-01,1.577226e-04,9.554254e-10,2.996397e+01,9.736828e+00,2.022715e+01,3.154684e+01,1.722291e+02
1.500606e+06,1.736813e+01,3.180627e+04,3.681281e-01,9.274909e-01,9.276060e-01,1.578182e-04,9.554254e-10,2.997325e+01,9.736828e+00,2.023643e+01,3.155529e+01,1.723493e+02
1.500706e+06,1.736929e+01,3.190629e+04,3.692857e-01,9.275570e-01,9.276061e-01,1.579137e-04,9.554253e-10,2.998254e+01,9.736828e+00,2.024571e+01,3.156374e+01,1.724695e+02
1.500806e+06,1.737044e+01,3.200631e+04,3.704433e-01,9.275803e-01,9.276062e-01,1.580093e-04,9.554252e-10,2.997422e+01,9.735892e+00,2.023833e+01,3.155431e+01,1.725447e+02
1.500906e+06,1.737160e+01,3.210633e+04,3.716010e-01,9.275889e-01,9.276063e-01,1.581049e-04,9.554251e-10,2.995991e+01,9.734637e+00,2.022527e+01,3.153877e+01,1.726047e+02
1.501006e+06,1.737276e+01,3.220634e+04,3.727586e-01,9.275975e-01,9.276063e-01,1.582004e-04,9.554250e-10,2.994560e+01,9.733382e+00,2.021221e+01,3.152324e+01,1.726647e+02
1.501106e+06,1.737392e+01,3.230636e+04,3.739163e-01,9.276061e-01,9.276064e-01,1.582960e-04,9.554249e-10,2.993128e+01,9.732127e+00,2.019916e+01,3.150770e+01,1.727247e+02
1.501206e+06,1.737507e+01,3.240638e+04,3.750739e-01,9.276147e-01,9.276065e-01,1.583915e-04,9.554248e-10,2.991697e+01,9.730873e+00,2.018610e+01,3.149217e+01,1.727847e+02
1.501306e+06,1.737623e+01,3.250640e+04,3.762315e-01,9.276404e-01,9.276066e-01,1.584871e-04,9.554247e-10,2.992021e+01,9.730552e+00,2.018965e+01,3.149508e+01,1.727107e+02
1.501406e+06,1.737739e+01,3.260642e+04,3.773892e-01,9.276720e-01,9.276067e-01,1.585827e-04,9.554246e-10,2.992947e+01,9.730552e+00,2.019892e+01,3.150432e+01,1.725908e+02
1.501506e+06,1.737855e+01,3.270644e+04,3.785468e-01,9.277036e-01,9.276068e-01,1.586782e-04,9.554245e-10,2.993874e+01,9.730552e+00,2.020819e+01,3.151357e+01,1.724708e+02
1.501606e+06,1.737970e+01,3.280646e+04,3.797044e-01,9.277352e-01,9.276069e-01,1.587738e-04,9.554244e-10,2.994800e+01,9.730552e+00,2.021745e+01,3.152282e+01,1.723508e+02
1.501706e+06,1.738086e+01,3.290648e+04,3.808621e-01,9.277668e-01,9.276070e-01,1.588694e-04,9.554243e-10,2.995727e+01,9.730552e+00,2.022672e+01,3.153206e+01,1.722309e+02
1.501807e+06,1.738202e+01,3.300650e+04,3.820197e-01,9.277514e-01,9.276071e-01,1.589649e-04,9.554243e-10,2.995966e+01,9.730552e+00,2.022910e+01,3.153499e+01,1.722446e+02
1.501907e+06,1.738318e+01,3.310652e+04,3.831773e-01,9.277198e-01,9.276071e-01,1.590605e-04,9.554242e-10,2.995966e+01,9.730552e+00,2.022910e+01,3.153574e+01,1.723047e+02
1.502007e+06,1.738433e+01,3.320654e+04,3.843350e-01,9.276882e-01,9.276072e-01,1.591560e-04,9.554241e-10,2.995966e+01,9.730552e+00,2.022910e+01,3.153648e+01,1.723648e+02
1.502107e+06,1.738549e+01,3.330656e+04,3.854926e-01,9.276565e-01,9.276073e-01,1.592516e-04,9.554240e-10,2.995966e+01,9.730552e+00,2.022910e+01,3.153723e+01,1.724249e+02
1.502207e+06,1.738665e+01,3.340658e+04,3.866502e-01,9.276249e-01,9.276074e-01,1.593472e-04,9.554239e-10,2.995966e+01,9.730552e+00,2.022910e+01,3.153797e+01,1.724850e+02
1.502307e+06,1.738781e+01,3.350660e+04,3.878079e-01,9.275728e-01,9.276075e-01,1.594427e-04,9.554238e-10,2.995649e+01,9.730552e+00,2.022594e+01,3.153578e+01,1.725450e+02
1.502407e+06,1.738897e+01,3.360662e+04,3.889655e-01,9.275140e-01,9.276076e-01,1.595383e-04,9.554237e-10,2.995227e+01,9.730552e+00,2.022172e+01,3.153262e+01,1.726049e+02
1.502507e+06,1.739012e+01,3.370664e+04,3.901232e-01,9.274551e-01,9.276077e-01,1.596338e-04,9.554236e-10,2.994805e+01,9.730552e+00,2.021750e+01,3.152945e+01,1.726649e+02
1.502607e+06,1.739128e+01,3.380666e+04,3.912808e-01,9.273962e-01,9.276078e-01,1.597294e-04,9.554235e-10,2.994383e+01,9.730552e+00,2.021328e+01,3.152629e+01,1.727249e+02
1.502707e+06,1.739244e+01,3.390668e+04,3.924384e-01,9.273374e-01,9.276079e-01,1.598250e-04,9.554234e-10,2.993961e+01,9.730552e+00,2.020906e+01,3.152312e+01,1.727849e+02
1.502807e+06,1.739360e+01,3.400670e+04,3.935961e-01,9.273548e-01,9.276079e-01,1.599205e-04,9.554233e-10,2.993666e+01,9.730552e+00,2.020611e+01,3.151953e+01,1.728299e+02
1.502907e+06,1.739475e+01,3.410672e+04,3.947537e-01,9.273978e-01,9.276080e-01,1.600161e-04,9.554233e-10,2.993414e+01,9.730552e+00,2.020359e+01,3.151580e+01,1.728699e+02
1.503007e+06,1.739591e+01,3.420674e+04,3.959113e-01,9.274409e-01,9.276081e-01,1.601117e-04,9.554232e-10,2.993162e+01,9.730552e+00,2.020107e+01,3.151206e+01,1.729099e+02
1.503107e+06,1.739707e+01,3.430676e+04,3.970690e-01,9.274840e-01,9.276082e-01,1.602072e-04,9.554231e-10,2.992909e+01,9.730552e+00,2.019854e+01,3.150833e+01,1.729499e+02
1.503207e+06,1.739823e+01,3.440678e+04,3.982266e-01,9.275270e-01,9.276083e-01,1.603028e-04,9.554230e-10,2.992657e+01,9.730552e+00,2.019602e+01,3.150460e+01,1.729899e+02
1.503307e+06,1.739938e+01,3.450680e+04,3.993842e-01,9.275668e-01,9.276084e-01,1.603983e-04,9.554229e-10,2.993189e+01,9.729606e+00,2.020228e+01,3.150948e+01,1.729702e+02
1.503407e+06,1.740054e+01,3.460682e+04,4.005419e-01,9.276055e-01,9.276085e-01,1.604939e-04,9.554228e-10,2.993987e+01,9.728340e+00,2.021154e+01,3.151727e+01,1.729303e+02
1.503507e+06,1.740170e+01,3.470684e+04,4.016995e-01,9.276442e-01,9.276086e-01,1.605895e-04,9.554227e-10,2.994786e+01,9.727074e+00,2.022079e+01,3.152507e+01,1.728904e+02
1.503607e+06,1.740286e+01,3.480686e+04,4.028571e-01,9.276829e-01,9.276087e-01,1.606850e-04,9.554226e-10,2.995584e+01,9.725807e+00,2.023004e+01,3.153286e+01,1.728504e+02
1.503707e+06,1.740401e+01,3.490688e+04,4.040148e-01,9.277216e-01,9.276087e-01,1.607806e-04,9.554225e-10,2.996383e+01,9.724541e+00,2.023929e+01,3.154066e+01,1.728105e+02
1.503807e+06,1.740517e+01,3.500690e+04,4.051724e-01,9.277382e-01,9.276088e-01,1.608761e-04,9.554224e-10,2.996189e+01,9.724207e+00,2.023769e+01,3.153821e+01,1.725935e+02
1.503907e+06,1.740633e+01,3.510692e+04,4.063300e-01,9.277468e-01,9.276089e-01,1.609717e-04,9.554223e-10,2.995641e+01,9.724207e+00,2.023220e+01,3.153210e+01,1.723131e+02
1.504007e+06,1.740749e+01,3.520694e+04,4.074877e-01,9.277555e-01,9.276090e-01,1.610673e-04,9.554222e-10,2.995093e+01,9.724207e+00,2.022672e+01,3.152599e+01,1.720327e+02
1.504107e+06,1.740865e+01,3.530696e+04,4.086453e-01,9.277641e-01,9.276091e-01,1.611628e-04,9.554222e-10,2.994544e+01,9.724207e+00,2.022124e+01,3.151987e+01,1.717523e+02
1.504207e+06,1.740980e+01,3.540698e+04,4.098030e-01,9.277727e-01,9.276092e-01,1.612584e-04,9.554221e-10,2.993996e+01,9.724207e+00,2.021575e+01,3.151376e+01,1.714719e+02
1.504307e+06,1.741096e+01,3.550700e+04,4.109606e-01,9.277568e-01,9.276093e-01,1.613539e-04,9.554220e-10,2.993479e+01,9.724207e+00,2.021059e+01,3.150857e+01,1.714149e+02
1.504407e+06,1.741212e+01,3.560701e+04,4.121182e-01,9.277323e-01,9.276094e-01,1.614495e-04,9.554219e-10,2.992974e+01,9.724207e+00,2.020553e+01,3.150369e+01,1.714349e+02
1.504507e+06,1.741328e+01,3.570703e+04,4.132759e-01,9.277079e-01,9.276095e-01,1.615451e-04,9.554218e-10,2.992468e+01,9.724207e+00,2.020048e+01,3.149882e+01,1.714549e+02
1.504607e+06,1.741443e+01,3.580705e+04,4.144335e-01,9.276834e-01,9.276095e-01,1.616406e-04,9.554217e-10,2.991963e+01,9.724207e+00,2.019542e+01,3.149394e+01,1.714750e+02
1.504707e+06,1.741559e+01,3.590707e+04,4.155911e-01,9.276589e-01,9.276096e-01,1.617362e-04,9.554216e-10,2.991457e+01,9.724207e+00,2.019036e+01,3.148906e+01,1.714950e+02
1.504807e+06,1.741675e+01,3.600709e+04,4.167488e-01,9.276647e-01,9.276097e-01,1.618318e-04,9.554215e-10,2.991426e+01,9.723255e+00,2.019101e+01,3.148867e+01,1.715450e+02
1.504907e+06,1.741791e+01,3.610711e+04,4.179064e-01,9.276805e-01,9.276098e-01,1.619273e-04,9.554214e-10,2.991553e+01,9.721986e+00,2.019354e+01,3.148977e+01,1.716050e+02
1.505007e+06,1.741906e+01,3.620713e+04,4.190640e-01,9.276963e-01,9.276099e-01,1.620229e-04,9.554213e-10,2.991680e+01,9.720718e+00,2.019608e+01,3.149086e+01,1.716650e+02
1.505107e+06,1.742022e+01,3.630715e+04,4.202217e-01,9.277121e-01,9.276100e-01,1.621184e-04,9.554212e-10,2.991807e+01,9.719449e+00,2.019862e+01,3.149196e+01,1.717250e+02
1.505207e+06,1.742138e+01,3.640717e+04,4.213793e-01,9.277279e-01,9.276101e-01,1.622140e-04,9.554212e-10,2.991934e+01,9.718181e+00,2.020116e+01,3.149305e+01,1.717849e+02
1.505307e+06,1.742254e+01,3.650719e+04,4.225369e-01,9.277028e-01,9.276102e-01,1.623096e-04,9.554211e-10,2.992060e+01,9.717862e+00,2.020273e+01,3.149503e+01,1.718600e+02
1.505407e+06,1.742369e+01,3.660721e+04,4.236946e-01,9.276639e-01,9.276102e-01,1.624051e-04,9.554210e-10,2.992185e+01,9.717862e+00,2.020399e+01,3.149729e+01,1.719401e+02
1.505507e+06,1.742485e+01,3.670723e+04,4.248522e-01,9.276251e-01,9.276103e-01,1.625007e-04,9.554209e-10,2.992311e+01,9.717862e+00,2.020525e+01,3.149956e+01,1.720202e+02
1.505607e+06,1.742601e+01,3.680725e+04,4.260099e-01,9.275863e-01,9.276104e-01,1.625962e-04,9.554208e-10,2.992437e+01,9.717862e+00,2.020651e+01,3.150183e+01,1.721003e+02
1.505707e+06,1.742717e+01,3.690727e+04,4.271675e-01,9.275474e-01,9.276105e-01,1.626918e-04,9.554207e-10,2.992562e+01,9.717862e+00,2.020776e+01,3.150409e+01,1.721804e+02
1.505807e+06,1.742833e+01,3.700729e+04,4.283251e-01,9.275618e-01,9.276106e-01,1.627874e-04,9.554206e-10,2.992689e+01,9.717862e+00,2.020903e+01,3.150512e+01,1.722000e+02
1.505907e+06,1.742948e+01,3.710731e+04,4.294828e-01,9.275934e-01,9.276107e-01,1.628829e-04,9.554205e-10,2.992816e+01,9.717862e+00,2.021030e+01,3.150574e+01,1.722000e+02
1.506007e+06,1.743064e+01,3.720733e+04,4.306404e-01,9.276250e-01,9.276108e-01,1.629785e-04,9.554204e-10,2.992943e+01,9.717862e+00,2.021157e+01,3.150637e+01,1.722000e+02
1.506107e+06,1.743180e+01,3.730735e+04,4.317980e-01,9.276566e-01,9.276109e-01,1.630740e-04,9.554203e-10,2.993070e+01,9.717862e+00,2.021283e+01,3.150700e+01,1.722000e+02
1.506207e+06,1.743296e+01,3.740737e+04,4.329557e-01,9.276882e-01,9.276110e-01,1.631696e-04,9.554202e-10,2.993196e+01,9.717862e+00,2.021410e+01,3.150762e+01,1.722000e+02
1.506307e+06,1.743411e+01,3.750739e+04,4.341133e-01,9.276840e-01,9.276110e-01,1.632652e-04,9.554201e-10,2.993132e+01,9.717862e+00,2.021346e+01,3.150702e+01,1.721397e+02
1.506407e+06,1.743527e+01,3.760741e+04,4.352709e-01,9.276682e-01,9.276111e-01,1.633607e-04,9.554201e-10,2.993005e+01,9.717862e+00,2.021219e+01,3.150603e+01,1.720597e+02
1.506507e+06,1.743643e+01,3.770743e+04,4.364286e-01,9.276524e-01,9.276112e-01,1.634563e-04,9.554200e-10,2.992878e+01,9.717862e+00,2.021092e+01,3.150503e+01,1.719797e+02
1.506607e+06,1.743759e+01,3.780745e+04,4.375862e-01,9.276366e-01,9.276113e-01,1.635518e-04,9.554199e-10,2.992751e+01,9.717862e+00,2.020965e+01,3.150403e+01,1.718997e+02
1.506707e+06,1.743874e+01,3.790747e+04,4.387438e-01,9.276208e-01,9.276114e-01,1.636474e-04,9.554198e-10,2.992624e+01,9.717862e+00,2.020838e+01,3.150304e+01,1.718198e+02
1.506807e+06,1.743990e+01,3.800749e+04,4.399015e-01,9.276288e-01,9.276115e-01,1.637430e-04,9.554197e-10,2.992593e+01,9.717862e+00,2.020807e+01,3.150251e+01,1.717246e+02
1.506908e+06,1.744106e+01,3.810751e+04,4.410591e-01,9.276447e-01,9.276116e-01,1.638385e-04,9.554196e-10,2.992593e+01,9.717862e+00,2.020807e+01,3.150214e+01,1.716245e+02
1.507008e+06,1.744222e+01,3.820753e+04,4.422167e-01,9.276605e-01,9.276117e-01,1.639341e-04,9.554195e-10,2.992593e+01,9.717862e+00,2.020807e+01,3.150177e+01,1.715243e+02
1.507108e+06,1.744337e+01,3.830755e+04,4.433744e-01,9.276763e-01,9.276118e-01,1.640297e-04,9.554194e-10,2.992593e+01,9.717862e+00,2.020807e+01,3.150140e+01,1.714242e+02
1.507208e+06,1.744453e+01,3.840757e+04,4.445320e-01,9.276921e-01,9.276118e-01,1.641252e-04,9.554193e-10,2.992593e+01,9.717862e+00,2.020807e+01,3.150102e+01,1.713240e+02
1.507308e+06,1.744569e+01,3.850759e+04,4.456897e-01,9.277014e-01,9.276119e-01,1.642208e-04,9.554192e-10,2.992881e+01,9.716898e+00,2.021191e+01,3.150399e+01,1.713152e+02
1.507408e+06,1.744685e+01,3.860761e+04,4.468473e-01,9.277086e-01,9.276120e-01,1.643163e-04,9.554191e-10,2.993260e+01,9.715630e+00,2.021697e+01,3.150801e+01,1.713352e+02
1.507508e+06,1.744800e+01,3.870763e+04,4.480049e-01,9.277158e-01,9.276121e-01,1.644119e-04,9.554191e-10,2.993640e+01,9.714361e+00,2.022204e+01,3.151202e+01,1.713552e+02
1.507608e+06,1.744916e+01,3.880765e+04,4.491626e-01,9.277229e-01,9.276122e-01,1.645075e-04,9.554190e-10,2.994019e+01,9.713092e+00,2.022710e+01,3.151604e+01,1.713752e+02
1.507708e+06,1.745032e+01,3.890767e+04,4.503202e-01,9.277301e-01,9.276123e-01,1.646030e-04,9.554189e-10,2.994398e+01,9.711824e+00,2.023216e+01,3.152006e+01,1.713952e+02
1.507808e+06,1.745148e+01,3.900768e+04,4.514778e-01,9.276644e-01,9.276124e-01,1.646986e-04,9.554188e-10,2.994298e+01,9.711517e+00,2.023147e+01,3.152055e+01,1.713394e+02
1.507908e+06,1.745264e+01,3.910770e+04,4.526355e-01,9.275753e-01,9.276125e-01,1.647941e-04,9.554187e-10,2.994046e+01,9.711517e+00,2.022894e+01,3.151993e+01,1.712594e+02
1.508008e+06,1.745379e+01,3.920772e+04,4.537931e-01,9.274863e-01,9.276126e-01,1.648897e-04,9.554186e-10,2.993794e+01,9.711517e+00,2.022642e+01,3.151930e+01,1.711794e+02
1.508108e+06,1.745495e+01,3.930774e+04,4.549507e-01,9.273973e-01,9.276126e-01,1.649853e-04,9.554185e-10,2.993541e+01,9.711517e+00,2.022390e+01,3.151867e+01,1.710994e+02
1.508208e+06,1.745611e+01,3.940776e+04,4.561084e-01,9.273083e-01,9.276127e-01,1.650808e-04,9.554184e-10,2.993289e+01,9.711517e+00,2.022137e+01,3.151804e+01,1.710195e+02
1.508308e+06,1.745727e+01,3.950778e+04,4.572660e-01,9.273181e-01,9.276128e-01,1.651764e-04,9.554183e-10,2.993037e+01,9.711517e+00,2.021885e+01,3.151509e+01,1.709547e+02
1.508408e+06,1.745842e+01,3.960780e+04,4.584236e-01,9.273597e-01,9.276129e-01,1.652719e-04,9.554182e-10,2.992785e+01,9.711517e+00,2.021633e+01,3.151140e+01,1.708948e+02
1.508508e+06,1.745958e+01,3.970782e+04,4.595813e-01,9.274012e-01,9.276130e-01,1.653675e-04,9.554181e-10,2.992533e+01,9.711517e+00,2.021381e+01,3.150771e+01,1.708349e+02
1.508608e+06,1.746074e+01,3.980784e+04,4.607389e-01,9.274428e-01,9.276131e-01,1.654631e-04,9.554180e-10,2.992281e+01,9.711517e+00,2.021130e+01,3.150402e+01,1.707751e+02
1.508708e+06,1.746190e+01,3.990786e+04,4.618966e-01,9.274843e-01,9.276132e-01,1.655586e-04,9.554180e-10,2.992029e+01,9.711517e+00,2.020878e+01,3.150032e+01,1.707152e+02
1.508808e+06,1.746305e+01,4.000788e+04,4.630542e-01,9.275185e-01,9.276133e-01,1.656542e-04,9.554179e-10,2.992154e+01,9.711517e+00,2.021002e+01,3.150087e+01,1.708196e+02
1.508908e+06,1.746421e+01,4.010790e+04,4.642118e-01,9.275501e-01,9.276134e-01,1.657497e-04,9.554178e-10,2.992407e+01,9.711517e+00,2.021255e+01,3.150285e+01,1.709798e+02
1.509008e+06,1.746537e+01,4.020792e+04,4.653695e-01,9.275818e-01,9.276134e-01,1.658453e-04,9.554177e-10,2.992660e+01,9.711517e+00,2.021508e+01,3.150483e+01,1.711401e+02
1.509108e+06,1.746653e+01,4.030794e+04,4.665271e-01,9.276134e-01,9.276135e-01,1.659409e-04,9.554176e-10,2.992913e+01,9.711517e+00,2.021761e+01,3.150681e+01,1.713003e+02
1.509208e+06,1.746768e+01,4.040796e+04,4.676847e-01,9.276450e-01,9.276136e-01,1.660364e-04,9.554175e-10,2.993165e+01,9.711517e+00,2.022014e+01,3.150879e+01,1.714605e+02
1.509308e+06,1.746884e+01,4.050798e+04,4.688424e-01,9.276096e-01,9.276137e-01,1.661320e-04,9.554174e-10,2.993418e+01,9.711517e+00,2.022266e+01,3.151235e+01,1.715603e+02
1.509408e+06,1.747000e+01,4.060800e+04,4.700000e-01,9.275521e-01,9.276138e-01,1.662275e-04,9.554173e-10,2.993670e+01,9.711517e+00,2.022518e+01,3.151642e+01,1.716402e+02
1.509508e+06,1.747116e+01,4.070802e+04,4.711576e-01,9.274947e-01,9.276139e-01,1.663231e-04,9.554172e-10,2.993922e+01,9.711517e+00,2.022771e+01,3.152049e+01,1.717202e+02
1.509608e+06,1.747232e+01,4.080804e+04,4.723153e-01,9.274373e-01,9.276140e-01,1.664187e-04,9.554171e-10,2.994175e+01,9.711517e+00,2.023023e+01,3.152456e+01,1.718002e+02
1.509708e+06,1.747347e+01,4.090806e+04,4.734729e-01,9.273799e-01,9.276141e-01,1.665142e-04,9.554170e-10,2.994427e+01,9.711517e+00,2.023275e+01,3.152863e+01,1.718802e+02
1.509808e+06,1.747463e+01,4.100808e+04,4.746305e-01,9.274154e-01,9.276141e-01,1.666098e-04,9.554170e-10,2.994712e+01,9.711517e+00,2.023560e+01,3.153087e+01,1.718398e+02
1.509908e+06,1.747579e+01,4.110810e+04,4.757882e-01,9.274815e-01,9.276142e-01,1.667053e-04,9.554169e-10,2.995008e+01,9.711517e+00,2.023856e+01,3.153250e+01,1.717596e+02
1.510008e+06,1.747695e+01,4.120812e+04,4.769458e-01,9.275477e-01,9.276143e-01,1.668009e-04,9.554168e-10,2.995303e+01,9.711517e+00,2.024151e+01,3.153413e+01,1.716795e+02
1.510108e+06,1.747810e+01,4.130814e+04,4.781034e-01,9.276138e-01,9.276144e-01,1.668965e-04,9.554167e-10,2.995599e+01,9.711517e+00,2.024447e+01,3.153576e+01,1.715994e+02
1.510208e+06,1.747926e+01,4.140816e+04,4.792611e-01,9.276800e-01,9.276145e-01,1.669920e-04,9.554166e-10,2.995894e+01,9.711517e+00,2.024743e+01,3.153739e+01,1.715193e+02
1.510308e+06,1.748042e+01,4.150818e+04,4.804187e-01,9.276774e-01,9.276146e-01,1.670876e-04,9.554165e-10,2.995453e+01,9.710238e+00,2.024429e+01,3.153279e+01,1.714240e+02
1.510408e+06,1.748158e+01,4.160820e+04,4.815764e-01,9.276529e-01,9.276147e-01,1.671832e-04,9.554164e-10,2.994777e+01,9.708553e+00,2.023922e+01,3.152622e+01,1.713238e+02
1.510508e+06,1.748273e+01,4.170822e+04,4.827340e-01,9.276285e-01,9.276148e-01,1.672787e-04,9.554163e-10,2.994102e+01,9.706868e+00,2.023415e+01,3.151964e+01,1.712237e+02
1.510608e+06,1.748389e+01,4.180824e+04,4.838916e-01,9.276040e-01,9.276149e-01,1.673743e-04,9.554162e-10,2.993427e+01,9.705183e+00,2.022908e+01,3.151307e+01,1.711236e+02
1.510708e+06,1.748505e+01,4.190826e+04,4.850493e-01,9.275796e-01,9.276149e-01,1.674698e-04,9.554161e-10,2.992751e+01,9.703498e+00,2.022401e+01,3.150649e+01,1.710234e+02
1.510808e+06,1.748621e+01,4.200828e+04,4.862069e-01,9.275541e-01,9.276150e-01,1.675654e-04,9.554160e-10,2.992884e+01,9.703103e+00,2.022573e+01,3.150855e+01,1.710460e+02
1.510908e+06,1.748736e+01,4.210830e+04,4.873645e-01,9.275282e-01,9.276151e-01,1.676610e-04,9.554159e-10,2.993263e+01,9.703103e+00,2.022952e+01,3.151325e+01,1.711059e+02
1.511008e+06,1.748852e+01,4.220832e+04,4.885222e-01,9.275024e-01,9.276152e-01,1.677565e-04,9.554159e-10,2.993642e+01,9.703103e+00,2.023332e+01,3.151794e+01,1.711659e+02
1.511108e+06,1.748968e+01,4.230833e+04,4.896798e-01,9.274765e-01,9.276153e-01,1.678521e-04,9.554158e-10,2.994021e+01,9.703103e+00,2.023711e+01,3.152264e+01,1.712259e+02
1.511208e+06,1.749084e+01,4.240835e+04,4.908374e-01,9.274507e-01,9.276154e-01,1.679476e-04,9.554157e-10,2.994400e+01,9.703103e+00,2.024090e+01,3.152734e+01,1.712859e+02
1.511308e+06,1.749200e+01,4.250837e+04,4.919951e-01,9.274523e-01,9.276155e-01,1.680432e-04,9.554156e-10,2.994490e+01,9.702134e+00,2.024276e+01,3.152834e+01,1.712083e+02
1.511408e+06,1.749315e+01,4.260839e+04,4.931527e-01,9.274623e-01,9.276156e-01,1.681388e-04,9.554155e-10,2.994490e+01,9.700865e+00,2.024403e+01,3.152820e+01,1.710883e+02
1.511508e+06,1.749431e+01,4.270841e+04,4.943103e-01,9.274724e-01,9.276157e-01,1.682343e-04,9.554154e-10,2.994490e+01,9.699596e+00,2.024530e+01,3.152806e+01,1.709684e+02
1.511608e+06,1.749547e+01,4.280843e+04,4.954680e-01,9.274824e-01,9.276157e-01,1.683299e-04,9.554153e-10,2.994490e+01,9.698328e+00,2.024657e+01,3.152793e+01,1.708484e+02
1.511708e+06,1.749663e+01,4.290845e+04,4.966256e-01,9.274925e-01,9.276158e-01,1.684254e-04,9.554152e-10,2.994490e+01,9.697059e+00,2.024784e+01,3.152779e+01,1.707284e+02
1.511808e+06,1.749778e+01,4.300847e+04,4.977833e-01,9.274949e-01,9.276159e-01,1.685210e-04,9.554151e-10,2.994490e+01,9.697727e+00,2.024717e+01,3.152768e+01,1.708220e+02
1.511908e+06,1.749894e+01,4.310849e+04,4.989409e-01,9.274949e-01,9.276160e-01,1.686166e-04,9.554150e-10,2.994490e+01,9.698995e+00,2.024590e+01,3.152758e+01,1.709820e+02
1.512009e+06,1.750010e+01,4.320851e+04,5.000985e-01,9.274949e-01,9.276161e-01,1.687121e-04,9.554149e-10,2.994490e+01,9.700264e+00,2.024463e+01,3.152748e+01,1.711419e+02
1.512109e+06,1.750126e+01,4.330853e+04,5.012562e-01,9.274949e-01,9.276162e-01,1.688077e-04,9.554149e-10,2.994490e+01,9.701532e+00,2.024336e+01,3.152738e+01,1.713019e+02
1.512209e+06,1.750241e+01,4.340855e+04,5.024138e-01,9.274949e-01,9.276163e-01,1.689032e-04,9.554148e-10,2.994490e+01,9.702801e+00,2.024210e+01,3.152728e+01,1.714618e+02
1.512309e+06,1.750357e+01,4.350857e+04,5.035714e-01,9.275069e-01,9.276164e-01,1.689988e-04,9.554147e-10,2.994393e+01,9.703103e+00,2.024083e+01,3.152593e+01,1.713933e+02
1.512409e+06,1.750473e+01,4.360859e+04,5.047291e-01,9.275227e-01,9.276165e-01,1.690944e-04,9.554146e-10,2.994266e+01,9.703103e+00,2.023955e+01,3.152419e+01,1.712531e+02
1.512509e+06,1.750589e+01,4.370861e+04,5.058867e-01,9.275385e-01,9.276165e-01,1.691899e-04,9.554145e-10,2.994139e+01,9.703103e+00,2.023828e+01,3.152245e+01,1.711129e+02
1.512609e+06,1.750704e+01,4.380863e+04,5.070443e-01,9.275544e-01,9.276166e-01,1.692855e-04,9.554144e-10,2.994012e+01,9.703103e+00,2.023701e+01,3.152071e+01,1.709727e+02
1.512709e+06,1.750820e+01,4.390865e+04,5.082020e-01,9.275702e-01,9.276167e-01,1.693810e-04,9.554143e-10,2.993885e+01,9.703103e+00,2.023574e+01,3.151896e+01,1.708325e+02
1.512809e+06,1.750936e+01,4.400867e+04,5.093596e-01,9.276047e-01,9.276168e-01,1.694766e-04,9.554142e-10,2.993952e+01,9.702130e+00,2.023739e+01,3.151896e+01,1.707540e+02
1.512909e+06,1.751052e+01,4.410869e+04,5.105172e-01,9.276448e-01,9.276169e-01,1.695722e-04,9.554141e-10,2.994079e+01,9.700864e+00,2.023993e+01,3.151948e+01,1.706941e+02
1.513009e+06,1.751167e+01,4.420871e+04,5.116749e-01,9.276850e-01,9.276170e-01,1.696677e-04,9.554140e-10,2.994206e+01,9.699598e+00,2.024246e+01,3.152000e+01,1.706342e+02
1.513109e+06,1.751283e+01,4.430873e+04,5.128325e-01,9.277251e-01,9.276171e-01,1.697633e-04,9.554139e-10,2.994332e+01,9.698331e+00,2.024499e+01,3.152052e+01,1.705744e+02
1.513209e+06,1.751399e+01,4.440875e+04,5.139901e-01,9.277652e-01,9.276172e-01,1.698588e-04,9.554138e-10,2.994459e+01,9.697065e+00,2.024753e+01,3.152104e+01,1.705145e+02
1.513309e+06,1.751515e+01,4.450877e+04,5.151478e-01,9.277684e-01,9.276173e-01,1.699544e-04,9.554138e-10,2.994490e+01,9.696759e+00,2.024814e+01,3.152132e+01,1.706364e+02
1.513409e+06,1.751631e+01,4.460879e+04,5.163054e-01,9.277598e-01,9.276173e-01,1.700500e-04,9.554137e-10,2.994490e+01,9.696759e+00,2.024814e+01,3.152152e+01,1.708164e+02
1.513509e+06,1.751746e+01,4.470881e+04,5.174631e-01,9.277512e-01,9.276174e-01,1.701455e-04,9.554136e-10,2.994490e+01,9.696759e+00,2.024814e+01,3.152172e+01,1.709963e+02
1.513609e+06,1.751862e+01,4.480883e+04,5.186207e-01,9.277426e-01,9.276175e-01,1.702411e-04,9.554135e-10,2.994490e+01,9.696759e+00,2.024814e+01,3.152193e+01,1.711763e+02
1.513709e+06,1.751978e+01,4.490885e+04,5.197783e-01,9.277339e-01,9.276176e-01,1.703366e-04,9.554134e-10,2.994490e+01,9.696759e+00,2.024814e+01,3.152213e+01,1.713562e+02
1.513809e+06,1.752094e+01,4.500887e+04,5.209360e-01,9.277264e-01,9.276177e-01,1.704322e-04,9.554133e-10,2.994905e+01,9.696759e+00,2.025229e+01,3.152678e+01,1.714455e+02
1.513909e+06,1.752209e+01,4.510889e+04,5.220936e-01,9.277192e-01,9.276178e-01,1.705278e-04,9.554132e-10,2.995453e+01,9.696759e+00,2.025777e+01,3.153286e+01,1.715055e+02
1.514009e+06,1.752325e+01,4.520891e+04,5.232512e-01,9.277120e-01,9.276179e-01,1.706233e-04,9.554131e-10,2.996001e+01,9.696759e+00,2.026325e+01,3.153894e+01,1.715656e+02
1.514109e+06,1.752441e+01,4.530893e+04,5.244089e-01,9.277048e-01,9.276180e-01,1.707189e-04,9.554130e-10,2.996550e+01,9.696759e+00,2.026874e+01,3.154502e+01,1.716257e+02
1.514209e+06,1.752557e+01,4.540895e+04,5.255665e-01,9.276976e-01,9.276181e-01,1.708144e-04,9.554129e-10,2.997098e+01,9.696759e+00,2.027422e+01,3.155110e+01,1.716858e+02
1.514309e+06,1.752672e+01,4.550897e+04,5.267241e-01,9.276773e-01,9.276181e-01,1.709100e-04,9.554128e-10,2.997228e+01,9.697727e+00,2.027455e+01,3.155290e+01,1.717305e+02
1.514409e+06,1.752788e+01,4.560899e+04,5.278818e-01,9.276529e-01,9.276182e-01,1.710056e-04,9.554128e-10,2.997228e+01,9.698996e+00,2.027328e+01,3.155338e+01,1.717705e+02
1.514509e+06,1.752904e+01,4.570900e+04,5.290394e-01,9.276285e-01,9.276183e-01,1.711011e-04,9.554127e-10,2.997228e+01,9.700265e+00,2.027201e+01,3.155385e+01,1.718105e+02
1.514609e+06,1.753020e+01,4.580902e+04,5.301970e-01,9.276041e-01,9.276184e-01,1.711967e-04,9.554126e-10,2.997228e+01,9.701533e+00,2.027074e+01,3.155433e+01,1.718505e+02
1.514709e+06,1.753135e+01,4.590904e+04,5.313547e-01,9.275797e-01,9.276185e-01,1.712922e-04,9.554125e-10,2.997228e+01,9.702802e+00,2.026947e+01,3.155481e+01,1.718905e+02
1.514809e+06,1.753251e+01,4.600906e+04,5.325123e-01,9.275421e-01,9.276186e-01,1.713878e-04,9.554124e-10,2.997131e+01,9.703103e+00,2.026820e+01,3.155462e+01,1.717168e+02
1.514909e+06,1.753367e+01,4.610908e+04,5.336700e-01,9.275004e-01,9.276187e-01,1.714834e-04,9.554123e-10,2.997004e+01,9.703103e+00,2.026693e+01,3.155424e+01,1.714765e+02
1.515009e+06,1.753483e+01,4.620910e+04,5.348276e-01,9.274587e-01,9.276188e-01,1.715789e-04,9.554122e-10,2.996877e+01,9.703103e+00,2.026566e+01,3.155385e+01,1.712361e+02
1.515109e+06,1.753599e+01,4.630912e+04,5.359852e-01,9.274170e-01,9.276188e-01,1.716745e-04,9.554121e-10,2.996750e+01,9.703103e+00,2.026439e+01,3.155346e+01,1.709958e+02
1.515209e+06,1.753714e+01,4.640914e+04,5.371429e-01,9.273753e-01,9.276189e-01,1.717700e-04,9.554120e-10,2.996622e+01,9.703103e+00,2.026312e+01,3.155307e+01,1.707555e+02
1.515309e+06,1.753830e+01,4.650916e+04,5.383005e-01,9.274099e-01,9.276190e-01,1.718656e-04,9.554119e-10,2.996885e+01,9.702126e+00,2.026673e+01,3.155517e+01,1.708541e+02
1.515409e+06,1.753946e+01,4.660918e+04,5.394581e-01,9.274674e-01,9.276191e-01,1.719612e-04,9.554118e-10,2.997265e+01,9.700855e+00,2.027180e+01,3.155801e+01,1.710543e+02
1.515509e+06,1.754062e+01,4.670920e+04,5.406158e-01,9.275249e-01,9.276192e-01,1.720567e-04,9.554117e-10,2.997645e+01,9.699584e+00,2.027687e+01,3.156085e+01,1.712546e+02
1.515609e+06,1.754177e+01,4.680922e+04,5.417734e-01,9.275825e-01,9.276193e-01,1.721523e-04,9.554117e-10,2.998025e+01,9.698314e+00,2.028193e+01,3.156368e+01,1.714549e+02
1.515709e+06,1.754293e+01,4.690924e+04,5.429310e-01,9.276400e-01,9.276194e-01,1.722478e-04,9.554116e-10,2.998405e+01,9.697043e+00,2.028700e+01,3.156652e+01,1.716552e+02
