Repository: brandonlampe/CS_Data

# Repository for Crushed Salt Data
**Grant No: 456417**

This is a work in progress!

## Repository Content

### Directory Names
A uniform namining structure still in progress, but in general directories are named according to the following:
 - Names contain no spaces, a single underscore "_" will be used as a file name seperator.
 - Files are for the Crushed Salt Project (CSP); therefore, the first three charaters of each file are "CSP".
 - Folders are organized by which frame the test was performed on i.e., A2 or A3.
 - The fifth and sixth charaters of each file name will therefore be "A" followed by the frame number.

File: UNM_WP_HY_175_13/STAGE10/CREEP_FIT/175_13_STAGE10_CREEP_OUT.csv (part 4 of 7)
Analysis by Brandon Lampe, performed on: 2016/11/04 11:56:14
Experimental results below begin at: 2016/10/19 12:57:36
Duration (sec),Duration (day),Elapsed Time (sec),Elapsed Time (day),Interpolated Fractional Density,Fit to Fractional Density,Fit to Volume Strain,Fit to Volume Strain Rate (1/sec),Confining Pressure (MPa),Pore Pressure (MPa),Terzaghi Pressure (MPa),Solid Pressure (MPa),Temperature (C))
1.539414e+06,1.781729e+01,7.061391e+04,8.172906e-01,9.274290e-01,9.276404e-01,1.948953e-04,9.553899e-10,2.993050e+01,9.692709e+00,2.023779e+01,3.151410e+01,1.711468e+02
1.539514e+06,1.781845e+01,7.071393e+04,8.184483e-01,9.274204e-01,9.276405e-01,1.949909e-04,9.553898e-10,2.993302e+01,9.693979e+00,2.023904e+01,3.151692e+01,1.710066e+02
1.539614e+06,1.781961e+01,7.081395e+04,8.196059e-01,9.274118e-01,9.276406e-01,1.950864e-04,9.553897e-10,2.993555e+01,9.695250e+00,2.024030e+01,3.151975e+01,1.708664e+02
1.539714e+06,1.782076e+01,7.091397e+04,8.207635e-01,9.274031e-01,9.276407e-01,1.951820e-04,9.553897e-10,2.993808e+01,9.696521e+00,2.024156e+01,3.152258e+01,1.707262e+02
1.539814e+06,1.782192e+01,7.101399e+04,8.219212e-01,9.274167e-01,9.276407e-01,1.952775e-04,9.553896e-10,2.994198e+01,9.696759e+00,2.024522e+01,3.152645e+01,1.704887e+02
1.539914e+06,1.782308e+01,7.111401e+04,8.230788e-01,9.274354e-01,9.276408e-01,1.953731e-04,9.553895e-10,2.994620e+01,9.696759e+00,2.024944e+01,3.153056e+01,1.702288e+02
1.540014e+06,1.782424e+01,7.121403e+04,8.242365e-01,9.274540e-01,9.276409e-01,1.954686e-04,9.553894e-10,2.995042e+01,9.696759e+00,2.025366e+01,3.153467e+01,1.699688e+02
1.540114e+06,1.782539e+01,7.131405e+04,8.253941e-01,9.274727e-01,9.276410e-01,1.955642e-04,9.553893e-10,2.995464e+01,9.696759e+00,2.025788e+01,3.153878e+01,1.697089e+02
1.540214e+06,1.782655e+01,7.141407e+04,8.265517e-01,9.274913e-01,9.276411e-01,1.956598e-04,9.553892e-10,2.995886e+01,9.696759e+00,2.026210e+01,3.154289e+01,1.694490e+02
1.540314e+06,1.782771e+01,7.151409e+04,8.277094e-01,9.275275e-01,9.276412e-01,1.957553e-04,9.553891e-10,2.995009e+01,9.697788e+00,2.025230e+01,3.153251e+01,1.696109e+02
1.540414e+06,1.782887e+01,7.161411e+04,8.288670e-01,9.275677e-01,9.276413e-01,1.958509e-04,9.553890e-10,2.993830e+01,9.699057e+00,2.023924e+01,3.151875e+01,1.698708e+02
1.540514e+06,1.783002e+01,7.171413e+04,8.300246e-01,9.276079e-01,9.276414e-01,1.959464e-04,9.553889e-10,2.992651e+01,9.700325e+00,2.022618e+01,3.150500e+01,1.701307e+02
1.540614e+06,1.783118e+01,7.181415e+04,8.311823e-01,9.276481e-01,9.276415e-01,1.960420e-04,9.553888e-10,2.991472e+01,9.701594e+00,2.021313e+01,3.149124e+01,1.703907e+02
1.540714e+06,1.783234e+01,7.191417e+04,8.323399e-01,9.276883e-01,9.276415e-01,1.961376e-04,9.553887e-10,2.990293e+01,9.702862e+00,2.020007e+01,3.147749e+01,1.706506e+02
1.540814e+06,1.783350e+01,7.201419e+04,8.334975e-01,9.276959e-01,9.276416e-01,1.962331e-04,9.553887e-10,2.990581e+01,9.702074e+00,2.020374e+01,3.148048e+01,1.706838e+02
1.540914e+06,1.783466e+01,7.211421e+04,8.346552e-01,9.276959e-01,9.276417e-01,1.963287e-04,9.553886e-10,2.991214e+01,9.700804e+00,2.021134e+01,3.148740e+01,1.706638e+02
1.541014e+06,1.783581e+01,7.221423e+04,8.358128e-01,9.276959e-01,9.276418e-01,1.964242e-04,9.553885e-10,2.991847e+01,9.699533e+00,2.021893e+01,3.149432e+01,1.706437e+02
1.541114e+06,1.783697e+01,7.231425e+04,8.369704e-01,9.276959e-01,9.276419e-01,1.965198e-04,9.553884e-10,2.992479e+01,9.698262e+00,2.022653e+01,3.150124e+01,1.706237e+02
1.541214e+06,1.783813e+01,7.241427e+04,8.381281e-01,9.276959e-01,9.276420e-01,1.966153e-04,9.553883e-10,2.993112e+01,9.696991e+00,2.023413e+01,3.150815e+01,1.706037e+02
1.541314e+06,1.783929e+01,7.251429e+04,8.392857e-01,9.277018e-01,9.276421e-01,1.967109e-04,9.553882e-10,2.993124e+01,9.696759e+00,2.023448e+01,3.150816e+01,1.706000e+02
1.541414e+06,1.784044e+01,7.261431e+04,8.404433e-01,9.277090e-01,9.276422e-01,1.968065e-04,9.553881e-10,2.992997e+01,9.696759e+00,2.023321e+01,3.150663e+01,1.706000e+02
1.541514e+06,1.784160e+01,7.271433e+04,8.416010e-01,9.277162e-01,9.276422e-01,1.969020e-04,9.553880e-10,2.992870e+01,9.696759e+00,2.023194e+01,3.150509e+01,1.706000e+02
1.541614e+06,1.784276e+01,7.281434e+04,8.427586e-01,9.277233e-01,9.276423e-01,1.969976e-04,9.553879e-10,2.992743e+01,9.696759e+00,2.023068e+01,3.150356e+01,1.706000e+02
1.541714e+06,1.784392e+01,7.291436e+04,8.439163e-01,9.277305e-01,9.276424e-01,1.970931e-04,9.553878e-10,2.992617e+01,9.696759e+00,2.022941e+01,3.150202e+01,1.706000e+02
1.541814e+06,1.784507e+01,7.301438e+04,8.450739e-01,9.276850e-01,9.276425e-01,1.971887e-04,9.553877e-10,2.992593e+01,9.696759e+00,2.022917e+01,3.150284e+01,1.706815e+02
1.541914e+06,1.784623e+01,7.311440e+04,8.462315e-01,9.276276e-01,9.276426e-01,1.972842e-04,9.553876e-10,2.992593e+01,9.696759e+00,2.022917e+01,3.150419e+01,1.707815e+02
1.542014e+06,1.784739e+01,7.321442e+04,8.473892e-01,9.275702e-01,9.276427e-01,1.973798e-04,9.553876e-10,2.992593e+01,9.696759e+00,2.022917e+01,3.150554e+01,1.708814e+02
1.542114e+06,1.784855e+01,7.331444e+04,8.485468e-01,9.275127e-01,9.276428e-01,1.974754e-04,9.553875e-10,2.992593e+01,9.696759e+00,2.022917e+01,3.150689e+01,1.709814e+02
1.542214e+06,1.784970e+01,7.341446e+04,8.497044e-01,9.274553e-01,9.276429e-01,1.975709e-04,9.553874e-10,2.992593e+01,9.696759e+00,2.022917e+01,3.150824e+01,1.710814e+02
1.542314e+06,1.785086e+01,7.351448e+04,8.508621e-01,9.274726e-01,9.276430e-01,1.976665e-04,9.553873e-10,2.992388e+01,9.696759e+00,2.022712e+01,3.150562e+01,1.710675e+02
1.542415e+06,1.785202e+01,7.361450e+04,8.520197e-01,9.275071e-01,9.276430e-01,1.977620e-04,9.553872e-10,2.992135e+01,9.696759e+00,2.022460e+01,3.150209e+01,1.710275e+02
1.542515e+06,1.785318e+01,7.371452e+04,8.531773e-01,9.275416e-01,9.276431e-01,1.978576e-04,9.553871e-10,2.991883e+01,9.696759e+00,2.022207e+01,3.149856e+01,1.709875e+02
1.542615e+06,1.785433e+01,7.381454e+04,8.543350e-01,9.275760e-01,9.276432e-01,1.979531e-04,9.553870e-10,2.991631e+01,9.696759e+00,2.021955e+01,3.149502e+01,1.709475e+02
1.542715e+06,1.785549e+01,7.391456e+04,8.554926e-01,9.276105e-01,9.276433e-01,1.980487e-04,9.553869e-10,2.991378e+01,9.696759e+00,2.021703e+01,3.149149e+01,1.709075e+02
1.542815e+06,1.785665e+01,7.401458e+04,8.566502e-01,9.276169e-01,9.276434e-01,1.981443e-04,9.553868e-10,2.992085e+01,9.696759e+00,2.022409e+01,3.149896e+01,1.708675e+02
1.542915e+06,1.785781e+01,7.411460e+04,8.578079e-01,9.276169e-01,9.276435e-01,1.982398e-04,9.553867e-10,2.993013e+01,9.696759e+00,2.023337e+01,3.150897e+01,1.708274e+02
1.543015e+06,1.785897e+01,7.421462e+04,8.589655e-01,9.276169e-01,9.276436e-01,1.983354e-04,9.553866e-10,2.993941e+01,9.696759e+00,2.024265e+01,3.151897e+01,1.707874e+02
1.543115e+06,1.786012e+01,7.431464e+04,8.601232e-01,9.276169e-01,9.276437e-01,1.984309e-04,9.553866e-10,2.994870e+01,9.696759e+00,2.025194e+01,3.152898e+01,1.707473e+02
1.543215e+06,1.786128e+01,7.441466e+04,8.612808e-01,9.276169e-01,9.276438e-01,1.985265e-04,9.553865e-10,2.995798e+01,9.696759e+00,2.026122e+01,3.153898e+01,1.707072e+02
1.543315e+06,1.786244e+01,7.451468e+04,8.624384e-01,9.276099e-01,9.276438e-01,1.986221e-04,9.553864e-10,2.995620e+01,9.697798e+00,2.025840e+01,3.153715e+01,1.706181e+02
1.543415e+06,1.786360e+01,7.461470e+04,8.635961e-01,9.276013e-01,9.276439e-01,1.987176e-04,9.553863e-10,2.995198e+01,9.699066e+00,2.025291e+01,3.153271e+01,1.705181e+02
1.543515e+06,1.786475e+01,7.471472e+04,8.647537e-01,9.275927e-01,9.276440e-01,1.988132e-04,9.553862e-10,2.994776e+01,9.700335e+00,2.024742e+01,3.152826e+01,1.704182e+02
1.543615e+06,1.786591e+01,7.481474e+04,8.659113e-01,9.275840e-01,9.276441e-01,1.989087e-04,9.553861e-10,2.994354e+01,9.701604e+00,2.024194e+01,3.152382e+01,1.703182e+02
1.543715e+06,1.786707e+01,7.491476e+04,8.670690e-01,9.275754e-01,9.276442e-01,1.990043e-04,9.553860e-10,2.993932e+01,9.702872e+00,2.023645e+01,3.151937e+01,1.702182e+02
1.543815e+06,1.786823e+01,7.501478e+04,8.682266e-01,9.275680e-01,9.276443e-01,1.990998e-04,9.553859e-10,2.994407e+01,9.703103e+00,2.024096e+01,3.152464e+01,1.703308e+02
1.543915e+06,1.786938e+01,7.511480e+04,8.693842e-01,9.275608e-01,9.276444e-01,1.991954e-04,9.553858e-10,2.995081e+01,9.703103e+00,2.024770e+01,3.153208e+01,1.704907e+02
1.544015e+06,1.787054e+01,7.521482e+04,8.705419e-01,9.275536e-01,9.276445e-01,1.992910e-04,9.553857e-10,2.995755e+01,9.703103e+00,2.025445e+01,3.153952e+01,1.706507e+02
1.544115e+06,1.787170e+01,7.531484e+04,8.716995e-01,9.275464e-01,9.276446e-01,1.993865e-04,9.553856e-10,2.996429e+01,9.703103e+00,2.026119e+01,3.154696e+01,1.708106e+02
1.544215e+06,1.787286e+01,7.541486e+04,8.728571e-01,9.275393e-01,9.276446e-01,1.994821e-04,9.553855e-10,2.997104e+01,9.703103e+00,2.026793e+01,3.155440e+01,1.709706e+02
1.544315e+06,1.787401e+01,7.551488e+04,8.740148e-01,9.275098e-01,9.276447e-01,1.995776e-04,9.553855e-10,2.996161e+01,9.704479e+00,2.025713e+01,3.154482e+01,1.710981e+02
1.544415e+06,1.787517e+01,7.561490e+04,8.751724e-01,9.274753e-01,9.276448e-01,1.996732e-04,9.553854e-10,2.994855e+01,9.706164e+00,2.024238e+01,3.153142e+01,1.712182e+02
1.544515e+06,1.787633e+01,7.571492e+04,8.763300e-01,9.274408e-01,9.276449e-01,1.997687e-04,9.553853e-10,2.993548e+01,9.707849e+00,2.022763e+01,3.151801e+01,1.713384e+02
1.544615e+06,1.787749e+01,7.581494e+04,8.774877e-01,9.274062e-01,9.276450e-01,1.998643e-04,9.553852e-10,2.992241e+01,9.709534e+00,2.021288e+01,3.150460e+01,1.714586e+02
1.544715e+06,1.787865e+01,7.591496e+04,8.786453e-01,9.273717e-01,9.276451e-01,1.999599e-04,9.553851e-10,2.990934e+01,9.711219e+00,2.019813e+01,3.149119e+01,1.715788e+02
1.544815e+06,1.787980e+01,7.601498e+04,8.798030e-01,9.274200e-01,9.276452e-01,2.000554e-04,9.553850e-10,2.990911e+01,9.711517e+00,2.019759e+01,3.148978e+01,1.715012e+02
1.544915e+06,1.788096e+01,7.611500e+04,8.809606e-01,9.274860e-01,9.276453e-01,2.001510e-04,9.553849e-10,2.991164e+01,9.711517e+00,2.020012e+01,3.149095e+01,1.713813e+02
1.545015e+06,1.788212e+01,7.621501e+04,8.821182e-01,9.275521e-01,9.276454e-01,2.002465e-04,9.553848e-10,2.991416e+01,9.711517e+00,2.020264e+01,3.149212e+01,1.712613e+02
1.545115e+06,1.788328e+01,7.631503e+04,8.832759e-01,9.276181e-01,9.276454e-01,2.003421e-04,9.553847e-10,2.991668e+01,9.711517e+00,2.020516e+01,3.149329e+01,1.711414e+02
1.545215e+06,1.788443e+01,7.641505e+04,8.844335e-01,9.276842e-01,9.276455e-01,2.004376e-04,9.553846e-10,2.991921e+01,9.711517e+00,2.020769e+01,3.149446e+01,1.710214e+02
1.545315e+06,1.788559e+01,7.651507e+04,8.855911e-01,9.276830e-01,9.276456e-01,2.005332e-04,9.553845e-10,2.992828e+01,9.710137e+00,2.021815e+01,3.150438e+01,1.709016e+02
1.545415e+06,1.788675e+01,7.661509e+04,8.867488e-01,9.276672e-01,9.276457e-01,2.006288e-04,9.553845e-10,2.993879e+01,9.708458e+00,2.023033e+01,3.151620e+01,1.707819e+02
1.545515e+06,1.788791e+01,7.671511e+04,8.879064e-01,9.276514e-01,9.276458e-01,2.007243e-04,9.553844e-10,2.994929e+01,9.706779e+00,2.024251e+01,3.152803e+01,1.706621e+02
1.545615e+06,1.788906e+01,7.681513e+04,8.890640e-01,9.276357e-01,9.276459e-01,2.008199e-04,9.553843e-10,2.995979e+01,9.705099e+00,2.025469e+01,3.153985e+01,1.705423e+02
1.545715e+06,1.789022e+01,7.691515e+04,8.902217e-01,9.276199e-01,9.276460e-01,2.009154e-04,9.553842e-10,2.997030e+01,9.703420e+00,2.026687e+01,3.155167e+01,1.704226e+02
1.545815e+06,1.789138e+01,7.701517e+04,8.913793e-01,9.276426e-01,9.276461e-01,2.010110e-04,9.553841e-10,2.997432e+01,9.702074e+00,2.027225e+01,3.155559e+01,1.704162e+02
1.545915e+06,1.789254e+01,7.711519e+04,8.925369e-01,9.276742e-01,9.276462e-01,2.011065e-04,9.553840e-10,2.997685e+01,9.700806e+00,2.027604e+01,3.155766e+01,1.704362e+02
1.546015e+06,1.789369e+01,7.721521e+04,8.936946e-01,9.277058e-01,9.276462e-01,2.012021e-04,9.553839e-10,2.997937e+01,9.699537e+00,2.027983e+01,3.155974e+01,1.704562e+02
1.546115e+06,1.789485e+01,7.731523e+04,8.948522e-01,9.277373e-01,9.276463e-01,2.012977e-04,9.553838e-10,2.998189e+01,9.698268e+00,2.028362e+01,3.156181e+01,1.704762e+02
1.546215e+06,1.789601e+01,7.741525e+04,8.960099e-01,9.277689e-01,9.276464e-01,2.013932e-04,9.553837e-10,2.998442e+01,9.697000e+00,2.028742e+01,3.156388e+01,1.704962e+02
1.546315e+06,1.789717e+01,7.751527e+04,8.971675e-01,9.277820e-01,9.276465e-01,2.014888e-04,9.553836e-10,2.997737e+01,9.696759e+00,2.028061e+01,3.155600e+01,1.705000e+02
1.546415e+06,1.789833e+01,7.761529e+04,8.983251e-01,9.277906e-01,9.276466e-01,2.015843e-04,9.553835e-10,2.996807e+01,9.696759e+00,2.027131e+01,3.154577e+01,1.705000e+02
1.546515e+06,1.789948e+01,7.771531e+04,8.994828e-01,9.277992e-01,9.276467e-01,2.016799e-04,9.553834e-10,2.995877e+01,9.696759e+00,2.026201e+01,3.153555e+01,1.705000e+02
1.546615e+06,1.790064e+01,7.781533e+04,9.006404e-01,9.278079e-01,9.276468e-01,2.017754e-04,9.553834e-10,2.994947e+01,9.696759e+00,2.025271e+01,3.152532e+01,1.705000e+02
1.546715e+06,1.790180e+01,7.791535e+04,9.017980e-01,9.278165e-01,9.276469e-01,2.018710e-04,9.553833e-10,2.994017e+01,9.696759e+00,2.024342e+01,3.151510e+01,1.705000e+02
1.546815e+06,1.790296e+01,7.801537e+04,9.029557e-01,9.278180e-01,9.276469e-01,2.019666e-04,9.553832e-10,2.993543e+01,9.696759e+00,2.023867e+01,3.150995e+01,1.705495e+02
1.546915e+06,1.790411e+01,7.811539e+04,9.041133e-01,9.278180e-01,9.276470e-01,2.020621e-04,9.553831e-10,2.993165e+01,9.696759e+00,2.023490e+01,3.150588e+01,1.706095e+02
1.547015e+06,1.790527e+01,7.821541e+04,9.052709e-01,9.278180e-01,9.276471e-01,2.021577e-04,9.553830e-10,2.992788e+01,9.696759e+00,2.023112e+01,3.150181e+01,1.706695e+02
1.547115e+06,1.790643e+01,7.831543e+04,9.064286e-01,9.278180e-01,9.276472e-01,2.022532e-04,9.553829e-10,2.992410e+01,9.696759e+00,2.022734e+01,3.149774e+01,1.707295e+02
1.547215e+06,1.790759e+01,7.841545e+04,9.075862e-01,9.278180e-01,9.276473e-01,2.023488e-04,9.553828e-10,2.992032e+01,9.696759e+00,2.022356e+01,3.149366e+01,1.707894e+02
1.547315e+06,1.790874e+01,7.851547e+04,9.087438e-01,9.277494e-01,9.276474e-01,2.024443e-04,9.553827e-10,2.991966e+01,9.697804e+00,2.022185e+01,3.149448e+01,1.708659e+02
1.547415e+06,1.790990e+01,7.861549e+04,9.099015e-01,9.276662e-01,9.276475e-01,2.025399e-04,9.553826e-10,2.991966e+01,9.699072e+00,2.022058e+01,3.149634e+01,1.709459e+02
1.547516e+06,1.791106e+01,7.871551e+04,9.110591e-01,9.275829e-01,9.276476e-01,2.026355e-04,9.553825e-10,2.991966e+01,9.700341e+00,2.021931e+01,3.149819e+01,1.710258e+02
1.547616e+06,1.791222e+01,7.881553e+04,9.122167e-01,9.274996e-01,9.276477e-01,2.027310e-04,9.553824e-10,2.991966e+01,9.701610e+00,2.021805e+01,3.150005e+01,1.711058e+02
1.547716e+06,1.791337e+01,7.891555e+04,9.133744e-01,9.274163e-01,9.276477e-01,2.028266e-04,9.553824e-10,2.991966e+01,9.702878e+00,2.021678e+01,3.150191e+01,1.711858e+02
1.547816e+06,1.791453e+01,7.901557e+04,9.145320e-01,9.274701e-01,9.276478e-01,2.029221e-04,9.553823e-10,2.992069e+01,9.703103e+00,2.021759e+01,3.150174e+01,1.712659e+02
1.547916e+06,1.791569e+01,7.911559e+04,9.156897e-01,9.275536e-01,9.276479e-01,2.030177e-04,9.553822e-10,2.992195e+01,9.703103e+00,2.021884e+01,3.150114e+01,1.713460e+02
1.548016e+06,1.791685e+01,7.921561e+04,9.168473e-01,9.276370e-01,9.276480e-01,2.031132e-04,9.553821e-10,2.992320e+01,9.703103e+00,2.022010e+01,3.150053e+01,1.714261e+02
1.548116e+06,1.791800e+01,7.931563e+04,9.180049e-01,9.277204e-01,9.276481e-01,2.032088e-04,9.553820e-10,2.992446e+01,9.703103e+00,2.022136e+01,3.149993e+01,1.715062e+02
1.548216e+06,1.791916e+01,7.941565e+04,9.191626e-01,9.278038e-01,9.276482e-01,2.033044e-04,9.553819e-10,2.992572e+01,9.703103e+00,2.022261e+01,3.149932e+01,1.715863e+02
1.548316e+06,1.792032e+01,7.951567e+04,9.203202e-01,9.277645e-01,9.276483e-01,2.033999e-04,9.553818e-10,2.992802e+01,9.703103e+00,2.022492e+01,3.150273e+01,1.716498e+02
1.548416e+06,1.792148e+01,7.961568e+04,9.214778e-01,9.276998e-01,9.276484e-01,2.034955e-04,9.553817e-10,2.993055e+01,9.703103e+00,2.022744e+01,3.150697e+01,1.717097e+02
1.548516e+06,1.792264e+01,7.971570e+04,9.226355e-01,9.276352e-01,9.276485e-01,2.035910e-04,9.553816e-10,2.993307e+01,9.703103e+00,2.022997e+01,3.151121e+01,1.717697e+02
1.548616e+06,1.792379e+01,7.981572e+04,9.237931e-01,9.275706e-01,9.276485e-01,2.036866e-04,9.553815e-10,2.993559e+01,9.703103e+00,2.023249e+01,3.151545e+01,1.718297e+02
1.548716e+06,1.792495e+01,7.991574e+04,9.249507e-01,9.275060e-01,9.276486e-01,2.037821e-04,9.553814e-10,2.993812e+01,9.703103e+00,2.023501e+01,3.151969e+01,1.718897e+02
1.548816e+06,1.792611e+01,8.001576e+04,9.261084e-01,9.275412e-01,9.276487e-01,2.038777e-04,9.553813e-10,2.993646e+01,9.704496e+00,2.023197e+01,3.151697e+01,1.719166e+02
1.548916e+06,1.792727e+01,8.011578e+04,9.272660e-01,9.275972e-01,9.276488e-01,2.039733e-04,9.553813e-10,2.993394e+01,9.706178e+00,2.022776e+01,3.151280e+01,1.719365e+02
1.549016e+06,1.792842e+01,8.021580e+04,9.284236e-01,9.276532e-01,9.276489e-01,2.040688e-04,9.553812e-10,2.993142e+01,9.707861e+00,2.022356e+01,3.150863e+01,1.719565e+02
1.549116e+06,1.792958e+01,8.031582e+04,9.295813e-01,9.277092e-01,9.276490e-01,2.041644e-04,9.553811e-10,2.992889e+01,9.709543e+00,2.021935e+01,3.150446e+01,1.719765e+02
1.549216e+06,1.793074e+01,8.041584e+04,9.307389e-01,9.277652e-01,9.276491e-01,2.042599e-04,9.553810e-10,2.992637e+01,9.711225e+00,2.021514e+01,3.150030e+01,1.719965e+02
1.549316e+06,1.793190e+01,8.051586e+04,9.318966e-01,9.277072e-01,9.276492e-01,2.043555e-04,9.553809e-10,2.992802e+01,9.711517e+00,2.021650e+01,3.150342e+01,1.719669e+02
1.549416e+06,1.793305e+01,8.061588e+04,9.330542e-01,9.276252e-01,9.276493e-01,2.044510e-04,9.553808e-10,2.993055e+01,9.711517e+00,2.021903e+01,3.150807e+01,1.719268e+02
1.549516e+06,1.793421e+01,8.071590e+04,9.342118e-01,9.275433e-01,9.276493e-01,2.045466e-04,9.553807e-10,2.993308e+01,9.711517e+00,2.022156e+01,3.151272e+01,1.718868e+02
1.549616e+06,1.793537e+01,8.081592e+04,9.353695e-01,9.274613e-01,9.276494e-01,2.046422e-04,9.553806e-10,2.993560e+01,9.711517e+00,2.022409e+01,3.151737e+01,1.718467e+02
1.549716e+06,1.793653e+01,8.091594e+04,9.365271e-01,9.273793e-01,9.276495e-01,2.047377e-04,9.553805e-10,2.993813e+01,9.711517e+00,2.022661e+01,3.152203e+01,1.718067e+02
1.549816e+06,1.793768e+01,8.101596e+04,9.376847e-01,9.274206e-01,9.276496e-01,2.048333e-04,9.553804e-10,2.994101e+01,9.710118e+00,2.023089e+01,3.152426e+01,1.716836e+02
1.549916e+06,1.793884e+01,8.111598e+04,9.388424e-01,9.274865e-01,9.276497e-01,2.049288e-04,9.553803e-10,2.994395e+01,9.708438e+00,2.023551e+01,3.152602e+01,1.715439e+02
1.550016e+06,1.794000e+01,8.121600e+04,9.400000e-01,9.275524e-01,9.276498e-01,2.050244e-04,9.553803e-10,2.994690e+01,9.706759e+00,2.024014e+01,3.152778e+01,1.714041e+02
1.550116e+06,1.794116e+01,8.131602e+04,9.411576e-01,9.276184e-01,9.276499e-01,2.051199e-04,9.553802e-10,2.994984e+01,9.705080e+00,2.024476e+01,3.152953e+01,1.712644e+02
1.550216e+06,1.794232e+01,8.141604e+04,9.423153e-01,9.276843e-01,9.276500e-01,2.052155e-04,9.553801e-10,2.995279e+01,9.703400e+00,2.024939e+01,3.153129e+01,1.711247e+02
1.550316e+06,1.794347e+01,8.151606e+04,9.434729e-01,9.277243e-01,9.276501e-01,2.053111e-04,9.553800e-10,2.995539e+01,9.704488e+00,2.025090e+01,3.153306e+01,1.711165e+02
1.550416e+06,1.794463e+01,8.161608e+04,9.446305e-01,9.277588e-01,9.276501e-01,2.054066e-04,9.553799e-10,2.995791e+01,9.706170e+00,2.025174e+01,3.153484e+01,1.711365e+02
1.550516e+06,1.794579e+01,8.171610e+04,9.457882e-01,9.277932e-01,9.276502e-01,2.055022e-04,9.553798e-10,2.996043e+01,9.707853e+00,2.025258e+01,3.153662e+01,1.711564e+02
1.550616e+06,1.794695e+01,8.181612e+04,9.469458e-01,9.278277e-01,9.276503e-01,2.055977e-04,9.553797e-10,2.996296e+01,9.709535e+00,2.025342e+01,3.153840e+01,1.711764e+02
1.550716e+06,1.794810e+01,8.191614e+04,9.481034e-01,9.278622e-01,9.276504e-01,2.056933e-04,9.553796e-10,2.996548e+01,9.711217e+00,2.025426e+01,3.154017e+01,1.711964e+02
1.550816e+06,1.794926e+01,8.201616e+04,9.492611e-01,9.278459e-01,9.276505e-01,2.057888e-04,9.553795e-10,2.996386e+01,9.711517e+00,2.025234e+01,3.153878e+01,1.712821e+02
1.550916e+06,1.795042e+01,8.211618e+04,9.504187e-01,9.278186e-01,9.276506e-01,2.058844e-04,9.553794e-10,2.996133e+01,9.711517e+00,2.024982e+01,3.153671e+01,1.713821e+02
1.551016e+06,1.795158e+01,8.221620e+04,9.515764e-01,9.277913e-01,9.276507e-01,2.059799e-04,9.553793e-10,2.995881e+01,9.711517e+00,2.024729e+01,3.153463e+01,1.714821e+02
1.551116e+06,1.795273e+01,8.231622e+04,9.527340e-01,9.277641e-01,9.276508e-01,2.060755e-04,9.553792e-10,2.995629e+01,9.711517e+00,2.024477e+01,3.153255e+01,1.715820e+02
1.551216e+06,1.795389e+01,8.241624e+04,9.538916e-01,9.277368e-01,9.276508e-01,2.061711e-04,9.553792e-10,2.995376e+01,9.711517e+00,2.024225e+01,3.153047e+01,1.716820e+02
1.551316e+06,1.795505e+01,8.251626e+04,9.550493e-01,9.277319e-01,9.276509e-01,2.062666e-04,9.553791e-10,2.994777e+01,9.711517e+00,2.023626e+01,3.152413e+01,1.717165e+02
1.551416e+06,1.795621e+01,8.261628e+04,9.562069e-01,9.277319e-01,9.276510e-01,2.063622e-04,9.553790e-10,2.994102e+01,9.711517e+00,2.022950e+01,3.151685e+01,1.717365e+02
1.551516e+06,1.795736e+01,8.271630e+04,9.573645e-01,9.277319e-01,9.276511e-01,2.064577e-04,9.553789e-10,2.993427e+01,9.711517e+00,2.022275e+01,3.150957e+01,1.717566e+02
1.551616e+06,1.795852e+01,8.281632e+04,9.585222e-01,9.277319e-01,9.276512e-01,2.065533e-04,9.553788e-10,2.992752e+01,9.711517e+00,2.021600e+01,3.150230e+01,1.717766e+02
1.551716e+06,1.795968e+01,8.291633e+04,9.596798e-01,9.277319e-01,9.276513e-01,2.066488e-04,9.553787e-10,2.992076e+01,9.711517e+00,2.020925e+01,3.149502e+01,1.717967e+02
1.551816e+06,1.796084e+01,8.301635e+04,9.608374e-01,9.277127e-01,9.276514e-01,2.067444e-04,9.553786e-10,2.992281e+01,9.710111e+00,2.021270e+01,3.149779e+01,1.716830e+02
1.551916e+06,1.796200e+01,8.311637e+04,9.619951e-01,9.276897e-01,9.276515e-01,2.068400e-04,9.553785e-10,2.992659e+01,9.708429e+00,2.021816e+01,3.150253e+01,1.715431e+02
1.552016e+06,1.796315e+01,8.321639e+04,9.631527e-01,9.276667e-01,9.276516e-01,2.069355e-04,9.553784e-10,2.993037e+01,9.706747e+00,2.022362e+01,3.150727e+01,1.714031e+02
1.552116e+06,1.796431e+01,8.331641e+04,9.643103e-01,9.276437e-01,9.276516e-01,2.070311e-04,9.553783e-10,2.993415e+01,9.705065e+00,2.022908e+01,3.151202e+01,1.712632e+02
1.552216e+06,1.796547e+01,8.341643e+04,9.654680e-01,9.276207e-01,9.276517e-01,2.071266e-04,9.553782e-10,2.993793e+01,9.703382e+00,2.023454e+01,3.151676e+01,1.711232e+02
1.552316e+06,1.796663e+01,8.351645e+04,9.666256e-01,9.276169e-01,9.276518e-01,2.072222e-04,9.553782e-10,2.993961e+01,9.703103e+00,2.023651e+01,3.151869e+01,1.711334e+02
1.552416e+06,1.796778e+01,8.361647e+04,9.677833e-01,9.276169e-01,9.276519e-01,2.073177e-04,9.553781e-10,2.994088e+01,9.703103e+00,2.023777e+01,3.152006e+01,1.711733e+02
1.552516e+06,1.796894e+01,8.371649e+04,9.689409e-01,9.276169e-01,9.276520e-01,2.074133e-04,9.553780e-10,2.994215e+01,9.703103e+00,2.023904e+01,3.152142e+01,1.712133e+02
1.552617e+06,1.797010e+01,8.381651e+04,9.700985e-01,9.276169e-01,9.276521e-01,2.075089e-04,9.553779e-10,2.994342e+01,9.703103e+00,2.024031e+01,3.152279e+01,1.712533e+02
1.552717e+06,1.797126e+01,8.391653e+04,9.712562e-01,9.276169e-01,9.276522e-01,2.076044e-04,9.553778e-10,2.994468e+01,9.703103e+00,2.024158e+01,3.152416e+01,1.712933e+02
1.552817e+06,1.797241e+01,8.401655e+04,9.724138e-01,9.276433e-01,9.276523e-01,2.077000e-04,9.553777e-10,2.994736e+01,9.703103e+00,2.024425e+01,3.152642e+01,1.713667e+02
1.552917e+06,1.797357e+01,8.411657e+04,9.735714e-01,9.276749e-01,9.276524e-01,2.077955e-04,9.553776e-10,2.995031e+01,9.703103e+00,2.024721e+01,3.152886e+01,1.714468e+02
1.553017e+06,1.797473e+01,8.421659e+04,9.747291e-01,9.277066e-01,9.276524e-01,2.078911e-04,9.553775e-10,2.995327e+01,9.703103e+00,2.025017e+01,3.153130e+01,1.715269e+02
1.553117e+06,1.797589e+01,8.431661e+04,9.758867e-01,9.277382e-01,9.276525e-01,2.079866e-04,9.553774e-10,2.995623e+01,9.703103e+00,2.025312e+01,3.153375e+01,1.716070e+02
1.553217e+06,1.797704e+01,8.441663e+04,9.770443e-01,9.277699e-01,9.276526e-01,2.080822e-04,9.553773e-10,2.995918e+01,9.703103e+00,2.025608e+01,3.153619e+01,1.716872e+02
1.553317e+06,1.797820e+01,8.451665e+04,9.782020e-01,9.278039e-01,9.276527e-01,2.081778e-04,9.553772e-10,2.996071e+01,9.703103e+00,2.025761e+01,3.153703e+01,1.717504e+02
1.553417e+06,1.797936e+01,8.461667e+04,9.793596e-01,9.278384e-01,9.276528e-01,2.082733e-04,9.553771e-10,2.996196e+01,9.703103e+00,2.025886e+01,3.153757e+01,1.718103e+02
1.553517e+06,1.798052e+01,8.471669e+04,9.805172e-01,9.278728e-01,9.276529e-01,2.083689e-04,9.553771e-10,2.996322e+01,9.703103e+00,2.026011e+01,3.153812e+01,1.718703e+02
1.553617e+06,1.798167e+01,8.481671e+04,9.816749e-01,9.279073e-01,9.276530e-01,2.084644e-04,9.553770e-10,2.996447e+01,9.703103e+00,2.026137e+01,3.153866e+01,1.719303e+02
1.553717e+06,1.798283e+01,8.491673e+04,9.828325e-01,9.279418e-01,9.276531e-01,2.085600e-04,9.553769e-10,2.996573e+01,9.703103e+00,2.026262e+01,3.153920e+01,1.719903e+02
1.553817e+06,1.798399e+01,8.501675e+04,9.839901e-01,9.278788e-01,9.276532e-01,2.086555e-04,9.553768e-10,2.996029e+01,9.702040e+00,2.025825e+01,3.153491e+01,1.719330e+02
1.553917e+06,1.798515e+01,8.511677e+04,9.851478e-01,9.277969e-01,9.276532e-01,2.087511e-04,9.553767e-10,2.995356e+01,9.700772e+00,2.025279e+01,3.152968e+01,1.718530e+02
1.554017e+06,1.798631e+01,8.521679e+04,9.863054e-01,9.277150e-01,9.276533e-01,2.088466e-04,9.553766e-10,2.994683e+01,9.699503e+00,2.024733e+01,3.152445e+01,1.717730e+02
1.554117e+06,1.798746e+01,8.531681e+04,9.874631e-01,9.276332e-01,9.276534e-01,2.089422e-04,9.553765e-10,2.994011e+01,9.698235e+00,2.024187e+01,3.151922e+01,1.716931e+02
1.554217e+06,1.798862e+01,8.541683e+04,9.886207e-01,9.275513e-01,9.276535e-01,2.090378e-04,9.553764e-10,2.993338e+01,9.696966e+00,2.023641e+01,3.151399e+01,1.716131e+02
1.554317e+06,1.798978e+01,8.551685e+04,9.897783e-01,9.275931e-01,9.276536e-01,2.091333e-04,9.553763e-10,2.993438e+01,9.695699e+00,2.023868e+01,3.151419e+01,1.716501e+02
1.554417e+06,1.799094e+01,8.561687e+04,9.909360e-01,9.276590e-01,9.276537e-01,2.092289e-04,9.553762e-10,2.993690e+01,9.694433e+00,2.024247e+01,3.151546e+01,1.717100e+02
1.554517e+06,1.799209e+01,8.571689e+04,9.920936e-01,9.277250e-01,9.276538e-01,2.093244e-04,9.553761e-10,2.993942e+01,9.693167e+00,2.024625e+01,3.151672e+01,1.717698e+02
1.554617e+06,1.799325e+01,8.581691e+04,9.932512e-01,9.277909e-01,9.276539e-01,2.094200e-04,9.553761e-10,2.994194e+01,9.691900e+00,2.025004e+01,3.151798e+01,1.718297e+02
1.554717e+06,1.799441e+01,8.591693e+04,9.944089e-01,9.278569e-01,9.276540e-01,2.095155e-04,9.553760e-10,2.994446e+01,9.690634e+00,2.025383e+01,3.151924e+01,1.718896e+02
1.554817e+06,1.799557e+01,8.601695e+04,9.955665e-01,9.278137e-01,9.276540e-01,2.096111e-04,9.553759e-10,2.995152e+01,9.690414e+00,2.026110e+01,3.152788e+01,1.719165e+02
1.554917e+06,1.799672e+01,8.611697e+04,9.967241e-01,9.277475e-01,9.276541e-01,2.097067e-04,9.553758e-10,2.995953e+01,9.690414e+00,2.026911e+01,3.153808e+01,1.719366e+02
1.555017e+06,1.799788e+01,8.621699e+04,9.978818e-01,9.276813e-01,9.276542e-01,2.098022e-04,9.553757e-10,2.996754e+01,9.690414e+00,2.027712e+01,3.154827e+01,1.719566e+02
1.555117e+06,1.799904e+01,8.631700e+04,9.990394e-01,9.276151e-01,9.276543e-01,2.098978e-04,9.553756e-10,2.997555e+01,9.690414e+00,2.028514e+01,3.155847e+01,1.719766e+02
1.555217e+06,1.800020e+01,8.641702e+04,1.000197e+00,9.275490e-01,9.276544e-01,2.099933e-04,9.553755e-10,2.998356e+01,9.690414e+00,2.029315e+01,3.156866e+01,1.719967e+02
1.555317e+06,1.800135e+01,8.651704e+04,1.001355e+00,9.275571e-01,9.276545e-01,2.100889e-04,9.553754e-10,2.998279e+01,9.690414e+00,2.029238e+01,3.156764e+01,1.719667e+02
1.555417e+06,1.800251e+01,8.661706e+04,1.002512e+00,9.275801e-01,9.276546e-01,2.101844e-04,9.553753e-10,2.998027e+01,9.690414e+00,2.028986e+01,3.156438e+01,1.719267e+02
1.555517e+06,1.800367e+01,8.671708e+04,1.003670e+00,9.276030e-01,9.276547e-01,2.102800e-04,9.553752e-10,2.997775e+01,9.690414e+00,2.028733e+01,3.156112e+01,1.718867e+02
1.555617e+06,1.800483e+01,8.681710e+04,1.004828e+00,9.276260e-01,9.276547e-01,2.103755e-04,9.553751e-10,2.997522e+01,9.690414e+00,2.028481e+01,3.155786e+01,1.718467e+02
1.555717e+06,1.800599e+01,8.691712e+04,1.005985e+00,9.276490e-01,9.276548e-01,2.104711e-04,9.553750e-10,2.997270e+01,9.690414e+00,2.028229e+01,3.155460e+01,1.718067e+02
1.555817e+06,1.800714e+01,8.701714e+04,1.007143e+00,9.276469e-01,9.276549e-01,2.105667e-04,9.553750e-10,2.997647e+01,9.691469e+00,2.028500e+01,3.155863e+01,1.717667e+02
1.555917e+06,1.800830e+01,8.711716e+04,1.008300e+00,9.276397e-01,9.276550e-01,2.106622e-04,9.553749e-10,2.998152e+01,9.692737e+00,2.028878e+01,3.156414e+01,1.717268e+02
1.556017e+06,1.800946e+01,8.721718e+04,1.009458e+00,9.276325e-01,9.276551e-01,2.107578e-04,9.553748e-10,2.998657e+01,9.694006e+00,2.029256e+01,3.156965e+01,1.716868e+02
1.556117e+06,1.801062e+01,8.731720e+04,1.010616e+00,9.276253e-01,9.276552e-01,2.108533e-04,9.553747e-10,2.999161e+01,9.695275e+00,2.029634e+01,3.157516e+01,1.716468e+02
1.556217e+06,1.801177e+01,8.741722e+04,1.011773e+00,9.276182e-01,9.276553e-01,2.109489e-04,9.553746e-10,2.999666e+01,9.696543e+00,2.030012e+01,3.158067e+01,1.716068e+02
1.556317e+06,1.801293e+01,8.751724e+04,1.012931e+00,9.276360e-01,9.276554e-01,2.110444e-04,9.553745e-10,2.998561e+01,9.696759e+00,2.028886e+01,3.156833e+01,1.716499e+02
1.556417e+06,1.801409e+01,8.761726e+04,1.014089e+00,9.276591e-01,9.276555e-01,2.111400e-04,9.553744e-10,2.997128e+01,9.696759e+00,2.027452e+01,3.155233e+01,1.717100e+02
1.556517e+06,1.801525e+01,8.771728e+04,1.015246e+00,9.276821e-01,9.276555e-01,2.112356e-04,9.553743e-10,2.995694e+01,9.696759e+00,2.026018e+01,3.153633e+01,1.717701e+02
1.556617e+06,1.801640e+01,8.781730e+04,1.016404e+00,9.277051e-01,9.276556e-01,2.113311e-04,9.553742e-10,2.994260e+01,9.696759e+00,2.024584e+01,3.152034e+01,1.718301e+02
1.556717e+06,1.801756e+01,8.791732e+04,1.017562e+00,9.277281e-01,9.276557e-01,2.114267e-04,9.553741e-10,2.992826e+01,9.696759e+00,2.023151e+01,3.150434e+01,1.718902e+02
1.556817e+06,1.801872e+01,8.801734e+04,1.018719e+00,9.277126e-01,9.276558e-01,2.115222e-04,9.553740e-10,2.993582e+01,9.696759e+00,2.023906e+01,3.151285e+01,1.718162e+02
1.556917e+06,1.801988e+01,8.811736e+04,1.019877e+00,9.276896e-01,9.276559e-01,2.116178e-04,9.553740e-10,2.994763e+01,9.696759e+00,2.025087e+01,3.152612e+01,1.717160e+02
1.557017e+06,1.802103e+01,8.821738e+04,1.021034e+00,9.276666e-01,9.276560e-01,2.117133e-04,9.553739e-10,2.995944e+01,9.696759e+00,2.026268e+01,3.153939e+01,1.716159e+02
1.557117e+06,1.802219e+01,8.831740e+04,1.022192e+00,9.276435e-01,9.276561e-01,2.118089e-04,9.553738e-10,2.997125e+01,9.696759e+00,2.027449e+01,3.155266e+01,1.715157e+02
1.557217e+06,1.802335e+01,8.841742e+04,1.023350e+00,9.276205e-01,9.276562e-01,2.119044e-04,9.553737e-10,2.998306e+01,9.696759e+00,2.028630e+01,3.156594e+01,1.714156e+02
1.557317e+06,1.802451e+01,8.851744e+04,1.024507e+00,9.277067e-01,9.276563e-01,2.120000e-04,9.553736e-10,2.998383e+01,9.696759e+00,2.028707e+01,3.156473e+01,1.714844e+02
1.557417e+06,1.802567e+01,8.861746e+04,1.025665e+00,9.278130e-01,9.276563e-01,2.120956e-04,9.553735e-10,2.998256e+01,9.696759e+00,2.028580e+01,3.156086e+01,1.715844e+02
1.557517e+06,1.802682e+01,8.871748e+04,1.026823e+00,9.279193e-01,9.276564e-01,2.121911e-04,9.553734e-10,2.998129e+01,9.696759e+00,2.028453e+01,3.155699e+01,1.716843e+02
1.557617e+06,1.802798e+01,8.881750e+04,1.027980e+00,9.280256e-01,9.276565e-01,2.122867e-04,9.553733e-10,2.998002e+01,9.696759e+00,2.028326e+01,3.155312e+01,1.717843e+02
1.557718e+06,1.802914e+01,8.891752e+04,1.029138e+00,9.281319e-01,9.276566e-01,2.123822e-04,9.553732e-10,2.997875e+01,9.696759e+00,2.028199e+01,3.154925e+01,1.718843e+02
1.557818e+06,1.803030e+01,8.901754e+04,1.030296e+00,9.280855e-01,9.276567e-01,2.124778e-04,9.553731e-10,2.997962e+01,9.695688e+00,2.028393e+01,3.155136e+01,1.719169e+02
1.557918e+06,1.803145e+01,8.911756e+04,1.031453e+00,9.280107e-01,9.276568e-01,2.125733e-04,9.553730e-10,2.998089e+01,9.694417e+00,2.028648e+01,3.155459e+01,1.719369e+02
1.558018e+06,1.803261e+01,8.921758e+04,1.032611e+00,9.279359e-01,9.276569e-01,2.126689e-04,9.553729e-10,2.998216e+01,9.693146e+00,2.028902e+01,3.155782e+01,1.719569e+02
1.558118e+06,1.803377e+01,8.931760e+04,1.033768e+00,9.278610e-01,9.276570e-01,2.127645e-04,9.553729e-10,2.998343e+01,9.691875e+00,2.029156e+01,3.156106e+01,1.719770e+02
1.558218e+06,1.803493e+01,8.941762e+04,1.034926e+00,9.277862e-01,9.276571e-01,2.128600e-04,9.553728e-10,2.998471e+01,9.690605e+00,2.029410e+01,3.156429e+01,1.719970e+02
1.558318e+06,1.803608e+01,8.951764e+04,1.036084e+00,9.277542e-01,9.276571e-01,2.129556e-04,9.553727e-10,2.998061e+01,9.690414e+00,2.029019e+01,3.156064e+01,1.719490e+02
1.558418e+06,1.803724e+01,8.961766e+04,1.037241e+00,9.277298e-01,9.276572e-01,2.130511e-04,9.553726e-10,2.997556e+01,9.690414e+00,2.028515e+01,3.155578e+01,1.718890e+02
1.558518e+06,1.803840e+01,8.971767e+04,1.038399e+00,9.277054e-01,9.276573e-01,2.131467e-04,9.553725e-10,2.997051e+01,9.690414e+00,2.028010e+01,3.155091e+01,1.718291e+02
1.558618e+06,1.803956e+01,8.981769e+04,1.039557e+00,9.276810e-01,9.276574e-01,2.132422e-04,9.553724e-10,2.996547e+01,9.690414e+00,2.027505e+01,3.154605e+01,1.717691e+02
1.558718e+06,1.804071e+01,8.991771e+04,1.040714e+00,9.276566e-01,9.276575e-01,2.133378e-04,9.553723e-10,2.996042e+01,9.690414e+00,2.027001e+01,3.154118e+01,1.717091e+02
1.558818e+06,1.804187e+01,9.001773e+04,1.041872e+00,9.276809e-01,9.276576e-01,2.134333e-04,9.553722e-10,2.995394e+01,9.690414e+00,2.026352e+01,3.153362e+01,1.714626e+02
1.558918e+06,1.804303e+01,9.011775e+04,1.043030e+00,9.277139e-01,9.276577e-01,2.135289e-04,9.553721e-10,2.994719e+01,9.690414e+00,2.025678e+01,3.152557e+01,1.711827e+02
1.559018e+06,1.804419e+01,9.021777e+04,1.044187e+00,9.277469e-01,9.276578e-01,2.136245e-04,9.553720e-10,2.994045e+01,9.690414e+00,2.025004e+01,3.151753e+01,1.709028e+02
1.559118e+06,1.804534e+01,9.031779e+04,1.045345e+00,9.277800e-01,9.276579e-01,2.137200e-04,9.553719e-10,2.993371e+01,9.690414e+00,2.024329e+01,3.150948e+01,1.706228e+02
1.559218e+06,1.804650e+01,9.041781e+04,1.046502e+00,9.278130e-01,9.276579e-01,2.138156e-04,9.553719e-10,2.992697e+01,9.690414e+00,2.023655e+01,3.150144e+01,1.703429e+02
1.559318e+06,1.804766e+01,9.051783e+04,1.047660e+00,9.277901e-01,9.276580e-01,2.139111e-04,9.553718e-10,2.992380e+01,9.689342e+00,2.023446e+01,3.149865e+01,1.704352e+02
1.559418e+06,1.804882e+01,9.061785e+04,1.048818e+00,9.277572e-01,9.276581e-01,2.140067e-04,9.553717e-10,2.992128e+01,9.688075e+00,2.023320e+01,3.149680e+01,1.705949e+02
1.559518e+06,1.804998e+01,9.071787e+04,1.049975e+00,9.277242e-01,9.276582e-01,2.141022e-04,9.553716e-10,2.991876e+01,9.686809e+00,2.023195e+01,3.149496e+01,1.707545e+02
1.559618e+06,1.805113e+01,9.081789e+04,1.051133e+00,9.276912e-01,9.276583e-01,2.141978e-04,9.553715e-10,2.991624e+01,9.685542e+00,2.023070e+01,3.149312e+01,1.709142e+02
1.559718e+06,1.805229e+01,9.091791e+04,1.052291e+00,9.276582e-01,9.276584e-01,2.142934e-04,9.553714e-10,2.991372e+01,9.684276e+00,2.022945e+01,3.149128e+01,1.710739e+02
1.559818e+06,1.805345e+01,9.101793e+04,1.053448e+00,9.276528e-01,9.276585e-01,2.143889e-04,9.553713e-10,2.991226e+01,9.684069e+00,2.022819e+01,3.148984e+01,1.711503e+02
1.559918e+06,1.805461e+01,9.111795e+04,1.054606e+00,9.276528e-01,9.276586e-01,2.144845e-04,9.553712e-10,2.991100e+01,9.684069e+00,2.022693e+01,3.148849e+01,1.712103e+02
1.560018e+06,1.805576e+01,9.121797e+04,1.055764e+00,9.276528e-01,9.276586e-01,2.145800e-04,9.553711e-10,2.990975e+01,9.684069e+00,2.022568e+01,3.148713e+01,1.712704e+02
1.560118e+06,1.805692e+01,9.131799e+04,1.056921e+00,9.276528e-01,9.276587e-01,2.146756e-04,9.553710e-10,2.990849e+01,9.684069e+00,2.022442e+01,3.148578e+01,1.713305e+02
1.560218e+06,1.805808e+01,9.141801e+04,1.058079e+00,9.276528e-01,9.276588e-01,2.147711e-04,9.553709e-10,2.990723e+01,9.684069e+00,2.022316e+01,3.148442e+01,1.713906e+02
1.560318e+06,1.805924e+01,9.151803e+04,1.059236e+00,9.276952e-01,9.276589e-01,2.148667e-04,9.553708e-10,2.990916e+01,9.684069e+00,2.022509e+01,3.148551e+01,1.714337e+02
1.560418e+06,1.806039e+01,9.161805e+04,1.060394e+00,9.277455e-01,9.276590e-01,2.149622e-04,9.553708e-10,2.991169e+01,9.684069e+00,2.022762e+01,3.148705e+01,1.714737e+02
1.560518e+06,1.806155e+01,9.171807e+04,1.061552e+00,9.277958e-01,9.276591e-01,2.150578e-04,9.553707e-10,2.991421e+01,9.684069e+00,2.023014e+01,3.148859e+01,1.715137e+02
1.560618e+06,1.806271e+01,9.181809e+04,1.062709e+00,9.278460e-01,9.276592e-01,2.151534e-04,9.553706e-10,2.991673e+01,9.684069e+00,2.023266e+01,3.149013e+01,1.715537e+02
1.560718e+06,1.806387e+01,9.191811e+04,1.063867e+00,9.278963e-01,9.276593e-01,2.152489e-04,9.553705e-10,2.991926e+01,9.684069e+00,2.023519e+01,3.149166e+01,1.715937e+02
1.560818e+06,1.806502e+01,9.201813e+04,1.065025e+00,9.278752e-01,9.276594e-01,2.153445e-04,9.553704e-10,2.992178e+01,9.684069e+00,2.023771e+01,3.149488e+01,1.716168e+02
1.560918e+06,1.806618e+01,9.211815e+04,1.066182e+00,9.278408e-01,9.276594e-01,2.154400e-04,9.553703e-10,2.992430e+01,9.684069e+00,2.024023e+01,3.149841e+01,1.716368e+02
1.561018e+06,1.806734e+01,9.221817e+04,1.067340e+00,9.278063e-01,9.276595e-01,2.155356e-04,9.553702e-10,2.992683e+01,9.684069e+00,2.024276e+01,3.150194e+01,1.716568e+02
1.561118e+06,1.806850e+01,9.231819e+04,1.068498e+00,9.277718e-01,9.276596e-01,2.156311e-04,9.553701e-10,2.992935e+01,9.684069e+00,2.024528e+01,3.150547e+01,1.716768e+02
1.561218e+06,1.806966e+01,9.241821e+04,1.069655e+00,9.277374e-01,9.276597e-01,2.157267e-04,9.553700e-10,2.993187e+01,9.684069e+00,2.024780e+01,3.150900e+01,1.716968e+02
1.561318e+06,1.807081e+01,9.251823e+04,1.070813e+00,9.277813e-01,9.276598e-01,2.158222e-04,9.553699e-10,2.993121e+01,9.684069e+00,2.024714e+01,3.150725e+01,1.716328e+02
1.561418e+06,1.807197e+01,9.261825e+04,1.071970e+00,9.278402e-01,9.276599e-01,2.159178e-04,9.553698e-10,2.992994e+01,9.684069e+00,2.024587e+01,3.150450e+01,1.715528e+02
1.561518e+06,1.807313e+01,9.271827e+04,1.073128e+00,9.278991e-01,9.276600e-01,2.160134e-04,9.553698e-10,2.992867e+01,9.684069e+00,2.024460e+01,3.150175e+01,1.714728e+02
1.561618e+06,1.807429e+01,9.281829e+04,1.074286e+00,9.279580e-01,9.276601e-01,2.161089e-04,9.553697e-10,2.992740e+01,9.684069e+00,2.024334e+01,3.149899e+01,1.713929e+02
1.561718e+06,1.807544e+01,9.291831e+04,1.075443e+00,9.280169e-01,9.276602e-01,2.162045e-04,9.553696e-10,2.992614e+01,9.684069e+00,2.024207e+01,3.149624e+01,1.713129e+02
1.561818e+06,1.807660e+01,9.301833e+04,1.076601e+00,9.279913e-01,9.276602e-01,2.163000e-04,9.553695e-10,2.992700e+01,9.684069e+00,2.024293e+01,3.149777e+01,1.713000e+02
1.561918e+06,1.807776e+01,9.311834e+04,1.077759e+00,9.279495e-01,9.276603e-01,2.163956e-04,9.553694e-10,2.992827e+01,9.684069e+00,2.024420e+01,3.150013e+01,1.713000e+02
1.562018e+06,1.807892e+01,9.321836e+04,1.078916e+00,9.279077e-01,9.276604e-01,2.164911e-04,9.553693e-10,2.992954e+01,9.684069e+00,2.024548e+01,3.150248e+01,1.713000e+02
1.562118e+06,1.808007e+01,9.331838e+04,1.080074e+00,9.278659e-01,9.276605e-01,2.165867e-04,9.553692e-10,2.993082e+01,9.684069e+00,2.024675e+01,3.150484e+01,1.713000e+02
1.562218e+06,1.808123e+01,9.341840e+04,1.081232e+00,9.278241e-01,9.276606e-01,2.166822e-04,9.553691e-10,2.993209e+01,9.684069e+00,2.024802e+01,3.150719e+01,1.713000e+02
1.562318e+06,1.808239e+01,9.351842e+04,1.082389e+00,9.278107e-01,9.276607e-01,2.167778e-04,9.553690e-10,2.993228e+01,9.684069e+00,2.024821e+01,3.150771e+01,1.713513e+02
1.562418e+06,1.808355e+01,9.361844e+04,1.083547e+00,9.278021e-01,9.276608e-01,2.168734e-04,9.553689e-10,2.993228e+01,9.684069e+00,2.024821e+01,3.150791e+01,1.714112e+02
1.562518e+06,1.808470e+01,9.371846e+04,1.084704e+00,9.277935e-01,9.276609e-01,2.169689e-04,9.553688e-10,2.993228e+01,9.684069e+00,2.024821e+01,3.150811e+01,1.714712e+02
1.562618e+06,1.808586e+01,9.381848e+04,1.085862e+00,9.277848e-01,9.276610e-01,2.170645e-04,9.553687e-10,2.993228e+01,9.684069e+00,2.024821e+01,3.150832e+01,1.715312e+02
1.562719e+06,1.808702e+01,9.391850e+04,1.087020e+00,9.277762e-01,9.276610e-01,2.171600e-04,9.553687e-10,2.993228e+01,9.684069e+00,2.024821e+01,3.150852e+01,1.715912e+02
1.562819e+06,1.808818e+01,9.401852e+04,1.088177e+00,9.277909e-01,9.276611e-01,2.172556e-04,9.553686e-10,2.993443e+01,9.684069e+00,2.025036e+01,3.151050e+01,1.716342e+02
1.562919e+06,1.808933e+01,9.411854e+04,1.089335e+00,9.278096e-01,9.276612e-01,2.173511e-04,9.553685e-10,2.993696e+01,9.684069e+00,2.025289e+01,3.151278e+01,1.716742e+02
