Repository: brandonlampe/CS_Data

# Repository for Crushed Salt Data
**Grant No: 456417**

This is a work in progress!

## Repository Content

### Directory Names
A uniform namining structure still in progress, but in general directories are named according to the following:
 - Names contain no spaces, a single underscore "_" will be used as a file name seperator.
 - Files are for the Crushed Salt Project (CSP); therefore, the first three charaters of each file are "CSP".
 - Folders are organized by which frame the test was performed on i.e., A2 or A3.
 - The fifth and sixth charaters of each file name will therefore be "A" followed by the frame number.

File: UNM_WP_HY_175_13/STAGE10/CREEP_FIT/175_13_STAGE10_CREEP_OUT.csv (part 5 of 7)
Analysis by Brandon Lampe, performed on: 2016/11/04 11:56:14
Experimental results below begin at: 2016/10/19 12:57:36
Duration (sec),Duration (day),Elapsed Time (sec),Elapsed Time (day),Interpolated Fractional Density,Fit to Fractional Density,Fit to Volume Strain,Fit to Volume Strain Rate (1/sec),Confining Pressure (MPa),Pore Pressure (MPa),Terzaghi Pressure (MPa),Solid Pressure (MPa),Temperature (C))
1.563019e+06,1.809049e+01,9.421856e+04,1.090493e+00,9.278283e-01,9.276613e-01,2.174467e-04,9.553684e-10,2.993949e+01,9.684069e+00,2.025542e+01,3.151507e+01,1.717143e+02
1.563119e+06,1.809165e+01,9.431858e+04,1.091650e+00,9.278470e-01,9.276614e-01,2.175422e-04,9.553683e-10,2.994201e+01,9.684069e+00,2.025795e+01,3.151735e+01,1.717543e+02
1.563219e+06,1.809281e+01,9.441860e+04,1.092808e+00,9.278657e-01,9.276615e-01,2.176378e-04,9.553682e-10,2.994454e+01,9.684069e+00,2.026047e+01,3.151964e+01,1.717944e+02
1.563319e+06,1.809397e+01,9.451862e+04,1.093966e+00,9.278597e-01,9.276616e-01,2.177334e-04,9.553681e-10,2.994634e+01,9.684069e+00,2.026227e+01,3.152172e+01,1.717656e+02
1.563419e+06,1.809512e+01,9.461864e+04,1.095123e+00,9.278496e-01,9.276617e-01,2.178289e-04,9.553680e-10,2.994803e+01,9.684069e+00,2.026396e+01,3.152377e+01,1.717256e+02
1.563519e+06,1.809628e+01,9.471866e+04,1.096281e+00,9.278396e-01,9.276618e-01,2.179245e-04,9.553679e-10,2.994971e+01,9.684069e+00,2.026564e+01,3.152582e+01,1.716856e+02
1.563619e+06,1.809744e+01,9.481868e+04,1.097438e+00,9.278295e-01,9.276618e-01,2.180200e-04,9.553678e-10,2.995139e+01,9.684069e+00,2.026732e+01,3.152787e+01,1.716457e+02
1.563719e+06,1.809860e+01,9.491870e+04,1.098596e+00,9.278195e-01,9.276619e-01,2.181156e-04,9.553677e-10,2.995307e+01,9.684069e+00,2.026900e+01,3.152992e+01,1.716057e+02
1.563819e+06,1.809975e+01,9.501872e+04,1.099754e+00,9.278180e-01,9.276620e-01,2.182111e-04,9.553677e-10,2.995440e+01,9.685156e+00,2.026924e+01,3.153129e+01,1.715829e+02
1.563919e+06,1.810091e+01,9.511874e+04,1.100911e+00,9.278180e-01,9.276621e-01,2.183067e-04,9.553676e-10,2.995566e+01,9.686422e+00,2.026924e+01,3.153256e+01,1.715629e+02
1.564019e+06,1.810207e+01,9.521876e+04,1.102069e+00,9.278180e-01,9.276622e-01,2.184022e-04,9.553675e-10,2.995693e+01,9.687689e+00,2.026924e+01,3.153383e+01,1.715429e+02
1.564119e+06,1.810323e+01,9.531878e+04,1.103227e+00,9.278180e-01,9.276623e-01,2.184978e-04,9.553674e-10,2.995820e+01,9.688955e+00,2.026924e+01,3.153509e+01,1.715230e+02
1.564219e+06,1.810438e+01,9.541880e+04,1.104384e+00,9.278180e-01,9.276624e-01,2.185934e-04,9.553673e-10,2.995946e+01,9.690222e+00,2.026924e+01,3.153636e+01,1.715030e+02
1.564319e+06,1.810554e+01,9.551882e+04,1.105542e+00,9.277547e-01,9.276625e-01,2.186889e-04,9.553672e-10,2.996072e+01,9.689338e+00,2.027138e+01,3.153927e+01,1.712456e+02
1.564419e+06,1.810670e+01,9.561884e+04,1.106700e+00,9.276801e-01,9.276625e-01,2.187845e-04,9.553671e-10,2.996197e+01,9.688069e+00,2.027390e+01,3.154248e+01,1.709457e+02
1.564519e+06,1.810786e+01,9.571886e+04,1.107857e+00,9.276054e-01,9.276626e-01,2.188800e-04,9.553670e-10,2.996323e+01,9.686801e+00,2.027643e+01,3.154570e+01,1.706458e+02
1.564619e+06,1.810901e+01,9.581888e+04,1.109015e+00,9.275307e-01,9.276627e-01,2.189756e-04,9.553669e-10,2.996448e+01,9.685532e+00,2.027895e+01,3.154891e+01,1.703459e+02
1.564719e+06,1.811017e+01,9.591890e+04,1.110172e+00,9.274561e-01,9.276628e-01,2.190711e-04,9.553668e-10,2.996574e+01,9.684264e+00,2.028147e+01,3.155212e+01,1.700460e+02
1.564819e+06,1.811133e+01,9.601892e+04,1.111330e+00,9.275006e-01,9.276629e-01,2.191667e-04,9.553667e-10,2.996593e+01,9.684069e+00,2.028186e+01,3.155129e+01,1.701356e+02
1.564919e+06,1.811249e+01,9.611894e+04,1.112488e+00,9.275668e-01,9.276630e-01,2.192622e-04,9.553666e-10,2.996593e+01,9.684069e+00,2.028186e+01,3.154973e+01,1.702959e+02
1.565019e+06,1.811365e+01,9.621896e+04,1.113645e+00,9.276329e-01,9.276631e-01,2.193578e-04,9.553666e-10,2.996593e+01,9.684069e+00,2.028186e+01,3.154817e+01,1.704561e+02
1.565119e+06,1.811480e+01,9.631898e+04,1.114803e+00,9.276991e-01,9.276632e-01,2.194534e-04,9.553665e-10,2.996593e+01,9.684069e+00,2.028186e+01,3.154661e+01,1.706163e+02
1.565219e+06,1.811596e+01,9.641900e+04,1.115961e+00,9.277653e-01,9.276633e-01,2.195489e-04,9.553664e-10,2.996593e+01,9.684069e+00,2.028186e+01,3.154505e+01,1.707766e+02
1.565319e+06,1.811712e+01,9.651901e+04,1.117118e+00,9.277541e-01,9.276633e-01,2.196445e-04,9.553663e-10,2.997241e+01,9.684069e+00,2.028834e+01,3.155229e+01,1.707147e+02
1.565419e+06,1.811828e+01,9.661903e+04,1.118276e+00,9.277297e-01,9.276634e-01,2.197400e-04,9.553662e-10,2.997999e+01,9.684069e+00,2.029592e+01,3.156104e+01,1.706147e+02
1.565519e+06,1.811943e+01,9.671905e+04,1.119433e+00,9.277053e-01,9.276635e-01,2.198356e-04,9.553661e-10,2.998757e+01,9.684069e+00,2.030350e+01,3.156980e+01,1.705147e+02
1.565619e+06,1.812059e+01,9.681907e+04,1.120591e+00,9.276809e-01,9.276636e-01,2.199311e-04,9.553660e-10,2.999516e+01,9.684069e+00,2.031109e+01,3.157855e+01,1.704148e+02
1.565719e+06,1.812175e+01,9.691909e+04,1.121749e+00,9.276565e-01,9.276637e-01,2.200267e-04,9.553659e-10,3.000274e+01,9.684069e+00,2.031867e+01,3.158730e+01,1.703148e+02
1.565819e+06,1.812291e+01,9.701911e+04,1.122906e+00,9.276394e-01,9.276638e-01,2.201222e-04,9.553658e-10,3.000170e+01,9.684069e+00,2.031763e+01,3.158658e+01,1.703170e+02
1.565919e+06,1.812406e+01,9.711913e+04,1.124064e+00,9.276236e-01,9.276639e-01,2.202178e-04,9.553657e-10,2.999916e+01,9.684069e+00,2.031509e+01,3.158422e+01,1.703370e+02
1.566019e+06,1.812522e+01,9.721915e+04,1.125222e+00,9.276078e-01,9.276640e-01,2.203134e-04,9.553656e-10,2.999663e+01,9.684069e+00,2.031256e+01,3.158185e+01,1.703570e+02
1.566119e+06,1.812638e+01,9.731917e+04,1.126379e+00,9.275920e-01,9.276641e-01,2.204089e-04,9.553656e-10,2.999409e+01,9.684069e+00,2.031002e+01,3.157949e+01,1.703770e+02
1.566219e+06,1.812754e+01,9.741919e+04,1.127537e+00,9.275762e-01,9.276641e-01,2.205045e-04,9.553655e-10,2.999155e+01,9.684069e+00,2.030748e+01,3.157713e+01,1.703970e+02
1.566319e+06,1.812869e+01,9.751921e+04,1.128695e+00,9.276300e-01,9.276642e-01,2.206000e-04,9.553654e-10,2.999117e+01,9.685148e+00,2.030602e+01,3.157537e+01,1.705190e+02
1.566419e+06,1.812985e+01,9.761923e+04,1.129852e+00,9.276961e-01,9.276643e-01,2.206956e-04,9.553653e-10,2.999117e+01,9.686416e+00,2.030476e+01,3.157371e+01,1.706590e+02
1.566519e+06,1.813101e+01,9.771925e+04,1.131010e+00,9.277622e-01,9.276644e-01,2.207911e-04,9.553652e-10,2.999117e+01,9.687685e+00,2.030349e+01,3.157205e+01,1.707989e+02
1.566619e+06,1.813217e+01,9.781927e+04,1.132167e+00,9.278282e-01,9.276645e-01,2.208867e-04,9.553651e-10,2.999117e+01,9.688954e+00,2.030222e+01,3.157040e+01,1.709389e+02
1.566719e+06,1.813333e+01,9.791929e+04,1.133325e+00,9.278943e-01,9.276646e-01,2.209822e-04,9.553650e-10,2.999117e+01,9.690222e+00,2.030095e+01,3.156874e+01,1.710789e+02
1.566819e+06,1.813448e+01,9.801931e+04,1.134483e+00,9.278749e-01,9.276647e-01,2.210778e-04,9.553649e-10,2.997901e+01,9.689335e+00,2.028968e+01,3.155616e+01,1.710490e+02
1.566919e+06,1.813564e+01,9.811933e+04,1.135640e+00,9.278404e-01,9.276648e-01,2.211734e-04,9.553648e-10,2.996469e+01,9.688064e+00,2.027662e+01,3.154163e+01,1.709889e+02
1.567019e+06,1.813680e+01,9.821935e+04,1.136798e+00,9.278059e-01,9.276649e-01,2.212689e-04,9.553647e-10,2.995037e+01,9.686793e+00,2.026357e+01,3.152711e+01,1.709288e+02
1.567119e+06,1.813796e+01,9.831937e+04,1.137956e+00,9.277714e-01,9.276649e-01,2.213645e-04,9.553646e-10,2.993604e+01,9.685523e+00,2.025052e+01,3.151258e+01,1.708687e+02
1.567219e+06,1.813911e+01,9.841939e+04,1.139113e+00,9.277368e-01,9.276650e-01,2.214600e-04,9.553646e-10,2.992172e+01,9.684252e+00,2.023747e+01,3.149805e+01,1.708087e+02
1.567319e+06,1.814027e+01,9.851941e+04,1.140271e+00,9.277392e-01,9.276651e-01,2.215556e-04,9.553645e-10,2.992543e+01,9.685157e+00,2.024027e+01,3.150192e+01,1.708857e+02
1.567419e+06,1.814143e+01,9.861943e+04,1.141429e+00,9.277479e-01,9.276652e-01,2.216511e-04,9.553644e-10,2.993217e+01,9.686427e+00,2.024574e+01,3.150888e+01,1.709859e+02
1.567519e+06,1.814259e+01,9.871945e+04,1.142586e+00,9.277565e-01,9.276653e-01,2.217467e-04,9.553643e-10,2.993891e+01,9.687698e+00,2.025121e+01,3.151585e+01,1.710860e+02
1.567619e+06,1.814374e+01,9.881947e+04,1.143744e+00,9.277651e-01,9.276654e-01,2.218422e-04,9.553642e-10,2.994565e+01,9.688969e+00,2.025668e+01,3.152281e+01,1.711861e+02
1.567719e+06,1.814490e+01,9.891949e+04,1.144901e+00,9.277738e-01,9.276655e-01,2.219378e-04,9.553641e-10,2.995239e+01,9.690240e+00,2.026215e+01,3.152977e+01,1.712863e+02
1.567820e+06,1.814606e+01,9.901951e+04,1.146059e+00,9.277824e-01,9.276656e-01,2.220334e-04,9.553640e-10,2.995767e+01,9.690414e+00,2.026726e+01,3.153526e+01,1.713691e+02
1.567920e+06,1.814722e+01,9.911953e+04,1.147217e+00,9.277910e-01,9.276657e-01,2.221289e-04,9.553639e-10,2.996273e+01,9.690414e+00,2.027232e+01,3.154050e+01,1.714493e+02
1.568020e+06,1.814837e+01,9.921955e+04,1.148374e+00,9.277997e-01,9.276657e-01,2.222245e-04,9.553638e-10,2.996778e+01,9.690414e+00,2.027737e+01,3.154575e+01,1.715294e+02
1.568120e+06,1.814953e+01,9.931957e+04,1.149532e+00,9.278083e-01,9.276658e-01,2.223200e-04,9.553637e-10,2.997284e+01,9.690414e+00,2.028243e+01,3.155099e+01,1.716095e+02
1.568220e+06,1.815069e+01,9.941959e+04,1.150690e+00,9.278169e-01,9.276659e-01,2.224156e-04,9.553636e-10,2.997790e+01,9.690414e+00,2.028748e+01,3.155624e+01,1.716896e+02
1.568320e+06,1.815185e+01,9.951961e+04,1.151847e+00,9.278330e-01,9.276660e-01,2.225111e-04,9.553635e-10,2.997527e+01,9.690414e+00,2.028486e+01,3.155303e+01,1.716305e+02
1.568420e+06,1.815300e+01,9.961963e+04,1.153005e+00,9.278502e-01,9.276661e-01,2.226067e-04,9.553635e-10,2.997150e+01,9.690414e+00,2.028108e+01,3.154856e+01,1.715507e+02
1.568520e+06,1.815416e+01,9.971965e+04,1.154163e+00,9.278674e-01,9.276662e-01,2.227022e-04,9.553634e-10,2.996773e+01,9.690414e+00,2.027731e+01,3.154409e+01,1.714709e+02
1.568620e+06,1.815532e+01,9.981967e+04,1.155320e+00,9.278846e-01,9.276663e-01,2.227978e-04,9.553633e-10,2.996396e+01,9.690414e+00,2.027354e+01,3.153962e+01,1.713910e+02
1.568720e+06,1.815648e+01,9.991968e+04,1.156478e+00,9.279018e-01,9.276664e-01,2.228934e-04,9.553632e-10,2.996018e+01,9.690414e+00,2.026977e+01,3.153515e+01,1.713112e+02
1.568820e+06,1.815764e+01,1.000197e+05,1.157635e+00,9.278549e-01,9.276664e-01,2.229889e-04,9.553631e-10,2.996616e+01,9.690414e+00,2.027575e+01,3.154270e+01,1.713688e+02
1.568920e+06,1.815879e+01,1.001197e+05,1.158793e+00,9.277974e-01,9.276665e-01,2.230845e-04,9.553630e-10,2.997373e+01,9.690414e+00,2.028332e+01,3.155221e+01,1.714487e+02
1.569020e+06,1.815995e+01,1.002197e+05,1.159951e+00,9.277400e-01,9.276666e-01,2.231800e-04,9.553629e-10,2.998130e+01,9.690414e+00,2.029089e+01,3.156173e+01,1.715287e+02
1.569120e+06,1.816111e+01,1.003198e+05,1.161108e+00,9.276825e-01,9.276667e-01,2.232756e-04,9.553628e-10,2.998887e+01,9.690414e+00,2.029846e+01,3.157124e+01,1.716087e+02
1.569220e+06,1.816227e+01,1.004198e+05,1.162266e+00,9.276251e-01,9.276668e-01,2.233711e-04,9.553627e-10,2.999644e+01,9.690414e+00,2.030603e+01,3.158076e+01,1.716887e+02
1.569320e+06,1.816342e+01,1.005198e+05,1.163424e+00,9.276169e-01,9.276669e-01,2.234667e-04,9.553626e-10,2.998740e+01,9.690414e+00,2.029698e+01,3.157120e+01,1.716142e+02
1.569420e+06,1.816458e+01,1.006198e+05,1.164581e+00,9.276169e-01,9.276670e-01,2.235622e-04,9.553625e-10,2.997561e+01,9.690414e+00,2.028519e+01,3.155849e+01,1.715142e+02
1.569520e+06,1.816574e+01,1.007198e+05,1.165739e+00,9.276169e-01,9.276671e-01,2.236578e-04,9.553625e-10,2.996382e+01,9.690414e+00,2.027341e+01,3.154578e+01,1.714143e+02
1.569620e+06,1.816690e+01,1.008199e+05,1.166897e+00,9.276169e-01,9.276672e-01,2.237533e-04,9.553624e-10,2.995203e+01,9.690414e+00,2.026162e+01,3.153307e+01,1.713143e+02
1.569720e+06,1.816805e+01,1.009199e+05,1.168054e+00,9.276169e-01,9.276672e-01,2.238489e-04,9.553623e-10,2.994024e+01,9.690414e+00,2.024983e+01,3.152036e+01,1.712143e+02
1.569820e+06,1.816921e+01,1.010199e+05,1.169212e+00,9.276662e-01,9.276673e-01,2.239445e-04,9.553622e-10,2.993639e+01,9.690414e+00,2.024597e+01,3.151504e+01,1.711657e+02
1.569920e+06,1.817037e+01,1.011199e+05,1.170369e+00,9.277238e-01,9.276674e-01,2.240400e-04,9.553621e-10,2.993386e+01,9.690414e+00,2.024344e+01,3.151097e+01,1.711256e+02
1.570020e+06,1.817153e+01,1.012199e+05,1.171527e+00,9.277813e-01,9.276675e-01,2.241356e-04,9.553620e-10,2.993133e+01,9.690414e+00,2.024092e+01,3.150689e+01,1.710856e+02
1.570120e+06,1.817268e+01,1.013200e+05,1.172685e+00,9.278389e-01,9.276676e-01,2.242311e-04,9.553619e-10,2.992880e+01,9.690414e+00,2.023839e+01,3.150281e+01,1.710455e+02
1.570220e+06,1.817384e+01,1.014200e+05,1.173842e+00,9.278964e-01,9.276677e-01,2.243267e-04,9.553618e-10,2.992628e+01,9.690414e+00,2.023586e+01,3.149873e+01,1.710055e+02
1.570320e+06,1.817500e+01,1.015200e+05,1.175000e+00,9.278546e-01,9.276678e-01,2.244222e-04,9.553617e-10,2.993176e+01,9.690414e+00,2.024134e+01,3.150562e+01,1.710864e+02
1.570420e+06,1.817616e+01,1.016200e+05,1.176158e+00,9.277972e-01,9.276679e-01,2.245178e-04,9.553616e-10,2.993850e+01,9.690414e+00,2.024808e+01,3.151424e+01,1.711863e+02
1.570520e+06,1.817732e+01,1.017200e+05,1.177315e+00,9.277397e-01,9.276680e-01,2.246133e-04,9.553615e-10,2.994524e+01,9.690414e+00,2.025483e+01,3.152286e+01,1.712863e+02
1.570620e+06,1.817847e+01,1.018201e+05,1.178473e+00,9.276823e-01,9.276680e-01,2.247089e-04,9.553614e-10,2.995198e+01,9.690414e+00,2.026157e+01,3.153148e+01,1.713863e+02
1.570720e+06,1.817963e+01,1.019201e+05,1.179631e+00,9.276249e-01,9.276681e-01,2.248045e-04,9.553614e-10,2.995873e+01,9.690414e+00,2.026831e+01,3.154010e+01,1.714862e+02
1.570820e+06,1.818079e+01,1.020201e+05,1.180788e+00,9.276095e-01,9.276682e-01,2.249000e-04,9.553613e-10,2.996291e+01,9.690414e+00,2.027250e+01,3.154498e+01,1.715517e+02
1.570920e+06,1.818195e+01,1.021201e+05,1.181946e+00,9.276009e-01,9.276683e-01,2.249956e-04,9.553612e-10,2.996669e+01,9.690414e+00,2.027628e+01,3.154925e+01,1.716117e+02
1.571020e+06,1.818310e+01,1.022201e+05,1.183103e+00,9.275923e-01,9.276684e-01,2.250911e-04,9.553611e-10,2.997047e+01,9.690414e+00,2.028006e+01,3.155353e+01,1.716717e+02
1.571120e+06,1.818426e+01,1.023202e+05,1.184261e+00,9.275837e-01,9.276685e-01,2.251867e-04,9.553610e-10,2.997425e+01,9.690414e+00,2.028383e+01,3.155780e+01,1.717317e+02
1.571220e+06,1.818542e+01,1.024202e+05,1.185419e+00,9.275751e-01,9.276686e-01,2.252822e-04,9.553609e-10,2.997803e+01,9.690414e+00,2.028761e+01,3.156208e+01,1.717916e+02
1.571320e+06,1.818658e+01,1.025202e+05,1.186576e+00,9.276245e-01,9.276687e-01,2.253778e-04,9.553608e-10,2.998182e+01,9.690414e+00,2.029140e+01,3.156500e+01,1.718172e+02
1.571420e+06,1.818773e+01,1.026202e+05,1.187734e+00,9.276834e-01,9.276688e-01,2.254733e-04,9.553607e-10,2.998561e+01,9.690414e+00,2.029519e+01,3.156770e+01,1.718372e+02
1.571520e+06,1.818889e+01,1.027202e+05,1.188892e+00,9.277423e-01,9.276688e-01,2.255689e-04,9.553606e-10,2.998940e+01,9.690414e+00,2.029899e+01,3.157040e+01,1.718572e+02
1.571620e+06,1.819005e+01,1.028203e+05,1.190049e+00,9.278012e-01,9.276689e-01,2.256644e-04,9.553605e-10,2.999319e+01,9.690414e+00,2.030278e+01,3.157310e+01,1.718772e+02
1.571720e+06,1.819121e+01,1.029203e+05,1.191207e+00,9.278600e-01,9.276690e-01,2.257600e-04,9.553604e-10,2.999698e+01,9.690414e+00,2.030657e+01,3.157579e+01,1.718972e+02
1.571820e+06,1.819236e+01,1.030203e+05,1.192365e+00,9.278523e-01,9.276691e-01,2.258556e-04,9.553604e-10,2.999317e+01,9.690414e+00,2.030276e+01,3.157187e+01,1.719516e+02
1.571920e+06,1.819352e+01,1.031203e+05,1.193522e+00,9.278336e-01,9.276692e-01,2.259511e-04,9.553603e-10,2.998812e+01,9.690414e+00,2.029770e+01,3.156686e+01,1.720117e+02
1.572020e+06,1.819468e+01,1.032203e+05,1.194680e+00,9.278149e-01,9.276693e-01,2.260467e-04,9.553602e-10,2.998306e+01,9.690414e+00,2.029265e+01,3.156186e+01,1.720718e+02
1.572120e+06,1.819584e+01,1.033204e+05,1.195837e+00,9.277962e-01,9.276694e-01,2.261422e-04,9.553601e-10,2.997801e+01,9.690414e+00,2.028759e+01,3.155685e+01,1.721319e+02
1.572220e+06,1.819700e+01,1.034204e+05,1.196995e+00,9.277775e-01,9.276695e-01,2.262378e-04,9.553600e-10,2.997295e+01,9.690414e+00,2.028254e+01,3.155184e+01,1.721920e+02
1.572320e+06,1.819815e+01,1.035204e+05,1.198153e+00,9.277612e-01,9.276696e-01,2.263333e-04,9.553599e-10,2.996753e+01,9.691514e+00,2.027601e+01,3.154629e+01,1.722347e+02
1.572420e+06,1.819931e+01,1.036204e+05,1.199310e+00,9.277454e-01,9.276696e-01,2.264289e-04,9.553598e-10,2.996204e+01,9.692785e+00,2.026926e+01,3.154065e+01,1.722748e+02
1.572520e+06,1.820047e+01,1.037204e+05,1.200468e+00,9.277296e-01,9.276697e-01,2.265244e-04,9.553597e-10,2.995656e+01,9.694056e+00,2.026250e+01,3.153501e+01,1.723148e+02
1.572620e+06,1.820163e+01,1.038205e+05,1.201626e+00,9.277138e-01,9.276698e-01,2.266200e-04,9.553596e-10,2.995108e+01,9.695327e+00,2.025575e+01,3.152938e+01,1.723549e+02
1.572720e+06,1.820278e+01,1.039205e+05,1.202783e+00,9.276979e-01,9.276699e-01,2.267155e-04,9.553595e-10,2.994559e+01,9.696598e+00,2.024899e+01,3.152374e+01,1.723949e+02
1.572820e+06,1.820394e+01,1.040205e+05,1.203941e+00,9.277022e-01,9.276700e-01,2.268111e-04,9.553594e-10,2.994049e+01,9.696759e+00,2.024373e+01,3.151813e+01,1.720159e+02
1.572921e+06,1.820510e+01,1.041205e+05,1.205099e+00,9.277094e-01,9.276701e-01,2.269067e-04,9.553593e-10,2.993544e+01,9.696759e+00,2.023868e+01,3.151252e+01,1.715760e+02
1.573021e+06,1.820626e+01,1.042205e+05,1.206256e+00,9.277166e-01,9.276702e-01,2.270022e-04,9.553593e-10,2.993040e+01,9.696759e+00,2.023364e+01,3.150691e+01,1.711362e+02
1.573121e+06,1.820741e+01,1.043206e+05,1.207414e+00,9.277238e-01,9.276703e-01,2.270978e-04,9.553592e-10,2.992535e+01,9.696759e+00,2.022859e+01,3.150130e+01,1.706963e+02
1.573221e+06,1.820857e+01,1.044206e+05,1.208571e+00,9.277309e-01,9.276703e-01,2.271933e-04,9.553591e-10,2.992030e+01,9.696759e+00,2.022354e+01,3.149569e+01,1.702565e+02
1.573321e+06,1.820973e+01,1.045206e+05,1.209729e+00,9.277256e-01,9.276704e-01,2.272889e-04,9.553590e-10,2.992185e+01,9.696759e+00,2.022510e+01,3.149749e+01,1.702000e+02
1.573421e+06,1.821089e+01,1.046206e+05,1.210887e+00,9.277184e-01,9.276705e-01,2.273844e-04,9.553589e-10,2.992438e+01,9.696759e+00,2.022762e+01,3.150038e+01,1.702000e+02
1.573521e+06,1.821204e+01,1.047206e+05,1.212044e+00,9.277112e-01,9.276706e-01,2.274800e-04,9.553588e-10,2.992690e+01,9.696759e+00,2.023014e+01,3.150327e+01,1.702000e+02
1.573621e+06,1.821320e+01,1.048207e+05,1.213202e+00,9.277041e-01,9.276707e-01,2.275755e-04,9.553587e-10,2.992942e+01,9.696759e+00,2.023267e+01,3.150616e+01,1.702000e+02
1.573721e+06,1.821436e+01,1.049207e+05,1.214360e+00,9.276969e-01,9.276708e-01,2.276711e-04,9.553586e-10,2.993195e+01,9.696759e+00,2.023519e+01,3.150904e+01,1.702000e+02
1.573821e+06,1.821552e+01,1.050207e+05,1.215517e+00,9.277097e-01,9.276709e-01,2.277667e-04,9.553585e-10,2.993117e+01,9.695655e+00,2.023552e+01,3.150799e+01,1.702870e+02
1.573921e+06,1.821667e+01,1.051207e+05,1.216675e+00,9.277255e-01,9.276710e-01,2.278622e-04,9.553584e-10,2.992990e+01,9.694386e+00,2.023552e+01,3.150635e+01,1.703869e+02
1.574021e+06,1.821783e+01,1.052207e+05,1.217833e+00,9.277413e-01,9.276711e-01,2.279578e-04,9.553583e-10,2.992863e+01,9.693118e+00,2.023552e+01,3.150471e+01,1.704869e+02
1.574121e+06,1.821899e+01,1.053207e+05,1.218990e+00,9.277571e-01,9.276711e-01,2.280533e-04,9.553583e-10,2.992737e+01,9.691849e+00,2.023552e+01,3.150307e+01,1.705869e+02
1.574221e+06,1.822015e+01,1.054208e+05,1.220148e+00,9.277729e-01,9.276712e-01,2.281489e-04,9.553582e-10,2.992610e+01,9.690581e+00,2.023552e+01,3.150143e+01,1.706869e+02
1.574321e+06,1.822131e+01,1.055208e+05,1.221305e+00,9.277824e-01,9.276713e-01,2.282444e-04,9.553581e-10,2.992812e+01,9.691516e+00,2.023661e+01,3.150332e+01,1.705784e+02
1.574421e+06,1.822246e+01,1.056208e+05,1.222463e+00,9.277911e-01,9.276714e-01,2.283400e-04,9.553580e-10,2.993065e+01,9.692784e+00,2.023786e+01,3.150574e+01,1.704385e+02
1.574521e+06,1.822362e+01,1.057208e+05,1.223621e+00,9.277997e-01,9.276715e-01,2.284355e-04,9.553579e-10,2.993317e+01,9.694053e+00,2.023912e+01,3.150815e+01,1.702985e+02
1.574621e+06,1.822478e+01,1.058208e+05,1.224778e+00,9.278083e-01,9.276716e-01,2.285311e-04,9.553578e-10,2.993569e+01,9.695321e+00,2.024037e+01,3.151057e+01,1.701586e+02
1.574721e+06,1.822594e+01,1.059209e+05,1.225936e+00,9.278169e-01,9.276717e-01,2.286266e-04,9.553577e-10,2.993822e+01,9.696590e+00,2.024163e+01,3.151299e+01,1.700186e+02
1.574821e+06,1.822709e+01,1.060209e+05,1.227094e+00,9.278031e-01,9.276718e-01,2.287222e-04,9.553576e-10,2.993636e+01,9.695659e+00,2.024071e+01,3.151139e+01,1.700000e+02
1.574921e+06,1.822825e+01,1.061209e+05,1.228251e+00,9.277859e-01,9.276719e-01,2.288178e-04,9.553575e-10,2.993384e+01,9.694390e+00,2.023945e+01,3.150918e+01,1.700000e+02
1.575021e+06,1.822941e+01,1.062209e+05,1.229409e+00,9.277686e-01,9.276719e-01,2.289133e-04,9.553574e-10,2.993132e+01,9.693122e+00,2.023820e+01,3.150696e+01,1.700000e+02
1.575121e+06,1.823057e+01,1.063209e+05,1.230567e+00,9.277514e-01,9.276720e-01,2.290089e-04,9.553573e-10,2.992879e+01,9.691853e+00,2.023694e+01,3.150474e+01,1.700000e+02
1.575221e+06,1.823172e+01,1.064210e+05,1.231724e+00,9.277342e-01,9.276721e-01,2.291044e-04,9.553572e-10,2.992627e+01,9.690585e+00,2.023569e+01,3.150253e+01,1.700000e+02
1.575321e+06,1.823288e+01,1.065210e+05,1.232882e+00,9.277555e-01,9.276722e-01,2.292000e-04,9.553572e-10,2.992703e+01,9.690414e+00,2.023662e+01,3.150286e+01,1.700520e+02
1.575421e+06,1.823404e+01,1.066210e+05,1.234039e+00,9.277828e-01,9.276723e-01,2.292955e-04,9.553571e-10,2.992830e+01,9.690414e+00,2.023789e+01,3.150359e+01,1.701121e+02
1.575521e+06,1.823520e+01,1.067210e+05,1.235197e+00,9.278102e-01,9.276724e-01,2.293911e-04,9.553570e-10,2.992957e+01,9.690414e+00,2.023916e+01,3.150431e+01,1.701722e+02
1.575621e+06,1.823635e+01,1.068210e+05,1.236355e+00,9.278375e-01,9.276725e-01,2.294866e-04,9.553569e-10,2.993084e+01,9.690414e+00,2.024043e+01,3.150504e+01,1.702322e+02
1.575721e+06,1.823751e+01,1.069211e+05,1.237512e+00,9.278648e-01,9.276726e-01,2.295822e-04,9.553568e-10,2.993211e+01,9.690414e+00,2.024170e+01,3.150577e+01,1.702923e+02
1.575821e+06,1.823867e+01,1.070211e+05,1.238670e+00,9.278959e-01,9.276727e-01,2.296777e-04,9.553567e-10,2.992897e+01,9.690414e+00,2.023855e+01,3.150165e+01,1.703349e+02
1.575921e+06,1.823983e+01,1.071211e+05,1.239828e+00,9.279275e-01,9.276727e-01,2.297733e-04,9.553566e-10,2.992518e+01,9.690414e+00,2.023476e+01,3.149682e+01,1.703749e+02
1.576021e+06,1.824099e+01,1.072211e+05,1.240985e+00,9.279591e-01,9.276728e-01,2.298689e-04,9.553565e-10,2.992138e+01,9.690414e+00,2.023097e+01,3.149199e+01,1.704149e+02
1.576121e+06,1.824214e+01,1.073211e+05,1.242143e+00,9.279907e-01,9.276729e-01,2.299644e-04,9.553564e-10,2.991759e+01,9.690414e+00,2.022718e+01,3.148716e+01,1.704548e+02
1.576221e+06,1.824330e+01,1.074212e+05,1.243300e+00,9.280223e-01,9.276730e-01,2.300600e-04,9.553563e-10,2.991380e+01,9.690414e+00,2.022339e+01,3.148233e+01,1.704948e+02
1.576321e+06,1.824446e+01,1.075212e+05,1.244458e+00,9.279751e-01,9.276731e-01,2.301555e-04,9.553562e-10,2.991331e+01,9.690414e+00,2.022290e+01,3.148291e+01,1.705522e+02
1.576421e+06,1.824562e+01,1.076212e+05,1.245616e+00,9.279162e-01,9.276732e-01,2.302511e-04,9.553562e-10,2.991331e+01,9.690414e+00,2.022290e+01,3.148430e+01,1.706122e+02
1.576521e+06,1.824677e+01,1.077212e+05,1.246773e+00,9.278573e-01,9.276733e-01,2.303466e-04,9.553561e-10,2.991331e+01,9.690414e+00,2.022290e+01,3.148568e+01,1.706722e+02
1.576621e+06,1.824793e+01,1.078212e+05,1.247931e+00,9.277984e-01,9.276734e-01,2.304422e-04,9.553560e-10,2.991331e+01,9.690414e+00,2.022290e+01,3.148706e+01,1.707322e+02
1.576721e+06,1.824909e+01,1.079213e+05,1.249089e+00,9.277396e-01,9.276735e-01,2.305377e-04,9.553559e-10,2.991331e+01,9.690414e+00,2.022290e+01,3.148845e+01,1.707922e+02
1.576821e+06,1.825025e+01,1.080213e+05,1.250246e+00,9.277118e-01,9.276735e-01,2.306333e-04,9.553558e-10,2.991441e+01,9.690414e+00,2.022400e+01,3.149029e+01,1.709045e+02
1.576921e+06,1.825140e+01,1.081213e+05,1.251404e+00,9.276888e-01,9.276736e-01,2.307288e-04,9.553557e-10,2.991569e+01,9.690414e+00,2.022527e+01,3.149220e+01,1.710246e+02
1.577021e+06,1.825256e+01,1.082213e+05,1.252562e+00,9.276658e-01,9.276737e-01,2.308244e-04,9.553556e-10,2.991696e+01,9.690414e+00,2.022654e+01,3.149411e+01,1.711448e+02
1.577121e+06,1.825372e+01,1.083213e+05,1.253719e+00,9.276428e-01,9.276738e-01,2.309200e-04,9.553555e-10,2.991823e+01,9.690414e+00,2.022781e+01,3.149602e+01,1.712650e+02
1.577221e+06,1.825488e+01,1.084214e+05,1.254877e+00,9.276198e-01,9.276739e-01,2.310155e-04,9.553554e-10,2.991950e+01,9.690414e+00,2.022908e+01,3.149793e+01,1.713851e+02
1.577321e+06,1.825603e+01,1.085214e+05,1.256034e+00,9.276169e-01,9.276740e-01,2.311111e-04,9.553553e-10,2.992297e+01,9.691527e+00,2.023144e+01,3.150166e+01,1.711016e+02
1.577421e+06,1.825719e+01,1.086214e+05,1.257192e+00,9.276169e-01,9.276741e-01,2.312066e-04,9.553552e-10,2.992676e+01,9.692798e+00,2.023396e+01,3.150564e+01,1.707611e+02
1.577521e+06,1.825835e+01,1.087214e+05,1.258350e+00,9.276169e-01,9.276742e-01,2.313022e-04,9.553551e-10,2.993054e+01,9.694069e+00,2.023647e+01,3.150962e+01,1.704207e+02
1.577621e+06,1.825951e+01,1.088214e+05,1.259507e+00,9.276169e-01,9.276742e-01,2.313977e-04,9.553551e-10,2.993433e+01,9.695340e+00,2.023899e+01,3.151360e+01,1.700802e+02
1.577721e+06,1.826067e+01,1.089215e+05,1.260665e+00,9.276169e-01,9.276743e-01,2.314933e-04,9.553550e-10,2.993811e+01,9.696610e+00,2.024150e+01,3.151758e+01,1.697397e+02
1.577821e+06,1.826182e+01,1.090215e+05,1.261823e+00,9.276676e-01,9.276744e-01,2.315888e-04,9.553549e-10,2.993745e+01,9.696759e+00,2.024069e+01,3.151566e+01,1.697353e+02
1.577921e+06,1.826298e+01,1.091215e+05,1.262980e+00,9.277249e-01,9.276745e-01,2.316844e-04,9.553548e-10,2.993619e+01,9.696759e+00,2.023943e+01,3.151296e+01,1.697752e+02
1.578022e+06,1.826414e+01,1.092215e+05,1.264138e+00,9.277823e-01,9.276746e-01,2.317799e-04,9.553547e-10,2.993494e+01,9.696759e+00,2.023818e+01,3.151026e+01,1.698151e+02
1.578122e+06,1.826530e+01,1.093215e+05,1.265296e+00,9.278396e-01,9.276747e-01,2.318755e-04,9.553546e-10,2.993369e+01,9.696759e+00,2.023693e+01,3.150756e+01,1.698550e+02
1.578222e+06,1.826645e+01,1.094216e+05,1.266453e+00,9.278970e-01,9.276748e-01,2.319710e-04,9.553545e-10,2.993243e+01,9.696759e+00,2.023568e+01,3.150486e+01,1.698949e+02
1.578322e+06,1.826761e+01,1.095216e+05,1.267611e+00,9.278327e-01,9.276749e-01,2.320666e-04,9.553544e-10,2.993117e+01,9.695649e+00,2.023552e+01,3.150510e+01,1.700049e+02
1.578422e+06,1.826877e+01,1.096216e+05,1.268768e+00,9.277507e-01,9.276750e-01,2.321622e-04,9.553543e-10,2.992990e+01,9.694378e+00,2.023552e+01,3.150575e+01,1.701251e+02
1.578522e+06,1.826993e+01,1.097216e+05,1.269926e+00,9.276687e-01,9.276750e-01,2.322577e-04,9.553542e-10,2.992862e+01,9.693107e+00,2.023552e+01,3.150641e+01,1.702453e+02
1.578622e+06,1.827108e+01,1.098216e+05,1.271084e+00,9.275867e-01,9.276751e-01,2.323533e-04,9.553541e-10,2.992735e+01,9.691837e+00,2.023552e+01,3.150707e+01,1.703654e+02
1.578722e+06,1.827224e+01,1.099217e+05,1.272241e+00,9.275047e-01,9.276752e-01,2.324488e-04,9.553541e-10,2.992608e+01,9.690566e+00,2.023552e+01,3.150773e+01,1.704856e+02
1.578822e+06,1.827340e+01,1.100217e+05,1.273399e+00,9.275517e-01,9.276753e-01,2.325444e-04,9.553540e-10,2.992927e+01,9.691530e+00,2.023774e+01,3.150998e+01,1.705000e+02
1.578922e+06,1.827456e+01,1.101217e+05,1.274557e+00,9.276164e-01,9.276754e-01,2.326399e-04,9.553539e-10,2.993306e+01,9.692799e+00,2.024026e+01,3.151245e+01,1.705000e+02
1.579022e+06,1.827571e+01,1.102217e+05,1.275714e+00,9.276810e-01,9.276755e-01,2.327355e-04,9.553538e-10,2.993685e+01,9.694068e+00,2.024279e+01,3.151492e+01,1.705000e+02
1.579122e+06,1.827687e+01,1.103217e+05,1.276872e+00,9.277456e-01,9.276756e-01,2.328310e-04,9.553537e-10,2.994064e+01,9.695336e+00,2.024531e+01,3.151738e+01,1.705000e+02
1.579222e+06,1.827803e+01,1.104218e+05,1.278030e+00,9.278102e-01,9.276757e-01,2.329266e-04,9.553536e-10,2.994444e+01,9.696605e+00,2.024783e+01,3.151985e+01,1.705000e+02
1.579322e+06,1.827919e+01,1.105218e+05,1.279187e+00,9.277827e-01,9.276758e-01,2.330221e-04,9.553535e-10,2.994637e+01,9.695644e+00,2.025073e+01,3.152266e+01,1.705351e+02
1.579422e+06,1.828034e+01,1.106218e+05,1.280345e+00,9.277425e-01,9.276758e-01,2.331177e-04,9.553534e-10,2.994806e+01,9.694375e+00,2.025368e+01,3.152552e+01,1.705751e+02
1.579522e+06,1.828150e+01,1.107218e+05,1.281502e+00,9.277023e-01,9.276759e-01,2.332133e-04,9.553533e-10,2.994974e+01,9.693107e+00,2.025663e+01,3.152838e+01,1.706151e+02
1.579622e+06,1.828266e+01,1.108218e+05,1.282660e+00,9.276621e-01,9.276760e-01,2.333088e-04,9.553532e-10,2.995142e+01,9.691838e+00,2.025958e+01,3.153124e+01,1.706551e+02
1.579722e+06,1.828382e+01,1.109219e+05,1.283818e+00,9.276219e-01,9.276761e-01,2.334044e-04,9.553531e-10,2.995310e+01,9.690570e+00,2.026253e+01,3.153410e+01,1.706951e+02
1.579822e+06,1.828498e+01,1.110219e+05,1.284975e+00,9.276169e-01,9.276762e-01,2.334999e-04,9.553530e-10,2.995183e+01,9.691526e+00,2.026031e+01,3.153277e+01,1.708228e+02
1.579922e+06,1.828613e+01,1.111219e+05,1.286133e+00,9.276169e-01,9.276763e-01,2.335955e-04,9.553530e-10,2.995015e+01,9.692795e+00,2.025736e+01,3.153086e+01,1.709627e+02
1.580022e+06,1.828729e+01,1.112219e+05,1.287291e+00,9.276169e-01,9.276764e-01,2.336910e-04,9.553529e-10,2.994847e+01,9.694064e+00,2.025441e+01,3.152895e+01,1.711027e+02
1.580122e+06,1.828845e+01,1.113219e+05,1.288448e+00,9.276169e-01,9.276765e-01,2.337866e-04,9.553528e-10,2.994679e+01,9.695332e+00,2.025146e+01,3.152703e+01,1.712426e+02
1.580222e+06,1.828961e+01,1.114220e+05,1.289606e+00,9.276169e-01,9.276766e-01,2.338821e-04,9.553527e-10,2.994511e+01,9.696601e+00,2.024851e+01,3.152512e+01,1.713826e+02
1.580322e+06,1.829076e+01,1.115220e+05,1.290764e+00,9.275955e-01,9.276766e-01,2.339777e-04,9.553526e-10,2.994157e+01,9.697871e+00,2.024370e+01,3.152171e+01,1.712773e+02
1.580422e+06,1.829192e+01,1.116220e+05,1.291921e+00,9.275711e-01,9.276767e-01,2.340732e-04,9.553525e-10,2.993777e+01,9.699142e+00,2.023863e+01,3.151810e+01,1.711371e+02
1.580522e+06,1.829308e+01,1.117220e+05,1.293079e+00,9.275466e-01,9.276768e-01,2.341688e-04,9.553524e-10,2.993397e+01,9.700413e+00,2.023356e+01,3.151448e+01,1.709969e+02
1.580622e+06,1.829424e+01,1.118220e+05,1.294236e+00,9.275222e-01,9.276769e-01,2.342643e-04,9.553523e-10,2.993018e+01,9.701683e+00,2.022849e+01,3.151086e+01,1.708567e+02
1.580722e+06,1.829539e+01,1.119220e+05,1.295394e+00,9.274977e-01,9.276770e-01,2.343599e-04,9.553522e-10,2.992638e+01,9.702954e+00,2.022342e+01,3.150724e+01,1.707165e+02
1.580822e+06,1.829655e+01,1.120221e+05,1.296552e+00,9.275164e-01,9.276771e-01,2.344555e-04,9.553521e-10,2.992705e+01,9.703103e+00,2.022395e+01,3.150751e+01,1.705059e+02
1.580922e+06,1.829771e+01,1.121221e+05,1.297709e+00,9.275408e-01,9.276772e-01,2.345510e-04,9.553520e-10,2.992832e+01,9.703103e+00,2.022522e+01,3.150831e+01,1.702860e+02
1.581022e+06,1.829887e+01,1.122221e+05,1.298867e+00,9.275652e-01,9.276773e-01,2.346466e-04,9.553520e-10,2.992959e+01,9.703103e+00,2.022648e+01,3.150910e+01,1.700660e+02
1.581122e+06,1.830002e+01,1.123221e+05,1.300025e+00,9.275896e-01,9.276774e-01,2.347421e-04,9.553519e-10,2.993086e+01,9.703103e+00,2.022775e+01,3.150989e+01,1.698461e+02
1.581222e+06,1.830118e+01,1.124221e+05,1.301182e+00,9.276140e-01,9.276774e-01,2.348377e-04,9.553518e-10,2.993212e+01,9.703103e+00,2.022902e+01,3.151069e+01,1.696262e+02
1.581322e+06,1.830234e+01,1.125222e+05,1.302340e+00,9.276372e-01,9.276775e-01,2.349332e-04,9.553517e-10,2.992894e+01,9.703103e+00,2.022583e+01,3.150671e+01,1.696176e+02
1.581422e+06,1.830350e+01,1.126222e+05,1.303498e+00,9.276602e-01,9.276776e-01,2.350288e-04,9.553516e-10,2.992514e+01,9.703103e+00,2.022204e+01,3.150208e+01,1.696376e+02
1.581522e+06,1.830466e+01,1.127222e+05,1.304655e+00,9.276831e-01,9.276777e-01,2.351243e-04,9.553515e-10,2.992135e+01,9.703103e+00,2.021825e+01,3.149745e+01,1.696576e+02
1.581622e+06,1.830581e+01,1.128222e+05,1.305813e+00,9.277061e-01,9.276778e-01,2.352199e-04,9.553514e-10,2.991756e+01,9.703103e+00,2.021446e+01,3.149282e+01,1.696776e+02
1.581722e+06,1.830697e+01,1.129222e+05,1.306970e+00,9.277291e-01,9.276779e-01,2.353154e-04,9.553513e-10,2.991377e+01,9.703103e+00,2.021066e+01,3.148820e+01,1.696976e+02
1.581822e+06,1.830813e+01,1.130223e+05,1.308128e+00,9.276901e-01,9.276780e-01,2.354110e-04,9.553512e-10,2.991553e+01,9.703103e+00,2.021243e+01,3.149101e+01,1.698233e+02
1.581922e+06,1.830929e+01,1.131223e+05,1.309286e+00,9.276426e-01,9.276781e-01,2.355066e-04,9.553511e-10,2.991806e+01,9.703103e+00,2.021496e+01,3.149485e+01,1.699635e+02
1.582022e+06,1.831044e+01,1.132223e+05,1.310443e+00,9.275952e-01,9.276782e-01,2.356021e-04,9.553510e-10,2.992059e+01,9.703103e+00,2.021749e+01,3.149869e+01,1.701037e+02
1.582122e+06,1.831160e+01,1.133223e+05,1.311601e+00,9.275477e-01,9.276782e-01,2.356977e-04,9.553509e-10,2.992312e+01,9.703103e+00,2.022001e+01,3.150254e+01,1.702439e+02
1.582222e+06,1.831276e+01,1.134223e+05,1.312759e+00,9.275002e-01,9.276783e-01,2.357932e-04,9.553509e-10,2.992564e+01,9.703103e+00,2.022254e+01,3.150638e+01,1.703841e+02
1.582322e+06,1.831392e+01,1.135224e+05,1.313916e+00,9.275749e-01,9.276784e-01,2.358888e-04,9.553508e-10,2.993524e+01,9.703103e+00,2.023214e+01,3.151497e+01,1.703292e+02
1.582422e+06,1.831507e+01,1.136224e+05,1.315074e+00,9.276652e-01,9.276785e-01,2.359843e-04,9.553507e-10,2.994574e+01,9.703103e+00,2.024264e+01,3.152417e+01,1.702494e+02
1.582522e+06,1.831623e+01,1.137224e+05,1.316232e+00,9.277556e-01,9.276786e-01,2.360799e-04,9.553506e-10,2.995625e+01,9.703103e+00,2.025314e+01,3.153336e+01,1.701695e+02
1.582622e+06,1.831739e+01,1.138224e+05,1.317389e+00,9.278459e-01,9.276787e-01,2.361754e-04,9.553505e-10,2.996675e+01,9.703103e+00,2.026365e+01,3.154256e+01,1.700897e+02
1.582722e+06,1.831855e+01,1.139224e+05,1.318547e+00,9.279362e-01,9.276788e-01,2.362710e-04,9.553504e-10,2.997725e+01,9.703103e+00,2.027415e+01,3.155175e+01,1.700099e+02
1.582822e+06,1.831970e+01,1.140225e+05,1.319704e+00,9.279032e-01,9.276789e-01,2.363665e-04,9.553503e-10,2.997043e+01,9.703103e+00,2.026733e+01,3.154517e+01,1.699824e+02
1.582922e+06,1.832086e+01,1.141225e+05,1.320862e+00,9.278529e-01,9.276789e-01,2.364621e-04,9.553502e-10,2.996116e+01,9.703103e+00,2.025806e+01,3.153637e+01,1.699624e+02
1.583023e+06,1.832202e+01,1.142225e+05,1.322020e+00,9.278025e-01,9.276790e-01,2.365576e-04,9.553501e-10,2.995189e+01,9.703103e+00,2.024879e+01,3.152756e+01,1.699424e+02
1.583123e+06,1.832318e+01,1.143225e+05,1.323177e+00,9.277522e-01,9.276791e-01,2.366532e-04,9.553500e-10,2.994263e+01,9.703103e+00,2.023952e+01,3.151876e+01,1.699224e+02
1.583223e+06,1.832433e+01,1.144225e+05,1.324335e+00,9.277018e-01,9.276792e-01,2.367488e-04,9.553499e-10,2.993336e+01,9.703103e+00,2.023025e+01,3.150995e+01,1.699023e+02
1.583323e+06,1.832549e+01,1.145226e+05,1.325493e+00,9.277175e-01,9.276793e-01,2.368443e-04,9.553499e-10,2.993115e+01,9.703103e+00,2.022805e+01,3.150721e+01,1.700062e+02
1.583423e+06,1.832665e+01,1.146226e+05,1.326650e+00,9.277420e-01,9.276794e-01,2.369399e-04,9.553498e-10,2.992988e+01,9.703103e+00,2.022678e+01,3.150526e+01,1.701263e+02
1.583523e+06,1.832781e+01,1.147226e+05,1.327808e+00,9.277665e-01,9.276795e-01,2.370354e-04,9.553497e-10,2.992861e+01,9.703103e+00,2.022551e+01,3.150332e+01,1.702465e+02
1.583623e+06,1.832897e+01,1.148226e+05,1.328966e+00,9.277909e-01,9.276796e-01,2.371310e-04,9.553496e-10,2.992734e+01,9.703103e+00,2.022424e+01,3.150137e+01,1.703667e+02
1.583723e+06,1.833012e+01,1.149226e+05,1.330123e+00,9.278154e-01,9.276797e-01,2.372265e-04,9.553495e-10,2.992607e+01,9.703103e+00,2.022297e+01,3.149943e+01,1.704868e+02
1.583823e+06,1.833128e+01,1.150227e+05,1.331281e+00,9.277822e-01,9.276797e-01,2.373221e-04,9.553494e-10,2.993418e+01,9.703103e+00,2.023108e+01,3.150895e+01,1.704110e+02
1.583923e+06,1.833244e+01,1.151227e+05,1.332438e+00,9.277420e-01,9.276798e-01,2.374176e-04,9.553493e-10,2.994345e+01,9.703103e+00,2.024034e+01,3.151988e+01,1.703110e+02
1.584023e+06,1.833360e+01,1.152227e+05,1.333596e+00,9.277018e-01,9.276799e-01,2.375132e-04,9.553492e-10,2.995271e+01,9.703103e+00,2.024961e+01,3.153082e+01,1.702110e+02
1.584123e+06,1.833475e+01,1.153227e+05,1.334754e+00,9.276616e-01,9.276800e-01,2.376087e-04,9.553491e-10,2.996198e+01,9.703103e+00,2.025888e+01,3.154175e+01,1.701111e+02
1.584223e+06,1.833591e+01,1.154227e+05,1.335911e+00,9.276214e-01,9.276801e-01,2.377043e-04,9.553490e-10,2.997125e+01,9.703103e+00,2.026814e+01,3.155269e+01,1.700111e+02
1.584323e+06,1.833707e+01,1.155228e+05,1.337069e+00,9.276310e-01,9.276802e-01,2.377998e-04,9.553489e-10,2.997563e+01,9.703103e+00,2.027253e+01,3.155719e+01,1.701955e+02
1.584423e+06,1.833823e+01,1.156228e+05,1.338227e+00,9.276468e-01,9.276803e-01,2.378954e-04,9.553488e-10,2.997941e+01,9.703103e+00,2.027631e+01,3.156089e+01,1.704154e+02
1.584523e+06,1.833938e+01,1.157228e+05,1.339384e+00,9.276626e-01,9.276804e-01,2.379909e-04,9.553488e-10,2.998319e+01,9.703103e+00,2.028009e+01,3.156459e+01,1.706353e+02
1.584623e+06,1.834054e+01,1.158228e+05,1.340542e+00,9.276784e-01,9.276805e-01,2.380865e-04,9.553487e-10,2.998697e+01,9.703103e+00,2.028386e+01,3.156829e+01,1.708553e+02
1.584723e+06,1.834170e+01,1.159228e+05,1.341700e+00,9.276942e-01,9.276805e-01,2.381821e-04,9.553486e-10,2.999075e+01,9.703103e+00,2.028764e+01,3.157200e+01,1.710752e+02
1.584823e+06,1.834286e+01,1.160229e+05,1.342857e+00,9.277405e-01,9.276806e-01,2.382776e-04,9.553485e-10,2.998072e+01,9.703103e+00,2.027762e+01,3.156010e+01,1.712242e+02
1.584923e+06,1.834401e+01,1.161229e+05,1.344015e+00,9.277908e-01,9.276807e-01,2.383732e-04,9.553484e-10,2.996895e+01,9.703103e+00,2.026585e+01,3.154622e+01,1.713641e+02
1.585023e+06,1.834517e+01,1.162229e+05,1.345172e+00,9.278411e-01,9.276808e-01,2.384687e-04,9.553483e-10,2.995717e+01,9.703103e+00,2.025407e+01,3.153235e+01,1.715041e+02
1.585123e+06,1.834633e+01,1.163229e+05,1.346330e+00,9.278914e-01,9.276809e-01,2.385643e-04,9.553482e-10,2.994540e+01,9.703103e+00,2.024229e+01,3.151847e+01,1.716440e+02
1.585223e+06,1.834749e+01,1.164229e+05,1.347488e+00,9.279416e-01,9.276810e-01,2.386598e-04,9.553481e-10,2.993362e+01,9.703103e+00,2.023052e+01,3.150460e+01,1.717840e+02
1.585323e+06,1.834865e+01,1.165230e+05,1.348645e+00,9.278811e-01,9.276811e-01,2.387554e-04,9.553480e-10,2.994272e+01,9.703103e+00,2.023962e+01,3.151583e+01,1.717823e+02
1.585423e+06,1.834980e+01,1.166230e+05,1.349803e+00,9.278063e-01,9.276812e-01,2.388509e-04,9.553479e-10,2.995452e+01,9.703103e+00,2.025142e+01,3.153031e+01,1.717622e+02
1.585523e+06,1.835096e+01,1.167230e+05,1.350961e+00,9.277315e-01,9.276813e-01,2.389465e-04,9.553478e-10,2.996632e+01,9.703103e+00,2.026321e+01,3.154478e+01,1.717422e+02
1.585623e+06,1.835212e+01,1.168230e+05,1.352118e+00,9.276567e-01,9.276813e-01,2.390420e-04,9.553478e-10,2.997811e+01,9.703103e+00,2.027501e+01,3.155926e+01,1.717222e+02
1.585723e+06,1.835328e+01,1.169230e+05,1.353276e+00,9.275819e-01,9.276814e-01,2.391376e-04,9.553477e-10,2.998991e+01,9.703103e+00,2.028680e+01,3.157374e+01,1.717021e+02
1.585823e+06,1.835443e+01,1.170231e+05,1.354433e+00,9.275739e-01,9.276815e-01,2.392331e-04,9.553476e-10,2.998780e+01,9.703103e+00,2.028470e+01,3.157165e+01,1.717714e+02
1.585923e+06,1.835559e+01,1.171231e+05,1.355591e+00,9.275739e-01,9.276816e-01,2.393287e-04,9.553475e-10,2.998402e+01,9.703103e+00,2.028092e+01,3.156758e+01,1.718514e+02
1.586023e+06,1.835675e+01,1.172231e+05,1.356749e+00,9.275739e-01,9.276817e-01,2.394243e-04,9.553474e-10,2.998024e+01,9.703103e+00,2.027714e+01,3.156351e+01,1.719313e+02
1.586123e+06,1.835791e+01,1.173231e+05,1.357906e+00,9.275739e-01,9.276818e-01,2.395198e-04,9.553473e-10,2.997647e+01,9.703103e+00,2.027336e+01,3.155944e+01,1.720113e+02
1.586223e+06,1.835906e+01,1.174231e+05,1.359064e+00,9.275739e-01,9.276819e-01,2.396154e-04,9.553472e-10,2.997269e+01,9.703103e+00,2.026958e+01,3.155536e+01,1.720913e+02
1.586323e+06,1.836022e+01,1.175232e+05,1.360222e+00,9.276097e-01,9.276820e-01,2.397109e-04,9.553471e-10,2.996402e+01,9.703103e+00,2.026091e+01,3.154517e+01,1.720465e+02
1.586423e+06,1.836138e+01,1.176232e+05,1.361379e+00,9.276499e-01,9.276821e-01,2.398065e-04,9.553470e-10,2.995475e+01,9.703103e+00,2.025165e+01,3.153424e+01,1.719866e+02
1.586523e+06,1.836254e+01,1.177232e+05,1.362537e+00,9.276901e-01,9.276821e-01,2.399020e-04,9.553469e-10,2.994549e+01,9.703103e+00,2.024238e+01,3.152330e+01,1.719266e+02
