Repository: brandonlampe/CS_Data

# Repository for Crushed Salt Data
**Grant No: 456417**

This is a work in progress!

## Repository Content

### Directory Names
A uniform namining structure still in progress, but in general directories are named according to the following:
 - Names contain no spaces, a single underscore "_" will be used as a file name seperator.
 - Files are for the Crushed Salt Project (CSP); therefore, the first three charaters of each file are "CSP".
 - Folders are organized by which frame the test was performed on i.e., A2 or A3.
 - The fifth and sixth charaters of each file name will therefore be "A" followed by the frame number.

File: UNM_WP_HY_175_13/STAGE10/CREEP_FIT/175_13_STAGE10_CREEP_OUT.csv (part 6 of 7)
Analysis by Brandon Lampe, performed on: 2016/11/04 11:56:14
Experimental results below begin at: 2016/10/19 12:57:36
Duration (sec),Duration (day),Elapsed Time (sec),Elapsed Time (day),Interpolated Fractional Density,Fit to Fractional Density,Fit to Volume Strain,Fit to Volume Strain Rate (1/sec),Confining Pressure (MPa),Pore Pressure (MPa),Terzaghi Pressure (MPa),Solid Pressure (MPa),Temperature (C))
1.586623e+06,1.836369e+01,1.178232e+05,1.363695e+00,9.277303e-01,9.276822e-01,2.399976e-04,9.553468e-10,2.993622e+01,9.703103e+00,2.023312e+01,3.151237e+01,1.718666e+02
1.586723e+06,1.836485e+01,1.179232e+05,1.364852e+00,9.277705e-01,9.276823e-01,2.400931e-04,9.553467e-10,2.992695e+01,9.703103e+00,2.022385e+01,3.150144e+01,1.718066e+02
1.586823e+06,1.836601e+01,1.180233e+05,1.366010e+00,9.277392e-01,9.276824e-01,2.401887e-04,9.553467e-10,2.992593e+01,9.703103e+00,2.022283e+01,3.150107e+01,1.716757e+02
1.586923e+06,1.836717e+01,1.181233e+05,1.367167e+00,9.276991e-01,9.276825e-01,2.402842e-04,9.553466e-10,2.992593e+01,9.703103e+00,2.022283e+01,3.150201e+01,1.715360e+02
1.587023e+06,1.836833e+01,1.182233e+05,1.368325e+00,9.276590e-01,9.276826e-01,2.403798e-04,9.553465e-10,2.992593e+01,9.703103e+00,2.022283e+01,3.150295e+01,1.713963e+02
1.587123e+06,1.836948e+01,1.183233e+05,1.369483e+00,9.276188e-01,9.276827e-01,2.404753e-04,9.553464e-10,2.992593e+01,9.703103e+00,2.022283e+01,3.150390e+01,1.712566e+02
1.587223e+06,1.837064e+01,1.184233e+05,1.370640e+00,9.275787e-01,9.276828e-01,2.405709e-04,9.553463e-10,2.992593e+01,9.703103e+00,2.022283e+01,3.150484e+01,1.711168e+02
1.587323e+06,1.837180e+01,1.185233e+05,1.371798e+00,9.275675e-01,9.276828e-01,2.406664e-04,9.553462e-10,2.992593e+01,9.703103e+00,2.022283e+01,3.150510e+01,1.712057e+02
1.587423e+06,1.837296e+01,1.186234e+05,1.372956e+00,9.275603e-01,9.276829e-01,2.407620e-04,9.553461e-10,2.992593e+01,9.703103e+00,2.022283e+01,3.150527e+01,1.713258e+02
1.587523e+06,1.837411e+01,1.187234e+05,1.374113e+00,9.275531e-01,9.276830e-01,2.408576e-04,9.553460e-10,2.992593e+01,9.703103e+00,2.022283e+01,3.150544e+01,1.714460e+02
1.587623e+06,1.837527e+01,1.188234e+05,1.375271e+00,9.275460e-01,9.276831e-01,2.409531e-04,9.553459e-10,2.992593e+01,9.703103e+00,2.022283e+01,3.150561e+01,1.715662e+02
1.587723e+06,1.837643e+01,1.189234e+05,1.376429e+00,9.275388e-01,9.276832e-01,2.410487e-04,9.553458e-10,2.992593e+01,9.703103e+00,2.022283e+01,3.150578e+01,1.716864e+02
1.587823e+06,1.837759e+01,1.190234e+05,1.377586e+00,9.275519e-01,9.276833e-01,2.411442e-04,9.553457e-10,2.993302e+01,9.703103e+00,2.022992e+01,3.151311e+01,1.717709e+02
1.587923e+06,1.837874e+01,1.191235e+05,1.378744e+00,9.275677e-01,9.276834e-01,2.412398e-04,9.553457e-10,2.994102e+01,9.703103e+00,2.023791e+01,3.152136e+01,1.718509e+02
1.588023e+06,1.837990e+01,1.192235e+05,1.379901e+00,9.275835e-01,9.276835e-01,2.413353e-04,9.553456e-10,2.994902e+01,9.703103e+00,2.024591e+01,3.152961e+01,1.719308e+02
1.588124e+06,1.838106e+01,1.193235e+05,1.381059e+00,9.275993e-01,9.276836e-01,2.414309e-04,9.553455e-10,2.995701e+01,9.703103e+00,2.025391e+01,3.153786e+01,1.720108e+02
1.588224e+06,1.838222e+01,1.194235e+05,1.382217e+00,9.276151e-01,9.276836e-01,2.415264e-04,9.553454e-10,2.996501e+01,9.703103e+00,2.026191e+01,3.154611e+01,1.720908e+02
1.588324e+06,1.838337e+01,1.195235e+05,1.383374e+00,9.276233e-01,9.276837e-01,2.416220e-04,9.553453e-10,2.995773e+01,9.703103e+00,2.025463e+01,3.153807e+01,1.719759e+02
1.588424e+06,1.838453e+01,1.196236e+05,1.384532e+00,9.276305e-01,9.276838e-01,2.417175e-04,9.553452e-10,2.994846e+01,9.703103e+00,2.024536e+01,3.152791e+01,1.718357e+02
1.588524e+06,1.838569e+01,1.197236e+05,1.385690e+00,9.276377e-01,9.276839e-01,2.418131e-04,9.553451e-10,2.993919e+01,9.703103e+00,2.023609e+01,3.151775e+01,1.716955e+02
1.588624e+06,1.838685e+01,1.198236e+05,1.386847e+00,9.276449e-01,9.276840e-01,2.419086e-04,9.553450e-10,2.992992e+01,9.703103e+00,2.022682e+01,3.150759e+01,1.715553e+02
1.588724e+06,1.838800e+01,1.199236e+05,1.388005e+00,9.276521e-01,9.276841e-01,2.420042e-04,9.553449e-10,2.992066e+01,9.703103e+00,2.021755e+01,3.149743e+01,1.714151e+02
1.588824e+06,1.838916e+01,1.200236e+05,1.389163e+00,9.276913e-01,9.276842e-01,2.420998e-04,9.553448e-10,2.992303e+01,9.703103e+00,2.021993e+01,3.149907e+01,1.714179e+02
1.588924e+06,1.839032e+01,1.201237e+05,1.390320e+00,9.277345e-01,9.276843e-01,2.421953e-04,9.553447e-10,2.992682e+01,9.703103e+00,2.022371e+01,3.150213e+01,1.714379e+02
1.589024e+06,1.839148e+01,1.202237e+05,1.391478e+00,9.277777e-01,9.276844e-01,2.422909e-04,9.553446e-10,2.993060e+01,9.703103e+00,2.022750e+01,3.150520e+01,1.714579e+02
1.589124e+06,1.839264e+01,1.203237e+05,1.392635e+00,9.278208e-01,9.276844e-01,2.423864e-04,9.553446e-10,2.993438e+01,9.703103e+00,2.023128e+01,3.150826e+01,1.714779e+02
1.589224e+06,1.839379e+01,1.204237e+05,1.393793e+00,9.278640e-01,9.276845e-01,2.424820e-04,9.553445e-10,2.993817e+01,9.703103e+00,2.023507e+01,3.151133e+01,1.714980e+02
1.589324e+06,1.839495e+01,1.205237e+05,1.394951e+00,9.278593e-01,9.276846e-01,2.425775e-04,9.553444e-10,2.993855e+01,9.703103e+00,2.023545e+01,3.151185e+01,1.715180e+02
1.589424e+06,1.839611e+01,1.206238e+05,1.396108e+00,9.278492e-01,9.276847e-01,2.426731e-04,9.553443e-10,2.993855e+01,9.703103e+00,2.023545e+01,3.151209e+01,1.715380e+02
1.589524e+06,1.839727e+01,1.207238e+05,1.397266e+00,9.278392e-01,9.276848e-01,2.427686e-04,9.553442e-10,2.993855e+01,9.703103e+00,2.023545e+01,3.151232e+01,1.715580e+02
1.589624e+06,1.839842e+01,1.208238e+05,1.398424e+00,9.278291e-01,9.276849e-01,2.428642e-04,9.553441e-10,2.993855e+01,9.703103e+00,2.023545e+01,3.151256e+01,1.715780e+02
1.589724e+06,1.839958e+01,1.209238e+05,1.399581e+00,9.278191e-01,9.276850e-01,2.429597e-04,9.553440e-10,2.993855e+01,9.703103e+00,2.023545e+01,3.151280e+01,1.715979e+02
1.589824e+06,1.840074e+01,1.210238e+05,1.400739e+00,9.278103e-01,9.276851e-01,2.430553e-04,9.553439e-10,2.993969e+01,9.701965e+00,2.023773e+01,3.151432e+01,1.716897e+02
1.589924e+06,1.840190e+01,1.211239e+05,1.401897e+00,9.278017e-01,9.276852e-01,2.431508e-04,9.553438e-10,2.994096e+01,9.700696e+00,2.024026e+01,3.151599e+01,1.717897e+02
1.590024e+06,1.840305e+01,1.212239e+05,1.403054e+00,9.277931e-01,9.276852e-01,2.432464e-04,9.553437e-10,2.994223e+01,9.699428e+00,2.024280e+01,3.151765e+01,1.718897e+02
1.590124e+06,1.840421e+01,1.213239e+05,1.404212e+00,9.277845e-01,9.276853e-01,2.433419e-04,9.553436e-10,2.994350e+01,9.698159e+00,2.024534e+01,3.151932e+01,1.719896e+02
1.590224e+06,1.840537e+01,1.214239e+05,1.405369e+00,9.277758e-01,9.276854e-01,2.434375e-04,9.553436e-10,2.994476e+01,9.696891e+00,2.024787e+01,3.152099e+01,1.720896e+02
1.590324e+06,1.840653e+01,1.215239e+05,1.406527e+00,9.277530e-01,9.276855e-01,2.435330e-04,9.553435e-10,2.994037e+01,9.696759e+00,2.024361e+01,3.151680e+01,1.720641e+02
1.590424e+06,1.840768e+01,1.216240e+05,1.407685e+00,9.277286e-01,9.276856e-01,2.436286e-04,9.553434e-10,2.993531e+01,9.696759e+00,2.023855e+01,3.151193e+01,1.720241e+02
1.590524e+06,1.840884e+01,1.217240e+05,1.408842e+00,9.277041e-01,9.276857e-01,2.437242e-04,9.553433e-10,2.993026e+01,9.696759e+00,2.023350e+01,3.150705e+01,1.719840e+02
1.590624e+06,1.841000e+01,1.218240e+05,1.410000e+00,9.276797e-01,9.276858e-01,2.438197e-04,9.553432e-10,2.992520e+01,9.696759e+00,2.022844e+01,3.150218e+01,1.719439e+02
1.590724e+06,1.841116e+01,1.219240e+05,1.411158e+00,9.276552e-01,9.276859e-01,2.439153e-04,9.553431e-10,2.992015e+01,9.696759e+00,2.022339e+01,3.149730e+01,1.719039e+02
1.590824e+06,1.841232e+01,1.220240e+05,1.412315e+00,9.277203e-01,9.276860e-01,2.440108e-04,9.553430e-10,2.992688e+01,9.696759e+00,2.023012e+01,3.150303e+01,1.718458e+02
1.590924e+06,1.841347e+01,1.221241e+05,1.413473e+00,9.277950e-01,9.276860e-01,2.441064e-04,9.553429e-10,2.993487e+01,9.696759e+00,2.023812e+01,3.150989e+01,1.717859e+02
1.591024e+06,1.841463e+01,1.222241e+05,1.414631e+00,9.278697e-01,9.276861e-01,2.442019e-04,9.553428e-10,2.994287e+01,9.696759e+00,2.024611e+01,3.151676e+01,1.717259e+02
1.591124e+06,1.841579e+01,1.223241e+05,1.415788e+00,9.279443e-01,9.276862e-01,2.442975e-04,9.553427e-10,2.995087e+01,9.696759e+00,2.025411e+01,3.152362e+01,1.716659e+02
1.591224e+06,1.841695e+01,1.224241e+05,1.416946e+00,9.280190e-01,9.276863e-01,2.443930e-04,9.553426e-10,2.995887e+01,9.696759e+00,2.026211e+01,3.153048e+01,1.716059e+02
1.591324e+06,1.841810e+01,1.225241e+05,1.418103e+00,9.280122e-01,9.276864e-01,2.444886e-04,9.553426e-10,2.995851e+01,9.696759e+00,2.026175e+01,3.153026e+01,1.716000e+02
1.591424e+06,1.841926e+01,1.226242e+05,1.419261e+00,9.279964e-01,9.276865e-01,2.445841e-04,9.553425e-10,2.995724e+01,9.696759e+00,2.026048e+01,3.152926e+01,1.716000e+02
1.591524e+06,1.842042e+01,1.227242e+05,1.420419e+00,9.279806e-01,9.276866e-01,2.446797e-04,9.553424e-10,2.995597e+01,9.696759e+00,2.025922e+01,3.152827e+01,1.716000e+02
1.591624e+06,1.842158e+01,1.228242e+05,1.421576e+00,9.279648e-01,9.276867e-01,2.447752e-04,9.553423e-10,2.995471e+01,9.696759e+00,2.025795e+01,3.152727e+01,1.716000e+02
1.591724e+06,1.842273e+01,1.229242e+05,1.422734e+00,9.279489e-01,9.276867e-01,2.448708e-04,9.553422e-10,2.995344e+01,9.696759e+00,2.025668e+01,3.152628e+01,1.716000e+02
1.591824e+06,1.842389e+01,1.230242e+05,1.423892e+00,9.279474e-01,9.276868e-01,2.449663e-04,9.553421e-10,2.994727e+01,9.696759e+00,2.025051e+01,3.151966e+01,1.715820e+02
1.591924e+06,1.842505e+01,1.231243e+05,1.425049e+00,9.279474e-01,9.276869e-01,2.450619e-04,9.553420e-10,2.994055e+01,9.696759e+00,2.024379e+01,3.151243e+01,1.715621e+02
1.592024e+06,1.842621e+01,1.232243e+05,1.426207e+00,9.279474e-01,9.276870e-01,2.451575e-04,9.553419e-10,2.993383e+01,9.696759e+00,2.023707e+01,3.150519e+01,1.715421e+02
1.592124e+06,1.842736e+01,1.233243e+05,1.427365e+00,9.279474e-01,9.276871e-01,2.452530e-04,9.553418e-10,2.992711e+01,9.696759e+00,2.023036e+01,3.149795e+01,1.715222e+02
1.592224e+06,1.842852e+01,1.234243e+05,1.428522e+00,9.279474e-01,9.276872e-01,2.453486e-04,9.553417e-10,2.992040e+01,9.696759e+00,2.022364e+01,3.149071e+01,1.715022e+02
1.592324e+06,1.842968e+01,1.235243e+05,1.429680e+00,9.278808e-01,9.276873e-01,2.454441e-04,9.553416e-10,2.992077e+01,9.696759e+00,2.022401e+01,3.149268e+01,1.714822e+02
1.592424e+06,1.843084e+01,1.236244e+05,1.430837e+00,9.278060e-01,9.276874e-01,2.455397e-04,9.553415e-10,2.992203e+01,9.696759e+00,2.022527e+01,3.149579e+01,1.714622e+02
1.592524e+06,1.843200e+01,1.237244e+05,1.431995e+00,9.277312e-01,9.276875e-01,2.456352e-04,9.553415e-10,2.992329e+01,9.696759e+00,2.022653e+01,3.149890e+01,1.714421e+02
1.592624e+06,1.843315e+01,1.238244e+05,1.433153e+00,9.276564e-01,9.276875e-01,2.457308e-04,9.553414e-10,2.992454e+01,9.696759e+00,2.022779e+01,3.150202e+01,1.714221e+02
1.592724e+06,1.843431e+01,1.239244e+05,1.434310e+00,9.275816e-01,9.276876e-01,2.458263e-04,9.553413e-10,2.992580e+01,9.696759e+00,2.022904e+01,3.150513e+01,1.714021e+02
1.592824e+06,1.843547e+01,1.240244e+05,1.435468e+00,9.275430e-01,9.276877e-01,2.459219e-04,9.553412e-10,2.992593e+01,9.697896e+00,2.022803e+01,3.150609e+01,1.714896e+02
1.592924e+06,1.843663e+01,1.241245e+05,1.436626e+00,9.275085e-01,9.276878e-01,2.460174e-04,9.553411e-10,2.992593e+01,9.699165e+00,2.022677e+01,3.150680e+01,1.715896e+02
1.593024e+06,1.843778e+01,1.242245e+05,1.437783e+00,9.274740e-01,9.276879e-01,2.461130e-04,9.553410e-10,2.992593e+01,9.700433e+00,2.022550e+01,3.150751e+01,1.716896e+02
1.593124e+06,1.843894e+01,1.243245e+05,1.438941e+00,9.274396e-01,9.276880e-01,2.462085e-04,9.553409e-10,2.992593e+01,9.701702e+00,2.022423e+01,3.150822e+01,1.717895e+02
1.593225e+06,1.844010e+01,1.244245e+05,1.440099e+00,9.274051e-01,9.276881e-01,2.463041e-04,9.553408e-10,2.992593e+01,9.702970e+00,2.022296e+01,3.150893e+01,1.718895e+02
1.593325e+06,1.844126e+01,1.245245e+05,1.441256e+00,9.274183e-01,9.276882e-01,2.463996e-04,9.553407e-10,2.992819e+01,9.701966e+00,2.022623e+01,3.151114e+01,1.716490e+02
1.593425e+06,1.844241e+01,1.246246e+05,1.442414e+00,9.274370e-01,9.276883e-01,2.464952e-04,9.553406e-10,2.993072e+01,9.700695e+00,2.023003e+01,3.151353e+01,1.713686e+02
1.593525e+06,1.844357e+01,1.247246e+05,1.443571e+00,9.274556e-01,9.276883e-01,2.465907e-04,9.553405e-10,2.993325e+01,9.699425e+00,2.023382e+01,3.151591e+01,1.710882e+02
1.593625e+06,1.844473e+01,1.248246e+05,1.444729e+00,9.274743e-01,9.276884e-01,2.466863e-04,9.553405e-10,2.993578e+01,9.698154e+00,2.023762e+01,3.151830e+01,1.708078e+02
1.593725e+06,1.844589e+01,1.249246e+05,1.445887e+00,9.274930e-01,9.276885e-01,2.467819e-04,9.553404e-10,2.993830e+01,9.696883e+00,2.024142e+01,3.152068e+01,1.705274e+02
1.593825e+06,1.844704e+01,1.250246e+05,1.447044e+00,9.275455e-01,9.276886e-01,2.468774e-04,9.553403e-10,2.994693e+01,9.696759e+00,2.025017e+01,3.152875e+01,1.706987e+02
1.593925e+06,1.844820e+01,1.251247e+05,1.448202e+00,9.276016e-01,9.276887e-01,2.469730e-04,9.553402e-10,2.995621e+01,9.696759e+00,2.025945e+01,3.153744e+01,1.709191e+02
1.594025e+06,1.844936e+01,1.252247e+05,1.449360e+00,9.276577e-01,9.276888e-01,2.470685e-04,9.553401e-10,2.996549e+01,9.696759e+00,2.026873e+01,3.154612e+01,1.711394e+02
1.594125e+06,1.845052e+01,1.253247e+05,1.450517e+00,9.277138e-01,9.276889e-01,2.471641e-04,9.553400e-10,2.997477e+01,9.696759e+00,2.027801e+01,3.155481e+01,1.713597e+02
1.594225e+06,1.845167e+01,1.254247e+05,1.451675e+00,9.277699e-01,9.276890e-01,2.472596e-04,9.553399e-10,2.998405e+01,9.696759e+00,2.028730e+01,3.156349e+01,1.715800e+02
1.594325e+06,1.845283e+01,1.255247e+05,1.452833e+00,9.278141e-01,9.276891e-01,2.473552e-04,9.553398e-10,2.997304e+01,9.695605e+00,2.027743e+01,3.155066e+01,1.713819e+02
1.594425e+06,1.845399e+01,1.256247e+05,1.453990e+00,9.278572e-01,9.276891e-01,2.474507e-04,9.553397e-10,2.995999e+01,9.694337e+00,2.026566e+01,3.153569e+01,1.711419e+02
1.594525e+06,1.845515e+01,1.257248e+05,1.455148e+00,9.279003e-01,9.276892e-01,2.475463e-04,9.553396e-10,2.994695e+01,9.693068e+00,2.025388e+01,3.152072e+01,1.709020e+02
1.594625e+06,1.845631e+01,1.258248e+05,1.456305e+00,9.279434e-01,9.276893e-01,2.476418e-04,9.553395e-10,2.993390e+01,9.691800e+00,2.024210e+01,3.150574e+01,1.706621e+02
1.594725e+06,1.845746e+01,1.259248e+05,1.457463e+00,9.279865e-01,9.276894e-01,2.477374e-04,9.553394e-10,2.992086e+01,9.690531e+00,2.023033e+01,3.149077e+01,1.704222e+02
1.594825e+06,1.845862e+01,1.260248e+05,1.458621e+00,9.279514e-01,9.276895e-01,2.478329e-04,9.553394e-10,2.992195e+01,9.691565e+00,2.023038e+01,3.149269e+01,1.705089e+02
1.594925e+06,1.845978e+01,1.261248e+05,1.459778e+00,9.279083e-01,9.276896e-01,2.479285e-04,9.553393e-10,2.992447e+01,9.692834e+00,2.023164e+01,3.149632e+01,1.706288e+02
1.595025e+06,1.846094e+01,1.262249e+05,1.460936e+00,9.278652e-01,9.276897e-01,2.480240e-04,9.553392e-10,2.992699e+01,9.694102e+00,2.023289e+01,3.149995e+01,1.707488e+02
1.595125e+06,1.846209e+01,1.263249e+05,1.462094e+00,9.278221e-01,9.276898e-01,2.481196e-04,9.553391e-10,2.992952e+01,9.695371e+00,2.023414e+01,3.150359e+01,1.708688e+02
1.595225e+06,1.846325e+01,1.264249e+05,1.463251e+00,9.277790e-01,9.276899e-01,2.482151e-04,9.553390e-10,2.993204e+01,9.696639e+00,2.023540e+01,3.150722e+01,1.709887e+02
1.595325e+06,1.846441e+01,1.265249e+05,1.464409e+00,9.277828e-01,9.276899e-01,2.483107e-04,9.553389e-10,2.993112e+01,9.695607e+00,2.023552e+01,3.150623e+01,1.711089e+02
1.595425e+06,1.846557e+01,1.266249e+05,1.465567e+00,9.277914e-01,9.276900e-01,2.484062e-04,9.553388e-10,2.992985e+01,9.694336e+00,2.023552e+01,3.150475e+01,1.712290e+02
1.595525e+06,1.846672e+01,1.267250e+05,1.466724e+00,9.278000e-01,9.276901e-01,2.485018e-04,9.553387e-10,2.992858e+01,9.693066e+00,2.023552e+01,3.150328e+01,1.713492e+02
1.595625e+06,1.846788e+01,1.268250e+05,1.467882e+00,9.278087e-01,9.276902e-01,2.485974e-04,9.553386e-10,2.992731e+01,9.691795e+00,2.023552e+01,3.150181e+01,1.714694e+02
1.595725e+06,1.846904e+01,1.269250e+05,1.469039e+00,9.278173e-01,9.276903e-01,2.486929e-04,9.553385e-10,2.992604e+01,9.690524e+00,2.023552e+01,3.150033e+01,1.715896e+02
1.595825e+06,1.847020e+01,1.270250e+05,1.470197e+00,9.277420e-01,9.276904e-01,2.487885e-04,9.553384e-10,2.992363e+01,9.690414e+00,2.023321e+01,3.149951e+01,1.716730e+02
1.595925e+06,1.847135e+01,1.271250e+05,1.471355e+00,9.276587e-01,9.276905e-01,2.488840e-04,9.553384e-10,2.992110e+01,9.690414e+00,2.023069e+01,3.149875e+01,1.717530e+02
1.596025e+06,1.847251e+01,1.272251e+05,1.472512e+00,9.275755e-01,9.276906e-01,2.489796e-04,9.553383e-10,2.991858e+01,9.690414e+00,2.022817e+01,3.149798e+01,1.718330e+02
1.596125e+06,1.847367e+01,1.273251e+05,1.473670e+00,9.274922e-01,9.276906e-01,2.490751e-04,9.553382e-10,2.991606e+01,9.690414e+00,2.022564e+01,3.149722e+01,1.719129e+02
1.596225e+06,1.847483e+01,1.274251e+05,1.474828e+00,9.274089e-01,9.276907e-01,2.491707e-04,9.553381e-10,2.991353e+01,9.690414e+00,2.022312e+01,3.149646e+01,1.719929e+02
1.596325e+06,1.847599e+01,1.275251e+05,1.475985e+00,9.275008e-01,9.276908e-01,2.492662e-04,9.553380e-10,2.991790e+01,9.690414e+00,2.022749e+01,3.149901e+01,1.720728e+02
1.596425e+06,1.847714e+01,1.276251e+05,1.477143e+00,9.276098e-01,9.276909e-01,2.493618e-04,9.553379e-10,2.992294e+01,9.690414e+00,2.023253e+01,3.150188e+01,1.721526e+02
1.596525e+06,1.847830e+01,1.277252e+05,1.478300e+00,9.277187e-01,9.276910e-01,2.494573e-04,9.553378e-10,2.992798e+01,9.690414e+00,2.023756e+01,3.150475e+01,1.722324e+02
1.596625e+06,1.847946e+01,1.278252e+05,1.479458e+00,9.278277e-01,9.276911e-01,2.495529e-04,9.553377e-10,2.993302e+01,9.690414e+00,2.024260e+01,3.150761e+01,1.723123e+02
1.596725e+06,1.848062e+01,1.279252e+05,1.480616e+00,9.279366e-01,9.276912e-01,2.496484e-04,9.553376e-10,2.993805e+01,9.690414e+00,2.024764e+01,3.151048e+01,1.723921e+02
1.596825e+06,1.848177e+01,1.280252e+05,1.481773e+00,9.278878e-01,9.276913e-01,2.497440e-04,9.553375e-10,2.993628e+01,9.690414e+00,2.024586e+01,3.150971e+01,1.722558e+02
1.596925e+06,1.848293e+01,1.281252e+05,1.482931e+00,9.278218e-01,9.276914e-01,2.498395e-04,9.553374e-10,2.993375e+01,9.690414e+00,2.024334e+01,3.150855e+01,1.720959e+02
1.597025e+06,1.848409e+01,1.282253e+05,1.484089e+00,9.277557e-01,9.276914e-01,2.499351e-04,9.553373e-10,2.993123e+01,9.690414e+00,2.024082e+01,3.150738e+01,1.719359e+02
1.597125e+06,1.848525e+01,1.283253e+05,1.485246e+00,9.276896e-01,9.276915e-01,2.500306e-04,9.553373e-10,2.992871e+01,9.690414e+00,2.023829e+01,3.150622e+01,1.717760e+02
1.597225e+06,1.848640e+01,1.284253e+05,1.486404e+00,9.276236e-01,9.276916e-01,2.501262e-04,9.553372e-10,2.992618e+01,9.690414e+00,2.023577e+01,3.150505e+01,1.716160e+02
1.597325e+06,1.848756e+01,1.285253e+05,1.487562e+00,9.276532e-01,9.276917e-01,2.502217e-04,9.553371e-10,2.992593e+01,9.690414e+00,2.023552e+01,3.150408e+01,1.717081e+02
1.597425e+06,1.848872e+01,1.286253e+05,1.488719e+00,9.276935e-01,9.276918e-01,2.503173e-04,9.553370e-10,2.992593e+01,9.690414e+00,2.023552e+01,3.150313e+01,1.718283e+02
1.597525e+06,1.848988e+01,1.287254e+05,1.489877e+00,9.277337e-01,9.276919e-01,2.504129e-04,9.553369e-10,2.992593e+01,9.690414e+00,2.023552e+01,3.150219e+01,1.719485e+02
1.597625e+06,1.849103e+01,1.288254e+05,1.491034e+00,9.277740e-01,9.276920e-01,2.505084e-04,9.553368e-10,2.992593e+01,9.690414e+00,2.023552e+01,3.150124e+01,1.720686e+02
1.597725e+06,1.849219e+01,1.289254e+05,1.492192e+00,9.278143e-01,9.276921e-01,2.506040e-04,9.553367e-10,2.992593e+01,9.690414e+00,2.023552e+01,3.150029e+01,1.721888e+02
1.597825e+06,1.849335e+01,1.290254e+05,1.493350e+00,9.277425e-01,9.276922e-01,2.506995e-04,9.553366e-10,2.993433e+01,9.691564e+00,2.024277e+01,3.151095e+01,1.721456e+02
1.597925e+06,1.849451e+01,1.291254e+05,1.494507e+00,9.276593e-01,9.276922e-01,2.507951e-04,9.553365e-10,2.994360e+01,9.692833e+00,2.025077e+01,3.152280e+01,1.720856e+02
1.598025e+06,1.849567e+01,1.292255e+05,1.495665e+00,9.275760e-01,9.276923e-01,2.508906e-04,9.553364e-10,2.995287e+01,9.694101e+00,2.025876e+01,3.153465e+01,1.720256e+02
1.598125e+06,1.849682e+01,1.293255e+05,1.496823e+00,9.274927e-01,9.276924e-01,2.509862e-04,9.553363e-10,2.996213e+01,9.695370e+00,2.026676e+01,3.154650e+01,1.719657e+02
1.598225e+06,1.849798e+01,1.294255e+05,1.497980e+00,9.274094e-01,9.276925e-01,2.510817e-04,9.553363e-10,2.997140e+01,9.696638e+00,2.027476e+01,3.155835e+01,1.719057e+02
1.598326e+06,1.849914e+01,1.295255e+05,1.499138e+00,9.274328e-01,9.276926e-01,2.511773e-04,9.553362e-10,2.996616e+01,9.696759e+00,2.026940e+01,3.155215e+01,1.716824e+02
1.598426e+06,1.850030e+01,1.296255e+05,1.500296e+00,9.274673e-01,9.276927e-01,2.512728e-04,9.553361e-10,2.995941e+01,9.696759e+00,2.026265e+01,3.154405e+01,1.714421e+02
1.598526e+06,1.850145e+01,1.297256e+05,1.501453e+00,9.275018e-01,9.276928e-01,2.513684e-04,9.553360e-10,2.995265e+01,9.696759e+00,2.025589e+01,3.153596e+01,1.712018e+02
1.598626e+06,1.850261e+01,1.298256e+05,1.502611e+00,9.275363e-01,9.276929e-01,2.514639e-04,9.553359e-10,2.994590e+01,9.696759e+00,2.024914e+01,3.152786e+01,1.709614e+02
1.598726e+06,1.850377e+01,1.299256e+05,1.503768e+00,9.275708e-01,9.276930e-01,2.515595e-04,9.553358e-10,2.993914e+01,9.696759e+00,2.024239e+01,3.151977e+01,1.707211e+02
1.598826e+06,1.850493e+01,1.300256e+05,1.504926e+00,9.275883e-01,9.276930e-01,2.516550e-04,9.553357e-10,2.993625e+01,9.696759e+00,2.023949e+01,3.151623e+01,1.704625e+02
1.598926e+06,1.850608e+01,1.301256e+05,1.506084e+00,9.276041e-01,9.276931e-01,2.517506e-04,9.553356e-10,2.993372e+01,9.696759e+00,2.023696e+01,3.151313e+01,1.702021e+02
1.599026e+06,1.850724e+01,1.302257e+05,1.507241e+00,9.276199e-01,9.276932e-01,2.518461e-04,9.553355e-10,2.993119e+01,9.696759e+00,2.023443e+01,3.151004e+01,1.699417e+02
1.599126e+06,1.850840e+01,1.303257e+05,1.508399e+00,9.276357e-01,9.276933e-01,2.519417e-04,9.553354e-10,2.992866e+01,9.696759e+00,2.023190e+01,3.150694e+01,1.696814e+02
1.599226e+06,1.850956e+01,1.304257e+05,1.509557e+00,9.276516e-01,9.276934e-01,2.520372e-04,9.553353e-10,2.992613e+01,9.696759e+00,2.022938e+01,3.150384e+01,1.694210e+02
1.599326e+06,1.851071e+01,1.305257e+05,1.510714e+00,9.276528e-01,9.276935e-01,2.521328e-04,9.553352e-10,2.992710e+01,9.696759e+00,2.023034e+01,3.150485e+01,1.696206e+02
1.599426e+06,1.851187e+01,1.306257e+05,1.511872e+00,9.276528e-01,9.276936e-01,2.522283e-04,9.553352e-10,2.992837e+01,9.696759e+00,2.023161e+01,3.150622e+01,1.698605e+02
1.599526e+06,1.851303e+01,1.307258e+05,1.513030e+00,9.276528e-01,9.276937e-01,2.523239e-04,9.553351e-10,2.992963e+01,9.696759e+00,2.023288e+01,3.150759e+01,1.701004e+02
1.599626e+06,1.851419e+01,1.308258e+05,1.514187e+00,9.276528e-01,9.276938e-01,2.524195e-04,9.553350e-10,2.993090e+01,9.696759e+00,2.023414e+01,3.150895e+01,1.703404e+02
1.599726e+06,1.851534e+01,1.309258e+05,1.515345e+00,9.276528e-01,9.276938e-01,2.525150e-04,9.553349e-10,2.993217e+01,9.696759e+00,2.023541e+01,3.151032e+01,1.705803e+02
1.599826e+06,1.851650e+01,1.310258e+05,1.516502e+00,9.276528e-01,9.276939e-01,2.526106e-04,9.553348e-10,2.993343e+01,9.696759e+00,2.023667e+01,3.151167e+01,1.705450e+02
1.599926e+06,1.851766e+01,1.311258e+05,1.517660e+00,9.276528e-01,9.276940e-01,2.527061e-04,9.553347e-10,2.993468e+01,9.696759e+00,2.023792e+01,3.151303e+01,1.704850e+02
1.600026e+06,1.851882e+01,1.312259e+05,1.518818e+00,9.276528e-01,9.276941e-01,2.528017e-04,9.553346e-10,2.993594e+01,9.696759e+00,2.023918e+01,3.151438e+01,1.704250e+02
1.600126e+06,1.851998e+01,1.313259e+05,1.519975e+00,9.276528e-01,9.276942e-01,2.528972e-04,9.553345e-10,2.993719e+01,9.696759e+00,2.024043e+01,3.151573e+01,1.703650e+02
1.600226e+06,1.852113e+01,1.314259e+05,1.521133e+00,9.276528e-01,9.276943e-01,2.529928e-04,9.553344e-10,2.993845e+01,9.696759e+00,2.024169e+01,3.151709e+01,1.703050e+02
1.600326e+06,1.852229e+01,1.315259e+05,1.522291e+00,9.276673e-01,9.276944e-01,2.530883e-04,9.553343e-10,2.993855e+01,9.696759e+00,2.024179e+01,3.151686e+01,1.702266e+02
1.600426e+06,1.852345e+01,1.316259e+05,1.523448e+00,9.276832e-01,9.276945e-01,2.531839e-04,9.553342e-10,2.993855e+01,9.696759e+00,2.024179e+01,3.151649e+01,1.701465e+02
1.600526e+06,1.852461e+01,1.317260e+05,1.524606e+00,9.276990e-01,9.276945e-01,2.532794e-04,9.553342e-10,2.993855e+01,9.696759e+00,2.024179e+01,3.151611e+01,1.700664e+02
1.600626e+06,1.852576e+01,1.318260e+05,1.525764e+00,9.277148e-01,9.276946e-01,2.533750e-04,9.553341e-10,2.993855e+01,9.696759e+00,2.024179e+01,3.151574e+01,1.699863e+02
1.600726e+06,1.852692e+01,1.319260e+05,1.526921e+00,9.277306e-01,9.276947e-01,2.534705e-04,9.553340e-10,2.993855e+01,9.696759e+00,2.024179e+01,3.151537e+01,1.699061e+02
1.600826e+06,1.852808e+01,1.320260e+05,1.528079e+00,9.277173e-01,9.276948e-01,2.535661e-04,9.553339e-10,2.993623e+01,9.696759e+00,2.023947e+01,3.151318e+01,1.699000e+02
1.600926e+06,1.852924e+01,1.321260e+05,1.529236e+00,9.277015e-01,9.276949e-01,2.536616e-04,9.553338e-10,2.993371e+01,9.696759e+00,2.023695e+01,3.151083e+01,1.699000e+02
1.601026e+06,1.853039e+01,1.322260e+05,1.530394e+00,9.276858e-01,9.276950e-01,2.537572e-04,9.553337e-10,2.993119e+01,9.696759e+00,2.023443e+01,3.150849e+01,1.699000e+02
1.601126e+06,1.853155e+01,1.323261e+05,1.531552e+00,9.276700e-01,9.276951e-01,2.538527e-04,9.553336e-10,2.992867e+01,9.696759e+00,2.023191e+01,3.150614e+01,1.699000e+02
1.601226e+06,1.853271e+01,1.324261e+05,1.532709e+00,9.276542e-01,9.276952e-01,2.539483e-04,9.553335e-10,2.992615e+01,9.696759e+00,2.022939e+01,3.150380e+01,1.699000e+02
1.601326e+06,1.853387e+01,1.325261e+05,1.533867e+00,9.276607e-01,9.276953e-01,2.540438e-04,9.553334e-10,2.993323e+01,9.696759e+00,2.023647e+01,3.151128e+01,1.699913e+02
1.601426e+06,1.853502e+01,1.326261e+05,1.535025e+00,9.276693e-01,9.276953e-01,2.541394e-04,9.553333e-10,2.994123e+01,9.696759e+00,2.024447e+01,3.151970e+01,1.700912e+02
1.601526e+06,1.853618e+01,1.327261e+05,1.536182e+00,9.276779e-01,9.276954e-01,2.542349e-04,9.553332e-10,2.994923e+01,9.696759e+00,2.025247e+01,3.152812e+01,1.701912e+02
1.601626e+06,1.853734e+01,1.328262e+05,1.537340e+00,9.276866e-01,9.276955e-01,2.543305e-04,9.553331e-10,2.995723e+01,9.696759e+00,2.026047e+01,3.153654e+01,1.702912e+02
1.601726e+06,1.853850e+01,1.329262e+05,1.538498e+00,9.276952e-01,9.276956e-01,2.544261e-04,9.553331e-10,2.996522e+01,9.696759e+00,2.026846e+01,3.154495e+01,1.703912e+02
1.601826e+06,1.853966e+01,1.330262e+05,1.539655e+00,9.276671e-01,9.276957e-01,2.545216e-04,9.553330e-10,2.996939e+01,9.696759e+00,2.027263e+01,3.155010e+01,1.703818e+02
1.601926e+06,1.854081e+01,1.331262e+05,1.540813e+00,9.276356e-01,9.276958e-01,2.546172e-04,9.553329e-10,2.997318e+01,9.696759e+00,2.027642e+01,3.155493e+01,1.703618e+02
1.602026e+06,1.854197e+01,1.332262e+05,1.541970e+00,9.276040e-01,9.276959e-01,2.547127e-04,9.553328e-10,2.997697e+01,9.696759e+00,2.028021e+01,3.155977e+01,1.703418e+02
1.602126e+06,1.854313e+01,1.333263e+05,1.543128e+00,9.275724e-01,9.276960e-01,2.548083e-04,9.553327e-10,2.998076e+01,9.696759e+00,2.028400e+01,3.156460e+01,1.703218e+02
1.602226e+06,1.854429e+01,1.334263e+05,1.544286e+00,9.275408e-01,9.276961e-01,2.549038e-04,9.553326e-10,2.998455e+01,9.696759e+00,2.028780e+01,3.156943e+01,1.703018e+02
1.602326e+06,1.854544e+01,1.335263e+05,1.545443e+00,9.275065e-01,9.276961e-01,2.549994e-04,9.553325e-10,2.997645e+01,9.696759e+00,2.027969e+01,3.156150e+01,1.704458e+02
1.602426e+06,1.854660e+01,1.336263e+05,1.546601e+00,9.274720e-01,9.276962e-01,2.550949e-04,9.553324e-10,2.996717e+01,9.696759e+00,2.027041e+01,3.155231e+01,1.706060e+02
1.602526e+06,1.854776e+01,1.337263e+05,1.547759e+00,9.274375e-01,9.276963e-01,2.551905e-04,9.553323e-10,2.995789e+01,9.696759e+00,2.026113e+01,3.154311e+01,1.707662e+02
1.602626e+06,1.854892e+01,1.338264e+05,1.548916e+00,9.274030e-01,9.276964e-01,2.552860e-04,9.553322e-10,2.994860e+01,9.696759e+00,2.025185e+01,3.153392e+01,1.709265e+02
1.602726e+06,1.855007e+01,1.339264e+05,1.550074e+00,9.273685e-01,9.276965e-01,2.553816e-04,9.553321e-10,2.993932e+01,9.696759e+00,2.024256e+01,3.152472e+01,1.710867e+02
1.602826e+06,1.855123e+01,1.340264e+05,1.551232e+00,9.274117e-01,9.276966e-01,2.554771e-04,9.553321e-10,2.993509e+01,9.699464e+00,2.023562e+01,3.151892e+01,1.709533e+02
1.602926e+06,1.855239e+01,1.341264e+05,1.552389e+00,9.274620e-01,9.276967e-01,2.555727e-04,9.553320e-10,2.993131e+01,9.702415e+00,2.022889e+01,3.151344e+01,1.707934e+02
1.603026e+06,1.855355e+01,1.342264e+05,1.553547e+00,9.275122e-01,9.276968e-01,2.556682e-04,9.553319e-10,2.992753e+01,9.705366e+00,2.022216e+01,3.150795e+01,1.706334e+02
1.603126e+06,1.855470e+01,1.343265e+05,1.554704e+00,9.275624e-01,9.276969e-01,2.557638e-04,9.553318e-10,2.992375e+01,9.708317e+00,2.021544e+01,3.150247e+01,1.704735e+02
1.603226e+06,1.855586e+01,1.344265e+05,1.555862e+00,9.276127e-01,9.276969e-01,2.558593e-04,9.553317e-10,2.991997e+01,9.711268e+00,2.020871e+01,3.149698e+01,1.703135e+02
1.603327e+06,1.855702e+01,1.345265e+05,1.557020e+00,9.276235e-01,9.276970e-01,2.559549e-04,9.553316e-10,2.991849e+01,9.711517e+00,2.020698e+01,3.149511e+01,1.704464e+02
1.603427e+06,1.855818e+01,1.346265e+05,1.558177e+00,9.276307e-01,9.276971e-01,2.560504e-04,9.553315e-10,2.991723e+01,9.711517e+00,2.020571e+01,3.149358e+01,1.706064e+02
1.603527e+06,1.855933e+01,1.347265e+05,1.559335e+00,9.276379e-01,9.276972e-01,2.561460e-04,9.553314e-10,2.991596e+01,9.711517e+00,2.020444e+01,3.149204e+01,1.707663e+02
1.603627e+06,1.856049e+01,1.348266e+05,1.560493e+00,9.276450e-01,9.276973e-01,2.562415e-04,9.553313e-10,2.991469e+01,9.711517e+00,2.020317e+01,3.149051e+01,1.709263e+02
1.603727e+06,1.856165e+01,1.349266e+05,1.561650e+00,9.276522e-01,9.276974e-01,2.563371e-04,9.553312e-10,2.991342e+01,9.711517e+00,2.020190e+01,3.148897e+01,1.710862e+02
1.603827e+06,1.856281e+01,1.350266e+05,1.562808e+00,9.277147e-01,9.276975e-01,2.564326e-04,9.553311e-10,2.991679e+01,9.709975e+00,2.020681e+01,3.149125e+01,1.711917e+02
1.603927e+06,1.856397e+01,1.351266e+05,1.563966e+00,9.277825e-01,9.276976e-01,2.565282e-04,9.553310e-10,2.992059e+01,9.708287e+00,2.021231e+01,3.149390e+01,1.712920e+02
1.604027e+06,1.856512e+01,1.352266e+05,1.565123e+00,9.278502e-01,9.276977e-01,2.566237e-04,9.553310e-10,2.992440e+01,9.706599e+00,2.021780e+01,3.149654e+01,1.713923e+02
1.604127e+06,1.856628e+01,1.353267e+05,1.566281e+00,9.279180e-01,9.276977e-01,2.567193e-04,9.553309e-10,2.992820e+01,9.704910e+00,2.022329e+01,3.149918e+01,1.714926e+02
1.604227e+06,1.856744e+01,1.354267e+05,1.567438e+00,9.279857e-01,9.276978e-01,2.568149e-04,9.553308e-10,2.993201e+01,9.703222e+00,2.022879e+01,3.150182e+01,1.715929e+02
1.604327e+06,1.856860e+01,1.355267e+05,1.568596e+00,9.279504e-01,9.276979e-01,2.569104e-04,9.553307e-10,2.993344e+01,9.701924e+00,2.023152e+01,3.150429e+01,1.716743e+02
1.604427e+06,1.856975e+01,1.356267e+05,1.569754e+00,9.279073e-01,9.276980e-01,2.570060e-04,9.553306e-10,2.993470e+01,9.700656e+00,2.023404e+01,3.150676e+01,1.717543e+02
1.604527e+06,1.857091e+01,1.357267e+05,1.570911e+00,9.278642e-01,9.276981e-01,2.571015e-04,9.553305e-10,2.993595e+01,9.699387e+00,2.023656e+01,3.150922e+01,1.718343e+02
1.604627e+06,1.857207e+01,1.358268e+05,1.572069e+00,9.278211e-01,9.276982e-01,2.571971e-04,9.553304e-10,2.993721e+01,9.698119e+00,2.023909e+01,3.151168e+01,1.719143e+02
1.604727e+06,1.857323e+01,1.359268e+05,1.573227e+00,9.277781e-01,9.276983e-01,2.572926e-04,9.553303e-10,2.993846e+01,9.696850e+00,2.024161e+01,3.151415e+01,1.719942e+02
1.604827e+06,1.857438e+01,1.360268e+05,1.574384e+00,9.277670e-01,9.276984e-01,2.573882e-04,9.553302e-10,2.993739e+01,9.694404e+00,2.024298e+01,3.151344e+01,1.718701e+02
1.604927e+06,1.857554e+01,1.361268e+05,1.575542e+00,9.277583e-01,9.276984e-01,2.574837e-04,9.553301e-10,2.993613e+01,9.691867e+00,2.024427e+01,3.151249e+01,1.717302e+02
1.605027e+06,1.857670e+01,1.362268e+05,1.576700e+00,9.277497e-01,9.276985e-01,2.575793e-04,9.553300e-10,2.993488e+01,9.689330e+00,2.024555e+01,3.151154e+01,1.715902e+02
1.605127e+06,1.857786e+01,1.363269e+05,1.577857e+00,9.277411e-01,9.276986e-01,2.576748e-04,9.553300e-10,2.993362e+01,9.686793e+00,2.024683e+01,3.151059e+01,1.714503e+02
1.605227e+06,1.857901e+01,1.364269e+05,1.579015e+00,9.277325e-01,9.276987e-01,2.577704e-04,9.553299e-10,2.993237e+01,9.684256e+00,2.024811e+01,3.150963e+01,1.713103e+02
1.605327e+06,1.858017e+01,1.365269e+05,1.580172e+00,9.277025e-01,9.276988e-01,2.578659e-04,9.553298e-10,2.993736e+01,9.682892e+00,2.025446e+01,3.151582e+01,1.713000e+02
1.605427e+06,1.858133e+01,1.366269e+05,1.581330e+00,9.276709e-01,9.276989e-01,2.579615e-04,9.553297e-10,2.994284e+01,9.681621e+00,2.026122e+01,3.152258e+01,1.713000e+02
1.605527e+06,1.858249e+01,1.367269e+05,1.582488e+00,9.276392e-01,9.276990e-01,2.580570e-04,9.553296e-10,2.994832e+01,9.680350e+00,2.026797e+01,3.152933e+01,1.713000e+02
1.605627e+06,1.858365e+01,1.368270e+05,1.583645e+00,9.276076e-01,9.276991e-01,2.581526e-04,9.553295e-10,2.995381e+01,9.679079e+00,2.027473e+01,3.153609e+01,1.713000e+02
1.605727e+06,1.858480e+01,1.369270e+05,1.584803e+00,9.275760e-01,9.276992e-01,2.582481e-04,9.553294e-10,2.995929e+01,9.677809e+00,2.028148e+01,3.154284e+01,1.713000e+02
1.605827e+06,1.858596e+01,1.370270e+05,1.585961e+00,9.276033e-01,9.276992e-01,2.583437e-04,9.553293e-10,2.995847e+01,9.680088e+00,2.027838e+01,3.154114e+01,1.713932e+02
1.605927e+06,1.858712e+01,1.371270e+05,1.587118e+00,9.276348e-01,9.276993e-01,2.584392e-04,9.553292e-10,2.995721e+01,9.682621e+00,2.027459e+01,3.153884e+01,1.714930e+02
1.606027e+06,1.858828e+01,1.372270e+05,1.588276e+00,9.276664e-01,9.276994e-01,2.585348e-04,9.553291e-10,2.995594e+01,9.685154e+00,2.027079e+01,3.153653e+01,1.715927e+02
1.606127e+06,1.858943e+01,1.373271e+05,1.589433e+00,9.276979e-01,9.276995e-01,2.586303e-04,9.553290e-10,2.995467e+01,9.687687e+00,2.026699e+01,3.153422e+01,1.716925e+02
1.606227e+06,1.859059e+01,1.374271e+05,1.590591e+00,9.277294e-01,9.276996e-01,2.587259e-04,9.553289e-10,2.995341e+01,9.690219e+00,2.026319e+01,3.153192e+01,1.717923e+02
1.606327e+06,1.859175e+01,1.375271e+05,1.591749e+00,9.276881e-01,9.276997e-01,2.588214e-04,9.553289e-10,2.995914e+01,9.690414e+00,2.026873e+01,3.153906e+01,1.716892e+02
1.606427e+06,1.859291e+01,1.376271e+05,1.592906e+00,9.276407e-01,9.276998e-01,2.589170e-04,9.553288e-10,2.996546e+01,9.690414e+00,2.027504e+01,3.154698e+01,1.715693e+02
1.606527e+06,1.859406e+01,1.377271e+05,1.594064e+00,9.275933e-01,9.276999e-01,2.590125e-04,9.553287e-10,2.997177e+01,9.690414e+00,2.028136e+01,3.155491e+01,1.714493e+02
1.606627e+06,1.859522e+01,1.378272e+05,1.595222e+00,9.275460e-01,9.277000e-01,2.591081e-04,9.553286e-10,2.997809e+01,9.690414e+00,2.028767e+01,3.156283e+01,1.713294e+02
1.606727e+06,1.859638e+01,1.379272e+05,1.596379e+00,9.274986e-01,9.277000e-01,2.592036e-04,9.553285e-10,2.998440e+01,9.690414e+00,2.029399e+01,3.157076e+01,1.712094e+02
1.606827e+06,1.859754e+01,1.380272e+05,1.597537e+00,9.275385e-01,9.277001e-01,2.592992e-04,9.553284e-10,2.998140e+01,9.691583e+00,2.028982e+01,3.156649e+01,1.712369e+02
1.606927e+06,1.859869e+01,1.381272e+05,1.598695e+00,9.275859e-01,9.277002e-01,2.593947e-04,9.553283e-10,2.997761e+01,9.692852e+00,2.028476e+01,3.156119e+01,1.712768e+02
1.607027e+06,1.859985e+01,1.382272e+05,1.599852e+00,9.276333e-01,9.277003e-01,2.594903e-04,9.553282e-10,2.997382e+01,9.694120e+00,2.027970e+01,3.155588e+01,1.713168e+02
1.607127e+06,1.860101e+01,1.383273e+05,1.601010e+00,9.276807e-01,9.277004e-01,2.595859e-04,9.553281e-10,2.997003e+01,9.695389e+00,2.027464e+01,3.155058e+01,1.713568e+02
1.607227e+06,1.860217e+01,1.384273e+05,1.602167e+00,9.277281e-01,9.277005e-01,2.596814e-04,9.553280e-10,2.996623e+01,9.696657e+00,2.026958e+01,3.154528e+01,1.713968e+02
1.607327e+06,1.860333e+01,1.385273e+05,1.603325e+00,9.277252e-01,9.277006e-01,2.597770e-04,9.553279e-10,2.996826e+01,9.694420e+00,2.027384e+01,3.154770e+01,1.711604e+02
1.607427e+06,1.860448e+01,1.386273e+05,1.604483e+00,9.277180e-01,9.277007e-01,2.598725e-04,9.553279e-10,2.997078e+01,9.691879e+00,2.027891e+01,3.155079e+01,1.709001e+02
1.607527e+06,1.860564e+01,1.387273e+05,1.605640e+00,9.277108e-01,9.277008e-01,2.599681e-04,9.553278e-10,2.997331e+01,9.689337e+00,2.028397e+01,3.155388e+01,1.706397e+02
1.607627e+06,1.860680e+01,1.388273e+05,1.606798e+00,9.277037e-01,9.277008e-01,2.600636e-04,9.553277e-10,2.997584e+01,9.686796e+00,2.028904e+01,3.155697e+01,1.703793e+02
1.607727e+06,1.860796e+01,1.389274e+05,1.607956e+00,9.276965e-01,9.277009e-01,2.601592e-04,9.553276e-10,2.997837e+01,9.684254e+00,2.029411e+01,3.156007e+01,1.701190e+02
1.607827e+06,1.860911e+01,1.390274e+05,1.609113e+00,9.276493e-01,9.277010e-01,2.602547e-04,9.553275e-10,2.997973e+01,9.684069e+00,2.029566e+01,3.156266e+01,1.703224e+02
1.607927e+06,1.861027e+01,1.391274e+05,1.610271e+00,9.275991e-01,9.277011e-01,2.603503e-04,9.553274e-10,2.998100e+01,9.684069e+00,2.029693e+01,3.156521e+01,1.705624e+02
1.608027e+06,1.861143e+01,1.392274e+05,1.611429e+00,9.275488e-01,9.277012e-01,2.604458e-04,9.553273e-10,2.998227e+01,9.684069e+00,2.029820e+01,3.156776e+01,1.708023e+02
1.608127e+06,1.861259e+01,1.393274e+05,1.612586e+00,9.274986e-01,9.277013e-01,2.605414e-04,9.553272e-10,2.998353e+01,9.684069e+00,2.029946e+01,3.157032e+01,1.710422e+02
1.608227e+06,1.861374e+01,1.394275e+05,1.613744e+00,9.274483e-01,9.277014e-01,2.606369e-04,9.553271e-10,2.998480e+01,9.684069e+00,2.030073e+01,3.157287e+01,1.712821e+02
1.608327e+06,1.861490e+01,1.395275e+05,1.614901e+00,9.274765e-01,9.277015e-01,2.607325e-04,9.553270e-10,2.997749e+01,9.685243e+00,2.029225e+01,3.156424e+01,1.713925e+02
1.608428e+06,1.861606e+01,1.396275e+05,1.616059e+00,9.275110e-01,9.277016e-01,2.608280e-04,9.553269e-10,2.996950e+01,9.686512e+00,2.028299e+01,3.155470e+01,1.714925e+02
1.608528e+06,1.861722e+01,1.397275e+05,1.617217e+00,9.275454e-01,9.277016e-01,2.609236e-04,9.553268e-10,2.996150e+01,9.687780e+00,2.027372e+01,3.154517e+01,1.715925e+02
1.608628e+06,1.861837e+01,1.398275e+05,1.618374e+00,9.275799e-01,9.277017e-01,2.610191e-04,9.553268e-10,2.995350e+01,9.689049e+00,2.026445e+01,3.153563e+01,1.716924e+02
1.608728e+06,1.861953e+01,1.399276e+05,1.619532e+00,9.276143e-01,9.277018e-01,2.611147e-04,9.553267e-10,2.994550e+01,9.690317e+00,2.025519e+01,3.152610e+01,1.717924e+02
1.608828e+06,1.862069e+01,1.400276e+05,1.620690e+00,9.275704e-01,9.277019e-01,2.612102e-04,9.553266e-10,2.994138e+01,9.690414e+00,2.025097e+01,3.152268e+01,1.718371e+02
1.608928e+06,1.862185e+01,1.401276e+05,1.621847e+00,9.275199e-01,9.277020e-01,2.613058e-04,9.553265e-10,2.993758e+01,9.690414e+00,2.024716e+01,3.151977e+01,1.718772e+02
1.609028e+06,1.862300e+01,1.402276e+05,1.623005e+00,9.274695e-01,9.277021e-01,2.614013e-04,9.553264e-10,2.993377e+01,9.690414e+00,2.024336e+01,3.151685e+01,1.719173e+02
1.609128e+06,1.862416e+01,1.403276e+05,1.624163e+00,9.274191e-01,9.277022e-01,2.614969e-04,9.553263e-10,2.992997e+01,9.690414e+00,2.023955e+01,3.151394e+01,1.719575e+02
1.609228e+06,1.862532e+01,1.404277e+05,1.625320e+00,9.273687e-01,9.277023e-01,2.615924e-04,9.553262e-10,2.992616e+01,9.690414e+00,2.023575e+01,3.151102e+01,1.719976e+02
1.609328e+06,1.862648e+01,1.405277e+05,1.626478e+00,9.274506e-01,9.277023e-01,2.616880e-04,9.553261e-10,2.992475e+01,9.691606e+00,2.023315e+01,3.150748e+01,1.720376e+02
1.609428e+06,1.862764e+01,1.406277e+05,1.627635e+00,9.275411e-01,9.277024e-01,2.617835e-04,9.553260e-10,2.992350e+01,9.692874e+00,2.023062e+01,3.150390e+01,1.720776e+02
1.609528e+06,1.862879e+01,1.407277e+05,1.628793e+00,9.276315e-01,9.277025e-01,2.618791e-04,9.553259e-10,2.992224e+01,9.694143e+00,2.022810e+01,3.150032e+01,1.721176e+02
1.609628e+06,1.862995e+01,1.408277e+05,1.629951e+00,9.277220e-01,9.277026e-01,2.619746e-04,9.553258e-10,2.992099e+01,9.695412e+00,2.022558e+01,3.149674e+01,1.721575e+02
1.609728e+06,1.863111e+01,1.409278e+05,1.631108e+00,9.278125e-01,9.277027e-01,2.620702e-04,9.553258e-10,2.991973e+01,9.696680e+00,2.022305e+01,3.149317e+01,1.721975e+02
1.609828e+06,1.863227e+01,1.410278e+05,1.632266e+00,9.278019e-01,9.277028e-01,2.621657e-04,9.553257e-10,2.992202e+01,9.696759e+00,2.022526e+01,3.149588e+01,1.722188e+02
1.609928e+06,1.863342e+01,1.411278e+05,1.633424e+00,9.277846e-01,9.277029e-01,2.622613e-04,9.553256e-10,2.992455e+01,9.696759e+00,2.022779e+01,3.149900e+01,1.722388e+02
1.610028e+06,1.863458e+01,1.412278e+05,1.634581e+00,9.277674e-01,9.277030e-01,2.623568e-04,9.553255e-10,2.992707e+01,9.696759e+00,2.023031e+01,3.150213e+01,1.722587e+02
1.610128e+06,1.863574e+01,1.413278e+05,1.635739e+00,9.277502e-01,9.277031e-01,2.624524e-04,9.553254e-10,2.992959e+01,9.696759e+00,2.023283e+01,3.150525e+01,1.722787e+02
