Repository: brandonlampe/CS_Data

# Repository for Crushed Salt Data
**Grant No: 456417**

This is a work in progress!

## Repository Content

### Directory Names
A uniform namining structure still in progress, but in general directories are named according to the following:
 - Names contain no spaces, a single underscore "_" will be used as a file name seperator.
 - Files are for the Crushed Salt Project (CSP); therefore, the first three charaters of each file are "CSP".
 - Folders are organized by which frame the test was performed on i.e., A2 or A3.
 - The fifth and sixth charaters of each file name will therefore be "A" followed by the frame number.
 - Files are chronologically labeled in order of tests performed on a specific frame.That is to say numbering is frame specific (e.g., 01, 02,...,nn tests performed on a specific frame)Therefore the final two characters will be the test number.

### Crushed Salt Testing
The bulk of current repo contents are tests on crushed salt performed at Sandia National Laboratory in Albuquerque, NM.  Future contents of this repository include:
 - Photographs of crushed salt samples (pre and post testing)
 - Permeability test results
 - Thermalconductivity test results
 - Porosity test results

File: UNM_WP_HY_175_13/STAGE11/CREEP_FIT/175_13_STAGE11_CREEP_OUT.csv (part 1 of 7)
Analysis by Brandon Lampe, performed on: 2016/11/04 15:50:33
Experimental results below begin at: 2016/10/21 17:45:36
Duration (sec),Duration (day),Elapsed Time (sec),Elapsed Time (day),Interpolated Fractional Density,Fit to Fractional Density,Fit to Volume Strain,Fit to Volume Strain Rate (1/sec),Confining Pressure (MPa),Pore Pressure (MPa),Terzaghi Pressure (MPa),Solid Pressure (MPa),Temperature (C))
1.658880e+06,1.920000e+01,0.000000e+00,0.000000e+00,9.279542e-01,9.277992e-01,-1.669840e-04,9.812529e-10,2.992325e+01,1.488924e+01,1.503401e+01,3.109049e+01,1.723000e+02
1.658980e+06,1.920116e+01,1.000421e+02,1.157895e-03,9.279139e-01,9.277993e-01,-1.668859e-04,9.812528e-10,2.992451e+01,1.488924e+01,1.503527e+01,3.109254e+01,1.723000e+02
1.659080e+06,1.920232e+01,2.000842e+02,2.315789e-03,9.278737e-01,9.277994e-01,-1.667877e-04,9.812527e-10,2.992576e+01,1.488924e+01,1.503652e+01,3.109460e+01,1.723000e+02
1.659180e+06,1.920347e+01,3.001263e+02,3.473684e-03,9.278384e-01,9.277995e-01,-1.666895e-04,9.812526e-10,2.992812e+01,1.488814e+01,1.503998e+01,3.109784e+01,1.719527e+02
1.659280e+06,1.920463e+01,4.001684e+02,4.631579e-03,9.278039e-01,9.277996e-01,-1.665914e-04,9.812526e-10,2.993065e+01,1.488687e+01,1.504378e+01,3.110127e+01,1.715520e+02
1.659380e+06,1.920579e+01,5.002105e+02,5.789474e-03,9.277693e-01,9.277997e-01,-1.664932e-04,9.812525e-10,2.993318e+01,1.488560e+01,1.504758e+01,3.110470e+01,1.711514e+02
1.659480e+06,1.920695e+01,6.002526e+02,6.947368e-03,9.277348e-01,9.277998e-01,-1.663950e-04,9.812524e-10,2.993571e+01,1.488433e+01,1.505138e+01,3.110812e+01,1.707507e+02
1.659580e+06,1.920811e+01,7.002947e+02,8.105263e-03,9.277003e-01,9.277999e-01,-1.662969e-04,9.812523e-10,2.993824e+01,1.488306e+01,1.505518e+01,3.111155e+01,1.703501e+02
1.659680e+06,1.920926e+01,8.003368e+02,9.263158e-03,9.277324e-01,9.277999e-01,-1.661987e-04,9.812522e-10,2.993966e+01,1.488290e+01,1.505677e+01,3.111254e+01,1.704750e+02
1.659780e+06,1.921042e+01,9.003789e+02,1.042105e-02,9.277741e-01,9.278000e-01,-1.661005e-04,9.812521e-10,2.994093e+01,1.488290e+01,1.505803e+01,3.111318e+01,1.706750e+02
1.659880e+06,1.921158e+01,1.000421e+03,1.157895e-02,9.278157e-01,9.278001e-01,-1.660024e-04,9.812520e-10,2.994220e+01,1.488290e+01,1.505930e+01,3.111382e+01,1.708749e+02
1.659980e+06,1.921274e+01,1.100463e+03,1.273684e-02,9.278574e-01,9.278002e-01,-1.659042e-04,9.812519e-10,2.994347e+01,1.488290e+01,1.506057e+01,3.111446e+01,1.710749e+02
1.660081e+06,1.921389e+01,1.200505e+03,1.389474e-02,9.278990e-01,9.278003e-01,-1.658060e-04,9.812518e-10,2.994474e+01,1.488290e+01,1.506184e+01,3.111509e+01,1.712749e+02
1.660181e+06,1.921505e+01,1.300547e+03,1.505263e-02,9.278980e-01,9.278004e-01,-1.657079e-04,9.812517e-10,2.994969e+01,1.488290e+01,1.506679e+01,3.112045e+01,1.713874e+02
1.660281e+06,1.921621e+01,1.400589e+03,1.621053e-02,9.278908e-01,9.278005e-01,-1.656097e-04,9.812516e-10,2.995516e+01,1.488290e+01,1.507226e+01,3.112647e+01,1.714874e+02
1.660381e+06,1.921737e+01,1.500632e+03,1.736842e-02,9.278836e-01,9.278006e-01,-1.655115e-04,9.812515e-10,2.996064e+01,1.488290e+01,1.507774e+01,3.113250e+01,1.715874e+02
1.660481e+06,1.921853e+01,1.600674e+03,1.852632e-02,9.278764e-01,9.278007e-01,-1.654134e-04,9.812514e-10,2.996611e+01,1.488290e+01,1.508321e+01,3.113853e+01,1.716874e+02
1.660581e+06,1.921968e+01,1.700716e+03,1.968421e-02,9.278692e-01,9.278008e-01,-1.653152e-04,9.812513e-10,2.997159e+01,1.488290e+01,1.508869e+01,3.114455e+01,1.717874e+02
1.660681e+06,1.922084e+01,1.800758e+03,2.084211e-02,9.278746e-01,9.278009e-01,-1.652170e-04,9.812512e-10,2.996527e+01,1.488290e+01,1.508238e+01,3.113765e+01,1.717650e+02
1.660781e+06,1.922200e+01,1.900800e+03,2.200000e-02,9.278818e-01,9.278010e-01,-1.651189e-04,9.812511e-10,2.995726e+01,1.488290e+01,1.507436e+01,3.112889e+01,1.717249e+02
1.660881e+06,1.922316e+01,2.000842e+03,2.315789e-02,9.278890e-01,9.278010e-01,-1.650207e-04,9.812510e-10,2.994925e+01,1.488290e+01,1.506635e+01,3.112013e+01,1.716848e+02
1.660981e+06,1.922432e+01,2.100884e+03,2.431579e-02,9.278962e-01,9.278011e-01,-1.649225e-04,9.812509e-10,2.994123e+01,1.488290e+01,1.505834e+01,3.111137e+01,1.716448e+02
1.661081e+06,1.922547e+01,2.200926e+03,2.547368e-02,9.279034e-01,9.278012e-01,-1.648244e-04,9.812508e-10,2.993322e+01,1.488290e+01,1.505032e+01,3.110260e+01,1.716047e+02
1.661181e+06,1.922663e+01,2.300968e+03,2.663158e-02,9.279258e-01,9.278013e-01,-1.647262e-04,9.812507e-10,2.994269e+01,1.488290e+01,1.505979e+01,3.111241e+01,1.716353e+02
1.661281e+06,1.922779e+01,2.401011e+03,2.778947e-02,9.279503e-01,9.278014e-01,-1.646280e-04,9.812506e-10,2.995448e+01,1.488290e+01,1.507159e+01,3.112470e+01,1.716754e+02
1.661381e+06,1.922895e+01,2.501053e+03,2.894737e-02,9.279748e-01,9.278015e-01,-1.645299e-04,9.812505e-10,2.996628e+01,1.488290e+01,1.508339e+01,3.113699e+01,1.717155e+02
1.661481e+06,1.923011e+01,2.601095e+03,3.010526e-02,9.279993e-01,9.278016e-01,-1.644317e-04,9.812504e-10,2.997808e+01,1.488290e+01,1.509518e+01,3.114927e+01,1.717555e+02
1.661581e+06,1.923126e+01,2.701137e+03,3.126316e-02,9.280237e-01,9.278017e-01,-1.643335e-04,9.812503e-10,2.998988e+01,1.488290e+01,1.510698e+01,3.116156e+01,1.717956e+02
1.661681e+06,1.923242e+01,2.801179e+03,3.242105e-02,9.279740e-01,9.278018e-01,-1.642354e-04,9.812502e-10,2.998180e+01,1.488290e+01,1.509891e+01,3.115373e+01,1.716041e+02
1.661781e+06,1.923358e+01,2.901221e+03,3.357895e-02,9.279150e-01,9.278019e-01,-1.641372e-04,9.812501e-10,2.997128e+01,1.488290e+01,1.508838e+01,3.114342e+01,1.713841e+02
1.661881e+06,1.923474e+01,3.001263e+03,3.473684e-02,9.278561e-01,9.278020e-01,-1.640390e-04,9.812500e-10,2.996076e+01,1.488290e+01,1.507786e+01,3.113311e+01,1.711642e+02
1.661981e+06,1.923589e+01,3.101305e+03,3.589474e-02,9.277972e-01,9.278020e-01,-1.639409e-04,9.812500e-10,2.995023e+01,1.488290e+01,1.506734e+01,3.112280e+01,1.709442e+02
1.662081e+06,1.923705e+01,3.201347e+03,3.705263e-02,9.277383e-01,9.278021e-01,-1.638427e-04,9.812499e-10,2.993971e+01,1.488290e+01,1.505681e+01,3.111249e+01,1.707242e+02
1.662181e+06,1.923821e+01,3.301389e+03,3.821053e-02,9.277472e-01,9.278022e-01,-1.637445e-04,9.812498e-10,2.993968e+01,1.488290e+01,1.505679e+01,3.111230e+01,1.708605e+02
1.662281e+06,1.923937e+01,3.401432e+03,3.936842e-02,9.277645e-01,9.278023e-01,-1.636464e-04,9.812497e-10,2.994095e+01,1.488290e+01,1.505806e+01,3.111337e+01,1.710408e+02
1.662381e+06,1.924053e+01,3.501474e+03,4.052632e-02,9.277818e-01,9.278024e-01,-1.635482e-04,9.812496e-10,2.994223e+01,1.488290e+01,1.505933e+01,3.111444e+01,1.712211e+02
1.662482e+06,1.924168e+01,3.601516e+03,4.168421e-02,9.277990e-01,9.278025e-01,-1.634500e-04,9.812495e-10,2.994350e+01,1.488290e+01,1.506060e+01,3.111551e+01,1.714013e+02
1.662582e+06,1.924284e+01,3.701558e+03,4.284211e-02,9.278163e-01,9.278026e-01,-1.633519e-04,9.812494e-10,2.994477e+01,1.488290e+01,1.506187e+01,3.111657e+01,1.715816e+02
1.662682e+06,1.924400e+01,3.801600e+03,4.400000e-02,9.278180e-01,9.278027e-01,-1.632537e-04,9.812493e-10,2.994376e+01,1.488290e+01,1.506086e+01,3.111546e+01,1.716897e+02
1.662782e+06,1.924516e+01,3.901642e+03,4.515789e-02,9.278180e-01,9.278028e-01,-1.631555e-04,9.812492e-10,2.994249e+01,1.488290e+01,1.505960e+01,3.111409e+01,1.717895e+02
1.662882e+06,1.924632e+01,4.001684e+03,4.631579e-02,9.278180e-01,9.278029e-01,-1.630574e-04,9.812491e-10,2.994123e+01,1.488290e+01,1.505833e+01,3.111273e+01,1.718893e+02
1.662982e+06,1.924747e+01,4.101726e+03,4.747368e-02,9.278180e-01,9.278030e-01,-1.629592e-04,9.812490e-10,2.993996e+01,1.488290e+01,1.505706e+01,3.111136e+01,1.719891e+02
1.663082e+06,1.924863e+01,4.201768e+03,4.863158e-02,9.278180e-01,9.278030e-01,-1.628610e-04,9.812489e-10,2.993869e+01,1.488290e+01,1.505580e+01,3.111000e+01,1.720889e+02
1.663182e+06,1.924979e+01,4.301811e+03,4.978947e-02,9.277963e-01,9.278031e-01,-1.627629e-04,9.812488e-10,2.993519e+01,1.488290e+01,1.505230e+01,3.110660e+01,1.719755e+02
1.663282e+06,1.925095e+01,4.401853e+03,5.094737e-02,9.277719e-01,9.278032e-01,-1.626647e-04,9.812487e-10,2.993141e+01,1.488290e+01,1.504852e+01,3.110296e+01,1.718356e+02
1.663382e+06,1.925211e+01,4.501895e+03,5.210526e-02,9.277475e-01,9.278033e-01,-1.625665e-04,9.812486e-10,2.992763e+01,1.488290e+01,1.504474e+01,3.109931e+01,1.716956e+02
1.663482e+06,1.925326e+01,4.601937e+03,5.326316e-02,9.277231e-01,9.278034e-01,-1.624684e-04,9.812485e-10,2.992385e+01,1.488290e+01,1.504096e+01,3.109566e+01,1.715556e+02
1.663582e+06,1.925442e+01,4.701979e+03,5.442105e-02,9.276987e-01,9.278035e-01,-1.623702e-04,9.812484e-10,2.992008e+01,1.488290e+01,1.503718e+01,3.109202e+01,1.714156e+02
1.663682e+06,1.925558e+01,4.802021e+03,5.557895e-02,9.277100e-01,9.278036e-01,-1.622720e-04,9.812483e-10,2.991853e+01,1.488177e+01,1.503676e+01,3.109024e+01,1.713111e+02
1.663782e+06,1.925674e+01,4.902063e+03,5.673684e-02,9.277258e-01,9.278037e-01,-1.621739e-04,9.812482e-10,2.991726e+01,1.488050e+01,1.503676e+01,3.108869e+01,1.712112e+02
1.663882e+06,1.925789e+01,5.002105e+03,5.789474e-02,9.277416e-01,9.278038e-01,-1.620757e-04,9.812481e-10,2.991599e+01,1.487923e+01,1.503676e+01,3.108715e+01,1.711112e+02
1.663982e+06,1.925905e+01,5.102147e+03,5.905263e-02,9.277574e-01,9.278039e-01,-1.619775e-04,9.812480e-10,2.991472e+01,1.487796e+01,1.503676e+01,3.108560e+01,1.710112e+02
1.664082e+06,1.926021e+01,5.202189e+03,6.021053e-02,9.277732e-01,9.278040e-01,-1.618794e-04,9.812479e-10,2.991345e+01,1.487669e+01,1.503676e+01,3.108406e+01,1.709112e+02
1.664182e+06,1.926137e+01,5.302232e+03,6.136842e-02,9.277826e-01,9.278040e-01,-1.617812e-04,9.812478e-10,2.992829e+01,1.487768e+01,1.505061e+01,3.109981e+01,1.710779e+02
1.664282e+06,1.926253e+01,5.402274e+03,6.252632e-02,9.277913e-01,9.278041e-01,-1.616830e-04,9.812477e-10,2.994516e+01,1.487895e+01,1.506621e+01,3.111774e+01,1.712783e+02
1.664382e+06,1.926368e+01,5.502316e+03,6.368421e-02,9.277999e-01,9.278042e-01,-1.615849e-04,9.812476e-10,2.996203e+01,1.488022e+01,1.508181e+01,3.113568e+01,1.714786e+02
1.664482e+06,1.926484e+01,5.602358e+03,6.484211e-02,9.278085e-01,9.278043e-01,-1.614867e-04,9.812475e-10,2.997890e+01,1.488149e+01,1.509741e+01,3.115361e+01,1.716789e+02
1.664582e+06,1.926600e+01,5.702400e+03,6.600000e-02,9.278172e-01,9.278044e-01,-1.613885e-04,9.812474e-10,2.999577e+01,1.488276e+01,1.511300e+01,3.117154e+01,1.718792e+02
1.664682e+06,1.926716e+01,5.802442e+03,6.715789e-02,9.278335e-01,9.278045e-01,-1.612904e-04,9.812474e-10,2.999073e+01,1.488290e+01,1.510783e+01,3.116581e+01,1.719538e+02
1.664782e+06,1.926832e+01,5.902484e+03,6.831579e-02,9.278507e-01,9.278046e-01,-1.611922e-04,9.812473e-10,2.998316e+01,1.488290e+01,1.510026e+01,3.115735e+01,1.720138e+02
1.664883e+06,1.926947e+01,6.002526e+03,6.947368e-02,9.278680e-01,9.278047e-01,-1.610940e-04,9.812472e-10,2.997559e+01,1.488290e+01,1.509269e+01,3.114889e+01,1.720738e+02
1.664983e+06,1.927063e+01,6.102568e+03,7.063158e-02,9.278852e-01,9.278048e-01,-1.609959e-04,9.812471e-10,2.996802e+01,1.488290e+01,1.508512e+01,3.114042e+01,1.721338e+02
1.665083e+06,1.927179e+01,6.202611e+03,7.178947e-02,9.279025e-01,9.278049e-01,-1.608977e-04,9.812470e-10,2.996044e+01,1.488290e+01,1.507755e+01,3.113196e+01,1.721938e+02
1.665183e+06,1.927295e+01,6.302653e+03,7.294737e-02,9.278978e-01,9.278050e-01,-1.607996e-04,9.812469e-10,2.996644e+01,1.488290e+01,1.508354e+01,3.113850e+01,1.722537e+02
1.665283e+06,1.927411e+01,6.402695e+03,7.410526e-02,9.278906e-01,9.278050e-01,-1.607014e-04,9.812468e-10,2.997401e+01,1.488290e+01,1.509111e+01,3.114679e+01,1.723137e+02
1.665383e+06,1.927526e+01,6.502737e+03,7.526316e-02,9.278835e-01,9.278051e-01,-1.606032e-04,9.812467e-10,2.998158e+01,1.488290e+01,1.509869e+01,3.115508e+01,1.723737e+02
1.665483e+06,1.927642e+01,6.602779e+03,7.642105e-02,9.278763e-01,9.278052e-01,-1.605051e-04,9.812466e-10,2.998915e+01,1.488290e+01,1.510626e+01,3.116336e+01,1.724337e+02
1.665583e+06,1.927758e+01,6.702821e+03,7.757895e-02,9.278691e-01,9.278053e-01,-1.604069e-04,9.812465e-10,2.999673e+01,1.488290e+01,1.511383e+01,3.117165e+01,1.724937e+02
1.665683e+06,1.927874e+01,6.802863e+03,7.873684e-02,9.278825e-01,9.278054e-01,-1.603087e-04,9.812464e-10,2.998355e+01,1.488290e+01,1.510065e+01,3.115721e+01,1.724641e+02
1.665783e+06,1.927989e+01,6.902905e+03,7.989474e-02,9.278983e-01,9.278055e-01,-1.602106e-04,9.812463e-10,2.996795e+01,1.488290e+01,1.508506e+01,3.114013e+01,1.724241e+02
1.665883e+06,1.928105e+01,7.002947e+03,8.105263e-02,9.279142e-01,9.278056e-01,-1.601124e-04,9.812462e-10,2.995235e+01,1.488290e+01,1.506946e+01,3.112304e+01,1.723840e+02
1.665983e+06,1.928221e+01,7.102989e+03,8.221053e-02,9.279300e-01,9.278057e-01,-1.600142e-04,9.812461e-10,2.993676e+01,1.488290e+01,1.505386e+01,3.110595e+01,1.723439e+02
1.666083e+06,1.928337e+01,7.203032e+03,8.336842e-02,9.279458e-01,9.278058e-01,-1.599161e-04,9.812460e-10,2.992116e+01,1.488290e+01,1.503826e+01,3.108887e+01,1.723039e+02
1.666183e+06,1.928453e+01,7.303074e+03,8.452632e-02,9.279084e-01,9.278059e-01,-1.598179e-04,9.812459e-10,2.991966e+01,1.488290e+01,1.503676e+01,3.108790e+01,1.720285e+02
1.666283e+06,1.928568e+01,7.403116e+03,8.568421e-02,9.278652e-01,9.278060e-01,-1.597197e-04,9.812458e-10,2.991966e+01,1.488290e+01,1.503676e+01,3.108865e+01,1.717280e+02
1.666383e+06,1.928684e+01,7.503158e+03,8.684211e-02,9.278220e-01,9.278061e-01,-1.596216e-04,9.812457e-10,2.991966e+01,1.488290e+01,1.503676e+01,3.108941e+01,1.714275e+02
1.666483e+06,1.928800e+01,7.603200e+03,8.800000e-02,9.277788e-01,9.278061e-01,-1.595234e-04,9.812456e-10,2.991966e+01,1.488290e+01,1.503676e+01,3.109016e+01,1.711270e+02
1.666583e+06,1.928916e+01,7.703242e+03,8.915789e-02,9.277357e-01,9.278062e-01,-1.594252e-04,9.812455e-10,2.991966e+01,1.488290e+01,1.503676e+01,3.109092e+01,1.708265e+02
1.666683e+06,1.929032e+01,7.803284e+03,9.031579e-02,9.277174e-01,9.278063e-01,-1.593271e-04,9.812454e-10,2.992080e+01,1.488174e+01,1.503906e+01,3.109256e+01,1.708912e+02
1.666783e+06,1.929147e+01,7.903326e+03,9.147368e-02,9.277016e-01,9.278064e-01,-1.592289e-04,9.812453e-10,2.992205e+01,1.488047e+01,1.504158e+01,3.109429e+01,1.709912e+02
1.666883e+06,1.929263e+01,8.003368e+03,9.263158e-02,9.276858e-01,9.278065e-01,-1.591307e-04,9.812452e-10,2.992331e+01,1.487920e+01,1.504411e+01,3.109601e+01,1.710912e+02
1.666983e+06,1.929379e+01,8.103411e+03,9.378947e-02,9.276700e-01,9.278066e-01,-1.590326e-04,9.812451e-10,2.992456e+01,1.487793e+01,1.504663e+01,3.109774e+01,1.711911e+02
1.667083e+06,1.929495e+01,8.203453e+03,9.494737e-02,9.276542e-01,9.278067e-01,-1.589344e-04,9.812450e-10,2.992582e+01,1.487666e+01,1.504916e+01,3.109947e+01,1.712911e+02
1.667183e+06,1.929611e+01,8.303495e+03,9.610526e-02,9.276987e-01,9.278068e-01,-1.588362e-04,9.812449e-10,2.992709e+01,1.487655e+01,1.505054e+01,3.110007e+01,1.713182e+02
1.667284e+06,1.929726e+01,8.403537e+03,9.726316e-02,9.277489e-01,9.278069e-01,-1.587381e-04,9.812448e-10,2.992836e+01,1.487655e+01,1.505180e+01,3.110056e+01,1.713382e+02
1.667384e+06,1.929842e+01,8.503579e+03,9.842105e-02,9.277992e-01,9.278070e-01,-1.586399e-04,9.812448e-10,2.992963e+01,1.487655e+01,1.505307e+01,3.110105e+01,1.713582e+02
1.667484e+06,1.929958e+01,8.603621e+03,9.957895e-02,9.278495e-01,9.278071e-01,-1.585417e-04,9.812447e-10,2.993089e+01,1.487655e+01,1.505434e+01,3.110153e+01,1.713782e+02
1.667584e+06,1.930074e+01,8.703663e+03,1.007368e-01,9.278998e-01,9.278071e-01,-1.584436e-04,9.812446e-10,2.993216e+01,1.487655e+01,1.505561e+01,3.110202e+01,1.713982e+02
1.667684e+06,1.930189e+01,8.803705e+03,1.018947e-01,9.278663e-01,9.278072e-01,-1.583454e-04,9.812445e-10,2.993726e+01,1.487655e+01,1.506071e+01,3.110811e+01,1.713454e+02
1.667784e+06,1.930305e+01,8.903747e+03,1.030526e-01,9.278246e-01,9.278073e-01,-1.582472e-04,9.812444e-10,2.994274e+01,1.487655e+01,1.506619e+01,3.111474e+01,1.712854e+02
1.667884e+06,1.930421e+01,9.003789e+03,1.042105e-01,9.277830e-01,9.278074e-01,-1.581491e-04,9.812443e-10,2.994821e+01,1.487655e+01,1.507166e+01,3.112137e+01,1.712254e+02
1.667984e+06,1.930537e+01,9.103832e+03,1.053684e-01,9.277413e-01,9.278075e-01,-1.580509e-04,9.812442e-10,2.995369e+01,1.487655e+01,1.507714e+01,3.112800e+01,1.711654e+02
1.668084e+06,1.930653e+01,9.203874e+03,1.065263e-01,9.276997e-01,9.278076e-01,-1.579527e-04,9.812441e-10,2.995916e+01,1.487655e+01,1.508261e+01,3.113463e+01,1.711054e+02
1.668184e+06,1.930768e+01,9.303916e+03,1.076842e-01,9.276959e-01,9.278077e-01,-1.578546e-04,9.812440e-10,2.996425e+01,1.487655e+01,1.508770e+01,3.114018e+01,1.711546e+02
1.668284e+06,1.930884e+01,9.403958e+03,1.088421e-01,9.276959e-01,9.278078e-01,-1.577564e-04,9.812439e-10,2.996930e+01,1.487655e+01,1.509275e+01,3.114562e+01,1.712146e+02
1.668384e+06,1.931000e+01,9.504000e+03,1.100000e-01,9.276959e-01,9.278079e-01,-1.576582e-04,9.812438e-10,2.997435e+01,1.487655e+01,1.509779e+01,3.115106e+01,1.712746e+02
1.668484e+06,1.931116e+01,9.604042e+03,1.111579e-01,9.276959e-01,9.278080e-01,-1.575601e-04,9.812437e-10,2.997939e+01,1.487655e+01,1.510284e+01,3.115650e+01,1.713346e+02
1.668584e+06,1.931232e+01,9.704084e+03,1.123158e-01,9.276959e-01,9.278081e-01,-1.574619e-04,9.812436e-10,2.998444e+01,1.487655e+01,1.510789e+01,3.116194e+01,1.713946e+02
1.668684e+06,1.931347e+01,9.804126e+03,1.134737e-01,9.277338e-01,9.278081e-01,-1.573637e-04,9.812435e-10,2.998490e+01,1.487771e+01,1.510719e+01,3.116168e+01,1.714728e+02
1.668784e+06,1.931463e+01,9.904168e+03,1.146316e-01,9.277755e-01,9.278082e-01,-1.572656e-04,9.812434e-10,2.998490e+01,1.487898e+01,1.510592e+01,3.116085e+01,1.715528e+02
1.668884e+06,1.931579e+01,1.000421e+04,1.157895e-01,9.278172e-01,9.278083e-01,-1.571674e-04,9.812433e-10,2.998490e+01,1.488024e+01,1.510465e+01,3.116002e+01,1.716328e+02
1.668984e+06,1.931695e+01,1.010425e+04,1.169474e-01,9.278588e-01,9.278084e-01,-1.570692e-04,9.812432e-10,2.998490e+01,1.488151e+01,1.510338e+01,3.115919e+01,1.717128e+02
1.669084e+06,1.931811e+01,1.020429e+04,1.181053e-01,9.279005e-01,9.278085e-01,-1.569711e-04,9.812431e-10,2.998490e+01,1.488278e+01,1.510211e+01,3.115836e+01,1.717928e+02
1.669184e+06,1.931926e+01,1.030434e+04,1.192632e-01,9.279043e-01,9.278086e-01,-1.568729e-04,9.812430e-10,2.997914e+01,1.488290e+01,1.509624e+01,3.115208e+01,1.718364e+02
1.669284e+06,1.932042e+01,1.040438e+04,1.204211e-01,9.279043e-01,9.278087e-01,-1.567748e-04,9.812429e-10,2.997281e+01,1.488290e+01,1.508992e+01,3.114526e+01,1.718765e+02
1.669384e+06,1.932158e+01,1.050442e+04,1.215789e-01,9.279043e-01,9.278088e-01,-1.566766e-04,9.812428e-10,2.996649e+01,1.488290e+01,1.508359e+01,3.113844e+01,1.719166e+02
1.669484e+06,1.932274e+01,1.060446e+04,1.227368e-01,9.279043e-01,9.278089e-01,-1.565784e-04,9.812427e-10,2.996016e+01,1.488290e+01,1.507726e+01,3.113162e+01,1.719566e+02
1.669585e+06,1.932389e+01,1.070451e+04,1.238947e-01,9.279043e-01,9.278090e-01,-1.564803e-04,9.812426e-10,2.995383e+01,1.488290e+01,1.507093e+01,3.112480e+01,1.719967e+02
1.669685e+06,1.932505e+01,1.080455e+04,1.250526e-01,9.278805e-01,9.278091e-01,-1.563821e-04,9.812425e-10,2.995447e+01,1.488406e+01,1.507041e+01,3.112582e+01,1.717798e+02
1.669785e+06,1.932621e+01,1.090459e+04,1.262105e-01,9.278547e-01,9.278091e-01,-1.562839e-04,9.812424e-10,2.995574e+01,1.488533e+01,1.507041e+01,3.112754e+01,1.715398e+02
1.669885e+06,1.932737e+01,1.100463e+04,1.273684e-01,9.278288e-01,9.278092e-01,-1.561858e-04,9.812423e-10,2.995701e+01,1.488660e+01,1.507041e+01,3.112927e+01,1.712998e+02
1.669985e+06,1.932853e+01,1.110467e+04,1.285263e-01,9.278029e-01,9.278093e-01,-1.560876e-04,9.812422e-10,2.995828e+01,1.488787e+01,1.507041e+01,3.113099e+01,1.710598e+02
1.670085e+06,1.932968e+01,1.120472e+04,1.296842e-01,9.277771e-01,9.278094e-01,-1.559894e-04,9.812422e-10,2.995955e+01,1.488914e+01,1.507041e+01,3.113271e+01,1.708199e+02
1.670185e+06,1.933084e+01,1.130476e+04,1.308421e-01,9.277526e-01,9.278095e-01,-1.558913e-04,9.812421e-10,2.995347e+01,1.488924e+01,1.506423e+01,3.112657e+01,1.706899e+02
1.670285e+06,1.933200e+01,1.140480e+04,1.320000e-01,9.277281e-01,9.278096e-01,-1.557931e-04,9.812420e-10,2.994672e+01,1.488924e+01,1.505748e+01,3.111973e+01,1.705699e+02
1.670385e+06,1.933316e+01,1.150484e+04,1.331579e-01,9.277037e-01,9.278097e-01,-1.556949e-04,9.812419e-10,2.993998e+01,1.488924e+01,1.505074e+01,3.111289e+01,1.704500e+02
1.670485e+06,1.933432e+01,1.160488e+04,1.343158e-01,9.276793e-01,9.278098e-01,-1.555968e-04,9.812418e-10,2.993324e+01,1.488924e+01,1.504399e+01,3.110605e+01,1.703300e+02
1.670585e+06,1.933547e+01,1.170493e+04,1.354737e-01,9.276549e-01,9.278099e-01,-1.554986e-04,9.812417e-10,2.992649e+01,1.488924e+01,1.503725e+01,3.109920e+01,1.702100e+02
1.670685e+06,1.933663e+01,1.180497e+04,1.366316e-01,9.277294e-01,9.278100e-01,-1.554004e-04,9.812416e-10,2.992825e+01,1.488691e+01,1.504134e+01,3.109998e+01,1.703653e+02
1.670785e+06,1.933779e+01,1.190501e+04,1.377895e-01,9.278128e-01,9.278101e-01,-1.553023e-04,9.812415e-10,2.993078e+01,1.488437e+01,1.504641e+01,3.110144e+01,1.705456e+02
1.670885e+06,1.933895e+01,1.200505e+04,1.389474e-01,9.278963e-01,9.278101e-01,-1.552041e-04,9.812414e-10,2.993331e+01,1.488183e+01,1.505148e+01,3.110291e+01,1.707259e+02
1.670985e+06,1.934011e+01,1.210509e+04,1.401053e-01,9.279798e-01,9.278102e-01,-1.551059e-04,9.812413e-10,2.993583e+01,1.487928e+01,1.505655e+01,3.110437e+01,1.709062e+02
1.671085e+06,1.934126e+01,1.220514e+04,1.412632e-01,9.280633e-01,9.278103e-01,-1.550078e-04,9.812412e-10,2.993836e+01,1.487674e+01,1.506162e+01,3.110583e+01,1.710865e+02
1.671185e+06,1.934242e+01,1.230518e+04,1.424211e-01,9.280323e-01,9.278104e-01,-1.549096e-04,9.812411e-10,2.993622e+01,1.487265e+01,1.506357e+01,3.110438e+01,1.711370e+02
1.671285e+06,1.934358e+01,1.240522e+04,1.435789e-01,9.279921e-01,9.278105e-01,-1.548114e-04,9.812410e-10,2.993369e+01,1.486843e+01,1.506527e+01,3.110269e+01,1.711770e+02
1.671385e+06,1.934474e+01,1.250526e+04,1.447368e-01,9.279518e-01,9.278106e-01,-1.547133e-04,9.812409e-10,2.993117e+01,1.486421e+01,1.506696e+01,3.110100e+01,1.712170e+02
1.671485e+06,1.934589e+01,1.260531e+04,1.458947e-01,9.279116e-01,9.278107e-01,-1.546151e-04,9.812408e-10,2.992865e+01,1.485999e+01,1.506866e+01,3.109931e+01,1.712570e+02
1.671585e+06,1.934705e+01,1.270535e+04,1.470526e-01,9.278714e-01,9.278108e-01,-1.545169e-04,9.812407e-10,2.992612e+01,1.485577e+01,1.507035e+01,3.109762e+01,1.712970e+02
1.671685e+06,1.934821e+01,1.280539e+04,1.482105e-01,9.278285e-01,9.278109e-01,-1.544188e-04,9.812406e-10,2.992826e+01,1.485545e+01,1.507282e+01,3.110071e+01,1.714109e+02
1.671785e+06,1.934937e+01,1.290543e+04,1.493684e-01,9.277854e-01,9.278110e-01,-1.543206e-04,9.812405e-10,2.993079e+01,1.485545e+01,1.507534e+01,3.110418e+01,1.715309e+02
1.671885e+06,1.935053e+01,1.300547e+04,1.505263e-01,9.277423e-01,9.278111e-01,-1.542224e-04,9.812404e-10,2.993331e+01,1.485545e+01,1.507786e+01,3.110766e+01,1.716509e+02
1.671986e+06,1.935168e+01,1.310552e+04,1.516842e-01,9.276992e-01,9.278112e-01,-1.541243e-04,9.812403e-10,2.993584e+01,1.485545e+01,1.508039e+01,3.111114e+01,1.717709e+02
1.672086e+06,1.935284e+01,1.320556e+04,1.528421e-01,9.276561e-01,9.278112e-01,-1.540261e-04,9.812402e-10,2.993836e+01,1.485545e+01,1.508291e+01,3.111461e+01,1.718909e+02
1.672186e+06,1.935400e+01,1.330560e+04,1.540000e-01,9.276674e-01,9.278113e-01,-1.539280e-04,9.812401e-10,2.994245e+01,1.485545e+01,1.508700e+01,3.111882e+01,1.718261e+02
1.672286e+06,1.935516e+01,1.340564e+04,1.551579e-01,9.276832e-01,9.278114e-01,-1.538298e-04,9.812400e-10,2.994667e+01,1.485545e+01,1.509122e+01,3.112310e+01,1.717461e+02
1.672386e+06,1.935632e+01,1.350568e+04,1.563158e-01,9.276990e-01,9.278115e-01,-1.537316e-04,9.812399e-10,2.995089e+01,1.485545e+01,1.509544e+01,3.112737e+01,1.716661e+02
1.672486e+06,1.935747e+01,1.360573e+04,1.574737e-01,9.277148e-01,9.278116e-01,-1.536335e-04,9.812398e-10,2.995511e+01,1.485545e+01,1.509966e+01,3.113164e+01,1.715861e+02
1.672586e+06,1.935863e+01,1.370577e+04,1.586316e-01,9.277306e-01,9.278117e-01,-1.535353e-04,9.812397e-10,2.995933e+01,1.485545e+01,1.510388e+01,3.113591e+01,1.715061e+02
1.672686e+06,1.935979e+01,1.380581e+04,1.597895e-01,9.277172e-01,9.278118e-01,-1.534371e-04,9.812396e-10,2.996433e+01,1.485702e+01,1.510731e+01,3.114141e+01,1.716480e+02
1.672786e+06,1.936095e+01,1.390585e+04,1.609474e-01,9.277014e-01,9.278119e-01,-1.533390e-04,9.812395e-10,2.996938e+01,1.485872e+01,1.511066e+01,3.114700e+01,1.718083e+02
1.672886e+06,1.936211e+01,1.400589e+04,1.621053e-01,9.276856e-01,9.278120e-01,-1.532408e-04,9.812395e-10,2.997444e+01,1.486042e+01,1.511402e+01,3.115260e+01,1.719685e+02
1.672986e+06,1.936326e+01,1.410594e+04,1.632632e-01,9.276698e-01,9.278121e-01,-1.531426e-04,9.812394e-10,2.997950e+01,1.486212e+01,1.511738e+01,3.115819e+01,1.721288e+02
1.673086e+06,1.936442e+01,1.420598e+04,1.644211e-01,9.276539e-01,9.278122e-01,-1.530445e-04,9.812393e-10,2.998455e+01,1.486382e+01,1.512074e+01,3.116379e+01,1.722891e+02
1.673186e+06,1.936558e+01,1.430602e+04,1.655789e-01,9.276381e-01,9.278122e-01,-1.529463e-04,9.812392e-10,2.998254e+01,1.486747e+01,1.511508e+01,3.116162e+01,1.723745e+02
1.673286e+06,1.936674e+01,1.440606e+04,1.667368e-01,9.276223e-01,9.278123e-01,-1.528481e-04,9.812391e-10,2.998002e+01,1.487126e+01,1.510876e+01,3.115888e+01,1.724545e+02
1.673386e+06,1.936789e+01,1.450611e+04,1.678947e-01,9.276065e-01,9.278124e-01,-1.527500e-04,9.812390e-10,2.997750e+01,1.487505e+01,1.510245e+01,3.115614e+01,1.725345e+02
1.673486e+06,1.936905e+01,1.460615e+04,1.690526e-01,9.275907e-01,9.278125e-01,-1.526518e-04,9.812389e-10,2.997497e+01,1.487884e+01,1.509613e+01,3.115340e+01,1.726145e+02
1.673586e+06,1.937021e+01,1.470619e+04,1.702105e-01,9.275749e-01,9.278126e-01,-1.525536e-04,9.812388e-10,2.997245e+01,1.488264e+01,1.508981e+01,3.115066e+01,1.726945e+02
1.673686e+06,1.937137e+01,1.480623e+04,1.713684e-01,9.276193e-01,9.278127e-01,-1.524555e-04,9.812387e-10,2.996364e+01,1.488879e+01,1.507485e+01,3.113991e+01,1.726255e+02
1.673786e+06,1.937253e+01,1.490627e+04,1.725263e-01,9.276682e-01,9.278128e-01,-1.523573e-04,9.812386e-10,2.995438e+01,1.489512e+01,1.505925e+01,3.112857e+01,1.725455e+02
1.673886e+06,1.937368e+01,1.500632e+04,1.736842e-01,9.277170e-01,9.278129e-01,-1.522591e-04,9.812385e-10,2.994511e+01,1.490145e+01,1.504365e+01,3.111723e+01,1.724655e+02
1.673986e+06,1.937484e+01,1.510636e+04,1.748421e-01,9.277658e-01,9.278130e-01,-1.521610e-04,9.812384e-10,2.993584e+01,1.490778e+01,1.502806e+01,3.110590e+01,1.723855e+02
1.674086e+06,1.937600e+01,1.520640e+04,1.760000e-01,9.278147e-01,9.278131e-01,-1.520628e-04,9.812383e-10,2.992657e+01,1.491411e+01,1.501246e+01,3.109456e+01,1.723055e+02
1.674186e+06,1.937716e+01,1.530644e+04,1.771579e-01,9.277725e-01,9.278132e-01,-1.519646e-04,9.812382e-10,2.992711e+01,1.491338e+01,1.501373e+01,3.109594e+01,1.722254e+02
1.674286e+06,1.937832e+01,1.540648e+04,1.783158e-01,9.277236e-01,9.278132e-01,-1.518665e-04,9.812381e-10,2.992839e+01,1.491212e+01,1.501626e+01,3.109826e+01,1.721453e+02
1.674387e+06,1.937947e+01,1.550653e+04,1.794737e-01,9.276747e-01,9.278133e-01,-1.517683e-04,9.812380e-10,2.992966e+01,1.491087e+01,1.501879e+01,3.110058e+01,1.720651e+02
1.674487e+06,1.938063e+01,1.560657e+04,1.806316e-01,9.276257e-01,9.278134e-01,-1.516702e-04,9.812379e-10,2.993093e+01,1.490961e+01,1.502132e+01,3.110291e+01,1.719850e+02
1.674587e+06,1.938179e+01,1.570661e+04,1.817895e-01,9.275768e-01,9.278135e-01,-1.515720e-04,9.812378e-10,2.993220e+01,1.490835e+01,1.502385e+01,3.110523e+01,1.719049e+02
1.674687e+06,1.938295e+01,1.580665e+04,1.829474e-01,9.276588e-01,9.278136e-01,-1.514738e-04,9.812377e-10,2.993860e+01,1.490589e+01,1.503270e+01,3.111088e+01,1.718437e+02
1.674787e+06,1.938411e+01,1.590669e+04,1.841053e-01,9.277493e-01,9.278137e-01,-1.513757e-04,9.812376e-10,2.994533e+01,1.490336e+01,1.504197e+01,3.111676e+01,1.717837e+02
1.674887e+06,1.938526e+01,1.600674e+04,1.852632e-01,9.278398e-01,9.278138e-01,-1.512775e-04,9.812375e-10,2.995206e+01,1.490082e+01,1.505124e+01,3.112263e+01,1.717237e+02
1.674987e+06,1.938642e+01,1.610678e+04,1.864211e-01,9.279303e-01,9.278139e-01,-1.511793e-04,9.812374e-10,2.995879e+01,1.489828e+01,1.506051e+01,3.112849e+01,1.716637e+02
1.675087e+06,1.938758e+01,1.620682e+04,1.875789e-01,9.280209e-01,9.278140e-01,-1.510812e-04,9.812373e-10,2.996552e+01,1.489574e+01,1.506978e+01,3.113436e+01,1.716037e+02
1.675187e+06,1.938874e+01,1.630686e+04,1.887368e-01,9.280588e-01,9.278141e-01,-1.509830e-04,9.812372e-10,2.997305e+01,1.489320e+01,1.507985e+01,3.114201e+01,1.716563e+02
1.675287e+06,1.938989e+01,1.640691e+04,1.898947e-01,9.280933e-01,9.278142e-01,-1.508848e-04,9.812371e-10,2.998064e+01,1.489067e+01,1.508997e+01,3.114978e+01,1.717163e+02
1.675387e+06,1.939105e+01,1.650695e+04,1.910526e-01,9.281278e-01,9.278142e-01,-1.507867e-04,9.812370e-10,2.998822e+01,1.488813e+01,1.510009e+01,3.115754e+01,1.717763e+02
1.675487e+06,1.939221e+01,1.660699e+04,1.922105e-01,9.281623e-01,9.278143e-01,-1.506885e-04,9.812369e-10,2.999581e+01,1.488559e+01,1.511022e+01,3.116531e+01,1.718363e+02
1.675587e+06,1.939337e+01,1.670703e+04,1.933684e-01,9.281968e-01,9.278144e-01,-1.505903e-04,9.812369e-10,3.000339e+01,1.488305e+01,1.512034e+01,3.117307e+01,1.718963e+02
1.675687e+06,1.939453e+01,1.680707e+04,1.945263e-01,9.281597e-01,9.278145e-01,-1.504922e-04,9.812368e-10,3.000030e+01,1.488170e+01,1.511859e+01,3.117049e+01,1.717872e+02
1.675787e+06,1.939568e+01,1.690712e+04,1.956842e-01,9.281180e-01,9.278146e-01,-1.503940e-04,9.812367e-10,2.999650e+01,1.488043e+01,1.511607e+01,3.116723e+01,1.716670e+02
1.675887e+06,1.939684e+01,1.700716e+04,1.968421e-01,9.280762e-01,9.278147e-01,-1.502958e-04,9.812366e-10,2.999270e+01,1.487916e+01,1.511354e+01,3.116396e+01,1.715468e+02
1.675987e+06,1.939800e+01,1.710720e+04,1.980000e-01,9.280345e-01,9.278148e-01,-1.501977e-04,9.812365e-10,2.998890e+01,1.487789e+01,1.511101e+01,3.116070e+01,1.714266e+02
1.676087e+06,1.939916e+01,1.720724e+04,1.991579e-01,9.279927e-01,9.278149e-01,-1.500995e-04,9.812364e-10,2.998510e+01,1.487662e+01,1.510848e+01,3.115744e+01,1.713064e+02
1.676187e+06,1.940032e+01,1.730728e+04,2.003158e-01,9.279199e-01,9.278150e-01,-1.500013e-04,9.812363e-10,2.997614e+01,1.487775e+01,1.509839e+01,3.114897e+01,1.714323e+02
1.676287e+06,1.940147e+01,1.740733e+04,2.014737e-01,9.278453e-01,9.278151e-01,-1.499032e-04,9.812362e-10,2.996689e+01,1.487902e+01,1.508787e+01,3.114021e+01,1.715720e+02
1.676387e+06,1.940263e+01,1.750737e+04,2.026316e-01,9.277708e-01,9.278152e-01,-1.498050e-04,9.812361e-10,2.995764e+01,1.488028e+01,1.507735e+01,3.113145e+01,1.717117e+02
1.676487e+06,1.940379e+01,1.760741e+04,2.037895e-01,9.276962e-01,9.278152e-01,-1.497069e-04,9.812360e-10,2.994838e+01,1.488155e+01,1.506683e+01,3.112268e+01,1.718515e+02
1.676587e+06,1.940495e+01,1.770745e+04,2.049474e-01,9.276216e-01,9.278153e-01,-1.496087e-04,9.812359e-10,2.993913e+01,1.488282e+01,1.505631e+01,3.111391e+01,1.719912e+02
1.676687e+06,1.940611e+01,1.780749e+04,2.061053e-01,9.276641e-01,9.278154e-01,-1.495105e-04,9.812358e-10,2.993974e+01,1.488290e+01,1.505685e+01,3.111382e+01,1.718310e+02
1.676788e+06,1.940726e+01,1.790754e+04,2.072632e-01,9.277145e-01,9.278155e-01,-1.494124e-04,9.812357e-10,2.994101e+01,1.488290e+01,1.505812e+01,3.111431e+01,1.716507e+02
1.676888e+06,1.940842e+01,1.800758e+04,2.084211e-01,9.277649e-01,9.278156e-01,-1.493142e-04,9.812356e-10,2.994229e+01,1.488290e+01,1.505939e+01,3.111480e+01,1.714704e+02
1.676988e+06,1.940958e+01,1.810762e+04,2.095789e-01,9.278152e-01,9.278157e-01,-1.492160e-04,9.812355e-10,2.994356e+01,1.488290e+01,1.506066e+01,3.111529e+01,1.712901e+02
1.677088e+06,1.941074e+01,1.820766e+04,2.107368e-01,9.278656e-01,9.278158e-01,-1.491179e-04,9.812354e-10,2.994483e+01,1.488290e+01,1.506193e+01,3.111578e+01,1.711098e+02
1.677188e+06,1.941189e+01,1.830771e+04,2.118947e-01,9.278507e-01,9.278159e-01,-1.490197e-04,9.812353e-10,2.994490e+01,1.488290e+01,1.506200e+01,3.111611e+01,1.711756e+02
1.677288e+06,1.941305e+01,1.840775e+04,2.130526e-01,9.278320e-01,9.278160e-01,-1.489215e-04,9.812352e-10,2.994490e+01,1.488290e+01,1.506200e+01,3.111644e+01,1.712556e+02
1.677388e+06,1.941421e+01,1.850779e+04,2.142105e-01,9.278133e-01,9.278161e-01,-1.488234e-04,9.812351e-10,2.994490e+01,1.488290e+01,1.506200e+01,3.111677e+01,1.713356e+02
1.677488e+06,1.941537e+01,1.860783e+04,2.153684e-01,9.277947e-01,9.278162e-01,-1.487252e-04,9.812350e-10,2.994490e+01,1.488290e+01,1.506200e+01,3.111709e+01,1.714156e+02
1.677588e+06,1.941653e+01,1.870787e+04,2.165263e-01,9.277760e-01,9.278163e-01,-1.486270e-04,9.812349e-10,2.994490e+01,1.488290e+01,1.506200e+01,3.111742e+01,1.714956e+02
1.677688e+06,1.941768e+01,1.880792e+04,2.176842e-01,9.277831e-01,9.278163e-01,-1.485289e-04,9.812348e-10,2.995247e+01,1.488170e+01,1.507077e+01,3.112555e+01,1.716136e+02
1.677788e+06,1.941884e+01,1.890796e+04,2.188421e-01,9.277917e-01,9.278164e-01,-1.484307e-04,9.812347e-10,2.996048e+01,1.488042e+01,1.508006e+01,3.113413e+01,1.717338e+02
1.677888e+06,1.942000e+01,1.900800e+04,2.200000e-01,9.278004e-01,9.278165e-01,-1.483325e-04,9.812346e-10,2.996850e+01,1.487915e+01,1.508934e+01,3.114272e+01,1.718540e+02
1.677988e+06,1.942116e+01,1.910804e+04,2.211579e-01,9.278090e-01,9.278166e-01,-1.482344e-04,9.812345e-10,2.997651e+01,1.487788e+01,1.509863e+01,3.115130e+01,1.719742e+02
1.678088e+06,1.942232e+01,1.920808e+04,2.223158e-01,9.278176e-01,9.278167e-01,-1.481362e-04,9.812344e-10,2.998452e+01,1.487661e+01,1.510791e+01,3.115989e+01,1.720944e+02
1.678188e+06,1.942347e+01,1.930813e+04,2.234737e-01,9.278345e-01,9.278168e-01,-1.480381e-04,9.812343e-10,2.998369e+01,1.487776e+01,1.510593e+01,3.115860e+01,1.719475e+02
1.678288e+06,1.942463e+01,1.940817e+04,2.246316e-01,9.278517e-01,9.278169e-01,-1.479399e-04,9.812343e-10,2.998242e+01,1.487903e+01,1.510339e+01,3.115683e+01,1.717875e+02
1.678388e+06,1.942579e+01,1.950821e+04,2.257895e-01,9.278690e-01,9.278170e-01,-1.478417e-04,9.812342e-10,2.998115e+01,1.488030e+01,1.510085e+01,3.115507e+01,1.716275e+02
1.678488e+06,1.942695e+01,1.960825e+04,2.269474e-01,9.278862e-01,9.278171e-01,-1.477436e-04,9.812341e-10,2.997988e+01,1.488157e+01,1.509831e+01,3.115330e+01,1.714675e+02
1.678588e+06,1.942811e+01,1.970829e+04,2.281053e-01,9.279034e-01,9.278172e-01,-1.476454e-04,9.812340e-10,2.997861e+01,1.488284e+01,1.509578e+01,3.115153e+01,1.713076e+02
1.678688e+06,1.942926e+01,1.980834e+04,2.292632e-01,9.278878e-01,9.278173e-01,-1.475472e-04,9.812339e-10,2.996853e+01,1.488411e+01,1.508442e+01,3.114083e+01,1.714334e+02
1.678788e+06,1.943042e+01,1.990838e+04,2.304211e-01,9.278706e-01,9.278173e-01,-1.474491e-04,9.812338e-10,2.995800e+01,1.488537e+01,1.507263e+01,3.112970e+01,1.715734e+02
1.678888e+06,1.943158e+01,2.000842e+04,2.315789e-01,9.278534e-01,9.278174e-01,-1.473509e-04,9.812337e-10,2.994748e+01,1.488664e+01,1.506084e+01,3.111856e+01,1.717133e+02
1.678988e+06,1.943274e+01,2.010846e+04,2.327368e-01,9.278361e-01,9.278175e-01,-1.472527e-04,9.812336e-10,2.993696e+01,1.488791e+01,1.504904e+01,3.110742e+01,1.718533e+02
1.679089e+06,1.943389e+01,2.020851e+04,2.338947e-01,9.278189e-01,9.278176e-01,-1.471546e-04,9.812335e-10,2.992643e+01,1.488918e+01,1.503725e+01,3.109628e+01,1.719933e+02
1.679189e+06,1.943505e+01,2.030855e+04,2.350526e-01,9.277564e-01,9.278177e-01,-1.470564e-04,9.812334e-10,2.993597e+01,1.489045e+01,1.504552e+01,3.110755e+01,1.720572e+02
1.679289e+06,1.943621e+01,2.040859e+04,2.362105e-01,9.276917e-01,9.278178e-01,-1.469582e-04,9.812333e-10,2.994651e+01,1.489172e+01,1.505479e+01,3.111995e+01,1.721173e+02
1.679389e+06,1.943737e+01,2.050863e+04,2.373684e-01,9.276269e-01,9.278179e-01,-1.468601e-04,9.812332e-10,2.995705e+01,1.489299e+01,1.506406e+01,3.113234e+01,1.721774e+02
1.679489e+06,1.943853e+01,2.060867e+04,2.385263e-01,9.275622e-01,9.278180e-01,-1.467619e-04,9.812331e-10,2.996759e+01,1.489426e+01,1.507333e+01,3.114474e+01,1.722375e+02
1.679589e+06,1.943968e+01,2.070872e+04,2.396842e-01,9.274974e-01,9.278181e-01,-1.466637e-04,9.812330e-10,2.997813e+01,1.489554e+01,1.508260e+01,3.115714e+01,1.722976e+02
1.679689e+06,1.944084e+01,2.080876e+04,2.408421e-01,9.275487e-01,9.278182e-01,-1.465656e-04,9.812329e-10,2.997087e+01,1.489437e+01,1.507650e+01,3.114850e+01,1.721079e+02
1.679789e+06,1.944200e+01,2.090880e+04,2.420000e-01,9.276047e-01,9.278183e-01,-1.464674e-04,9.812328e-10,2.996287e+01,1.489310e+01,1.506977e+01,3.113900e+01,1.719079e+02
1.679889e+06,1.944316e+01,2.100884e+04,2.431579e-01,9.276607e-01,9.278183e-01,-1.463693e-04,9.812327e-10,2.995487e+01,1.489183e+01,1.506304e+01,3.112949e+01,1.717080e+02
1.679989e+06,1.944432e+01,2.110888e+04,2.443158e-01,9.277167e-01,9.278184e-01,-1.462711e-04,9.812326e-10,2.994687e+01,1.489056e+01,1.505631e+01,3.111999e+01,1.715080e+02
1.680089e+06,1.944547e+01,2.120893e+04,2.454737e-01,9.277727e-01,9.278185e-01,-1.461729e-04,9.812325e-10,2.993887e+01,1.488929e+01,1.504958e+01,3.111048e+01,1.713080e+02
1.680189e+06,1.944663e+01,2.130897e+04,2.466316e-01,9.277515e-01,9.278186e-01,-1.460748e-04,9.812324e-10,2.993977e+01,1.488924e+01,1.505053e+01,3.111183e+01,1.713192e+02
1.680289e+06,1.944779e+01,2.140901e+04,2.477895e-01,9.277271e-01,9.278187e-01,-1.459766e-04,9.812323e-10,2.994104e+01,1.488924e+01,1.505180e+01,3.111362e+01,1.713392e+02
1.680389e+06,1.944895e+01,2.150905e+04,2.489474e-01,9.277027e-01,9.278188e-01,-1.458784e-04,9.812322e-10,2.994231e+01,1.488924e+01,1.505307e+01,3.111542e+01,1.713592e+02
1.680489e+06,1.945011e+01,2.160909e+04,2.501053e-01,9.276783e-01,9.278189e-01,-1.457803e-04,9.812321e-10,2.994358e+01,1.488924e+01,1.505433e+01,3.111721e+01,1.713792e+02
1.680589e+06,1.945126e+01,2.170914e+04,2.512632e-01,9.276538e-01,9.278190e-01,-1.456821e-04,9.812320e-10,2.994485e+01,1.488924e+01,1.505560e+01,3.111901e+01,1.713992e+02
1.680689e+06,1.945242e+01,2.180918e+04,2.524211e-01,9.277177e-01,9.278191e-01,-1.455839e-04,9.812319e-10,2.994490e+01,1.488924e+01,1.505566e+01,3.111794e+01,1.714192e+02
1.680789e+06,1.945358e+01,2.190922e+04,2.535789e-01,9.277854e-01,9.278192e-01,-1.454858e-04,9.812318e-10,2.994490e+01,1.488924e+01,1.505566e+01,3.111676e+01,1.714393e+02
1.680889e+06,1.945474e+01,2.200926e+04,2.547368e-01,9.278530e-01,9.278193e-01,-1.453876e-04,9.812317e-10,2.994490e+01,1.488924e+01,1.505566e+01,3.111558e+01,1.714593e+02
1.680989e+06,1.945589e+01,2.210931e+04,2.558947e-01,9.279207e-01,9.278193e-01,-1.452894e-04,9.812317e-10,2.994490e+01,1.488924e+01,1.505566e+01,3.111439e+01,1.714793e+02
1.681089e+06,1.945705e+01,2.220935e+04,2.570526e-01,9.279883e-01,9.278194e-01,-1.451913e-04,9.812316e-10,2.994490e+01,1.488924e+01,1.505566e+01,3.111321e+01,1.714994e+02
1.681189e+06,1.945821e+01,2.230939e+04,2.582105e-01,9.279336e-01,9.278195e-01,-1.450931e-04,9.812315e-10,2.994367e+01,1.488924e+01,1.505443e+01,3.111285e+01,1.715386e+02
1.681289e+06,1.945937e+01,2.240943e+04,2.593684e-01,9.278748e-01,9.278196e-01,-1.449949e-04,9.812314e-10,2.994240e+01,1.488924e+01,1.505316e+01,3.111251e+01,1.715786e+02
1.681389e+06,1.946053e+01,2.250947e+04,2.605263e-01,9.278160e-01,9.278197e-01,-1.448968e-04,9.812313e-10,2.994114e+01,1.488924e+01,1.505190e+01,3.111217e+01,1.716185e+02
1.681490e+06,1.946168e+01,2.260952e+04,2.616842e-01,9.277572e-01,9.278198e-01,-1.447986e-04,9.812312e-10,2.993987e+01,1.488924e+01,1.505063e+01,3.111184e+01,1.716584e+02
1.681590e+06,1.946284e+01,2.270956e+04,2.628421e-01,9.276984e-01,9.278199e-01,-1.447005e-04,9.812311e-10,2.993860e+01,1.488924e+01,1.504936e+01,3.111150e+01,1.716983e+02
1.681690e+06,1.946400e+01,2.280960e+04,2.640000e-01,9.277441e-01,9.278200e-01,-1.446023e-04,9.812310e-10,2.993735e+01,1.488924e+01,1.504811e+01,3.110935e+01,1.715083e+02
1.681790e+06,1.946516e+01,2.290964e+04,2.651579e-01,9.277944e-01,9.278201e-01,-1.445041e-04,9.812309e-10,2.993609e+01,1.488924e+01,1.504685e+01,3.110711e+01,1.713083e+02
1.681890e+06,1.946632e+01,2.300968e+04,2.663158e-01,9.278447e-01,9.278202e-01,-1.444060e-04,9.812308e-10,2.993484e+01,1.488924e+01,1.504560e+01,3.110488e+01,1.711083e+02
1.681990e+06,1.946747e+01,2.310973e+04,2.674737e-01,9.278950e-01,9.278203e-01,-1.443078e-04,9.812307e-10,2.993358e+01,1.488924e+01,1.504434e+01,3.110265e+01,1.709083e+02
