Repository: brandonlampe/CS_Data

# Repository for Crushed Salt Data
**Grant No: 456417**

This is a work in progress!

## Repository Content

### Directory Names
A uniform namining structure still in progress, but in general directories are named according to the following:
 - Names contain no spaces, a single underscore "_" will be used as a file name seperator.
 - Files are for the Crushed Salt Project (CSP); therefore, the first three charaters of each file are "CSP".
 - Folders are organized by which frame the test was performed on i.e., A2 or A3.
 - The fifth and sixth charaters of each file name will therefore be "A" followed by the frame number.

File: UNM_WP_HY_175_13/STAGE11/CREEP_FIT/175_13_STAGE11_CREEP_OUT.csv (part 2 of 7)
Analysis by Brandon Lampe, performed on: 2016/11/04 15:50:33
Experimental results below begin at: 2016/10/21 17:45:36
Duration (sec),Duration (day),Elapsed Time (sec),Elapsed Time (day),Interpolated Fractional Density,Fit to Fractional Density,Fit to Volume Strain,Fit to Volume Strain Rate (1/sec),Confining Pressure (MPa),Pore Pressure (MPa),Terzaghi Pressure (MPa),Solid Pressure (MPa),Temperature (C))
1.682090e+06,1.946863e+01,2.320977e+04,2.686316e-01,9.279453e-01,9.278204e-01,-1.442096e-04,9.812306e-10,2.993233e+01,1.488924e+01,1.504309e+01,3.110042e+01,1.707084e+02
1.682190e+06,1.946979e+01,2.330981e+04,2.697895e-01,9.279143e-01,9.278204e-01,-1.441115e-04,9.812305e-10,2.993228e+01,1.488924e+01,1.504303e+01,3.110091e+01,1.708344e+02
1.682290e+06,1.947095e+01,2.340985e+04,2.709474e-01,9.278797e-01,9.278205e-01,-1.440133e-04,9.812304e-10,2.993228e+01,1.488924e+01,1.504303e+01,3.110151e+01,1.709746e+02
1.682390e+06,1.947211e+01,2.350989e+04,2.721053e-01,9.278452e-01,9.278206e-01,-1.439151e-04,9.812303e-10,2.993228e+01,1.488924e+01,1.504303e+01,3.110211e+01,1.711148e+02
1.682490e+06,1.947326e+01,2.360994e+04,2.732632e-01,9.278107e-01,9.278207e-01,-1.438170e-04,9.812302e-10,2.993228e+01,1.488924e+01,1.504303e+01,3.110272e+01,1.712551e+02
1.682590e+06,1.947442e+01,2.370998e+04,2.744211e-01,9.277761e-01,9.278208e-01,-1.437188e-04,9.812301e-10,2.993228e+01,1.488924e+01,1.504303e+01,3.110332e+01,1.713953e+02
1.682690e+06,1.947558e+01,2.381002e+04,2.755789e-01,9.278000e-01,9.278209e-01,-1.436206e-04,9.812300e-10,2.993472e+01,1.488924e+01,1.504548e+01,3.110554e+01,1.714387e+02
1.682790e+06,1.947674e+01,2.391006e+04,2.767368e-01,9.278259e-01,9.278210e-01,-1.435225e-04,9.812299e-10,2.993725e+01,1.488924e+01,1.504801e+01,3.110781e+01,1.714788e+02
1.682890e+06,1.947789e+01,2.401011e+04,2.778947e-01,9.278518e-01,9.278211e-01,-1.434243e-04,9.812298e-10,2.993978e+01,1.488924e+01,1.505053e+01,3.111008e+01,1.715188e+02
1.682990e+06,1.947905e+01,2.411015e+04,2.790526e-01,9.278777e-01,9.278212e-01,-1.433262e-04,9.812297e-10,2.994230e+01,1.488924e+01,1.505306e+01,3.111235e+01,1.715589e+02
1.683090e+06,1.948021e+01,2.421019e+04,2.802105e-01,9.279036e-01,9.278213e-01,-1.432280e-04,9.812296e-10,2.994483e+01,1.488924e+01,1.505559e+01,3.111462e+01,1.715990e+02
1.683190e+06,1.948137e+01,2.431023e+04,2.813684e-01,9.279043e-01,9.278214e-01,-1.431298e-04,9.812295e-10,2.994777e+01,1.488924e+01,1.505853e+01,3.111778e+01,1.716195e+02
1.683290e+06,1.948253e+01,2.441027e+04,2.825263e-01,9.279043e-01,9.278214e-01,-1.430317e-04,9.812294e-10,2.995072e+01,1.488924e+01,1.506148e+01,3.112096e+01,1.716395e+02
1.683390e+06,1.948368e+01,2.451032e+04,2.836842e-01,9.279043e-01,9.278215e-01,-1.429335e-04,9.812293e-10,2.995368e+01,1.488924e+01,1.506443e+01,3.112414e+01,1.716595e+02
1.683490e+06,1.948484e+01,2.461036e+04,2.848421e-01,9.279043e-01,9.278216e-01,-1.428353e-04,9.812292e-10,2.995663e+01,1.488924e+01,1.506739e+01,3.112732e+01,1.716795e+02
1.683590e+06,1.948600e+01,2.471040e+04,2.860000e-01,9.279043e-01,9.278217e-01,-1.427372e-04,9.812291e-10,2.995958e+01,1.488924e+01,1.507034e+01,3.113050e+01,1.716995e+02
1.683690e+06,1.948716e+01,2.481044e+04,2.871579e-01,9.278875e-01,9.278218e-01,-1.426390e-04,9.812290e-10,2.996334e+01,1.488801e+01,1.507533e+01,3.113494e+01,1.716026e+02
1.683790e+06,1.948832e+01,2.491048e+04,2.883158e-01,9.278702e-01,9.278219e-01,-1.425408e-04,9.812290e-10,2.996712e+01,1.488674e+01,1.508038e+01,3.113942e+01,1.715026e+02
1.683891e+06,1.948947e+01,2.501053e+04,2.894737e-01,9.278530e-01,9.278220e-01,-1.424427e-04,9.812289e-10,2.997089e+01,1.488547e+01,1.508543e+01,3.114389e+01,1.714026e+02
1.683991e+06,1.949063e+01,2.511057e+04,2.906316e-01,9.278357e-01,9.278221e-01,-1.423445e-04,9.812288e-10,2.997467e+01,1.488420e+01,1.509047e+01,3.114836e+01,1.713026e+02
1.684091e+06,1.949179e+01,2.521061e+04,2.917895e-01,9.278185e-01,9.278222e-01,-1.422463e-04,9.812287e-10,2.997845e+01,1.488293e+01,1.509552e+01,3.115284e+01,1.712026e+02
1.684191e+06,1.949295e+01,2.531065e+04,2.929474e-01,9.277788e-01,9.278223e-01,-1.421482e-04,9.812286e-10,2.997609e+01,1.488290e+01,1.509319e+01,3.115099e+01,1.713755e+02
1.684291e+06,1.949411e+01,2.541069e+04,2.941053e-01,9.277385e-01,9.278224e-01,-1.420500e-04,9.812285e-10,2.997356e+01,1.488290e+01,1.509067e+01,3.114897e+01,1.715558e+02
1.684391e+06,1.949526e+01,2.551074e+04,2.952632e-01,9.276982e-01,9.278224e-01,-1.419519e-04,9.812284e-10,2.997103e+01,1.488290e+01,1.508814e+01,3.114695e+01,1.717361e+02
1.684491e+06,1.949642e+01,2.561078e+04,2.964211e-01,9.276580e-01,9.278225e-01,-1.418537e-04,9.812283e-10,2.996851e+01,1.488290e+01,1.508561e+01,3.114493e+01,1.719164e+02
1.684591e+06,1.949758e+01,2.571082e+04,2.975789e-01,9.276177e-01,9.278226e-01,-1.417555e-04,9.812282e-10,2.996598e+01,1.488290e+01,1.508308e+01,3.114292e+01,1.720967e+02
1.684691e+06,1.949874e+01,2.581086e+04,2.987368e-01,9.276663e-01,9.278227e-01,-1.416574e-04,9.812281e-10,2.996056e+01,1.488290e+01,1.507766e+01,3.113622e+01,1.719626e+02
1.684791e+06,1.949989e+01,2.591091e+04,2.998947e-01,9.277166e-01,9.278228e-01,-1.415592e-04,9.812280e-10,2.995508e+01,1.488290e+01,1.507218e+01,3.112944e+01,1.718226e+02
1.684891e+06,1.950105e+01,2.601095e+04,3.010526e-01,9.277668e-01,9.278229e-01,-1.414610e-04,9.812279e-10,2.994960e+01,1.488290e+01,1.506671e+01,3.112265e+01,1.716826e+02
1.684991e+06,1.950221e+01,2.611099e+04,3.022105e-01,9.278171e-01,9.278230e-01,-1.413629e-04,9.812278e-10,2.994413e+01,1.488290e+01,1.506123e+01,3.111587e+01,1.715426e+02
1.685091e+06,1.950337e+01,2.621103e+04,3.033684e-01,9.278674e-01,9.278231e-01,-1.412647e-04,9.812277e-10,2.993865e+01,1.488290e+01,1.505576e+01,3.110909e+01,1.714026e+02
1.685191e+06,1.950453e+01,2.631107e+04,3.045263e-01,9.278585e-01,9.278232e-01,-1.411665e-04,9.812276e-10,2.993607e+01,1.488290e+01,1.505318e+01,3.110647e+01,1.713215e+02
1.685291e+06,1.950568e+01,2.641112e+04,3.056842e-01,9.278484e-01,9.278233e-01,-1.410684e-04,9.812275e-10,2.993355e+01,1.488290e+01,1.505065e+01,3.110392e+01,1.712415e+02
1.685391e+06,1.950684e+01,2.651116e+04,3.068421e-01,9.278384e-01,9.278234e-01,-1.409702e-04,9.812274e-10,2.993103e+01,1.488290e+01,1.504813e+01,3.110138e+01,1.711615e+02
1.685491e+06,1.950800e+01,2.661120e+04,3.080000e-01,9.278283e-01,9.278234e-01,-1.408721e-04,9.812273e-10,2.992850e+01,1.488290e+01,1.504561e+01,3.109884e+01,1.710815e+02
1.685591e+06,1.950916e+01,2.671124e+04,3.091579e-01,9.278182e-01,9.278235e-01,-1.407739e-04,9.812272e-10,2.992598e+01,1.488290e+01,1.504308e+01,3.109629e+01,1.710015e+02
1.685691e+06,1.951032e+01,2.681128e+04,3.103158e-01,9.278349e-01,9.278236e-01,-1.406757e-04,9.812271e-10,2.992964e+01,1.488290e+01,1.504675e+01,3.109995e+01,1.709021e+02
1.685791e+06,1.951147e+01,2.691133e+04,3.114737e-01,9.278521e-01,9.278237e-01,-1.405776e-04,9.812270e-10,2.993343e+01,1.488290e+01,1.505053e+01,3.110373e+01,1.708023e+02
1.685891e+06,1.951263e+01,2.701137e+04,3.126316e-01,9.278694e-01,9.278238e-01,-1.404794e-04,9.812269e-10,2.993722e+01,1.488290e+01,1.505432e+01,3.110751e+01,1.707025e+02
1.685991e+06,1.951379e+01,2.711141e+04,3.137895e-01,9.278866e-01,9.278239e-01,-1.403812e-04,9.812268e-10,2.994100e+01,1.488290e+01,1.505811e+01,3.111129e+01,1.706026e+02
1.686091e+06,1.951495e+01,2.721145e+04,3.149474e-01,9.279038e-01,9.278240e-01,-1.402831e-04,9.812267e-10,2.994479e+01,1.488290e+01,1.506189e+01,3.111507e+01,1.705028e+02
1.686191e+06,1.951611e+01,2.731149e+04,3.161053e-01,9.278791e-01,9.278241e-01,-1.401849e-04,9.812266e-10,2.993875e+01,1.488166e+01,1.505709e+01,3.110908e+01,1.705584e+02
1.686292e+06,1.951726e+01,2.741154e+04,3.172632e-01,9.278532e-01,9.278242e-01,-1.400867e-04,9.812265e-10,2.993242e+01,1.488039e+01,1.505203e+01,3.110282e+01,1.706185e+02
1.686392e+06,1.951842e+01,2.751158e+04,3.184211e-01,9.278273e-01,9.278243e-01,-1.399886e-04,9.812264e-10,2.992609e+01,1.487912e+01,1.504697e+01,3.109655e+01,1.706786e+02
1.686492e+06,1.951958e+01,2.761162e+04,3.195789e-01,9.278014e-01,9.278244e-01,-1.398904e-04,9.812264e-10,2.991976e+01,1.487785e+01,1.504192e+01,3.109028e+01,1.707387e+02
1.686592e+06,1.952074e+01,2.771166e+04,3.207368e-01,9.277755e-01,9.278244e-01,-1.397922e-04,9.812263e-10,2.991344e+01,1.487658e+01,1.503686e+01,3.108401e+01,1.707988e+02
1.686692e+06,1.952189e+01,2.781171e+04,3.218947e-01,9.278087e-01,9.278245e-01,-1.396941e-04,9.812262e-10,2.991950e+01,1.487655e+01,1.504295e+01,3.108997e+01,1.708588e+02
1.686792e+06,1.952305e+01,2.791175e+04,3.230526e-01,9.278432e-01,9.278246e-01,-1.395959e-04,9.812261e-10,2.992582e+01,1.487655e+01,1.504927e+01,3.109617e+01,1.709188e+02
1.686892e+06,1.952421e+01,2.801179e+04,3.242105e-01,9.278777e-01,9.278247e-01,-1.394978e-04,9.812260e-10,2.993213e+01,1.487655e+01,1.505558e+01,3.110238e+01,1.709788e+02
1.686992e+06,1.952537e+01,2.811183e+04,3.253684e-01,9.279122e-01,9.278248e-01,-1.393996e-04,9.812259e-10,2.993845e+01,1.487655e+01,1.506190e+01,3.110858e+01,1.710388e+02
1.687092e+06,1.952653e+01,2.821187e+04,3.265263e-01,9.279467e-01,9.278249e-01,-1.393014e-04,9.812258e-10,2.994477e+01,1.487655e+01,1.506822e+01,3.111479e+01,1.710988e+02
1.687192e+06,1.952768e+01,2.831192e+04,3.276842e-01,9.279389e-01,9.278250e-01,-1.392033e-04,9.812257e-10,2.994655e+01,1.487532e+01,1.507123e+01,3.111694e+01,1.709234e+02
1.687292e+06,1.952884e+01,2.841196e+04,3.288421e-01,9.279303e-01,9.278251e-01,-1.391051e-04,9.812256e-10,2.994823e+01,1.487406e+01,1.507417e+01,3.111900e+01,1.707431e+02
1.687392e+06,1.953000e+01,2.851200e+04,3.300000e-01,9.279216e-01,9.278252e-01,-1.390069e-04,9.812255e-10,2.994992e+01,1.487281e+01,1.507711e+01,3.112107e+01,1.705628e+02
1.687492e+06,1.953116e+01,2.861204e+04,3.311579e-01,9.279130e-01,9.278253e-01,-1.389088e-04,9.812254e-10,2.995160e+01,1.487155e+01,1.508006e+01,3.112313e+01,1.703825e+02
1.687592e+06,1.953232e+01,2.871208e+04,3.323158e-01,9.279044e-01,9.278254e-01,-1.388106e-04,9.812253e-10,2.995329e+01,1.487029e+01,1.508300e+01,3.112520e+01,1.702022e+02
1.687692e+06,1.953347e+01,2.881213e+04,3.334737e-01,9.278389e-01,9.278255e-01,-1.387124e-04,9.812252e-10,2.995706e+01,1.487028e+01,1.508679e+01,3.113041e+01,1.702594e+02
1.687792e+06,1.953463e+01,2.891217e+04,3.346316e-01,9.277727e-01,9.278255e-01,-1.386143e-04,9.812251e-10,2.996086e+01,1.487028e+01,1.509059e+01,3.113567e+01,1.703195e+02
1.687892e+06,1.953579e+01,2.901221e+04,3.357895e-01,9.277065e-01,9.278256e-01,-1.385161e-04,9.812250e-10,2.996466e+01,1.487028e+01,1.509439e+01,3.114092e+01,1.703796e+02
1.687992e+06,1.953695e+01,2.911225e+04,3.369474e-01,9.276403e-01,9.278257e-01,-1.384180e-04,9.812249e-10,2.996846e+01,1.487028e+01,1.509819e+01,3.114618e+01,1.704397e+02
1.688092e+06,1.953811e+01,2.921229e+04,3.381053e-01,9.275741e-01,9.278258e-01,-1.383198e-04,9.812248e-10,2.997226e+01,1.487028e+01,1.510198e+01,3.115144e+01,1.704998e+02
1.688192e+06,1.953926e+01,2.931234e+04,3.392632e-01,9.276640e-01,9.278259e-01,-1.382216e-04,9.812247e-10,2.997101e+01,1.486901e+01,1.510200e+01,3.114861e+01,1.706792e+02
1.688292e+06,1.954042e+01,2.941238e+04,3.404211e-01,9.277545e-01,9.278260e-01,-1.381235e-04,9.812246e-10,2.996974e+01,1.486774e+01,1.510200e+01,3.114576e+01,1.708592e+02
1.688392e+06,1.954158e+01,2.951242e+04,3.415789e-01,9.278450e-01,9.278261e-01,-1.380253e-04,9.812245e-10,2.996847e+01,1.486647e+01,1.510200e+01,3.114290e+01,1.710392e+02
1.688492e+06,1.954274e+01,2.961246e+04,3.427368e-01,9.279355e-01,9.278262e-01,-1.379271e-04,9.812244e-10,2.996721e+01,1.486521e+01,1.510200e+01,3.114004e+01,1.712192e+02
1.688593e+06,1.954389e+01,2.971251e+04,3.438947e-01,9.280260e-01,9.278263e-01,-1.378290e-04,9.812243e-10,2.996594e+01,1.486394e+01,1.510200e+01,3.113719e+01,1.713992e+02
1.688693e+06,1.954505e+01,2.981255e+04,3.450526e-01,9.279849e-01,9.278264e-01,-1.377308e-04,9.812242e-10,2.996342e+01,1.486519e+01,1.509822e+01,3.113510e+01,1.715194e+02
1.688793e+06,1.954621e+01,2.991259e+04,3.462105e-01,9.279433e-01,9.278265e-01,-1.376326e-04,9.812241e-10,2.996089e+01,1.486646e+01,1.509443e+01,3.113301e+01,1.716394e+02
1.688893e+06,1.954737e+01,3.001263e+04,3.473684e-01,9.279016e-01,9.278265e-01,-1.375345e-04,9.812240e-10,2.995837e+01,1.486773e+01,1.509064e+01,3.113092e+01,1.717594e+02
1.688993e+06,1.954853e+01,3.011267e+04,3.485263e-01,9.278599e-01,9.278266e-01,-1.374363e-04,9.812239e-10,2.995585e+01,1.486900e+01,1.508685e+01,3.112883e+01,1.718794e+02
1.689093e+06,1.954968e+01,3.021272e+04,3.496842e-01,9.278183e-01,9.278267e-01,-1.373382e-04,9.812238e-10,2.995332e+01,1.487027e+01,1.508305e+01,3.112674e+01,1.719994e+02
1.689193e+06,1.955084e+01,3.031276e+04,3.508421e-01,9.278596e-01,9.278268e-01,-1.372400e-04,9.812238e-10,2.995037e+01,1.487028e+01,1.508009e+01,3.112284e+01,1.716811e+02
1.689293e+06,1.955200e+01,3.041280e+04,3.520000e-01,9.279013e-01,9.278269e-01,-1.371418e-04,9.812237e-10,2.994741e+01,1.487028e+01,1.507714e+01,3.111892e+01,1.713606e+02
1.689393e+06,1.955316e+01,3.051284e+04,3.531579e-01,9.279431e-01,9.278270e-01,-1.370437e-04,9.812236e-10,2.994446e+01,1.487028e+01,1.507418e+01,3.111500e+01,1.710400e+02
1.689493e+06,1.955432e+01,3.061288e+04,3.543158e-01,9.279848e-01,9.278271e-01,-1.369455e-04,9.812235e-10,2.994150e+01,1.487028e+01,1.507122e+01,3.111108e+01,1.707195e+02
1.689593e+06,1.955547e+01,3.071293e+04,3.554737e-01,9.280263e-01,9.278272e-01,-1.368473e-04,9.812234e-10,2.993855e+01,1.487028e+01,1.506828e+01,3.110718e+01,1.704004e+02
1.689693e+06,1.955663e+01,3.081297e+04,3.566316e-01,9.279846e-01,9.278273e-01,-1.367492e-04,9.812233e-10,2.993855e+01,1.487028e+01,1.506828e+01,3.110791e+01,1.705404e+02
1.689793e+06,1.955779e+01,3.091301e+04,3.577895e-01,9.279429e-01,9.278274e-01,-1.366510e-04,9.812232e-10,2.993855e+01,1.487028e+01,1.506828e+01,3.110864e+01,1.706804e+02
1.689893e+06,1.955895e+01,3.101305e+04,3.589474e-01,9.279013e-01,9.278275e-01,-1.365528e-04,9.812231e-10,2.993855e+01,1.487028e+01,1.506828e+01,3.110937e+01,1.708204e+02
1.689993e+06,1.956011e+01,3.111309e+04,3.601053e-01,9.278596e-01,9.278275e-01,-1.364547e-04,9.812230e-10,2.993855e+01,1.487028e+01,1.506828e+01,3.111010e+01,1.709604e+02
1.690093e+06,1.956126e+01,3.121314e+04,3.612632e-01,9.278181e-01,9.278276e-01,-1.363565e-04,9.812229e-10,2.993855e+01,1.487028e+01,1.506828e+01,3.111083e+01,1.711003e+02
1.690193e+06,1.956242e+01,3.131318e+04,3.624211e-01,9.278439e-01,9.278277e-01,-1.362584e-04,9.812228e-10,2.993855e+01,1.487028e+01,1.506828e+01,3.111037e+01,1.712001e+02
1.690293e+06,1.956358e+01,3.141322e+04,3.635789e-01,9.278698e-01,9.278278e-01,-1.361602e-04,9.812227e-10,2.993855e+01,1.487028e+01,1.506828e+01,3.110992e+01,1.712999e+02
1.690393e+06,1.956474e+01,3.151326e+04,3.647368e-01,9.278956e-01,9.278279e-01,-1.360620e-04,9.812226e-10,2.993855e+01,1.487028e+01,1.506828e+01,3.110947e+01,1.713997e+02
1.690493e+06,1.956589e+01,3.161331e+04,3.658947e-01,9.279214e-01,9.278280e-01,-1.359639e-04,9.812225e-10,2.993855e+01,1.487028e+01,1.506828e+01,3.110902e+01,1.714995e+02
1.690593e+06,1.956705e+01,3.171335e+04,3.670526e-01,9.279472e-01,9.278281e-01,-1.358657e-04,9.812224e-10,2.993855e+01,1.487028e+01,1.506828e+01,3.110857e+01,1.715994e+02
1.690693e+06,1.956821e+01,3.181339e+04,3.682105e-01,9.279388e-01,9.278282e-01,-1.357675e-04,9.812223e-10,2.993480e+01,1.487028e+01,1.506452e+01,3.110467e+01,1.714410e+02
1.690793e+06,1.956937e+01,3.191343e+04,3.693684e-01,9.279302e-01,9.278283e-01,-1.356694e-04,9.812222e-10,2.993102e+01,1.487028e+01,1.506074e+01,3.110074e+01,1.712810e+02
1.690893e+06,1.957053e+01,3.201347e+04,3.705263e-01,9.279216e-01,9.278284e-01,-1.355712e-04,9.812221e-10,2.992724e+01,1.487028e+01,1.505696e+01,3.109682e+01,1.711211e+02
1.690994e+06,1.957168e+01,3.211352e+04,3.716842e-01,9.279129e-01,9.278285e-01,-1.354730e-04,9.812220e-10,2.992346e+01,1.487028e+01,1.505318e+01,3.109290e+01,1.709611e+02
1.691094e+06,1.957284e+01,3.221356e+04,3.728421e-01,9.279043e-01,9.278285e-01,-1.353749e-04,9.812219e-10,2.991968e+01,1.487028e+01,1.504941e+01,3.108898e+01,1.708011e+02
1.691194e+06,1.957400e+01,3.231360e+04,3.740000e-01,9.278628e-01,9.278286e-01,-1.352767e-04,9.812218e-10,2.991966e+01,1.487028e+01,1.504938e+01,3.108968e+01,1.706607e+02
1.691294e+06,1.957516e+01,3.241364e+04,3.751579e-01,9.278211e-01,9.278287e-01,-1.351786e-04,9.812217e-10,2.991966e+01,1.487028e+01,1.504938e+01,3.109041e+01,1.705205e+02
1.691394e+06,1.957632e+01,3.251368e+04,3.763158e-01,9.277793e-01,9.278288e-01,-1.350804e-04,9.812216e-10,2.991966e+01,1.487028e+01,1.504938e+01,3.109114e+01,1.703803e+02
1.691494e+06,1.957747e+01,3.261373e+04,3.774737e-01,9.277376e-01,9.278289e-01,-1.349822e-04,9.812215e-10,2.991966e+01,1.487028e+01,1.504938e+01,3.109187e+01,1.702400e+02
1.691594e+06,1.957863e+01,3.271377e+04,3.786316e-01,9.276960e-01,9.278290e-01,-1.348841e-04,9.812214e-10,2.991966e+01,1.487027e+01,1.504938e+01,3.109260e+01,1.701002e+02
1.691694e+06,1.957979e+01,3.281381e+04,3.797895e-01,9.277118e-01,9.278291e-01,-1.347859e-04,9.812213e-10,2.992091e+01,1.486901e+01,1.505191e+01,3.109377e+01,1.702402e+02
1.691794e+06,1.958095e+01,3.291385e+04,3.809474e-01,9.277276e-01,9.278292e-01,-1.346877e-04,9.812212e-10,2.992217e+01,1.486774e+01,1.505443e+01,3.109495e+01,1.703802e+02
1.691894e+06,1.958211e+01,3.301389e+04,3.821053e-01,9.277434e-01,9.278293e-01,-1.345896e-04,9.812212e-10,2.992342e+01,1.486647e+01,1.505695e+01,3.109612e+01,1.705202e+02
1.691994e+06,1.958326e+01,3.311394e+04,3.832632e-01,9.277592e-01,9.278294e-01,-1.344914e-04,9.812211e-10,2.992468e+01,1.486520e+01,1.505948e+01,3.109730e+01,1.706601e+02
1.692094e+06,1.958442e+01,3.321398e+04,3.844211e-01,9.277749e-01,9.278295e-01,-1.343932e-04,9.812210e-10,2.992594e+01,1.486393e+01,1.506200e+01,3.109848e+01,1.708001e+02
1.692194e+06,1.958558e+01,3.331402e+04,3.855789e-01,9.277749e-01,9.278295e-01,-1.342951e-04,9.812209e-10,2.993141e+01,1.486393e+01,1.506748e+01,3.110438e+01,1.708801e+02
1.692294e+06,1.958674e+01,3.341406e+04,3.867368e-01,9.277749e-01,9.278296e-01,-1.341969e-04,9.812208e-10,2.993689e+01,1.486393e+01,1.507296e+01,3.111028e+01,1.709601e+02
1.692394e+06,1.958789e+01,3.351411e+04,3.878947e-01,9.277749e-01,9.278297e-01,-1.340988e-04,9.812207e-10,2.994236e+01,1.486393e+01,1.507843e+01,3.111618e+01,1.710401e+02
1.692494e+06,1.958905e+01,3.361415e+04,3.890526e-01,9.277749e-01,9.278298e-01,-1.340006e-04,9.812206e-10,2.994784e+01,1.486393e+01,1.508391e+01,3.112208e+01,1.711200e+02
1.692594e+06,1.959021e+01,3.371419e+04,3.902105e-01,9.277750e-01,9.278299e-01,-1.339024e-04,9.812205e-10,2.995331e+01,1.486393e+01,1.508938e+01,3.112799e+01,1.711999e+02
1.692694e+06,1.959137e+01,3.381423e+04,3.913684e-01,9.278413e-01,9.278300e-01,-1.338043e-04,9.812204e-10,2.996219e+01,1.486223e+01,1.509996e+01,3.113652e+01,1.710795e+02
1.692794e+06,1.959253e+01,3.391427e+04,3.925263e-01,9.279076e-01,9.278301e-01,-1.337061e-04,9.812203e-10,2.997106e+01,1.486053e+01,1.511053e+01,3.114505e+01,1.709591e+02
1.692894e+06,1.959368e+01,3.401432e+04,3.936842e-01,9.279740e-01,9.278302e-01,-1.336079e-04,9.812202e-10,2.997993e+01,1.485882e+01,1.512110e+01,3.115357e+01,1.708387e+02
1.692994e+06,1.959484e+01,3.411436e+04,3.948421e-01,9.280403e-01,9.278303e-01,-1.335098e-04,9.812201e-10,2.998880e+01,1.485712e+01,1.513168e+01,3.116210e+01,1.707183e+02
1.693094e+06,1.959600e+01,3.421440e+04,3.960000e-01,9.281052e-01,9.278304e-01,-1.334116e-04,9.812200e-10,2.999729e+01,1.485548e+01,1.514181e+01,3.117024e+01,1.706038e+02
1.693194e+06,1.959716e+01,3.431444e+04,3.971579e-01,9.280894e-01,9.278305e-01,-1.333134e-04,9.812199e-10,2.998424e+01,1.485717e+01,1.512707e+01,3.115633e+01,1.708238e+02
1.693294e+06,1.959832e+01,3.441448e+04,3.983158e-01,9.280736e-01,9.278306e-01,-1.332153e-04,9.812198e-10,2.997120e+01,1.485887e+01,1.511233e+01,3.114242e+01,1.710438e+02
1.693395e+06,1.959947e+01,3.451453e+04,3.994737e-01,9.280578e-01,9.278306e-01,-1.331171e-04,9.812197e-10,2.995815e+01,1.486057e+01,1.509758e+01,3.112850e+01,1.712637e+02
1.693495e+06,1.960063e+01,3.461457e+04,4.006316e-01,9.280419e-01,9.278307e-01,-1.330190e-04,9.812196e-10,2.994510e+01,1.486226e+01,1.508284e+01,3.111459e+01,1.714837e+02
1.693595e+06,1.960179e+01,3.471461e+04,4.017895e-01,9.280253e-01,9.278308e-01,-1.329208e-04,9.812195e-10,2.993223e+01,1.486390e+01,1.506833e+01,3.110089e+01,1.716953e+02
1.693695e+06,1.960295e+01,3.481465e+04,4.029474e-01,9.279592e-01,9.278309e-01,-1.328226e-04,9.812194e-10,2.992971e+01,1.486221e+01,1.506750e+01,3.109945e+01,1.714153e+02
1.693795e+06,1.960411e+01,3.491469e+04,4.041053e-01,9.278931e-01,9.278310e-01,-1.327245e-04,9.812193e-10,2.992719e+01,1.486051e+01,1.506668e+01,3.109802e+01,1.711353e+02
1.693895e+06,1.960526e+01,3.501474e+04,4.052632e-01,9.278270e-01,9.278311e-01,-1.326263e-04,9.812192e-10,2.992466e+01,1.485881e+01,1.506585e+01,3.109659e+01,1.708554e+02
1.693995e+06,1.960642e+01,3.511478e+04,4.064211e-01,9.277609e-01,9.278312e-01,-1.325281e-04,9.812191e-10,2.992214e+01,1.485712e+01,1.506502e+01,3.109516e+01,1.705754e+02
1.694095e+06,1.960758e+01,3.521482e+04,4.075789e-01,9.276962e-01,9.278313e-01,-1.324300e-04,9.812190e-10,2.991966e+01,1.485548e+01,1.506418e+01,3.109374e+01,1.703023e+02
1.694195e+06,1.960874e+01,3.531486e+04,4.087368e-01,9.277120e-01,9.278314e-01,-1.323318e-04,9.812189e-10,2.991966e+01,1.485718e+01,1.506248e+01,3.109333e+01,1.704425e+02
1.694295e+06,1.960989e+01,3.541491e+04,4.098947e-01,9.277279e-01,9.278315e-01,-1.322337e-04,9.812188e-10,2.991966e+01,1.485887e+01,1.506078e+01,3.109292e+01,1.705828e+02
1.694395e+06,1.961105e+01,3.551495e+04,4.110526e-01,9.277437e-01,9.278316e-01,-1.321355e-04,9.812187e-10,2.991966e+01,1.486057e+01,1.505908e+01,3.109252e+01,1.707230e+02
1.694495e+06,1.961221e+01,3.561499e+04,4.122105e-01,9.277595e-01,9.278316e-01,-1.320373e-04,9.812186e-10,2.991966e+01,1.486227e+01,1.505738e+01,3.109211e+01,1.708632e+02
1.694595e+06,1.961337e+01,3.571503e+04,4.133684e-01,9.277754e-01,9.278317e-01,-1.319392e-04,9.812186e-10,2.991982e+01,1.486393e+01,1.505589e+01,3.109188e+01,1.710039e+02
1.694695e+06,1.961453e+01,3.581507e+04,4.145263e-01,9.277941e-01,9.278318e-01,-1.318410e-04,9.812185e-10,2.992655e+01,1.486393e+01,1.506262e+01,3.109880e+01,1.711639e+02
1.694795e+06,1.961568e+01,3.591512e+04,4.156842e-01,9.278128e-01,9.278319e-01,-1.317428e-04,9.812184e-10,2.993328e+01,1.486393e+01,1.506935e+01,3.110573e+01,1.713239e+02
1.694895e+06,1.961684e+01,3.601516e+04,4.168421e-01,9.278314e-01,9.278320e-01,-1.316447e-04,9.812183e-10,2.994001e+01,1.486393e+01,1.507608e+01,3.111266e+01,1.714839e+02
1.694995e+06,1.961800e+01,3.611520e+04,4.180000e-01,9.278501e-01,9.278321e-01,-1.315465e-04,9.812182e-10,2.994674e+01,1.486393e+01,1.508281e+01,3.111959e+01,1.716439e+02
1.695095e+06,1.961916e+01,3.621524e+04,4.191579e-01,9.278687e-01,9.278322e-01,-1.314483e-04,9.812181e-10,2.995315e+01,1.486393e+01,1.508922e+01,3.112616e+01,1.717962e+02
1.695195e+06,1.962032e+01,3.631528e+04,4.203158e-01,9.278845e-01,9.278323e-01,-1.313502e-04,9.812180e-10,2.994643e+01,1.486393e+01,1.508250e+01,3.111865e+01,1.716364e+02
1.695295e+06,1.962147e+01,3.641533e+04,4.214737e-01,9.279003e-01,9.278324e-01,-1.312520e-04,9.812179e-10,2.993971e+01,1.486393e+01,1.507578e+01,3.111113e+01,1.714767e+02
1.695395e+06,1.962263e+01,3.651537e+04,4.226316e-01,9.279160e-01,9.278325e-01,-1.311539e-04,9.812178e-10,2.993299e+01,1.486393e+01,1.506906e+01,3.110361e+01,1.713170e+02
1.695495e+06,1.962379e+01,3.661541e+04,4.237895e-01,9.279318e-01,9.278326e-01,-1.310557e-04,9.812177e-10,2.992627e+01,1.486393e+01,1.506234e+01,3.109610e+01,1.711573e+02
1.695595e+06,1.962495e+01,3.671545e+04,4.249474e-01,9.279471e-01,9.278326e-01,-1.309575e-04,9.812176e-10,2.991966e+01,1.486395e+01,1.505571e+01,3.108869e+01,1.710021e+02
1.695695e+06,1.962611e+01,3.681549e+04,4.261053e-01,9.279313e-01,9.278327e-01,-1.308594e-04,9.812175e-10,2.991966e+01,1.486522e+01,1.505444e+01,3.108887e+01,1.711421e+02
1.695796e+06,1.962726e+01,3.691554e+04,4.272632e-01,9.279155e-01,9.278328e-01,-1.307612e-04,9.812174e-10,2.991966e+01,1.486649e+01,1.505317e+01,3.108905e+01,1.712821e+02
1.695896e+06,1.962842e+01,3.701558e+04,4.284211e-01,9.278997e-01,9.278329e-01,-1.306630e-04,9.812173e-10,2.991966e+01,1.486776e+01,1.505190e+01,3.108923e+01,1.714221e+02
1.695996e+06,1.962958e+01,3.711562e+04,4.295789e-01,9.278839e-01,9.278330e-01,-1.305649e-04,9.812172e-10,2.991966e+01,1.486903e+01,1.505063e+01,3.108941e+01,1.715620e+02
1.696096e+06,1.963074e+01,3.721566e+04,4.307368e-01,9.278686e-01,9.278331e-01,-1.304667e-04,9.812171e-10,2.991969e+01,1.487026e+01,1.504943e+01,3.108962e+01,1.716974e+02
1.696196e+06,1.963189e+01,3.731571e+04,4.318947e-01,9.278844e-01,9.278332e-01,-1.303686e-04,9.812170e-10,2.992222e+01,1.486899e+01,1.505323e+01,3.109216e+01,1.715171e+02
1.696296e+06,1.963305e+01,3.741575e+04,4.330526e-01,9.279002e-01,9.278333e-01,-1.302704e-04,9.812169e-10,2.992475e+01,1.486772e+01,1.505703e+01,3.109471e+01,1.713368e+02
1.696396e+06,1.963421e+01,3.751579e+04,4.342105e-01,9.279161e-01,9.278334e-01,-1.301722e-04,9.812168e-10,2.992728e+01,1.486644e+01,1.506083e+01,3.109726e+01,1.711565e+02
1.696496e+06,1.963537e+01,3.761583e+04,4.353684e-01,9.279319e-01,9.278335e-01,-1.300741e-04,9.812167e-10,2.992981e+01,1.486517e+01,1.506463e+01,3.109980e+01,1.709762e+02
1.696596e+06,1.963653e+01,3.771587e+04,4.365263e-01,9.279466e-01,9.278336e-01,-1.299759e-04,9.812166e-10,2.993246e+01,1.486393e+01,1.506853e+01,3.110250e+01,1.708014e+02
1.696696e+06,1.963768e+01,3.781592e+04,4.376842e-01,9.279121e-01,9.278336e-01,-1.298777e-04,9.812165e-10,2.994046e+01,1.486393e+01,1.507653e+01,3.111173e+01,1.708614e+02
1.696796e+06,1.963884e+01,3.791596e+04,4.388421e-01,9.278776e-01,9.278337e-01,-1.297796e-04,9.812164e-10,2.994846e+01,1.486393e+01,1.508453e+01,3.112095e+01,1.709214e+02
1.696896e+06,1.964000e+01,3.801600e+04,4.400000e-01,9.278431e-01,9.278338e-01,-1.296814e-04,9.812163e-10,2.995646e+01,1.486393e+01,1.509252e+01,3.113018e+01,1.709813e+02
1.696996e+06,1.964116e+01,3.811604e+04,4.411579e-01,9.278087e-01,9.278339e-01,-1.295832e-04,9.812162e-10,2.996445e+01,1.486393e+01,1.510052e+01,3.113940e+01,1.710413e+02
1.697096e+06,1.964232e+01,3.821608e+04,4.423158e-01,9.277754e-01,9.278340e-01,-1.294851e-04,9.812161e-10,2.997230e+01,1.486393e+01,1.510837e+01,3.114845e+01,1.711031e+02
1.697196e+06,1.964347e+01,3.831613e+04,4.434737e-01,9.277940e-01,9.278341e-01,-1.293869e-04,9.812160e-10,2.997356e+01,1.486393e+01,1.510963e+01,3.114947e+01,1.712431e+02
1.697296e+06,1.964463e+01,3.841617e+04,4.446316e-01,9.278127e-01,9.278342e-01,-1.292888e-04,9.812160e-10,2.997481e+01,1.486393e+01,1.511088e+01,3.115050e+01,1.713831e+02
1.697396e+06,1.964579e+01,3.851621e+04,4.457895e-01,9.278314e-01,9.278343e-01,-1.291906e-04,9.812159e-10,2.997607e+01,1.486393e+01,1.511214e+01,3.115152e+01,1.715231e+02
1.697496e+06,1.964695e+01,3.861625e+04,4.469474e-01,9.278501e-01,9.278344e-01,-1.290924e-04,9.812158e-10,2.997732e+01,1.486393e+01,1.511339e+01,3.115255e+01,1.716631e+02
1.697596e+06,1.964811e+01,3.871629e+04,4.481053e-01,9.278683e-01,9.278345e-01,-1.289943e-04,9.812157e-10,2.997844e+01,1.486393e+01,1.511451e+01,3.115343e+01,1.717982e+02
1.697696e+06,1.964926e+01,3.881634e+04,4.492632e-01,9.278683e-01,9.278346e-01,-1.288961e-04,9.812156e-10,2.997338e+01,1.486393e+01,1.510944e+01,3.114797e+01,1.717180e+02
1.697796e+06,1.965042e+01,3.891638e+04,4.504211e-01,9.278683e-01,9.278346e-01,-1.287979e-04,9.812155e-10,2.996831e+01,1.486393e+01,1.510438e+01,3.114251e+01,1.716377e+02
1.697896e+06,1.965158e+01,3.901642e+04,4.515789e-01,9.278683e-01,9.278347e-01,-1.286998e-04,9.812154e-10,2.996325e+01,1.486393e+01,1.509931e+01,3.113705e+01,1.715574e+02
1.697996e+06,1.965274e+01,3.911646e+04,4.527368e-01,9.278683e-01,9.278348e-01,-1.286016e-04,9.812153e-10,2.995818e+01,1.486393e+01,1.509425e+01,3.113159e+01,1.714772e+02
1.698097e+06,1.965389e+01,3.921651e+04,4.538947e-01,9.278702e-01,9.278349e-01,-1.285035e-04,9.812152e-10,2.995300e+01,1.486393e+01,1.508907e+01,3.112598e+01,1.713954e+02
1.698197e+06,1.965505e+01,3.931655e+04,4.550526e-01,9.279176e-01,9.278350e-01,-1.284053e-04,9.812151e-10,2.994500e+01,1.486393e+01,1.508107e+01,3.111653e+01,1.712754e+02
1.698297e+06,1.965621e+01,3.941659e+04,4.562105e-01,9.279650e-01,9.278351e-01,-1.283071e-04,9.812150e-10,2.993700e+01,1.486393e+01,1.507307e+01,3.110708e+01,1.711554e+02
1.698397e+06,1.965737e+01,3.951663e+04,4.573684e-01,9.280124e-01,9.278352e-01,-1.282090e-04,9.812149e-10,2.992900e+01,1.486393e+01,1.506507e+01,3.109763e+01,1.710354e+02
1.698497e+06,1.965853e+01,3.961667e+04,4.585263e-01,9.280598e-01,9.278353e-01,-1.281108e-04,9.812148e-10,2.992100e+01,1.486393e+01,1.505707e+01,3.108818e+01,1.709154e+02
1.698597e+06,1.965968e+01,3.971672e+04,4.596842e-01,9.281058e-01,9.278354e-01,-1.280126e-04,9.812147e-10,2.991336e+01,1.486387e+01,1.504949e+01,3.107914e+01,1.708046e+02
1.698697e+06,1.966084e+01,3.981676e+04,4.608421e-01,9.281144e-01,9.278355e-01,-1.279145e-04,9.812146e-10,2.991463e+01,1.486217e+01,1.505246e+01,3.108049e+01,1.709246e+02
1.698797e+06,1.966200e+01,3.991680e+04,4.620000e-01,9.281230e-01,9.278356e-01,-1.278163e-04,9.812145e-10,2.991590e+01,1.486047e+01,1.505542e+01,3.108184e+01,1.710446e+02
1.698897e+06,1.966316e+01,4.001684e+04,4.631579e-01,9.281317e-01,9.278357e-01,-1.277182e-04,9.812144e-10,2.991717e+01,1.485878e+01,1.505839e+01,3.108319e+01,1.711645e+02
1.698997e+06,1.966432e+01,4.011688e+04,4.643158e-01,9.281403e-01,9.278357e-01,-1.276200e-04,9.812143e-10,2.991843e+01,1.485708e+01,1.506135e+01,3.108453e+01,1.712845e+02
1.699097e+06,1.966547e+01,4.021693e+04,4.654737e-01,9.281477e-01,9.278358e-01,-1.275218e-04,9.812142e-10,2.991996e+01,1.485545e+01,1.506451e+01,3.108617e+01,1.714038e+02
1.699197e+06,1.966663e+01,4.031697e+04,4.666316e-01,9.281232e-01,9.278359e-01,-1.274237e-04,9.812141e-10,2.992796e+01,1.485545e+01,1.507251e+01,3.109522e+01,1.715038e+02
1.699297e+06,1.966779e+01,4.041701e+04,4.677895e-01,9.280988e-01,9.278360e-01,-1.273255e-04,9.812140e-10,2.993596e+01,1.485545e+01,1.508051e+01,3.110427e+01,1.716038e+02
1.699397e+06,1.966895e+01,4.051705e+04,4.689474e-01,9.280744e-01,9.278361e-01,-1.272273e-04,9.812139e-10,2.994395e+01,1.485545e+01,1.508851e+01,3.111331e+01,1.717037e+02
1.699497e+06,1.967011e+01,4.061709e+04,4.701053e-01,9.280499e-01,9.278362e-01,-1.271292e-04,9.812138e-10,2.995195e+01,1.485545e+01,1.509651e+01,3.112236e+01,1.718037e+02
1.699597e+06,1.967126e+01,4.071714e+04,4.712632e-01,9.280249e-01,9.278363e-01,-1.270310e-04,9.812137e-10,2.995984e+01,1.485551e+01,1.510433e+01,3.113130e+01,1.718970e+02
1.699697e+06,1.967242e+01,4.081718e+04,4.724211e-01,9.279832e-01,9.278364e-01,-1.269329e-04,9.812136e-10,2.996489e+01,1.485721e+01,1.510768e+01,3.113733e+01,1.718170e+02
1.699797e+06,1.967358e+01,4.091722e+04,4.735789e-01,9.279415e-01,9.278365e-01,-1.268347e-04,9.812135e-10,2.996994e+01,1.485890e+01,1.511103e+01,3.114337e+01,1.717370e+02
1.699897e+06,1.967474e+01,4.101726e+04,4.747368e-01,9.278998e-01,9.278366e-01,-1.267365e-04,9.812134e-10,2.997499e+01,1.486060e+01,1.511439e+01,3.114941e+01,1.716570e+02
1.699997e+06,1.967589e+01,4.111731e+04,4.758947e-01,9.278582e-01,9.278367e-01,-1.266384e-04,9.812133e-10,2.998003e+01,1.486230e+01,1.511774e+01,3.115545e+01,1.715770e+02
1.700097e+06,1.967705e+01,4.121735e+04,4.770526e-01,9.278184e-01,9.278367e-01,-1.265402e-04,9.812133e-10,2.998442e+01,1.486393e+01,1.512049e+01,3.116075e+01,1.714934e+02
1.700197e+06,1.967821e+01,4.131739e+04,4.782105e-01,9.278285e-01,9.278368e-01,-1.264420e-04,9.812132e-10,2.997137e+01,1.486393e+01,1.510744e+01,3.114651e+01,1.713134e+02
1.700297e+06,1.967937e+01,4.141743e+04,4.793684e-01,9.278385e-01,9.278369e-01,-1.263439e-04,9.812131e-10,2.995832e+01,1.486393e+01,1.509439e+01,3.113227e+01,1.711334e+02
1.700397e+06,1.968053e+01,4.151747e+04,4.805263e-01,9.278486e-01,9.278370e-01,-1.262457e-04,9.812130e-10,2.994527e+01,1.486393e+01,1.508134e+01,3.111803e+01,1.709534e+02
1.700498e+06,1.968168e+01,4.161752e+04,4.816842e-01,9.278586e-01,9.278371e-01,-1.261476e-04,9.812129e-10,2.993223e+01,1.486393e+01,1.506830e+01,3.110379e+01,1.707734e+02
1.700598e+06,1.968284e+01,4.171756e+04,4.828421e-01,9.278680e-01,9.278372e-01,-1.260494e-04,9.812128e-10,2.991999e+01,1.486393e+01,1.505606e+01,3.109044e+01,1.706029e+02
1.700698e+06,1.968400e+01,4.181760e+04,4.840000e-01,9.278579e-01,9.278373e-01,-1.259512e-04,9.812127e-10,2.992925e+01,1.486393e+01,1.506531e+01,3.110059e+01,1.706829e+02
1.700798e+06,1.968516e+01,4.191764e+04,4.851579e-01,9.278479e-01,9.278374e-01,-1.258531e-04,9.812126e-10,2.993850e+01,1.486393e+01,1.507457e+01,3.111074e+01,1.707629e+02
1.700898e+06,1.968632e+01,4.201768e+04,4.863158e-01,9.278378e-01,9.278375e-01,-1.257549e-04,9.812125e-10,2.994775e+01,1.486393e+01,1.508382e+01,3.112089e+01,1.708429e+02
1.700998e+06,1.968747e+01,4.211773e+04,4.874737e-01,9.278277e-01,9.278376e-01,-1.256567e-04,9.812124e-10,2.995701e+01,1.486393e+01,1.509308e+01,3.113104e+01,1.709229e+02
1.701098e+06,1.968863e+01,4.221777e+04,4.886316e-01,9.278169e-01,9.278377e-01,-1.255586e-04,9.812123e-10,2.996578e+01,1.486398e+01,1.510180e+01,3.114068e+01,1.710029e+02
1.701198e+06,1.968979e+01,4.231781e+04,4.897895e-01,9.277838e-01,9.278377e-01,-1.254604e-04,9.812122e-10,2.996157e+01,1.486525e+01,1.509633e+01,3.113663e+01,1.710829e+02
1.701298e+06,1.969095e+01,4.241785e+04,4.909474e-01,9.277508e-01,9.278378e-01,-1.253623e-04,9.812121e-10,2.995737e+01,1.486651e+01,1.509085e+01,3.113258e+01,1.711629e+02
1.701398e+06,1.969211e+01,4.251789e+04,4.921053e-01,9.277177e-01,9.278379e-01,-1.252641e-04,9.812120e-10,2.995316e+01,1.486778e+01,1.508538e+01,3.112852e+01,1.712429e+02
1.701498e+06,1.969326e+01,4.261794e+04,4.932632e-01,9.276847e-01,9.278380e-01,-1.251659e-04,9.812119e-10,2.994895e+01,1.486905e+01,1.507990e+01,3.112447e+01,1.713228e+02
1.701598e+06,1.969442e+01,4.271798e+04,4.944211e-01,9.276537e-01,9.278381e-01,-1.250678e-04,9.812118e-10,2.994518e+01,1.487028e+01,1.507490e+01,3.112085e+01,1.714028e+02
1.701698e+06,1.969558e+01,4.281802e+04,4.955789e-01,9.276782e-01,9.278382e-01,-1.249696e-04,9.812117e-10,2.995319e+01,1.487028e+01,1.508292e+01,3.112906e+01,1.714830e+02
1.701798e+06,1.969674e+01,4.291806e+04,4.967368e-01,9.277026e-01,9.278383e-01,-1.248714e-04,9.812116e-10,2.996121e+01,1.487028e+01,1.509093e+01,3.113727e+01,1.715631e+02
1.701898e+06,1.969789e+01,4.301811e+04,4.978947e-01,9.277271e-01,9.278384e-01,-1.247733e-04,9.812115e-10,2.996922e+01,1.487028e+01,1.509894e+01,3.114548e+01,1.716432e+02
1.701998e+06,1.969905e+01,4.311815e+04,4.990526e-01,9.277516e-01,9.278385e-01,-1.246751e-04,9.812114e-10,2.997723e+01,1.487028e+01,1.510696e+01,3.115368e+01,1.717234e+02
1.702098e+06,1.970021e+01,4.321819e+04,5.002105e-01,9.277775e-01,9.278386e-01,-1.245770e-04,9.812113e-10,2.998433e+01,1.487022e+01,1.511411e+01,3.116088e+01,1.717887e+02
1.702198e+06,1.970137e+01,4.331823e+04,5.013684e-01,9.278364e-01,9.278387e-01,-1.244788e-04,9.812112e-10,2.997128e+01,1.486895e+01,1.510233e+01,3.114588e+01,1.715287e+02
1.702298e+06,1.970253e+01,4.341827e+04,5.025263e-01,9.278953e-01,9.278387e-01,-1.243806e-04,9.812111e-10,2.995823e+01,1.486768e+01,1.509055e+01,3.113089e+01,1.712687e+02
1.702398e+06,1.970368e+01,4.351832e+04,5.036842e-01,9.279542e-01,9.278388e-01,-1.242825e-04,9.812110e-10,2.994519e+01,1.486641e+01,1.507877e+01,3.111589e+01,1.710087e+02
1.702498e+06,1.970484e+01,4.361836e+04,5.048421e-01,9.280132e-01,9.278389e-01,-1.241843e-04,9.812109e-10,2.993214e+01,1.486515e+01,1.506699e+01,3.110090e+01,1.707488e+02
1.702598e+06,1.970600e+01,4.371840e+04,5.060000e-01,9.280673e-01,9.278390e-01,-1.240861e-04,9.812108e-10,2.991987e+01,1.486393e+01,1.505594e+01,3.108683e+01,1.705043e+02
1.702698e+06,1.970716e+01,4.381844e+04,5.071579e-01,9.280169e-01,9.278391e-01,-1.239880e-04,9.812107e-10,2.992494e+01,1.486393e+01,1.506101e+01,3.109317e+01,1.706047e+02
1.702798e+06,1.970832e+01,4.391848e+04,5.083158e-01,9.279664e-01,9.278392e-01,-1.238898e-04,9.812107e-10,2.993000e+01,1.486393e+01,1.506607e+01,3.109951e+01,1.707050e+02
1.702899e+06,1.970947e+01,4.401853e+04,5.094737e-01,9.279159e-01,9.278393e-01,-1.237917e-04,9.812106e-10,2.993507e+01,1.486393e+01,1.507114e+01,3.110585e+01,1.708053e+02
1.702999e+06,1.971063e+01,4.411857e+04,5.106316e-01,9.278655e-01,9.278394e-01,-1.236935e-04,9.812105e-10,2.994014e+01,1.486393e+01,1.507620e+01,3.111220e+01,1.709057e+02
1.703099e+06,1.971179e+01,4.421861e+04,5.117895e-01,9.278170e-01,9.278395e-01,-1.235953e-04,9.812104e-10,2.994459e+01,1.486393e+01,1.508066e+01,3.111785e+01,1.709832e+02
1.703199e+06,1.971295e+01,4.431865e+04,5.129474e-01,9.277998e-01,9.278396e-01,-1.234972e-04,9.812103e-10,2.993955e+01,1.486393e+01,1.507561e+01,3.111271e+01,1.707032e+02
1.703299e+06,1.971411e+01,4.441869e+04,5.141053e-01,9.277825e-01,9.278397e-01,-1.233990e-04,9.812102e-10,2.993450e+01,1.486393e+01,1.507057e+01,3.110757e+01,1.704233e+02
1.703399e+06,1.971526e+01,4.451874e+04,5.152632e-01,9.277653e-01,9.278398e-01,-1.233008e-04,9.812101e-10,2.992945e+01,1.486393e+01,1.506552e+01,3.110243e+01,1.701433e+02
1.703499e+06,1.971642e+01,4.461878e+04,5.164211e-01,9.277481e-01,9.278398e-01,-1.232027e-04,9.812100e-10,2.992440e+01,1.486393e+01,1.506047e+01,3.109729e+01,1.698633e+02
1.703599e+06,1.971758e+01,4.471882e+04,5.175789e-01,9.277354e-01,9.278399e-01,-1.231045e-04,9.812099e-10,2.992021e+01,1.486383e+01,1.505638e+01,3.109300e+01,1.696083e+02
1.703699e+06,1.971874e+01,4.481886e+04,5.187368e-01,9.277943e-01,9.278400e-01,-1.230064e-04,9.812098e-10,2.992946e+01,1.486213e+01,1.506733e+01,3.110208e+01,1.697483e+02
1.703799e+06,1.971989e+01,4.491891e+04,5.198947e-01,9.278532e-01,9.278401e-01,-1.229082e-04,9.812097e-10,2.993871e+01,1.486044e+01,1.507828e+01,3.111115e+01,1.698883e+02
1.703899e+06,1.972105e+01,4.501895e+04,5.210526e-01,9.279121e-01,9.278402e-01,-1.228100e-04,9.812096e-10,2.994797e+01,1.485874e+01,1.508923e+01,3.112023e+01,1.700283e+02
1.703999e+06,1.972221e+01,4.511899e+04,5.222105e-01,9.279710e-01,9.278403e-01,-1.227119e-04,9.812095e-10,2.995722e+01,1.485704e+01,1.510018e+01,3.112930e+01,1.701683e+02
1.704099e+06,1.972337e+01,4.521903e+04,5.233684e-01,9.280245e-01,9.278404e-01,-1.226137e-04,9.812094e-10,2.996623e+01,1.485545e+01,1.511078e+01,3.113819e+01,1.703035e+02
1.704199e+06,1.972453e+01,4.531907e+04,5.245263e-01,9.279930e-01,9.278405e-01,-1.225155e-04,9.812093e-10,2.997127e+01,1.485545e+01,1.511582e+01,3.114417e+01,1.703634e+02
1.704299e+06,1.972568e+01,4.541912e+04,5.256842e-01,9.279614e-01,9.278406e-01,-1.224174e-04,9.812092e-10,2.997631e+01,1.485545e+01,1.512086e+01,3.115015e+01,1.704233e+02
1.704399e+06,1.972684e+01,4.551916e+04,5.268421e-01,9.279299e-01,9.278407e-01,-1.223192e-04,9.812091e-10,2.998135e+01,1.485545e+01,1.512590e+01,3.115614e+01,1.704832e+02
1.704499e+06,1.972800e+01,4.561920e+04,5.280000e-01,9.278983e-01,9.278408e-01,-1.222211e-04,9.812090e-10,2.998639e+01,1.485545e+01,1.513094e+01,3.116212e+01,1.705431e+02
1.704599e+06,1.972916e+01,4.571924e+04,5.291579e-01,9.278707e-01,9.278408e-01,-1.221229e-04,9.812089e-10,2.999046e+01,1.485545e+01,1.513501e+01,3.116700e+01,1.706010e+02
1.704699e+06,1.973032e+01,4.581928e+04,5.303158e-01,9.279182e-01,9.278409e-01,-1.220247e-04,9.812088e-10,2.997613e+01,1.485545e+01,1.512068e+01,3.115072e+01,1.706210e+02
1.704799e+06,1.973147e+01,4.591933e+04,5.314737e-01,9.279657e-01,9.278410e-01,-1.219266e-04,9.812087e-10,2.996180e+01,1.485545e+01,1.510635e+01,3.113445e+01,1.706411e+02
1.704899e+06,1.973263e+01,4.601937e+04,5.326316e-01,9.280132e-01,9.278411e-01,-1.218284e-04,9.812086e-10,2.994748e+01,1.485545e+01,1.509203e+01,3.111818e+01,1.706611e+02
1.704999e+06,1.973379e+01,4.611941e+04,5.337895e-01,9.280607e-01,9.278412e-01,-1.217302e-04,9.812085e-10,2.993315e+01,1.485545e+01,1.507770e+01,3.110191e+01,1.706811e+02
1.705099e+06,1.973495e+01,4.621945e+04,5.349474e-01,9.281002e-01,9.278413e-01,-1.216321e-04,9.812084e-10,2.991988e+01,1.485545e+01,1.506443e+01,3.108691e+01,1.707047e+02
1.705199e+06,1.973611e+01,4.631949e+04,5.361053e-01,9.280097e-01,9.278414e-01,-1.215339e-04,9.812083e-10,2.992365e+01,1.485545e+01,1.506821e+01,3.109257e+01,1.707846e+02
1.705300e+06,1.973726e+01,4.641954e+04,5.372632e-01,9.279192e-01,9.278415e-01,-1.214358e-04,9.812082e-10,2.992743e+01,1.485545e+01,1.507198e+01,3.109823e+01,1.708646e+02
1.705400e+06,1.973842e+01,4.651958e+04,5.384211e-01,9.278286e-01,9.278416e-01,-1.213376e-04,9.812081e-10,2.993121e+01,1.485545e+01,1.507576e+01,3.110388e+01,1.709446e+02
1.705500e+06,1.973958e+01,4.661962e+04,5.395789e-01,9.277381e-01,9.278417e-01,-1.212394e-04,9.812081e-10,2.993499e+01,1.485545e+01,1.507954e+01,3.110954e+01,1.710246e+02
