Repository: brandonlampe/CS_Data

# Repository for Crushed Salt Data
**Grant No: 456417**

This is a work in progress!

## Repository Content

### Directory Names
A uniform namining structure still in progress, but in general directories are named according to the following:
 - Names contain no spaces, a single underscore "_" will be used as a file name seperator.
 - Files are for the Crushed Salt Project (CSP); therefore, the first three charaters of each file are "CSP".
 - Folders are organized by which frame the test was performed on i.e., A2 or A3.
 - The fifth and sixth charaters of each file name will therefore be "A" followed by the frame number.

File: UNM_WP_HY_175_13/STAGE11/CREEP_FIT/175_13_STAGE11_CREEP_OUT.csv (part 3 of 7)
Analysis by Brandon Lampe, performed on: 2016/11/04 15:50:33
Experimental results below begin at: 2016/10/21 17:45:36
Duration (sec),Duration (day),Elapsed Time (sec),Elapsed Time (day),Interpolated Fractional Density,Fit to Fractional Density,Fit to Volume Strain,Fit to Volume Strain Rate (1/sec),Confining Pressure (MPa),Pore Pressure (MPa),Terzaghi Pressure (MPa),Solid Pressure (MPa),Temperature (C))
1.705600e+06,1.974074e+01,4.671966e+04,5.407368e-01,9.276548e-01,9.278418e-01,-1.211413e-04,9.812080e-10,2.993841e+01,1.485545e+01,1.508296e+01,3.111468e+01,1.711035e+02
1.705700e+06,1.974189e+01,4.681971e+04,5.418947e-01,9.276878e-01,9.278418e-01,-1.210431e-04,9.812079e-10,2.993588e+01,1.485545e+01,1.508043e+01,3.111138e+01,1.711635e+02
1.705800e+06,1.974305e+01,4.691975e+04,5.430526e-01,9.277208e-01,9.278419e-01,-1.209449e-04,9.812078e-10,2.993336e+01,1.485545e+01,1.507791e+01,3.110809e+01,1.712235e+02
1.705900e+06,1.974421e+01,4.701979e+04,5.442105e-01,9.277539e-01,9.278420e-01,-1.208468e-04,9.812077e-10,2.993083e+01,1.485545e+01,1.507539e+01,3.110479e+01,1.712834e+02
1.706000e+06,1.974537e+01,4.711983e+04,5.453684e-01,9.277869e-01,9.278421e-01,-1.207486e-04,9.812076e-10,2.992831e+01,1.485545e+01,1.507286e+01,3.110149e+01,1.713434e+02
1.706100e+06,1.974653e+01,4.721987e+04,5.465263e-01,9.278129e-01,9.278422e-01,-1.206505e-04,9.812075e-10,2.992624e+01,1.485555e+01,1.507070e+01,3.109880e+01,1.713897e+02
1.706200e+06,1.974768e+01,4.731992e+04,5.476842e-01,9.277224e-01,9.278423e-01,-1.205523e-04,9.812074e-10,2.993172e+01,1.485724e+01,1.507448e+01,3.110615e+01,1.712097e+02
1.706300e+06,1.974884e+01,4.741996e+04,5.488421e-01,9.276319e-01,9.278424e-01,-1.204541e-04,9.812073e-10,2.993720e+01,1.485894e+01,1.507826e+01,3.111351e+01,1.710297e+02
1.706400e+06,1.975000e+01,4.752000e+04,5.500000e-01,9.275414e-01,9.278425e-01,-1.203560e-04,9.812072e-10,2.994267e+01,1.486063e+01,1.508204e+01,3.112086e+01,1.708497e+02
1.706500e+06,1.975116e+01,4.762004e+04,5.511579e-01,9.274510e-01,9.278426e-01,-1.202578e-04,9.812071e-10,2.994815e+01,1.486233e+01,1.508582e+01,3.112822e+01,1.706698e+02
1.706600e+06,1.975232e+01,4.772008e+04,5.523158e-01,9.273685e-01,9.278427e-01,-1.201597e-04,9.812070e-10,2.995293e+01,1.486400e+01,1.508892e+01,3.113469e+01,1.705023e+02
1.706700e+06,1.975347e+01,4.782013e+04,5.534737e-01,9.274188e-01,9.278428e-01,-1.200615e-04,9.812069e-10,2.994619e+01,1.486527e+01,1.508091e+01,3.112644e+01,1.705423e+02
1.706800e+06,1.975463e+01,4.792017e+04,5.546316e-01,9.274692e-01,9.278428e-01,-1.199633e-04,9.812068e-10,2.993944e+01,1.486655e+01,1.507290e+01,3.111819e+01,1.705824e+02
1.706900e+06,1.975579e+01,4.802021e+04,5.557895e-01,9.275195e-01,9.278429e-01,-1.198652e-04,9.812067e-10,2.993270e+01,1.486782e+01,1.506488e+01,3.110994e+01,1.706225e+02
1.707000e+06,1.975695e+01,4.812025e+04,5.569474e-01,9.275699e-01,9.278430e-01,-1.197670e-04,9.812066e-10,2.992596e+01,1.486909e+01,1.505687e+01,3.110169e+01,1.706625e+02
1.707100e+06,1.975811e+01,4.822029e+04,5.581053e-01,9.276174e-01,9.278431e-01,-1.196688e-04,9.812065e-10,2.991974e+01,1.487036e+01,1.504938e+01,3.109405e+01,1.707091e+02
1.707200e+06,1.975926e+01,4.832034e+04,5.592632e-01,9.276246e-01,9.278432e-01,-1.195707e-04,9.812064e-10,2.992099e+01,1.487161e+01,1.504938e+01,3.109518e+01,1.708491e+02
1.707300e+06,1.976042e+01,4.842038e+04,5.604211e-01,9.276318e-01,9.278433e-01,-1.194725e-04,9.812063e-10,2.992225e+01,1.487287e+01,1.504938e+01,3.109631e+01,1.709891e+02
1.707400e+06,1.976158e+01,4.852042e+04,5.615789e-01,9.276389e-01,9.278434e-01,-1.193744e-04,9.812062e-10,2.992350e+01,1.487412e+01,1.504938e+01,3.109744e+01,1.711291e+02
1.707500e+06,1.976274e+01,4.862046e+04,5.627368e-01,9.276461e-01,9.278435e-01,-1.192762e-04,9.812061e-10,2.992476e+01,1.487538e+01,1.504938e+01,3.109857e+01,1.712690e+02
1.707601e+06,1.976389e+01,4.872051e+04,5.638947e-01,9.276544e-01,9.278436e-01,-1.191780e-04,9.812060e-10,2.992577e+01,1.487655e+01,1.504922e+01,3.109942e+01,1.713961e+02
1.707701e+06,1.976505e+01,4.882055e+04,5.650526e-01,9.276788e-01,9.278437e-01,-1.190799e-04,9.812059e-10,2.992324e+01,1.487655e+01,1.504669e+01,3.109627e+01,1.713361e+02
1.707801e+06,1.976621e+01,4.892059e+04,5.662105e-01,9.277033e-01,9.278438e-01,-1.189817e-04,9.812058e-10,2.992072e+01,1.487655e+01,1.504417e+01,3.109313e+01,1.712761e+02
1.707901e+06,1.976737e+01,4.902063e+04,5.673684e-01,9.277277e-01,9.278438e-01,-1.188835e-04,9.812057e-10,2.991820e+01,1.487655e+01,1.504164e+01,3.108998e+01,1.712161e+02
1.708001e+06,1.976853e+01,4.912067e+04,5.685263e-01,9.277521e-01,9.278439e-01,-1.187854e-04,9.812056e-10,2.991567e+01,1.487655e+01,1.503912e+01,3.108683e+01,1.711561e+02
1.708101e+06,1.976968e+01,4.922072e+04,5.696842e-01,9.277804e-01,9.278440e-01,-1.186872e-04,9.812055e-10,2.991331e+01,1.487655e+01,1.503676e+01,3.108379e+01,1.711026e+02
1.708201e+06,1.977084e+01,4.932076e+04,5.708421e-01,9.278655e-01,9.278441e-01,-1.185891e-04,9.812055e-10,2.991331e+01,1.487655e+01,1.503676e+01,3.108230e+01,1.711427e+02
1.708301e+06,1.977200e+01,4.942080e+04,5.720000e-01,9.279505e-01,9.278442e-01,-1.184909e-04,9.812054e-10,2.991331e+01,1.487655e+01,1.503676e+01,3.108082e+01,1.711828e+02
1.708401e+06,1.977316e+01,4.952084e+04,5.731579e-01,9.280356e-01,9.278443e-01,-1.183927e-04,9.812053e-10,2.991331e+01,1.487655e+01,1.503676e+01,3.107933e+01,1.712230e+02
1.708501e+06,1.977432e+01,4.962088e+04,5.743158e-01,9.281207e-01,9.278444e-01,-1.182946e-04,9.812052e-10,2.991331e+01,1.487655e+01,1.503676e+01,3.107785e+01,1.712631e+02
1.708601e+06,1.977547e+01,4.972093e+04,5.754737e-01,9.281927e-01,9.278445e-01,-1.181964e-04,9.812051e-10,2.991382e+01,1.487645e+01,1.503737e+01,3.107715e+01,1.713000e+02
1.708701e+06,1.977663e+01,4.982097e+04,5.766316e-01,9.281167e-01,9.278446e-01,-1.180983e-04,9.812050e-10,2.992013e+01,1.487520e+01,1.504493e+01,3.108537e+01,1.713000e+02
1.708801e+06,1.977779e+01,4.992101e+04,5.777895e-01,9.280407e-01,9.278447e-01,-1.180001e-04,9.812049e-10,2.992643e+01,1.487394e+01,1.505249e+01,3.109359e+01,1.713000e+02
1.708901e+06,1.977895e+01,5.002105e+04,5.789474e-01,9.279646e-01,9.278448e-01,-1.179019e-04,9.812048e-10,2.993274e+01,1.487269e+01,1.506005e+01,3.110181e+01,1.713000e+02
1.709001e+06,1.978011e+01,5.012109e+04,5.801053e-01,9.278886e-01,9.278449e-01,-1.178038e-04,9.812047e-10,2.993904e+01,1.487144e+01,1.506760e+01,3.111003e+01,1.713000e+02
1.709101e+06,1.978126e+01,5.022114e+04,5.812632e-01,9.278180e-01,9.278449e-01,-1.177056e-04,9.812046e-10,2.994472e+01,1.487028e+01,1.507444e+01,3.111747e+01,1.713086e+02
1.709201e+06,1.978242e+01,5.032118e+04,5.824211e-01,9.278180e-01,9.278450e-01,-1.176074e-04,9.812045e-10,2.994219e+01,1.487028e+01,1.507192e+01,3.111475e+01,1.714286e+02
1.709301e+06,1.978358e+01,5.042122e+04,5.835789e-01,9.278180e-01,9.278451e-01,-1.175093e-04,9.812044e-10,2.993967e+01,1.487028e+01,1.506939e+01,3.111203e+01,1.715486e+02
1.709401e+06,1.978474e+01,5.052126e+04,5.847368e-01,9.278180e-01,9.278452e-01,-1.174111e-04,9.812043e-10,2.993714e+01,1.487028e+01,1.506687e+01,3.110931e+01,1.716686e+02
1.709501e+06,1.978589e+01,5.062131e+04,5.858947e-01,9.278180e-01,9.278453e-01,-1.173130e-04,9.812042e-10,2.993462e+01,1.487028e+01,1.506434e+01,3.110659e+01,1.717886e+02
1.709601e+06,1.978705e+01,5.072135e+04,5.870526e-01,9.278193e-01,9.278454e-01,-1.172148e-04,9.812041e-10,2.993192e+01,1.487028e+01,1.506164e+01,3.110365e+01,1.719014e+02
1.709701e+06,1.978821e+01,5.082139e+04,5.882105e-01,9.278366e-01,9.278455e-01,-1.171166e-04,9.812040e-10,2.992686e+01,1.487028e+01,1.505658e+01,3.109790e+01,1.719215e+02
1.709801e+06,1.978937e+01,5.092143e+04,5.893684e-01,9.278538e-01,9.278456e-01,-1.170185e-04,9.812039e-10,2.992180e+01,1.487028e+01,1.505153e+01,3.109215e+01,1.719415e+02
1.709901e+06,1.979053e+01,5.102147e+04,5.905263e-01,9.278711e-01,9.278457e-01,-1.169203e-04,9.812038e-10,2.991675e+01,1.487028e+01,1.504647e+01,3.108640e+01,1.719615e+02
1.710002e+06,1.979168e+01,5.112152e+04,5.916842e-01,9.278884e-01,9.278458e-01,-1.168221e-04,9.812037e-10,2.991169e+01,1.487028e+01,1.504141e+01,3.108065e+01,1.719816e+02
1.710102e+06,1.979284e+01,5.122156e+04,5.928421e-01,9.279009e-01,9.278459e-01,-1.167240e-04,9.812036e-10,2.990724e+01,1.487017e+01,1.503706e+01,3.107563e+01,1.720016e+02
1.710202e+06,1.979400e+01,5.132160e+04,5.940000e-01,9.278593e-01,9.278459e-01,-1.166258e-04,9.812035e-10,2.990976e+01,1.486891e+01,1.504085e+01,3.107918e+01,1.720216e+02
1.710302e+06,1.979516e+01,5.142164e+04,5.951579e-01,9.278176e-01,9.278460e-01,-1.165277e-04,9.812034e-10,2.991228e+01,1.486764e+01,1.504465e+01,3.108273e+01,1.720416e+02
1.710402e+06,1.979632e+01,5.152168e+04,5.963158e-01,9.277760e-01,9.278461e-01,-1.164295e-04,9.812033e-10,2.991481e+01,1.486637e+01,1.504844e+01,3.108627e+01,1.720616e+02
1.710502e+06,1.979747e+01,5.162173e+04,5.974737e-01,9.277343e-01,9.278462e-01,-1.163313e-04,9.812032e-10,2.991733e+01,1.486510e+01,1.505223e+01,3.108982e+01,1.720816e+02
1.710602e+06,1.979863e+01,5.172177e+04,5.986316e-01,9.277006e-01,9.278463e-01,-1.162332e-04,9.812031e-10,2.992005e+01,1.486393e+01,1.505612e+01,3.109344e+01,1.720968e+02
1.710702e+06,1.979979e+01,5.182181e+04,5.997895e-01,9.277595e-01,9.278464e-01,-1.161350e-04,9.812030e-10,2.992510e+01,1.486393e+01,1.506117e+01,3.109785e+01,1.720568e+02
1.710802e+06,1.980095e+01,5.192185e+04,6.009474e-01,9.278184e-01,9.278465e-01,-1.160369e-04,9.812029e-10,2.993015e+01,1.486393e+01,1.506622e+01,3.110226e+01,1.720168e+02
1.710902e+06,1.980211e+01,5.202189e+04,6.021053e-01,9.278773e-01,9.278466e-01,-1.159387e-04,9.812029e-10,2.993520e+01,1.486393e+01,1.507127e+01,3.110667e+01,1.719768e+02
1.711002e+06,1.980326e+01,5.212194e+04,6.032632e-01,9.279362e-01,9.278467e-01,-1.158405e-04,9.812028e-10,2.994025e+01,1.486393e+01,1.507631e+01,3.111108e+01,1.719369e+02
1.711102e+06,1.980442e+01,5.222198e+04,6.044211e-01,9.279858e-01,9.278468e-01,-1.157424e-04,9.812027e-10,2.994470e+01,1.486380e+01,1.508090e+01,3.111502e+01,1.718984e+02
1.711202e+06,1.980558e+01,5.232202e+04,6.055789e-01,9.279269e-01,9.278469e-01,-1.156442e-04,9.812026e-10,2.994217e+01,1.486210e+01,1.508007e+01,3.111346e+01,1.718784e+02
1.711302e+06,1.980674e+01,5.242206e+04,6.067368e-01,9.278680e-01,9.278469e-01,-1.155460e-04,9.812025e-10,2.993965e+01,1.486040e+01,1.507925e+01,3.111190e+01,1.718584e+02
1.711402e+06,1.980789e+01,5.252211e+04,6.078947e-01,9.278091e-01,9.278470e-01,-1.154479e-04,9.812024e-10,2.993713e+01,1.485871e+01,1.507842e+01,3.111035e+01,1.718384e+02
1.711502e+06,1.980905e+01,5.262215e+04,6.090526e-01,9.277502e-01,9.278471e-01,-1.153497e-04,9.812023e-10,2.993460e+01,1.485701e+01,1.507759e+01,3.110879e+01,1.718184e+02
1.711602e+06,1.981021e+01,5.272219e+04,6.102105e-01,9.276999e-01,9.278472e-01,-1.152516e-04,9.812022e-10,2.993228e+01,1.485558e+01,1.507669e+01,3.110728e+01,1.718031e+02
1.711702e+06,1.981137e+01,5.282223e+04,6.113684e-01,9.277502e-01,9.278473e-01,-1.151534e-04,9.812021e-10,2.993228e+01,1.485728e+01,1.507500e+01,3.110626e+01,1.718432e+02
1.711802e+06,1.981253e+01,5.292227e+04,6.125263e-01,9.278006e-01,9.278474e-01,-1.150552e-04,9.812020e-10,2.993228e+01,1.485898e+01,1.507330e+01,3.110525e+01,1.718833e+02
1.711902e+06,1.981368e+01,5.302232e+04,6.136842e-01,9.278510e-01,9.278475e-01,-1.149571e-04,9.812019e-10,2.993228e+01,1.486068e+01,1.507160e+01,3.110423e+01,1.719233e+02
1.712002e+06,1.981484e+01,5.312236e+04,6.148421e-01,9.279013e-01,9.278476e-01,-1.148589e-04,9.812018e-10,2.993228e+01,1.486238e+01,1.506990e+01,3.110322e+01,1.719634e+02
1.712102e+06,1.981600e+01,5.322240e+04,6.160000e-01,9.279474e-01,9.278477e-01,-1.147608e-04,9.812017e-10,2.993217e+01,1.486393e+01,1.506824e+01,3.110217e+01,1.719896e+02
1.712202e+06,1.981716e+01,5.332244e+04,6.171579e-01,9.279474e-01,9.278478e-01,-1.146626e-04,9.812016e-10,2.993090e+01,1.486393e+01,1.506697e+01,3.110081e+01,1.718696e+02
1.712302e+06,1.981832e+01,5.342248e+04,6.183158e-01,9.279474e-01,9.278479e-01,-1.145644e-04,9.812015e-10,2.992963e+01,1.486393e+01,1.506570e+01,3.109944e+01,1.717497e+02
1.712403e+06,1.981947e+01,5.352253e+04,6.194737e-01,9.279474e-01,9.278479e-01,-1.144663e-04,9.812014e-10,2.992836e+01,1.486393e+01,1.506443e+01,3.109807e+01,1.716297e+02
1.712503e+06,1.982063e+01,5.362257e+04,6.206316e-01,9.279474e-01,9.278480e-01,-1.143681e-04,9.812013e-10,2.992709e+01,1.486393e+01,1.506316e+01,3.109671e+01,1.715097e+02
1.712603e+06,1.982179e+01,5.372261e+04,6.217895e-01,9.279495e-01,9.278481e-01,-1.142699e-04,9.812012e-10,2.992684e+01,1.486393e+01,1.506290e+01,3.109639e+01,1.714000e+02
1.712703e+06,1.982295e+01,5.382265e+04,6.229474e-01,9.279739e-01,9.278482e-01,-1.141718e-04,9.812011e-10,2.993736e+01,1.486393e+01,1.507343e+01,3.110731e+01,1.714000e+02
1.712803e+06,1.982411e+01,5.392269e+04,6.241053e-01,9.279983e-01,9.278483e-01,-1.140736e-04,9.812010e-10,2.994788e+01,1.486393e+01,1.508395e+01,3.111822e+01,1.714000e+02
1.712903e+06,1.982526e+01,5.402274e+04,6.252632e-01,9.280228e-01,9.278484e-01,-1.139755e-04,9.812009e-10,2.995840e+01,1.486393e+01,1.509447e+01,3.112913e+01,1.714000e+02
1.713003e+06,1.982642e+01,5.412278e+04,6.264211e-01,9.280472e-01,9.278485e-01,-1.138773e-04,9.812008e-10,2.996893e+01,1.486393e+01,1.510500e+01,3.114004e+01,1.714000e+02
1.713103e+06,1.982758e+01,5.422282e+04,6.275789e-01,9.280674e-01,9.278486e-01,-1.137791e-04,9.812007e-10,2.997797e+01,1.486393e+01,1.511404e+01,3.114943e+01,1.714051e+02
1.713203e+06,1.982874e+01,5.432286e+04,6.287368e-01,9.280429e-01,9.278487e-01,-1.136810e-04,9.812006e-10,2.997122e+01,1.486393e+01,1.510729e+01,3.114259e+01,1.714653e+02
1.713303e+06,1.982989e+01,5.442291e+04,6.298947e-01,9.280184e-01,9.278488e-01,-1.135828e-04,9.812005e-10,2.996447e+01,1.486393e+01,1.510054e+01,3.113574e+01,1.715255e+02
1.713403e+06,1.983105e+01,5.452295e+04,6.310526e-01,9.279939e-01,9.278489e-01,-1.134847e-04,9.812004e-10,2.995771e+01,1.486393e+01,1.509378e+01,3.112889e+01,1.715858e+02
1.713503e+06,1.983221e+01,5.462299e+04,6.322105e-01,9.279694e-01,9.278489e-01,-1.133865e-04,9.812003e-10,2.995096e+01,1.486393e+01,1.508703e+01,3.112204e+01,1.716460e+02
1.713603e+06,1.983337e+01,5.472303e+04,6.333684e-01,9.279371e-01,9.278490e-01,-1.132883e-04,9.812002e-10,2.994490e+01,1.486393e+01,1.508097e+01,3.111607e+01,1.717020e+02
1.713703e+06,1.983453e+01,5.482307e+04,6.345263e-01,9.278367e-01,9.278491e-01,-1.131902e-04,9.812002e-10,2.994490e+01,1.486393e+01,1.508097e+01,3.111783e+01,1.717220e+02
1.713803e+06,1.983568e+01,5.492312e+04,6.356842e-01,9.277364e-01,9.278492e-01,-1.130920e-04,9.812001e-10,2.994490e+01,1.486393e+01,1.508097e+01,3.111959e+01,1.717420e+02
1.713903e+06,1.983684e+01,5.502316e+04,6.368421e-01,9.276360e-01,9.278493e-01,-1.129938e-04,9.812000e-10,2.994490e+01,1.486393e+01,1.508097e+01,3.112135e+01,1.717619e+02
1.714003e+06,1.983800e+01,5.512320e+04,6.380000e-01,9.275356e-01,9.278494e-01,-1.128957e-04,9.811999e-10,2.994490e+01,1.486393e+01,1.508097e+01,3.112311e+01,1.717819e+02
1.714103e+06,1.983916e+01,5.522324e+04,6.391579e-01,9.274508e-01,9.278495e-01,-1.127975e-04,9.811998e-10,2.994454e+01,1.486393e+01,1.508061e+01,3.112421e+01,1.718019e+02
1.714203e+06,1.984032e+01,5.532328e+04,6.403158e-01,9.275168e-01,9.278496e-01,-1.126994e-04,9.811997e-10,2.994075e+01,1.486393e+01,1.507682e+01,3.111897e+01,1.718219e+02
1.714303e+06,1.984147e+01,5.542333e+04,6.414737e-01,9.275829e-01,9.278497e-01,-1.126012e-04,9.811996e-10,2.993696e+01,1.486393e+01,1.507303e+01,3.111372e+01,1.718419e+02
1.714403e+06,1.984263e+01,5.552337e+04,6.426316e-01,9.276489e-01,9.278498e-01,-1.125030e-04,9.811995e-10,2.993316e+01,1.486393e+01,1.506923e+01,3.110847e+01,1.718619e+02
1.714503e+06,1.984379e+01,5.562341e+04,6.437895e-01,9.277150e-01,9.278499e-01,-1.124049e-04,9.811994e-10,2.992937e+01,1.486393e+01,1.506544e+01,3.110323e+01,1.718819e+02
1.714603e+06,1.984495e+01,5.572345e+04,6.449474e-01,9.277757e-01,9.278500e-01,-1.123067e-04,9.811993e-10,2.992581e+01,1.486393e+01,1.506188e+01,3.109833e+01,1.718759e+02
1.714703e+06,1.984611e+01,5.582349e+04,6.461053e-01,9.277844e-01,9.278500e-01,-1.122086e-04,9.811992e-10,2.992456e+01,1.486393e+01,1.506063e+01,3.109683e+01,1.716159e+02
1.714804e+06,1.984726e+01,5.592354e+04,6.472632e-01,9.277930e-01,9.278501e-01,-1.121104e-04,9.811991e-10,2.992330e+01,1.486393e+01,1.505937e+01,3.109533e+01,1.713559e+02
1.714904e+06,1.984842e+01,5.602358e+04,6.484211e-01,9.278016e-01,9.278502e-01,-1.120122e-04,9.811990e-10,2.992205e+01,1.486393e+01,1.505812e+01,3.109382e+01,1.710960e+02
1.715004e+06,1.984958e+01,5.612362e+04,6.495789e-01,9.278102e-01,9.278503e-01,-1.119141e-04,9.811989e-10,2.992079e+01,1.486393e+01,1.505686e+01,3.109232e+01,1.708360e+02
1.715104e+06,1.985074e+01,5.622366e+04,6.507368e-01,9.278212e-01,9.278504e-01,-1.118159e-04,9.811988e-10,2.991989e+01,1.486377e+01,1.505611e+01,3.109116e+01,1.706074e+02
1.715204e+06,1.985189e+01,5.632371e+04,6.518947e-01,9.278558e-01,9.278505e-01,-1.117178e-04,9.811987e-10,2.992242e+01,1.486207e+01,1.506034e+01,3.109341e+01,1.706875e+02
1.715304e+06,1.985305e+01,5.642375e+04,6.530526e-01,9.278903e-01,9.278506e-01,-1.116196e-04,9.811986e-10,2.992495e+01,1.486038e+01,1.506457e+01,3.109567e+01,1.707677e+02
1.715404e+06,1.985421e+01,5.652379e+04,6.542105e-01,9.279249e-01,9.278507e-01,-1.115214e-04,9.811985e-10,2.992747e+01,1.485868e+01,1.506880e+01,3.109792e+01,1.708478e+02
1.715504e+06,1.985537e+01,5.662383e+04,6.553684e-01,9.279594e-01,9.278508e-01,-1.114233e-04,9.811984e-10,2.993000e+01,1.485698e+01,1.507302e+01,3.110017e+01,1.709279e+02
1.715604e+06,1.985653e+01,5.672387e+04,6.565263e-01,9.279837e-01,9.278509e-01,-1.113251e-04,9.811983e-10,2.993308e+01,1.485562e+01,1.507746e+01,3.110317e+01,1.709940e+02
1.715704e+06,1.985768e+01,5.682392e+04,6.576842e-01,9.279162e-01,9.278510e-01,-1.112269e-04,9.811982e-10,2.994108e+01,1.485732e+01,1.508376e+01,3.111284e+01,1.709340e+02
1.715804e+06,1.985884e+01,5.692396e+04,6.588421e-01,9.278487e-01,9.278510e-01,-1.111288e-04,9.811981e-10,2.994908e+01,1.485901e+01,1.509007e+01,3.112251e+01,1.708740e+02
1.715904e+06,1.986000e+01,5.702400e+04,6.600000e-01,9.277811e-01,9.278511e-01,-1.110306e-04,9.811980e-10,2.995708e+01,1.486071e+01,1.509637e+01,3.113218e+01,1.708140e+02
1.716004e+06,1.986116e+01,5.712404e+04,6.611579e-01,9.277136e-01,9.278512e-01,-1.109325e-04,9.811979e-10,2.996508e+01,1.486240e+01,1.510267e+01,3.114186e+01,1.707540e+02
1.716104e+06,1.986232e+01,5.722408e+04,6.623158e-01,9.276544e-01,9.278513e-01,-1.108343e-04,9.811978e-10,2.997240e+01,1.486393e+01,1.510847e+01,3.115068e+01,1.707140e+02
1.716204e+06,1.986347e+01,5.732413e+04,6.634737e-01,9.276702e-01,9.278514e-01,-1.107361e-04,9.811977e-10,2.997366e+01,1.486393e+01,1.510973e+01,3.115175e+01,1.708540e+02
1.716304e+06,1.986463e+01,5.742417e+04,6.646316e-01,9.276860e-01,9.278515e-01,-1.106380e-04,9.811977e-10,2.997491e+01,1.486393e+01,1.511098e+01,3.115283e+01,1.709940e+02
1.716404e+06,1.986579e+01,5.752421e+04,6.657895e-01,9.277018e-01,9.278516e-01,-1.105398e-04,9.811976e-10,2.997617e+01,1.486393e+01,1.511224e+01,3.115390e+01,1.711340e+02
1.716504e+06,1.986695e+01,5.762425e+04,6.669474e-01,9.277176e-01,9.278517e-01,-1.104417e-04,9.811975e-10,2.997742e+01,1.486393e+01,1.511349e+01,3.115498e+01,1.712739e+02
1.716604e+06,1.986811e+01,5.772429e+04,6.681053e-01,9.277370e-01,9.278518e-01,-1.103435e-04,9.811974e-10,2.997805e+01,1.486393e+01,1.511412e+01,3.115531e+01,1.714080e+02
1.716704e+06,1.986926e+01,5.782434e+04,6.692632e-01,9.277888e-01,9.278519e-01,-1.102453e-04,9.811973e-10,2.997299e+01,1.486393e+01,1.510906e+01,3.114895e+01,1.714881e+02
1.716804e+06,1.987042e+01,5.792438e+04,6.704211e-01,9.278406e-01,9.278520e-01,-1.101472e-04,9.811972e-10,2.996794e+01,1.486393e+01,1.510400e+01,3.114259e+01,1.715682e+02
1.716904e+06,1.987158e+01,5.802442e+04,6.715789e-01,9.278924e-01,9.278520e-01,-1.100490e-04,9.811971e-10,2.996288e+01,1.486393e+01,1.509895e+01,3.113623e+01,1.716484e+02
1.717004e+06,1.987274e+01,5.812446e+04,6.727368e-01,9.279442e-01,9.278521e-01,-1.099509e-04,9.811970e-10,2.995782e+01,1.486393e+01,1.509389e+01,3.112988e+01,1.717285e+02
1.717105e+06,1.987389e+01,5.822451e+04,6.738947e-01,9.279878e-01,9.278522e-01,-1.098527e-04,9.811969e-10,2.995313e+01,1.486393e+01,1.508920e+01,3.112406e+01,1.717677e+02
1.717205e+06,1.987505e+01,5.832455e+04,6.750526e-01,9.279634e-01,9.278523e-01,-1.097545e-04,9.811968e-10,2.995145e+01,1.486393e+01,1.508752e+01,3.112267e+01,1.714677e+02
1.717305e+06,1.987621e+01,5.842459e+04,6.762105e-01,9.279390e-01,9.278524e-01,-1.096564e-04,9.811967e-10,2.994976e+01,1.486393e+01,1.508583e+01,3.112129e+01,1.711677e+02
1.717405e+06,1.987737e+01,5.852463e+04,6.773684e-01,9.279146e-01,9.278525e-01,-1.095582e-04,9.811966e-10,2.994808e+01,1.486393e+01,1.508415e+01,3.111990e+01,1.708678e+02
1.717505e+06,1.987853e+01,5.862467e+04,6.785263e-01,9.278901e-01,9.278526e-01,-1.094600e-04,9.811965e-10,2.994640e+01,1.486393e+01,1.508247e+01,3.111851e+01,1.705678e+02
1.717605e+06,1.987968e+01,5.872472e+04,6.796842e-01,9.278654e-01,9.278527e-01,-1.093619e-04,9.811964e-10,2.994535e+01,1.486393e+01,1.508142e+01,3.111782e+01,1.703000e+02
1.717705e+06,1.988084e+01,5.882476e+04,6.808421e-01,9.278381e-01,9.278528e-01,-1.092637e-04,9.811963e-10,2.994955e+01,1.486393e+01,1.508562e+01,3.112283e+01,1.703000e+02
1.717805e+06,1.988200e+01,5.892480e+04,6.820000e-01,9.278108e-01,9.278529e-01,-1.091656e-04,9.811962e-10,2.995376e+01,1.486393e+01,1.508983e+01,3.112784e+01,1.703000e+02
1.717905e+06,1.988316e+01,5.902484e+04,6.831579e-01,9.277835e-01,9.278530e-01,-1.090674e-04,9.811961e-10,2.995797e+01,1.486393e+01,1.509404e+01,3.113285e+01,1.703000e+02
1.718005e+06,1.988432e+01,5.912488e+04,6.843158e-01,9.277562e-01,9.278530e-01,-1.089692e-04,9.811960e-10,2.996217e+01,1.486393e+01,1.509824e+01,3.113786e+01,1.703000e+02
1.718105e+06,1.988547e+01,5.922493e+04,6.854737e-01,9.277302e-01,9.278531e-01,-1.088711e-04,9.811959e-10,2.996548e+01,1.486393e+01,1.510155e+01,3.114189e+01,1.702872e+02
1.718205e+06,1.988663e+01,5.932497e+04,6.866316e-01,9.277144e-01,9.278532e-01,-1.087729e-04,9.811958e-10,2.996128e+01,1.486393e+01,1.509735e+01,3.113764e+01,1.701674e+02
1.718305e+06,1.988779e+01,5.942501e+04,6.877895e-01,9.276986e-01,9.278533e-01,-1.086748e-04,9.811957e-10,2.995708e+01,1.486393e+01,1.509315e+01,3.113339e+01,1.700476e+02
1.718405e+06,1.988895e+01,5.952505e+04,6.889474e-01,9.276828e-01,9.278534e-01,-1.085766e-04,9.811956e-10,2.995288e+01,1.486393e+01,1.508895e+01,3.112914e+01,1.699279e+02
1.718505e+06,1.989011e+01,5.962509e+04,6.901053e-01,9.276671e-01,9.278535e-01,-1.084784e-04,9.811955e-10,2.994869e+01,1.486393e+01,1.508475e+01,3.112489e+01,1.698081e+02
1.718605e+06,1.989126e+01,5.972514e+04,6.912632e-01,9.276595e-01,9.278536e-01,-1.083803e-04,9.811954e-10,2.994428e+01,1.486393e+01,1.508035e+01,3.112027e+01,1.697216e+02
1.718705e+06,1.989242e+01,5.982518e+04,6.924211e-01,9.277272e-01,9.278537e-01,-1.082821e-04,9.811953e-10,2.993794e+01,1.486393e+01,1.507401e+01,3.111225e+01,1.699423e+02
1.718805e+06,1.989358e+01,5.992522e+04,6.935789e-01,9.277950e-01,9.278538e-01,-1.081840e-04,9.811952e-10,2.993160e+01,1.486393e+01,1.506767e+01,3.110423e+01,1.701631e+02
1.718905e+06,1.989474e+01,6.002526e+04,6.947368e-01,9.278627e-01,9.278539e-01,-1.080858e-04,9.811951e-10,2.992526e+01,1.486393e+01,1.506133e+01,3.109621e+01,1.703838e+02
1.719005e+06,1.989589e+01,6.012531e+04,6.958947e-01,9.279305e-01,9.278540e-01,-1.079876e-04,9.811950e-10,2.991892e+01,1.486393e+01,1.505499e+01,3.108820e+01,1.706045e+02
1.719105e+06,1.989705e+01,6.022535e+04,6.970526e-01,9.279837e-01,9.278540e-01,-1.078895e-04,9.811950e-10,2.991509e+01,1.486393e+01,1.505116e+01,3.108314e+01,1.708137e+02
1.719205e+06,1.989821e+01,6.032539e+04,6.982105e-01,9.279248e-01,9.278541e-01,-1.077913e-04,9.811949e-10,2.993066e+01,1.486393e+01,1.506673e+01,3.110095e+01,1.709337e+02
1.719305e+06,1.989937e+01,6.042543e+04,6.993684e-01,9.278659e-01,9.278542e-01,-1.076932e-04,9.811948e-10,2.994624e+01,1.486393e+01,1.508230e+01,3.111876e+01,1.710537e+02
1.719405e+06,1.990053e+01,6.052547e+04,7.005263e-01,9.278070e-01,9.278543e-01,-1.075950e-04,9.811947e-10,2.996181e+01,1.486393e+01,1.509788e+01,3.113658e+01,1.711737e+02
1.719506e+06,1.990168e+01,6.062552e+04,7.016842e-01,9.277481e-01,9.278544e-01,-1.074968e-04,9.811946e-10,2.997738e+01,1.486393e+01,1.511345e+01,3.115439e+01,1.712937e+02
1.719606e+06,1.990284e+01,6.072556e+04,7.028421e-01,9.276977e-01,9.278545e-01,-1.073987e-04,9.811945e-10,2.999088e+01,1.486393e+01,1.512695e+01,3.116984e+01,1.714137e+02
1.719706e+06,1.990400e+01,6.082560e+04,7.040000e-01,9.277135e-01,9.278546e-01,-1.073005e-04,9.811944e-10,2.998836e+01,1.486393e+01,1.512443e+01,3.116684e+01,1.715337e+02
1.719806e+06,1.990516e+01,6.092564e+04,7.051579e-01,9.277293e-01,9.278547e-01,-1.072023e-04,9.811943e-10,2.998584e+01,1.486393e+01,1.512191e+01,3.116384e+01,1.716537e+02
1.719906e+06,1.990632e+01,6.102568e+04,7.063158e-01,9.277451e-01,9.278548e-01,-1.071042e-04,9.811942e-10,2.998331e+01,1.486393e+01,1.511938e+01,3.116084e+01,1.717737e+02
1.720006e+06,1.990747e+01,6.112573e+04,7.074737e-01,9.277609e-01,9.278549e-01,-1.070060e-04,9.811941e-10,2.998079e+01,1.486393e+01,1.511686e+01,3.115785e+01,1.718936e+02
1.720106e+06,1.990863e+01,6.122577e+04,7.086316e-01,9.277817e-01,9.278550e-01,-1.069079e-04,9.811940e-10,2.997779e+01,1.486393e+01,1.511385e+01,3.115425e+01,1.720046e+02
1.720206e+06,1.990979e+01,6.132581e+04,7.097895e-01,9.278407e-01,9.278551e-01,-1.068097e-04,9.811939e-10,2.997104e+01,1.486393e+01,1.510711e+01,3.114594e+01,1.720446e+02
1.720306e+06,1.991095e+01,6.142585e+04,7.109474e-01,9.278997e-01,9.278551e-01,-1.067115e-04,9.811938e-10,2.996430e+01,1.486393e+01,1.510037e+01,3.113764e+01,1.720847e+02
1.720406e+06,1.991211e+01,6.152589e+04,7.121053e-01,9.279587e-01,9.278552e-01,-1.066134e-04,9.811937e-10,2.995756e+01,1.486393e+01,1.509363e+01,3.112934e+01,1.721247e+02
1.720506e+06,1.991326e+01,6.162594e+04,7.132632e-01,9.280177e-01,9.278553e-01,-1.065152e-04,9.811936e-10,2.995082e+01,1.486393e+01,1.508689e+01,3.112104e+01,1.721648e+02
1.720606e+06,1.991442e+01,6.172598e+04,7.144211e-01,9.280714e-01,9.278554e-01,-1.064171e-04,9.811935e-10,2.994459e+01,1.486393e+01,1.508066e+01,3.111339e+01,1.722024e+02
1.720706e+06,1.991558e+01,6.182602e+04,7.155789e-01,9.280873e-01,9.278555e-01,-1.063189e-04,9.811934e-10,2.994207e+01,1.486393e+01,1.507813e+01,3.111039e+01,1.722224e+02
1.720806e+06,1.991674e+01,6.192606e+04,7.167368e-01,9.281031e-01,9.278556e-01,-1.062207e-04,9.811933e-10,2.993954e+01,1.486393e+01,1.507561e+01,3.110740e+01,1.722424e+02
1.720906e+06,1.991789e+01,6.202611e+04,7.178947e-01,9.281189e-01,9.278557e-01,-1.061226e-04,9.811932e-10,2.993702e+01,1.486393e+01,1.507309e+01,3.110440e+01,1.722624e+02
1.721006e+06,1.991905e+01,6.212615e+04,7.190526e-01,9.281347e-01,9.278558e-01,-1.060244e-04,9.811931e-10,2.993449e+01,1.486393e+01,1.507056e+01,3.110140e+01,1.722824e+02
1.721106e+06,1.992021e+01,6.222619e+04,7.202105e-01,9.281467e-01,9.278559e-01,-1.059263e-04,9.811930e-10,2.993212e+01,1.486393e+01,1.506819e+01,3.109864e+01,1.722951e+02
1.721206e+06,1.992137e+01,6.232623e+04,7.213684e-01,9.281308e-01,9.278560e-01,-1.058281e-04,9.811929e-10,2.993085e+01,1.486393e+01,1.506692e+01,3.109755e+01,1.722551e+02
1.721306e+06,1.992253e+01,6.242627e+04,7.225263e-01,9.281150e-01,9.278561e-01,-1.057299e-04,9.811928e-10,2.992958e+01,1.486393e+01,1.506565e+01,3.109646e+01,1.722152e+02
1.721406e+06,1.992368e+01,6.252632e+04,7.236842e-01,9.280992e-01,9.278561e-01,-1.056318e-04,9.811927e-10,2.992832e+01,1.486393e+01,1.506438e+01,3.109537e+01,1.721752e+02
1.721506e+06,1.992484e+01,6.262636e+04,7.248421e-01,9.280834e-01,9.278562e-01,-1.055336e-04,9.811926e-10,2.992705e+01,1.486393e+01,1.506312e+01,3.109428e+01,1.721352e+02
1.721606e+06,1.992600e+01,6.272640e+04,7.260000e-01,9.280605e-01,9.278563e-01,-1.054355e-04,9.811925e-10,2.992721e+01,1.486393e+01,1.506327e+01,3.109485e+01,1.721024e+02
1.721706e+06,1.992716e+01,6.282644e+04,7.271579e-01,9.279856e-01,9.278564e-01,-1.053373e-04,9.811924e-10,2.993775e+01,1.486393e+01,1.507382e+01,3.110752e+01,1.721225e+02
1.721806e+06,1.992832e+01,6.292648e+04,7.283158e-01,9.279108e-01,9.278565e-01,-1.052391e-04,9.811924e-10,2.994829e+01,1.486393e+01,1.508436e+01,3.112019e+01,1.721425e+02
1.721907e+06,1.992947e+01,6.302653e+04,7.294737e-01,9.278360e-01,9.278566e-01,-1.051410e-04,9.811923e-10,2.995883e+01,1.486393e+01,1.509490e+01,3.113286e+01,1.721625e+02
1.722007e+06,1.993063e+01,6.312657e+04,7.306316e-01,9.277611e-01,9.278567e-01,-1.050428e-04,9.811922e-10,2.996937e+01,1.486393e+01,1.510544e+01,3.114554e+01,1.721826e+02
1.722107e+06,1.993179e+01,6.322661e+04,7.317895e-01,9.276939e-01,9.278568e-01,-1.049447e-04,9.811921e-10,2.997752e+01,1.486393e+01,1.511359e+01,3.115550e+01,1.721742e+02
1.722207e+06,1.993295e+01,6.332665e+04,7.329474e-01,9.276781e-01,9.278569e-01,-1.048465e-04,9.811920e-10,2.996952e+01,1.486393e+01,1.510559e+01,3.114715e+01,1.719742e+02
1.722307e+06,1.993411e+01,6.342669e+04,7.341053e-01,9.276623e-01,9.278570e-01,-1.047483e-04,9.811919e-10,2.996152e+01,1.486393e+01,1.509759e+01,3.113881e+01,1.717742e+02
1.722407e+06,1.993526e+01,6.352674e+04,7.352632e-01,9.276465e-01,9.278571e-01,-1.046502e-04,9.811918e-10,2.995352e+01,1.486393e+01,1.508959e+01,3.113046e+01,1.715742e+02
1.722507e+06,1.993642e+01,6.362678e+04,7.364211e-01,9.276307e-01,9.278571e-01,-1.045520e-04,9.811917e-10,2.994552e+01,1.486393e+01,1.508159e+01,3.112212e+01,1.713743e+02
1.722607e+06,1.993758e+01,6.372682e+04,7.375789e-01,9.276265e-01,9.278572e-01,-1.044539e-04,9.811916e-10,2.993807e+01,1.486371e+01,1.507435e+01,3.111417e+01,1.711846e+02
1.722707e+06,1.993874e+01,6.382686e+04,7.387368e-01,9.277011e-01,9.278573e-01,-1.043557e-04,9.811915e-10,2.993429e+01,1.486202e+01,1.507227e+01,3.110893e+01,1.710648e+02
1.722807e+06,1.993989e+01,6.392691e+04,7.398947e-01,9.277757e-01,9.278574e-01,-1.042575e-04,9.811914e-10,2.993052e+01,1.486033e+01,1.507020e+01,3.110369e+01,1.709450e+02
1.722907e+06,1.994105e+01,6.402695e+04,7.410526e-01,9.278502e-01,9.278575e-01,-1.041594e-04,9.811913e-10,2.992675e+01,1.485863e+01,1.506812e+01,3.109845e+01,1.708252e+02
1.723007e+06,1.994221e+01,6.412699e+04,7.422105e-01,9.279248e-01,9.278576e-01,-1.040612e-04,9.811912e-10,2.992298e+01,1.485694e+01,1.506604e+01,3.109321e+01,1.707055e+02
1.723107e+06,1.994337e+01,6.422703e+04,7.433684e-01,9.279905e-01,9.278577e-01,-1.039630e-04,9.811911e-10,2.991935e+01,1.485545e+01,1.506391e+01,3.108827e+01,1.706167e+02
1.723207e+06,1.994453e+01,6.432707e+04,7.445263e-01,9.279905e-01,9.278578e-01,-1.038649e-04,9.811910e-10,2.991683e+01,1.485545e+01,1.506138e+01,3.108555e+01,1.707567e+02
1.723307e+06,1.994568e+01,6.442712e+04,7.456842e-01,9.279905e-01,9.278579e-01,-1.037667e-04,9.811909e-10,2.991431e+01,1.485545e+01,1.505886e+01,3.108283e+01,1.708967e+02
1.723407e+06,1.994684e+01,6.452716e+04,7.468421e-01,9.279905e-01,9.278580e-01,-1.036686e-04,9.811908e-10,2.991178e+01,1.485545e+01,1.505633e+01,3.108011e+01,1.710367e+02
1.723507e+06,1.994800e+01,6.462720e+04,7.480000e-01,9.279905e-01,9.278581e-01,-1.035704e-04,9.811907e-10,2.990926e+01,1.485545e+01,1.505381e+01,3.107739e+01,1.711767e+02
1.723607e+06,1.994916e+01,6.472724e+04,7.491579e-01,9.279876e-01,9.278581e-01,-1.034722e-04,9.811906e-10,2.990734e+01,1.485545e+01,1.505189e+01,3.107537e+01,1.713072e+02
1.723707e+06,1.995032e+01,6.482728e+04,7.503158e-01,9.279630e-01,9.278582e-01,-1.033741e-04,9.811905e-10,2.990987e+01,1.485545e+01,1.505442e+01,3.107853e+01,1.713674e+02
1.723807e+06,1.995147e+01,6.492733e+04,7.514737e-01,9.279385e-01,9.278583e-01,-1.032759e-04,9.811904e-10,2.991240e+01,1.485545e+01,1.505695e+01,3.108169e+01,1.714276e+02
1.723907e+06,1.995263e+01,6.502737e+04,7.526316e-01,9.279140e-01,9.278584e-01,-1.031778e-04,9.811903e-10,2.991493e+01,1.485545e+01,1.505949e+01,3.108485e+01,1.714878e+02
1.724007e+06,1.995379e+01,6.512741e+04,7.537895e-01,9.278895e-01,9.278585e-01,-1.030796e-04,9.811902e-10,2.991747e+01,1.485545e+01,1.506202e+01,3.108800e+01,1.715480e+02
1.724107e+06,1.995495e+01,6.522745e+04,7.549474e-01,9.278670e-01,9.278586e-01,-1.029814e-04,9.811901e-10,2.992017e+01,1.485568e+01,1.506449e+01,3.109129e+01,1.716000e+02
1.724207e+06,1.995611e+01,6.532749e+04,7.561053e-01,9.278569e-01,9.278587e-01,-1.028833e-04,9.811900e-10,2.992395e+01,1.485738e+01,1.506657e+01,3.109541e+01,1.716000e+02
1.724308e+06,1.995726e+01,6.542754e+04,7.572632e-01,9.278469e-01,9.278588e-01,-1.027851e-04,9.811899e-10,2.992773e+01,1.485907e+01,1.506866e+01,3.109953e+01,1.716000e+02
1.724408e+06,1.995842e+01,6.552758e+04,7.584211e-01,9.278368e-01,9.278589e-01,-1.026870e-04,9.811898e-10,2.993151e+01,1.486077e+01,1.507074e+01,3.110364e+01,1.716000e+02
1.724508e+06,1.995958e+01,6.562762e+04,7.595789e-01,9.278267e-01,9.278590e-01,-1.025888e-04,9.811898e-10,2.993528e+01,1.486246e+01,1.507282e+01,3.110776e+01,1.716000e+02
1.724608e+06,1.996074e+01,6.572766e+04,7.607368e-01,9.278194e-01,9.278591e-01,-1.024906e-04,9.811897e-10,2.993895e+01,1.486393e+01,1.507502e+01,3.111173e+01,1.715919e+02
1.724708e+06,1.996189e+01,6.582771e+04,7.618947e-01,9.278295e-01,9.278591e-01,-1.023925e-04,9.811896e-10,2.994190e+01,1.486393e+01,1.507797e+01,3.111473e+01,1.715319e+02
1.724808e+06,1.996305e+01,6.592775e+04,7.630526e-01,9.278395e-01,9.278592e-01,-1.022943e-04,9.811895e-10,2.994485e+01,1.486393e+01,1.508092e+01,3.111774e+01,1.714719e+02
1.724908e+06,1.996421e+01,6.602779e+04,7.642105e-01,9.278496e-01,9.278593e-01,-1.021962e-04,9.811894e-10,2.994781e+01,1.486393e+01,1.508387e+01,3.112074e+01,1.714119e+02
1.725008e+06,1.996537e+01,6.612783e+04,7.653684e-01,9.278596e-01,9.278594e-01,-1.020980e-04,9.811893e-10,2.995076e+01,1.486393e+01,1.508683e+01,3.112375e+01,1.713519e+02
1.725108e+06,1.996653e+01,6.622787e+04,7.665263e-01,9.278646e-01,9.278595e-01,-1.019998e-04,9.811892e-10,2.995257e+01,1.486393e+01,1.508864e+01,3.112561e+01,1.712946e+02
1.725208e+06,1.996768e+01,6.632792e+04,7.676842e-01,9.278373e-01,9.278596e-01,-1.019017e-04,9.811891e-10,2.994709e+01,1.486393e+01,1.508315e+01,3.112018e+01,1.712545e+02
1.725308e+06,1.996884e+01,6.642796e+04,7.688421e-01,9.278100e-01,9.278597e-01,-1.018035e-04,9.811890e-10,2.994160e+01,1.486393e+01,1.507767e+01,3.111475e+01,1.712145e+02
1.725408e+06,1.997000e+01,6.652800e+04,7.700000e-01,9.277826e-01,9.278598e-01,-1.017054e-04,9.811889e-10,2.993612e+01,1.486393e+01,1.507218e+01,3.110931e+01,1.711744e+02
1.725508e+06,1.997116e+01,6.662804e+04,7.711579e-01,9.277553e-01,9.278599e-01,-1.016072e-04,9.811888e-10,2.993063e+01,1.486393e+01,1.506670e+01,3.110388e+01,1.711343e+02
1.725608e+06,1.997232e+01,6.672808e+04,7.723158e-01,9.277308e-01,9.278600e-01,-1.015090e-04,9.811887e-10,2.992744e+01,1.486393e+01,1.506351e+01,3.110087e+01,1.710971e+02
1.725708e+06,1.997347e+01,6.682813e+04,7.734737e-01,9.277236e-01,9.278601e-01,-1.014109e-04,9.811886e-10,2.993796e+01,1.486393e+01,1.507403e+01,3.111234e+01,1.710771e+02
1.725808e+06,1.997463e+01,6.692817e+04,7.746316e-01,9.277165e-01,9.278602e-01,-1.013127e-04,9.811885e-10,2.994848e+01,1.486393e+01,1.508455e+01,3.112381e+01,1.710571e+02
1.725908e+06,1.997579e+01,6.702821e+04,7.757895e-01,9.277093e-01,9.278602e-01,-1.012146e-04,9.811884e-10,2.995901e+01,1.486393e+01,1.509508e+01,3.113527e+01,1.710371e+02
1.726008e+06,1.997695e+01,6.712825e+04,7.769474e-01,9.277021e-01,9.278603e-01,-1.011164e-04,9.811883e-10,2.996953e+01,1.486393e+01,1.510560e+01,3.114674e+01,1.710171e+02
1.726108e+06,1.997811e+01,6.722829e+04,7.781053e-01,9.276947e-01,9.278604e-01,-1.010182e-04,9.811882e-10,2.997819e+01,1.486393e+01,1.511426e+01,3.115621e+01,1.710143e+02
1.726208e+06,1.997926e+01,6.732834e+04,7.792632e-01,9.276861e-01,9.278605e-01,-1.009201e-04,9.811881e-10,2.997567e+01,1.486393e+01,1.511174e+01,3.115364e+01,1.711143e+02
1.726308e+06,1.998042e+01,6.742838e+04,7.804211e-01,9.276775e-01,9.278606e-01,-1.008219e-04,9.811880e-10,2.997314e+01,1.486393e+01,1.510921e+01,3.115107e+01,1.712143e+02
1.726408e+06,1.998158e+01,6.752842e+04,7.815789e-01,9.276689e-01,9.278607e-01,-1.007238e-04,9.811879e-10,2.997062e+01,1.486393e+01,1.510669e+01,3.114850e+01,1.713142e+02
1.726508e+06,1.998274e+01,6.762846e+04,7.827368e-01,9.276602e-01,9.278608e-01,-1.006256e-04,9.811878e-10,2.996810e+01,1.486393e+01,1.510416e+01,3.114593e+01,1.714142e+02
1.726609e+06,1.998389e+01,6.772851e+04,7.838947e-01,9.276563e-01,9.278609e-01,-1.005274e-04,9.811877e-10,2.996575e+01,1.486393e+01,1.510182e+01,3.114347e+01,1.715086e+02
1.726709e+06,1.998505e+01,6.782855e+04,7.850526e-01,9.276808e-01,9.278610e-01,-1.004293e-04,9.811876e-10,2.996449e+01,1.486393e+01,1.510056e+01,3.114169e+01,1.715686e+02
1.726809e+06,1.998621e+01,6.792859e+04,7.862105e-01,9.277052e-01,9.278611e-01,-1.003311e-04,9.811875e-10,2.996324e+01,1.486393e+01,1.509931e+01,3.113991e+01,1.716287e+02
1.726909e+06,1.998737e+01,6.802863e+04,7.873684e-01,9.277297e-01,9.278612e-01,-1.002330e-04,9.811874e-10,2.996198e+01,1.486393e+01,1.509805e+01,3.113812e+01,1.716888e+02
1.727009e+06,1.998853e+01,6.812867e+04,7.885263e-01,9.277542e-01,9.278612e-01,-1.001348e-04,9.811873e-10,2.996072e+01,1.486393e+01,1.509679e+01,3.113634e+01,1.717489e+02
1.727109e+06,1.998968e+01,6.822872e+04,7.896842e-01,9.277749e-01,9.278613e-01,-1.000366e-04,9.811872e-10,2.995902e+01,1.486393e+01,1.509509e+01,3.113414e+01,1.718060e+02
1.727209e+06,1.999084e+01,6.832876e+04,7.908421e-01,9.277749e-01,9.278614e-01,-9.993848e-05,9.811872e-10,2.995480e+01,1.486393e+01,1.509087e+01,3.112959e+01,1.718460e+02
1.727309e+06,1.999200e+01,6.842880e+04,7.920000e-01,9.277749e-01,9.278615e-01,-9.984032e-05,9.811871e-10,2.995058e+01,1.486393e+01,1.508665e+01,3.112504e+01,1.718860e+02
1.727409e+06,1.999316e+01,6.852884e+04,7.931579e-01,9.277749e-01,9.278616e-01,-9.974216e-05,9.811870e-10,2.994636e+01,1.486393e+01,1.508243e+01,3.112049e+01,1.719260e+02
1.727509e+06,1.999432e+01,6.862888e+04,7.943158e-01,9.277749e-01,9.278617e-01,-9.964400e-05,9.811869e-10,2.994214e+01,1.486393e+01,1.507821e+01,3.111594e+01,1.719660e+02
1.727609e+06,1.999547e+01,6.872893e+04,7.954737e-01,9.277713e-01,9.278618e-01,-9.954584e-05,9.811868e-10,2.993799e+01,1.486393e+01,1.507405e+01,3.111153e+01,1.719880e+02
1.727709e+06,1.999663e+01,6.882897e+04,7.966316e-01,9.277469e-01,9.278619e-01,-9.944768e-05,9.811867e-10,2.993421e+01,1.486393e+01,1.507028e+01,3.110789e+01,1.719082e+02
1.727809e+06,1.999779e+01,6.892901e+04,7.977895e-01,9.277225e-01,9.278620e-01,-9.934952e-05,9.811866e-10,2.993044e+01,1.486393e+01,1.506651e+01,3.110425e+01,1.718283e+02
1.727909e+06,1.999895e+01,6.902905e+04,7.989474e-01,9.276982e-01,9.278621e-01,-9.925136e-05,9.811865e-10,2.992667e+01,1.486393e+01,1.506274e+01,3.110061e+01,1.717485e+02
1.728009e+06,2.000011e+01,6.912909e+04,8.001053e-01,9.276738e-01,9.278622e-01,-9.915320e-05,9.811864e-10,2.992290e+01,1.486393e+01,1.505897e+01,3.109697e+01,1.716686e+02
1.728109e+06,2.000126e+01,6.922914e+04,8.012632e-01,9.276575e-01,9.278622e-01,-9.905504e-05,9.811863e-10,2.992001e+01,1.486393e+01,1.505608e+01,3.109415e+01,1.716085e+02
1.728209e+06,2.000242e+01,6.932918e+04,8.024211e-01,9.276905e-01,9.278623e-01,-9.895688e-05,9.811862e-10,2.992253e+01,1.486393e+01,1.505860e+01,3.109629e+01,1.716684e+02
1.728309e+06,2.000358e+01,6.942922e+04,8.035789e-01,9.277236e-01,9.278624e-01,-9.885872e-05,9.811861e-10,2.992506e+01,1.486393e+01,1.506113e+01,3.109843e+01,1.717284e+02
1.728409e+06,2.000474e+01,6.952926e+04,8.047368e-01,9.277566e-01,9.278625e-01,-9.876056e-05,9.811860e-10,2.992758e+01,1.486393e+01,1.506365e+01,3.110057e+01,1.717884e+02
1.728509e+06,2.000589e+01,6.962931e+04,8.058947e-01,9.277897e-01,9.278626e-01,-9.866240e-05,9.811859e-10,2.993011e+01,1.486393e+01,1.506618e+01,3.110271e+01,1.718484e+02
1.728609e+06,2.000705e+01,6.972935e+04,8.070526e-01,9.278195e-01,9.278627e-01,-9.856424e-05,9.811858e-10,2.993174e+01,1.486393e+01,1.506781e+01,3.110396e+01,1.719056e+02
1.728709e+06,2.000821e+01,6.982939e+04,8.082105e-01,9.278295e-01,9.278628e-01,-9.846608e-05,9.811857e-10,2.992794e+01,1.486393e+01,1.506401e+01,3.109968e+01,1.719457e+02
1.728809e+06,2.000937e+01,6.992943e+04,8.093684e-01,9.278396e-01,9.278629e-01,-9.836792e-05,9.811856e-10,2.992414e+01,1.486393e+01,1.506021e+01,3.109541e+01,1.719858e+02
1.728909e+06,2.001053e+01,7.002947e+04,8.105263e-01,9.278497e-01,9.278630e-01,-9.826976e-05,9.811855e-10,2.992034e+01,1.486393e+01,1.505641e+01,3.109114e+01,1.720258e+02
1.729010e+06,2.001168e+01,7.012952e+04,8.116842e-01,9.278598e-01,9.278631e-01,-9.817160e-05,9.811854e-10,2.991654e+01,1.486393e+01,1.505261e+01,3.108687e+01,1.720659e+02
