Repository: brandonlampe/CS_Data

# Repository for Crushed Salt Data
**Grant No: 456417**

This is a work in progress!

## Repository Content

### Directory Names
A uniform namining structure still in progress, but in general directories are named according to the following:
 - Names contain no spaces, a single underscore "_" will be used as a file name seperator.
 - Files are for the Crushed Salt Project (CSP); therefore, the first three charaters of each file are "CSP".
 - Folders are organized by which frame the test was performed on i.e., A2 or A3.
 - The fifth and sixth charaters of each file name will therefore be "A" followed by the frame number.

File: UNM_WP_HY_175_13/STAGE11/CREEP_FIT/175_13_STAGE11_CREEP_OUT.csv (part 5 of 7)
Analysis by Brandon Lampe, performed on: 2016/11/04 15:50:33
Experimental results below begin at: 2016/10/21 17:45:36
Duration (sec),Duration (day),Elapsed Time (sec),Elapsed Time (day),Interpolated Fractional Density,Fit to Fractional Density,Fit to Volume Strain,Fit to Volume Strain Rate (1/sec),Confining Pressure (MPa),Pore Pressure (MPa),Terzaghi Pressure (MPa),Solid Pressure (MPa),Temperature (C))
1.752619e+06,2.028495e+01,9.373945e+04,1.084947e+00,9.281778e-01,9.278846e-01,-7.500614e-05,9.811627e-10,2.998396e+01,1.485451e+01,1.512945e+01,3.115467e+01,1.711347e+02
1.752719e+06,2.028611e+01,9.383949e+04,1.086105e+00,9.280931e-01,9.278847e-01,-7.490799e-05,9.811626e-10,2.998016e+01,1.485071e+01,1.512945e+01,3.115236e+01,1.712747e+02
1.752820e+06,2.028726e+01,9.393954e+04,1.087263e+00,9.280083e-01,9.278847e-01,-7.480983e-05,9.811625e-10,2.997637e+01,1.484692e+01,1.512945e+01,3.115006e+01,1.714147e+02
1.752920e+06,2.028842e+01,9.403958e+04,1.088421e+00,9.279235e-01,9.278848e-01,-7.471167e-05,9.811624e-10,2.997258e+01,1.484313e+01,1.512945e+01,3.114776e+01,1.715547e+02
1.753020e+06,2.028958e+01,9.413962e+04,1.089579e+00,9.278387e-01,9.278849e-01,-7.461351e-05,9.811623e-10,2.996878e+01,1.483934e+01,1.512945e+01,3.114545e+01,1.716947e+02
1.753120e+06,2.029074e+01,9.423966e+04,1.090737e+00,9.277999e-01,9.278850e-01,-7.451536e-05,9.811622e-10,2.996718e+01,1.483648e+01,1.513070e+01,3.114463e+01,1.717901e+02
1.753220e+06,2.029189e+01,9.433971e+04,1.091895e+00,9.279005e-01,9.278851e-01,-7.441720e-05,9.811621e-10,2.997223e+01,1.483648e+01,1.513575e+01,3.114830e+01,1.717501e+02
1.753320e+06,2.029305e+01,9.443975e+04,1.093053e+00,9.280011e-01,9.278852e-01,-7.431904e-05,9.811620e-10,2.997728e+01,1.483648e+01,1.514079e+01,3.115198e+01,1.717101e+02
1.753420e+06,2.029421e+01,9.453979e+04,1.094211e+00,9.281016e-01,9.278853e-01,-7.422088e-05,9.811619e-10,2.998232e+01,1.483648e+01,1.514584e+01,3.115565e+01,1.716701e+02
1.753520e+06,2.029537e+01,9.463983e+04,1.095368e+00,9.282022e-01,9.278854e-01,-7.412273e-05,9.811618e-10,2.998737e+01,1.483648e+01,1.515089e+01,3.115932e+01,1.716301e+02
1.753620e+06,2.029653e+01,9.473987e+04,1.096526e+00,9.282577e-01,9.278855e-01,-7.402457e-05,9.811617e-10,2.998701e+01,1.483648e+01,1.515053e+01,3.115795e+01,1.716000e+02
1.753720e+06,2.029768e+01,9.483992e+04,1.097684e+00,9.281758e-01,9.278856e-01,-7.392641e-05,9.811616e-10,2.997019e+01,1.483648e+01,1.513370e+01,3.114126e+01,1.716000e+02
1.753820e+06,2.029884e+01,9.493996e+04,1.098842e+00,9.280939e-01,9.278857e-01,-7.382825e-05,9.811615e-10,2.995336e+01,1.483648e+01,1.511688e+01,3.112457e+01,1.716000e+02
1.753920e+06,2.030000e+01,9.504000e+04,1.100000e+00,9.280119e-01,9.278857e-01,-7.373010e-05,9.811614e-10,2.993653e+01,1.483648e+01,1.510005e+01,3.110788e+01,1.716000e+02
1.754020e+06,2.030116e+01,9.514004e+04,1.101158e+00,9.279300e-01,9.278858e-01,-7.363194e-05,9.811613e-10,2.991971e+01,1.483648e+01,1.508322e+01,3.109118e+01,1.716000e+02
1.754120e+06,2.030232e+01,9.524008e+04,1.102316e+00,9.278559e-01,9.278859e-01,-7.353378e-05,9.811612e-10,2.990891e+01,1.483784e+01,1.507107e+01,3.108074e+01,1.716247e+02
1.754220e+06,2.030347e+01,9.534013e+04,1.103474e+00,9.278055e-01,9.278860e-01,-7.343562e-05,9.811611e-10,2.991649e+01,1.484334e+01,1.507315e+01,3.108936e+01,1.717249e+02
1.754320e+06,2.030463e+01,9.544017e+04,1.104632e+00,9.277552e-01,9.278861e-01,-7.333747e-05,9.811611e-10,2.992408e+01,1.484884e+01,1.507524e+01,3.109799e+01,1.718251e+02
1.754420e+06,2.030579e+01,9.554021e+04,1.105789e+00,9.277048e-01,9.278862e-01,-7.323931e-05,9.811610e-10,2.993166e+01,1.485434e+01,1.507733e+01,3.110662e+01,1.719252e+02
1.754520e+06,2.030695e+01,9.564025e+04,1.106947e+00,9.276545e-01,9.278863e-01,-7.314115e-05,9.811609e-10,2.993925e+01,1.485983e+01,1.507941e+01,3.111525e+01,1.720254e+02
1.754620e+06,2.030811e+01,9.574029e+04,1.108105e+00,9.276272e-01,9.278864e-01,-7.304299e-05,9.811608e-10,2.994726e+01,1.486522e+01,1.508203e+01,3.112395e+01,1.721204e+02
1.754720e+06,2.030926e+01,9.584034e+04,1.109263e+00,9.276674e-01,9.278865e-01,-7.294484e-05,9.811607e-10,2.995651e+01,1.487028e+01,1.508623e+01,3.113282e+01,1.722004e+02
1.754820e+06,2.031042e+01,9.594038e+04,1.110421e+00,9.277076e-01,9.278866e-01,-7.284668e-05,9.811606e-10,2.996577e+01,1.487534e+01,1.509042e+01,3.114170e+01,1.722804e+02
1.754920e+06,2.031158e+01,9.604042e+04,1.111579e+00,9.277478e-01,9.278867e-01,-7.274852e-05,9.811605e-10,2.997502e+01,1.488041e+01,1.509461e+01,3.115057e+01,1.723604e+02
1.755020e+06,2.031274e+01,9.614046e+04,1.112737e+00,9.277881e-01,9.278867e-01,-7.265037e-05,9.811604e-10,2.998427e+01,1.488547e+01,1.509881e+01,3.115945e+01,1.724404e+02
1.755121e+06,2.031389e+01,9.624051e+04,1.113895e+00,9.278246e-01,9.278868e-01,-7.255221e-05,9.811603e-10,2.998849e+01,1.488924e+01,1.509925e+01,3.116306e+01,1.724796e+02
1.755221e+06,2.031505e+01,9.634055e+04,1.115053e+00,9.278505e-01,9.278869e-01,-7.245405e-05,9.811602e-10,2.997797e+01,1.488924e+01,1.508873e+01,3.115127e+01,1.723996e+02
1.755321e+06,2.031621e+01,9.644059e+04,1.116211e+00,9.278764e-01,9.278870e-01,-7.235589e-05,9.811601e-10,2.996745e+01,1.488924e+01,1.507821e+01,3.113947e+01,1.723197e+02
1.755421e+06,2.031737e+01,9.654063e+04,1.117368e+00,9.279022e-01,9.278871e-01,-7.225774e-05,9.811600e-10,2.995692e+01,1.488924e+01,1.506768e+01,3.112768e+01,1.722397e+02
1.755521e+06,2.031853e+01,9.664067e+04,1.118526e+00,9.279281e-01,9.278872e-01,-7.215958e-05,9.811599e-10,2.994640e+01,1.488924e+01,1.505716e+01,3.111589e+01,1.721597e+02
1.755621e+06,2.031968e+01,9.674072e+04,1.119684e+00,9.279514e-01,9.278873e-01,-7.206142e-05,9.811598e-10,2.994059e+01,1.488860e+01,1.505199e+01,3.110926e+01,1.720491e+02
1.755721e+06,2.032084e+01,9.684076e+04,1.120842e+00,9.279672e-01,9.278874e-01,-7.196326e-05,9.811597e-10,2.994860e+01,1.488605e+01,1.506255e+01,3.111782e+01,1.718488e+02
1.755821e+06,2.032200e+01,9.694080e+04,1.122000e+00,9.279831e-01,9.278875e-01,-7.186511e-05,9.811596e-10,2.995661e+01,1.488351e+01,1.507310e+01,3.112638e+01,1.716484e+02
1.755921e+06,2.032316e+01,9.704084e+04,1.123158e+00,9.279989e-01,9.278876e-01,-7.176695e-05,9.811595e-10,2.996463e+01,1.488097e+01,1.508366e+01,3.113493e+01,1.714481e+02
1.756021e+06,2.032432e+01,9.714088e+04,1.124316e+00,9.280147e-01,9.278877e-01,-7.166879e-05,9.811594e-10,2.997264e+01,1.487843e+01,1.509421e+01,3.114348e+01,1.712478e+02
1.756121e+06,2.032547e+01,9.724093e+04,1.125474e+00,9.280328e-01,9.278877e-01,-7.157063e-05,9.811593e-10,2.997723e+01,1.487589e+01,1.510134e+01,3.114831e+01,1.711157e+02
1.756221e+06,2.032663e+01,9.734097e+04,1.126632e+00,9.280572e-01,9.278878e-01,-7.147248e-05,9.811592e-10,2.997218e+01,1.487337e+01,1.509881e+01,3.114264e+01,1.711757e+02
1.756321e+06,2.032779e+01,9.744101e+04,1.127789e+00,9.280817e-01,9.278879e-01,-7.137432e-05,9.811591e-10,2.996713e+01,1.487084e+01,1.509629e+01,3.113696e+01,1.712357e+02
1.756421e+06,2.032895e+01,9.754105e+04,1.128947e+00,9.281061e-01,9.278880e-01,-7.127616e-05,9.811590e-10,2.996208e+01,1.486832e+01,1.509377e+01,3.113129e+01,1.712957e+02
1.756521e+06,2.033011e+01,9.764109e+04,1.130105e+00,9.281305e-01,9.278881e-01,-7.117801e-05,9.811589e-10,2.995704e+01,1.486579e+01,1.509124e+01,3.112562e+01,1.713557e+02
1.756621e+06,2.033126e+01,9.774114e+04,1.131263e+00,9.281444e-01,9.278882e-01,-7.107985e-05,9.811588e-10,2.995188e+01,1.486349e+01,1.508839e+01,3.112000e+01,1.713843e+02
1.756721e+06,2.033242e+01,9.784118e+04,1.132421e+00,9.281286e-01,9.278883e-01,-7.098169e-05,9.811587e-10,2.994640e+01,1.486179e+01,1.508461e+01,3.111451e+01,1.713243e+02
1.756821e+06,2.033358e+01,9.794122e+04,1.133579e+00,9.281128e-01,9.278884e-01,-7.088353e-05,9.811586e-10,2.994093e+01,1.486009e+01,1.508083e+01,3.110902e+01,1.712643e+02
1.756921e+06,2.033474e+01,9.804126e+04,1.134737e+00,9.280970e-01,9.278885e-01,-7.078538e-05,9.811585e-10,2.993545e+01,1.485840e+01,1.507705e+01,3.110352e+01,1.712043e+02
1.757021e+06,2.033589e+01,9.814131e+04,1.135895e+00,9.280812e-01,9.278886e-01,-7.068722e-05,9.811585e-10,2.992998e+01,1.485670e+01,1.507327e+01,3.109803e+01,1.711443e+02
1.757121e+06,2.033705e+01,9.824135e+04,1.137053e+00,9.280590e-01,9.278887e-01,-7.058906e-05,9.811584e-10,2.992527e+01,1.485589e+01,1.506938e+01,3.109341e+01,1.710372e+02
1.757221e+06,2.033821e+01,9.834139e+04,1.138211e+00,9.280187e-01,9.278888e-01,-7.049091e-05,9.811583e-10,2.992274e+01,1.485759e+01,1.506515e+01,3.109126e+01,1.707968e+02
1.757321e+06,2.033937e+01,9.844143e+04,1.139368e+00,9.279784e-01,9.278888e-01,-7.039275e-05,9.811582e-10,2.992021e+01,1.485929e+01,1.506092e+01,3.108911e+01,1.705564e+02
1.757421e+06,2.034053e+01,9.854147e+04,1.140526e+00,9.279381e-01,9.278889e-01,-7.029459e-05,9.811581e-10,2.991769e+01,1.486099e+01,1.505669e+01,3.108696e+01,1.703160e+02
1.757522e+06,2.034168e+01,9.864152e+04,1.141684e+00,9.278978e-01,9.278890e-01,-7.019643e-05,9.811580e-10,2.991516e+01,1.486269e+01,1.505247e+01,3.108481e+01,1.700756e+02
1.757622e+06,2.034284e+01,9.874156e+04,1.142842e+00,9.278656e-01,9.278891e-01,-7.009828e-05,9.811579e-10,2.991297e+01,1.486461e+01,1.504836e+01,3.108287e+01,1.699377e+02
1.757722e+06,2.034400e+01,9.884160e+04,1.144000e+00,9.278556e-01,9.278892e-01,-7.000012e-05,9.811578e-10,2.991172e+01,1.486714e+01,1.504458e+01,3.108149e+01,1.700777e+02
1.757822e+06,2.034516e+01,9.894164e+04,1.145158e+00,9.278455e-01,9.278893e-01,-6.990196e-05,9.811577e-10,2.991046e+01,1.486966e+01,1.504080e+01,3.108012e+01,1.702177e+02
1.757922e+06,2.034632e+01,9.904168e+04,1.146316e+00,9.278355e-01,9.278894e-01,-6.980381e-05,9.811576e-10,2.990921e+01,1.487218e+01,1.503702e+01,3.107875e+01,1.703577e+02
1.758022e+06,2.034747e+01,9.914173e+04,1.147474e+00,9.278254e-01,9.278895e-01,-6.970565e-05,9.811575e-10,2.990795e+01,1.487471e+01,1.503324e+01,3.107737e+01,1.704977e+02
1.758122e+06,2.034863e+01,9.924177e+04,1.148632e+00,9.278273e-01,9.278896e-01,-6.960749e-05,9.811574e-10,2.990737e+01,1.487689e+01,1.503048e+01,3.107654e+01,1.706377e+02
1.758222e+06,2.034979e+01,9.934181e+04,1.149789e+00,9.278618e-01,9.278897e-01,-6.950933e-05,9.811573e-10,2.990863e+01,1.487816e+01,1.503047e+01,3.107720e+01,1.707777e+02
1.758322e+06,2.035095e+01,9.944185e+04,1.150947e+00,9.278963e-01,9.278898e-01,-6.941118e-05,9.811572e-10,2.990988e+01,1.487943e+01,1.503045e+01,3.107785e+01,1.709176e+02
1.758422e+06,2.035211e+01,9.954189e+04,1.152105e+00,9.279308e-01,9.278898e-01,-6.931302e-05,9.811571e-10,2.991114e+01,1.488070e+01,1.503044e+01,3.107850e+01,1.710576e+02
1.758522e+06,2.035326e+01,9.964194e+04,1.153263e+00,9.279653e-01,9.278899e-01,-6.921486e-05,9.811570e-10,2.991239e+01,1.488197e+01,1.503042e+01,3.107915e+01,1.711976e+02
1.758622e+06,2.035442e+01,9.974198e+04,1.154421e+00,9.279924e-01,9.278900e-01,-6.911671e-05,9.811569e-10,2.991614e+01,1.488256e+01,1.503358e+01,3.108267e+01,1.712946e+02
1.758722e+06,2.035558e+01,9.984202e+04,1.155579e+00,9.279996e-01,9.278901e-01,-6.901855e-05,9.811568e-10,2.992666e+01,1.488129e+01,1.504537e+01,3.109398e+01,1.712746e+02
1.758822e+06,2.035674e+01,9.994206e+04,1.156737e+00,9.280068e-01,9.278902e-01,-6.892039e-05,9.811567e-10,2.993718e+01,1.488002e+01,1.505717e+01,3.110529e+01,1.712546e+02
1.758922e+06,2.035789e+01,1.000421e+05,1.157895e+00,9.280140e-01,9.278903e-01,-6.882224e-05,9.811566e-10,2.994771e+01,1.487875e+01,1.506896e+01,3.111661e+01,1.712346e+02
1.759022e+06,2.035905e+01,1.001421e+05,1.159053e+00,9.280211e-01,9.278904e-01,-6.872408e-05,9.811565e-10,2.995823e+01,1.487748e+01,1.508075e+01,3.112792e+01,1.712146e+02
1.759122e+06,2.036021e+01,1.002422e+05,1.160211e+00,9.280264e-01,9.278905e-01,-6.862592e-05,9.811564e-10,2.996593e+01,1.487621e+01,1.508972e+01,3.113622e+01,1.712322e+02
1.759222e+06,2.036137e+01,1.003422e+05,1.161368e+00,9.280264e-01,9.278906e-01,-6.852776e-05,9.811563e-10,2.996593e+01,1.487496e+01,1.509097e+01,3.113632e+01,1.713524e+02
1.759322e+06,2.036253e+01,1.004423e+05,1.162526e+00,9.280264e-01,9.278907e-01,-6.842961e-05,9.811562e-10,2.996593e+01,1.487370e+01,1.509223e+01,3.113642e+01,1.714726e+02
1.759422e+06,2.036368e+01,1.005423e+05,1.163684e+00,9.280264e-01,9.278908e-01,-6.833145e-05,9.811561e-10,2.996593e+01,1.487244e+01,1.509349e+01,3.113651e+01,1.715928e+02
1.759522e+06,2.036484e+01,1.006424e+05,1.164842e+00,9.280264e-01,9.278908e-01,-6.823329e-05,9.811560e-10,2.996593e+01,1.487119e+01,1.509475e+01,3.113661e+01,1.717130e+02
1.759622e+06,2.036600e+01,1.007424e+05,1.166000e+00,9.280081e-01,9.278909e-01,-6.813514e-05,9.811559e-10,2.996558e+01,1.486993e+01,1.509566e+01,3.113666e+01,1.718221e+02
1.759722e+06,2.036716e+01,1.008424e+05,1.167158e+00,9.279421e-01,9.278910e-01,-6.803698e-05,9.811559e-10,2.996433e+01,1.486866e+01,1.509567e+01,3.113656e+01,1.719021e+02
1.759822e+06,2.036832e+01,1.009425e+05,1.168316e+00,9.278760e-01,9.278911e-01,-6.793882e-05,9.811558e-10,2.996307e+01,1.486739e+01,1.509569e+01,3.113647e+01,1.719821e+02
1.759923e+06,2.036947e+01,1.010425e+05,1.169474e+00,9.278099e-01,9.278912e-01,-6.784067e-05,9.811557e-10,2.996182e+01,1.486612e+01,1.509570e+01,3.113637e+01,1.720621e+02
1.760023e+06,2.037063e+01,1.011426e+05,1.170632e+00,9.277438e-01,9.278913e-01,-6.774251e-05,9.811556e-10,2.996056e+01,1.486485e+01,1.509571e+01,3.113628e+01,1.721421e+02
1.760123e+06,2.037179e+01,1.012426e+05,1.171789e+00,9.277003e-01,9.278914e-01,-6.764435e-05,9.811555e-10,2.996000e+01,1.486463e+01,1.509537e+01,3.113645e+01,1.722165e+02
1.760223e+06,2.037295e+01,1.013427e+05,1.172947e+00,9.277161e-01,9.278915e-01,-6.754620e-05,9.811554e-10,2.996125e+01,1.486715e+01,1.509411e+01,3.113733e+01,1.722764e+02
1.760323e+06,2.037411e+01,1.014427e+05,1.174105e+00,9.277318e-01,9.278916e-01,-6.744804e-05,9.811553e-10,2.996251e+01,1.486967e+01,1.509284e+01,3.113820e+01,1.723363e+02
1.760423e+06,2.037526e+01,1.015427e+05,1.175263e+00,9.277476e-01,9.278917e-01,-6.734988e-05,9.811552e-10,2.996376e+01,1.487218e+01,1.509157e+01,3.113908e+01,1.723962e+02
1.760523e+06,2.037642e+01,1.016428e+05,1.176421e+00,9.277634e-01,9.278918e-01,-6.725173e-05,9.811551e-10,2.996501e+01,1.487470e+01,1.509031e+01,3.113996e+01,1.724561e+02
1.760623e+06,2.037758e+01,1.017428e+05,1.177579e+00,9.277819e-01,9.278918e-01,-6.715357e-05,9.811550e-10,2.996413e+01,1.487689e+01,1.508724e+01,3.113851e+01,1.724036e+02
1.760723e+06,2.037874e+01,1.018429e+05,1.178737e+00,9.278078e-01,9.278919e-01,-6.705541e-05,9.811549e-10,2.995738e+01,1.487816e+01,1.507921e+01,3.113068e+01,1.720424e+02
1.760823e+06,2.037989e+01,1.019429e+05,1.179895e+00,9.278338e-01,9.278920e-01,-6.695725e-05,9.811548e-10,2.995062e+01,1.487944e+01,1.507118e+01,3.112285e+01,1.716812e+02
1.760923e+06,2.038105e+01,1.020429e+05,1.181053e+00,9.278597e-01,9.278921e-01,-6.685910e-05,9.811547e-10,2.994387e+01,1.488071e+01,1.506316e+01,3.111501e+01,1.713200e+02
1.761023e+06,2.038221e+01,1.021430e+05,1.182211e+00,9.278857e-01,9.278922e-01,-6.676094e-05,9.811546e-10,2.993711e+01,1.488198e+01,1.505513e+01,3.110718e+01,1.709588e+02
1.761123e+06,2.038337e+01,1.022430e+05,1.183368e+00,9.279022e-01,9.278923e-01,-6.666278e-05,9.811545e-10,2.993192e+01,1.488290e+01,1.504902e+01,3.110122e+01,1.707397e+02
1.761223e+06,2.038453e+01,1.023431e+05,1.184526e+00,9.278950e-01,9.278924e-01,-6.656463e-05,9.811544e-10,2.993065e+01,1.488290e+01,1.504775e+01,3.109998e+01,1.708797e+02
1.761323e+06,2.038568e+01,1.024431e+05,1.185684e+00,9.278879e-01,9.278925e-01,-6.646647e-05,9.811543e-10,2.992938e+01,1.488290e+01,1.504648e+01,3.109874e+01,1.710197e+02
1.761423e+06,2.038684e+01,1.025432e+05,1.186842e+00,9.278807e-01,9.278926e-01,-6.636831e-05,9.811542e-10,2.992811e+01,1.488290e+01,1.504521e+01,3.109750e+01,1.711597e+02
1.761523e+06,2.038800e+01,1.026432e+05,1.188000e+00,9.278735e-01,9.278927e-01,-6.627016e-05,9.811541e-10,2.992684e+01,1.488290e+01,1.504394e+01,3.109625e+01,1.712997e+02
1.761623e+06,2.038916e+01,1.027432e+05,1.189158e+00,9.278773e-01,9.278928e-01,-6.617200e-05,9.811540e-10,2.992558e+01,1.488290e+01,1.504268e+01,3.109482e+01,1.713660e+02
1.761723e+06,2.039032e+01,1.028433e+05,1.190316e+00,9.279089e-01,9.278928e-01,-6.607384e-05,9.811539e-10,2.992432e+01,1.488290e+01,1.504142e+01,3.109292e+01,1.712460e+02
1.761823e+06,2.039147e+01,1.029433e+05,1.191474e+00,9.279405e-01,9.278929e-01,-6.597569e-05,9.811538e-10,2.992307e+01,1.488290e+01,1.504017e+01,3.109101e+01,1.711260e+02
1.761923e+06,2.039263e+01,1.030434e+05,1.192632e+00,9.279721e-01,9.278930e-01,-6.587753e-05,9.811537e-10,2.992181e+01,1.488290e+01,1.503891e+01,3.108911e+01,1.710061e+02
1.762023e+06,2.039379e+01,1.031434e+05,1.193789e+00,9.280037e-01,9.278931e-01,-6.577937e-05,9.811536e-10,2.992056e+01,1.488290e+01,1.503766e+01,3.108721e+01,1.708861e+02
1.762123e+06,2.039495e+01,1.032435e+05,1.194947e+00,9.279988e-01,9.278932e-01,-6.568122e-05,9.811535e-10,2.992108e+01,1.488290e+01,1.503819e+01,3.108786e+01,1.708226e+02
1.762223e+06,2.039611e+01,1.033435e+05,1.196105e+00,9.279011e-01,9.278933e-01,-6.558306e-05,9.811534e-10,2.992613e+01,1.488290e+01,1.504323e+01,3.109501e+01,1.709026e+02
1.762324e+06,2.039726e+01,1.034435e+05,1.197263e+00,9.278034e-01,9.278934e-01,-6.548490e-05,9.811533e-10,2.993118e+01,1.488290e+01,1.504828e+01,3.110215e+01,1.709826e+02
1.762424e+06,2.039842e+01,1.035436e+05,1.198421e+00,9.277057e-01,9.278935e-01,-6.538675e-05,9.811533e-10,2.993623e+01,1.488290e+01,1.505333e+01,3.110930e+01,1.710626e+02
1.762524e+06,2.039958e+01,1.036436e+05,1.199579e+00,9.276081e-01,9.278936e-01,-6.528859e-05,9.811532e-10,2.994127e+01,1.488290e+01,1.505838e+01,3.111645e+01,1.711426e+02
1.762624e+06,2.040074e+01,1.037437e+05,1.200737e+00,9.275538e-01,9.278937e-01,-6.519043e-05,9.811531e-10,2.994418e+01,1.488290e+01,1.506129e+01,3.112054e+01,1.711548e+02
1.762724e+06,2.040189e+01,1.038437e+05,1.201895e+00,9.276099e-01,9.278938e-01,-6.509228e-05,9.811530e-10,2.994165e+01,1.488290e+01,1.505876e+01,3.111683e+01,1.709945e+02
1.762824e+06,2.040305e+01,1.039437e+05,1.203053e+00,9.276660e-01,9.278939e-01,-6.499412e-05,9.811529e-10,2.993913e+01,1.488290e+01,1.505623e+01,3.111312e+01,1.708342e+02
1.762924e+06,2.040421e+01,1.040438e+05,1.204211e+00,9.277221e-01,9.278939e-01,-6.489596e-05,9.811528e-10,2.993660e+01,1.488290e+01,1.505370e+01,3.110942e+01,1.706740e+02
1.763024e+06,2.040537e+01,1.041438e+05,1.205368e+00,9.277782e-01,9.278940e-01,-6.479781e-05,9.811527e-10,2.993407e+01,1.488290e+01,1.505117e+01,3.110571e+01,1.705137e+02
1.763124e+06,2.040653e+01,1.042439e+05,1.206526e+00,9.278231e-01,9.278941e-01,-6.469965e-05,9.811526e-10,2.993570e+01,1.488290e+01,1.505280e+01,3.110668e+01,1.704581e+02
1.763224e+06,2.040768e+01,1.043439e+05,1.207684e+00,9.278403e-01,9.278942e-01,-6.460149e-05,9.811525e-10,2.994748e+01,1.488290e+01,1.506458e+01,3.111907e+01,1.706581e+02
1.763324e+06,2.040884e+01,1.044440e+05,1.208842e+00,9.278575e-01,9.278943e-01,-6.450334e-05,9.811524e-10,2.995925e+01,1.488290e+01,1.507636e+01,3.113147e+01,1.708580e+02
1.763424e+06,2.041000e+01,1.045440e+05,1.210000e+00,9.278748e-01,9.278944e-01,-6.440518e-05,9.811523e-10,2.997103e+01,1.488290e+01,1.508814e+01,3.114386e+01,1.710580e+02
1.763524e+06,2.041116e+01,1.046440e+05,1.211158e+00,9.278920e-01,9.278945e-01,-6.430703e-05,9.811522e-10,2.998281e+01,1.488290e+01,1.509991e+01,3.115625e+01,1.712580e+02
1.763624e+06,2.041232e+01,1.047441e+05,1.212316e+00,9.278922e-01,9.278946e-01,-6.420887e-05,9.811521e-10,2.998849e+01,1.488326e+01,1.510522e+01,3.116234e+01,1.714290e+02
1.763724e+06,2.041347e+01,1.048441e+05,1.213474e+00,9.278505e-01,9.278947e-01,-6.411071e-05,9.811520e-10,2.997923e+01,1.488453e+01,1.509470e+01,3.115300e+01,1.715290e+02
1.763824e+06,2.041463e+01,1.049442e+05,1.214632e+00,9.278089e-01,9.278948e-01,-6.401256e-05,9.811519e-10,2.996998e+01,1.488580e+01,1.508418e+01,3.114365e+01,1.716290e+02
1.763924e+06,2.041579e+01,1.050442e+05,1.215789e+00,9.277672e-01,9.278949e-01,-6.391440e-05,9.811518e-10,2.996073e+01,1.488707e+01,1.507365e+01,3.113431e+01,1.717290e+02
1.764024e+06,2.041695e+01,1.051443e+05,1.216947e+00,9.277255e-01,9.278949e-01,-6.381624e-05,9.811517e-10,2.995147e+01,1.488834e+01,1.506313e+01,3.112496e+01,1.718290e+02
1.764124e+06,2.041811e+01,1.052443e+05,1.218105e+00,9.277030e-01,9.278950e-01,-6.371809e-05,9.811516e-10,2.994538e+01,1.488961e+01,1.505578e+01,3.111870e+01,1.719174e+02
1.764224e+06,2.041926e+01,1.053443e+05,1.219263e+00,9.277275e-01,9.278951e-01,-6.361993e-05,9.811515e-10,2.994707e+01,1.489088e+01,1.505619e+01,3.111999e+01,1.719775e+02
1.764324e+06,2.042042e+01,1.054444e+05,1.220421e+00,9.277519e-01,9.278952e-01,-6.352177e-05,9.811514e-10,2.994876e+01,1.489215e+01,1.505660e+01,3.112128e+01,1.720376e+02
1.764424e+06,2.042158e+01,1.055444e+05,1.221579e+00,9.277764e-01,9.278953e-01,-6.342362e-05,9.811513e-10,2.995044e+01,1.489342e+01,1.505702e+01,3.112257e+01,1.720977e+02
1.764524e+06,2.042274e+01,1.056445e+05,1.222737e+00,9.278009e-01,9.278954e-01,-6.332546e-05,9.811512e-10,2.995213e+01,1.489469e+01,1.505743e+01,3.112386e+01,1.721578e+02
1.764625e+06,2.042389e+01,1.057445e+05,1.223895e+00,9.278210e-01,9.278955e-01,-6.322730e-05,9.811511e-10,2.995093e+01,1.489559e+01,1.505535e+01,3.112215e+01,1.721941e+02
1.764725e+06,2.042505e+01,1.058445e+05,1.225053e+00,9.278311e-01,9.278956e-01,-6.312915e-05,9.811510e-10,2.994295e+01,1.489559e+01,1.504736e+01,3.111337e+01,1.721741e+02
1.764825e+06,2.042621e+01,1.059446e+05,1.226211e+00,9.278411e-01,9.278957e-01,-6.303099e-05,9.811509e-10,2.993496e+01,1.489559e+01,1.503938e+01,3.110459e+01,1.721541e+02
1.764925e+06,2.042737e+01,1.060446e+05,1.227368e+00,9.278512e-01,9.278958e-01,-6.293283e-05,9.811508e-10,2.992698e+01,1.489559e+01,1.503139e+01,3.109580e+01,1.721342e+02
1.765025e+06,2.042853e+01,1.061447e+05,1.228526e+00,9.278612e-01,9.278959e-01,-6.283468e-05,9.811507e-10,2.991899e+01,1.489559e+01,1.502340e+01,3.108702e+01,1.721142e+02
1.765125e+06,2.042968e+01,1.062447e+05,1.229684e+00,9.278629e-01,9.278959e-01,-6.273652e-05,9.811506e-10,2.991404e+01,1.489559e+01,1.501845e+01,3.108165e+01,1.721058e+02
1.765225e+06,2.043084e+01,1.063448e+05,1.230842e+00,9.278443e-01,9.278960e-01,-6.263837e-05,9.811506e-10,2.991656e+01,1.489559e+01,1.502098e+01,3.108470e+01,1.721258e+02
1.765325e+06,2.043200e+01,1.064448e+05,1.232000e+00,9.278256e-01,9.278961e-01,-6.254021e-05,9.811505e-10,2.991909e+01,1.489559e+01,1.502350e+01,3.108775e+01,1.721458e+02
1.765425e+06,2.043316e+01,1.065448e+05,1.233158e+00,9.278069e-01,9.278962e-01,-6.244205e-05,9.811504e-10,2.992161e+01,1.489559e+01,1.502602e+01,3.109079e+01,1.721658e+02
1.765525e+06,2.043432e+01,1.066449e+05,1.234316e+00,9.277882e-01,9.278963e-01,-6.234390e-05,9.811503e-10,2.992413e+01,1.489559e+01,1.502855e+01,3.109384e+01,1.721858e+02
1.765625e+06,2.043547e+01,1.067449e+05,1.235474e+00,9.277803e-01,9.278964e-01,-6.224574e-05,9.811502e-10,2.992593e+01,1.489559e+01,1.503034e+01,3.109591e+01,1.721480e+02
1.765725e+06,2.043663e+01,1.068450e+05,1.236632e+00,9.277991e-01,9.278965e-01,-6.214758e-05,9.811501e-10,2.992593e+01,1.489559e+01,1.503034e+01,3.109559e+01,1.719673e+02
1.765825e+06,2.043779e+01,1.069450e+05,1.237789e+00,9.278178e-01,9.278966e-01,-6.204943e-05,9.811500e-10,2.992593e+01,1.489559e+01,1.503034e+01,3.109526e+01,1.717867e+02
1.765925e+06,2.043895e+01,1.070451e+05,1.238947e+00,9.278366e-01,9.278967e-01,-6.195127e-05,9.811499e-10,2.992593e+01,1.489559e+01,1.503034e+01,3.109493e+01,1.716061e+02
1.766025e+06,2.044011e+01,1.071451e+05,1.240105e+00,9.278553e-01,9.278968e-01,-6.185311e-05,9.811498e-10,2.992593e+01,1.489559e+01,1.503034e+01,3.109460e+01,1.714255e+02
1.766125e+06,2.044126e+01,1.072451e+05,1.241263e+00,9.278578e-01,9.278969e-01,-6.175496e-05,9.811497e-10,2.992632e+01,1.489520e+01,1.503112e+01,3.109501e+01,1.713122e+02
1.766225e+06,2.044242e+01,1.073452e+05,1.242421e+00,9.278233e-01,9.278969e-01,-6.165680e-05,9.811496e-10,2.992759e+01,1.489393e+01,1.503366e+01,3.109708e+01,1.713522e+02
1.766325e+06,2.044358e+01,1.074452e+05,1.243579e+00,9.277889e-01,9.278970e-01,-6.155865e-05,9.811495e-10,2.992886e+01,1.489266e+01,1.503619e+01,3.109914e+01,1.713922e+02
1.766425e+06,2.044474e+01,1.075453e+05,1.244737e+00,9.277544e-01,9.278971e-01,-6.146049e-05,9.811494e-10,2.993012e+01,1.489139e+01,1.503873e+01,3.110121e+01,1.714322e+02
1.766525e+06,2.044589e+01,1.076453e+05,1.245895e+00,9.277199e-01,9.278972e-01,-6.136233e-05,9.811493e-10,2.993139e+01,1.489012e+01,1.504127e+01,3.110328e+01,1.714722e+02
1.766625e+06,2.044705e+01,1.077453e+05,1.247053e+00,9.277034e-01,9.278973e-01,-6.126418e-05,9.811492e-10,2.993394e+01,1.488885e+01,1.504509e+01,3.110642e+01,1.714695e+02
1.766725e+06,2.044821e+01,1.078454e+05,1.248211e+00,9.277278e-01,9.278974e-01,-6.116602e-05,9.811491e-10,2.993942e+01,1.488759e+01,1.505183e+01,3.111199e+01,1.713696e+02
1.766825e+06,2.044937e+01,1.079454e+05,1.249368e+00,9.277522e-01,9.278975e-01,-6.106786e-05,9.811490e-10,2.994489e+01,1.488632e+01,1.505858e+01,3.111757e+01,1.712696e+02
1.766925e+06,2.045053e+01,1.080455e+05,1.250526e+00,9.277766e-01,9.278976e-01,-6.096971e-05,9.811489e-10,2.995037e+01,1.488505e+01,1.506532e+01,3.112314e+01,1.711696e+02
1.767026e+06,2.045168e+01,1.081455e+05,1.251684e+00,9.278011e-01,9.278977e-01,-6.087155e-05,9.811488e-10,2.995584e+01,1.488378e+01,1.507207e+01,3.112871e+01,1.710696e+02
1.767126e+06,2.045284e+01,1.082456e+05,1.252842e+00,9.278285e-01,9.278978e-01,-6.077340e-05,9.811487e-10,2.996157e+01,1.488251e+01,1.507906e+01,3.113450e+01,1.710122e+02
1.767226e+06,2.045400e+01,1.083456e+05,1.254000e+00,9.278630e-01,9.278979e-01,-6.067524e-05,9.811486e-10,2.996787e+01,1.488124e+01,1.508663e+01,3.114079e+01,1.710522e+02
1.767326e+06,2.045516e+01,1.084456e+05,1.255158e+00,9.278975e-01,9.278979e-01,-6.057708e-05,9.811485e-10,2.997418e+01,1.487997e+01,1.509420e+01,3.114708e+01,1.710922e+02
1.767426e+06,2.045632e+01,1.085457e+05,1.256316e+00,9.279320e-01,9.278980e-01,-6.047893e-05,9.811484e-10,2.998048e+01,1.487870e+01,1.510178e+01,3.115336e+01,1.711322e+02
1.767526e+06,2.045747e+01,1.086457e+05,1.257474e+00,9.279665e-01,9.278981e-01,-6.038077e-05,9.811483e-10,2.998678e+01,1.487744e+01,1.510935e+01,3.115965e+01,1.711721e+02
1.767626e+06,2.045863e+01,1.087458e+05,1.258632e+00,9.279879e-01,9.278982e-01,-6.028262e-05,9.811482e-10,2.998836e+01,1.487617e+01,1.511219e+01,3.116107e+01,1.712487e+02
1.767726e+06,2.045979e+01,1.088458e+05,1.259789e+00,9.279792e-01,9.278983e-01,-6.018446e-05,9.811481e-10,2.997909e+01,1.487491e+01,1.510417e+01,3.115133e+01,1.714089e+02
1.767826e+06,2.046095e+01,1.089459e+05,1.260947e+00,9.279706e-01,9.278984e-01,-6.008630e-05,9.811481e-10,2.996982e+01,1.487366e+01,1.509616e+01,3.114159e+01,1.715692e+02
1.767926e+06,2.046211e+01,1.090459e+05,1.262105e+00,9.279619e-01,9.278985e-01,-5.998815e-05,9.811480e-10,2.996055e+01,1.487240e+01,1.508815e+01,3.113185e+01,1.717294e+02
1.768026e+06,2.046326e+01,1.091459e+05,1.263263e+00,9.279533e-01,9.278986e-01,-5.988999e-05,9.811479e-10,2.995128e+01,1.487114e+01,1.508014e+01,3.112210e+01,1.718897e+02
1.768126e+06,2.046442e+01,1.092460e+05,1.264421e+00,9.279550e-01,9.278987e-01,-5.979183e-05,9.811478e-10,2.994582e+01,1.487028e+01,1.507554e+01,3.111626e+01,1.719875e+02
1.768226e+06,2.046558e+01,1.093460e+05,1.265579e+00,9.279794e-01,9.278988e-01,-5.969368e-05,9.811477e-10,2.994877e+01,1.487028e+01,1.507849e+01,3.111901e+01,1.719475e+02
1.768326e+06,2.046674e+01,1.094461e+05,1.266737e+00,9.280038e-01,9.278989e-01,-5.959552e-05,9.811476e-10,2.995172e+01,1.487028e+01,1.508144e+01,3.112176e+01,1.719075e+02
1.768426e+06,2.046789e+01,1.095461e+05,1.267895e+00,9.280283e-01,9.278990e-01,-5.949737e-05,9.811475e-10,2.995467e+01,1.487028e+01,1.508440e+01,3.112452e+01,1.718675e+02
1.768526e+06,2.046905e+01,1.096461e+05,1.269053e+00,9.280527e-01,9.278990e-01,-5.939921e-05,9.811474e-10,2.995762e+01,1.487028e+01,1.508735e+01,3.112727e+01,1.718275e+02
1.768626e+06,2.047021e+01,1.097462e+05,1.270211e+00,9.280619e-01,9.278991e-01,-5.930105e-05,9.811473e-10,2.995756e+01,1.486988e+01,1.508767e+01,3.112707e+01,1.717564e+02
1.768726e+06,2.047137e+01,1.098462e+05,1.271368e+00,9.280375e-01,9.278992e-01,-5.920290e-05,9.811472e-10,2.995081e+01,1.486861e+01,1.508220e+01,3.112033e+01,1.716164e+02
1.768826e+06,2.047253e+01,1.099463e+05,1.272526e+00,9.280131e-01,9.278993e-01,-5.910474e-05,9.811471e-10,2.994407e+01,1.486734e+01,1.507672e+01,3.111358e+01,1.714764e+02
1.768926e+06,2.047368e+01,1.100463e+05,1.273684e+00,9.279886e-01,9.278994e-01,-5.900659e-05,9.811470e-10,2.993732e+01,1.486607e+01,1.507125e+01,3.110684e+01,1.713365e+02
1.769026e+06,2.047484e+01,1.101464e+05,1.274842e+00,9.279642e-01,9.278995e-01,-5.890843e-05,9.811469e-10,2.993058e+01,1.486481e+01,1.506577e+01,3.110010e+01,1.711965e+02
1.769126e+06,2.047600e+01,1.102464e+05,1.276000e+00,9.279425e-01,9.278996e-01,-5.881027e-05,9.811468e-10,2.992593e+01,1.486393e+01,1.506200e+01,3.109554e+01,1.711497e+02
1.769226e+06,2.047716e+01,1.103464e+05,1.277158e+00,9.279267e-01,9.278997e-01,-5.871212e-05,9.811467e-10,2.992593e+01,1.486393e+01,1.506200e+01,3.109582e+01,1.713094e+02
1.769326e+06,2.047832e+01,1.104465e+05,1.278316e+00,9.279109e-01,9.278998e-01,-5.861396e-05,9.811466e-10,2.992593e+01,1.486393e+01,1.506200e+01,3.109609e+01,1.714691e+02
1.769427e+06,2.047947e+01,1.105465e+05,1.279474e+00,9.278951e-01,9.278999e-01,-5.851581e-05,9.811465e-10,2.992593e+01,1.486393e+01,1.506200e+01,3.109637e+01,1.716288e+02
1.769527e+06,2.048063e+01,1.106466e+05,1.280632e+00,9.278794e-01,9.279000e-01,-5.841765e-05,9.811464e-10,2.992593e+01,1.486393e+01,1.506200e+01,3.109664e+01,1.717885e+02
1.769627e+06,2.048179e+01,1.107466e+05,1.281789e+00,9.278627e-01,9.279000e-01,-5.831949e-05,9.811463e-10,2.992593e+01,1.486393e+01,1.506200e+01,3.109694e+01,1.717972e+02
1.769727e+06,2.048295e+01,1.108467e+05,1.282947e+00,9.278440e-01,9.279001e-01,-5.822134e-05,9.811462e-10,2.992593e+01,1.486393e+01,1.506200e+01,3.109726e+01,1.714567e+02
1.769827e+06,2.048411e+01,1.109467e+05,1.284105e+00,9.278253e-01,9.279002e-01,-5.812318e-05,9.811461e-10,2.992593e+01,1.486393e+01,1.506200e+01,3.109759e+01,1.711161e+02
1.769927e+06,2.048526e+01,1.110467e+05,1.285263e+00,9.278066e-01,9.279003e-01,-5.802503e-05,9.811460e-10,2.992593e+01,1.486393e+01,1.506200e+01,3.109792e+01,1.707755e+02
1.770027e+06,2.048642e+01,1.111468e+05,1.286421e+00,9.277879e-01,9.279004e-01,-5.792687e-05,9.811459e-10,2.992593e+01,1.486393e+01,1.506200e+01,3.109825e+01,1.704350e+02
1.770127e+06,2.048758e+01,1.112468e+05,1.287579e+00,9.277905e-01,9.279005e-01,-5.782872e-05,9.811458e-10,2.992632e+01,1.486393e+01,1.506239e+01,3.109862e+01,1.702620e+02
1.770227e+06,2.048874e+01,1.113469e+05,1.288737e+00,9.278408e-01,9.279006e-01,-5.773056e-05,9.811457e-10,2.992759e+01,1.486393e+01,1.506366e+01,3.109911e+01,1.704620e+02
1.770327e+06,2.048989e+01,1.114469e+05,1.289895e+00,9.278911e-01,9.279007e-01,-5.763240e-05,9.811456e-10,2.992886e+01,1.486393e+01,1.506493e+01,3.109960e+01,1.706620e+02
1.770427e+06,2.049105e+01,1.115469e+05,1.291053e+00,9.279414e-01,9.279008e-01,-5.753425e-05,9.811455e-10,2.993013e+01,1.486393e+01,1.506620e+01,3.110009e+01,1.708619e+02
1.770527e+06,2.049221e+01,1.116470e+05,1.292211e+00,9.279917e-01,9.279009e-01,-5.743609e-05,9.811455e-10,2.993140e+01,1.486393e+01,1.506747e+01,3.110057e+01,1.710619e+02
1.770627e+06,2.049337e+01,1.117470e+05,1.293368e+00,9.280188e-01,9.279010e-01,-5.733794e-05,9.811454e-10,2.993149e+01,1.486393e+01,1.506756e+01,3.110020e+01,1.712124e+02
1.770727e+06,2.049453e+01,1.118471e+05,1.294526e+00,9.279944e-01,9.279010e-01,-5.723978e-05,9.811453e-10,2.992897e+01,1.486393e+01,1.506504e+01,3.109791e+01,1.712524e+02
1.770827e+06,2.049568e+01,1.119471e+05,1.295684e+00,9.279700e-01,9.279011e-01,-5.714162e-05,9.811452e-10,2.992645e+01,1.486393e+01,1.506252e+01,3.109562e+01,1.712924e+02
1.770927e+06,2.049684e+01,1.120472e+05,1.296842e+00,9.279456e-01,9.279012e-01,-5.704347e-05,9.811451e-10,2.992392e+01,1.486393e+01,1.505999e+01,3.109332e+01,1.713324e+02
1.771027e+06,2.049800e+01,1.121472e+05,1.298000e+00,9.279211e-01,9.279013e-01,-5.694531e-05,9.811450e-10,2.992140e+01,1.486393e+01,1.505747e+01,3.109103e+01,1.713724e+02
1.771127e+06,2.049916e+01,1.122472e+05,1.299158e+00,9.279020e-01,9.279014e-01,-5.684716e-05,9.811449e-10,2.991966e+01,1.486340e+01,1.505625e+01,3.108953e+01,1.714000e+02
1.771227e+06,2.050032e+01,1.123473e+05,1.300316e+00,9.278948e-01,9.279015e-01,-5.674900e-05,9.811448e-10,2.991966e+01,1.486170e+01,1.505795e+01,3.108978e+01,1.714000e+02
1.771327e+06,2.050147e+01,1.124473e+05,1.301474e+00,9.278876e-01,9.279016e-01,-5.665085e-05,9.811447e-10,2.991966e+01,1.486000e+01,1.505965e+01,3.109004e+01,1.714000e+02
1.771427e+06,2.050263e+01,1.125474e+05,1.302632e+00,9.278804e-01,9.279017e-01,-5.655269e-05,9.811446e-10,2.991966e+01,1.485830e+01,1.506136e+01,3.109030e+01,1.714000e+02
1.771527e+06,2.050379e+01,1.126474e+05,1.303789e+00,9.278732e-01,9.279018e-01,-5.645453e-05,9.811445e-10,2.991966e+01,1.485660e+01,1.506306e+01,3.109056e+01,1.714000e+02
1.771627e+06,2.050495e+01,1.127475e+05,1.304947e+00,9.278814e-01,9.279019e-01,-5.635638e-05,9.811444e-10,2.991924e+01,1.485504e+01,1.506420e+01,3.109009e+01,1.713935e+02
1.771727e+06,2.050611e+01,1.128475e+05,1.306105e+00,9.279217e-01,9.279020e-01,-5.625822e-05,9.811443e-10,2.991797e+01,1.485378e+01,1.506419e+01,3.108812e+01,1.713735e+02
1.771828e+06,2.050726e+01,1.129475e+05,1.307263e+00,9.279619e-01,9.279020e-01,-5.616007e-05,9.811442e-10,2.991670e+01,1.485253e+01,1.506417e+01,3.108614e+01,1.713535e+02
1.771928e+06,2.050842e+01,1.130476e+05,1.308421e+00,9.280021e-01,9.279021e-01,-5.606191e-05,9.811441e-10,2.991544e+01,1.485127e+01,1.506416e+01,3.108417e+01,1.713335e+02
1.772028e+06,2.050958e+01,1.131476e+05,1.309579e+00,9.280424e-01,9.279022e-01,-5.596375e-05,9.811440e-10,2.991417e+01,1.485002e+01,1.506415e+01,3.108219e+01,1.713135e+02
1.772128e+06,2.051074e+01,1.132477e+05,1.310737e+00,9.280588e-01,9.279023e-01,-5.586560e-05,9.811439e-10,2.991454e+01,1.484917e+01,1.506537e+01,3.108238e+01,1.713065e+02
1.772228e+06,2.051189e+01,1.133477e+05,1.311895e+00,9.280257e-01,9.279024e-01,-5.576744e-05,9.811438e-10,2.991834e+01,1.484917e+01,1.506917e+01,3.108705e+01,1.713265e+02
1.772328e+06,2.051305e+01,1.134477e+05,1.313053e+00,9.279927e-01,9.279025e-01,-5.566929e-05,9.811437e-10,2.992213e+01,1.484917e+01,1.507296e+01,3.109171e+01,1.713465e+02
1.772428e+06,2.051421e+01,1.135478e+05,1.314211e+00,9.279596e-01,9.279026e-01,-5.557113e-05,9.811436e-10,2.992592e+01,1.484917e+01,1.507675e+01,3.109638e+01,1.713665e+02
1.772528e+06,2.051537e+01,1.136478e+05,1.315368e+00,9.279266e-01,9.279027e-01,-5.547298e-05,9.811435e-10,2.992972e+01,1.484917e+01,1.508054e+01,3.110104e+01,1.713865e+02
1.772628e+06,2.051653e+01,1.137479e+05,1.316526e+00,9.278986e-01,9.279028e-01,-5.537482e-05,9.811434e-10,2.993145e+01,1.484917e+01,1.508228e+01,3.110341e+01,1.714130e+02
1.772728e+06,2.051768e+01,1.138479e+05,1.317684e+00,9.278814e-01,9.279029e-01,-5.527667e-05,9.811433e-10,2.992893e+01,1.484917e+01,1.507975e+01,3.110098e+01,1.714531e+02
1.772828e+06,2.051884e+01,1.139480e+05,1.318842e+00,9.278641e-01,9.279030e-01,-5.517851e-05,9.811432e-10,2.992640e+01,1.484917e+01,1.507723e+01,3.109856e+01,1.714932e+02
1.772928e+06,2.052000e+01,1.140480e+05,1.320000e+00,9.278468e-01,9.279030e-01,-5.508035e-05,9.811431e-10,2.992387e+01,1.484917e+01,1.507470e+01,3.109614e+01,1.715332e+02
1.773028e+06,2.052116e+01,1.141480e+05,1.321158e+00,9.278296e-01,9.279031e-01,-5.498220e-05,9.811430e-10,2.992134e+01,1.484917e+01,1.507217e+01,3.109372e+01,1.715733e+02
1.773128e+06,2.052232e+01,1.142481e+05,1.322316e+00,9.278214e-01,9.279032e-01,-5.488404e-05,9.811429e-10,2.992050e+01,1.484917e+01,1.507132e+01,3.109295e+01,1.716267e+02
1.773228e+06,2.052347e+01,1.143481e+05,1.323474e+00,9.278315e-01,9.279033e-01,-5.478589e-05,9.811428e-10,2.992302e+01,1.484917e+01,1.507385e+01,3.109549e+01,1.717066e+02
1.773328e+06,2.052463e+01,1.144482e+05,1.324632e+00,9.278415e-01,9.279034e-01,-5.468773e-05,9.811428e-10,2.992554e+01,1.484917e+01,1.507637e+01,3.109804e+01,1.717866e+02
1.773428e+06,2.052579e+01,1.145482e+05,1.325789e+00,9.278516e-01,9.279035e-01,-5.458958e-05,9.811427e-10,2.992807e+01,1.484917e+01,1.507890e+01,3.110058e+01,1.718666e+02
1.773528e+06,2.052695e+01,1.146483e+05,1.326947e+00,9.278616e-01,9.279036e-01,-5.449142e-05,9.811426e-10,2.993059e+01,1.484917e+01,1.508142e+01,3.110313e+01,1.719466e+02
1.773628e+06,2.052811e+01,1.147483e+05,1.328105e+00,9.278764e-01,9.279037e-01,-5.439326e-05,9.811425e-10,2.993577e+01,1.484959e+01,1.508618e+01,3.110842e+01,1.720266e+02
1.773728e+06,2.052926e+01,1.148483e+05,1.329263e+00,9.279008e-01,9.279038e-01,-5.429511e-05,9.811424e-10,2.994628e+01,1.485084e+01,1.509543e+01,3.111921e+01,1.721064e+02
1.773828e+06,2.053042e+01,1.149484e+05,1.330421e+00,9.279252e-01,9.279039e-01,-5.419695e-05,9.811423e-10,2.995678e+01,1.485210e+01,1.510469e+01,3.113001e+01,1.721863e+02
1.773928e+06,2.053158e+01,1.150484e+05,1.331579e+00,9.279496e-01,9.279040e-01,-5.409880e-05,9.811422e-10,2.996729e+01,1.485335e+01,1.511394e+01,3.114080e+01,1.722661e+02
1.774028e+06,2.053274e+01,1.151485e+05,1.332737e+00,9.279740e-01,9.279041e-01,-5.400064e-05,9.811421e-10,2.997779e+01,1.485460e+01,1.512319e+01,3.115160e+01,1.723460e+02
1.774129e+06,2.053389e+01,1.152485e+05,1.333895e+00,9.279826e-01,9.279041e-01,-5.390249e-05,9.811420e-10,2.997986e+01,1.485545e+01,1.512441e+01,3.115361e+01,1.723806e+02
1.774229e+06,2.053505e+01,1.153485e+05,1.335053e+00,9.279581e-01,9.279042e-01,-5.380433e-05,9.811419e-10,2.996429e+01,1.485545e+01,1.510884e+01,3.113726e+01,1.723206e+02
1.774329e+06,2.053621e+01,1.154486e+05,1.336211e+00,9.279337e-01,9.279043e-01,-5.370618e-05,9.811418e-10,2.994872e+01,1.485545e+01,1.509327e+01,3.112091e+01,1.722606e+02
1.774429e+06,2.053737e+01,1.155486e+05,1.337368e+00,9.279093e-01,9.279044e-01,-5.360802e-05,9.811417e-10,2.993314e+01,1.485545e+01,1.507770e+01,3.110455e+01,1.722006e+02
1.774529e+06,2.053853e+01,1.156487e+05,1.338526e+00,9.278849e-01,9.279045e-01,-5.350987e-05,9.811416e-10,2.991757e+01,1.485545e+01,1.506212e+01,3.108820e+01,1.721406e+02
1.774629e+06,2.053968e+01,1.157487e+05,1.339684e+00,9.278762e-01,9.279046e-01,-5.341171e-05,9.811415e-10,2.990785e+01,1.485545e+01,1.505240e+01,3.107787e+01,1.719964e+02
1.774729e+06,2.054084e+01,1.158488e+05,1.340842e+00,9.279007e-01,9.279047e-01,-5.331355e-05,9.811414e-10,2.991038e+01,1.485545e+01,1.505493e+01,3.108017e+01,1.716759e+02
1.774829e+06,2.054200e+01,1.159488e+05,1.342000e+00,9.279252e-01,9.279048e-01,-5.321540e-05,9.811413e-10,2.991291e+01,1.485545e+01,1.505746e+01,3.108247e+01,1.713554e+02
1.774929e+06,2.054316e+01,1.160488e+05,1.343158e+00,9.279496e-01,9.279049e-01,-5.311724e-05,9.811412e-10,2.991544e+01,1.485545e+01,1.505999e+01,3.108476e+01,1.710348e+02
1.775029e+06,2.054432e+01,1.161489e+05,1.344316e+00,9.279741e-01,9.279050e-01,-5.301909e-05,9.811411e-10,2.991796e+01,1.485545e+01,1.506252e+01,3.108706e+01,1.707143e+02
1.775129e+06,2.054547e+01,1.162489e+05,1.345474e+00,9.279905e-01,9.279051e-01,-5.292093e-05,9.811410e-10,2.992189e+01,1.485545e+01,1.506644e+01,3.109100e+01,1.705199e+02
1.775229e+06,2.054663e+01,1.163490e+05,1.346632e+00,9.279905e-01,9.279051e-01,-5.282278e-05,9.811409e-10,2.992862e+01,1.485545e+01,1.507317e+01,3.109825e+01,1.705799e+02
1.775329e+06,2.054779e+01,1.164490e+05,1.347789e+00,9.279905e-01,9.279052e-01,-5.272462e-05,9.811408e-10,2.993535e+01,1.485545e+01,1.507990e+01,3.110551e+01,1.706399e+02
1.775429e+06,2.054895e+01,1.165491e+05,1.348947e+00,9.279905e-01,9.279053e-01,-5.262647e-05,9.811407e-10,2.994208e+01,1.485545e+01,1.508663e+01,3.111276e+01,1.706999e+02
1.775529e+06,2.055011e+01,1.166491e+05,1.350105e+00,9.279905e-01,9.279054e-01,-5.252831e-05,9.811406e-10,2.994881e+01,1.485545e+01,1.509336e+01,3.112001e+01,1.707599e+02
1.775629e+06,2.055126e+01,1.167491e+05,1.351263e+00,9.280071e-01,9.279055e-01,-5.243016e-05,9.811405e-10,2.995415e+01,1.485503e+01,1.509911e+01,3.112550e+01,1.708529e+02
1.775729e+06,2.055242e+01,1.168492e+05,1.352421e+00,9.280574e-01,9.279056e-01,-5.233200e-05,9.811404e-10,2.995667e+01,1.485378e+01,1.510289e+01,3.112744e+01,1.710129e+02
1.775829e+06,2.055358e+01,1.169492e+05,1.353579e+00,9.281077e-01,9.279057e-01,-5.223384e-05,9.811403e-10,2.995919e+01,1.485252e+01,1.510667e+01,3.112937e+01,1.711729e+02
1.775929e+06,2.055474e+01,1.170493e+05,1.354737e+00,9.281580e-01,9.279058e-01,-5.213569e-05,9.811402e-10,2.996172e+01,1.485127e+01,1.511045e+01,3.113131e+01,1.713329e+02
1.776029e+06,2.055589e+01,1.171493e+05,1.355895e+00,9.282083e-01,9.279059e-01,-5.203753e-05,9.811402e-10,2.996424e+01,1.485001e+01,1.511423e+01,3.113324e+01,1.714929e+02
