Repository: brandonlampe/CS_Data

# Repository for Crushed Salt Data
**Grant No: 456417**

This is a work in progress!

## Repository Content

### Directory Names
A uniform namining structure still in progress, but in general directories are named according to the following:
 - Names contain no spaces, a single underscore "_" will be used as a file name seperator.
 - Files are for the Crushed Salt Project (CSP); therefore, the first three charaters of each file are "CSP".
 - Folders are organized by which frame the test was performed on i.e., A2 or A3.
 - The fifth and sixth charaters of each file name will therefore be "A" followed by the frame number.

File: UNM_WP_HY_175_13/STAGE11/CREEP_FIT/175_13_STAGE11_CREEP_OUT.csv (part 6 of 7)
Analysis by Brandon Lampe, performed on: 2016/11/04 15:50:33
Experimental results below begin at: 2016/10/21 17:45:36
Duration (sec),Duration (day),Elapsed Time (sec),Elapsed Time (day),Interpolated Fractional Density,Fit to Fractional Density,Fit to Volume Strain,Fit to Volume Strain Rate (1/sec),Confining Pressure (MPa),Pore Pressure (MPa),Terzaghi Pressure (MPa),Solid Pressure (MPa),Temperature (C))
1.776129e+06,2.055705e+01,1.172493e+05,1.357053e+00,9.282277e-01,9.279060e-01,-5.193938e-05,9.811401e-10,2.996635e+01,1.484917e+01,1.511718e+01,3.113524e+01,1.716332e+02
1.776229e+06,2.055821e+01,1.173494e+05,1.358211e+00,9.281844e-01,9.279061e-01,-5.184122e-05,9.811400e-10,2.996763e+01,1.484917e+01,1.511845e+01,3.113737e+01,1.717335e+02
1.776329e+06,2.055937e+01,1.174494e+05,1.359368e+00,9.281412e-01,9.279061e-01,-5.174307e-05,9.811399e-10,2.996890e+01,1.484917e+01,1.511973e+01,3.113950e+01,1.718338e+02
1.776429e+06,2.056053e+01,1.175495e+05,1.360526e+00,9.280979e-01,9.279062e-01,-5.164491e-05,9.811398e-10,2.997017e+01,1.484917e+01,1.512100e+01,3.114163e+01,1.719342e+02
1.776530e+06,2.056168e+01,1.176495e+05,1.361684e+00,9.280546e-01,9.279063e-01,-5.154676e-05,9.811397e-10,2.997144e+01,1.484917e+01,1.512227e+01,3.114377e+01,1.720345e+02
1.776630e+06,2.056284e+01,1.177496e+05,1.362842e+00,9.280239e-01,9.279064e-01,-5.144860e-05,9.811396e-10,2.997359e+01,1.484917e+01,1.512442e+01,3.114661e+01,1.721208e+02
1.776730e+06,2.056400e+01,1.178496e+05,1.364000e+00,9.280167e-01,9.279065e-01,-5.135045e-05,9.811395e-10,2.997737e+01,1.484917e+01,1.512819e+01,3.115081e+01,1.721808e+02
1.776830e+06,2.056516e+01,1.179496e+05,1.365158e+00,9.280095e-01,9.279066e-01,-5.125229e-05,9.811394e-10,2.998115e+01,1.484917e+01,1.513197e+01,3.115501e+01,1.722408e+02
1.776930e+06,2.056632e+01,1.180497e+05,1.366316e+00,9.280024e-01,9.279067e-01,-5.115414e-05,9.811393e-10,2.998493e+01,1.484917e+01,1.513575e+01,3.115921e+01,1.723008e+02
1.777030e+06,2.056747e+01,1.181497e+05,1.367474e+00,9.279952e-01,9.279068e-01,-5.105598e-05,9.811392e-10,2.998870e+01,1.484917e+01,1.513953e+01,3.116341e+01,1.723608e+02
1.777130e+06,2.056863e+01,1.182498e+05,1.368632e+00,9.279820e-01,9.279069e-01,-5.095783e-05,9.811391e-10,2.998709e+01,1.484917e+01,1.513792e+01,3.116190e+01,1.723653e+02
1.777230e+06,2.056979e+01,1.183498e+05,1.369789e+00,9.279576e-01,9.279070e-01,-5.085967e-05,9.811390e-10,2.997531e+01,1.484917e+01,1.512614e+01,3.114963e+01,1.722653e+02
1.777330e+06,2.057095e+01,1.184499e+05,1.370947e+00,9.279332e-01,9.279071e-01,-5.076152e-05,9.811389e-10,2.996353e+01,1.484917e+01,1.511436e+01,3.113737e+01,1.721653e+02
1.777430e+06,2.057211e+01,1.185499e+05,1.372105e+00,9.279087e-01,9.279071e-01,-5.066336e-05,9.811388e-10,2.995175e+01,1.484917e+01,1.510258e+01,3.112511e+01,1.720653e+02
1.777530e+06,2.057326e+01,1.186499e+05,1.373263e+00,9.278843e-01,9.279072e-01,-5.056521e-05,9.811387e-10,2.993997e+01,1.484917e+01,1.509080e+01,3.111284e+01,1.719654e+02
1.777630e+06,2.057442e+01,1.187500e+05,1.374421e+00,9.278648e-01,9.279073e-01,-5.046705e-05,9.811386e-10,2.993315e+01,1.484917e+01,1.508398e+01,3.110583e+01,1.719416e+02
1.777730e+06,2.057558e+01,1.188500e+05,1.375579e+00,9.278548e-01,9.279074e-01,-5.036889e-05,9.811385e-10,2.993568e+01,1.484917e+01,1.508651e+01,3.110873e+01,1.720618e+02
1.777830e+06,2.057674e+01,1.189501e+05,1.376737e+00,9.278447e-01,9.279075e-01,-5.027074e-05,9.811384e-10,2.993821e+01,1.484917e+01,1.508904e+01,3.111163e+01,1.721820e+02
1.777930e+06,2.057789e+01,1.190501e+05,1.377895e+00,9.278346e-01,9.279076e-01,-5.017258e-05,9.811383e-10,2.994074e+01,1.484917e+01,1.509156e+01,3.111453e+01,1.723022e+02
1.778030e+06,2.057905e+01,1.191501e+05,1.379053e+00,9.278246e-01,9.279077e-01,-5.007443e-05,9.811382e-10,2.994326e+01,1.484917e+01,1.509409e+01,3.111743e+01,1.724224e+02
1.778130e+06,2.058021e+01,1.192502e+05,1.380211e+00,9.278272e-01,9.279078e-01,-4.997627e-05,9.811381e-10,2.994221e+01,1.484917e+01,1.509304e+01,3.111625e+01,1.724291e+02
1.778230e+06,2.058137e+01,1.193502e+05,1.381368e+00,9.278531e-01,9.279079e-01,-4.987812e-05,9.811380e-10,2.993464e+01,1.484917e+01,1.508547e+01,3.110764e+01,1.722291e+02
1.778330e+06,2.058253e+01,1.194503e+05,1.382526e+00,9.278789e-01,9.279080e-01,-4.977996e-05,9.811379e-10,2.992707e+01,1.484917e+01,1.507790e+01,3.109903e+01,1.720291e+02
1.778430e+06,2.058368e+01,1.195503e+05,1.383684e+00,9.279048e-01,9.279081e-01,-4.968181e-05,9.811378e-10,2.991950e+01,1.484917e+01,1.507032e+01,3.109041e+01,1.718292e+02
1.778530e+06,2.058484e+01,1.196504e+05,1.384842e+00,9.279307e-01,9.279082e-01,-4.958365e-05,9.811377e-10,2.991193e+01,1.484917e+01,1.506275e+01,3.108180e+01,1.716292e+02
1.778630e+06,2.058600e+01,1.197504e+05,1.386000e+00,9.279296e-01,9.279082e-01,-4.948550e-05,9.811376e-10,2.990659e+01,1.484917e+01,1.505741e+01,3.107606e+01,1.715212e+02
1.778730e+06,2.058716e+01,1.198504e+05,1.387158e+00,9.278794e-01,9.279083e-01,-4.938734e-05,9.811376e-10,2.990532e+01,1.484917e+01,1.505615e+01,3.107558e+01,1.715811e+02
1.778830e+06,2.058832e+01,1.199505e+05,1.388316e+00,9.278292e-01,9.279084e-01,-4.928919e-05,9.811375e-10,2.990405e+01,1.484917e+01,1.505488e+01,3.107509e+01,1.716410e+02
1.778931e+06,2.058947e+01,1.200505e+05,1.389474e+00,9.277790e-01,9.279085e-01,-4.919103e-05,9.811374e-10,2.990279e+01,1.484917e+01,1.505361e+01,3.107460e+01,1.717009e+02
1.779031e+06,2.059063e+01,1.201506e+05,1.390632e+00,9.277288e-01,9.279086e-01,-4.909288e-05,9.811373e-10,2.990152e+01,1.484917e+01,1.505235e+01,3.107412e+01,1.717608e+02
1.779131e+06,2.059179e+01,1.202506e+05,1.391789e+00,9.276984e-01,9.279087e-01,-4.899472e-05,9.811372e-10,2.990519e+01,1.484917e+01,1.505602e+01,3.107860e+01,1.718000e+02
1.779231e+06,2.059295e+01,1.203507e+05,1.392947e+00,9.277056e-01,9.279088e-01,-4.889657e-05,9.811371e-10,2.991824e+01,1.484917e+01,1.506907e+01,3.109254e+01,1.718000e+02
1.779331e+06,2.059411e+01,1.204507e+05,1.394105e+00,9.277128e-01,9.279089e-01,-4.879841e-05,9.811370e-10,2.993129e+01,1.484917e+01,1.508211e+01,3.110648e+01,1.718000e+02
1.779431e+06,2.059526e+01,1.205507e+05,1.395263e+00,9.277200e-01,9.279090e-01,-4.870026e-05,9.811369e-10,2.994433e+01,1.484917e+01,1.509516e+01,3.112042e+01,1.718000e+02
1.779531e+06,2.059642e+01,1.206508e+05,1.396421e+00,9.277271e-01,9.279091e-01,-4.860210e-05,9.811368e-10,2.995738e+01,1.484917e+01,1.510821e+01,3.113436e+01,1.718000e+02
1.779631e+06,2.059758e+01,1.207508e+05,1.397579e+00,9.277576e-01,9.279092e-01,-4.850395e-05,9.811367e-10,2.996361e+01,1.484873e+01,1.511487e+01,3.114057e+01,1.717103e+02
1.779731e+06,2.059874e+01,1.208509e+05,1.398737e+00,9.278325e-01,9.279092e-01,-4.840579e-05,9.811366e-10,2.995687e+01,1.484746e+01,1.510940e+01,3.113209e+01,1.714498e+02
1.779831e+06,2.059989e+01,1.209509e+05,1.399895e+00,9.279073e-01,9.279093e-01,-4.830764e-05,9.811365e-10,2.995012e+01,1.484619e+01,1.510393e+01,3.112361e+01,1.711894e+02
1.779931e+06,2.060105e+01,1.210509e+05,1.401053e+00,9.279822e-01,9.279094e-01,-4.820948e-05,9.811364e-10,2.994338e+01,1.484492e+01,1.509846e+01,3.111513e+01,1.709290e+02
1.780031e+06,2.060221e+01,1.211510e+05,1.402211e+00,9.280570e-01,9.279095e-01,-4.811133e-05,9.811363e-10,2.993664e+01,1.484365e+01,1.509299e+01,3.110665e+01,1.706686e+02
1.780131e+06,2.060337e+01,1.212510e+05,1.403368e+00,9.280766e-01,9.279096e-01,-4.801317e-05,9.811362e-10,2.993183e+01,1.484283e+01,1.508900e+01,3.110119e+01,1.704929e+02
1.780231e+06,2.060453e+01,1.213511e+05,1.404526e+00,9.279947e-01,9.279097e-01,-4.791502e-05,9.811361e-10,2.993056e+01,1.484283e+01,1.508773e+01,3.110125e+01,1.704729e+02
1.780331e+06,2.060568e+01,1.214511e+05,1.405684e+00,9.279128e-01,9.279098e-01,-4.781686e-05,9.811360e-10,2.992929e+01,1.484283e+01,1.508646e+01,3.110132e+01,1.704529e+02
1.780431e+06,2.060684e+01,1.215512e+05,1.406842e+00,9.278309e-01,9.279099e-01,-4.771871e-05,9.811359e-10,2.992802e+01,1.484283e+01,1.508519e+01,3.110139e+01,1.704330e+02
1.780531e+06,2.060800e+01,1.216512e+05,1.408000e+00,9.277490e-01,9.279100e-01,-4.762055e-05,9.811358e-10,2.992675e+01,1.484283e+01,1.508393e+01,3.110146e+01,1.704130e+02
1.780631e+06,2.060916e+01,1.217512e+05,1.409158e+00,9.277081e-01,9.279101e-01,-4.752240e-05,9.811357e-10,2.992593e+01,1.484327e+01,1.508266e+01,3.110125e+01,1.703718e+02
1.780731e+06,2.061032e+01,1.218513e+05,1.410316e+00,9.277426e-01,9.279102e-01,-4.742424e-05,9.811356e-10,2.992593e+01,1.484454e+01,1.508139e+01,3.110055e+01,1.702918e+02
1.780831e+06,2.061147e+01,1.219513e+05,1.411474e+00,9.277770e-01,9.279102e-01,-4.732609e-05,9.811355e-10,2.992593e+01,1.484581e+01,1.508012e+01,3.109985e+01,1.702118e+02
1.780931e+06,2.061263e+01,1.220514e+05,1.412632e+00,9.278115e-01,9.279103e-01,-4.722793e-05,9.811354e-10,2.992593e+01,1.484708e+01,1.507885e+01,3.109914e+01,1.701318e+02
1.781031e+06,2.061379e+01,1.221514e+05,1.413789e+00,9.278460e-01,9.279104e-01,-4.712978e-05,9.811353e-10,2.992593e+01,1.484835e+01,1.507758e+01,3.109844e+01,1.700518e+02
1.781131e+06,2.061495e+01,1.222515e+05,1.414947e+00,9.278739e-01,9.279105e-01,-4.703162e-05,9.811352e-10,2.992920e+01,1.484917e+01,1.508003e+01,3.110141e+01,1.700777e+02
1.781231e+06,2.061611e+01,1.223515e+05,1.416105e+00,9.278898e-01,9.279106e-01,-4.693347e-05,9.811351e-10,2.993850e+01,1.484917e+01,1.508933e+01,3.111116e+01,1.702984e+02
1.781332e+06,2.061726e+01,1.224515e+05,1.417263e+00,9.279056e-01,9.279107e-01,-4.683532e-05,9.811350e-10,2.994780e+01,1.484917e+01,1.509863e+01,3.112090e+01,1.705191e+02
1.781432e+06,2.061842e+01,1.225516e+05,1.418421e+00,9.279215e-01,9.279108e-01,-4.673716e-05,9.811350e-10,2.995710e+01,1.484917e+01,1.510793e+01,3.113065e+01,1.707399e+02
1.781532e+06,2.061958e+01,1.226516e+05,1.419579e+00,9.279374e-01,9.279109e-01,-4.663901e-05,9.811349e-10,2.996640e+01,1.484917e+01,1.511723e+01,3.114039e+01,1.709606e+02
1.781632e+06,2.062074e+01,1.227517e+05,1.420737e+00,9.279442e-01,9.279110e-01,-4.654085e-05,9.811348e-10,2.996886e+01,1.484917e+01,1.511969e+01,3.114292e+01,1.711000e+02
1.781732e+06,2.062189e+01,1.228517e+05,1.421895e+00,9.279356e-01,9.279111e-01,-4.644270e-05,9.811347e-10,2.995959e+01,1.484917e+01,1.511042e+01,3.113308e+01,1.711000e+02
1.781832e+06,2.062305e+01,1.229517e+05,1.423053e+00,9.279269e-01,9.279112e-01,-4.634454e-05,9.811346e-10,2.995032e+01,1.484917e+01,1.510115e+01,3.112325e+01,1.711000e+02
1.781932e+06,2.062421e+01,1.230518e+05,1.424211e+00,9.279183e-01,9.279112e-01,-4.624639e-05,9.811345e-10,2.994105e+01,1.484917e+01,1.509188e+01,3.111341e+01,1.711000e+02
1.782032e+06,2.062537e+01,1.231518e+05,1.425368e+00,9.279097e-01,9.279113e-01,-4.614823e-05,9.811344e-10,2.993179e+01,1.484917e+01,1.508261e+01,3.110357e+01,1.711000e+02
1.782132e+06,2.062653e+01,1.232519e+05,1.426526e+00,9.279133e-01,9.279114e-01,-4.605008e-05,9.811343e-10,2.992500e+01,1.484917e+01,1.507583e+01,3.109620e+01,1.711147e+02
1.782232e+06,2.062768e+01,1.233519e+05,1.427684e+00,9.279377e-01,9.279115e-01,-4.595192e-05,9.811342e-10,2.992248e+01,1.484917e+01,1.507331e+01,3.109305e+01,1.711547e+02
1.782332e+06,2.062884e+01,1.234520e+05,1.428842e+00,9.279621e-01,9.279116e-01,-4.585377e-05,9.811341e-10,2.991995e+01,1.484917e+01,1.507078e+01,3.108990e+01,1.711947e+02
1.782432e+06,2.063000e+01,1.235520e+05,1.430000e+00,9.279865e-01,9.279117e-01,-4.575561e-05,9.811340e-10,2.991743e+01,1.484917e+01,1.506826e+01,3.108675e+01,1.712347e+02
1.782532e+06,2.063116e+01,1.236520e+05,1.431158e+00,9.280110e-01,9.279118e-01,-4.565746e-05,9.811339e-10,2.991491e+01,1.484917e+01,1.506573e+01,3.108361e+01,1.712747e+02
1.782632e+06,2.063232e+01,1.237521e+05,1.432316e+00,9.280148e-01,9.279119e-01,-4.555930e-05,9.811338e-10,2.991517e+01,1.484917e+01,1.506600e+01,3.108383e+01,1.713074e+02
1.782732e+06,2.063347e+01,1.238521e+05,1.433474e+00,9.279831e-01,9.279120e-01,-4.546115e-05,9.811337e-10,2.992023e+01,1.484917e+01,1.507105e+01,3.108983e+01,1.713274e+02
1.782832e+06,2.063463e+01,1.239522e+05,1.434632e+00,9.279514e-01,9.279121e-01,-4.536299e-05,9.811336e-10,2.992528e+01,1.484917e+01,1.507611e+01,3.109583e+01,1.713474e+02
1.782932e+06,2.063579e+01,1.240522e+05,1.435789e+00,9.279198e-01,9.279122e-01,-4.526484e-05,9.811335e-10,2.993034e+01,1.484917e+01,1.508117e+01,3.110184e+01,1.713675e+02
1.783032e+06,2.063695e+01,1.241523e+05,1.436947e+00,9.278881e-01,9.279122e-01,-4.516668e-05,9.811334e-10,2.993540e+01,1.484917e+01,1.508622e+01,3.110784e+01,1.713875e+02
1.783132e+06,2.063811e+01,1.242523e+05,1.438105e+00,9.278710e-01,9.279123e-01,-4.506853e-05,9.811333e-10,2.993760e+01,1.484964e+01,1.508796e+01,3.111048e+01,1.714150e+02
1.783232e+06,2.063926e+01,1.243523e+05,1.439263e+00,9.278782e-01,9.279124e-01,-4.497038e-05,9.811332e-10,2.993509e+01,1.485090e+01,1.508419e+01,3.110754e+01,1.714549e+02
1.783332e+06,2.064042e+01,1.244524e+05,1.440421e+00,9.278854e-01,9.279125e-01,-4.487222e-05,9.811331e-10,2.993257e+01,1.485215e+01,1.508042e+01,3.110461e+01,1.714949e+02
1.783432e+06,2.064158e+01,1.245524e+05,1.441579e+00,9.278925e-01,9.279126e-01,-4.477407e-05,9.811330e-10,2.993005e+01,1.485340e+01,1.507664e+01,3.110167e+01,1.715348e+02
1.783532e+06,2.064274e+01,1.246525e+05,1.442737e+00,9.278997e-01,9.279127e-01,-4.467591e-05,9.811329e-10,2.992753e+01,1.485465e+01,1.507287e+01,3.109873e+01,1.715747e+02
1.783633e+06,2.064389e+01,1.247525e+05,1.443895e+00,9.279132e-01,9.279128e-01,-4.457776e-05,9.811328e-10,2.992547e+01,1.485499e+01,1.507048e+01,3.109625e+01,1.714606e+02
1.783733e+06,2.064505e+01,1.248525e+05,1.445053e+00,9.279376e-01,9.279129e-01,-4.447960e-05,9.811327e-10,2.992422e+01,1.485373e+01,1.507048e+01,3.109457e+01,1.710807e+02
1.783833e+06,2.064621e+01,1.249526e+05,1.446211e+00,9.279621e-01,9.279130e-01,-4.438145e-05,9.811326e-10,2.992296e+01,1.485248e+01,1.507048e+01,3.109289e+01,1.707007e+02
1.783933e+06,2.064737e+01,1.250526e+05,1.447368e+00,9.279865e-01,9.279131e-01,-4.428329e-05,9.811325e-10,2.992171e+01,1.485122e+01,1.507048e+01,3.109120e+01,1.703207e+02
1.784033e+06,2.064853e+01,1.251527e+05,1.448526e+00,9.280109e-01,9.279132e-01,-4.418514e-05,9.811324e-10,2.992045e+01,1.484997e+01,1.507048e+01,3.108952e+01,1.699408e+02
1.784133e+06,2.064968e+01,1.252527e+05,1.449684e+00,9.280175e-01,9.279133e-01,-4.408698e-05,9.811324e-10,2.991966e+01,1.484963e+01,1.507002e+01,3.108858e+01,1.697513e+02
1.784233e+06,2.065084e+01,1.253528e+05,1.450842e+00,9.279930e-01,9.279133e-01,-4.398883e-05,9.811323e-10,2.991966e+01,1.485089e+01,1.506877e+01,3.108891e+01,1.698913e+02
1.784333e+06,2.065200e+01,1.254528e+05,1.452000e+00,9.279686e-01,9.279134e-01,-4.389068e-05,9.811322e-10,2.991966e+01,1.485214e+01,1.506751e+01,3.108924e+01,1.700313e+02
1.784433e+06,2.065316e+01,1.255528e+05,1.453158e+00,9.279442e-01,9.279135e-01,-4.379252e-05,9.811321e-10,2.991966e+01,1.485340e+01,1.506626e+01,3.108957e+01,1.701712e+02
1.784533e+06,2.065432e+01,1.256529e+05,1.454316e+00,9.279197e-01,9.279136e-01,-4.369437e-05,9.811320e-10,2.991966e+01,1.485465e+01,1.506500e+01,3.108990e+01,1.703112e+02
1.784633e+06,2.065547e+01,1.257529e+05,1.455474e+00,9.278948e-01,9.279137e-01,-4.359621e-05,9.811319e-10,2.992104e+01,1.485545e+01,1.506559e+01,3.109176e+01,1.704440e+02
1.784733e+06,2.065663e+01,1.258530e+05,1.456632e+00,9.278689e-01,9.279138e-01,-4.349806e-05,9.811318e-10,2.992483e+01,1.485545e+01,1.506938e+01,3.109630e+01,1.705642e+02
1.784833e+06,2.065779e+01,1.259530e+05,1.457789e+00,9.278430e-01,9.279139e-01,-4.339990e-05,9.811317e-10,2.992861e+01,1.485545e+01,1.507316e+01,3.110083e+01,1.706844e+02
1.784933e+06,2.065895e+01,1.260531e+05,1.458947e+00,9.278171e-01,9.279140e-01,-4.330175e-05,9.811316e-10,2.993240e+01,1.485545e+01,1.507695e+01,3.110536e+01,1.708046e+02
1.785033e+06,2.066011e+01,1.261531e+05,1.460105e+00,9.277912e-01,9.279141e-01,-4.320359e-05,9.811315e-10,2.993618e+01,1.485545e+01,1.508073e+01,3.110990e+01,1.709248e+02
1.785133e+06,2.066126e+01,1.262531e+05,1.461263e+00,9.277572e-01,9.279142e-01,-4.310544e-05,9.811314e-10,2.993808e+01,1.485545e+01,1.508263e+01,3.111254e+01,1.710449e+02
1.785233e+06,2.066242e+01,1.263532e+05,1.462421e+00,9.277098e-01,9.279143e-01,-4.300728e-05,9.811313e-10,2.993683e+01,1.485545e+01,1.508138e+01,3.111202e+01,1.711649e+02
1.785333e+06,2.066358e+01,1.264532e+05,1.463579e+00,9.276624e-01,9.279143e-01,-4.290913e-05,9.811312e-10,2.993557e+01,1.485545e+01,1.508012e+01,3.111150e+01,1.712849e+02
1.785433e+06,2.066474e+01,1.265533e+05,1.464737e+00,9.276150e-01,9.279144e-01,-4.281098e-05,9.811311e-10,2.993432e+01,1.485545e+01,1.507887e+01,3.111097e+01,1.714049e+02
1.785533e+06,2.066589e+01,1.266533e+05,1.465895e+00,9.275676e-01,9.279145e-01,-4.271282e-05,9.811310e-10,2.993306e+01,1.485545e+01,1.507761e+01,3.111045e+01,1.715248e+02
1.785633e+06,2.066705e+01,1.267533e+05,1.467053e+00,9.275718e-01,9.279146e-01,-4.261467e-05,9.811309e-10,2.993432e+01,1.485545e+01,1.507887e+01,3.111174e+01,1.715402e+02
1.785733e+06,2.066821e+01,1.268534e+05,1.468211e+00,9.276623e-01,9.279147e-01,-4.251651e-05,9.811308e-10,2.993980e+01,1.485545e+01,1.508435e+01,3.111605e+01,1.713802e+02
1.785833e+06,2.066937e+01,1.269534e+05,1.469368e+00,9.277528e-01,9.279148e-01,-4.241836e-05,9.811307e-10,2.994527e+01,1.485545e+01,1.508982e+01,3.112037e+01,1.712203e+02
1.785933e+06,2.067053e+01,1.270535e+05,1.470526e+00,9.278433e-01,9.279149e-01,-4.232020e-05,9.811306e-10,2.995075e+01,1.485545e+01,1.509530e+01,3.112468e+01,1.710603e+02
1.786034e+06,2.067168e+01,1.271535e+05,1.471684e+00,9.279338e-01,9.279150e-01,-4.222205e-05,9.811305e-10,2.995622e+01,1.485545e+01,1.510077e+01,3.112900e+01,1.709003e+02
1.786134e+06,2.067284e+01,1.272536e+05,1.472842e+00,9.279685e-01,9.279151e-01,-4.212390e-05,9.811304e-10,2.995761e+01,1.485545e+01,1.510216e+01,3.112988e+01,1.708598e+02
1.786234e+06,2.067400e+01,1.273536e+05,1.474000e+00,9.279095e-01,9.279152e-01,-4.202574e-05,9.811303e-10,2.995212e+01,1.485545e+01,1.509668e+01,3.112500e+01,1.710201e+02
1.786334e+06,2.067516e+01,1.274536e+05,1.475158e+00,9.278504e-01,9.279153e-01,-4.192759e-05,9.811302e-10,2.994664e+01,1.485545e+01,1.509119e+01,3.112013e+01,1.711803e+02
1.786434e+06,2.067632e+01,1.275537e+05,1.476316e+00,9.277914e-01,9.279153e-01,-4.182943e-05,9.811301e-10,2.994115e+01,1.485545e+01,1.508571e+01,3.111525e+01,1.713406e+02
1.786534e+06,2.067747e+01,1.276537e+05,1.477474e+00,9.277324e-01,9.279154e-01,-4.173128e-05,9.811300e-10,2.993567e+01,1.485545e+01,1.508022e+01,3.111037e+01,1.715009e+02
1.786634e+06,2.067863e+01,1.277538e+05,1.478632e+00,9.277184e-01,9.279155e-01,-4.163312e-05,9.811299e-10,2.993035e+01,1.485545e+01,1.507490e+01,3.110488e+01,1.715160e+02
1.786734e+06,2.067979e+01,1.278538e+05,1.479789e+00,9.277774e-01,9.279156e-01,-4.153497e-05,9.811298e-10,2.992529e+01,1.485545e+01,1.506984e+01,3.109840e+01,1.712956e+02
1.786834e+06,2.068095e+01,1.279539e+05,1.480947e+00,9.278364e-01,9.279157e-01,-4.143681e-05,9.811298e-10,2.992023e+01,1.485545e+01,1.506479e+01,3.109192e+01,1.710752e+02
1.786934e+06,2.068211e+01,1.280539e+05,1.482105e+00,9.278955e-01,9.279158e-01,-4.133866e-05,9.811297e-10,2.991518e+01,1.485545e+01,1.505973e+01,3.108543e+01,1.708549e+02
1.787034e+06,2.068326e+01,1.281539e+05,1.483263e+00,9.279545e-01,9.279159e-01,-4.124051e-05,9.811296e-10,2.991012e+01,1.485545e+01,1.505467e+01,3.107895e+01,1.706345e+02
1.787134e+06,2.068442e+01,1.282540e+05,1.484421e+00,9.280067e-01,9.279160e-01,-4.114235e-05,9.811295e-10,2.990802e+01,1.485545e+01,1.505257e+01,3.107577e+01,1.705234e+02
1.787234e+06,2.068558e+01,1.283540e+05,1.485579e+00,9.280484e-01,9.279161e-01,-4.104420e-05,9.811294e-10,2.991054e+01,1.485545e+01,1.505509e+01,3.107776e+01,1.705834e+02
1.787334e+06,2.068674e+01,1.284541e+05,1.486737e+00,9.280901e-01,9.279162e-01,-4.094604e-05,9.811293e-10,2.991307e+01,1.485545e+01,1.505762e+01,3.107975e+01,1.706434e+02
1.787434e+06,2.068789e+01,1.285541e+05,1.487895e+00,9.281317e-01,9.279163e-01,-4.084789e-05,9.811292e-10,2.991559e+01,1.485545e+01,1.506014e+01,3.108175e+01,1.707034e+02
1.787534e+06,2.068905e+01,1.286541e+05,1.489053e+00,9.281734e-01,9.279163e-01,-4.074974e-05,9.811291e-10,2.991811e+01,1.485545e+01,1.506267e+01,3.108374e+01,1.707633e+02
1.787634e+06,2.069021e+01,1.287542e+05,1.490211e+00,9.281732e-01,9.279164e-01,-4.065158e-05,9.811290e-10,2.992423e+01,1.485545e+01,1.506878e+01,3.109033e+01,1.707845e+02
1.787734e+06,2.069137e+01,1.288542e+05,1.491368e+00,9.281072e-01,9.279165e-01,-4.055343e-05,9.811289e-10,2.993599e+01,1.485545e+01,1.508054e+01,3.110415e+01,1.707445e+02
1.787834e+06,2.069253e+01,1.289543e+05,1.492526e+00,9.280412e-01,9.279166e-01,-4.045527e-05,9.811288e-10,2.994775e+01,1.485545e+01,1.509230e+01,3.111798e+01,1.707046e+02
1.787934e+06,2.069368e+01,1.290543e+05,1.493684e+00,9.279752e-01,9.279167e-01,-4.035712e-05,9.811287e-10,2.995950e+01,1.485545e+01,1.510406e+01,3.113180e+01,1.706647e+02
1.788034e+06,2.069484e+01,1.291544e+05,1.494842e+00,9.279092e-01,9.279168e-01,-4.025896e-05,9.811286e-10,2.997126e+01,1.485545e+01,1.511581e+01,3.114563e+01,1.706248e+02
1.788134e+06,2.069600e+01,1.292544e+05,1.496000e+00,9.278744e-01,9.279169e-01,-4.016081e-05,9.811285e-10,2.997663e+01,1.485545e+01,1.512118e+01,3.115203e+01,1.706609e+02
1.788234e+06,2.069716e+01,1.293544e+05,1.497158e+00,9.278902e-01,9.279170e-01,-4.006266e-05,9.811284e-10,2.997157e+01,1.485545e+01,1.511613e+01,3.114630e+01,1.708212e+02
1.788334e+06,2.069832e+01,1.294545e+05,1.498316e+00,9.279060e-01,9.279171e-01,-3.996450e-05,9.811283e-10,2.996652e+01,1.485545e+01,1.511107e+01,3.114058e+01,1.709814e+02
1.788435e+06,2.069947e+01,1.295545e+05,1.499474e+00,9.279218e-01,9.279172e-01,-3.986635e-05,9.811282e-10,2.996146e+01,1.485545e+01,1.510601e+01,3.113485e+01,1.711417e+02
1.788535e+06,2.070063e+01,1.296546e+05,1.500632e+00,9.279377e-01,9.279173e-01,-3.976819e-05,9.811281e-10,2.995640e+01,1.485545e+01,1.510096e+01,3.112912e+01,1.713019e+02
1.788635e+06,2.070179e+01,1.297546e+05,1.501789e+00,9.279535e-01,9.279173e-01,-3.967004e-05,9.811280e-10,2.995331e+01,1.485545e+01,1.509786e+01,3.112551e+01,1.714311e+02
1.788735e+06,2.070295e+01,1.298547e+05,1.502947e+00,9.279693e-01,9.279174e-01,-3.957189e-05,9.811279e-10,2.995331e+01,1.485545e+01,1.509786e+01,3.112523e+01,1.715110e+02
1.788835e+06,2.070411e+01,1.299547e+05,1.504105e+00,9.279851e-01,9.279175e-01,-3.947373e-05,9.811278e-10,2.995331e+01,1.485545e+01,1.509786e+01,3.112496e+01,1.715910e+02
1.788935e+06,2.070526e+01,1.300547e+05,1.505263e+00,9.280009e-01,9.279176e-01,-3.937558e-05,9.811277e-10,2.995331e+01,1.485545e+01,1.509786e+01,3.112468e+01,1.716710e+02
1.789035e+06,2.070642e+01,1.301548e+05,1.506421e+00,9.280167e-01,9.279177e-01,-3.927742e-05,9.811276e-10,2.995331e+01,1.485545e+01,1.509786e+01,3.112440e+01,1.717510e+02
1.789135e+06,2.070758e+01,1.302548e+05,1.507579e+00,9.280141e-01,9.279178e-01,-3.917927e-05,9.811275e-10,2.995266e+01,1.485545e+01,1.509721e+01,3.112375e+01,1.718233e+02
1.789235e+06,2.070874e+01,1.303549e+05,1.508737e+00,9.279825e-01,9.279179e-01,-3.908111e-05,9.811274e-10,2.995098e+01,1.485545e+01,1.509553e+01,3.112249e+01,1.718833e+02
1.789335e+06,2.070989e+01,1.304549e+05,1.509895e+00,9.279509e-01,9.279180e-01,-3.898296e-05,9.811273e-10,2.994929e+01,1.485545e+01,1.509384e+01,3.112123e+01,1.719433e+02
1.789435e+06,2.071105e+01,1.305549e+05,1.511053e+00,9.279193e-01,9.279181e-01,-3.888481e-05,9.811272e-10,2.994761e+01,1.485545e+01,1.509216e+01,3.111997e+01,1.720032e+02
1.789535e+06,2.071221e+01,1.306550e+05,1.512211e+00,9.278877e-01,9.279182e-01,-3.878665e-05,9.811272e-10,2.994593e+01,1.485545e+01,1.509048e+01,3.111871e+01,1.720632e+02
1.789635e+06,2.071337e+01,1.307550e+05,1.513368e+00,9.278745e-01,9.279183e-01,-3.868850e-05,9.811271e-10,2.994343e+01,1.485545e+01,1.508798e+01,3.111624e+01,1.721000e+02
1.789735e+06,2.071453e+01,1.308551e+05,1.514526e+00,9.278903e-01,9.279184e-01,-3.859034e-05,9.811270e-10,2.993963e+01,1.485545e+01,1.508418e+01,3.111187e+01,1.721000e+02
1.789835e+06,2.071568e+01,1.309551e+05,1.515684e+00,9.279061e-01,9.279184e-01,-3.849219e-05,9.811269e-10,2.993583e+01,1.485545e+01,1.508038e+01,3.110750e+01,1.721000e+02
1.789935e+06,2.071684e+01,1.310552e+05,1.516842e+00,9.279220e-01,9.279185e-01,-3.839404e-05,9.811268e-10,2.993203e+01,1.485545e+01,1.507658e+01,3.110313e+01,1.721000e+02
1.790035e+06,2.071800e+01,1.311552e+05,1.518000e+00,9.279378e-01,9.279186e-01,-3.829588e-05,9.811267e-10,2.992823e+01,1.485545e+01,1.507278e+01,3.109876e+01,1.721000e+02
1.790135e+06,2.071916e+01,1.312552e+05,1.519158e+00,9.279633e-01,9.279187e-01,-3.819773e-05,9.811266e-10,2.992543e+01,1.485545e+01,1.506999e+01,3.109530e+01,1.719893e+02
1.790235e+06,2.072032e+01,1.313553e+05,1.520316e+00,9.280035e-01,9.279188e-01,-3.809957e-05,9.811265e-10,2.992418e+01,1.485545e+01,1.506873e+01,3.109324e+01,1.717093e+02
1.790335e+06,2.072147e+01,1.314553e+05,1.521474e+00,9.280438e-01,9.279189e-01,-3.800142e-05,9.811264e-10,2.992292e+01,1.485545e+01,1.506748e+01,3.109119e+01,1.714293e+02
1.790435e+06,2.072263e+01,1.315554e+05,1.522632e+00,9.280840e-01,9.279190e-01,-3.790327e-05,9.811263e-10,2.992167e+01,1.485545e+01,1.506622e+01,3.108913e+01,1.711494e+02
1.790535e+06,2.072379e+01,1.316554e+05,1.523789e+00,9.281242e-01,9.279191e-01,-3.780511e-05,9.811262e-10,2.992041e+01,1.485545e+01,1.506497e+01,3.108708e+01,1.708694e+02
1.790635e+06,2.072495e+01,1.317555e+05,1.524947e+00,9.281293e-01,9.279192e-01,-3.770696e-05,9.811261e-10,2.992115e+01,1.485545e+01,1.506570e+01,3.108778e+01,1.706131e+02
1.790735e+06,2.072611e+01,1.318555e+05,1.526105e+00,9.280804e-01,9.279193e-01,-3.760881e-05,9.811260e-10,2.992493e+01,1.485545e+01,1.506948e+01,3.109270e+01,1.703931e+02
1.790836e+06,2.072726e+01,1.319555e+05,1.527263e+00,9.280316e-01,9.279194e-01,-3.751065e-05,9.811259e-10,2.992871e+01,1.485545e+01,1.507326e+01,3.109763e+01,1.701731e+02
1.790936e+06,2.072842e+01,1.320556e+05,1.528421e+00,9.279827e-01,9.279194e-01,-3.741250e-05,9.811258e-10,2.993248e+01,1.485545e+01,1.507704e+01,3.110256e+01,1.699532e+02
1.791036e+06,2.072958e+01,1.321556e+05,1.529579e+00,9.279338e-01,9.279195e-01,-3.731434e-05,9.811257e-10,2.993626e+01,1.485545e+01,1.508082e+01,3.110749e+01,1.697332e+02
1.791136e+06,2.073074e+01,1.322557e+05,1.530737e+00,9.278940e-01,9.279196e-01,-3.721619e-05,9.811256e-10,2.993972e+01,1.485545e+01,1.508427e+01,3.111191e+01,1.697027e+02
1.791236e+06,2.073189e+01,1.323557e+05,1.531895e+00,9.278681e-01,9.279197e-01,-3.711804e-05,9.811255e-10,2.994267e+01,1.485545e+01,1.508723e+01,3.111555e+01,1.699632e+02
1.791336e+06,2.073305e+01,1.324557e+05,1.533053e+00,9.278422e-01,9.279198e-01,-3.701988e-05,9.811254e-10,2.994563e+01,1.485545e+01,1.509018e+01,3.111919e+01,1.702236e+02
1.791436e+06,2.073421e+01,1.325558e+05,1.534211e+00,9.278163e-01,9.279199e-01,-3.692173e-05,9.811253e-10,2.994859e+01,1.485545e+01,1.509314e+01,3.112283e+01,1.704840e+02
1.791536e+06,2.073537e+01,1.326558e+05,1.535368e+00,9.277904e-01,9.279200e-01,-3.682357e-05,9.811252e-10,2.995154e+01,1.485545e+01,1.509610e+01,3.112647e+01,1.707445e+02
1.791636e+06,2.073653e+01,1.327559e+05,1.536526e+00,9.277686e-01,9.279201e-01,-3.672542e-05,9.811251e-10,2.995263e+01,1.485545e+01,1.509718e+01,3.112802e+01,1.709000e+02
1.791736e+06,2.073768e+01,1.328559e+05,1.537684e+00,9.277527e-01,9.279202e-01,-3.662727e-05,9.811250e-10,2.995095e+01,1.485545e+01,1.509550e+01,3.112648e+01,1.709000e+02
1.791836e+06,2.073884e+01,1.329560e+05,1.538842e+00,9.277369e-01,9.279203e-01,-3.652911e-05,9.811249e-10,2.994926e+01,1.485545e+01,1.509381e+01,3.112494e+01,1.709000e+02
1.791936e+06,2.074000e+01,1.330560e+05,1.540000e+00,9.277211e-01,9.279204e-01,-3.643096e-05,9.811248e-10,2.994757e+01,1.485545e+01,1.509213e+01,3.112341e+01,1.709000e+02
1.792036e+06,2.074116e+01,1.331560e+05,1.541158e+00,9.277053e-01,9.279204e-01,-3.633281e-05,9.811247e-10,2.994589e+01,1.485545e+01,1.509044e+01,3.112187e+01,1.709000e+02
1.792136e+06,2.074232e+01,1.332561e+05,1.542316e+00,9.277166e-01,9.279205e-01,-3.623465e-05,9.811246e-10,2.994766e+01,1.485545e+01,1.509221e+01,3.112358e+01,1.709575e+02
1.792236e+06,2.074347e+01,1.333561e+05,1.543474e+00,9.277669e-01,9.279206e-01,-3.613650e-05,9.811246e-10,2.995439e+01,1.485545e+01,1.509894e+01,3.112995e+01,1.710975e+02
1.792336e+06,2.074463e+01,1.334562e+05,1.544632e+00,9.278172e-01,9.279207e-01,-3.603834e-05,9.811245e-10,2.996112e+01,1.485545e+01,1.510567e+01,3.113632e+01,1.712375e+02
1.792436e+06,2.074579e+01,1.335562e+05,1.545789e+00,9.278674e-01,9.279208e-01,-3.594019e-05,9.811244e-10,2.996785e+01,1.485545e+01,1.511241e+01,3.114269e+01,1.713775e+02
1.792536e+06,2.074695e+01,1.336563e+05,1.546947e+00,9.279177e-01,9.279209e-01,-3.584204e-05,9.811243e-10,2.997458e+01,1.485545e+01,1.511914e+01,3.114906e+01,1.715175e+02
1.792636e+06,2.074811e+01,1.337563e+05,1.548105e+00,9.279409e-01,9.279210e-01,-3.574388e-05,9.811242e-10,2.997476e+01,1.485545e+01,1.511931e+01,3.114885e+01,1.715754e+02
1.792736e+06,2.074926e+01,1.338563e+05,1.549263e+00,9.279251e-01,9.279211e-01,-3.564573e-05,9.811241e-10,2.996552e+01,1.485545e+01,1.511007e+01,3.113917e+01,1.715155e+02
1.792836e+06,2.075042e+01,1.339564e+05,1.550421e+00,9.279093e-01,9.279212e-01,-3.554758e-05,9.811240e-10,2.995628e+01,1.485545e+01,1.510083e+01,3.112949e+01,1.714556e+02
1.792936e+06,2.075158e+01,1.340564e+05,1.551579e+00,9.278936e-01,9.279213e-01,-3.544942e-05,9.811239e-10,2.994704e+01,1.485545e+01,1.509160e+01,3.111981e+01,1.713957e+02
1.793036e+06,2.075274e+01,1.341565e+05,1.552737e+00,9.278778e-01,9.279214e-01,-3.535127e-05,9.811238e-10,2.993781e+01,1.485545e+01,1.508236e+01,3.111013e+01,1.713359e+02
1.793137e+06,2.075389e+01,1.342565e+05,1.553895e+00,9.279013e-01,9.279214e-01,-3.525311e-05,9.811237e-10,2.993025e+01,1.485545e+01,1.507480e+01,3.110157e+01,1.713482e+02
1.793237e+06,2.075505e+01,1.343565e+05,1.555053e+00,9.279833e-01,9.279215e-01,-3.515496e-05,9.811236e-10,2.992519e+01,1.485545e+01,1.506974e+01,3.109469e+01,1.714684e+02
1.793337e+06,2.075621e+01,1.344566e+05,1.556211e+00,9.280654e-01,9.279216e-01,-3.505681e-05,9.811235e-10,2.992013e+01,1.485545e+01,1.506468e+01,3.108780e+01,1.715886e+02
1.793437e+06,2.075737e+01,1.345566e+05,1.557368e+00,9.281474e-01,9.279217e-01,-3.495865e-05,9.811234e-10,2.991508e+01,1.485545e+01,1.505963e+01,3.108092e+01,1.717088e+02
1.793537e+06,2.075853e+01,1.346567e+05,1.558526e+00,9.282295e-01,9.279218e-01,-3.486050e-05,9.811233e-10,2.991002e+01,1.485545e+01,1.505457e+01,3.107404e+01,1.718290e+02
1.793637e+06,2.075968e+01,1.347567e+05,1.559684e+00,9.282238e-01,9.279219e-01,-3.476235e-05,9.811232e-10,2.990858e+01,1.485545e+01,1.505313e+01,3.107259e+01,1.719164e+02
1.793737e+06,2.076084e+01,1.348568e+05,1.560842e+00,9.280916e-01,9.279220e-01,-3.466419e-05,9.811231e-10,2.991236e+01,1.485545e+01,1.505691e+01,3.107897e+01,1.719564e+02
1.793837e+06,2.076200e+01,1.349568e+05,1.562000e+00,9.279594e-01,9.279221e-01,-3.456604e-05,9.811230e-10,2.991614e+01,1.485545e+01,1.506069e+01,3.108535e+01,1.719964e+02
1.793937e+06,2.076316e+01,1.350568e+05,1.563158e+00,9.278272e-01,9.279222e-01,-3.446788e-05,9.811229e-10,2.991992e+01,1.485545e+01,1.506447e+01,3.109174e+01,1.720364e+02
1.794037e+06,2.076432e+01,1.351569e+05,1.564316e+00,9.276951e-01,9.279223e-01,-3.436973e-05,9.811228e-10,2.992370e+01,1.485545e+01,1.506825e+01,3.109812e+01,1.720764e+02
1.794137e+06,2.076547e+01,1.352569e+05,1.565474e+00,9.276504e-01,9.279224e-01,-3.427158e-05,9.811227e-10,2.992972e+01,1.485545e+01,1.507427e+01,3.110540e+01,1.721245e+02
1.794237e+06,2.076663e+01,1.353570e+05,1.566632e+00,9.277323e-01,9.279224e-01,-3.417342e-05,9.811226e-10,2.993899e+01,1.485545e+01,1.508354e+01,3.111396e+01,1.721845e+02
1.794337e+06,2.076779e+01,1.354570e+05,1.567789e+00,9.278142e-01,9.279225e-01,-3.407527e-05,9.811225e-10,2.994826e+01,1.485545e+01,1.509281e+01,3.112251e+01,1.722445e+02
1.794437e+06,2.076895e+01,1.355571e+05,1.568947e+00,9.278961e-01,9.279226e-01,-3.397712e-05,9.811224e-10,2.995753e+01,1.485545e+01,1.510208e+01,3.113106e+01,1.723045e+02
1.794537e+06,2.077011e+01,1.356571e+05,1.570105e+00,9.279780e-01,9.279227e-01,-3.387896e-05,9.811223e-10,2.996680e+01,1.485545e+01,1.511135e+01,3.113961e+01,1.723645e+02
1.794637e+06,2.077126e+01,1.357571e+05,1.571263e+00,9.280199e-01,9.279228e-01,-3.378081e-05,9.811222e-10,2.996900e+01,1.485545e+01,1.511355e+01,3.114125e+01,1.723591e+02
1.794737e+06,2.077242e+01,1.358572e+05,1.572421e+00,9.280041e-01,9.279229e-01,-3.368266e-05,9.811221e-10,2.996099e+01,1.485545e+01,1.510554e+01,3.113290e+01,1.722589e+02
1.794837e+06,2.077358e+01,1.359572e+05,1.573579e+00,9.279883e-01,9.279230e-01,-3.358450e-05,9.811220e-10,2.995298e+01,1.485545e+01,1.509753e+01,3.112454e+01,1.721587e+02
1.794937e+06,2.077474e+01,1.360573e+05,1.574737e+00,9.279724e-01,9.279231e-01,-3.348635e-05,9.811220e-10,2.994496e+01,1.485545e+01,1.508951e+01,3.111618e+01,1.720586e+02
1.795037e+06,2.077589e+01,1.361573e+05,1.575895e+00,9.279566e-01,9.279232e-01,-3.338820e-05,9.811219e-10,2.993695e+01,1.485545e+01,1.508150e+01,3.110783e+01,1.719584e+02
1.795137e+06,2.077705e+01,1.362573e+05,1.577053e+00,9.279575e-01,9.279233e-01,-3.329004e-05,9.811218e-10,2.993175e+01,1.485545e+01,1.507630e+01,3.110220e+01,1.717833e+02
1.795237e+06,2.077821e+01,1.363574e+05,1.578211e+00,9.279820e-01,9.279234e-01,-3.319189e-05,9.811217e-10,2.993048e+01,1.485545e+01,1.507503e+01,3.110041e+01,1.715033e+02
1.795337e+06,2.077937e+01,1.364574e+05,1.579368e+00,9.280064e-01,9.279235e-01,-3.309374e-05,9.811216e-10,2.992921e+01,1.485545e+01,1.507376e+01,3.109861e+01,1.712234e+02
1.795437e+06,2.078053e+01,1.365575e+05,1.580526e+00,9.280308e-01,9.279235e-01,-3.299558e-05,9.811215e-10,2.992794e+01,1.485545e+01,1.507249e+01,3.109682e+01,1.709434e+02
1.795538e+06,2.078168e+01,1.366575e+05,1.581684e+00,9.280553e-01,9.279236e-01,-3.289743e-05,9.811214e-10,2.992667e+01,1.485545e+01,1.507122e+01,3.109502e+01,1.706634e+02
1.795638e+06,2.078284e+01,1.367576e+05,1.582842e+00,9.280486e-01,9.279237e-01,-3.279928e-05,9.811213e-10,2.992488e+01,1.485545e+01,1.506943e+01,3.109321e+01,1.705000e+02
1.795738e+06,2.078400e+01,1.368576e+05,1.584000e+00,9.279983e-01,9.279238e-01,-3.270112e-05,9.811212e-10,2.992236e+01,1.485545e+01,1.506691e+01,3.109137e+01,1.705000e+02
1.795838e+06,2.078516e+01,1.369576e+05,1.585158e+00,9.279480e-01,9.279239e-01,-3.260297e-05,9.811211e-10,2.991983e+01,1.485545e+01,1.506438e+01,3.108953e+01,1.705000e+02
1.795938e+06,2.078632e+01,1.370577e+05,1.586316e+00,9.278977e-01,9.279240e-01,-3.250481e-05,9.811210e-10,2.991731e+01,1.485545e+01,1.506186e+01,3.108769e+01,1.705000e+02
1.796038e+06,2.078747e+01,1.371577e+05,1.587474e+00,9.278474e-01,9.279241e-01,-3.240666e-05,9.811209e-10,2.991478e+01,1.485545e+01,1.505934e+01,3.108585e+01,1.705000e+02
1.796138e+06,2.078863e+01,1.372578e+05,1.588632e+00,9.278252e-01,9.279242e-01,-3.230851e-05,9.811208e-10,2.991384e+01,1.485615e+01,1.505768e+01,3.108516e+01,1.705333e+02
1.796238e+06,2.078979e+01,1.373578e+05,1.589789e+00,9.278425e-01,9.279243e-01,-3.221035e-05,9.811207e-10,2.991511e+01,1.485785e+01,1.505726e+01,3.108610e+01,1.706133e+02
1.796338e+06,2.079095e+01,1.374579e+05,1.590947e+00,9.278597e-01,9.279244e-01,-3.211220e-05,9.811206e-10,2.991638e+01,1.485955e+01,1.505683e+01,3.108703e+01,1.706933e+02
1.796438e+06,2.079211e+01,1.375579e+05,1.592105e+00,9.278769e-01,9.279245e-01,-3.201405e-05,9.811205e-10,2.991764e+01,1.486124e+01,1.505640e+01,3.108797e+01,1.707732e+02
1.796538e+06,2.079326e+01,1.376579e+05,1.593263e+00,9.278942e-01,9.279245e-01,-3.191589e-05,9.811204e-10,2.991891e+01,1.486294e+01,1.505597e+01,3.108890e+01,1.708532e+02
1.796638e+06,2.079442e+01,1.377580e+05,1.594421e+00,9.279144e-01,9.279246e-01,-3.181774e-05,9.811203e-10,2.992071e+01,1.486323e+01,1.505748e+01,3.109045e+01,1.709499e+02
1.796738e+06,2.079558e+01,1.378580e+05,1.595579e+00,9.279389e-01,9.279247e-01,-3.171959e-05,9.811202e-10,2.992323e+01,1.486153e+01,1.506171e+01,3.109288e+01,1.710701e+02
1.796838e+06,2.079674e+01,1.379581e+05,1.596737e+00,9.279634e-01,9.279248e-01,-3.162143e-05,9.811201e-10,2.992576e+01,1.485983e+01,1.506594e+01,3.109531e+01,1.711903e+02
1.796938e+06,2.079789e+01,1.380581e+05,1.597895e+00,9.279878e-01,9.279249e-01,-3.152328e-05,9.811200e-10,2.992829e+01,1.485813e+01,1.507016e+01,3.109774e+01,1.713105e+02
1.797038e+06,2.079905e+01,1.381581e+05,1.599053e+00,9.280123e-01,9.279250e-01,-3.142513e-05,9.811199e-10,2.993082e+01,1.485643e+01,1.507439e+01,3.110017e+01,1.714307e+02
1.797138e+06,2.080021e+01,1.382582e+05,1.600211e+00,9.280410e-01,9.279251e-01,-3.132697e-05,9.811198e-10,2.993174e+01,1.485492e+01,1.507682e+01,3.110077e+01,1.714322e+02
1.797238e+06,2.080137e+01,1.383582e+05,1.601368e+00,9.280755e-01,9.279252e-01,-3.122882e-05,9.811197e-10,2.993047e+01,1.485366e+01,1.507681e+01,3.109890e+01,1.712722e+02
1.797338e+06,2.080253e+01,1.384583e+05,1.602526e+00,9.281100e-01,9.279253e-01,-3.113067e-05,9.811196e-10,2.992920e+01,1.485241e+01,1.507679e+01,3.109703e+01,1.711123e+02
1.797438e+06,2.080368e+01,1.385583e+05,1.603684e+00,9.281445e-01,9.279254e-01,-3.103251e-05,9.811195e-10,2.992793e+01,1.485115e+01,1.507678e+01,3.109515e+01,1.709523e+02
1.797538e+06,2.080484e+01,1.386584e+05,1.604842e+00,9.281790e-01,9.279255e-01,-3.093436e-05,9.811194e-10,2.992666e+01,1.484990e+01,1.507677e+01,3.109328e+01,1.707923e+02
1.797638e+06,2.080600e+01,1.387584e+05,1.606000e+00,9.281594e-01,9.279255e-01,-3.083621e-05,9.811194e-10,2.992593e+01,1.484917e+01,1.507676e+01,3.109289e+01,1.707254e+02
1.797738e+06,2.080716e+01,1.388584e+05,1.607158e+00,9.280660e-01,9.279256e-01,-3.073806e-05,9.811193e-10,2.992593e+01,1.484917e+01,1.507676e+01,3.109452e+01,1.707854e+02
1.797838e+06,2.080832e+01,1.389585e+05,1.608316e+00,9.279726e-01,9.279257e-01,-3.063990e-05,9.811192e-10,2.992593e+01,1.484917e+01,1.507676e+01,3.109616e+01,1.708454e+02
1.797939e+06,2.080947e+01,1.390585e+05,1.609474e+00,9.278792e-01,9.279258e-01,-3.054175e-05,9.811191e-10,2.992593e+01,1.484917e+01,1.507676e+01,3.109780e+01,1.709054e+02
1.798039e+06,2.081063e+01,1.391586e+05,1.610632e+00,9.277858e-01,9.279259e-01,-3.044360e-05,9.811190e-10,2.992593e+01,1.484917e+01,1.507676e+01,3.109943e+01,1.709654e+02
1.798139e+06,2.081179e+01,1.392586e+05,1.611789e+00,9.277781e-01,9.279260e-01,-3.034544e-05,9.811189e-10,2.992486e+01,1.484864e+01,1.507623e+01,3.109846e+01,1.710254e+02
1.798239e+06,2.081295e+01,1.393587e+05,1.612947e+00,9.278875e-01,9.279261e-01,-3.024729e-05,9.811188e-10,2.992233e+01,1.484736e+01,1.507497e+01,3.109391e+01,1.710855e+02
1.798339e+06,2.081411e+01,1.394587e+05,1.614105e+00,9.279969e-01,9.279262e-01,-3.014914e-05,9.811187e-10,2.991981e+01,1.484609e+01,1.507371e+01,3.108937e+01,1.711456e+02
1.798439e+06,2.081526e+01,1.395587e+05,1.615263e+00,9.281063e-01,9.279263e-01,-3.005098e-05,9.811186e-10,2.991728e+01,1.484482e+01,1.507246e+01,3.108483e+01,1.712057e+02
1.798539e+06,2.081642e+01,1.396588e+05,1.616421e+00,9.282157e-01,9.279264e-01,-2.995283e-05,9.811185e-10,2.991475e+01,1.484355e+01,1.507120e+01,3.108029e+01,1.712658e+02
1.798639e+06,2.081758e+01,1.397588e+05,1.617579e+00,9.282600e-01,9.279265e-01,-2.985468e-05,9.811184e-10,2.991277e+01,1.484283e+01,1.506994e+01,3.107744e+01,1.713431e+02
1.798739e+06,2.081874e+01,1.398589e+05,1.618737e+00,9.282183e-01,9.279265e-01,-2.975652e-05,9.811183e-10,2.991151e+01,1.484283e+01,1.506869e+01,3.107682e+01,1.714431e+02
1.798839e+06,2.081989e+01,1.399589e+05,1.619895e+00,9.281766e-01,9.279266e-01,-2.965837e-05,9.811182e-10,2.991026e+01,1.484283e+01,1.506743e+01,3.107619e+01,1.715431e+02
1.798939e+06,2.082105e+01,1.400589e+05,1.621053e+00,9.281349e-01,9.279267e-01,-2.956022e-05,9.811181e-10,2.990900e+01,1.484283e+01,1.506618e+01,3.107557e+01,1.716431e+02
1.799039e+06,2.082221e+01,1.401590e+05,1.622211e+00,9.280933e-01,9.279268e-01,-2.946206e-05,9.811180e-10,2.990775e+01,1.484283e+01,1.506492e+01,3.107495e+01,1.717431e+02
1.799139e+06,2.082337e+01,1.402590e+05,1.623368e+00,9.280337e-01,9.279269e-01,-2.936391e-05,9.811179e-10,2.990757e+01,1.484337e+01,1.506420e+01,3.107576e+01,1.718344e+02
1.799239e+06,2.082453e+01,1.403591e+05,1.624526e+00,9.279503e-01,9.279270e-01,-2.926576e-05,9.811178e-10,2.990883e+01,1.484464e+01,1.506419e+01,3.107847e+01,1.719144e+02
1.799339e+06,2.082568e+01,1.404591e+05,1.625684e+00,9.278670e-01,9.279271e-01,-2.916760e-05,9.811177e-10,2.991008e+01,1.484591e+01,1.506417e+01,3.108118e+01,1.719944e+02
1.799439e+06,2.082684e+01,1.405592e+05,1.626842e+00,9.277837e-01,9.279272e-01,-2.906945e-05,9.811176e-10,2.991134e+01,1.484718e+01,1.506416e+01,3.108390e+01,1.720744e+02
1.799539e+06,2.082800e+01,1.406592e+05,1.628000e+00,9.277003e-01,9.279273e-01,-2.897130e-05,9.811175e-10,2.991259e+01,1.484845e+01,1.506415e+01,3.108661e+01,1.721544e+02
