Repository: brandonlampe/CS_Data

# Repository for Crushed Salt Data
**Grant No: 456417**

This is a work in progress!

## Repository Content

### Directory Names
A uniform namining structure still in progress, but in general directories are named according to the following:
 - Names contain no spaces, a single underscore "_" will be used as a file name seperator.
 - Files are for the Crushed Salt Project (CSP); therefore, the first three charaters of each file are "CSP".
 - Folders are organized by which frame the test was performed on i.e., A2 or A3.
 - The fifth and sixth charaters of each file name will therefore be "A" followed by the frame number.
 - Files are chronologically labeled in order of tests performed on a specific frame.That is to say numbering is frame specific (e.g., 01, 02,...,nn tests performed on a specific frame)Therefore the final two characters will be the test number.

### Crushed Salt Testing
The bulk of current repo contents are tests on crushed salt performed at Sandia National Laboratory in Albuquerque, NM.  Future contents of this repository include:
 - Photographs of crushed salt samples (pre and post testing)
 - Permeability test results
 - Thermalconductivity test results
 - Porosity test results

File: UNM_WP_HY_175_15/STAGE02/CREEP_FIT/175_15_STAGE02_CREEP_OUT.csv (part 1 of 4)
Analysis by Brandon Lampe, performed on: 2017/01/30 19:47:15
Experimental results below begin at: 2016/12/22 10:12:32
Duration (sec),Duration (day),Elapsed Time (sec),Elapsed Time (day),Interpolated Fractional Density,Fit to Fractional Density,Fit to Volume Strain,Fit to Volume Strain Rate (1/sec),Confining Pressure (MPa),Pore Pressure (MPa),Terzaghi Pressure (MPa),Solid Pressure (MPa),Temperature (C))
8.640000e+02,1.000000e-02,0.000000e+00,0.000000e+00,8.458408e-01,8.461517e-01,3.675460e-04,1.073065e-05,2.001462e+01,-8.555034e-03,2.002318e+01,2.366396e+01,1.731000e+02
9.640624e+02,1.115813e-02,1.000624e+02,1.158129e-03,8.469874e-01,8.470608e-01,1.441281e-03,1.015781e-05,2.001462e+01,-8.555034e-03,2.002318e+01,2.363191e+01,1.736000e+02
1.064125e+03,1.231626e-02,2.001247e+02,2.316258e-03,8.478617e-01,8.478736e-01,2.400376e-03,9.122453e-06,2.001462e+01,-8.555034e-03,2.002318e+01,2.360753e+01,1.735000e+02
1.164187e+03,1.347439e-02,3.001871e+02,3.474388e-03,8.486813e-01,8.486086e-01,3.266909e-03,8.278643e-06,2.001915e+01,-1.488752e-02,2.003403e+01,2.359119e+01,1.738000e+02
1.264249e+03,1.463252e-02,4.002494e+02,4.632517e-03,8.491773e-01,8.492795e-01,4.057137e-03,7.577612e-06,2.001462e+01,-8.555034e-03,2.002318e+01,2.357094e+01,1.738000e+02
1.364312e+03,1.579065e-02,5.003118e+02,5.790646e-03,8.501846e-01,8.498965e-01,4.783376e-03,6.985883e-06,2.001462e+01,-8.555034e-03,2.002318e+01,2.354301e+01,1.730578e+02
1.464374e+03,1.694878e-02,6.003742e+02,6.948775e-03,8.506934e-01,8.504676e-01,5.455185e-03,6.479700e-06,2.001462e+01,-8.555034e-03,2.002318e+01,2.352892e+01,1.724000e+02
1.564437e+03,1.810690e-02,7.004365e+02,8.106904e-03,8.510515e-01,8.509993e-01,6.080125e-03,6.041736e-06,2.001462e+01,-8.555034e-03,2.002318e+01,2.351902e+01,1.731335e+02
1.664499e+03,1.926503e-02,8.004989e+02,9.265033e-03,8.515652e-01,8.514965e-01,6.664285e-03,5.659056e-06,2.001462e+01,-8.555034e-03,2.002318e+01,2.350482e+01,1.732000e+02
1.764561e+03,2.042316e-02,9.005612e+02,1.042316e-02,8.521009e-01,8.519636e-01,7.212642e-03,5.321801e-06,2.001868e+01,-1.260980e-02,2.003129e+01,2.349551e+01,1.735360e+02
1.864624e+03,2.158129e-02,1.000624e+03,1.158129e-02,8.524090e-01,8.524039e-01,7.729309e-03,5.022328e-06,2.001462e+01,-8.555034e-03,2.002318e+01,2.348155e+01,1.736656e+02
1.964686e+03,2.273942e-02,1.100686e+03,1.273942e-02,8.529758e-01,8.528203e-01,8.217733e-03,4.754619e-06,2.003514e+01,-8.555034e-03,2.004370e+01,2.349000e+01,1.736245e+02
2.064748e+03,2.389755e-02,1.200748e+03,1.389755e-02,8.532765e-01,8.532154e-01,8.680826e-03,4.513872e-06,2.002731e+01,-8.555034e-03,2.003587e+01,2.347254e+01,1.741000e+02
2.164811e+03,2.505568e-02,1.300811e+03,1.505568e-02,8.535719e-01,8.535911e-01,9.121071e-03,4.296206e-06,2.001462e+01,-8.555034e-03,2.002318e+01,2.344955e+01,1.735649e+02
2.264873e+03,2.621381e-02,1.400873e+03,1.621381e-02,8.540868e-01,8.539492e-01,9.540603e-03,4.098451e-06,2.001641e+01,-8.555034e-03,2.002496e+01,2.343750e+01,1.732282e+02
2.364935e+03,2.737194e-02,1.500935e+03,1.737194e-02,8.545775e-01,8.542915e-01,9.941272e-03,3.917993e-06,2.001894e+01,-8.555034e-03,2.002749e+01,2.342700e+01,1.738000e+02
2.464998e+03,2.853007e-02,1.600998e+03,1.853007e-02,8.547272e-01,8.546191e-01,1.032469e-02,3.752656e-06,2.002097e+01,-8.555034e-03,2.002952e+01,2.342526e+01,1.736000e+02
2.565060e+03,2.968820e-02,1.701060e+03,1.968820e-02,8.547902e-01,8.549333e-01,1.069227e-02,3.600616e-06,2.003993e+01,-8.555034e-03,2.004849e+01,2.344572e+01,1.739318e+02
2.665122e+03,3.084633e-02,1.801122e+03,2.084633e-02,8.549982e-01,8.552351e-01,1.104526e-02,3.460329e-06,2.001462e+01,-8.555034e-03,2.002318e+01,2.341041e+01,1.737697e+02
2.765185e+03,3.200445e-02,1.901185e+03,2.200445e-02,8.556164e-01,8.555255e-01,1.138477e-02,3.330483e-06,2.001462e+01,-1.306934e-02,2.002769e+01,2.339425e+01,1.731000e+02
2.865247e+03,3.316258e-02,2.001247e+03,2.316258e-02,8.555386e-01,8.558053e-01,1.171177e-02,3.209954e-06,2.003993e+01,-8.555034e-03,2.004849e+01,2.342520e+01,1.735272e+02
2.965310e+03,3.432071e-02,2.101310e+03,2.432071e-02,8.561139e-01,8.560753e-01,1.202716e-02,3.097773e-06,2.002097e+01,-8.555034e-03,2.002952e+01,2.338730e+01,1.736000e+02
3.065372e+03,3.547884e-02,2.201372e+03,2.547884e-02,8.563205e-01,8.563360e-01,1.233172e-02,2.993102e-06,2.002302e+01,-8.555034e-03,2.003157e+01,2.338406e+01,1.738000e+02
3.165434e+03,3.663697e-02,2.301434e+03,2.663697e-02,8.562773e-01,8.565882e-01,1.262615e-02,2.895210e-06,2.001954e+01,-1.346424e-02,2.003300e+01,2.338200e+01,1.741000e+02
3.265497e+03,3.779510e-02,2.401497e+03,2.779510e-02,8.568441e-01,8.568323e-01,1.291112e-02,2.803460e-06,2.002097e+01,-8.555034e-03,2.002952e+01,2.336737e+01,1.738228e+02
3.365559e+03,3.895323e-02,2.501559e+03,2.895323e-02,8.572123e-01,8.570689e-01,1.318720e-02,2.717291e-06,2.003993e+01,-1.278175e-02,2.005271e+01,2.338016e+01,1.744000e+02
3.465621e+03,4.011136e-02,2.601621e+03,3.011136e-02,8.573099e-01,8.572984e-01,1.345492e-02,2.636209e-06,2.002097e+01,-8.555034e-03,2.002952e+01,2.335467e+01,1.741739e+02
3.565684e+03,4.126949e-02,2.701684e+03,3.126949e-02,8.576584e-01,8.575212e-01,1.371477e-02,2.559776e-06,2.002252e+01,-8.555034e-03,2.003108e+01,2.334699e+01,1.744000e+02
3.665746e+03,4.242762e-02,2.801746e+03,3.242762e-02,8.575834e-01,8.577377e-01,1.396719e-02,2.487603e-06,2.002701e+01,-8.555034e-03,2.003556e+01,2.335426e+01,1.744468e+02
3.765808e+03,4.358575e-02,2.901808e+03,3.358575e-02,8.578622e-01,8.579482e-01,1.421260e-02,2.419344e-06,2.001774e+01,-8.555034e-03,2.002630e+01,2.333587e+01,1.743984e+02
3.865871e+03,4.474388e-02,3.001871e+03,3.474388e-02,8.582069e-01,8.581531e-01,1.445136e-02,2.354688e-06,2.002097e+01,-8.555034e-03,2.002952e+01,2.333025e+01,1.744514e+02
3.965933e+03,4.590200e-02,3.101933e+03,3.590200e-02,8.584696e-01,8.583526e-01,1.468383e-02,2.293358e-06,2.002409e+01,-1.167686e-02,2.003577e+01,2.332726e+01,1.744000e+02
4.065996e+03,4.706013e-02,3.201996e+03,3.706013e-02,8.588104e-01,8.585470e-01,1.491032e-02,2.235104e-06,2.002731e+01,-1.174761e-02,2.003906e+01,2.332176e+01,1.745488e+02
4.166058e+03,4.821826e-02,3.302058e+03,3.821826e-02,8.589963e-01,8.587366e-01,1.513113e-02,2.179699e-06,1.996234e+01,-8.555034e-03,1.997090e+01,2.324055e+01,1.745530e+02
4.266120e+03,4.937639e-02,3.402120e+03,3.937639e-02,8.589986e-01,8.589216e-01,1.534653e-02,2.126940e-06,1.996251e+01,-1.164699e-02,1.997416e+01,2.324119e+01,1.745953e+02
4.366183e+03,5.053452e-02,3.502183e+03,4.053452e-02,8.590925e-01,8.591022e-01,1.555678e-02,2.076641e-06,2.002428e+01,-1.488752e-02,2.003916e+01,2.331108e+01,1.747509e+02
4.466245e+03,5.169265e-02,3.602245e+03,4.169265e-02,8.593720e-01,8.592787e-01,1.576212e-02,2.028635e-06,2.002406e+01,-1.488752e-02,2.003895e+01,2.330325e+01,1.747498e+02
4.566307e+03,5.285078e-02,3.702307e+03,4.285078e-02,8.593929e-01,8.594511e-01,1.596276e-02,1.982768e-06,2.002417e+01,-1.174412e-02,2.003592e+01,2.330229e+01,1.747504e+02
4.666370e+03,5.400891e-02,3.802370e+03,4.400891e-02,8.595374e-01,8.596197e-01,1.615892e-02,1.938899e-06,2.001049e+01,-8.555034e-03,2.001905e+01,2.328194e+01,1.743567e+02
4.766432e+03,5.516704e-02,3.902432e+03,4.516704e-02,8.598229e-01,8.597846e-01,1.635078e-02,1.896902e-06,2.000621e+01,-8.555034e-03,2.001476e+01,2.326922e+01,1.736021e+02
4.866494e+03,5.632517e-02,4.002494e+03,4.632517e-02,8.600158e-01,8.599461e-01,1.653854e-02,1.856660e-06,2.001041e+01,-8.555034e-03,2.001897e+01,2.326889e+01,1.734501e+02
4.966557e+03,5.748330e-02,4.102557e+03,4.748330e-02,8.601275e-01,8.601042e-01,1.672235e-02,1.818063e-06,2.001462e+01,-8.555034e-03,2.002318e+01,2.327076e+01,1.737000e+02
5.066619e+03,5.864143e-02,4.202619e+03,4.864143e-02,8.601614e-01,8.602590e-01,1.690237e-02,1.781014e-06,2.001775e+01,-8.555034e-03,2.002630e+01,2.327347e+01,1.738478e+02
5.166682e+03,5.979955e-02,4.302682e+03,4.979955e-02,8.602414e-01,8.604108e-01,1.707877e-02,1.745421e-06,2.001782e+01,-1.169129e-02,2.002951e+01,2.327191e+01,1.740991e+02
5.266744e+03,6.095768e-02,4.402744e+03,5.095768e-02,8.604121e-01,8.605596e-01,1.725168e-02,1.711200e-06,2.001462e+01,-1.170650e-02,2.002633e+01,2.326357e+01,1.740995e+02
5.366806e+03,6.211581e-02,4.502806e+03,5.211581e-02,8.606892e-01,8.607055e-01,1.742122e-02,1.678273e-06,2.002412e+01,-8.555034e-03,2.003267e+01,2.326660e+01,1.742003e+02
5.466869e+03,6.327394e-02,4.602869e+03,5.327394e-02,8.608583e-01,8.608486e-01,1.758754e-02,1.646568e-06,2.002734e+01,-8.555034e-03,2.003590e+01,2.326577e+01,1.742516e+02
5.566931e+03,6.443207e-02,4.702931e+03,5.443207e-02,8.610361e-01,8.609891e-01,1.775074e-02,1.616018e-06,2.001356e+01,-8.555034e-03,2.002211e+01,2.324496e+01,1.742505e+02
5.666993e+03,6.559020e-02,4.802993e+03,5.559020e-02,8.610910e-01,8.611271e-01,1.791095e-02,1.586562e-06,2.001045e+01,-8.555034e-03,2.001901e+01,2.323987e+01,1.743496e+02
5.767056e+03,6.674833e-02,4.903056e+03,5.674833e-02,8.611272e-01,8.612626e-01,1.806825e-02,1.558141e-06,2.001043e+01,-1.171216e-02,2.002214e+01,2.323937e+01,1.738513e+02
5.867118e+03,6.790646e-02,5.003118e+03,5.790646e-02,8.613133e-01,8.613956e-01,1.822277e-02,1.530702e-06,2.001039e+01,-1.174061e-02,2.002213e+01,2.323431e+01,1.731515e+02
5.967180e+03,6.906459e-02,5.103180e+03,5.906459e-02,8.615561e-01,8.615264e-01,1.837458e-02,1.504195e-06,2.001462e+01,-8.555034e-03,2.002318e+01,2.323215e+01,1.731998e+02
6.067243e+03,7.022272e-02,5.203243e+03,6.022272e-02,8.616707e-01,8.616550e-01,1.852379e-02,1.478573e-06,2.001462e+01,-8.555034e-03,2.002318e+01,2.322906e+01,1.735000e+02
6.167305e+03,7.138085e-02,5.303305e+03,6.138085e-02,8.617857e-01,8.617814e-01,1.867048e-02,1.453793e-06,2.001462e+01,-8.555034e-03,2.002318e+01,2.322596e+01,1.736502e+02
6.267367e+03,7.253898e-02,5.403367e+03,6.253898e-02,8.620179e-01,8.619057e-01,1.881473e-02,1.429814e-06,2.001462e+01,-8.555034e-03,2.002318e+01,2.321970e+01,1.738000e+02
6.367430e+03,7.369710e-02,5.503430e+03,6.369710e-02,8.621690e-01,8.620280e-01,1.895662e-02,1.406597e-06,2.001462e+01,-1.173287e-02,2.002635e+01,2.321614e+01,1.734487e+02
6.467492e+03,7.485523e-02,5.603492e+03,6.485523e-02,8.620328e-01,8.621484e-01,1.909623e-02,1.384108e-06,2.001782e+01,-1.169270e-02,2.002951e+01,2.322352e+01,1.733018e+02
6.567555e+03,7.601336e-02,5.703555e+03,6.601336e-02,8.620356e-01,8.622668e-01,1.923362e-02,1.362311e-06,2.001777e+01,-8.555034e-03,2.002633e+01,2.322289e+01,1.736006e+02
6.667617e+03,7.717149e-02,5.803617e+03,6.717149e-02,8.622772e-01,8.623835e-01,1.936886e-02,1.341176e-06,2.002098e+01,-8.555034e-03,2.002954e+01,2.322010e+01,1.737501e+02
6.767679e+03,7.832962e-02,5.903679e+03,6.832962e-02,8.623922e-01,8.624983e-01,1.950202e-02,1.320673e-06,2.002411e+01,-8.555034e-03,2.003267e+01,2.322063e+01,1.739512e+02
6.867742e+03,7.948775e-02,6.003742e+03,6.948775e-02,8.626436e-01,8.626114e-01,1.963316e-02,1.300774e-06,2.001775e+01,-8.555034e-03,2.002631e+01,2.320649e+01,1.739480e+02
6.967804e+03,8.064588e-02,6.103804e+03,7.064588e-02,8.628478e-01,8.627228e-01,1.976234e-02,1.281453e-06,2.001462e+01,-8.555034e-03,2.002318e+01,2.319736e+01,1.740525e+02
7.067866e+03,8.180401e-02,6.203866e+03,7.180401e-02,8.629007e-01,8.628327e-01,1.988961e-02,1.262685e-06,2.001462e+01,-8.555034e-03,2.002318e+01,2.319594e+01,1.741984e+02
7.167929e+03,8.296214e-02,6.303929e+03,7.296214e-02,8.630167e-01,8.629409e-01,2.001503e-02,1.244446e-06,2.002110e+01,-8.555034e-03,2.002965e+01,2.320033e+01,1.742021e+02
7.267991e+03,8.412027e-02,6.403991e+03,7.412027e-02,8.631706e-01,8.630476e-01,2.013866e-02,1.226715e-06,2.002085e+01,-1.177733e-02,2.003263e+01,2.319642e+01,1.743509e+02
7.368053e+03,8.527840e-02,6.504053e+03,7.527840e-02,8.630883e-01,8.631528e-01,2.026053e-02,1.209470e-06,2.001462e+01,-1.167544e-02,2.002630e+01,2.319139e+01,1.742478e+02
7.468116e+03,8.643653e-02,6.604116e+03,7.643653e-02,8.630166e-01,8.632565e-01,2.038070e-02,1.192692e-06,2.002429e+01,-8.555034e-03,2.003285e+01,2.320403e+01,1.743550e+02
7.568178e+03,8.759465e-02,6.704178e+03,7.759465e-02,8.630770e-01,8.633588e-01,2.049922e-02,1.176362e-06,2.002712e+01,-8.555034e-03,2.003567e+01,2.320568e+01,1.744462e+02
7.668241e+03,8.875278e-02,6.804241e+03,7.875278e-02,8.631348e-01,8.634597e-01,2.061612e-02,1.160463e-06,2.001772e+01,-1.179106e-02,2.002951e+01,2.319376e+01,1.744533e+02
7.768303e+03,8.991091e-02,6.904303e+03,7.991091e-02,8.633225e-01,8.635593e-01,2.073145e-02,1.144977e-06,2.001462e+01,-1.166170e-02,2.002628e+01,2.318510e+01,1.744981e+02
7.868365e+03,9.106904e-02,7.004365e+03,8.106904e-02,8.635496e-01,8.636576e-01,2.084526e-02,1.129889e-06,2.001031e+01,-8.555034e-03,2.001887e+01,2.317351e+01,1.739390e+02
7.968428e+03,9.222717e-02,7.104428e+03,8.222717e-02,8.637398e-01,8.637546e-01,2.095757e-02,1.115184e-06,2.001054e+01,-8.555034e-03,2.001909e+01,2.316867e+01,1.731911e+02
8.068490e+03,9.338530e-02,7.204490e+03,8.338530e-02,8.637758e-01,8.638504e-01,2.106843e-02,1.100846e-06,2.002113e+01,-8.555034e-03,2.002969e+01,2.317997e+01,1.732079e+02
8.168552e+03,9.454343e-02,7.304552e+03,8.454343e-02,8.638753e-01,8.639449e-01,2.117788e-02,1.086863e-06,2.002082e+01,-8.555034e-03,2.002937e+01,2.317694e+01,1.735000e+02
8.268615e+03,9.570156e-02,7.404615e+03,8.570156e-02,8.640272e-01,8.640383e-01,2.128594e-02,1.073222e-06,2.001788e+01,-8.555034e-03,2.002644e+01,2.316946e+01,1.737058e+02
8.368677e+03,9.685969e-02,7.504677e+03,8.685969e-02,8.641211e-01,8.641305e-01,2.139266e-02,1.059910e-06,2.001769e+01,-8.555034e-03,2.002624e+01,2.316671e+01,1.739517e+02
8.468739e+03,9.801782e-02,7.604739e+03,8.801782e-02,8.640365e-01,8.642216e-01,2.149806e-02,1.046915e-06,2.001462e+01,-1.179065e-02,2.002641e+01,2.316595e+01,1.740000e+02
8.568802e+03,9.917595e-02,7.704802e+03,8.917595e-02,8.640996e-01,8.643116e-01,2.160217e-02,1.034227e-06,2.001462e+01,-1.166100e-02,2.002628e+01,2.316423e+01,1.741019e+02
8.668864e+03,1.003341e-01,7.804864e+03,9.033408e-02,8.643640e-01,8.644005e-01,2.170503e-02,1.021834e-06,2.001462e+01,-8.555034e-03,2.002318e+01,2.315666e+01,1.738900e+02
8.768927e+03,1.014922e-01,7.904927e+03,9.149220e-02,8.644415e-01,8.644883e-01,2.180666e-02,1.009726e-06,2.002765e+01,-8.555034e-03,2.003620e+01,2.316965e+01,1.735485e+02
8.868989e+03,1.026503e-01,8.004989e+03,9.265033e-02,8.645789e-01,8.645752e-01,2.190710e-02,9.978942e-07,2.003667e+01,-8.555034e-03,2.004523e+01,2.317641e+01,1.737567e+02
8.969051e+03,1.038085e-01,8.105051e+03,9.380846e-02,8.646095e-01,8.646610e-01,2.200637e-02,9.863284e-07,2.002707e+01,-1.182207e-02,2.003890e+01,2.316500e+01,1.738452e+02
9.069114e+03,1.049666e-01,8.205114e+03,9.496659e-02,8.646525e-01,8.647458e-01,2.210449e-02,9.750199e-07,2.003080e+01,-1.160238e-02,2.004241e+01,2.316812e+01,1.740113e+02
9.169176e+03,1.061247e-01,8.305176e+03,9.612472e-02,8.647428e-01,8.648297e-01,2.220149e-02,9.639604e-07,2.002674e+01,-8.555034e-03,2.003529e+01,2.316052e+01,1.742479e+02
9.269238e+03,1.072829e-01,8.405238e+03,9.728285e-02,8.648629e-01,8.649127e-01,2.229740e-02,9.531416e-07,2.002766e+01,-1.181789e-02,2.003948e+01,2.315888e+01,1.742515e+02
9.369301e+03,1.084410e-01,8.505301e+03,9.844098e-02,8.651257e-01,8.649947e-01,2.239224e-02,9.425558e-07,2.003667e+01,-1.163328e-02,2.004830e+01,2.316223e+01,1.743514e+02
9.469363e+03,1.095991e-01,8.605363e+03,9.959911e-02,8.649968e-01,8.650758e-01,2.248603e-02,9.321955e-07,2.002371e+01,-8.555034e-03,2.003226e+01,2.315022e+01,1.739832e+02
9.569425e+03,1.107572e-01,8.705425e+03,1.007572e-01,8.650778e-01,8.651561e-01,2.257880e-02,9.220537e-07,2.002776e+01,-8.555034e-03,2.003631e+01,2.315273e+01,1.737038e+02
9.669488e+03,1.119154e-01,8.805488e+03,1.019154e-01,8.652873e-01,8.652355e-01,2.267056e-02,9.121234e-07,2.003340e+01,-8.555034e-03,2.004195e+01,2.315364e+01,1.739553e+02
9.769550e+03,1.130735e-01,8.905550e+03,1.030735e-01,8.653528e-01,8.653140e-01,2.276133e-02,9.023982e-07,2.003060e+01,-1.187819e-02,2.004248e+01,2.314917e+01,1.740475e+02
9.869612e+03,1.142316e-01,9.005612e+03,1.042316e-01,8.653839e-01,8.653918e-01,2.285115e-02,8.928717e-07,2.003028e+01,-1.488752e-02,2.004516e+01,2.314843e+01,1.742109e+02
9.969675e+03,1.153898e-01,9.105675e+03,1.053898e-01,8.653763e-01,8.654687e-01,2.294002e-02,8.835379e-07,2.002064e+01,-1.155884e-02,2.003220e+01,2.313698e+01,1.742949e+02
1.006974e+04,1.165479e-01,9.205737e+03,1.065479e-01,8.654482e-01,8.655448e-01,2.302797e-02,8.743910e-07,2.002121e+01,-8.555034e-03,2.002977e+01,2.313525e+01,1.743559e+02
1.016980e+04,1.177060e-01,9.305800e+03,1.077060e-01,8.654482e-01,8.656201e-01,2.311501e-02,8.654256e-07,2.002068e+01,-8.555034e-03,2.002923e+01,2.313463e+01,1.744477e+02
1.026986e+04,1.188641e-01,9.405862e+03,1.088641e-01,8.656645e-01,8.656947e-01,2.320116e-02,8.566361e-07,2.001462e+01,-1.190766e-02,2.002653e+01,2.312238e+01,1.744000e+02
1.036992e+04,1.200223e-01,9.505924e+03,1.100223e-01,8.658189e-01,8.657685e-01,2.328644e-02,8.480176e-07,2.002126e+01,-1.488752e-02,2.003615e+01,2.312638e+01,1.746093e+02
1.046999e+04,1.211804e-01,9.605987e+03,1.111804e-01,8.657671e-01,8.658416e-01,2.337087e-02,8.395650e-07,2.002069e+01,-1.488752e-02,2.003557e+01,2.312710e+01,1.746956e+02
1.057005e+04,1.223385e-01,9.706049e+03,1.123385e-01,8.658885e-01,8.659140e-01,2.345446e-02,8.312736e-07,2.002778e+01,-1.159392e-02,2.003938e+01,2.313155e+01,1.747040e+02
1.067011e+04,1.234967e-01,9.806111e+03,1.134967e-01,8.659980e-01,8.659857e-01,2.353723e-02,8.231389e-07,2.002680e+01,-1.184054e-02,2.003864e+01,2.312752e+01,1.745925e+02
1.077017e+04,1.246548e-01,9.906174e+03,1.146548e-01,8.659994e-01,8.660567e-01,2.361919e-02,8.151565e-07,2.001462e+01,-1.488752e-02,2.002951e+01,2.311389e+01,1.739267e+02
1.087024e+04,1.258129e-01,1.000624e+04,1.158129e-01,8.661947e-01,8.661270e-01,2.370036e-02,8.073220e-07,2.001462e+01,-1.488752e-02,2.002951e+01,2.310867e+01,1.729761e+02
1.097030e+04,1.269710e-01,1.010630e+04,1.169710e-01,8.660556e-01,8.661966e-01,2.378075e-02,7.996315e-07,2.002462e+01,-1.154882e-02,2.003617e+01,2.312342e+01,1.727109e+02
1.107036e+04,1.281292e-01,1.020636e+04,1.181292e-01,8.659075e-01,8.662656e-01,2.386039e-02,7.920811e-07,2.003359e+01,-1.193514e-02,2.004552e+01,2.313779e+01,1.730601e+02
1.117042e+04,1.292873e-01,1.030642e+04,1.192873e-01,8.661786e-01,8.663339e-01,2.393927e-02,7.846668e-07,2.002358e+01,-1.488752e-02,2.003847e+01,2.311945e+01,1.729362e+02
1.127049e+04,1.304454e-01,1.040649e+04,1.204454e-01,8.662799e-01,8.664016e-01,2.401742e-02,7.773852e-07,2.001462e+01,-1.155369e-02,2.002617e+01,2.310589e+01,1.729632e+02
1.137055e+04,1.316036e-01,1.050655e+04,1.216036e-01,8.664243e-01,8.664687e-01,2.409484e-02,7.702325e-07,2.001462e+01,-8.555034e-03,2.002318e+01,2.310157e+01,1.732529e+02
1.147061e+04,1.327617e-01,1.060661e+04,1.227617e-01,8.665647e-01,8.665352e-01,2.417156e-02,7.632056e-07,2.001462e+01,-8.555034e-03,2.002318e+01,2.309783e+01,1.730891e+02
1.157067e+04,1.339198e-01,1.070667e+04,1.239198e-01,8.665673e-01,8.666011e-01,2.424758e-02,7.563010e-07,2.001016e+01,-1.191302e-02,2.002207e+01,2.309313e+01,1.731121e+02
1.167073e+04,1.350780e-01,1.080673e+04,1.250780e-01,8.666483e-01,8.666663e-01,2.432292e-02,7.495156e-07,2.001065e+01,-1.154293e-02,2.002219e+01,2.309148e+01,1.734056e+02
1.177080e+04,1.362361e-01,1.090680e+04,1.262361e-01,8.667995e-01,8.667311e-01,2.439758e-02,7.428464e-07,2.002470e+01,-1.192169e-02,2.003663e+01,2.310372e+01,1.736063e+02
1.187086e+04,1.373942e-01,1.100686e+04,1.273942e-01,8.667262e-01,8.667952e-01,2.447158e-02,7.362903e-07,2.003359e+01,-1.488752e-02,2.004847e+01,2.311638e+01,1.738614e+02
1.197092e+04,1.385523e-01,1.110692e+04,1.285523e-01,8.667927e-01,8.668588e-01,2.454493e-02,7.298446e-07,2.002687e+01,-1.151919e-02,2.003839e+01,2.310634e+01,1.738936e+02
1.207098e+04,1.397105e-01,1.120698e+04,1.297105e-01,8.669053e-01,8.669218e-01,2.461764e-02,7.235065e-07,2.001760e+01,-1.191658e-02,2.002951e+01,2.309270e+01,1.740654e+02
1.217105e+04,1.408686e-01,1.130705e+04,1.308686e-01,8.670296e-01,8.669843e-01,2.468972e-02,7.172732e-07,2.001462e+01,-1.488752e-02,2.002951e+01,2.308641e+01,1.741933e+02
1.227111e+04,1.420267e-01,1.140711e+04,1.320267e-01,8.671127e-01,8.670463e-01,2.476118e-02,7.111423e-07,2.001462e+01,-1.488752e-02,2.002951e+01,2.308420e+01,1.742595e+02
1.237117e+04,1.431849e-01,1.150717e+04,1.331849e-01,8.672459e-01,8.671077e-01,2.483204e-02,7.051112e-07,2.002476e+01,-1.150181e-02,2.003626e+01,2.309182e+01,1.745604e+02
1.247123e+04,1.443430e-01,1.160723e+04,1.343430e-01,8.672593e-01,8.671686e-01,2.490229e-02,6.991775e-07,2.003359e+01,-1.192686e-02,2.004551e+01,2.310170e+01,1.745935e+02
1.257130e+04,1.455011e-01,1.170730e+04,1.355011e-01,8.672612e-01,8.672290e-01,2.497196e-02,6.933389e-07,2.002688e+01,-1.152242e-02,2.003840e+01,2.309386e+01,1.746594e+02
1.267136e+04,1.466592e-01,1.180736e+04,1.366592e-01,8.673670e-01,8.672890e-01,2.504105e-02,6.875931e-07,2.001758e+01,-1.193550e-02,2.002951e+01,2.308038e+01,1.746399e+02
1.277142e+04,1.478174e-01,1.190742e+04,1.378174e-01,8.674259e-01,8.673484e-01,2.510956e-02,6.819379e-07,2.002471e+01,-1.151726e-02,2.003623e+01,2.308698e+01,1.746064e+02
1.287148e+04,1.489755e-01,1.200748e+04,1.389755e-01,8.674939e-01,8.674073e-01,2.517752e-02,6.763712e-07,2.003020e+01,-8.555034e-03,2.003875e+01,2.309103e+01,1.747000e+02
1.297155e+04,1.501336e-01,1.210755e+04,1.401336e-01,8.673972e-01,8.674658e-01,2.524492e-02,6.708909e-07,2.002044e+01,-1.198448e-02,2.003242e+01,2.308288e+01,1.743209e+02
1.307161e+04,1.512918e-01,1.220761e+04,1.412918e-01,8.673721e-01,8.675238e-01,2.531178e-02,6.654951e-07,2.002479e+01,-1.488752e-02,2.003967e+01,2.308901e+01,1.742144e+02
1.317167e+04,1.524499e-01,1.230767e+04,1.424499e-01,8.674604e-01,8.675813e-01,2.537810e-02,6.601817e-07,2.002336e+01,-1.147410e-02,2.003484e+01,2.308449e+01,1.744000e+02
1.327173e+04,1.536080e-01,1.240773e+04,1.436080e-01,8.676607e-01,8.676384e-01,2.544390e-02,6.549490e-07,2.002143e+01,-8.555034e-03,2.002999e+01,2.307649e+01,1.744000e+02
1.337180e+04,1.547661e-01,1.250780e+04,1.447661e-01,8.677231e-01,8.676950e-01,2.550917e-02,6.497950e-07,2.003067e+01,-8.555034e-03,2.003923e+01,2.308548e+01,1.746143e+02
1.347186e+04,1.559243e-01,1.260786e+04,1.459243e-01,8.677130e-01,8.677512e-01,2.557394e-02,6.447181e-07,2.002679e+01,-8.555034e-03,2.003535e+01,2.308128e+01,1.746385e+02
1.357192e+04,1.570824e-01,1.270792e+04,1.470824e-01,8.677259e-01,8.678070e-01,2.563820e-02,6.397165e-07,2.002097e+01,-8.555034e-03,2.002952e+01,2.307422e+01,1.747146e+02
1.367198e+04,1.582405e-01,1.280798e+04,1.482405e-01,8.679370e-01,8.678623e-01,2.570196e-02,6.347885e-07,2.001751e+01,-8.555034e-03,2.002607e+01,2.306463e+01,1.747367e+02
1.377204e+04,1.593987e-01,1.290804e+04,1.493987e-01,8.680625e-01,8.679173e-01,2.576524e-02,6.299326e-07,2.001462e+01,-8.555034e-03,2.002318e+01,2.305796e+01,1.742179e+02
1.387211e+04,1.605568e-01,1.300811e+04,1.505568e-01,8.679392e-01,8.679718e-01,2.582803e-02,6.251472e-07,2.002487e+01,-8.555034e-03,2.003342e+01,2.307304e+01,1.741702e+02
1.397217e+04,1.617149e-01,1.310817e+04,1.517149e-01,8.678618e-01,8.680259e-01,2.589034e-02,6.204307e-07,2.002328e+01,-1.199617e-02,2.003528e+01,2.307379e+01,1.744000e+02
1.407223e+04,1.628731e-01,1.320823e+04,1.528731e-01,8.679856e-01,8.680795e-01,2.595219e-02,6.157817e-07,2.001003e+01,-1.143167e-02,2.002146e+01,2.305515e+01,1.745091e+02
1.417229e+04,1.640312e-01,1.330829e+04,1.540312e-01,8.681556e-01,8.681328e-01,2.601358e-02,6.111988e-07,2.001079e+01,-8.555034e-03,2.001934e+01,2.305107e+01,1.746544e+02
1.427236e+04,1.651893e-01,1.340836e+04,1.551893e-01,8.680872e-01,8.681857e-01,2.607451e-02,6.066805e-07,2.001806e+01,-8.555034e-03,2.002662e+01,2.306127e+01,1.746457e+02
1.437242e+04,1.663474e-01,1.350842e+04,1.563474e-01,8.682433e-01,8.682382e-01,2.613499e-02,6.022254e-07,2.002779e+01,-8.555034e-03,2.003635e+01,2.306832e+01,1.747623e+02
1.447248e+04,1.675056e-01,1.360848e+04,1.575056e-01,8.684529e-01,8.682904e-01,2.619503e-02,5.978324e-07,2.001856e+01,-8.555034e-03,2.002712e+01,2.305213e+01,1.746256e+02
1.457254e+04,1.686637e-01,1.370854e+04,1.586637e-01,8.683910e-01,8.683421e-01,2.625463e-02,5.935000e-07,2.001084e+01,-8.555034e-03,2.001939e+01,2.304487e+01,1.741799e+02
1.467261e+04,1.698218e-01,1.380861e+04,1.598218e-01,8.683667e-01,8.683935e-01,2.631380e-02,5.892270e-07,2.001495e+01,-8.885152e-03,2.002384e+01,2.305031e+01,1.740521e+02
1.477267e+04,1.709800e-01,1.390867e+04,1.609800e-01,8.684147e-01,8.684445e-01,2.637255e-02,5.850123e-07,2.001556e+01,-9.490254e-03,2.002505e+01,2.304982e+01,1.741477e+02
1.487273e+04,1.721381e-01,1.400873e+04,1.621381e-01,8.684628e-01,8.684952e-01,2.643088e-02,5.808546e-07,2.001616e+01,-1.009536e-02,2.002626e+01,2.304934e+01,1.742432e+02
1.497279e+04,1.732962e-01,1.410879e+04,1.632962e-01,8.685109e-01,8.685455e-01,2.648879e-02,5.767528e-07,2.001677e+01,-1.070046e-02,2.002747e+01,2.304885e+01,1.743388e+02
1.507286e+04,1.744543e-01,1.420886e+04,1.644543e-01,8.685590e-01,8.685954e-01,2.654630e-02,5.727058e-07,2.001738e+01,-1.130556e-02,2.002868e+01,2.304836e+01,1.744344e+02
1.517292e+04,1.756125e-01,1.430892e+04,1.656125e-01,8.686071e-01,8.686450e-01,2.660340e-02,5.687124e-07,2.001798e+01,-1.191066e-02,2.002989e+01,2.304788e+01,1.745299e+02
1.527298e+04,1.767706e-01,1.440898e+04,1.667706e-01,8.686551e-01,8.686943e-01,2.666011e-02,5.647717e-07,2.001859e+01,-1.251576e-02,2.003110e+01,2.304739e+01,1.746255e+02
1.537304e+04,1.779287e-01,1.450904e+04,1.679287e-01,8.687032e-01,8.687432e-01,2.671643e-02,5.608826e-07,2.001920e+01,-1.312086e-02,2.003232e+01,2.304690e+01,1.747210e+02
1.547310e+04,1.790869e-01,1.460910e+04,1.690869e-01,8.687513e-01,8.687918e-01,2.677236e-02,5.570441e-07,2.001980e+01,-1.372597e-02,2.003353e+01,2.304642e+01,1.748166e+02
1.557317e+04,1.802450e-01,1.470917e+04,1.702450e-01,8.687994e-01,8.688401e-01,2.682791e-02,5.532551e-07,2.002041e+01,-1.433107e-02,2.003474e+01,2.304593e+01,1.749121e+02
1.567323e+04,1.814031e-01,1.480923e+04,1.714031e-01,8.688479e-01,8.688880e-01,2.688308e-02,5.495148e-07,2.002107e+01,-1.483655e-02,2.003590e+01,2.304548e+01,1.749952e+02
1.577329e+04,1.825612e-01,1.490929e+04,1.725612e-01,8.689009e-01,8.689356e-01,2.693788e-02,5.458223e-07,2.002233e+01,-1.420269e-02,2.003653e+01,2.304543e+01,1.749351e+02
1.587335e+04,1.837194e-01,1.500935e+04,1.737194e-01,8.689540e-01,8.689829e-01,2.699231e-02,5.421765e-07,2.002359e+01,-1.356882e-02,2.003716e+01,2.304538e+01,1.748751e+02
1.597342e+04,1.848775e-01,1.510942e+04,1.748775e-01,8.690070e-01,8.690299e-01,2.704638e-02,5.385767e-07,2.002486e+01,-1.293495e-02,2.003779e+01,2.304533e+01,1.748150e+02
1.607348e+04,1.860356e-01,1.520948e+04,1.760356e-01,8.690601e-01,8.690766e-01,2.710009e-02,5.350219e-07,2.002612e+01,-1.230109e-02,2.003842e+01,2.304528e+01,1.747549e+02
1.617354e+04,1.871938e-01,1.530954e+04,1.771938e-01,8.691131e-01,8.691230e-01,2.715345e-02,5.315114e-07,2.002738e+01,-1.166722e-02,2.003905e+01,2.304523e+01,1.746949e+02
1.627360e+04,1.883519e-01,1.540960e+04,1.783519e-01,8.691662e-01,8.691690e-01,2.720646e-02,5.280443e-07,2.002865e+01,-1.103335e-02,2.003968e+01,2.304518e+01,1.746348e+02
1.637367e+04,1.895100e-01,1.550967e+04,1.795100e-01,8.692193e-01,8.692148e-01,2.725913e-02,5.246198e-07,2.002991e+01,-1.039949e-02,2.004031e+01,2.304513e+01,1.745748e+02
1.647373e+04,1.906682e-01,1.560973e+04,1.806682e-01,8.692723e-01,8.692603e-01,2.731145e-02,5.212371e-07,2.003117e+01,-9.765622e-03,2.004094e+01,2.304508e+01,1.745147e+02
1.657379e+04,1.918263e-01,1.570979e+04,1.818263e-01,8.693254e-01,8.693055e-01,2.736344e-02,5.178955e-07,2.003244e+01,-9.131755e-03,2.004157e+01,2.304503e+01,1.744546e+02
1.667385e+04,1.929844e-01,1.580985e+04,1.829844e-01,8.693760e-01,8.693504e-01,2.741510e-02,5.145942e-07,2.003359e+01,-8.555034e-03,2.004214e+01,2.304492e+01,1.744045e+02
1.677392e+04,1.941425e-01,1.590992e+04,1.841425e-01,8.694026e-01,8.693950e-01,2.746642e-02,5.113325e-07,2.003359e+01,-8.555034e-03,2.004214e+01,2.304422e+01,1.744545e+02
1.687398e+04,1.953007e-01,1.600998e+04,1.853007e-01,8.694291e-01,8.694393e-01,2.751743e-02,5.081098e-07,2.003359e+01,-8.555034e-03,2.004214e+01,2.304352e+01,1.745045e+02
1.697404e+04,1.964588e-01,1.611004e+04,1.864588e-01,8.694556e-01,8.694834e-01,2.756811e-02,5.049252e-07,2.003359e+01,-8.555034e-03,2.004214e+01,2.304281e+01,1.745545e+02
1.707410e+04,1.976169e-01,1.621010e+04,1.876169e-01,8.694821e-01,8.695272e-01,2.761847e-02,5.017781e-07,2.003359e+01,-8.555034e-03,2.004214e+01,2.304211e+01,1.746045e+02
1.717416e+04,1.987751e-01,1.631016e+04,1.887751e-01,8.695087e-01,8.695707e-01,2.766853e-02,4.986679e-07,2.003359e+01,-8.555034e-03,2.004214e+01,2.304141e+01,1.746545e+02
1.727423e+04,1.999332e-01,1.641023e+04,1.899332e-01,8.695352e-01,8.696140e-01,2.771827e-02,4.955940e-07,2.003359e+01,-8.555034e-03,2.004214e+01,2.304070e+01,1.747045e+02
1.737429e+04,2.010913e-01,1.651029e+04,1.910913e-01,8.695617e-01,8.696570e-01,2.776771e-02,4.925556e-07,2.003359e+01,-8.555034e-03,2.004214e+01,2.304000e+01,1.747545e+02
1.747435e+04,2.022494e-01,1.661035e+04,1.922494e-01,8.695882e-01,8.696997e-01,2.781684e-02,4.895522e-07,2.003359e+01,-8.555034e-03,2.004214e+01,2.303930e+01,1.748046e+02
1.757441e+04,2.034076e-01,1.671041e+04,1.934076e-01,8.696147e-01,8.697422e-01,2.786568e-02,4.865832e-07,2.003359e+01,-8.555034e-03,2.004214e+01,2.303859e+01,1.748546e+02
1.767448e+04,2.045657e-01,1.681048e+04,1.945657e-01,8.696445e-01,8.697844e-01,2.791422e-02,4.836480e-07,2.003341e+01,-8.555034e-03,2.004197e+01,2.303761e+01,1.749027e+02
1.777454e+04,2.057238e-01,1.691054e+04,1.957238e-01,8.697062e-01,8.698264e-01,2.796247e-02,4.807460e-07,2.003151e+01,-8.555034e-03,2.004007e+01,2.303379e+01,1.749328e+02
1.787460e+04,2.068820e-01,1.701060e+04,1.968820e-01,8.697680e-01,8.698681e-01,2.801043e-02,4.778767e-07,2.002962e+01,-8.555034e-03,2.003817e+01,2.302997e+01,1.749628e+02
1.797466e+04,2.080401e-01,1.711066e+04,1.980401e-01,8.698298e-01,8.699096e-01,2.805810e-02,4.750395e-07,2.002772e+01,-8.555034e-03,2.003627e+01,2.302615e+01,1.749928e+02
1.807473e+04,2.091982e-01,1.721073e+04,1.991982e-01,8.698915e-01,8.699508e-01,2.810550e-02,4.722339e-07,2.002582e+01,-8.555034e-03,2.003437e+01,2.302233e+01,1.750229e+02
1.817479e+04,2.103563e-01,1.731079e+04,2.003563e-01,8.699533e-01,8.699918e-01,2.815261e-02,4.694593e-07,2.002392e+01,-8.555034e-03,2.003248e+01,2.301852e+01,1.750529e+02
1.827485e+04,2.115145e-01,1.741085e+04,2.015145e-01,8.700150e-01,8.700325e-01,2.819945e-02,4.667153e-07,2.002202e+01,-8.555034e-03,2.003058e+01,2.301470e+01,1.750829e+02
1.837491e+04,2.126726e-01,1.751091e+04,2.026726e-01,8.700768e-01,8.700730e-01,2.824601e-02,4.640013e-07,2.002012e+01,-8.555034e-03,2.002868e+01,2.301088e+01,1.751129e+02
1.847498e+04,2.138307e-01,1.761098e+04,2.038307e-01,8.701386e-01,8.701133e-01,2.829230e-02,4.613169e-07,2.001823e+01,-8.555034e-03,2.002678e+01,2.300707e+01,1.751430e+02
1.857504e+04,2.149889e-01,1.771104e+04,2.049889e-01,8.702003e-01,8.701534e-01,2.833833e-02,4.586616e-07,2.001633e+01,-8.555034e-03,2.002488e+01,2.300325e+01,1.751730e+02
1.867510e+04,2.161470e-01,1.781110e+04,2.061470e-01,8.702613e-01,8.701932e-01,2.838409e-02,4.560348e-07,2.001462e+01,-8.555034e-03,2.002318e+01,2.299968e+01,1.751838e+02
1.877516e+04,2.173051e-01,1.791116e+04,2.073051e-01,8.703151e-01,8.702328e-01,2.842959e-02,4.534362e-07,2.001462e+01,-8.555034e-03,2.002318e+01,2.299826e+01,1.750238e+02
1.887522e+04,2.184633e-01,1.801122e+04,2.084633e-01,8.703689e-01,8.702722e-01,2.847484e-02,4.508653e-07,2.001462e+01,-8.555034e-03,2.002318e+01,2.299684e+01,1.748638e+02
1.897529e+04,2.196214e-01,1.811129e+04,2.096214e-01,8.704226e-01,8.703113e-01,2.851982e-02,4.483217e-07,2.001462e+01,-8.555034e-03,2.002318e+01,2.299541e+01,1.747038e+02
1.907535e+04,2.207795e-01,1.821135e+04,2.107795e-01,8.704764e-01,8.703502e-01,2.856456e-02,4.458049e-07,2.001462e+01,-8.555034e-03,2.002318e+01,2.299399e+01,1.745438e+02
1.917541e+04,2.219376e-01,1.831141e+04,2.119376e-01,8.705302e-01,8.703890e-01,2.860904e-02,4.433144e-07,2.001462e+01,-8.555034e-03,2.002318e+01,2.299257e+01,1.743837e+02
1.927547e+04,2.230958e-01,1.841147e+04,2.130958e-01,8.705840e-01,8.704275e-01,2.865328e-02,4.408500e-07,2.001462e+01,-8.555034e-03,2.002318e+01,2.299115e+01,1.742237e+02
1.937554e+04,2.242539e-01,1.851154e+04,2.142539e-01,8.706378e-01,8.704658e-01,2.869727e-02,4.384112e-07,2.001462e+01,-8.555034e-03,2.002318e+01,2.298973e+01,1.740637e+02
1.947560e+04,2.254120e-01,1.861160e+04,2.154120e-01,8.706916e-01,8.705038e-01,2.874101e-02,4.359975e-07,2.001462e+01,-8.555034e-03,2.002318e+01,2.298831e+01,1.739037e+02
1.957566e+04,2.265702e-01,1.871166e+04,2.165702e-01,8.707454e-01,8.705417e-01,2.878452e-02,4.336087e-07,2.001462e+01,-8.555034e-03,2.002318e+01,2.298689e+01,1.737437e+02
1.967572e+04,2.277283e-01,1.881172e+04,2.177283e-01,8.707968e-01,8.705794e-01,2.882779e-02,4.312443e-07,2.001462e+01,-8.555034e-03,2.002318e+01,2.298553e+01,1.736051e+02
1.977579e+04,2.288864e-01,1.891179e+04,2.188864e-01,8.708267e-01,8.706168e-01,2.887082e-02,4.289039e-07,2.001462e+01,-8.555034e-03,2.002318e+01,2.298474e+01,1.736552e+02
1.987585e+04,2.300445e-01,1.901185e+04,2.200445e-01,8.708566e-01,8.706541e-01,2.891362e-02,4.265872e-07,2.001462e+01,-8.555034e-03,2.002318e+01,2.298395e+01,1.737052e+02
1.997591e+04,2.312027e-01,1.911191e+04,2.212027e-01,8.708865e-01,8.706912e-01,2.895619e-02,4.242939e-07,2.001462e+01,-8.555034e-03,2.002318e+01,2.298316e+01,1.737553e+02
2.007597e+04,2.323608e-01,1.921197e+04,2.223608e-01,8.709165e-01,8.707280e-01,2.899853e-02,4.220235e-07,2.001462e+01,-8.555034e-03,2.002318e+01,2.298237e+01,1.738053e+02
2.017604e+04,2.335189e-01,1.931204e+04,2.235189e-01,8.709464e-01,8.707647e-01,2.904065e-02,4.197757e-07,2.001462e+01,-8.555034e-03,2.002318e+01,2.298158e+01,1.738554e+02
2.027610e+04,2.346771e-01,1.941210e+04,2.246771e-01,8.709763e-01,8.708012e-01,2.908254e-02,4.175503e-07,2.001462e+01,-8.555034e-03,2.002318e+01,2.298079e+01,1.739054e+02
2.037616e+04,2.358352e-01,1.951216e+04,2.258352e-01,8.710063e-01,8.708375e-01,2.912421e-02,4.153468e-07,2.001462e+01,-8.555034e-03,2.002318e+01,2.298000e+01,1.739555e+02
2.047622e+04,2.369933e-01,1.961222e+04,2.269933e-01,8.710362e-01,8.708736e-01,2.916566e-02,4.131650e-07,2.001462e+01,-8.555034e-03,2.002318e+01,2.297921e+01,1.740055e+02
2.057629e+04,2.381514e-01,1.971229e+04,2.281514e-01,8.710661e-01,8.709095e-01,2.920690e-02,4.110045e-07,2.001462e+01,-8.555034e-03,2.002318e+01,2.297842e+01,1.740556e+02
2.067635e+04,2.393096e-01,1.981235e+04,2.293096e-01,8.710957e-01,8.709452e-01,2.924792e-02,4.088651e-07,2.001476e+01,-8.625954e-03,2.002339e+01,2.297781e+01,1.741000e+02
2.077641e+04,2.404677e-01,1.991241e+04,2.304677e-01,8.711223e-01,8.709807e-01,2.928872e-02,4.067463e-07,2.001603e+01,-9.259821e-03,2.002529e+01,2.297866e+01,1.741000e+02
2.087647e+04,2.416258e-01,2.001247e+04,2.316258e-01,8.711489e-01,8.710161e-01,2.932932e-02,4.046480e-07,2.001730e+01,-9.893687e-03,2.002720e+01,2.297951e+01,1.741000e+02
2.097653e+04,2.427840e-01,2.011253e+04,2.327840e-01,8.711755e-01,8.710513e-01,2.936970e-02,4.025698e-07,2.001857e+01,-1.052755e-02,2.002910e+01,2.298036e+01,1.741000e+02
2.107660e+04,2.439421e-01,2.021260e+04,2.339421e-01,8.712021e-01,8.710863e-01,2.940988e-02,4.005114e-07,2.001984e+01,-1.116142e-02,2.003101e+01,2.298121e+01,1.741000e+02
2.117666e+04,2.451002e-01,2.031266e+04,2.351002e-01,8.712288e-01,8.711211e-01,2.944985e-02,3.984725e-07,2.002111e+01,-1.179529e-02,2.003291e+01,2.298206e+01,1.741000e+02
2.127672e+04,2.462584e-01,2.041272e+04,2.362584e-01,8.712554e-01,8.711557e-01,2.948962e-02,3.964530e-07,2.002238e+01,-1.242915e-02,2.003481e+01,2.298291e+01,1.741000e+02
2.137678e+04,2.474165e-01,2.051278e+04,2.374165e-01,8.712820e-01,8.711902e-01,2.952919e-02,3.944524e-07,2.002365e+01,-1.306302e-02,2.003672e+01,2.298376e+01,1.741000e+02
2.147685e+04,2.485746e-01,2.061285e+04,2.385746e-01,8.713086e-01,8.712245e-01,2.956856e-02,3.924706e-07,2.002492e+01,-1.369688e-02,2.003862e+01,2.298461e+01,1.741000e+02
2.157691e+04,2.497327e-01,2.071291e+04,2.397327e-01,8.713352e-01,8.712586e-01,2.960774e-02,3.905073e-07,2.002619e+01,-1.433075e-02,2.004053e+01,2.298546e+01,1.741000e+02
2.167697e+04,2.508909e-01,2.081297e+04,2.408909e-01,8.713628e-01,8.712926e-01,2.964671e-02,3.885622e-07,2.002716e+01,-1.488752e-02,2.004204e+01,2.298591e+01,1.741036e+02
2.177703e+04,2.520490e-01,2.091303e+04,2.420490e-01,8.713974e-01,8.713264e-01,2.968550e-02,3.866350e-07,2.002589e+01,-1.488752e-02,2.004077e+01,2.298355e+01,1.741337e+02
2.187710e+04,2.532071e-01,2.101310e+04,2.432071e-01,8.714320e-01,8.713600e-01,2.972409e-02,3.847256e-07,2.002462e+01,-1.488752e-02,2.003951e+01,2.298118e+01,1.741637e+02
2.197716e+04,2.543653e-01,2.111316e+04,2.443653e-01,8.714666e-01,8.713935e-01,2.976249e-02,3.828337e-07,2.002335e+01,-1.488752e-02,2.003824e+01,2.297881e+01,1.741937e+02
2.207722e+04,2.555234e-01,2.121322e+04,2.455234e-01,8.715011e-01,8.714268e-01,2.980070e-02,3.809589e-07,2.002208e+01,-1.488752e-02,2.003697e+01,2.297644e+01,1.742237e+02
2.217728e+04,2.566815e-01,2.131328e+04,2.466815e-01,8.715357e-01,8.714599e-01,2.983873e-02,3.791012e-07,2.002081e+01,-1.488752e-02,2.003570e+01,2.297407e+01,1.742537e+02
2.227735e+04,2.578396e-01,2.141335e+04,2.478396e-01,8.715703e-01,8.714929e-01,2.987657e-02,3.772603e-07,2.001954e+01,-1.488752e-02,2.003443e+01,2.297170e+01,1.742837e+02
2.237741e+04,2.589978e-01,2.151341e+04,2.489978e-01,8.716049e-01,8.715257e-01,2.991423e-02,3.754359e-07,2.001827e+01,-1.488752e-02,2.003316e+01,2.296933e+01,1.743137e+02
2.247747e+04,2.601559e-01,2.161347e+04,2.501559e-01,8.716395e-01,8.715584e-01,2.995170e-02,3.736279e-07,2.001700e+01,-1.488752e-02,2.003189e+01,2.296697e+01,1.743437e+02
2.257753e+04,2.613140e-01,2.171353e+04,2.513140e-01,8.716741e-01,8.715909e-01,2.998900e-02,3.718359e-07,2.001573e+01,-1.488752e-02,2.003062e+01,2.296460e+01,1.743737e+02
2.267759e+04,2.624722e-01,2.181359e+04,2.524722e-01,8.717073e-01,8.716232e-01,3.002612e-02,3.700599e-07,2.001478e+01,-1.488752e-02,2.002966e+01,2.296262e+01,1.744025e+02
2.277766e+04,2.636303e-01,2.191366e+04,2.536303e-01,8.717306e-01,8.716554e-01,3.006306e-02,3.682995e-07,2.001605e+01,-1.488752e-02,2.003093e+01,2.296347e+01,1.744225e+02
2.287772e+04,2.647884e-01,2.201372e+04,2.547884e-01,8.717539e-01,8.716875e-01,3.009982e-02,3.665546e-07,2.001732e+01,-1.488752e-02,2.003220e+01,2.296431e+01,1.744425e+02
2.297778e+04,2.659465e-01,2.211378e+04,2.559465e-01,8.717772e-01,8.717194e-01,3.013642e-02,3.648250e-07,2.001859e+01,-1.488752e-02,2.003347e+01,2.296515e+01,1.744625e+02
2.307784e+04,2.671047e-01,2.221384e+04,2.571047e-01,8.718005e-01,8.717511e-01,3.017283e-02,3.631105e-07,2.001986e+01,-1.488752e-02,2.003474e+01,2.296599e+01,1.744825e+02
2.317791e+04,2.682628e-01,2.231391e+04,2.582628e-01,8.718238e-01,8.717827e-01,3.020908e-02,3.614108e-07,2.002113e+01,-1.488752e-02,2.003602e+01,2.296684e+01,1.745026e+02
2.327797e+04,2.694209e-01,2.241397e+04,2.594209e-01,8.718471e-01,8.718142e-01,3.024516e-02,3.597259e-07,2.002240e+01,-1.488752e-02,2.003729e+01,2.296768e+01,1.745226e+02
2.337803e+04,2.705791e-01,2.251403e+04,2.605791e-01,8.718704e-01,8.718455e-01,3.028107e-02,3.580554e-07,2.002367e+01,-1.488752e-02,2.003856e+01,2.296852e+01,1.745426e+02
2.347809e+04,2.717372e-01,2.261409e+04,2.617372e-01,8.718938e-01,8.718767e-01,3.031682e-02,3.563993e-07,2.002494e+01,-1.488752e-02,2.003983e+01,2.296936e+01,1.745626e+02
2.357816e+04,2.728953e-01,2.271416e+04,2.628953e-01,8.719171e-01,8.719077e-01,3.035240e-02,3.547572e-07,2.002621e+01,-1.488752e-02,2.004110e+01,2.297021e+01,1.745826e+02
2.367822e+04,2.740535e-01,2.281422e+04,2.640535e-01,8.719414e-01,8.719386e-01,3.038781e-02,3.531292e-07,2.002723e+01,-1.480360e-02,2.004203e+01,2.297072e+01,1.746013e+02
2.377828e+04,2.752116e-01,2.291428e+04,2.652116e-01,8.719727e-01,8.719693e-01,3.042307e-02,3.515149e-07,2.002659e+01,-1.417028e-02,2.004076e+01,2.296907e+01,1.746113e+02
2.387834e+04,2.763697e-01,2.301434e+04,2.663697e-01,8.720040e-01,8.719999e-01,3.045816e-02,3.499142e-07,2.002596e+01,-1.353696e-02,2.003949e+01,2.296743e+01,1.746213e+02
2.397841e+04,2.775278e-01,2.311441e+04,2.675278e-01,8.720353e-01,8.720304e-01,3.049309e-02,3.483269e-07,2.002532e+01,-1.290365e-02,2.003823e+01,2.296578e+01,1.746313e+02
