Repository: brandonlampe/CS_Data

# Repository for Crushed Salt Data
**Grant No: 456417**

This is a work in progress!

## Repository Content

### Directory Names
A uniform namining structure still in progress, but in general directories are named according to the following:
 - Names contain no spaces, a single underscore "_" will be used as a file name seperator.
 - Files are for the Crushed Salt Project (CSP); therefore, the first three charaters of each file are "CSP".
 - Folders are organized by which frame the test was performed on i.e., A2 or A3.
 - The fifth and sixth charaters of each file name will therefore be "A" followed by the frame number.

File: UNM_WP_HY_175_15/STAGE02/CREEP_FIT/175_15_STAGE02_CREEP_OUT.csv (part 3 of 4)
Analysis by Brandon Lampe, performed on: 2017/01/30 19:47:15
Experimental results below begin at: 2016/12/22 10:12:32
Duration (sec),Duration (day),Elapsed Time (sec),Elapsed Time (day),Interpolated Fractional Density,Fit to Fractional Density,Fit to Volume Strain,Fit to Volume Strain Rate (1/sec),Confining Pressure (MPa),Pore Pressure (MPa),Terzaghi Pressure (MPa),Solid Pressure (MPa),Temperature (C))
4.759312e+04,5.508463e-01,4.672912e+04,5.408463e-01,8.770201e-01,8.768521e-01,3.600721e-02,1.610862e-07,2.002640e+01,-1.443123e-02,2.004083e+01,2.283662e+01,1.751784e+02
4.769318e+04,5.520045e-01,4.682918e+04,5.420045e-01,8.770289e-01,8.768662e-01,3.602331e-02,1.606897e-07,2.002713e+01,-1.470994e-02,2.004184e+01,2.283726e+01,1.751720e+02
4.779325e+04,5.531626e-01,4.692925e+04,5.431626e-01,8.770088e-01,8.768803e-01,3.603937e-02,1.602948e-07,2.002650e+01,-1.407607e-02,2.004057e+01,2.283698e+01,1.750719e+02
4.789331e+04,5.543207e-01,4.702931e+04,5.443207e-01,8.769887e-01,8.768944e-01,3.605539e-02,1.599016e-07,2.002586e+01,-1.344220e-02,2.003930e+01,2.283669e+01,1.749718e+02
4.799337e+04,5.554788e-01,4.712937e+04,5.454788e-01,8.769685e-01,8.769084e-01,3.607137e-02,1.595101e-07,2.002523e+01,-1.280834e-02,2.003804e+01,2.283640e+01,1.748717e+02
4.809343e+04,5.566370e-01,4.722943e+04,5.466370e-01,8.769484e-01,8.769224e-01,3.608731e-02,1.591202e-07,2.002459e+01,-1.217447e-02,2.003677e+01,2.283611e+01,1.747716e+02
4.819350e+04,5.577951e-01,4.732950e+04,5.477951e-01,8.769283e-01,8.769363e-01,3.610322e-02,1.587320e-07,2.002396e+01,-1.154061e-02,2.003550e+01,2.283582e+01,1.746715e+02
4.829356e+04,5.589532e-01,4.742956e+04,5.489532e-01,8.769081e-01,8.769502e-01,3.611908e-02,1.583453e-07,2.002332e+01,-1.090674e-02,2.003423e+01,2.283553e+01,1.745714e+02
4.839362e+04,5.601114e-01,4.752962e+04,5.501114e-01,8.768880e-01,8.769641e-01,3.613491e-02,1.579603e-07,2.002269e+01,-1.027287e-02,2.003296e+01,2.283524e+01,1.744713e+02
4.849368e+04,5.612695e-01,4.762968e+04,5.512695e-01,8.768678e-01,8.769779e-01,3.615069e-02,1.575769e-07,2.002205e+01,-9.639007e-03,2.003169e+01,2.283496e+01,1.743712e+02
4.859375e+04,5.624276e-01,4.772975e+04,5.524276e-01,8.768477e-01,8.769918e-01,3.616644e-02,1.571951e-07,2.002142e+01,-9.005141e-03,2.003042e+01,2.283467e+01,1.742711e+02
4.869381e+04,5.635857e-01,4.782981e+04,5.535857e-01,8.768414e-01,8.770055e-01,3.618215e-02,1.568149e-07,2.002097e+01,-8.555034e-03,2.002952e+01,2.283425e+01,1.742087e+02
4.879387e+04,5.647439e-01,4.792987e+04,5.547439e-01,8.768688e-01,8.770193e-01,3.619782e-02,1.564362e-07,2.002097e+01,-8.555034e-03,2.002952e+01,2.283354e+01,1.742387e+02
4.889393e+04,5.659020e-01,4.802993e+04,5.559020e-01,8.768963e-01,8.770330e-01,3.621346e-02,1.560591e-07,2.002097e+01,-8.555034e-03,2.002952e+01,2.283282e+01,1.742686e+02
4.899400e+04,5.670601e-01,4.813000e+04,5.570601e-01,8.769238e-01,8.770467e-01,3.622905e-02,1.556836e-07,2.002097e+01,-8.555034e-03,2.002952e+01,2.283211e+01,1.742986e+02
4.909406e+04,5.682183e-01,4.823006e+04,5.582183e-01,8.769513e-01,8.770603e-01,3.624461e-02,1.553096e-07,2.002097e+01,-8.555034e-03,2.002952e+01,2.283139e+01,1.743286e+02
4.919412e+04,5.693764e-01,4.833012e+04,5.593764e-01,8.769787e-01,8.770739e-01,3.626014e-02,1.549372e-07,2.002097e+01,-8.555034e-03,2.002952e+01,2.283068e+01,1.743586e+02
4.929418e+04,5.705345e-01,4.843018e+04,5.605345e-01,8.770062e-01,8.770875e-01,3.627562e-02,1.545663e-07,2.002097e+01,-8.555034e-03,2.002952e+01,2.282996e+01,1.743886e+02
4.939424e+04,5.716927e-01,4.853024e+04,5.616927e-01,8.770337e-01,8.771011e-01,3.629107e-02,1.541969e-07,2.002097e+01,-8.555034e-03,2.002952e+01,2.282925e+01,1.744185e+02
4.949431e+04,5.728508e-01,4.863031e+04,5.628508e-01,8.770612e-01,8.771146e-01,3.630648e-02,1.538290e-07,2.002097e+01,-8.555034e-03,2.002952e+01,2.282853e+01,1.744485e+02
4.959437e+04,5.740089e-01,4.873037e+04,5.640089e-01,8.770886e-01,8.771281e-01,3.632185e-02,1.534626e-07,2.002097e+01,-8.555034e-03,2.002952e+01,2.282781e+01,1.744785e+02
4.969443e+04,5.751670e-01,4.883043e+04,5.651670e-01,8.771139e-01,8.771415e-01,3.633719e-02,1.530977e-07,2.002055e+01,-8.734183e-03,2.002928e+01,2.282671e+01,1.744859e+02
4.979449e+04,5.763252e-01,4.893049e+04,5.663252e-01,8.771333e-01,8.771549e-01,3.635249e-02,1.527343e-07,2.001907e+01,-9.368598e-03,2.002844e+01,2.282460e+01,1.744358e+02
4.989456e+04,5.774833e-01,4.903056e+04,5.674833e-01,8.771528e-01,8.771683e-01,3.636776e-02,1.523724e-07,2.001759e+01,-1.000301e-02,2.002759e+01,2.282250e+01,1.743857e+02
4.999462e+04,5.786414e-01,4.913062e+04,5.686414e-01,8.771723e-01,8.771817e-01,3.638299e-02,1.520119e-07,2.001611e+01,-1.063743e-02,2.002675e+01,2.282039e+01,1.743356e+02
5.009468e+04,5.797996e-01,4.923068e+04,5.697996e-01,8.771918e-01,8.771950e-01,3.639818e-02,1.516529e-07,2.001463e+01,-1.127184e-02,2.002591e+01,2.281829e+01,1.742855e+02
5.019474e+04,5.809577e-01,4.933074e+04,5.709577e-01,8.772113e-01,8.772083e-01,3.641333e-02,1.512953e-07,2.001316e+01,-1.190626e-02,2.002506e+01,2.281619e+01,1.742354e+02
5.029481e+04,5.821158e-01,4.943081e+04,5.721158e-01,8.772308e-01,8.772216e-01,3.642846e-02,1.509392e-07,2.001168e+01,-1.254067e-02,2.002422e+01,2.281408e+01,1.741853e+02
5.039487e+04,5.832739e-01,4.953087e+04,5.732739e-01,8.772503e-01,8.772348e-01,3.644354e-02,1.505845e-07,2.001020e+01,-1.317509e-02,2.002337e+01,2.281198e+01,1.741352e+02
5.049493e+04,5.844321e-01,4.963093e+04,5.744321e-01,8.772698e-01,8.772480e-01,3.645859e-02,1.502312e-07,2.000872e+01,-1.380950e-02,2.002253e+01,2.280988e+01,1.740851e+02
5.059499e+04,5.855902e-01,4.973099e+04,5.755902e-01,8.772893e-01,8.772612e-01,3.647361e-02,1.498794e-07,2.000724e+01,-1.444392e-02,2.002168e+01,2.280777e+01,1.740350e+02
5.069506e+04,5.867483e-01,4.983106e+04,5.767483e-01,8.773051e-01,8.772743e-01,3.648859e-02,1.495289e-07,2.000646e+01,-1.469703e-02,2.002116e+01,2.280650e+01,1.740150e+02
5.079512e+04,5.879065e-01,4.993112e+04,5.779065e-01,8.773125e-01,8.772874e-01,3.650353e-02,1.491799e-07,2.000730e+01,-1.406372e-02,2.002137e+01,2.280718e+01,1.740650e+02
5.089518e+04,5.890646e-01,5.003118e+04,5.790646e-01,8.773199e-01,8.773005e-01,3.651844e-02,1.488322e-07,2.000814e+01,-1.343040e-02,2.002157e+01,2.280786e+01,1.741151e+02
5.099524e+04,5.902227e-01,5.013124e+04,5.802227e-01,8.773273e-01,8.773136e-01,3.653332e-02,1.484859e-07,2.000898e+01,-1.279708e-02,2.002178e+01,2.280854e+01,1.741651e+02
5.109531e+04,5.913808e-01,5.023131e+04,5.813808e-01,8.773346e-01,8.773266e-01,3.654816e-02,1.481410e-07,2.000983e+01,-1.216376e-02,2.002199e+01,2.280922e+01,1.742151e+02
5.119537e+04,5.925390e-01,5.033137e+04,5.825390e-01,8.773420e-01,8.773396e-01,3.656296e-02,1.477974e-07,2.001067e+01,-1.153044e-02,2.002220e+01,2.280990e+01,1.742651e+02
5.129543e+04,5.936971e-01,5.043143e+04,5.836971e-01,8.773494e-01,8.773525e-01,3.657773e-02,1.474552e-07,2.001151e+01,-1.089712e-02,2.002241e+01,2.281058e+01,1.743151e+02
5.139549e+04,5.948552e-01,5.053149e+04,5.848552e-01,8.773568e-01,8.773655e-01,3.659247e-02,1.471144e-07,2.001235e+01,-1.026380e-02,2.002261e+01,2.281125e+01,1.743651e+02
5.149555e+04,5.960134e-01,5.063155e+04,5.860134e-01,8.773642e-01,8.773784e-01,3.660718e-02,1.467748e-07,2.001319e+01,-9.630483e-03,2.002282e+01,2.281193e+01,1.744151e+02
5.159562e+04,5.971715e-01,5.073162e+04,5.871715e-01,8.773715e-01,8.773912e-01,3.662185e-02,1.464367e-07,2.001403e+01,-8.997164e-03,2.002303e+01,2.281261e+01,1.744651e+02
5.169568e+04,5.983296e-01,5.083168e+04,5.883296e-01,8.773767e-01,8.774041e-01,3.663648e-02,1.460998e-07,2.001462e+01,-8.746389e-03,2.002337e+01,2.281311e+01,1.744970e+02
5.179574e+04,5.994878e-01,5.093174e+04,5.894878e-01,8.773767e-01,8.774169e-01,3.665108e-02,1.457643e-07,2.001462e+01,-9.380255e-03,2.002400e+01,2.281320e+01,1.744870e+02
5.189580e+04,6.006459e-01,5.103180e+04,5.906459e-01,8.773767e-01,8.774297e-01,3.666565e-02,1.454300e-07,2.001462e+01,-1.001412e-02,2.002463e+01,2.281329e+01,1.744770e+02
5.199587e+04,6.018040e-01,5.113187e+04,5.918040e-01,8.773767e-01,8.774424e-01,3.668019e-02,1.450971e-07,2.001462e+01,-1.064799e-02,2.002527e+01,2.281338e+01,1.744669e+02
5.209593e+04,6.029621e-01,5.123193e+04,5.929621e-01,8.773767e-01,8.774551e-01,3.669469e-02,1.447655e-07,2.001462e+01,-1.128185e-02,2.002590e+01,2.281347e+01,1.744569e+02
5.219599e+04,6.041203e-01,5.133199e+04,5.941203e-01,8.773767e-01,8.774678e-01,3.670916e-02,1.444351e-07,2.001462e+01,-1.191572e-02,2.002654e+01,2.281356e+01,1.744469e+02
5.229605e+04,6.052784e-01,5.143205e+04,5.952784e-01,8.773767e-01,8.774805e-01,3.672359e-02,1.441061e-07,2.001462e+01,-1.254959e-02,2.002717e+01,2.281364e+01,1.744369e+02
5.239612e+04,6.064365e-01,5.153212e+04,5.964365e-01,8.773767e-01,8.774932e-01,3.673800e-02,1.437783e-07,2.001462e+01,-1.318345e-02,2.002780e+01,2.281373e+01,1.744269e+02
5.249618e+04,6.075947e-01,5.163218e+04,5.975947e-01,8.773767e-01,8.775058e-01,3.675237e-02,1.434517e-07,2.001462e+01,-1.381732e-02,2.002844e+01,2.281382e+01,1.744169e+02
5.259624e+04,6.087528e-01,5.173224e+04,5.987528e-01,8.773767e-01,8.775183e-01,3.676671e-02,1.431265e-07,2.001462e+01,-1.445119e-02,2.002907e+01,2.281391e+01,1.744069e+02
5.269630e+04,6.099109e-01,5.183230e+04,5.999109e-01,8.773815e-01,8.775309e-01,3.678101e-02,1.428024e-07,2.001502e+01,-1.488752e-02,2.002990e+01,2.281430e+01,1.743938e+02
5.279637e+04,6.110690e-01,5.193237e+04,6.010690e-01,8.773970e-01,8.775434e-01,3.679528e-02,1.424797e-07,2.001629e+01,-1.488752e-02,2.003117e+01,2.281534e+01,1.743737e+02
5.289643e+04,6.122272e-01,5.203243e+04,6.022272e-01,8.774124e-01,8.775559e-01,3.680952e-02,1.421581e-07,2.001756e+01,-1.488752e-02,2.003244e+01,2.281639e+01,1.743537e+02
5.299649e+04,6.133853e-01,5.213249e+04,6.033853e-01,8.774279e-01,8.775684e-01,3.682373e-02,1.418378e-07,2.001883e+01,-1.488752e-02,2.003371e+01,2.281743e+01,1.743337e+02
5.309655e+04,6.145434e-01,5.223255e+04,6.045434e-01,8.774433e-01,8.775808e-01,3.683791e-02,1.415187e-07,2.002010e+01,-1.488752e-02,2.003498e+01,2.281848e+01,1.743137e+02
5.319661e+04,6.157016e-01,5.233261e+04,6.057016e-01,8.774588e-01,8.775932e-01,3.685205e-02,1.412008e-07,2.002137e+01,-1.488752e-02,2.003626e+01,2.281952e+01,1.742937e+02
5.329668e+04,6.168597e-01,5.243268e+04,6.068597e-01,8.774742e-01,8.776056e-01,3.686617e-02,1.408842e-07,2.002264e+01,-1.488752e-02,2.003753e+01,2.282057e+01,1.742736e+02
5.339674e+04,6.180178e-01,5.253274e+04,6.080178e-01,8.774897e-01,8.776180e-01,3.688025e-02,1.405687e-07,2.002391e+01,-1.488752e-02,2.003880e+01,2.282162e+01,1.742536e+02
5.349680e+04,6.191759e-01,5.263280e+04,6.091759e-01,8.775051e-01,8.776303e-01,3.689430e-02,1.402544e-07,2.002518e+01,-1.488752e-02,2.004007e+01,2.282266e+01,1.742336e+02
5.359686e+04,6.203341e-01,5.273286e+04,6.103341e-01,8.775206e-01,8.776426e-01,3.690832e-02,1.399413e-07,2.002645e+01,-1.488752e-02,2.004134e+01,2.282371e+01,1.742136e+02
5.369693e+04,6.214922e-01,5.283293e+04,6.114922e-01,8.775397e-01,8.776549e-01,3.692230e-02,1.396294e-07,2.002731e+01,-1.468415e-02,2.004199e+01,2.282416e+01,1.742225e+02
5.379699e+04,6.226503e-01,5.293299e+04,6.126503e-01,8.775665e-01,8.776671e-01,3.693626e-02,1.393187e-07,2.002731e+01,-1.405138e-02,2.004136e+01,2.282338e+01,1.742924e+02
5.389705e+04,6.238085e-01,5.303305e+04,6.138085e-01,8.775933e-01,8.776794e-01,3.695019e-02,1.390091e-07,2.002731e+01,-1.341861e-02,2.004073e+01,2.282259e+01,1.743624e+02
5.399711e+04,6.249666e-01,5.313311e+04,6.149666e-01,8.776202e-01,8.776916e-01,3.696408e-02,1.387007e-07,2.002731e+01,-1.278584e-02,2.004010e+01,2.282180e+01,1.744323e+02
5.409718e+04,6.261247e-01,5.323318e+04,6.161247e-01,8.776470e-01,8.777037e-01,3.697794e-02,1.383935e-07,2.002731e+01,-1.215306e-02,2.003946e+01,2.282102e+01,1.745023e+02
5.419724e+04,6.272829e-01,5.333324e+04,6.172829e-01,8.776738e-01,8.777159e-01,3.699178e-02,1.380874e-07,2.002731e+01,-1.152029e-02,2.003883e+01,2.282023e+01,1.745722e+02
5.429730e+04,6.284410e-01,5.343330e+04,6.184410e-01,8.777007e-01,8.777280e-01,3.700558e-02,1.377825e-07,2.002731e+01,-1.088752e-02,2.003820e+01,2.281944e+01,1.746422e+02
5.439736e+04,6.295991e-01,5.353336e+04,6.195991e-01,8.777275e-01,8.777401e-01,3.701935e-02,1.374786e-07,2.002731e+01,-1.025475e-02,2.003757e+01,2.281866e+01,1.747121e+02
5.449743e+04,6.307572e-01,5.363343e+04,6.207572e-01,8.777543e-01,8.777521e-01,3.703309e-02,1.371760e-07,2.002731e+01,-9.621974e-03,2.003693e+01,2.281787e+01,1.747821e+02
5.459749e+04,6.319154e-01,5.373349e+04,6.219154e-01,8.777812e-01,8.777642e-01,3.704680e-02,1.368744e-07,2.002731e+01,-8.989202e-03,2.003630e+01,2.281709e+01,1.748520e+02
5.469755e+04,6.330735e-01,5.383355e+04,6.230735e-01,8.778072e-01,8.777762e-01,3.706048e-02,1.365740e-07,2.002691e+01,-8.555034e-03,2.003547e+01,2.281590e+01,1.748906e+02
5.479761e+04,6.342316e-01,5.393361e+04,6.242316e-01,8.778314e-01,8.777882e-01,3.707413e-02,1.362746e-07,2.002564e+01,-8.555034e-03,2.003420e+01,2.281382e+01,1.748605e+02
5.489767e+04,6.353898e-01,5.403367e+04,6.253898e-01,8.778556e-01,8.778001e-01,3.708775e-02,1.359764e-07,2.002437e+01,-8.555034e-03,2.003293e+01,2.281174e+01,1.748305e+02
5.499774e+04,6.365479e-01,5.413374e+04,6.265479e-01,8.778798e-01,8.778120e-01,3.710135e-02,1.356793e-07,2.002310e+01,-8.555034e-03,2.003166e+01,2.280967e+01,1.748005e+02
5.509780e+04,6.377060e-01,5.423380e+04,6.277060e-01,8.779040e-01,8.778239e-01,3.711491e-02,1.353832e-07,2.002183e+01,-8.555034e-03,2.003039e+01,2.280759e+01,1.747705e+02
5.519786e+04,6.388641e-01,5.433386e+04,6.288641e-01,8.779282e-01,8.778358e-01,3.712844e-02,1.350883e-07,2.002056e+01,-8.555034e-03,2.002912e+01,2.280552e+01,1.747404e+02
5.529792e+04,6.400223e-01,5.443392e+04,6.300223e-01,8.779524e-01,8.778477e-01,3.714194e-02,1.347944e-07,2.001929e+01,-8.555034e-03,2.002785e+01,2.280344e+01,1.747104e+02
5.539799e+04,6.411804e-01,5.453399e+04,6.311804e-01,8.779766e-01,8.778595e-01,3.715542e-02,1.345016e-07,2.001802e+01,-8.555034e-03,2.002658e+01,2.280136e+01,1.746804e+02
5.549805e+04,6.423385e-01,5.463405e+04,6.323385e-01,8.780008e-01,8.778713e-01,3.716886e-02,1.342099e-07,2.001675e+01,-8.555034e-03,2.002531e+01,2.279929e+01,1.746503e+02
5.559811e+04,6.434967e-01,5.473411e+04,6.334967e-01,8.780250e-01,8.778831e-01,3.718227e-02,1.339193e-07,2.001548e+01,-8.555034e-03,2.002403e+01,2.279721e+01,1.746203e+02
5.569817e+04,6.446548e-01,5.483417e+04,6.346548e-01,8.780387e-01,8.778948e-01,3.719566e-02,1.336297e-07,2.001435e+01,-8.555034e-03,2.002290e+01,2.279557e+01,1.745514e+02
5.579824e+04,6.458129e-01,5.493424e+04,6.358129e-01,8.780307e-01,8.779066e-01,3.720902e-02,1.333411e-07,2.001351e+01,-8.555034e-03,2.002206e+01,2.279482e+01,1.744013e+02
5.589830e+04,6.469710e-01,5.503430e+04,6.369710e-01,8.780226e-01,8.779183e-01,3.722234e-02,1.330536e-07,2.001266e+01,-8.555034e-03,2.002122e+01,2.279407e+01,1.742511e+02
5.599836e+04,6.481292e-01,5.513436e+04,6.381292e-01,8.780145e-01,8.779299e-01,3.723564e-02,1.327672e-07,2.001182e+01,-8.555034e-03,2.002038e+01,2.279332e+01,1.741010e+02
5.609842e+04,6.492873e-01,5.523442e+04,6.392873e-01,8.780065e-01,8.779416e-01,3.724891e-02,1.324817e-07,2.001098e+01,-8.555034e-03,2.001953e+01,2.279257e+01,1.739508e+02
5.619849e+04,6.504454e-01,5.533449e+04,6.404454e-01,8.779984e-01,8.779532e-01,3.726216e-02,1.321973e-07,2.001014e+01,-8.555034e-03,2.001869e+01,2.279182e+01,1.738007e+02
5.629855e+04,6.516036e-01,5.543455e+04,6.416036e-01,8.779903e-01,8.779648e-01,3.727537e-02,1.319140e-07,2.000929e+01,-8.555034e-03,2.001785e+01,2.279107e+01,1.736505e+02
5.639861e+04,6.527617e-01,5.553461e+04,6.427617e-01,8.779823e-01,8.779764e-01,3.728856e-02,1.316316e-07,2.000845e+01,-8.555034e-03,2.001701e+01,2.279032e+01,1.735004e+02
5.649867e+04,6.539198e-01,5.563467e+04,6.439198e-01,8.779742e-01,8.779879e-01,3.730171e-02,1.313503e-07,2.000761e+01,-8.555034e-03,2.001617e+01,2.278957e+01,1.733502e+02
5.659873e+04,6.550780e-01,5.573473e+04,6.450780e-01,8.779661e-01,8.779995e-01,3.731484e-02,1.310700e-07,2.000677e+01,-8.555034e-03,2.001532e+01,2.278882e+01,1.732001e+02
5.669880e+04,6.562361e-01,5.583480e+04,6.462361e-01,8.779724e-01,8.780110e-01,3.732794e-02,1.307906e-07,2.000670e+01,-8.555034e-03,2.001525e+01,2.278858e+01,1.731300e+02
5.679886e+04,6.573942e-01,5.593486e+04,6.473942e-01,8.780074e-01,8.780225e-01,3.734102e-02,1.305123e-07,2.000818e+01,-8.555034e-03,2.001673e+01,2.278935e+01,1.732201e+02
5.689892e+04,6.585523e-01,5.603492e+04,6.485523e-01,8.780423e-01,8.780339e-01,3.735406e-02,1.302350e-07,2.000965e+01,-8.555034e-03,2.001821e+01,2.279013e+01,1.733102e+02
5.699898e+04,6.597105e-01,5.613498e+04,6.497105e-01,8.780773e-01,8.780453e-01,3.736708e-02,1.299586e-07,2.001113e+01,-8.555034e-03,2.001969e+01,2.279090e+01,1.734003e+02
5.709905e+04,6.608686e-01,5.623505e+04,6.508686e-01,8.781123e-01,8.780567e-01,3.738007e-02,1.296833e-07,2.001261e+01,-8.555034e-03,2.002116e+01,2.279168e+01,1.734904e+02
5.719911e+04,6.620267e-01,5.633511e+04,6.520267e-01,8.781472e-01,8.780681e-01,3.739303e-02,1.294089e-07,2.001409e+01,-8.555034e-03,2.002264e+01,2.279245e+01,1.735805e+02
5.729917e+04,6.631849e-01,5.643517e+04,6.531849e-01,8.781822e-01,8.780795e-01,3.740597e-02,1.291355e-07,2.001556e+01,-8.555034e-03,2.002412e+01,2.279323e+01,1.736706e+02
5.739923e+04,6.643430e-01,5.653523e+04,6.543430e-01,8.782172e-01,8.780908e-01,3.741888e-02,1.288630e-07,2.001704e+01,-8.555034e-03,2.002560e+01,2.279400e+01,1.737606e+02
5.749930e+04,6.655011e-01,5.663530e+04,6.555011e-01,8.782521e-01,8.781021e-01,3.743176e-02,1.285915e-07,2.001852e+01,-8.555034e-03,2.002707e+01,2.279477e+01,1.738507e+02
5.759936e+04,6.666592e-01,5.673536e+04,6.566592e-01,8.782871e-01,8.781134e-01,3.744461e-02,1.283210e-07,2.002000e+01,-8.555034e-03,2.002855e+01,2.279555e+01,1.739408e+02
5.769942e+04,6.678174e-01,5.683542e+04,6.578174e-01,8.783071e-01,8.781247e-01,3.745744e-02,1.280514e-07,2.002075e+01,-8.555034e-03,2.002930e+01,2.279589e+01,1.740240e+02
5.779948e+04,6.689755e-01,5.693548e+04,6.589755e-01,8.782983e-01,8.781359e-01,3.747024e-02,1.277828e-07,2.002011e+01,-8.555034e-03,2.002867e+01,2.279539e+01,1.740940e+02
5.789955e+04,6.701336e-01,5.703555e+04,6.601336e-01,8.782896e-01,8.781471e-01,3.748301e-02,1.275151e-07,2.001948e+01,-8.555034e-03,2.002803e+01,2.279490e+01,1.741640e+02
5.799961e+04,6.712918e-01,5.713561e+04,6.612918e-01,8.782809e-01,8.781583e-01,3.749576e-02,1.272484e-07,2.001884e+01,-8.555034e-03,2.002740e+01,2.279440e+01,1.742340e+02
5.809967e+04,6.724499e-01,5.723567e+04,6.624499e-01,8.782721e-01,8.781695e-01,3.750848e-02,1.269825e-07,2.001821e+01,-8.555034e-03,2.002676e+01,2.279390e+01,1.743041e+02
5.819973e+04,6.736080e-01,5.733573e+04,6.636080e-01,8.782634e-01,8.781806e-01,3.752117e-02,1.267176e-07,2.001758e+01,-8.555034e-03,2.002613e+01,2.279341e+01,1.743741e+02
5.829980e+04,6.747661e-01,5.743580e+04,6.647661e-01,8.782547e-01,8.781918e-01,3.753383e-02,1.264537e-07,2.001694e+01,-8.555034e-03,2.002550e+01,2.279291e+01,1.744441e+02
5.839986e+04,6.759243e-01,5.753586e+04,6.659243e-01,8.782459e-01,8.782029e-01,3.754647e-02,1.261906e-07,2.001631e+01,-8.555034e-03,2.002486e+01,2.279242e+01,1.745141e+02
5.849992e+04,6.770824e-01,5.763592e+04,6.670824e-01,8.782372e-01,8.782139e-01,3.755909e-02,1.259285e-07,2.001567e+01,-8.555034e-03,2.002423e+01,2.279192e+01,1.745841e+02
5.859998e+04,6.782405e-01,5.773598e+04,6.682405e-01,8.782285e-01,8.782250e-01,3.757168e-02,1.256672e-07,2.001504e+01,-8.555034e-03,2.002359e+01,2.279143e+01,1.746541e+02
5.870004e+04,6.793987e-01,5.783604e+04,6.693987e-01,8.782283e-01,8.782360e-01,3.758424e-02,1.254069e-07,2.001527e+01,-8.773042e-03,2.002405e+01,2.279173e+01,1.746897e+02
5.880011e+04,6.805568e-01,5.793611e+04,6.705568e-01,8.782444e-01,8.782470e-01,3.759677e-02,1.251475e-07,2.001717e+01,-9.406361e-03,2.002658e+01,2.279356e+01,1.746597e+02
5.890017e+04,6.817149e-01,5.803617e+04,6.717149e-01,8.782605e-01,8.782580e-01,3.760928e-02,1.248890e-07,2.001907e+01,-1.003968e-02,2.002911e+01,2.279539e+01,1.746297e+02
5.900023e+04,6.828731e-01,5.813623e+04,6.728731e-01,8.782767e-01,8.782690e-01,3.762177e-02,1.246313e-07,2.002096e+01,-1.067300e-02,2.003164e+01,2.279722e+01,1.745997e+02
5.910029e+04,6.840312e-01,5.823629e+04,6.740312e-01,8.782928e-01,8.782799e-01,3.763422e-02,1.243745e-07,2.002286e+01,-1.130632e-02,2.003417e+01,2.279904e+01,1.745697e+02
5.920036e+04,6.851893e-01,5.833636e+04,6.751893e-01,8.783089e-01,8.782909e-01,3.764666e-02,1.241187e-07,2.002476e+01,-1.193964e-02,2.003670e+01,2.280087e+01,1.745397e+02
5.930042e+04,6.863474e-01,5.843642e+04,6.763474e-01,8.783250e-01,8.783018e-01,3.765906e-02,1.238637e-07,2.002665e+01,-1.257296e-02,2.003923e+01,2.280270e+01,1.745097e+02
5.940048e+04,6.875056e-01,5.853648e+04,6.775056e-01,8.783412e-01,8.783126e-01,3.767145e-02,1.236095e-07,2.002855e+01,-1.320627e-02,2.004176e+01,2.280453e+01,1.744796e+02
5.950054e+04,6.886637e-01,5.863654e+04,6.786637e-01,8.783573e-01,8.783235e-01,3.768380e-02,1.233563e-07,2.003045e+01,-1.383959e-02,2.004429e+01,2.280636e+01,1.744496e+02
5.960061e+04,6.898218e-01,5.873661e+04,6.798218e-01,8.783734e-01,8.783343e-01,3.769613e-02,1.231039e-07,2.003234e+01,-1.447291e-02,2.004682e+01,2.280819e+01,1.744196e+02
5.970067e+04,6.909800e-01,5.883667e+04,6.809800e-01,8.783798e-01,8.783451e-01,3.770844e-02,1.228523e-07,2.003264e+01,-1.466861e-02,2.004731e+01,2.280838e+01,1.743620e+02
5.980073e+04,6.921381e-01,5.893673e+04,6.821381e-01,8.783677e-01,8.783559e-01,3.772072e-02,1.226016e-07,2.002990e+01,-1.403475e-02,2.004393e+01,2.280549e+01,1.742519e+02
5.990079e+04,6.932962e-01,5.903679e+04,6.832962e-01,8.783556e-01,8.783667e-01,3.773297e-02,1.223518e-07,2.002716e+01,-1.340088e-02,2.004056e+01,2.280260e+01,1.741418e+02
6.000086e+04,6.944543e-01,5.913686e+04,6.844543e-01,8.783435e-01,8.783774e-01,3.774520e-02,1.221028e-07,2.002442e+01,-1.276702e-02,2.003718e+01,2.279970e+01,1.740317e+02
6.010092e+04,6.956125e-01,5.923692e+04,6.856125e-01,8.783314e-01,8.783881e-01,3.775741e-02,1.218547e-07,2.002168e+01,-1.213315e-02,2.003381e+01,2.279681e+01,1.739215e+02
6.020098e+04,6.967706e-01,5.933698e+04,6.867706e-01,8.783193e-01,8.783988e-01,3.776959e-02,1.216073e-07,2.001894e+01,-1.149928e-02,2.003044e+01,2.279392e+01,1.738114e+02
6.030104e+04,6.979287e-01,5.943704e+04,6.879287e-01,8.783072e-01,8.784095e-01,3.778175e-02,1.213609e-07,2.001620e+01,-1.086542e-02,2.002706e+01,2.279102e+01,1.737013e+02
6.040110e+04,6.990869e-01,5.953710e+04,6.890869e-01,8.782951e-01,8.784202e-01,3.779388e-02,1.211152e-07,2.001346e+01,-1.023155e-02,2.002369e+01,2.278813e+01,1.735912e+02
6.050117e+04,7.002450e-01,5.963717e+04,6.902450e-01,8.782830e-01,8.784308e-01,3.780598e-02,1.208704e-07,2.001071e+01,-9.597684e-03,2.002031e+01,2.278523e+01,1.734811e+02
6.060123e+04,7.014031e-01,5.973723e+04,6.914031e-01,8.782708e-01,8.784414e-01,3.781807e-02,1.206264e-07,2.000797e+01,-8.963817e-03,2.001694e+01,2.278234e+01,1.733710e+02
6.070129e+04,7.025612e-01,5.983729e+04,6.925612e-01,8.782740e-01,8.784520e-01,3.783012e-02,1.203832e-07,2.000621e+01,-8.780118e-03,2.001499e+01,2.278022e+01,1.733355e+02
6.080135e+04,7.037194e-01,5.993735e+04,6.937194e-01,8.783050e-01,8.784626e-01,3.784216e-02,1.201408e-07,2.000621e+01,-9.413984e-03,2.001562e+01,2.277951e+01,1.734356e+02
6.090142e+04,7.048775e-01,6.003742e+04,6.948775e-01,8.783359e-01,8.784731e-01,3.785417e-02,1.198993e-07,2.000621e+01,-1.004785e-02,2.001625e+01,2.277879e+01,1.735357e+02
6.100148e+04,7.060356e-01,6.013748e+04,6.960356e-01,8.783669e-01,8.784837e-01,3.786615e-02,1.196585e-07,2.000621e+01,-1.068172e-02,2.001689e+01,2.277807e+01,1.736358e+02
6.110154e+04,7.071938e-01,6.023754e+04,6.971938e-01,8.783978e-01,8.784942e-01,3.787811e-02,1.194185e-07,2.000621e+01,-1.131558e-02,2.001752e+01,2.277736e+01,1.737359e+02
6.120160e+04,7.083519e-01,6.033760e+04,6.983519e-01,8.784288e-01,8.785047e-01,3.789005e-02,1.191794e-07,2.000621e+01,-1.194945e-02,2.001816e+01,2.277664e+01,1.738360e+02
6.130167e+04,7.095100e-01,6.043767e+04,6.995100e-01,8.784597e-01,8.785151e-01,3.790196e-02,1.189410e-07,2.000621e+01,-1.258332e-02,2.001879e+01,2.277593e+01,1.739361e+02
6.140173e+04,7.106682e-01,6.053773e+04,7.006682e-01,8.784906e-01,8.785256e-01,3.791385e-02,1.187034e-07,2.000621e+01,-1.321718e-02,2.001942e+01,2.277521e+01,1.740362e+02
6.150179e+04,7.118263e-01,6.063779e+04,7.018263e-01,8.785216e-01,8.785360e-01,3.792572e-02,1.184666e-07,2.000621e+01,-1.385105e-02,2.002006e+01,2.277450e+01,1.741363e+02
6.160185e+04,7.129844e-01,6.073785e+04,7.029844e-01,8.785525e-01,8.785464e-01,3.793756e-02,1.182306e-07,2.000621e+01,-1.448491e-02,2.002069e+01,2.277378e+01,1.742364e+02
6.170192e+04,7.141425e-01,6.083792e+04,7.041425e-01,8.785695e-01,8.785568e-01,3.794938e-02,1.179954e-07,2.000698e+01,-1.488752e-02,2.002187e+01,2.277428e+01,1.743000e+02
6.180198e+04,7.153007e-01,6.093798e+04,7.053007e-01,8.785621e-01,8.785671e-01,3.796118e-02,1.177609e-07,2.000909e+01,-1.488752e-02,2.002398e+01,2.277687e+01,1.743000e+02
6.190204e+04,7.164588e-01,6.103804e+04,7.064588e-01,8.785547e-01,8.785775e-01,3.797295e-02,1.175272e-07,2.001120e+01,-1.488752e-02,2.002609e+01,2.277947e+01,1.743000e+02
6.200210e+04,7.176169e-01,6.113810e+04,7.076169e-01,8.785473e-01,8.785878e-01,3.798470e-02,1.172943e-07,2.001331e+01,-1.488752e-02,2.002820e+01,2.278207e+01,1.743000e+02
6.210216e+04,7.187751e-01,6.123816e+04,7.087751e-01,8.785399e-01,8.785981e-01,3.799642e-02,1.170621e-07,2.001543e+01,-1.488752e-02,2.003031e+01,2.278466e+01,1.743000e+02
6.220223e+04,7.199332e-01,6.133823e+04,7.099332e-01,8.785325e-01,8.786084e-01,3.800812e-02,1.168307e-07,2.001754e+01,-1.488752e-02,2.003243e+01,2.278726e+01,1.743000e+02
6.230229e+04,7.210913e-01,6.143829e+04,7.110913e-01,8.785251e-01,8.786186e-01,3.801980e-02,1.166001e-07,2.001965e+01,-1.488752e-02,2.003454e+01,2.278986e+01,1.743000e+02
6.240235e+04,7.222494e-01,6.153835e+04,7.122494e-01,8.785177e-01,8.786289e-01,3.803146e-02,1.163702e-07,2.002176e+01,-1.488752e-02,2.003665e+01,2.279245e+01,1.743000e+02
6.250241e+04,7.234076e-01,6.163841e+04,7.134076e-01,8.785103e-01,8.786391e-01,3.804309e-02,1.161411e-07,2.002388e+01,-1.488752e-02,2.003876e+01,2.279505e+01,1.743000e+02
6.260248e+04,7.245657e-01,6.173848e+04,7.145657e-01,8.785029e-01,8.786493e-01,3.805470e-02,1.159126e-07,2.002599e+01,-1.488752e-02,2.004088e+01,2.279765e+01,1.743000e+02
6.270254e+04,7.257238e-01,6.183854e+04,7.157238e-01,8.785058e-01,8.786595e-01,3.806629e-02,1.156850e-07,2.002707e+01,-1.465028e-02,2.004172e+01,2.279877e+01,1.743262e+02
6.280260e+04,7.268820e-01,6.193860e+04,7.168820e-01,8.785260e-01,8.786697e-01,3.807785e-02,1.154581e-07,2.002644e+01,-1.401696e-02,2.004046e+01,2.279744e+01,1.743962e+02
6.290266e+04,7.280401e-01,6.203866e+04,7.180401e-01,8.785461e-01,8.786798e-01,3.808939e-02,1.152319e-07,2.002580e+01,-1.338364e-02,2.003919e+01,2.279610e+01,1.744662e+02
6.300273e+04,7.291982e-01,6.213873e+04,7.191982e-01,8.785663e-01,8.786899e-01,3.810091e-02,1.150064e-07,2.002517e+01,-1.275032e-02,2.003792e+01,2.279477e+01,1.745362e+02
6.310279e+04,7.303563e-01,6.223879e+04,7.203563e-01,8.785865e-01,8.787000e-01,3.811241e-02,1.147817e-07,2.002453e+01,-1.211700e-02,2.003665e+01,2.279344e+01,1.746063e+02
6.320285e+04,7.315145e-01,6.233885e+04,7.215145e-01,8.786067e-01,8.787101e-01,3.812388e-02,1.145577e-07,2.002390e+01,-1.148368e-02,2.003538e+01,2.279210e+01,1.746763e+02
6.330291e+04,7.326726e-01,6.243891e+04,7.226726e-01,8.786268e-01,8.787202e-01,3.813533e-02,1.143344e-07,2.002327e+01,-1.085036e-02,2.003412e+01,2.279077e+01,1.747463e+02
6.340298e+04,7.338307e-01,6.253898e+04,7.238307e-01,8.786470e-01,8.787302e-01,3.814676e-02,1.141118e-07,2.002263e+01,-1.021705e-02,2.003285e+01,2.278944e+01,1.748163e+02
6.350304e+04,7.349889e-01,6.263904e+04,7.249889e-01,8.786672e-01,8.787402e-01,3.815817e-02,1.138899e-07,2.002200e+01,-9.583727e-03,2.003158e+01,2.278810e+01,1.748863e+02
6.360310e+04,7.361470e-01,6.273910e+04,7.261470e-01,8.786873e-01,8.787502e-01,3.816956e-02,1.136688e-07,2.002136e+01,-8.950408e-03,2.003031e+01,2.278677e+01,1.749563e+02
6.370316e+04,7.373051e-01,6.283916e+04,7.273051e-01,8.787040e-01,8.787602e-01,3.818092e-02,1.134483e-07,2.002041e+01,-8.792980e-03,2.002920e+01,2.278524e+01,1.749775e+02
6.380322e+04,7.384633e-01,6.293922e+04,7.284633e-01,8.787147e-01,8.787702e-01,3.819226e-02,1.132286e-07,2.001893e+01,-9.426299e-03,2.002836e+01,2.278336e+01,1.749174e+02
6.390329e+04,7.396214e-01,6.303929e+04,7.296214e-01,8.787255e-01,8.787801e-01,3.820358e-02,1.130096e-07,2.001746e+01,-1.005962e-02,2.002752e+01,2.278149e+01,1.748574e+02
6.400335e+04,7.407795e-01,6.313935e+04,7.307795e-01,8.787363e-01,8.787901e-01,3.821488e-02,1.127912e-07,2.001598e+01,-1.069294e-02,2.002668e+01,2.277962e+01,1.747974e+02
6.410341e+04,7.419376e-01,6.323941e+04,7.319376e-01,8.787470e-01,8.788000e-01,3.822615e-02,1.125736e-07,2.001451e+01,-1.132626e-02,2.002583e+01,2.277775e+01,1.747374e+02
6.420347e+04,7.430958e-01,6.333947e+04,7.330958e-01,8.787578e-01,8.788099e-01,3.823740e-02,1.123566e-07,2.001303e+01,-1.195957e-02,2.002499e+01,2.277588e+01,1.746774e+02
6.430354e+04,7.442539e-01,6.343954e+04,7.342539e-01,8.787685e-01,8.788197e-01,3.824864e-02,1.121403e-07,2.001155e+01,-1.259289e-02,2.002415e+01,2.277401e+01,1.746174e+02
6.440360e+04,7.454120e-01,6.353960e+04,7.354120e-01,8.787793e-01,8.788296e-01,3.825985e-02,1.119247e-07,2.001008e+01,-1.322621e-02,2.002330e+01,2.277214e+01,1.745574e+02
6.450366e+04,7.465702e-01,6.363966e+04,7.365702e-01,8.787901e-01,8.788394e-01,3.827104e-02,1.117098e-07,2.000860e+01,-1.385953e-02,2.002246e+01,2.277027e+01,1.744974e+02
6.460372e+04,7.477283e-01,6.373972e+04,7.377283e-01,8.788008e-01,8.788492e-01,3.828220e-02,1.114956e-07,2.000713e+01,-1.449285e-02,2.002162e+01,2.276839e+01,1.744374e+02
6.470379e+04,7.488864e-01,6.383979e+04,7.388864e-01,8.788047e-01,8.788590e-01,3.829335e-02,1.112820e-07,2.000621e+01,-1.464887e-02,2.002086e+01,2.276727e+01,1.743397e+02
6.480385e+04,7.500445e-01,6.393985e+04,7.400445e-01,8.787973e-01,8.788688e-01,3.830447e-02,1.110691e-07,2.000621e+01,-1.401555e-02,2.002022e+01,2.276737e+01,1.741797e+02
6.490391e+04,7.512027e-01,6.403991e+04,7.412027e-01,8.787899e-01,8.788786e-01,3.831558e-02,1.108569e-07,2.000621e+01,-1.338223e-02,2.001959e+01,2.276748e+01,1.740197e+02
6.500397e+04,7.523608e-01,6.413997e+04,7.423608e-01,8.787825e-01,8.788883e-01,3.832666e-02,1.106454e-07,2.000621e+01,-1.274891e-02,2.001896e+01,2.276758e+01,1.738596e+02
6.510404e+04,7.535189e-01,6.424004e+04,7.435189e-01,8.787751e-01,8.788980e-01,3.833772e-02,1.104345e-07,2.000621e+01,-1.211559e-02,2.001832e+01,2.276769e+01,1.736996e+02
6.520410e+04,7.546771e-01,6.434010e+04,7.446771e-01,8.787677e-01,8.789077e-01,3.834876e-02,1.102242e-07,2.000621e+01,-1.148227e-02,2.001769e+01,2.276779e+01,1.735396e+02
6.530416e+04,7.558352e-01,6.444016e+04,7.458352e-01,8.787603e-01,8.789174e-01,3.835978e-02,1.100146e-07,2.000621e+01,-1.084895e-02,2.001706e+01,2.276789e+01,1.733796e+02
6.540422e+04,7.569933e-01,6.454022e+04,7.469933e-01,8.787529e-01,8.789271e-01,3.837078e-02,1.098057e-07,2.000621e+01,-1.021563e-02,2.001642e+01,2.276800e+01,1.732196e+02
6.550429e+04,7.581514e-01,6.464029e+04,7.481514e-01,8.787455e-01,8.789367e-01,3.838175e-02,1.095974e-07,2.000621e+01,-9.582314e-03,2.001579e+01,2.276810e+01,1.730596e+02
6.560435e+04,7.593096e-01,6.474035e+04,7.493096e-01,8.787382e-01,8.789464e-01,3.839271e-02,1.093898e-07,2.000621e+01,-8.948995e-03,2.001516e+01,2.276821e+01,1.728995e+02
6.570441e+04,7.604677e-01,6.484041e+04,7.504677e-01,8.787379e-01,8.789560e-01,3.840364e-02,1.091828e-07,2.000621e+01,-8.794807e-03,2.001500e+01,2.276819e+01,1.728379e+02
6.580447e+04,7.616258e-01,6.494047e+04,7.516258e-01,8.787493e-01,8.789656e-01,3.841456e-02,1.089765e-07,2.000621e+01,-9.429221e-03,2.001564e+01,2.276798e+01,1.729380e+02
6.590453e+04,7.627840e-01,6.504053e+04,7.527840e-01,8.787608e-01,8.789751e-01,3.842545e-02,1.087708e-07,2.000621e+01,-1.006364e-02,2.001627e+01,2.276777e+01,1.730382e+02
6.600460e+04,7.639421e-01,6.514060e+04,7.539421e-01,8.787722e-01,8.789847e-01,3.843633e-02,1.085657e-07,2.000621e+01,-1.069805e-02,2.001690e+01,2.276756e+01,1.731384e+02
6.610466e+04,7.651002e-01,6.524066e+04,7.551002e-01,8.787837e-01,8.789942e-01,3.844718e-02,1.083612e-07,2.000621e+01,-1.133247e-02,2.001754e+01,2.276736e+01,1.732386e+02
6.620472e+04,7.662584e-01,6.534072e+04,7.562584e-01,8.787951e-01,8.790038e-01,3.845801e-02,1.081574e-07,2.000621e+01,-1.196688e-02,2.001817e+01,2.276715e+01,1.733388e+02
6.630478e+04,7.674165e-01,6.544078e+04,7.574165e-01,8.788066e-01,8.790133e-01,3.846882e-02,1.079542e-07,2.000621e+01,-1.260129e-02,2.001881e+01,2.276694e+01,1.734390e+02
6.640485e+04,7.685746e-01,6.554085e+04,7.585746e-01,8.788180e-01,8.790227e-01,3.847962e-02,1.077517e-07,2.000621e+01,-1.323571e-02,2.001944e+01,2.276673e+01,1.735392e+02
6.650491e+04,7.697327e-01,6.564091e+04,7.597327e-01,8.788295e-01,8.790322e-01,3.849039e-02,1.075497e-07,2.000621e+01,-1.387012e-02,2.002008e+01,2.276652e+01,1.736393e+02
6.660497e+04,7.708909e-01,6.574097e+04,7.608909e-01,8.788410e-01,8.790417e-01,3.850114e-02,1.073484e-07,2.000621e+01,-1.450454e-02,2.002071e+01,2.276631e+01,1.737395e+02
6.670503e+04,7.720490e-01,6.584103e+04,7.620490e-01,8.788695e-01,8.790511e-01,3.851187e-02,1.071477e-07,2.000621e+01,-1.463630e-02,2.002084e+01,2.276559e+01,1.738238e+02
6.680510e+04,7.732071e-01,6.594110e+04,7.632071e-01,8.789240e-01,8.790605e-01,3.852258e-02,1.069476e-07,2.000621e+01,-1.400243e-02,2.002021e+01,2.276409e+01,1.738839e+02
6.690516e+04,7.743653e-01,6.604116e+04,7.643653e-01,8.789786e-01,8.790699e-01,3.853327e-02,1.067481e-07,2.000621e+01,-1.336857e-02,2.001958e+01,2.276259e+01,1.739439e+02
6.700522e+04,7.755234e-01,6.614122e+04,7.655234e-01,8.790331e-01,8.790793e-01,3.854395e-02,1.065492e-07,2.000621e+01,-1.273470e-02,2.001894e+01,2.276108e+01,1.740040e+02
6.710528e+04,7.766815e-01,6.624128e+04,7.666815e-01,8.790877e-01,8.790887e-01,3.855460e-02,1.063510e-07,2.000621e+01,-1.210083e-02,2.001831e+01,2.275958e+01,1.740640e+02
6.720535e+04,7.778396e-01,6.634135e+04,7.678396e-01,8.791422e-01,8.790980e-01,3.856523e-02,1.061533e-07,2.000621e+01,-1.146697e-02,2.001767e+01,2.275808e+01,1.741241e+02
6.730541e+04,7.789978e-01,6.644141e+04,7.689978e-01,8.791968e-01,8.791073e-01,3.857584e-02,1.059562e-07,2.000621e+01,-1.083310e-02,2.001704e+01,2.275658e+01,1.741842e+02
6.740547e+04,7.801559e-01,6.654147e+04,7.701559e-01,8.792513e-01,8.791166e-01,3.858643e-02,1.057597e-07,2.000621e+01,-1.019923e-02,2.001641e+01,2.275508e+01,1.742442e+02
6.750553e+04,7.813140e-01,6.664153e+04,7.713140e-01,8.793059e-01,8.791259e-01,3.859701e-02,1.055638e-07,2.000621e+01,-9.565369e-03,2.001577e+01,2.275359e+01,1.743043e+02
6.760559e+04,7.824722e-01,6.674159e+04,7.724722e-01,8.793604e-01,8.791352e-01,3.860756e-02,1.053685e-07,2.000621e+01,-8.931502e-03,2.001514e+01,2.275209e+01,1.743643e+02
6.770566e+04,7.836303e-01,6.684166e+04,7.736303e-01,8.793958e-01,8.791445e-01,3.861809e-02,1.051738e-07,2.000732e+01,-8.812211e-03,2.001613e+01,2.275242e+01,1.744122e+02
6.780572e+04,7.847884e-01,6.694172e+04,7.747884e-01,8.794032e-01,8.791537e-01,3.862861e-02,1.049797e-07,2.001006e+01,-9.445530e-03,2.001950e+01,2.275543e+01,1.744422e+02
6.790578e+04,7.859465e-01,6.704178e+04,7.759465e-01,8.794106e-01,8.791629e-01,3.863910e-02,1.047862e-07,2.001280e+01,-1.007885e-02,2.002287e+01,2.275844e+01,1.744722e+02
6.800584e+04,7.871047e-01,6.714184e+04,7.771047e-01,8.794181e-01,8.791722e-01,3.864958e-02,1.045932e-07,2.001553e+01,-1.071217e-02,2.002625e+01,2.276144e+01,1.745022e+02
6.810591e+04,7.882628e-01,6.724191e+04,7.782628e-01,8.794255e-01,8.791813e-01,3.866003e-02,1.044008e-07,2.001827e+01,-1.134549e-02,2.002962e+01,2.276445e+01,1.745322e+02
6.820597e+04,7.894209e-01,6.734197e+04,7.794209e-01,8.794329e-01,8.791905e-01,3.867047e-02,1.042090e-07,2.002101e+01,-1.197881e-02,2.003299e+01,2.276746e+01,1.745622e+02
6.830603e+04,7.905791e-01,6.744203e+04,7.805791e-01,8.794403e-01,8.791997e-01,3.868089e-02,1.040178e-07,2.002375e+01,-1.261212e-02,2.003636e+01,2.277047e+01,1.745922e+02
6.840609e+04,7.917372e-01,6.754209e+04,7.817372e-01,8.794477e-01,8.792088e-01,3.869129e-02,1.038271e-07,2.002649e+01,-1.324544e-02,2.003973e+01,2.277348e+01,1.746222e+02
6.850616e+04,7.928953e-01,6.764216e+04,7.828953e-01,8.794551e-01,8.792180e-01,3.870167e-02,1.036370e-07,2.002922e+01,-1.387876e-02,2.004310e+01,2.277649e+01,1.746522e+02
6.860622e+04,7.940535e-01,6.774222e+04,7.840535e-01,8.794625e-01,8.792271e-01,3.871203e-02,1.034475e-07,2.003196e+01,-1.451208e-02,2.004648e+01,2.277950e+01,1.746822e+02
6.870628e+04,7.952116e-01,6.784228e+04,7.852116e-01,8.794447e-01,8.792362e-01,3.872237e-02,1.032585e-07,2.003247e+01,-1.488752e-02,2.004736e+01,2.278059e+01,1.746593e+02
6.880634e+04,7.963697e-01,6.794234e+04,7.863697e-01,8.793902e-01,8.792452e-01,3.873269e-02,1.030701e-07,2.002973e+01,-1.488752e-02,2.004462e+01,2.277889e+01,1.745593e+02
6.890641e+04,7.975278e-01,6.804241e+04,7.875278e-01,8.793357e-01,8.792543e-01,3.874300e-02,1.028823e-07,2.002699e+01,-1.488752e-02,2.004188e+01,2.277719e+01,1.744593e+02
6.900647e+04,7.986860e-01,6.814247e+04,7.886860e-01,8.792812e-01,8.792633e-01,3.875328e-02,1.026950e-07,2.002426e+01,-1.488752e-02,2.003914e+01,2.277548e+01,1.743592e+02
6.910653e+04,7.998441e-01,6.824253e+04,7.898441e-01,8.792266e-01,8.792724e-01,3.876355e-02,1.025082e-07,2.002152e+01,-1.488752e-02,2.003641e+01,2.277378e+01,1.742592e+02
6.920659e+04,8.010022e-01,6.834259e+04,7.910022e-01,8.791721e-01,8.792814e-01,3.877380e-02,1.023221e-07,2.001878e+01,-1.488752e-02,2.003367e+01,2.277208e+01,1.741592e+02
6.930665e+04,8.021604e-01,6.844265e+04,7.921604e-01,8.791176e-01,8.792904e-01,3.878403e-02,1.021364e-07,2.001604e+01,-1.488752e-02,2.003093e+01,2.277038e+01,1.740592e+02
6.940672e+04,8.033185e-01,6.854272e+04,7.933185e-01,8.790631e-01,8.792993e-01,3.879424e-02,1.019513e-07,2.001330e+01,-1.488752e-02,2.002819e+01,2.276868e+01,1.739592e+02
6.950678e+04,8.044766e-01,6.864278e+04,7.944766e-01,8.790086e-01,8.793083e-01,3.880443e-02,1.017668e-07,2.001057e+01,-1.488752e-02,2.002545e+01,2.276697e+01,1.738592e+02
6.960684e+04,8.056347e-01,6.874284e+04,7.956347e-01,8.789541e-01,8.793173e-01,3.881460e-02,1.015827e-07,2.000783e+01,-1.488752e-02,2.002271e+01,2.276527e+01,1.737592e+02
6.970690e+04,8.067929e-01,6.884290e+04,7.967929e-01,8.789301e-01,8.793262e-01,3.882476e-02,1.013993e-07,2.000707e+01,-1.462893e-02,2.002170e+01,2.276500e+01,1.737245e+02
6.980697e+04,8.079510e-01,6.894297e+04,7.979510e-01,8.789503e-01,8.793351e-01,3.883489e-02,1.012163e-07,2.000918e+01,-1.399561e-02,2.002317e+01,2.276679e+01,1.737845e+02
6.990703e+04,8.091091e-01,6.904303e+04,7.991091e-01,8.789705e-01,8.793440e-01,3.884501e-02,1.010339e-07,2.001129e+01,-1.336229e-02,2.002465e+01,2.276858e+01,1.738445e+02
7.000709e+04,8.102673e-01,6.914309e+04,8.002673e-01,8.789906e-01,8.793529e-01,3.885511e-02,1.008521e-07,2.001340e+01,-1.272897e-02,2.002613e+01,2.277037e+01,1.739045e+02
7.010715e+04,8.114254e-01,6.924315e+04,8.014254e-01,8.790108e-01,8.793617e-01,3.886520e-02,1.006707e-07,2.001551e+01,-1.209565e-02,2.002761e+01,2.277216e+01,1.739645e+02
7.020722e+04,8.125835e-01,6.934322e+04,8.025835e-01,8.790310e-01,8.793706e-01,3.887526e-02,1.004899e-07,2.001762e+01,-1.146233e-02,2.002908e+01,2.277395e+01,1.740245e+02
7.030728e+04,8.137416e-01,6.944328e+04,8.037416e-01,8.790512e-01,8.793794e-01,3.888531e-02,1.003096e-07,2.001973e+01,-1.082901e-02,2.003056e+01,2.277574e+01,1.740845e+02
7.040734e+04,8.148998e-01,6.954334e+04,8.048998e-01,8.790714e-01,8.793882e-01,3.889534e-02,1.001298e-07,2.002184e+01,-1.019570e-02,2.003204e+01,2.277753e+01,1.741445e+02
7.050740e+04,8.160579e-01,6.964340e+04,8.060579e-01,8.790916e-01,8.793970e-01,3.890535e-02,9.995060e-08,2.002395e+01,-9.562377e-03,2.003352e+01,2.277932e+01,1.742046e+02
7.060747e+04,8.172160e-01,6.974347e+04,8.072160e-01,8.791117e-01,8.794058e-01,3.891534e-02,9.977188e-08,2.002606e+01,-8.929058e-03,2.003499e+01,2.278111e+01,1.742646e+02
7.070753e+04,8.183742e-01,6.984353e+04,8.083742e-01,8.791364e-01,8.794146e-01,3.892531e-02,9.959366e-08,2.002731e+01,-8.555034e-03,2.003587e+01,2.278184e+01,1.743082e+02
7.080759e+04,8.195323e-01,6.994359e+04,8.095323e-01,8.791674e-01,8.794234e-01,3.893527e-02,9.941597e-08,2.002731e+01,-8.555034e-03,2.003587e+01,2.278104e+01,1.743282e+02
7.090765e+04,8.206904e-01,7.004365e+04,8.106904e-01,8.791984e-01,8.794321e-01,3.894521e-02,9.923878e-08,2.002731e+01,-8.555034e-03,2.003587e+01,2.278023e+01,1.743483e+02
7.100771e+04,8.218486e-01,7.014371e+04,8.118486e-01,8.792294e-01,8.794408e-01,3.895513e-02,9.906211e-08,2.002731e+01,-8.555034e-03,2.003587e+01,2.277943e+01,1.743683e+02
