Repository: brandonlampe/CS_Data

# Repository for Crushed Salt Data
**Grant No: 456417**

This is a work in progress!

## Repository Content

### Directory Names
A uniform namining structure still in progress, but in general directories are named according to the following:
 - Names contain no spaces, a single underscore "_" will be used as a file name seperator.
 - Files are for the Crushed Salt Project (CSP); therefore, the first three charaters of each file are "CSP".
 - Folders are organized by which frame the test was performed on i.e., A2 or A3.
 - The fifth and sixth charaters of each file name will therefore be "A" followed by the frame number.

File: UNM_WP_HY_175_15/STAGE02/CREEP_FIT/175_15_STAGE02_CREEP_OUT.csv (part 4 of 4)
Analysis by Brandon Lampe, performed on: 2017/01/30 19:47:15
Experimental results below begin at: 2016/12/22 10:12:32
Duration (sec),Duration (day),Elapsed Time (sec),Elapsed Time (day),Interpolated Fractional Density,Fit to Fractional Density,Fit to Volume Strain,Fit to Volume Strain Rate (1/sec),Confining Pressure (MPa),Pore Pressure (MPa),Terzaghi Pressure (MPa),Solid Pressure (MPa),Temperature (C))
7.110778e+04,8.230067e-01,7.024378e+04,8.130067e-01,8.792604e-01,8.794495e-01,3.896503e-02,9.888594e-08,2.002731e+01,-8.555034e-03,2.003587e+01,2.277863e+01,1.743884e+02
7.120784e+04,8.241648e-01,7.034384e+04,8.141648e-01,8.792914e-01,8.794582e-01,3.897492e-02,9.871027e-08,2.002731e+01,-8.555034e-03,2.003587e+01,2.277782e+01,1.744084e+02
7.130790e+04,8.253229e-01,7.044390e+04,8.153229e-01,8.793224e-01,8.794669e-01,3.898479e-02,9.853512e-08,2.002731e+01,-8.555034e-03,2.003587e+01,2.277702e+01,1.744284e+02
7.140796e+04,8.264811e-01,7.054396e+04,8.164811e-01,8.793534e-01,8.794756e-01,3.899464e-02,9.836046e-08,2.002731e+01,-8.555034e-03,2.003587e+01,2.277621e+01,1.744485e+02
7.150803e+04,8.276392e-01,7.064403e+04,8.176392e-01,8.793845e-01,8.794842e-01,3.900447e-02,9.818630e-08,2.002731e+01,-8.555034e-03,2.003587e+01,2.277541e+01,1.744685e+02
7.160809e+04,8.287973e-01,7.074409e+04,8.187973e-01,8.794155e-01,8.794929e-01,3.901429e-02,9.801263e-08,2.002731e+01,-8.555034e-03,2.003587e+01,2.277461e+01,1.744885e+02
7.170815e+04,8.299555e-01,7.084415e+04,8.199555e-01,8.794347e-01,8.795015e-01,3.902409e-02,9.783947e-08,2.002731e+01,-8.555034e-03,2.003587e+01,2.277411e+01,1.745043e+02
7.180821e+04,8.311136e-01,7.094421e+04,8.211136e-01,8.794380e-01,8.795101e-01,3.903387e-02,9.766679e-08,2.002731e+01,-8.555034e-03,2.003587e+01,2.277402e+01,1.745143e+02
7.190828e+04,8.322717e-01,7.104428e+04,8.222717e-01,8.794414e-01,8.795187e-01,3.904363e-02,9.749461e-08,2.002731e+01,-8.555034e-03,2.003587e+01,2.277394e+01,1.745243e+02
7.200834e+04,8.334298e-01,7.114434e+04,8.234298e-01,8.794448e-01,8.795272e-01,3.905338e-02,9.732291e-08,2.002731e+01,-8.555034e-03,2.003587e+01,2.277385e+01,1.745343e+02
7.210840e+04,8.345880e-01,7.124440e+04,8.245880e-01,8.794481e-01,8.795358e-01,3.906311e-02,9.715170e-08,2.002731e+01,-8.555034e-03,2.003587e+01,2.277376e+01,1.745443e+02
7.220846e+04,8.357461e-01,7.134446e+04,8.257461e-01,8.794515e-01,8.795443e-01,3.907282e-02,9.698098e-08,2.002731e+01,-8.555034e-03,2.003587e+01,2.277367e+01,1.745543e+02
7.230853e+04,8.369042e-01,7.144453e+04,8.269042e-01,8.794549e-01,8.795529e-01,3.908252e-02,9.681073e-08,2.002731e+01,-8.555034e-03,2.003587e+01,2.277359e+01,1.745643e+02
7.240859e+04,8.380624e-01,7.154459e+04,8.280624e-01,8.794582e-01,8.795614e-01,3.909220e-02,9.664097e-08,2.002731e+01,-8.555034e-03,2.003587e+01,2.277350e+01,1.745744e+02
7.250865e+04,8.392205e-01,7.164465e+04,8.292205e-01,8.794616e-01,8.795699e-01,3.910186e-02,9.647169e-08,2.002731e+01,-8.555034e-03,2.003587e+01,2.277341e+01,1.745844e+02
7.260871e+04,8.403786e-01,7.174471e+04,8.303786e-01,8.794650e-01,8.795784e-01,3.911150e-02,9.630288e-08,2.002731e+01,-8.555034e-03,2.003587e+01,2.277332e+01,1.745944e+02
7.270878e+04,8.415367e-01,7.184478e+04,8.315367e-01,8.794772e-01,8.795868e-01,3.912113e-02,9.613455e-08,2.002676e+01,-8.555034e-03,2.003531e+01,2.277238e+01,1.745606e+02
7.280884e+04,8.426949e-01,7.194484e+04,8.326949e-01,8.795008e-01,8.795953e-01,3.913074e-02,9.596669e-08,2.002549e+01,-8.555034e-03,2.003404e+01,2.277032e+01,1.744706e+02
7.290890e+04,8.438530e-01,7.204490e+04,8.338530e-01,8.795243e-01,8.796037e-01,3.914034e-02,9.579930e-08,2.002422e+01,-8.555034e-03,2.003277e+01,2.276827e+01,1.743806e+02
7.300896e+04,8.450111e-01,7.214496e+04,8.350111e-01,8.795479e-01,8.796121e-01,3.914991e-02,9.563238e-08,2.002295e+01,-8.555034e-03,2.003150e+01,2.276622e+01,1.742906e+02
7.310902e+04,8.461693e-01,7.224502e+04,8.361693e-01,8.795715e-01,8.796206e-01,3.915947e-02,9.546593e-08,2.002168e+01,-8.555034e-03,2.003023e+01,2.276416e+01,1.742006e+02
7.320909e+04,8.473274e-01,7.234509e+04,8.373274e-01,8.795950e-01,8.796289e-01,3.916902e-02,9.529994e-08,2.002041e+01,-8.555034e-03,2.002896e+01,2.276211e+01,1.741106e+02
7.330915e+04,8.484855e-01,7.244515e+04,8.384855e-01,8.796186e-01,8.796373e-01,3.917855e-02,9.513442e-08,2.001914e+01,-8.555034e-03,2.002770e+01,2.276006e+01,1.740206e+02
7.340921e+04,8.496437e-01,7.254521e+04,8.396437e-01,8.796422e-01,8.796457e-01,3.918806e-02,9.496935e-08,2.001787e+01,-8.555034e-03,2.002643e+01,2.275801e+01,1.739305e+02
7.350927e+04,8.508018e-01,7.264527e+04,8.408018e-01,8.796657e-01,8.796540e-01,3.919755e-02,9.480475e-08,2.001660e+01,-8.555034e-03,2.002516e+01,2.275595e+01,1.738405e+02
7.360934e+04,8.519599e-01,7.274534e+04,8.419599e-01,8.796893e-01,8.796624e-01,3.920703e-02,9.464060e-08,2.001533e+01,-8.555034e-03,2.002389e+01,2.275390e+01,1.737505e+02
7.370940e+04,8.531180e-01,7.284540e+04,8.431180e-01,8.797010e-01,8.796707e-01,3.921649e-02,9.447691e-08,2.001518e+01,-8.832854e-03,2.002401e+01,2.275346e+01,1.737439e+02
7.380946e+04,8.542762e-01,7.294546e+04,8.442762e-01,8.796977e-01,8.796790e-01,3.922594e-02,9.431367e-08,2.001645e+01,-9.466173e-03,2.002591e+01,2.275507e+01,1.738439e+02
7.390952e+04,8.554343e-01,7.304552e+04,8.454343e-01,8.796943e-01,8.796873e-01,3.923537e-02,9.415088e-08,2.001772e+01,-1.009949e-02,2.002782e+01,2.275669e+01,1.739439e+02
7.400959e+04,8.565924e-01,7.314559e+04,8.465924e-01,8.796909e-01,8.796956e-01,3.924478e-02,9.398855e-08,2.001898e+01,-1.073281e-02,2.002972e+01,2.275831e+01,1.740439e+02
7.410965e+04,8.577506e-01,7.324565e+04,8.477506e-01,8.796876e-01,8.797039e-01,3.925417e-02,9.382666e-08,2.002025e+01,-1.136613e-02,2.003162e+01,2.275992e+01,1.741439e+02
7.420971e+04,8.589087e-01,7.334571e+04,8.489087e-01,8.796842e-01,8.797121e-01,3.926356e-02,9.366521e-08,2.002152e+01,-1.199945e-02,2.003352e+01,2.276154e+01,1.742439e+02
7.430977e+04,8.600668e-01,7.344577e+04,8.500668e-01,8.796808e-01,8.797203e-01,3.927292e-02,9.350422e-08,2.002279e+01,-1.263277e-02,2.003542e+01,2.276316e+01,1.743439e+02
7.440984e+04,8.612249e-01,7.354584e+04,8.512249e-01,8.796775e-01,8.797286e-01,3.928227e-02,9.334366e-08,2.002406e+01,-1.326609e-02,2.003733e+01,2.276477e+01,1.744440e+02
7.450990e+04,8.623831e-01,7.364590e+04,8.523831e-01,8.796741e-01,8.797368e-01,3.929160e-02,9.318355e-08,2.002533e+01,-1.389941e-02,2.003923e+01,2.276639e+01,1.745440e+02
7.460996e+04,8.635412e-01,7.374596e+04,8.535412e-01,8.796707e-01,8.797450e-01,3.930092e-02,9.302387e-08,2.002660e+01,-1.453272e-02,2.004113e+01,2.276801e+01,1.746440e+02
7.471002e+04,8.646993e-01,7.384602e+04,8.546993e-01,8.796721e-01,8.797532e-01,3.931022e-02,9.286464e-08,2.002611e+01,-1.460899e-02,2.004072e+01,2.276742e+01,1.746428e+02
7.481008e+04,8.658575e-01,7.394608e+04,8.558575e-01,8.796795e-01,8.797613e-01,3.931950e-02,9.270583e-08,2.002337e+01,-1.397567e-02,2.003734e+01,2.276403e+01,1.745128e+02
7.491015e+04,8.670156e-01,7.404615e+04,8.570156e-01,8.796869e-01,8.797695e-01,3.932877e-02,9.254747e-08,2.002063e+01,-1.334235e-02,2.003397e+01,2.276064e+01,1.743828e+02
7.501021e+04,8.681737e-01,7.414621e+04,8.581737e-01,8.796943e-01,8.797776e-01,3.933802e-02,9.238953e-08,2.001789e+01,-1.270903e-02,2.003060e+01,2.275725e+01,1.742528e+02
7.511027e+04,8.693318e-01,7.424627e+04,8.593318e-01,8.797017e-01,8.797857e-01,3.934726e-02,9.223202e-08,2.001515e+01,-1.207572e-02,2.002723e+01,2.275386e+01,1.741228e+02
7.521033e+04,8.704900e-01,7.434633e+04,8.604900e-01,8.797091e-01,8.797939e-01,3.935648e-02,9.207495e-08,2.001241e+01,-1.144240e-02,2.002386e+01,2.275046e+01,1.739927e+02
7.531040e+04,8.716481e-01,7.444640e+04,8.616481e-01,8.797166e-01,8.798020e-01,3.936569e-02,9.191830e-08,2.000968e+01,-1.080908e-02,2.002049e+01,2.274707e+01,1.738627e+02
7.541046e+04,8.728062e-01,7.454646e+04,8.628062e-01,8.797240e-01,8.798100e-01,3.937487e-02,9.176207e-08,2.000694e+01,-1.017576e-02,2.001711e+01,2.274368e+01,1.737327e+02
7.551052e+04,8.739644e-01,7.464652e+04,8.639644e-01,8.797314e-01,8.798181e-01,3.938405e-02,9.160627e-08,2.000420e+01,-9.542440e-03,2.001374e+01,2.274029e+01,1.736027e+02
7.561058e+04,8.751225e-01,7.474658e+04,8.651225e-01,8.797388e-01,8.798262e-01,3.939321e-02,9.145089e-08,2.000146e+01,-8.909121e-03,2.001037e+01,2.273690e+01,1.734727e+02
7.571065e+04,8.762806e-01,7.484665e+04,8.662806e-01,8.797599e-01,8.798342e-01,3.940235e-02,9.129593e-08,2.000021e+01,-8.834509e-03,2.000904e+01,2.273492e+01,1.734485e+02
7.581071e+04,8.774388e-01,7.494671e+04,8.674388e-01,8.797983e-01,8.798423e-01,3.941148e-02,9.114139e-08,2.000084e+01,-9.468375e-03,2.001030e+01,2.273473e+01,1.735587e+02
7.591077e+04,8.785969e-01,7.504677e+04,8.685969e-01,8.798367e-01,8.798503e-01,3.942059e-02,9.098727e-08,2.000146e+01,-1.010224e-02,2.001157e+01,2.273453e+01,1.736688e+02
7.601083e+04,8.797550e-01,7.514683e+04,8.697550e-01,8.798752e-01,8.798583e-01,3.942969e-02,9.083356e-08,2.000209e+01,-1.073611e-02,2.001283e+01,2.273434e+01,1.737789e+02
7.611090e+04,8.809131e-01,7.524690e+04,8.709131e-01,8.799136e-01,8.798663e-01,3.943877e-02,9.068027e-08,2.000272e+01,-1.136997e-02,2.001409e+01,2.273415e+01,1.738890e+02
7.621096e+04,8.820713e-01,7.534696e+04,8.720713e-01,8.799520e-01,8.798742e-01,3.944783e-02,9.052738e-08,2.000335e+01,-1.200384e-02,2.001535e+01,2.273396e+01,1.739991e+02
7.631102e+04,8.832294e-01,7.544702e+04,8.732294e-01,8.799905e-01,8.798822e-01,3.945688e-02,9.037491e-08,2.000398e+01,-1.263771e-02,2.001661e+01,2.273376e+01,1.741092e+02
7.641108e+04,8.843875e-01,7.554708e+04,8.743875e-01,8.800289e-01,8.798902e-01,3.946592e-02,9.022285e-08,2.000461e+01,-1.327157e-02,2.001788e+01,2.273357e+01,1.742193e+02
7.651114e+04,8.855457e-01,7.564714e+04,8.755457e-01,8.800673e-01,8.798981e-01,3.947494e-02,9.007119e-08,2.000523e+01,-1.390544e-02,2.001914e+01,2.273338e+01,1.743294e+02
7.661121e+04,8.867038e-01,7.574721e+04,8.767038e-01,8.801058e-01,8.799060e-01,3.948395e-02,8.991994e-08,2.000586e+01,-1.453931e-02,2.002040e+01,2.273318e+01,1.744395e+02
7.671127e+04,8.878619e-01,7.584727e+04,8.778619e-01,8.801220e-01,8.799139e-01,3.949294e-02,8.976909e-08,2.000621e+01,-1.488752e-02,2.002109e+01,2.273320e+01,1.744865e+02
7.681133e+04,8.890200e-01,7.594733e+04,8.790200e-01,8.801112e-01,8.799218e-01,3.950191e-02,8.961865e-08,2.000621e+01,-1.488752e-02,2.002109e+01,2.273348e+01,1.744564e+02
7.691139e+04,8.901782e-01,7.604739e+04,8.801782e-01,8.801004e-01,8.799297e-01,3.951087e-02,8.946861e-08,2.000621e+01,-1.488752e-02,2.002109e+01,2.273376e+01,1.744263e+02
7.701146e+04,8.913363e-01,7.614746e+04,8.813363e-01,8.800896e-01,8.799376e-01,3.951982e-02,8.931896e-08,2.000621e+01,-1.488752e-02,2.002109e+01,2.273404e+01,1.743963e+02
7.711152e+04,8.924944e-01,7.624752e+04,8.824944e-01,8.800788e-01,8.799454e-01,3.952875e-02,8.916972e-08,2.000621e+01,-1.488752e-02,2.002109e+01,2.273432e+01,1.743662e+02
7.721158e+04,8.936526e-01,7.634758e+04,8.836526e-01,8.800680e-01,8.799533e-01,3.953766e-02,8.902086e-08,2.000621e+01,-1.488752e-02,2.002109e+01,2.273460e+01,1.743362e+02
7.731164e+04,8.948107e-01,7.644764e+04,8.848107e-01,8.800572e-01,8.799611e-01,3.954656e-02,8.887241e-08,2.000621e+01,-1.488752e-02,2.002109e+01,2.273488e+01,1.743061e+02
7.741171e+04,8.959688e-01,7.654771e+04,8.859688e-01,8.800464e-01,8.799689e-01,3.955545e-02,8.872435e-08,2.000621e+01,-1.488752e-02,2.002109e+01,2.273516e+01,1.742761e+02
7.751177e+04,8.971269e-01,7.664777e+04,8.871269e-01,8.800356e-01,8.799767e-01,3.956432e-02,8.857667e-08,2.000621e+01,-1.488752e-02,2.002109e+01,2.273544e+01,1.742460e+02
7.761183e+04,8.982851e-01,7.674783e+04,8.882851e-01,8.800248e-01,8.799845e-01,3.957317e-02,8.842939e-08,2.000621e+01,-1.488752e-02,2.002109e+01,2.273571e+01,1.742160e+02
7.771189e+04,8.994432e-01,7.684789e+04,8.894432e-01,8.800295e-01,8.799923e-01,3.958201e-02,8.828250e-08,2.000690e+01,-1.488752e-02,2.002179e+01,2.273638e+01,1.742141e+02
7.781196e+04,9.006013e-01,7.694796e+04,8.906013e-01,8.800518e-01,8.800001e-01,3.959084e-02,8.813599e-08,2.000838e+01,-1.488752e-02,2.002326e+01,2.273748e+01,1.742441e+02
7.791202e+04,9.017595e-01,7.704802e+04,8.917595e-01,8.800740e-01,8.800078e-01,3.959965e-02,8.798987e-08,2.000985e+01,-1.488752e-02,2.002474e+01,2.273858e+01,1.742741e+02
7.801208e+04,9.029176e-01,7.714808e+04,8.929176e-01,8.800962e-01,8.800156e-01,3.960845e-02,8.784414e-08,2.001133e+01,-1.488752e-02,2.002621e+01,2.273969e+01,1.743041e+02
7.811214e+04,9.040757e-01,7.724814e+04,8.940757e-01,8.801185e-01,8.800233e-01,3.961723e-02,8.769878e-08,2.001280e+01,-1.488752e-02,2.002769e+01,2.274079e+01,1.743341e+02
7.821220e+04,9.052339e-01,7.734820e+04,8.952339e-01,8.801407e-01,8.800310e-01,3.962600e-02,8.755381e-08,2.001428e+01,-1.488752e-02,2.002917e+01,2.274189e+01,1.743641e+02
7.831227e+04,9.063920e-01,7.744827e+04,8.963920e-01,8.801629e-01,8.800387e-01,3.963475e-02,8.740922e-08,2.001576e+01,-1.488752e-02,2.003064e+01,2.274299e+01,1.743941e+02
7.841233e+04,9.075501e-01,7.754833e+04,8.975501e-01,8.801852e-01,8.800464e-01,3.964349e-02,8.726500e-08,2.001723e+01,-1.488752e-02,2.003212e+01,2.274409e+01,1.744241e+02
7.851239e+04,9.087082e-01,7.764839e+04,8.987082e-01,8.802074e-01,8.800541e-01,3.965222e-02,8.712116e-08,2.001871e+01,-1.488752e-02,2.003359e+01,2.274520e+01,1.744541e+02
7.861245e+04,9.098664e-01,7.774845e+04,8.998664e-01,8.802297e-01,8.800618e-01,3.966093e-02,8.697770e-08,2.002018e+01,-1.488752e-02,2.003507e+01,2.274630e+01,1.744841e+02
7.871252e+04,9.110245e-01,7.784852e+04,9.010245e-01,8.802345e-01,8.800694e-01,3.966962e-02,8.683461e-08,2.002126e+01,-1.488752e-02,2.003615e+01,2.274740e+01,1.744953e+02
7.881258e+04,9.121826e-01,7.794858e+04,9.021826e-01,8.802197e-01,8.800770e-01,3.967831e-02,8.669189e-08,2.002190e+01,-1.488752e-02,2.003679e+01,2.274851e+01,1.744853e+02
7.891264e+04,9.133408e-01,7.804864e+04,9.033408e-01,8.802048e-01,8.800847e-01,3.968697e-02,8.654955e-08,2.002253e+01,-1.488752e-02,2.003742e+01,2.274961e+01,1.744753e+02
7.901270e+04,9.144989e-01,7.814870e+04,9.044989e-01,8.801900e-01,8.800923e-01,3.969563e-02,8.640757e-08,2.002317e+01,-1.488752e-02,2.003806e+01,2.275071e+01,1.744653e+02
7.911277e+04,9.156570e-01,7.824877e+04,9.056570e-01,8.801752e-01,8.800999e-01,3.970427e-02,8.626596e-08,2.002380e+01,-1.488752e-02,2.003869e+01,2.275182e+01,1.744553e+02
7.921283e+04,9.168151e-01,7.834883e+04,9.068151e-01,8.801603e-01,8.801075e-01,3.971289e-02,8.612472e-08,2.002444e+01,-1.488752e-02,2.003932e+01,2.275292e+01,1.744453e+02
7.931289e+04,9.179733e-01,7.844889e+04,9.079733e-01,8.801455e-01,8.801151e-01,3.972150e-02,8.598385e-08,2.002507e+01,-1.488752e-02,2.003996e+01,2.275403e+01,1.744353e+02
7.941295e+04,9.191314e-01,7.854895e+04,9.091314e-01,8.801307e-01,8.801226e-01,3.973010e-02,8.584333e-08,2.002571e+01,-1.488752e-02,2.004059e+01,2.275513e+01,1.744253e+02
7.951302e+04,9.202895e-01,7.864902e+04,9.102895e-01,8.801159e-01,8.801302e-01,3.973868e-02,8.570319e-08,2.002634e+01,-1.488752e-02,2.004123e+01,2.275624e+01,1.744153e+02
7.961308e+04,9.214477e-01,7.874908e+04,9.114477e-01,8.801010e-01,8.801377e-01,3.974725e-02,8.556340e-08,2.002697e+01,-1.488752e-02,2.004186e+01,2.275734e+01,1.744053e+02
7.971314e+04,9.226058e-01,7.884914e+04,9.126058e-01,8.801113e-01,8.801453e-01,3.975580e-02,8.542397e-08,2.002731e+01,-1.488752e-02,2.004220e+01,2.275746e+01,1.744047e+02
7.981320e+04,9.237639e-01,7.894920e+04,9.137639e-01,8.801497e-01,8.801528e-01,3.976434e-02,8.528490e-08,2.002731e+01,-1.488752e-02,2.004220e+01,2.275646e+01,1.744147e+02
7.991327e+04,9.249220e-01,7.904927e+04,9.149220e-01,8.801881e-01,8.801603e-01,3.977287e-02,8.514619e-08,2.002731e+01,-1.488752e-02,2.004220e+01,2.275547e+01,1.744247e+02
8.001333e+04,9.260802e-01,7.914933e+04,9.160802e-01,8.802266e-01,8.801678e-01,3.978138e-02,8.500783e-08,2.002731e+01,-1.488752e-02,2.004220e+01,2.275448e+01,1.744347e+02
8.011339e+04,9.272383e-01,7.924939e+04,9.172383e-01,8.802650e-01,8.801753e-01,3.978988e-02,8.486983e-08,2.002731e+01,-1.488752e-02,2.004220e+01,2.275348e+01,1.744447e+02
8.021345e+04,9.283964e-01,7.934945e+04,9.183964e-01,8.803034e-01,8.801827e-01,3.979837e-02,8.473218e-08,2.002731e+01,-1.488752e-02,2.004220e+01,2.275249e+01,1.744547e+02
8.031351e+04,9.295546e-01,7.944951e+04,9.195546e-01,8.803418e-01,8.801902e-01,3.980684e-02,8.459488e-08,2.002731e+01,-1.488752e-02,2.004220e+01,2.275149e+01,1.744647e+02
8.041358e+04,9.307127e-01,7.954958e+04,9.207127e-01,8.803803e-01,8.801976e-01,3.981530e-02,8.445794e-08,2.002731e+01,-1.488752e-02,2.004220e+01,2.275050e+01,1.744747e+02
8.051364e+04,9.318708e-01,7.964964e+04,9.218708e-01,8.804187e-01,8.802051e-01,3.982374e-02,8.432134e-08,2.002731e+01,-1.488752e-02,2.004220e+01,2.274951e+01,1.744847e+02
8.061370e+04,9.330290e-01,7.974970e+04,9.230290e-01,8.804571e-01,8.802125e-01,3.983217e-02,8.418509e-08,2.002731e+01,-1.488752e-02,2.004220e+01,2.274851e+01,1.744947e+02
8.071376e+04,9.341871e-01,7.984976e+04,9.241871e-01,8.804704e-01,8.802199e-01,3.984059e-02,8.404919e-08,2.002731e+01,-1.488752e-02,2.004220e+01,2.274817e+01,1.745236e+02
8.081383e+04,9.353452e-01,7.994983e+04,9.253452e-01,8.804555e-01,8.802273e-01,3.984899e-02,8.391363e-08,2.002731e+01,-1.488752e-02,2.004220e+01,2.274855e+01,1.745737e+02
8.091389e+04,9.365033e-01,8.004989e+04,9.265033e-01,8.804407e-01,8.802347e-01,3.985738e-02,8.377842e-08,2.002731e+01,-1.488752e-02,2.004220e+01,2.274894e+01,1.746237e+02
8.101395e+04,9.376615e-01,8.014995e+04,9.276615e-01,8.804258e-01,8.802420e-01,3.986576e-02,8.364355e-08,2.002731e+01,-1.488752e-02,2.004220e+01,2.274932e+01,1.746738e+02
8.111401e+04,9.388196e-01,8.025001e+04,9.288196e-01,8.804110e-01,8.802494e-01,3.987412e-02,8.350902e-08,2.002731e+01,-1.488752e-02,2.004220e+01,2.274971e+01,1.747238e+02
8.121408e+04,9.399777e-01,8.035008e+04,9.299777e-01,8.803961e-01,8.802567e-01,3.988247e-02,8.337483e-08,2.002731e+01,-1.488752e-02,2.004220e+01,2.275009e+01,1.747739e+02
8.131414e+04,9.411359e-01,8.045014e+04,9.311359e-01,8.803813e-01,8.802641e-01,3.989081e-02,8.324098e-08,2.002731e+01,-1.488752e-02,2.004220e+01,2.275047e+01,1.748239e+02
8.141420e+04,9.422940e-01,8.055020e+04,9.322940e-01,8.803664e-01,8.802714e-01,3.989913e-02,8.310747e-08,2.002731e+01,-1.488752e-02,2.004220e+01,2.275086e+01,1.748740e+02
8.151426e+04,9.434521e-01,8.065026e+04,9.334521e-01,8.803516e-01,8.802787e-01,3.990744e-02,8.297429e-08,2.002731e+01,-1.488752e-02,2.004220e+01,2.275124e+01,1.749240e+02
8.161433e+04,9.446102e-01,8.075033e+04,9.346102e-01,8.803368e-01,8.802860e-01,3.991574e-02,8.284145e-08,2.002731e+01,-1.488752e-02,2.004220e+01,2.275163e+01,1.749741e+02
8.171439e+04,9.457684e-01,8.085039e+04,9.357684e-01,8.803398e-01,8.802933e-01,3.992402e-02,8.270895e-08,2.002670e+01,-1.458164e-02,2.004128e+01,2.275081e+01,1.749710e+02
8.181445e+04,9.469265e-01,8.095045e+04,9.369265e-01,8.803621e-01,8.803006e-01,3.993229e-02,8.257677e-08,2.002543e+01,-1.394723e-02,2.003937e+01,2.274870e+01,1.749109e+02
8.191451e+04,9.480846e-01,8.105051e+04,9.380846e-01,8.803844e-01,8.803079e-01,3.994054e-02,8.244493e-08,2.002415e+01,-1.331281e-02,2.003747e+01,2.274660e+01,1.748508e+02
8.201457e+04,9.492428e-01,8.115057e+04,9.392428e-01,8.804067e-01,8.803151e-01,3.994879e-02,8.231342e-08,2.002288e+01,-1.267840e-02,2.003556e+01,2.274449e+01,1.747907e+02
8.211464e+04,9.504009e-01,8.125064e+04,9.404009e-01,8.804290e-01,8.803224e-01,3.995702e-02,8.218224e-08,2.002161e+01,-1.204399e-02,2.003366e+01,2.274238e+01,1.747306e+02
8.221470e+04,9.515590e-01,8.135070e+04,9.415590e-01,8.804513e-01,8.803296e-01,3.996523e-02,8.205139e-08,2.002034e+01,-1.140957e-02,2.003175e+01,2.274028e+01,1.746705e+02
8.231476e+04,9.527171e-01,8.145076e+04,9.427171e-01,8.804735e-01,8.803368e-01,3.997344e-02,8.192086e-08,2.001907e+01,-1.077516e-02,2.002984e+01,2.273817e+01,1.746104e+02
8.241482e+04,9.538753e-01,8.155082e+04,9.438753e-01,8.804958e-01,8.803440e-01,3.998163e-02,8.179066e-08,2.001780e+01,-1.014074e-02,2.002794e+01,2.273606e+01,1.745502e+02
8.251489e+04,9.550334e-01,8.165089e+04,9.450334e-01,8.805181e-01,8.803512e-01,3.998981e-02,8.166078e-08,2.001653e+01,-9.506327e-03,2.002603e+01,2.273396e+01,1.744901e+02
8.261495e+04,9.561915e-01,8.175095e+04,9.461915e-01,8.805404e-01,8.803584e-01,3.999797e-02,8.153122e-08,2.001526e+01,-8.871912e-03,2.002413e+01,2.273185e+01,1.744300e+02
8.271501e+04,9.573497e-01,8.185101e+04,9.473497e-01,8.805384e-01,8.803656e-01,4.000612e-02,8.140199e-08,2.001462e+01,-8.555034e-03,2.002318e+01,2.273114e+01,1.743950e+02
8.281507e+04,9.585078e-01,8.195107e+04,9.485078e-01,8.805121e-01,8.803728e-01,4.001426e-02,8.127308e-08,2.001462e+01,-8.555034e-03,2.002318e+01,2.273182e+01,1.743850e+02
8.291514e+04,9.596659e-01,8.205114e+04,9.496659e-01,8.804858e-01,8.803799e-01,4.002239e-02,8.114449e-08,2.001462e+01,-8.555034e-03,2.002318e+01,2.273250e+01,1.743750e+02
8.301520e+04,9.608241e-01,8.215120e+04,9.508241e-01,8.804595e-01,8.803871e-01,4.003050e-02,8.101622e-08,2.001462e+01,-8.555034e-03,2.002318e+01,2.273318e+01,1.743650e+02
8.311526e+04,9.619822e-01,8.225126e+04,9.519822e-01,8.804332e-01,8.803942e-01,4.003860e-02,8.088826e-08,2.001462e+01,-8.555034e-03,2.002318e+01,2.273386e+01,1.743550e+02
8.321532e+04,9.631403e-01,8.235132e+04,9.531403e-01,8.804069e-01,8.804013e-01,4.004669e-02,8.076062e-08,2.001462e+01,-8.555034e-03,2.002318e+01,2.273454e+01,1.743450e+02
8.331539e+04,9.642984e-01,8.245139e+04,9.542984e-01,8.803806e-01,8.804084e-01,4.005476e-02,8.063330e-08,2.001462e+01,-8.555034e-03,2.002318e+01,2.273522e+01,1.743350e+02
8.341545e+04,9.654566e-01,8.255145e+04,9.554566e-01,8.803543e-01,8.804155e-01,4.006282e-02,8.050629e-08,2.001462e+01,-8.555034e-03,2.002318e+01,2.273590e+01,1.743250e+02
8.351551e+04,9.666147e-01,8.265151e+04,9.566147e-01,8.803280e-01,8.804226e-01,4.007087e-02,8.037959e-08,2.001462e+01,-8.555034e-03,2.002318e+01,2.273658e+01,1.743150e+02
8.361557e+04,9.677728e-01,8.275157e+04,9.577728e-01,8.803017e-01,8.804297e-01,4.007891e-02,8.025320e-08,2.001462e+01,-8.555034e-03,2.002318e+01,2.273725e+01,1.743050e+02
8.371563e+04,9.689310e-01,8.285163e+04,9.589310e-01,8.802927e-01,8.804367e-01,4.008693e-02,8.012713e-08,2.001462e+01,-8.872729e-03,2.002349e+01,2.273753e+01,1.743151e+02
8.381570e+04,9.700891e-01,8.295170e+04,9.600891e-01,8.803008e-01,8.804438e-01,4.009495e-02,8.000136e-08,2.001462e+01,-9.506048e-03,2.002413e+01,2.273741e+01,1.743451e+02
8.391576e+04,9.712472e-01,8.305176e+04,9.612472e-01,8.803089e-01,8.804508e-01,4.010294e-02,7.987590e-08,2.001462e+01,-1.013937e-02,2.002476e+01,2.273729e+01,1.743751e+02
8.401582e+04,9.724053e-01,8.315182e+04,9.624053e-01,8.803170e-01,8.804579e-01,4.011093e-02,7.975075e-08,2.001462e+01,-1.077269e-02,2.002539e+01,2.273716e+01,1.744051e+02
8.411588e+04,9.735635e-01,8.325188e+04,9.635635e-01,8.803250e-01,8.804649e-01,4.011890e-02,7.962591e-08,2.001462e+01,-1.140600e-02,2.002603e+01,2.273704e+01,1.744351e+02
8.421595e+04,9.747216e-01,8.335195e+04,9.647216e-01,8.803331e-01,8.804719e-01,4.012687e-02,7.950137e-08,2.001462e+01,-1.203932e-02,2.002666e+01,2.273692e+01,1.744651e+02
8.431601e+04,9.758797e-01,8.345201e+04,9.658797e-01,8.803412e-01,8.804789e-01,4.013481e-02,7.937714e-08,2.001462e+01,-1.267264e-02,2.002729e+01,2.273679e+01,1.744951e+02
8.441607e+04,9.770379e-01,8.355207e+04,9.670379e-01,8.803493e-01,8.804859e-01,4.014275e-02,7.925320e-08,2.001462e+01,-1.330596e-02,2.002793e+01,2.273667e+01,1.745251e+02
8.451613e+04,9.781960e-01,8.365213e+04,9.681960e-01,8.803574e-01,8.804929e-01,4.015068e-02,7.912957e-08,2.001462e+01,-1.393928e-02,2.002856e+01,2.273655e+01,1.745551e+02
8.461620e+04,9.793541e-01,8.375220e+04,9.693541e-01,8.803655e-01,8.804998e-01,4.015859e-02,7.900624e-08,2.001462e+01,-1.457260e-02,2.002919e+01,2.273643e+01,1.745851e+02
8.471626e+04,9.805122e-01,8.385226e+04,9.705122e-01,8.803831e-01,8.805068e-01,4.016649e-02,7.888321e-08,2.001526e+01,-1.456912e-02,2.002983e+01,2.273670e+01,1.745497e+02
8.481632e+04,9.816704e-01,8.395232e+04,9.716704e-01,8.804100e-01,8.805137e-01,4.017437e-02,7.876048e-08,2.001653e+01,-1.393580e-02,2.003046e+01,2.273735e+01,1.744497e+02
8.491638e+04,9.828285e-01,8.405238e+04,9.728285e-01,8.804370e-01,8.805207e-01,4.018225e-02,7.863805e-08,2.001780e+01,-1.330248e-02,2.003110e+01,2.273801e+01,1.743497e+02
8.501645e+04,9.839866e-01,8.415245e+04,9.739866e-01,8.804640e-01,8.805276e-01,4.019011e-02,7.851591e-08,2.001907e+01,-1.266916e-02,2.003174e+01,2.273867e+01,1.742497e+02
8.511651e+04,9.851448e-01,8.425251e+04,9.751448e-01,8.804910e-01,8.805345e-01,4.019796e-02,7.839407e-08,2.002034e+01,-1.203584e-02,2.003237e+01,2.273933e+01,1.741497e+02
8.521657e+04,9.863029e-01,8.435257e+04,9.763029e-01,8.805179e-01,8.805414e-01,4.020580e-02,7.827252e-08,2.002160e+01,-1.140252e-02,2.003301e+01,2.273999e+01,1.740497e+02
8.531663e+04,9.874610e-01,8.445263e+04,9.774610e-01,8.805449e-01,8.805483e-01,4.021363e-02,7.815127e-08,2.002287e+01,-1.076920e-02,2.003364e+01,2.274065e+01,1.739497e+02
8.541669e+04,9.886192e-01,8.455269e+04,9.786192e-01,8.805719e-01,8.805552e-01,4.022144e-02,7.803031e-08,2.002414e+01,-1.013588e-02,2.003428e+01,2.274130e+01,1.738496e+02
8.551676e+04,9.897773e-01,8.465276e+04,9.797773e-01,8.805988e-01,8.805620e-01,4.022924e-02,7.790964e-08,2.002541e+01,-9.502565e-03,2.003491e+01,2.274196e+01,1.737496e+02
8.561682e+04,9.909354e-01,8.475282e+04,9.809354e-01,8.806258e-01,8.805689e-01,4.023703e-02,7.778926e-08,2.002668e+01,-8.869246e-03,2.003555e+01,2.274262e+01,1.736496e+02
8.571688e+04,9.920935e-01,8.485288e+04,9.820935e-01,8.806467e-01,8.805758e-01,4.024481e-02,7.766917e-08,2.002625e+01,-8.555034e-03,2.003480e+01,2.274155e+01,1.735647e+02
8.581694e+04,9.932517e-01,8.495294e+04,9.832517e-01,8.806615e-01,8.805826e-01,4.025257e-02,7.754937e-08,2.002413e+01,-8.555034e-03,2.003269e+01,2.273876e+01,1.734946e+02
8.591701e+04,9.944098e-01,8.505301e+04,9.844098e-01,8.806764e-01,8.805894e-01,4.026033e-02,7.742985e-08,2.002202e+01,-8.555034e-03,2.003058e+01,2.273598e+01,1.734246e+02
8.601707e+04,9.955679e-01,8.515307e+04,9.855679e-01,8.806912e-01,8.805962e-01,4.026807e-02,7.731062e-08,2.001991e+01,-8.555034e-03,2.002846e+01,2.273320e+01,1.733545e+02
8.611713e+04,9.967261e-01,8.525313e+04,9.867261e-01,8.807061e-01,8.806030e-01,4.027580e-02,7.719168e-08,2.001780e+01,-8.555034e-03,2.002635e+01,2.273042e+01,1.732844e+02
8.621719e+04,9.978842e-01,8.535319e+04,9.878842e-01,8.807209e-01,8.806098e-01,4.028352e-02,7.707302e-08,2.001568e+01,-8.555034e-03,2.002424e+01,2.272764e+01,1.732144e+02
8.631726e+04,9.990423e-01,8.545326e+04,9.890423e-01,8.807358e-01,8.806166e-01,4.029122e-02,7.695464e-08,2.001357e+01,-8.555034e-03,2.002213e+01,2.272485e+01,1.731443e+02
8.641732e+04,1.000200e+00,8.555332e+04,9.902004e-01,8.807506e-01,8.806234e-01,4.029892e-02,7.683655e-08,2.001146e+01,-8.555034e-03,2.002001e+01,2.272207e+01,1.730742e+02
8.651738e+04,1.001359e+00,8.565338e+04,9.913586e-01,8.807655e-01,8.806302e-01,4.030660e-02,7.671874e-08,2.000935e+01,-8.555034e-03,2.001790e+01,2.271929e+01,1.730041e+02
8.661744e+04,1.002517e+00,8.575344e+04,9.925167e-01,8.807803e-01,8.806369e-01,4.031427e-02,7.660120e-08,2.000723e+01,-8.555034e-03,2.001579e+01,2.271651e+01,1.729341e+02
8.671751e+04,1.003675e+00,8.585351e+04,9.936748e-01,8.807876e-01,8.806437e-01,4.032193e-02,7.648395e-08,2.000621e+01,-8.880880e-03,2.001509e+01,2.271520e+01,1.729463e+02
8.681757e+04,1.004833e+00,8.595357e+04,9.948330e-01,8.807876e-01,8.806504e-01,4.032958e-02,7.636698e-08,2.000621e+01,-9.515294e-03,2.001572e+01,2.271529e+01,1.730365e+02
8.691763e+04,1.005991e+00,8.605363e+04,9.959911e-01,8.807876e-01,8.806571e-01,4.033721e-02,7.625028e-08,2.000621e+01,-1.014971e-02,2.001636e+01,2.271537e+01,1.731266e+02
8.701769e+04,1.007149e+00,8.615369e+04,9.971492e-01,8.807876e-01,8.806638e-01,4.034484e-02,7.613386e-08,2.000621e+01,-1.078412e-02,2.001699e+01,2.271546e+01,1.732168e+02
8.711776e+04,1.008307e+00,8.625376e+04,9.983073e-01,8.807876e-01,8.806705e-01,4.035245e-02,7.601771e-08,2.000621e+01,-1.141854e-02,2.001763e+01,2.271554e+01,1.733070e+02
8.721782e+04,1.009465e+00,8.635382e+04,9.994655e-01,8.807876e-01,8.806772e-01,4.036005e-02,7.590184e-08,2.000621e+01,-1.205295e-02,2.001826e+01,2.271563e+01,1.733971e+02
8.731788e+04,1.010624e+00,8.645388e+04,1.000624e+00,8.807876e-01,8.806839e-01,4.036764e-02,7.578625e-08,2.000621e+01,-1.268737e-02,2.001889e+01,2.271572e+01,1.734873e+02
8.741794e+04,1.011782e+00,8.655394e+04,1.001782e+00,8.807876e-01,8.806906e-01,4.037522e-02,7.567092e-08,2.000621e+01,-1.332178e-02,2.001953e+01,2.271580e+01,1.735775e+02
8.751800e+04,1.012940e+00,8.665400e+04,1.002940e+00,8.807876e-01,8.806973e-01,4.038278e-02,7.555587e-08,2.000621e+01,-1.395620e-02,2.002016e+01,2.271589e+01,1.736676e+02
8.761807e+04,1.014098e+00,8.675407e+04,1.004098e+00,8.807876e-01,8.807039e-01,4.039034e-02,7.544109e-08,2.000621e+01,-1.459061e-02,2.002080e+01,2.271597e+01,1.737578e+02
8.771813e+04,1.015256e+00,8.685413e+04,1.005256e+00,8.807937e-01,8.807106e-01,4.039788e-02,7.532658e-08,2.000665e+01,-1.488752e-02,2.002154e+01,2.271636e+01,1.738160e+02
8.781819e+04,1.016414e+00,8.695419e+04,1.006414e+00,8.808051e-01,8.807172e-01,4.040541e-02,7.521234e-08,2.000750e+01,-1.488752e-02,2.002238e+01,2.271702e+01,1.738460e+02
8.791825e+04,1.017572e+00,8.705425e+04,1.007572e+00,8.808166e-01,8.807238e-01,4.041293e-02,7.509836e-08,2.000834e+01,-1.488752e-02,2.002323e+01,2.271768e+01,1.738760e+02
8.801832e+04,1.018731e+00,8.715432e+04,1.008731e+00,8.808281e-01,8.807304e-01,4.042044e-02,7.498465e-08,2.000918e+01,-1.488752e-02,2.002407e+01,2.271834e+01,1.739060e+02
8.811838e+04,1.019889e+00,8.725438e+04,1.009889e+00,8.808395e-01,8.807370e-01,4.042794e-02,7.487121e-08,2.001002e+01,-1.488752e-02,2.002491e+01,2.271900e+01,1.739360e+02
8.821844e+04,1.021047e+00,8.735444e+04,1.011047e+00,8.808510e-01,8.807436e-01,4.043543e-02,7.475804e-08,2.001086e+01,-1.488752e-02,2.002575e+01,2.271966e+01,1.739660e+02
8.831850e+04,1.022205e+00,8.745450e+04,1.012205e+00,8.808625e-01,8.807502e-01,4.044290e-02,7.464512e-08,2.001170e+01,-1.488752e-02,2.002659e+01,2.272032e+01,1.739960e+02
8.841857e+04,1.023363e+00,8.755457e+04,1.013363e+00,8.808739e-01,8.807568e-01,4.045036e-02,7.453248e-08,2.001254e+01,-1.488752e-02,2.002743e+01,2.272098e+01,1.740260e+02
8.851863e+04,1.024521e+00,8.765463e+04,1.014521e+00,8.808854e-01,8.807633e-01,4.045782e-02,7.442009e-08,2.001339e+01,-1.488752e-02,2.002827e+01,2.272164e+01,1.740560e+02
8.861869e+04,1.025679e+00,8.775469e+04,1.015679e+00,8.808969e-01,8.807699e-01,4.046526e-02,7.430797e-08,2.001423e+01,-1.488752e-02,2.002912e+01,2.272230e+01,1.740860e+02
8.871875e+04,1.026837e+00,8.785475e+04,1.016837e+00,8.808922e-01,8.807764e-01,4.047269e-02,7.419610e-08,2.001496e+01,-1.454989e-02,2.002951e+01,2.272320e+01,1.741000e+02
8.881882e+04,1.027996e+00,8.795482e+04,1.017996e+00,8.808733e-01,8.807830e-01,4.048011e-02,7.408450e-08,2.001559e+01,-1.391657e-02,2.002951e+01,2.272433e+01,1.741000e+02
8.891888e+04,1.029154e+00,8.805488e+04,1.019154e+00,8.808544e-01,8.807895e-01,4.048751e-02,7.397316e-08,2.001623e+01,-1.328325e-02,2.002951e+01,2.272545e+01,1.741000e+02
8.901894e+04,1.030312e+00,8.815494e+04,1.020312e+00,8.808355e-01,8.807960e-01,4.049491e-02,7.386207e-08,2.001686e+01,-1.264993e-02,2.002951e+01,2.272657e+01,1.741000e+02
8.911900e+04,1.031470e+00,8.825500e+04,1.021470e+00,8.808166e-01,8.808025e-01,4.050230e-02,7.375124e-08,2.001750e+01,-1.201661e-02,2.002951e+01,2.272769e+01,1.741000e+02
8.921906e+04,1.032628e+00,8.835506e+04,1.022628e+00,8.807977e-01,8.808090e-01,4.050967e-02,7.364067e-08,2.001813e+01,-1.138329e-02,2.002952e+01,2.272882e+01,1.741000e+02
8.931913e+04,1.033786e+00,8.845513e+04,1.023786e+00,8.807788e-01,8.808155e-01,4.051703e-02,7.353035e-08,2.001877e+01,-1.074997e-02,2.002952e+01,2.272994e+01,1.741000e+02
8.941919e+04,1.034944e+00,8.855519e+04,1.024944e+00,8.807600e-01,8.808220e-01,4.052438e-02,7.342029e-08,2.001940e+01,-1.011665e-02,2.002952e+01,2.273106e+01,1.741000e+02
8.951925e+04,1.036102e+00,8.865525e+04,1.026102e+00,8.807411e-01,8.808284e-01,4.053173e-02,7.331048e-08,2.002004e+01,-9.483334e-03,2.002952e+01,2.273218e+01,1.741000e+02
8.961931e+04,1.037261e+00,8.875531e+04,1.027261e+00,8.807222e-01,8.808349e-01,4.053906e-02,7.320093e-08,2.002067e+01,-8.850015e-03,2.002952e+01,2.273330e+01,1.741000e+02
8.971938e+04,1.038419e+00,8.885538e+04,1.028419e+00,8.807264e-01,8.808413e-01,4.054637e-02,7.309163e-08,2.002097e+01,-8.893373e-03,2.002986e+01,2.273354e+01,1.741000e+02
8.981944e+04,1.039577e+00,8.895544e+04,1.029577e+00,8.807506e-01,8.808478e-01,4.055368e-02,7.298258e-08,2.002097e+01,-9.526692e-03,2.003049e+01,2.273300e+01,1.741000e+02
8.991950e+04,1.040735e+00,8.905550e+04,1.030735e+00,8.807749e-01,8.808542e-01,4.056098e-02,7.287378e-08,2.002097e+01,-1.016001e-02,2.003113e+01,2.273246e+01,1.741000e+02
9.001956e+04,1.041893e+00,8.915556e+04,1.031893e+00,8.807992e-01,8.808606e-01,4.056827e-02,7.276522e-08,2.002097e+01,-1.079333e-02,2.003176e+01,2.273191e+01,1.741000e+02
9.011963e+04,1.043051e+00,8.925563e+04,1.033051e+00,8.808235e-01,8.808670e-01,4.057554e-02,7.265692e-08,2.002097e+01,-1.142665e-02,2.003239e+01,2.273137e+01,1.741000e+02
9.021969e+04,1.044209e+00,8.935569e+04,1.034209e+00,8.808478e-01,8.808734e-01,4.058281e-02,7.254887e-08,2.002097e+01,-1.205997e-02,2.003303e+01,2.273083e+01,1.741000e+02
9.031975e+04,1.045367e+00,8.945575e+04,1.035367e+00,8.808721e-01,8.808798e-01,4.059006e-02,7.244106e-08,2.002097e+01,-1.269329e-02,2.003366e+01,2.273029e+01,1.741000e+02
9.041981e+04,1.046526e+00,8.955581e+04,1.036526e+00,8.808964e-01,8.808862e-01,4.059730e-02,7.233350e-08,2.002097e+01,-1.332661e-02,2.003429e+01,2.272975e+01,1.741000e+02
9.051988e+04,1.047684e+00,8.965588e+04,1.037684e+00,8.809206e-01,8.808926e-01,4.060454e-02,7.222618e-08,2.002097e+01,-1.395992e-02,2.003493e+01,2.272921e+01,1.741000e+02
9.061994e+04,1.048842e+00,8.975594e+04,1.038842e+00,8.809449e-01,8.808989e-01,4.061176e-02,7.211911e-08,2.002097e+01,-1.459324e-02,2.003556e+01,2.272867e+01,1.741000e+02
9.072000e+04,1.050000e+00,8.985600e+04,1.040000e+00,8.809431e-01,8.809053e-01,4.061897e-02,7.206564e-08,2.002017e+01,-1.454641e-02,2.003472e+01,2.272780e+01,1.741162e+02
