Repository: brandonlampe/CS_Data

# Repository for Crushed Salt Data
**Grant No: 456417**

This is a work in progress!

## Repository Content

### Directory Names
A uniform namining structure still in progress, but in general directories are named according to the following:
 - Names contain no spaces, a single underscore "_" will be used as a file name seperator.
 - Files are for the Crushed Salt Project (CSP); therefore, the first three charaters of each file are "CSP".
 - Folders are organized by which frame the test was performed on i.e., A2 or A3.
 - The fifth and sixth charaters of each file name will therefore be "A" followed by the frame number.
 - Files are chronologically labeled in order of tests performed on a specific frame.That is to say numbering is frame specific (e.g., 01, 02,...,nn tests performed on a specific frame)Therefore the final two characters will be the test number.

### Crushed Salt Testing
The bulk of current repo contents are tests on crushed salt performed at Sandia National Laboratory in Albuquerque, NM.  Future contents of this repository include:
 - Photographs of crushed salt samples (pre and post testing)
 - Permeability test results
 - Thermalconductivity test results
 - Porosity test results

File: UNM_WP_HY_175_16/STAGE01/CREEP_FIT/175_16_STAGE01_CREEP_OUT.csv (part 1 of 22)
Analysis by Brandon Lampe, performed on: 2017/02/16 09:26:01
Experimental results below begin at: 2017/02/05 12:11:37
Duration (sec),Duration (day),Elapsed Time (sec),Elapsed Time (day),Interpolated Fractional Density,Fit to Fractional Density,Fit to Volume Strain,Fit to Volume Strain Rate (1/sec),Confining Pressure (MPa),Pore Pressure (MPa),Terzaghi Pressure (MPa),Solid Pressure (MPa),Temperature (C))
3.456000e+02,4.000000e-03,0.000000e+00,0.000000e+00,8.703357e-01,8.726186e-01,2.619602e-03,8.254351e-05,1.883460e+01,0.000000e+00,1.883460e+01,2.164061e+01,1.699583e+02
4.456101e+02,5.157524e-03,1.000101e+02,1.157524e-03,8.815641e-01,8.798521e-01,1.087479e-02,6.125160e-05,1.992777e+01,0.000000e+00,1.992777e+01,2.260502e+01,1.702432e+02
5.456202e+02,6.315048e-03,2.000202e+02,2.315048e-03,8.854538e-01,8.833753e-01,1.487116e-02,3.328085e-05,1.998356e+01,0.000000e+00,1.998356e+01,2.256873e+01,1.705410e+02
6.456303e+02,7.472573e-03,3.000303e+02,3.472573e-03,8.876488e-01,8.857287e-01,1.753163e-02,2.328384e-05,1.998731e+01,0.000000e+00,1.998731e+01,2.251714e+01,1.712438e+02
7.456404e+02,8.630097e-03,4.000404e+02,4.630097e-03,8.893478e-01,8.874990e-01,1.952840e-02,1.797505e-05,1.998731e+01,0.000000e+00,1.998731e+01,2.247412e+01,1.718000e+02
8.456505e+02,9.787621e-03,5.000505e+02,5.787621e-03,8.905173e-01,8.889189e-01,2.112700e-02,1.465603e-05,1.998967e+01,0.000000e+00,1.998967e+01,2.244726e+01,1.721376e+02
9.456606e+02,1.094515e-02,6.000606e+02,6.945145e-03,8.915856e-01,8.901045e-01,2.245990e-02,1.237758e-05,1.998731e+01,0.000000e+00,1.998731e+01,2.241771e+01,1.725000e+02
1.045671e+03,1.210267e-02,7.000707e+02,8.102670e-03,8.923227e-01,8.911224e-01,2.360277e-02,1.071426e-05,2.000588e+01,0.000000e+00,2.000588e+01,2.242001e+01,1.727000e+02
1.145681e+03,1.326019e-02,8.000808e+02,9.260194e-03,8.931626e-01,8.920141e-01,2.460296e-02,9.445588e-06,1.998731e+01,0.000000e+00,1.998731e+01,2.237813e+01,1.730000e+02
1.245691e+03,1.441772e-02,9.000909e+02,1.041772e-02,8.939271e-01,8.928076e-01,2.549208e-02,8.445558e-06,1.998731e+01,0.000000e+00,1.998731e+01,2.235899e+01,1.731000e+02
1.345701e+03,1.557524e-02,1.000101e+03,1.157524e-02,8.945684e-01,8.935223e-01,2.629225e-02,7.636782e-06,1.998731e+01,0.000000e+00,1.998731e+01,2.234296e+01,1.732000e+02
1.445711e+03,1.673277e-02,1.100111e+03,1.273277e-02,8.950128e-01,8.941724e-01,2.701959e-02,6.969059e-06,1.998731e+01,0.000000e+00,1.998731e+01,2.233187e+01,1.726644e+02
1.545721e+03,1.789029e-02,1.200121e+03,1.389029e-02,8.955828e-01,8.947687e-01,2.768620e-02,6.408377e-06,2.000621e+01,0.000000e+00,2.000621e+01,2.233876e+01,1.728366e+02
1.645731e+03,1.904782e-02,1.300131e+03,1.504782e-02,8.961825e-01,8.953193e-01,2.830139e-02,5.930864e-06,2.000405e+01,0.000000e+00,2.000405e+01,2.232140e+01,1.733000e+02
1.745741e+03,2.020534e-02,1.400141e+03,1.620534e-02,8.965872e-01,8.958308e-01,2.887249e-02,5.519266e-06,1.999359e+01,0.000000e+00,1.999359e+01,2.229966e+01,1.735000e+02
1.845751e+03,2.136286e-02,1.500151e+03,1.736286e-02,8.969257e-01,8.963083e-01,2.940536e-02,5.160798e-06,1.998731e+01,0.000000e+00,1.998731e+01,2.228424e+01,1.738000e+02
1.945762e+03,2.252039e-02,1.600162e+03,1.852039e-02,8.973514e-01,8.967560e-01,2.990476e-02,4.845786e-06,1.999012e+01,0.000000e+00,1.999012e+01,2.227680e+01,1.738445e+02
2.045772e+03,2.367791e-02,1.700172e+03,1.967791e-02,8.978560e-01,8.971774e-01,3.037461e-02,4.566770e-06,2.000307e+01,0.000000e+00,2.000307e+01,2.227871e+01,1.740214e+02
2.145782e+03,2.483544e-02,1.800182e+03,2.083544e-02,8.981146e-01,8.975755e-01,3.081820e-02,4.317910e-06,2.000879e+01,0.000000e+00,2.000879e+01,2.227866e+01,1.740787e+02
2.245792e+03,2.599296e-02,1.900192e+03,2.199296e-02,8.984912e-01,8.979526e-01,3.123828e-02,4.094562e-06,1.998731e+01,0.000000e+00,1.998731e+01,2.224542e+01,1.740436e+02
2.345802e+03,2.715048e-02,2.000202e+03,2.315048e-02,8.988229e-01,8.983109e-01,3.163720e-02,3.892993e-06,1.998731e+01,0.000000e+00,1.998731e+01,2.223721e+01,1.742214e+02
2.445812e+03,2.830801e-02,2.100212e+03,2.430801e-02,8.989536e-01,8.986521e-01,3.201696e-02,3.710163e-06,1.999122e+01,0.000000e+00,1.999122e+01,2.223832e+01,1.743207e+02
2.545822e+03,2.946553e-02,2.200222e+03,2.546553e-02,8.992648e-01,8.989778e-01,3.237930e-02,3.543573e-06,2.000217e+01,0.000000e+00,2.000217e+01,2.224281e+01,1.744000e+02
2.645832e+03,3.062306e-02,2.300232e+03,2.662306e-02,8.996271e-01,8.992893e-01,3.272575e-02,3.391150e-06,1.998867e+01,0.000000e+00,1.998867e+01,2.221884e+01,1.744000e+02
2.745842e+03,3.178058e-02,2.400242e+03,2.778058e-02,8.999198e-01,8.995878e-01,3.305760e-02,3.251160e-06,1.999359e+01,0.000000e+00,1.999359e+01,2.221707e+01,1.744628e+02
2.845852e+03,3.293811e-02,2.500252e+03,2.893811e-02,9.002532e-01,8.998743e-01,3.337604e-02,3.122141e-06,1.999224e+01,0.000000e+00,1.999224e+01,2.220736e+01,1.745931e+02
2.945862e+03,3.409563e-02,2.600262e+03,3.009563e-02,9.004011e-01,9.001497e-01,3.368209e-02,3.002850e-06,1.999001e+01,0.000000e+00,1.999001e+01,2.220122e+01,1.741573e+02
3.045873e+03,3.525315e-02,2.700273e+03,3.125315e-02,9.005911e-01,9.004149e-01,3.397667e-02,2.892228e-06,2.000130e+01,0.000000e+00,2.000130e+01,2.220908e+01,1.741309e+02
3.145883e+03,3.641068e-02,2.800283e+03,3.241068e-02,9.008300e-01,9.006706e-01,3.426060e-02,2.789363e-06,2.000216e+01,0.000000e+00,2.000216e+01,2.220414e+01,1.745571e+02
3.245893e+03,3.756820e-02,2.900293e+03,3.356820e-02,9.009953e-01,9.009174e-01,3.453460e-02,2.693465e-06,1.999122e+01,0.000000e+00,1.999122e+01,2.218793e+01,1.744414e+02
3.345903e+03,3.872573e-02,3.000303e+03,3.472573e-02,9.012617e-01,9.011560e-01,3.479935e-02,2.603850e-06,2.000217e+01,0.000000e+00,2.000217e+01,2.219352e+01,1.746000e+02
3.445913e+03,3.988325e-02,3.100313e+03,3.588325e-02,9.014769e-01,9.013868e-01,3.505542e-02,2.519920e-06,1.998731e+01,0.000000e+00,1.998731e+01,2.217174e+01,1.744485e+02
3.545923e+03,4.104078e-02,3.200323e+03,3.704078e-02,9.017069e-01,9.016103e-01,3.530338e-02,2.441150e-06,1.998862e+01,0.000000e+00,1.998862e+01,2.216754e+01,1.739837e+02
3.645933e+03,4.219830e-02,3.300333e+03,3.819830e-02,9.018076e-01,9.018270e-01,3.554370e-02,2.367079e-06,1.999371e+01,0.000000e+00,1.999371e+01,2.217071e+01,1.742879e+02
3.745943e+03,4.335582e-02,3.400343e+03,3.935582e-02,9.019812e-01,9.020373e-01,3.577684e-02,2.297298e-06,1.999431e+01,0.000000e+00,1.999431e+01,2.216710e+01,1.742317e+02
3.845953e+03,4.451335e-02,3.500353e+03,4.051335e-02,9.021548e-01,9.022415e-01,3.600321e-02,2.231445e-06,1.999490e+01,0.000000e+00,1.999490e+01,2.216349e+01,1.741755e+02
3.945963e+03,4.567087e-02,3.600363e+03,4.167087e-02,9.023284e-01,9.024400e-01,3.622318e-02,2.169198e-06,1.999550e+01,0.000000e+00,1.999550e+01,2.215989e+01,1.741192e+02
4.045974e+03,4.682840e-02,3.700374e+03,4.282840e-02,9.025020e-01,9.026331e-01,3.643709e-02,2.110268e-06,1.999609e+01,0.000000e+00,1.999609e+01,2.215629e+01,1.740630e+02
4.145984e+03,4.798592e-02,3.800384e+03,4.398592e-02,9.026756e-01,9.028210e-01,3.664527e-02,2.054396e-06,1.999669e+01,0.000000e+00,1.999669e+01,2.215268e+01,1.740068e+02
4.245994e+03,4.914345e-02,3.900394e+03,4.514345e-02,9.028492e-01,9.030041e-01,3.684801e-02,2.001352e-06,1.999728e+01,0.000000e+00,1.999728e+01,2.214908e+01,1.739505e+02
4.346004e+03,5.030097e-02,4.000404e+03,4.630097e-02,9.030228e-01,9.031825e-01,3.704559e-02,1.950924e-06,1.999788e+01,0.000000e+00,1.999788e+01,2.214548e+01,1.738943e+02
4.446014e+03,5.145849e-02,4.100414e+03,4.745849e-02,9.031964e-01,9.033565e-01,3.723824e-02,1.902925e-06,1.999847e+01,0.000000e+00,1.999847e+01,2.214189e+01,1.738380e+02
4.546024e+03,5.261602e-02,4.200424e+03,4.861602e-02,9.033700e-01,9.035263e-01,3.742621e-02,1.857183e-06,1.999907e+01,0.000000e+00,1.999907e+01,2.213829e+01,1.737818e+02
4.646034e+03,5.377354e-02,4.300434e+03,4.977354e-02,9.035436e-01,9.036921e-01,3.760971e-02,1.813543e-06,1.999966e+01,0.000000e+00,1.999966e+01,2.213469e+01,1.737256e+02
4.746044e+03,5.493107e-02,4.400444e+03,5.093107e-02,9.036912e-01,9.038541e-01,3.778895e-02,1.771863e-06,1.999924e+01,0.000000e+00,1.999924e+01,2.213062e+01,1.736946e+02
4.846054e+03,5.608859e-02,4.500454e+03,5.208859e-02,9.038173e-01,9.040125e-01,3.796412e-02,1.732013e-06,1.999798e+01,0.000000e+00,1.999798e+01,2.212613e+01,1.736846e+02
4.946064e+03,5.724612e-02,4.600464e+03,5.324612e-02,9.039433e-01,9.041673e-01,3.813539e-02,1.693876e-06,1.999672e+01,0.000000e+00,1.999672e+01,2.212165e+01,1.736746e+02
5.046074e+03,5.840364e-02,4.700474e+03,5.440364e-02,9.040694e-01,9.043188e-01,3.830293e-02,1.657344e-06,1.999546e+01,0.000000e+00,1.999546e+01,2.211717e+01,1.736646e+02
5.146085e+03,5.956116e-02,4.800485e+03,5.556116e-02,9.041954e-01,9.044671e-01,3.846689e-02,1.622318e-06,1.999420e+01,0.000000e+00,1.999420e+01,2.211269e+01,1.736546e+02
5.246095e+03,6.071869e-02,4.900495e+03,5.671869e-02,9.043215e-01,9.046123e-01,3.862743e-02,1.588705e-06,1.999294e+01,0.000000e+00,1.999294e+01,2.210822e+01,1.736446e+02
5.346105e+03,6.187621e-02,5.000505e+03,5.787621e-02,9.044475e-01,9.047546e-01,3.878467e-02,1.556423e-06,1.999167e+01,0.000000e+00,1.999167e+01,2.210374e+01,1.736346e+02
5.446115e+03,6.303374e-02,5.100515e+03,5.903374e-02,9.045736e-01,9.048940e-01,3.893874e-02,1.525394e-06,1.999041e+01,0.000000e+00,1.999041e+01,2.209927e+01,1.736246e+02
5.546125e+03,6.419126e-02,5.200525e+03,6.019126e-02,9.046996e-01,9.050306e-01,3.908978e-02,1.495547e-06,1.998915e+01,0.000000e+00,1.998915e+01,2.209479e+01,1.736146e+02
5.646135e+03,6.534878e-02,5.300535e+03,6.134878e-02,9.048257e-01,9.051647e-01,3.923788e-02,1.466814e-06,1.998789e+01,0.000000e+00,1.998789e+01,2.209032e+01,1.736046e+02
5.746145e+03,6.650631e-02,5.400545e+03,6.250631e-02,9.049574e-01,9.052962e-01,3.938317e-02,1.439136e-06,1.998799e+01,0.000000e+00,1.998799e+01,2.208722e+01,1.736704e+02
5.846155e+03,6.766383e-02,5.500555e+03,6.366383e-02,9.050940e-01,9.054253e-01,3.952574e-02,1.412454e-06,1.998926e+01,0.000000e+00,1.998926e+01,2.208528e+01,1.738004e+02
5.946165e+03,6.882136e-02,5.600565e+03,6.482136e-02,9.052306e-01,9.055520e-01,3.966569e-02,1.386716e-06,1.999052e+01,0.000000e+00,1.999052e+01,2.208334e+01,1.739305e+02
6.046175e+03,6.997888e-02,5.700575e+03,6.597888e-02,9.053672e-01,9.056765e-01,3.980311e-02,1.361874e-06,1.999178e+01,0.000000e+00,1.999178e+01,2.208141e+01,1.740605e+02
6.146185e+03,7.113641e-02,5.800585e+03,6.713641e-02,9.055037e-01,9.057987e-01,3.993809e-02,1.337880e-06,1.999304e+01,0.000000e+00,1.999304e+01,2.207947e+01,1.741906e+02
6.246196e+03,7.229393e-02,5.900596e+03,6.829393e-02,9.056403e-01,9.059189e-01,4.007071e-02,1.314692e-06,1.999431e+01,0.000000e+00,1.999431e+01,2.207754e+01,1.743207e+02
6.346206e+03,7.345145e-02,6.000606e+03,6.945145e-02,9.057769e-01,9.060369e-01,4.020106e-02,1.292270e-06,1.999557e+01,0.000000e+00,1.999557e+01,2.207560e+01,1.744507e+02
6.446216e+03,7.460898e-02,6.100616e+03,7.060898e-02,9.059135e-01,9.061531e-01,4.032919e-02,1.270578e-06,1.999683e+01,0.000000e+00,1.999683e+01,2.207367e+01,1.745808e+02
6.546226e+03,7.576650e-02,6.200626e+03,7.176650e-02,9.060501e-01,9.062672e-01,4.045520e-02,1.249579e-06,1.999809e+01,0.000000e+00,1.999809e+01,2.207173e+01,1.747108e+02
6.646236e+03,7.692403e-02,6.300636e+03,7.292403e-02,9.061866e-01,9.063796e-01,4.057913e-02,1.229241e-06,1.999936e+01,0.000000e+00,1.999936e+01,2.206980e+01,1.748409e+02
6.746246e+03,7.808155e-02,6.400646e+03,7.408155e-02,9.063019e-01,9.064901e-01,4.070107e-02,1.209534e-06,1.999924e+01,0.000000e+00,1.999924e+01,2.206687e+01,1.749055e+02
6.846256e+03,7.923908e-02,6.500656e+03,7.523908e-02,9.063993e-01,9.065989e-01,4.082107e-02,1.190428e-06,1.999798e+01,0.000000e+00,1.999798e+01,2.206310e+01,1.749155e+02
6.946266e+03,8.039660e-02,6.600666e+03,7.639660e-02,9.064967e-01,9.067060e-01,4.093918e-02,1.171897e-06,1.999672e+01,0.000000e+00,1.999672e+01,2.205934e+01,1.749255e+02
7.046276e+03,8.155412e-02,6.700676e+03,7.755412e-02,9.065941e-01,9.068114e-01,4.105547e-02,1.153915e-06,1.999545e+01,0.000000e+00,1.999545e+01,2.205557e+01,1.749355e+02
7.146286e+03,8.271165e-02,6.800686e+03,7.871165e-02,9.066916e-01,9.069153e-01,4.116999e-02,1.136457e-06,1.999419e+01,0.000000e+00,1.999419e+01,2.205181e+01,1.749455e+02
7.246297e+03,8.386917e-02,6.900697e+03,7.986917e-02,9.067890e-01,9.070176e-01,4.128278e-02,1.119502e-06,1.999293e+01,0.000000e+00,1.999293e+01,2.204805e+01,1.749555e+02
7.346307e+03,8.502670e-02,7.000707e+03,8.102670e-02,9.068864e-01,9.071184e-01,4.139391e-02,1.103028e-06,1.999167e+01,0.000000e+00,1.999167e+01,2.204429e+01,1.749655e+02
7.446317e+03,8.618422e-02,7.100717e+03,8.218422e-02,9.069838e-01,9.072177e-01,4.150341e-02,1.087014e-06,1.999040e+01,0.000000e+00,1.999040e+01,2.204053e+01,1.749755e+02
7.546327e+03,8.734175e-02,7.200727e+03,8.334175e-02,9.070813e-01,9.073156e-01,4.161133e-02,1.071442e-06,1.998914e+01,0.000000e+00,1.998914e+01,2.203677e+01,1.749855e+02
7.646337e+03,8.849927e-02,7.300737e+03,8.449927e-02,9.071787e-01,9.074121e-01,4.171772e-02,1.056294e-06,1.998788e+01,0.000000e+00,1.998788e+01,2.203301e+01,1.749955e+02
7.746347e+03,8.965679e-02,7.400747e+03,8.565679e-02,9.072744e-01,9.075073e-01,4.182261e-02,1.041552e-06,1.998835e+01,0.000000e+00,1.998835e+01,2.203121e+01,1.750000e+02
7.846357e+03,9.081432e-02,7.500757e+03,8.681432e-02,9.073688e-01,9.076012e-01,4.192605e-02,1.027201e-06,1.999024e+01,0.000000e+00,1.999024e+01,2.203100e+01,1.750000e+02
7.946367e+03,9.197184e-02,7.600767e+03,8.797184e-02,9.074632e-01,9.076938e-01,4.202807e-02,1.013225e-06,1.999213e+01,0.000000e+00,1.999213e+01,2.203079e+01,1.750000e+02
8.046377e+03,9.312937e-02,7.700777e+03,8.912937e-02,9.075576e-01,9.077852e-01,4.212872e-02,9.996096e-07,1.999402e+01,0.000000e+00,1.999402e+01,2.203058e+01,1.750000e+02
8.146387e+03,9.428689e-02,7.800787e+03,9.028689e-02,9.076520e-01,9.078753e-01,4.222802e-02,9.863411e-07,1.999591e+01,0.000000e+00,1.999591e+01,2.203037e+01,1.750000e+02
8.246397e+03,9.544442e-02,7.900797e+03,9.144442e-02,9.077464e-01,9.079643e-01,4.232601e-02,9.734064e-07,1.999780e+01,0.000000e+00,1.999780e+01,2.203016e+01,1.750000e+02
8.346408e+03,9.660194e-02,8.000808e+03,9.260194e-02,9.078408e-01,9.080521e-01,4.242272e-02,9.607930e-07,1.999969e+01,0.000000e+00,1.999969e+01,2.202996e+01,1.750000e+02
8.446418e+03,9.775946e-02,8.100818e+03,9.375946e-02,9.079352e-01,9.081388e-01,4.251818e-02,9.484892e-07,2.000158e+01,0.000000e+00,2.000158e+01,2.202975e+01,1.750000e+02
8.546428e+03,9.891699e-02,8.200828e+03,9.491699e-02,9.080296e-01,9.082244e-01,4.261243e-02,9.364836e-07,2.000347e+01,0.000000e+00,2.000347e+01,2.202954e+01,1.750000e+02
8.646438e+03,1.000745e-01,8.300838e+03,9.607451e-02,9.081240e-01,9.083089e-01,4.270550e-02,9.247657e-07,2.000536e+01,0.000000e+00,2.000536e+01,2.202933e+01,1.750000e+02
8.746448e+03,1.012320e-01,8.400848e+03,9.723204e-02,9.082078e-01,9.083924e-01,4.279741e-02,9.133251e-07,2.000586e+01,0.000000e+00,2.000586e+01,2.202784e+01,1.750277e+02
8.846458e+03,1.023896e-01,8.500858e+03,9.838956e-02,9.082832e-01,9.084749e-01,4.288818e-02,9.021521e-07,2.000523e+01,0.000000e+00,2.000523e+01,2.202532e+01,1.750777e+02
8.946468e+03,1.035471e-01,8.600868e+03,9.954708e-02,9.083586e-01,9.085563e-01,4.297785e-02,8.912375e-07,2.000460e+01,0.000000e+00,2.000460e+01,2.202280e+01,1.751277e+02
9.046478e+03,1.047046e-01,8.700878e+03,1.007046e-01,9.084340e-01,9.086368e-01,4.306645e-02,8.805724e-07,2.000398e+01,0.000000e+00,2.000398e+01,2.202029e+01,1.751777e+02
9.146488e+03,1.058621e-01,8.800888e+03,1.018621e-01,9.085094e-01,9.087164e-01,4.315399e-02,8.701484e-07,2.000335e+01,0.000000e+00,2.000335e+01,2.201777e+01,1.752276e+02
9.246498e+03,1.070197e-01,8.900898e+03,1.030197e-01,9.085848e-01,9.087950e-01,4.324050e-02,8.599573e-07,2.000272e+01,0.000000e+00,2.000272e+01,2.201525e+01,1.752776e+02
9.346509e+03,1.081772e-01,9.000909e+03,1.041772e-01,9.086603e-01,9.088727e-01,4.332600e-02,8.499915e-07,2.000209e+01,0.000000e+00,2.000209e+01,2.201273e+01,1.753276e+02
9.446519e+03,1.093347e-01,9.100919e+03,1.053347e-01,9.087357e-01,9.089495e-01,4.341051e-02,8.402436e-07,2.000147e+01,0.000000e+00,2.000147e+01,2.201022e+01,1.753776e+02
9.546529e+03,1.104922e-01,9.200929e+03,1.064922e-01,9.088111e-01,9.090255e-01,4.349406e-02,8.307066e-07,2.000084e+01,0.000000e+00,2.000084e+01,2.200770e+01,1.754276e+02
9.646539e+03,1.116498e-01,9.300939e+03,1.076498e-01,9.088865e-01,9.091005e-01,4.357667e-02,8.213735e-07,2.000021e+01,0.000000e+00,2.000021e+01,2.200518e+01,1.754775e+02
9.746549e+03,1.128073e-01,9.400949e+03,1.088073e-01,9.089580e-01,9.091748e-01,4.365835e-02,8.122381e-07,2.000074e+01,0.000000e+00,2.000074e+01,2.200403e+01,1.755165e+02
9.846559e+03,1.139648e-01,9.500959e+03,1.099648e-01,9.090264e-01,9.092483e-01,4.373913e-02,8.032940e-07,2.000221e+01,0.000000e+00,2.000221e+01,2.200399e+01,1.755465e+02
9.946569e+03,1.151223e-01,9.600969e+03,1.111223e-01,9.090949e-01,9.093209e-01,4.381903e-02,7.945354e-07,2.000368e+01,0.000000e+00,2.000368e+01,2.200395e+01,1.755765e+02
1.004658e+04,1.162799e-01,9.700979e+03,1.122799e-01,9.091633e-01,9.093928e-01,4.389806e-02,7.859565e-07,2.000514e+01,0.000000e+00,2.000514e+01,2.200391e+01,1.756065e+02
1.014659e+04,1.174374e-01,9.800989e+03,1.134374e-01,9.092317e-01,9.094639e-01,4.397623e-02,7.775518e-07,2.000661e+01,0.000000e+00,2.000661e+01,2.200387e+01,1.756365e+02
1.024660e+04,1.185949e-01,9.900999e+03,1.145949e-01,9.093002e-01,9.095342e-01,4.405358e-02,7.693162e-07,2.000808e+01,0.000000e+00,2.000808e+01,2.200382e+01,1.756664e+02
1.034661e+04,1.197524e-01,1.000101e+04,1.157524e-01,9.093686e-01,9.096038e-01,4.413011e-02,7.612445e-07,2.000955e+01,0.000000e+00,2.000955e+01,2.200378e+01,1.756964e+02
1.044662e+04,1.209099e-01,1.010102e+04,1.169099e-01,9.094370e-01,9.096727e-01,4.420585e-02,7.533320e-07,2.001102e+01,0.000000e+00,2.001102e+01,2.200374e+01,1.757264e+02
1.054663e+04,1.220675e-01,1.020103e+04,1.180675e-01,9.095054e-01,9.097409e-01,4.428080e-02,7.455739e-07,2.001249e+01,0.000000e+00,2.001249e+01,2.200370e+01,1.757564e+02
1.064664e+04,1.232250e-01,1.030104e+04,1.192250e-01,9.095739e-01,9.098084e-01,4.435498e-02,7.379658e-07,2.001395e+01,0.000000e+00,2.001395e+01,2.200366e+01,1.757864e+02
1.074665e+04,1.243825e-01,1.040105e+04,1.203825e-01,9.096402e-01,9.098752e-01,4.442840e-02,7.305034e-07,2.001347e+01,0.000000e+00,2.001347e+01,2.200152e+01,1.757453e+02
1.084666e+04,1.255400e-01,1.050106e+04,1.215400e-01,9.097049e-01,9.099413e-01,4.450109e-02,7.231825e-07,2.001137e+01,0.000000e+00,2.001137e+01,2.199765e+01,1.756453e+02
1.094667e+04,1.266976e-01,1.060107e+04,1.226976e-01,9.097696e-01,9.100068e-01,4.457305e-02,7.159992e-07,2.000926e+01,0.000000e+00,2.000926e+01,2.199377e+01,1.755452e+02
1.104668e+04,1.278551e-01,1.070108e+04,1.238551e-01,9.098342e-01,9.100717e-01,4.464431e-02,7.089497e-07,2.000716e+01,0.000000e+00,2.000716e+01,2.198989e+01,1.754452e+02
1.114669e+04,1.290126e-01,1.080109e+04,1.250126e-01,9.098989e-01,9.101359e-01,4.471486e-02,7.020301e-07,2.000505e+01,0.000000e+00,2.000505e+01,2.198602e+01,1.753451e+02
1.124670e+04,1.301701e-01,1.090110e+04,1.261701e-01,9.099636e-01,9.101995e-01,4.478473e-02,6.952370e-07,2.000295e+01,0.000000e+00,2.000295e+01,2.198214e+01,1.752451e+02
1.134671e+04,1.313277e-01,1.100111e+04,1.273277e-01,9.100282e-01,9.102624e-01,4.485392e-02,6.885670e-07,2.000084e+01,0.000000e+00,2.000084e+01,2.197827e+01,1.751451e+02
1.144672e+04,1.324852e-01,1.110112e+04,1.284852e-01,9.100929e-01,9.103248e-01,4.492245e-02,6.820167e-07,1.999874e+01,0.000000e+00,1.999874e+01,2.197439e+01,1.750450e+02
1.154673e+04,1.336427e-01,1.120113e+04,1.296427e-01,9.101576e-01,9.103866e-01,4.499034e-02,6.755829e-07,1.999664e+01,0.000000e+00,1.999664e+01,2.197052e+01,1.749450e+02
1.164674e+04,1.348002e-01,1.130114e+04,1.308002e-01,9.102222e-01,9.104478e-01,4.505758e-02,6.692625e-07,1.999453e+01,0.000000e+00,1.999453e+01,2.196665e+01,1.748449e+02
1.174675e+04,1.359578e-01,1.140115e+04,1.319578e-01,9.102922e-01,9.105085e-01,4.512420e-02,6.630527e-07,1.999324e+01,0.000000e+00,1.999324e+01,2.196354e+01,1.747945e+02
1.184676e+04,1.371153e-01,1.150116e+04,1.331153e-01,9.103665e-01,9.105686e-01,4.519021e-02,6.569505e-07,1.999261e+01,0.000000e+00,1.999261e+01,2.196106e+01,1.747845e+02
1.194677e+04,1.382728e-01,1.160117e+04,1.342728e-01,9.104408e-01,9.106282e-01,4.525561e-02,6.509531e-07,1.999198e+01,0.000000e+00,1.999198e+01,2.195858e+01,1.747745e+02
1.204678e+04,1.394303e-01,1.170118e+04,1.354303e-01,9.105151e-01,9.106872e-01,4.532041e-02,6.450579e-07,1.999136e+01,0.000000e+00,1.999136e+01,2.195610e+01,1.747645e+02
1.214679e+04,1.405879e-01,1.180119e+04,1.365879e-01,9.105893e-01,9.107457e-01,4.538463e-02,6.392623e-07,1.999073e+01,0.000000e+00,1.999073e+01,2.195362e+01,1.747545e+02
1.224680e+04,1.417454e-01,1.190120e+04,1.377454e-01,9.106636e-01,9.108036e-01,4.544828e-02,6.335637e-07,1.999010e+01,0.000000e+00,1.999010e+01,2.195114e+01,1.747445e+02
1.234681e+04,1.429029e-01,1.200121e+04,1.389029e-01,9.107379e-01,9.108611e-01,4.551136e-02,6.279599e-07,1.998947e+01,0.000000e+00,1.998947e+01,2.194866e+01,1.747345e+02
1.244682e+04,1.440604e-01,1.210122e+04,1.400604e-01,9.108122e-01,9.109180e-01,4.557388e-02,6.224483e-07,1.998885e+01,0.000000e+00,1.998885e+01,2.194618e+01,1.747245e+02
1.254683e+04,1.452180e-01,1.220123e+04,1.412180e-01,9.108865e-01,9.109745e-01,4.563586e-02,6.170269e-07,1.998822e+01,0.000000e+00,1.998822e+01,2.194370e+01,1.747145e+02
1.264684e+04,1.463755e-01,1.230124e+04,1.423755e-01,9.109608e-01,9.110305e-01,4.569730e-02,6.116933e-07,1.998759e+01,0.000000e+00,1.998759e+01,2.194122e+01,1.747044e+02
1.274685e+04,1.475330e-01,1.240125e+04,1.435330e-01,9.110188e-01,9.110860e-01,4.575821e-02,6.064455e-07,1.998731e+01,0.000000e+00,1.998731e+01,2.193952e+01,1.746333e+02
1.284686e+04,1.486905e-01,1.250126e+04,1.446905e-01,9.110637e-01,9.111410e-01,4.581860e-02,6.012814e-07,1.998731e+01,0.000000e+00,1.998731e+01,2.193843e+01,1.745133e+02
1.294687e+04,1.498481e-01,1.260127e+04,1.458481e-01,9.111087e-01,9.111955e-01,4.587848e-02,5.961991e-07,1.998731e+01,0.000000e+00,1.998731e+01,2.193735e+01,1.743932e+02
1.304688e+04,1.510056e-01,1.270128e+04,1.470056e-01,9.111536e-01,9.112496e-01,4.593785e-02,5.911965e-07,1.998731e+01,0.000000e+00,1.998731e+01,2.193627e+01,1.742731e+02
1.314689e+04,1.521631e-01,1.280129e+04,1.481631e-01,9.111986e-01,9.113033e-01,4.599673e-02,5.862720e-07,1.998731e+01,0.000000e+00,1.998731e+01,2.193519e+01,1.741531e+02
1.324690e+04,1.533206e-01,1.290130e+04,1.493206e-01,9.112436e-01,9.113565e-01,4.605512e-02,5.814235e-07,1.998731e+01,0.000000e+00,1.998731e+01,2.193410e+01,1.740330e+02
1.334691e+04,1.544782e-01,1.300131e+04,1.504782e-01,9.112885e-01,9.114093e-01,4.611303e-02,5.766495e-07,1.998731e+01,0.000000e+00,1.998731e+01,2.193302e+01,1.739130e+02
1.344692e+04,1.556357e-01,1.310132e+04,1.516357e-01,9.113335e-01,9.114616e-01,4.617046e-02,5.719481e-07,1.998731e+01,0.000000e+00,1.998731e+01,2.193194e+01,1.737929e+02
1.354693e+04,1.567932e-01,1.320133e+04,1.527932e-01,9.113785e-01,9.115135e-01,4.622743e-02,5.673178e-07,1.998731e+01,0.000000e+00,1.998731e+01,2.193086e+01,1.736729e+02
1.364694e+04,1.579507e-01,1.330134e+04,1.539507e-01,9.114234e-01,9.115651e-01,4.628394e-02,5.627570e-07,1.998731e+01,0.000000e+00,1.998731e+01,2.192977e+01,1.735528e+02
1.374695e+04,1.591082e-01,1.340135e+04,1.551082e-01,9.114628e-01,9.116162e-01,4.633999e-02,5.582641e-07,1.998731e+01,0.000000e+00,1.998731e+01,2.192883e+01,1.734776e+02
1.384696e+04,1.602658e-01,1.350136e+04,1.562658e-01,9.114979e-01,9.116669e-01,4.639560e-02,5.538376e-07,1.998731e+01,0.000000e+00,1.998731e+01,2.192798e+01,1.734376e+02
1.394697e+04,1.614233e-01,1.360137e+04,1.574233e-01,9.115329e-01,9.117171e-01,4.645077e-02,5.494760e-07,1.998731e+01,0.000000e+00,1.998731e+01,2.192714e+01,1.733976e+02
1.404698e+04,1.625808e-01,1.370138e+04,1.585808e-01,9.115679e-01,9.117671e-01,4.650551e-02,5.451780e-07,1.998731e+01,0.000000e+00,1.998731e+01,2.192630e+01,1.733577e+02
1.414699e+04,1.637383e-01,1.380139e+04,1.597383e-01,9.116030e-01,9.118166e-01,4.655982e-02,5.409421e-07,1.998731e+01,0.000000e+00,1.998731e+01,2.192546e+01,1.733177e+02
1.424700e+04,1.648959e-01,1.390140e+04,1.608959e-01,9.116380e-01,9.118657e-01,4.661370e-02,5.367670e-07,1.998731e+01,0.000000e+00,1.998731e+01,2.192461e+01,1.732777e+02
1.434701e+04,1.660534e-01,1.400141e+04,1.620534e-01,9.116731e-01,9.119145e-01,4.666718e-02,5.326515e-07,1.998731e+01,0.000000e+00,1.998731e+01,2.192377e+01,1.732377e+02
1.444702e+04,1.672109e-01,1.410142e+04,1.632109e-01,9.117081e-01,9.119629e-01,4.672025e-02,5.285942e-07,1.998731e+01,0.000000e+00,1.998731e+01,2.192293e+01,1.731977e+02
1.454703e+04,1.683684e-01,1.420143e+04,1.643684e-01,9.117431e-01,9.120109e-01,4.677291e-02,5.245939e-07,1.998731e+01,0.000000e+00,1.998731e+01,2.192208e+01,1.731577e+02
1.464704e+04,1.695260e-01,1.430144e+04,1.655260e-01,9.117782e-01,9.120586e-01,4.682518e-02,5.206495e-07,1.998731e+01,0.000000e+00,1.998731e+01,2.192124e+01,1.731178e+02
1.474705e+04,1.706835e-01,1.440145e+04,1.666835e-01,9.118306e-01,9.121059e-01,4.687705e-02,5.167598e-07,1.998766e+01,0.000000e+00,1.998766e+01,2.192037e+01,1.731834e+02
1.484706e+04,1.718410e-01,1.450146e+04,1.678410e-01,9.118968e-01,9.121528e-01,4.692854e-02,5.129236e-07,1.998829e+01,0.000000e+00,1.998829e+01,2.191946e+01,1.733333e+02
1.494707e+04,1.729985e-01,1.460147e+04,1.689985e-01,9.119630e-01,9.121995e-01,4.697964e-02,5.091399e-07,1.998891e+01,0.000000e+00,1.998891e+01,2.191856e+01,1.734832e+02
1.504708e+04,1.741561e-01,1.470148e+04,1.701561e-01,9.120293e-01,9.122457e-01,4.703038e-02,5.054076e-07,1.998954e+01,0.000000e+00,1.998954e+01,2.191765e+01,1.736332e+02
1.514709e+04,1.753136e-01,1.480149e+04,1.713136e-01,9.120955e-01,9.122917e-01,4.708074e-02,5.017256e-07,1.999017e+01,0.000000e+00,1.999017e+01,2.191675e+01,1.737831e+02
1.524710e+04,1.764711e-01,1.490150e+04,1.724711e-01,9.121618e-01,9.123373e-01,4.713073e-02,4.980930e-07,1.999080e+01,0.000000e+00,1.999080e+01,2.191585e+01,1.739330e+02
1.534711e+04,1.776286e-01,1.500151e+04,1.736286e-01,9.122280e-01,9.123826e-01,4.718037e-02,4.945088e-07,1.999142e+01,0.000000e+00,1.999142e+01,2.191494e+01,1.740830e+02
1.544712e+04,1.787862e-01,1.510152e+04,1.747862e-01,9.122942e-01,9.124275e-01,4.722964e-02,4.909719e-07,1.999205e+01,0.000000e+00,1.999205e+01,2.191404e+01,1.742329e+02
1.554713e+04,1.799437e-01,1.520153e+04,1.759437e-01,9.123605e-01,9.124722e-01,4.727857e-02,4.874815e-07,1.999268e+01,0.000000e+00,1.999268e+01,2.191313e+01,1.743829e+02
1.564714e+04,1.811012e-01,1.530154e+04,1.771012e-01,9.124267e-01,9.125165e-01,4.732715e-02,4.840367e-07,1.999331e+01,0.000000e+00,1.999331e+01,2.191223e+01,1.745328e+02
1.574715e+04,1.822587e-01,1.540155e+04,1.782587e-01,9.124855e-01,9.125605e-01,4.737539e-02,4.806366e-07,1.999359e+01,0.000000e+00,1.999359e+01,2.191113e+01,1.746331e+02
1.584716e+04,1.834163e-01,1.550156e+04,1.794163e-01,9.125384e-01,9.126042e-01,4.742329e-02,4.772802e-07,1.999359e+01,0.000000e+00,1.999359e+01,2.190986e+01,1.746931e+02
1.594717e+04,1.845738e-01,1.560157e+04,1.805738e-01,9.125912e-01,9.126477e-01,4.747085e-02,4.739669e-07,1.999359e+01,0.000000e+00,1.999359e+01,2.190859e+01,1.747530e+02
1.604718e+04,1.857313e-01,1.570158e+04,1.817313e-01,9.126440e-01,9.126908e-01,4.751809e-02,4.706957e-07,1.999359e+01,0.000000e+00,1.999359e+01,2.190732e+01,1.748130e+02
1.614719e+04,1.868888e-01,1.580159e+04,1.828888e-01,9.126968e-01,9.127336e-01,4.756500e-02,4.674659e-07,1.999359e+01,0.000000e+00,1.999359e+01,2.190605e+01,1.748730e+02
1.624721e+04,1.880464e-01,1.590161e+04,1.840464e-01,9.127496e-01,9.127761e-01,4.761159e-02,4.642766e-07,1.999359e+01,0.000000e+00,1.999359e+01,2.190479e+01,1.749330e+02
1.634722e+04,1.892039e-01,1.600162e+04,1.852039e-01,9.128025e-01,9.128183e-01,4.765787e-02,4.611272e-07,1.999359e+01,0.000000e+00,1.999359e+01,2.190352e+01,1.749929e+02
1.644723e+04,1.903614e-01,1.610163e+04,1.863614e-01,9.128553e-01,9.128603e-01,4.770383e-02,4.580169e-07,1.999359e+01,0.000000e+00,1.999359e+01,2.190225e+01,1.750529e+02
1.654724e+04,1.915189e-01,1.620164e+04,1.875189e-01,9.129081e-01,9.129020e-01,4.774948e-02,4.549449e-07,1.999359e+01,0.000000e+00,1.999359e+01,2.190098e+01,1.751129e+02
1.664725e+04,1.926765e-01,1.630165e+04,1.886765e-01,9.129609e-01,9.129434e-01,4.779482e-02,4.519106e-07,1.999359e+01,0.000000e+00,1.999359e+01,2.189972e+01,1.751729e+02
1.674726e+04,1.938340e-01,1.640166e+04,1.898340e-01,9.129813e-01,9.129845e-01,4.783987e-02,4.489133e-07,1.999324e+01,0.000000e+00,1.999324e+01,2.189885e+01,1.751835e+02
1.684727e+04,1.949915e-01,1.650167e+04,1.909915e-01,9.129749e-01,9.130254e-01,4.788462e-02,4.459523e-07,1.999261e+01,0.000000e+00,1.999261e+01,2.189832e+01,1.751535e+02
1.694728e+04,1.961490e-01,1.660168e+04,1.921490e-01,9.129685e-01,9.130659e-01,4.792907e-02,4.430269e-07,1.999199e+01,0.000000e+00,1.999199e+01,2.189778e+01,1.751235e+02
1.704729e+04,1.973065e-01,1.670169e+04,1.933065e-01,9.129621e-01,9.131063e-01,4.797323e-02,4.401366e-07,1.999136e+01,0.000000e+00,1.999136e+01,2.189725e+01,1.750934e+02
1.714730e+04,1.984641e-01,1.680170e+04,1.944641e-01,9.129557e-01,9.131463e-01,4.801710e-02,4.372806e-07,1.999073e+01,0.000000e+00,1.999073e+01,2.189671e+01,1.750634e+02
1.724731e+04,1.996216e-01,1.690171e+04,1.956216e-01,9.129494e-01,9.131861e-01,4.806070e-02,4.344584e-07,1.999010e+01,0.000000e+00,1.999010e+01,2.189618e+01,1.750333e+02
1.734732e+04,2.007791e-01,1.700172e+04,1.967791e-01,9.129430e-01,9.132257e-01,4.810401e-02,4.316694e-07,1.998947e+01,0.000000e+00,1.998947e+01,2.189564e+01,1.750033e+02
1.744733e+04,2.019366e-01,1.710173e+04,1.979366e-01,9.129366e-01,9.132650e-01,4.814704e-02,4.289130e-07,1.998884e+01,0.000000e+00,1.998884e+01,2.189511e+01,1.749733e+02
1.754734e+04,2.030942e-01,1.720174e+04,1.990942e-01,9.129302e-01,9.133040e-01,4.818980e-02,4.261887e-07,1.998821e+01,0.000000e+00,1.998821e+01,2.189457e+01,1.749432e+02
1.764735e+04,2.042517e-01,1.730175e+04,2.002517e-01,9.129238e-01,9.133428e-01,4.823228e-02,4.234958e-07,1.998759e+01,0.000000e+00,1.998759e+01,2.189404e+01,1.749132e+02
1.774736e+04,2.054092e-01,1.740176e+04,2.014092e-01,9.129385e-01,9.133814e-01,4.827450e-02,4.208339e-07,1.998766e+01,0.000000e+00,1.998766e+01,2.189377e+01,1.749280e+02
1.784737e+04,2.065667e-01,1.750177e+04,2.025667e-01,9.129697e-01,9.134197e-01,4.831646e-02,4.182024e-07,1.998829e+01,0.000000e+00,1.998829e+01,2.189371e+01,1.749780e+02
1.794738e+04,2.077243e-01,1.760178e+04,2.037243e-01,9.130009e-01,9.134578e-01,4.835815e-02,4.156008e-07,1.998892e+01,0.000000e+00,1.998892e+01,2.189364e+01,1.750280e+02
1.804739e+04,2.088818e-01,1.770179e+04,2.048818e-01,9.130321e-01,9.134957e-01,4.839959e-02,4.130285e-07,1.998954e+01,0.000000e+00,1.998954e+01,2.189358e+01,1.750780e+02
1.814740e+04,2.100393e-01,1.780180e+04,2.060393e-01,9.130633e-01,9.135333e-01,4.844077e-02,4.104852e-07,1.999017e+01,0.000000e+00,1.999017e+01,2.189352e+01,1.751279e+02
1.824741e+04,2.111968e-01,1.790181e+04,2.071968e-01,9.130945e-01,9.135707e-01,4.848169e-02,4.079703e-07,1.999080e+01,0.000000e+00,1.999080e+01,2.189346e+01,1.751779e+02
1.834742e+04,2.123544e-01,1.800182e+04,2.083544e-01,9.131258e-01,9.136078e-01,4.852237e-02,4.054834e-07,1.999143e+01,0.000000e+00,1.999143e+01,2.189340e+01,1.752279e+02
1.844743e+04,2.135119e-01,1.810183e+04,2.095119e-01,9.131570e-01,9.136448e-01,4.856280e-02,4.030239e-07,1.999205e+01,0.000000e+00,1.999205e+01,2.189334e+01,1.752779e+02
1.854744e+04,2.146694e-01,1.820184e+04,2.106694e-01,9.131882e-01,9.136815e-01,4.860298e-02,4.005915e-07,1.999268e+01,0.000000e+00,1.999268e+01,2.189328e+01,1.753279e+02
1.864745e+04,2.158269e-01,1.830185e+04,2.118269e-01,9.132194e-01,9.137180e-01,4.864292e-02,3.981856e-07,1.999331e+01,0.000000e+00,1.999331e+01,2.189321e+01,1.753778e+02
1.874746e+04,2.169845e-01,1.840186e+04,2.129845e-01,9.132704e-01,9.137542e-01,4.868263e-02,3.958059e-07,1.999324e+01,0.000000e+00,1.999324e+01,2.189191e+01,1.754223e+02
1.884747e+04,2.181420e-01,1.850187e+04,2.141420e-01,9.133372e-01,9.137903e-01,4.872209e-02,3.934520e-07,1.999261e+01,0.000000e+00,1.999261e+01,2.188962e+01,1.754623e+02
1.894748e+04,2.192995e-01,1.860188e+04,2.152995e-01,9.134040e-01,9.138262e-01,4.876133e-02,3.911233e-07,1.999198e+01,0.000000e+00,1.999198e+01,2.188734e+01,1.755023e+02
1.904749e+04,2.204570e-01,1.870189e+04,2.164570e-01,9.134708e-01,9.138618e-01,4.880033e-02,3.888196e-07,1.999135e+01,0.000000e+00,1.999135e+01,2.188505e+01,1.755423e+02
1.914750e+04,2.216146e-01,1.880190e+04,2.176146e-01,9.135376e-01,9.138972e-01,4.883910e-02,3.865404e-07,1.999073e+01,0.000000e+00,1.999073e+01,2.188276e+01,1.755824e+02
1.924751e+04,2.227721e-01,1.890191e+04,2.187721e-01,9.136044e-01,9.139325e-01,4.887764e-02,3.842853e-07,1.999010e+01,0.000000e+00,1.999010e+01,2.188048e+01,1.756224e+02
1.934752e+04,2.239296e-01,1.900192e+04,2.199296e-01,9.136711e-01,9.139675e-01,4.891596e-02,3.820540e-07,1.998947e+01,0.000000e+00,1.998947e+01,2.187819e+01,1.756624e+02
1.944753e+04,2.250871e-01,1.910193e+04,2.210871e-01,9.137379e-01,9.140023e-01,4.895406e-02,3.798461e-07,1.998884e+01,0.000000e+00,1.998884e+01,2.187590e+01,1.757024e+02
1.954754e+04,2.262447e-01,1.920194e+04,2.222447e-01,9.138047e-01,9.140369e-01,4.899194e-02,3.776611e-07,1.998821e+01,0.000000e+00,1.998821e+01,2.187362e+01,1.757424e+02
1.964755e+04,2.274022e-01,1.930195e+04,2.234022e-01,9.138715e-01,9.140713e-01,4.902960e-02,3.754989e-07,1.998759e+01,0.000000e+00,1.998759e+01,2.187133e+01,1.757824e+02
1.974756e+04,2.285597e-01,1.940196e+04,2.245597e-01,9.139221e-01,9.141056e-01,4.906705e-02,3.733589e-07,1.998802e+01,0.000000e+00,1.998802e+01,2.187059e+01,1.757215e+02
1.984757e+04,2.297172e-01,1.950197e+04,2.257172e-01,9.139602e-01,9.141396e-01,4.910428e-02,3.712409e-07,1.998928e+01,0.000000e+00,1.998928e+01,2.187106e+01,1.755815e+02
1.994758e+04,2.308748e-01,1.960198e+04,2.268748e-01,9.139982e-01,9.141735e-01,4.914130e-02,3.691446e-07,1.999054e+01,0.000000e+00,1.999054e+01,2.187153e+01,1.754416e+02
2.004759e+04,2.320323e-01,1.970199e+04,2.280323e-01,9.140362e-01,9.142071e-01,4.917812e-02,3.670695e-07,1.999180e+01,0.000000e+00,1.999180e+01,2.187200e+01,1.753016e+02
2.014760e+04,2.331898e-01,1.980200e+04,2.291898e-01,9.140742e-01,9.142406e-01,4.921472e-02,3.650154e-07,1.999306e+01,0.000000e+00,1.999306e+01,2.187247e+01,1.751617e+02
2.024761e+04,2.343473e-01,1.990201e+04,2.303473e-01,9.141122e-01,9.142739e-01,4.925113e-02,3.629820e-07,1.999433e+01,0.000000e+00,1.999433e+01,2.187295e+01,1.750217e+02
2.034762e+04,2.355048e-01,2.000202e+04,2.315048e-01,9.141502e-01,9.143070e-01,4.928733e-02,3.609690e-07,1.999559e+01,0.000000e+00,1.999559e+01,2.187342e+01,1.748818e+02
2.044763e+04,2.366624e-01,2.010203e+04,2.326624e-01,9.141882e-01,9.143399e-01,4.932333e-02,3.589760e-07,1.999685e+01,0.000000e+00,1.999685e+01,2.187389e+01,1.747419e+02
2.054764e+04,2.378199e-01,2.020204e+04,2.338199e-01,9.142262e-01,9.143726e-01,4.935913e-02,3.570027e-07,1.999811e+01,0.000000e+00,1.999811e+01,2.187436e+01,1.746019e+02
2.064765e+04,2.389774e-01,2.030205e+04,2.349774e-01,9.142642e-01,9.144052e-01,4.939474e-02,3.550489e-07,1.999937e+01,0.000000e+00,1.999937e+01,2.187483e+01,1.744620e+02
2.074766e+04,2.401349e-01,2.040206e+04,2.361349e-01,9.143070e-01,9.144376e-01,4.943015e-02,3.531143e-07,2.000028e+01,0.000000e+00,2.000028e+01,2.187480e+01,1.744446e+02
2.084767e+04,2.412925e-01,2.050207e+04,2.372925e-01,9.143536e-01,9.144698e-01,4.946537e-02,3.511986e-07,2.000091e+01,0.000000e+00,2.000091e+01,2.187437e+01,1.745245e+02
2.094768e+04,2.424500e-01,2.060208e+04,2.384500e-01,9.144001e-01,9.145018e-01,4.950039e-02,3.493016e-07,2.000154e+01,0.000000e+00,2.000154e+01,2.187394e+01,1.746045e+02
2.104769e+04,2.436075e-01,2.070209e+04,2.396075e-01,9.144467e-01,9.145337e-01,4.953523e-02,3.474229e-07,2.000216e+01,0.000000e+00,2.000216e+01,2.187351e+01,1.746845e+02
2.114770e+04,2.447650e-01,2.080210e+04,2.407650e-01,9.144933e-01,9.145653e-01,4.956989e-02,3.455622e-07,2.000279e+01,0.000000e+00,2.000279e+01,2.187309e+01,1.747644e+02
2.124771e+04,2.459226e-01,2.090211e+04,2.419226e-01,9.145398e-01,9.145969e-01,4.960435e-02,3.437194e-07,2.000342e+01,0.000000e+00,2.000342e+01,2.187266e+01,1.748444e+02
2.134772e+04,2.470801e-01,2.100212e+04,2.430801e-01,9.145864e-01,9.146282e-01,4.963864e-02,3.418942e-07,2.000404e+01,0.000000e+00,2.000404e+01,2.187223e+01,1.749244e+02
2.144773e+04,2.482376e-01,2.110213e+04,2.442376e-01,9.146329e-01,9.146594e-01,4.967274e-02,3.400863e-07,2.000467e+01,0.000000e+00,2.000467e+01,2.187180e+01,1.750043e+02
2.154774e+04,2.493951e-01,2.120214e+04,2.453951e-01,9.146795e-01,9.146904e-01,4.970666e-02,3.382955e-07,2.000530e+01,0.000000e+00,2.000530e+01,2.187138e+01,1.750843e+02
2.164775e+04,2.505527e-01,2.130215e+04,2.465527e-01,9.147261e-01,9.147213e-01,4.974040e-02,3.365216e-07,2.000593e+01,0.000000e+00,2.000593e+01,2.187095e+01,1.751643e+02
2.174776e+04,2.517102e-01,2.140216e+04,2.477102e-01,9.147615e-01,9.147520e-01,4.977397e-02,3.347642e-07,2.000551e+01,0.000000e+00,2.000551e+01,2.186964e+01,1.752332e+02
2.184777e+04,2.528677e-01,2.150217e+04,2.488677e-01,9.147878e-01,9.147826e-01,4.980736e-02,3.330233e-07,2.000424e+01,0.000000e+00,2.000424e+01,2.186763e+01,1.752933e+02
2.194778e+04,2.540252e-01,2.160218e+04,2.500252e-01,9.148142e-01,9.148129e-01,4.984058e-02,3.312985e-07,2.000298e+01,0.000000e+00,2.000298e+01,2.186562e+01,1.753534e+02
2.204779e+04,2.551828e-01,2.170219e+04,2.511828e-01,9.148405e-01,9.148432e-01,4.987363e-02,3.295896e-07,2.000172e+01,0.000000e+00,2.000172e+01,2.186361e+01,1.754135e+02
2.214780e+04,2.563403e-01,2.180220e+04,2.523403e-01,9.148669e-01,9.148733e-01,4.990651e-02,3.278964e-07,2.000045e+01,0.000000e+00,2.000045e+01,2.186160e+01,1.754735e+02
2.224781e+04,2.574978e-01,2.190221e+04,2.534978e-01,9.148933e-01,9.149032e-01,4.993922e-02,3.262187e-07,1.999919e+01,0.000000e+00,1.999919e+01,2.185959e+01,1.755336e+02
2.234782e+04,2.586553e-01,2.200222e+04,2.546553e-01,9.149196e-01,9.149330e-01,4.997176e-02,3.245563e-07,1.999793e+01,0.000000e+00,1.999793e+01,2.185758e+01,1.755937e+02
2.244783e+04,2.598129e-01,2.210223e+04,2.558129e-01,9.149460e-01,9.149626e-01,5.000413e-02,3.229090e-07,1.999666e+01,0.000000e+00,1.999666e+01,2.185557e+01,1.756538e+02
2.254784e+04,2.609704e-01,2.220224e+04,2.569704e-01,9.149724e-01,9.149920e-01,5.003635e-02,3.212766e-07,1.999540e+01,0.000000e+00,1.999540e+01,2.185355e+01,1.757139e+02
2.264785e+04,2.621279e-01,2.230225e+04,2.581279e-01,9.149987e-01,9.150214e-01,5.006840e-02,3.196588e-07,1.999413e+01,0.000000e+00,1.999413e+01,2.185154e+01,1.757739e+02
2.274786e+04,2.632854e-01,2.240226e+04,2.592854e-01,9.150126e-01,9.150506e-01,5.010028e-02,3.180555e-07,1.999359e+01,0.000000e+00,1.999359e+01,2.185061e+01,1.757094e+02
2.284787e+04,2.644430e-01,2.250227e+04,2.604430e-01,9.150168e-01,9.150796e-01,5.013201e-02,3.164665e-07,1.999359e+01,0.000000e+00,1.999359e+01,2.185051e+01,1.755495e+02
2.294788e+04,2.656005e-01,2.260228e+04,2.616005e-01,9.150211e-01,9.151085e-01,5.016358e-02,3.148916e-07,1.999359e+01,0.000000e+00,1.999359e+01,2.185041e+01,1.753896e+02
2.304789e+04,2.667580e-01,2.270229e+04,2.627580e-01,9.150254e-01,9.151372e-01,5.019500e-02,3.133306e-07,1.999359e+01,0.000000e+00,1.999359e+01,2.185031e+01,1.752296e+02
2.314790e+04,2.679155e-01,2.280230e+04,2.639155e-01,9.150296e-01,9.151658e-01,5.022626e-02,3.117833e-07,1.999359e+01,0.000000e+00,1.999359e+01,2.185021e+01,1.750697e+02
2.324791e+04,2.690731e-01,2.290231e+04,2.650731e-01,9.150339e-01,9.151943e-01,5.025736e-02,3.102496e-07,1.999359e+01,0.000000e+00,1.999359e+01,2.185010e+01,1.749098e+02
2.334792e+04,2.702306e-01,2.300232e+04,2.662306e-01,9.150382e-01,9.152226e-01,5.028831e-02,3.087293e-07,1.999359e+01,0.000000e+00,1.999359e+01,2.185000e+01,1.747498e+02
2.344793e+04,2.713881e-01,2.310233e+04,2.673881e-01,9.150425e-01,9.152508e-01,5.031911e-02,3.072221e-07,1.999359e+01,0.000000e+00,1.999359e+01,2.184990e+01,1.745899e+02
2.354794e+04,2.725456e-01,2.320234e+04,2.685456e-01,9.150467e-01,9.152789e-01,5.034976e-02,3.057280e-07,1.999359e+01,0.000000e+00,1.999359e+01,2.184980e+01,1.744300e+02
2.364795e+04,2.737031e-01,2.330235e+04,2.697031e-01,9.150510e-01,9.153068e-01,5.038026e-02,3.042468e-07,1.999359e+01,0.000000e+00,1.999359e+01,2.184970e+01,1.742700e+02
