Repository: brandonlampe/CS_Data

# Repository for Crushed Salt Data
**Grant No: 456417**

This is a work in progress!

## Repository Content

### Directory Names
A uniform namining structure still in progress, but in general directories are named according to the following:
 - Names contain no spaces, a single underscore "_" will be used as a file name seperator.
 - Files are for the Crushed Salt Project (CSP); therefore, the first three charaters of each file are "CSP".
 - Folders are organized by which frame the test was performed on i.e., A2 or A3.
 - The fifth and sixth charaters of each file name will therefore be "A" followed by the frame number.

File: UNM_WP_HY_175_16/STAGE01/CREEP_FIT/175_16_STAGE01_CREEP_OUT.csv (part 2 of 22)
Analysis by Brandon Lampe, performed on: 2017/02/16 09:26:01
Experimental results below begin at: 2017/02/05 12:11:37
Duration (sec),Duration (day),Elapsed Time (sec),Elapsed Time (day),Interpolated Fractional Density,Fit to Fractional Density,Fit to Volume Strain,Fit to Volume Strain Rate (1/sec),Confining Pressure (MPa),Pore Pressure (MPa),Terzaghi Pressure (MPa),Solid Pressure (MPa),Temperature (C))
2.374796e+04,2.748607e-01,2.340236e+04,2.708607e-01,9.150719e-01,9.153346e-01,5.041062e-02,3.027782e-07,1.999430e+01,0.000000e+00,1.999430e+01,2.184997e+01,1.742675e+02
2.384797e+04,2.760182e-01,2.350237e+04,2.720182e-01,9.151057e-01,9.153622e-01,5.044083e-02,3.013222e-07,1.999556e+01,0.000000e+00,1.999556e+01,2.185055e+01,1.743875e+02
2.394798e+04,2.771757e-01,2.360238e+04,2.731757e-01,9.151395e-01,9.153897e-01,5.047089e-02,2.998786e-07,1.999682e+01,0.000000e+00,1.999682e+01,2.185112e+01,1.745076e+02
2.404799e+04,2.783332e-01,2.370239e+04,2.743332e-01,9.151734e-01,9.154171e-01,5.050081e-02,2.984471e-07,1.999808e+01,0.000000e+00,1.999808e+01,2.185169e+01,1.746276e+02
2.414800e+04,2.794908e-01,2.380240e+04,2.754908e-01,9.152072e-01,9.154444e-01,5.053058e-02,2.970278e-07,1.999935e+01,0.000000e+00,1.999935e+01,2.185226e+01,1.747477e+02
2.424801e+04,2.806483e-01,2.390241e+04,2.766483e-01,9.152410e-01,9.154715e-01,5.056022e-02,2.956203e-07,2.000061e+01,0.000000e+00,2.000061e+01,2.185283e+01,1.748678e+02
2.434802e+04,2.818058e-01,2.400242e+04,2.778058e-01,9.152749e-01,9.154985e-01,5.058971e-02,2.942247e-07,2.000187e+01,0.000000e+00,2.000187e+01,2.185340e+01,1.749878e+02
2.444803e+04,2.829633e-01,2.410243e+04,2.789633e-01,9.153087e-01,9.155254e-01,5.061907e-02,2.928406e-07,2.000313e+01,0.000000e+00,2.000313e+01,2.185398e+01,1.751079e+02
2.454804e+04,2.841209e-01,2.420244e+04,2.801209e-01,9.153425e-01,9.155521e-01,5.064829e-02,2.914680e-07,2.000440e+01,0.000000e+00,2.000440e+01,2.185455e+01,1.752279e+02
2.464805e+04,2.852784e-01,2.430245e+04,2.812784e-01,9.153764e-01,9.155788e-01,5.067737e-02,2.901068e-07,2.000566e+01,0.000000e+00,2.000566e+01,2.185512e+01,1.753480e+02
2.474806e+04,2.864359e-01,2.440246e+04,2.824359e-01,9.154122e-01,9.156053e-01,5.070632e-02,2.887568e-07,2.000585e+01,0.000000e+00,2.000585e+01,2.185447e+01,1.754057e+02
2.484807e+04,2.875934e-01,2.450247e+04,2.835934e-01,9.154495e-01,9.156317e-01,5.073513e-02,2.874178e-07,2.000522e+01,0.000000e+00,2.000522e+01,2.185290e+01,1.754156e+02
2.494808e+04,2.887510e-01,2.460248e+04,2.847510e-01,9.154869e-01,9.156579e-01,5.076381e-02,2.860897e-07,2.000460e+01,0.000000e+00,2.000460e+01,2.185132e+01,1.754256e+02
2.504809e+04,2.899085e-01,2.470249e+04,2.859085e-01,9.155242e-01,9.156840e-01,5.079235e-02,2.847725e-07,2.000397e+01,0.000000e+00,2.000397e+01,2.184975e+01,1.754356e+02
2.514810e+04,2.910660e-01,2.480250e+04,2.870660e-01,9.155616e-01,9.157101e-01,5.082077e-02,2.834659e-07,2.000334e+01,0.000000e+00,2.000334e+01,2.184817e+01,1.754456e+02
2.524811e+04,2.922235e-01,2.490251e+04,2.882235e-01,9.155989e-01,9.157360e-01,5.084905e-02,2.821698e-07,2.000272e+01,0.000000e+00,2.000272e+01,2.184659e+01,1.754556e+02
2.534812e+04,2.933811e-01,2.500252e+04,2.893811e-01,9.156363e-01,9.157618e-01,5.087721e-02,2.808841e-07,2.000209e+01,0.000000e+00,2.000209e+01,2.184502e+01,1.754656e+02
2.544813e+04,2.945386e-01,2.510253e+04,2.905386e-01,9.156736e-01,9.157874e-01,5.090523e-02,2.796088e-07,2.000146e+01,0.000000e+00,2.000146e+01,2.184344e+01,1.754756e+02
2.554814e+04,2.956961e-01,2.520254e+04,2.916961e-01,9.157110e-01,9.158130e-01,5.093313e-02,2.783436e-07,2.000084e+01,0.000000e+00,2.000084e+01,2.184187e+01,1.754856e+02
2.564815e+04,2.968536e-01,2.530255e+04,2.928536e-01,9.157483e-01,9.158384e-01,5.096091e-02,2.770884e-07,2.000021e+01,0.000000e+00,2.000021e+01,2.184029e+01,1.754955e+02
2.574816e+04,2.980112e-01,2.540256e+04,2.940112e-01,9.157766e-01,9.158637e-01,5.098856e-02,2.758431e-07,1.999923e+01,0.000000e+00,1.999923e+01,2.183855e+01,1.755055e+02
2.584817e+04,2.991687e-01,2.550257e+04,2.951687e-01,9.157976e-01,9.158889e-01,5.101608e-02,2.746077e-07,1.999797e+01,0.000000e+00,1.999797e+01,2.183667e+01,1.755155e+02
2.594818e+04,3.003262e-01,2.560258e+04,2.963262e-01,9.158187e-01,9.159140e-01,5.104348e-02,2.733820e-07,1.999671e+01,0.000000e+00,1.999671e+01,2.183479e+01,1.755256e+02
2.604819e+04,3.014837e-01,2.570259e+04,2.974837e-01,9.158397e-01,9.159390e-01,5.107076e-02,2.721658e-07,1.999544e+01,0.000000e+00,1.999544e+01,2.183291e+01,1.755356e+02
2.614820e+04,3.026413e-01,2.580260e+04,2.986413e-01,9.158607e-01,9.159639e-01,5.109792e-02,2.709591e-07,1.999418e+01,0.000000e+00,1.999418e+01,2.183103e+01,1.755456e+02
2.624821e+04,3.037988e-01,2.590261e+04,2.997988e-01,9.158818e-01,9.159887e-01,5.112496e-02,2.697618e-07,1.999292e+01,0.000000e+00,1.999292e+01,2.182915e+01,1.755556e+02
2.634822e+04,3.049563e-01,2.600262e+04,3.009563e-01,9.159028e-01,9.160133e-01,5.115188e-02,2.685737e-07,1.999166e+01,0.000000e+00,1.999166e+01,2.182727e+01,1.755656e+02
2.644823e+04,3.061138e-01,2.610263e+04,3.021138e-01,9.159238e-01,9.160379e-01,5.117868e-02,2.673947e-07,1.999039e+01,0.000000e+00,1.999039e+01,2.182539e+01,1.755756e+02
2.654824e+04,3.072714e-01,2.620264e+04,3.032714e-01,9.159449e-01,9.160623e-01,5.120536e-02,2.662248e-07,1.998913e+01,0.000000e+00,1.998913e+01,2.182351e+01,1.755856e+02
2.664825e+04,3.084289e-01,2.630265e+04,3.044289e-01,9.159659e-01,9.160867e-01,5.123193e-02,2.650639e-07,1.998787e+01,0.000000e+00,1.998787e+01,2.182163e+01,1.755956e+02
2.674826e+04,3.095864e-01,2.640266e+04,3.055864e-01,9.159943e-01,9.161109e-01,5.125838e-02,2.639117e-07,1.998802e+01,0.000000e+00,1.998802e+01,2.182111e+01,1.756056e+02
2.684828e+04,3.107439e-01,2.650268e+04,3.067439e-01,9.160286e-01,9.161350e-01,5.128472e-02,2.627683e-07,1.998928e+01,0.000000e+00,1.998928e+01,2.182168e+01,1.756156e+02
2.694829e+04,3.119014e-01,2.660269e+04,3.079014e-01,9.160628e-01,9.161590e-01,5.131094e-02,2.616336e-07,1.999054e+01,0.000000e+00,1.999054e+01,2.182224e+01,1.756256e+02
2.704830e+04,3.130590e-01,2.670270e+04,3.090590e-01,9.160971e-01,9.161830e-01,5.133705e-02,2.605074e-07,1.999181e+01,0.000000e+00,1.999181e+01,2.182280e+01,1.756356e+02
2.714831e+04,3.142165e-01,2.680271e+04,3.102165e-01,9.161314e-01,9.162068e-01,5.136305e-02,2.593896e-07,1.999307e+01,0.000000e+00,1.999307e+01,2.182337e+01,1.756456e+02
2.724832e+04,3.153740e-01,2.690272e+04,3.113740e-01,9.161656e-01,9.162305e-01,5.138893e-02,2.582802e-07,1.999433e+01,0.000000e+00,1.999433e+01,2.182393e+01,1.756557e+02
2.734833e+04,3.165315e-01,2.700273e+04,3.125315e-01,9.161999e-01,9.162541e-01,5.141471e-02,2.571790e-07,1.999560e+01,0.000000e+00,1.999560e+01,2.182449e+01,1.756657e+02
2.744834e+04,3.176891e-01,2.710274e+04,3.136891e-01,9.162342e-01,9.162776e-01,5.144037e-02,2.560860e-07,1.999686e+01,0.000000e+00,1.999686e+01,2.182506e+01,1.756757e+02
2.754835e+04,3.188466e-01,2.720275e+04,3.148466e-01,9.162684e-01,9.163010e-01,5.146593e-02,2.550011e-07,1.999813e+01,0.000000e+00,1.999813e+01,2.182562e+01,1.756857e+02
2.764836e+04,3.200041e-01,2.730276e+04,3.160041e-01,9.163027e-01,9.163244e-01,5.149138e-02,2.539242e-07,1.999939e+01,0.000000e+00,1.999939e+01,2.182618e+01,1.756957e+02
2.774837e+04,3.211616e-01,2.740277e+04,3.171616e-01,9.163255e-01,9.163476e-01,5.151672e-02,2.528552e-07,1.999921e+01,0.000000e+00,1.999921e+01,2.182544e+01,1.756943e+02
2.784838e+04,3.223192e-01,2.750278e+04,3.183192e-01,9.163398e-01,9.163707e-01,5.154196e-02,2.517940e-07,1.999795e+01,0.000000e+00,1.999795e+01,2.182373e+01,1.756843e+02
2.794839e+04,3.234767e-01,2.760279e+04,3.194767e-01,9.163540e-01,9.163937e-01,5.156709e-02,2.507405e-07,1.999669e+01,0.000000e+00,1.999669e+01,2.182201e+01,1.756743e+02
2.804840e+04,3.246342e-01,2.770280e+04,3.206342e-01,9.163683e-01,9.164167e-01,5.159211e-02,2.496947e-07,1.999543e+01,0.000000e+00,1.999543e+01,2.182029e+01,1.756643e+02
2.814841e+04,3.257917e-01,2.780281e+04,3.217917e-01,9.163825e-01,9.164395e-01,5.161703e-02,2.486564e-07,1.999416e+01,0.000000e+00,1.999416e+01,2.181858e+01,1.756543e+02
2.824842e+04,3.269493e-01,2.790282e+04,3.229493e-01,9.163968e-01,9.164622e-01,5.164185e-02,2.476257e-07,1.999290e+01,0.000000e+00,1.999290e+01,2.181686e+01,1.756443e+02
2.834843e+04,3.281068e-01,2.800283e+04,3.241068e-01,9.164111e-01,9.164849e-01,5.166656e-02,2.466023e-07,1.999164e+01,0.000000e+00,1.999164e+01,2.181515e+01,1.756343e+02
2.844844e+04,3.292643e-01,2.810284e+04,3.252643e-01,9.164253e-01,9.165075e-01,5.169117e-02,2.455862e-07,1.999038e+01,0.000000e+00,1.999038e+01,2.181343e+01,1.756243e+02
2.854845e+04,3.304218e-01,2.820285e+04,3.264218e-01,9.164396e-01,9.165299e-01,5.171568e-02,2.445774e-07,1.998912e+01,0.000000e+00,1.998912e+01,2.181171e+01,1.756143e+02
2.864846e+04,3.315794e-01,2.830286e+04,3.275794e-01,9.164538e-01,9.165523e-01,5.174009e-02,2.435758e-07,1.998786e+01,0.000000e+00,1.998786e+01,2.181000e+01,1.756043e+02
2.874847e+04,3.327369e-01,2.840287e+04,3.287369e-01,9.164699e-01,9.165746e-01,5.176440e-02,2.425813e-07,1.998838e+01,0.000000e+00,1.998838e+01,2.181019e+01,1.756114e+02
2.884848e+04,3.338944e-01,2.850288e+04,3.298944e-01,9.164874e-01,9.165968e-01,5.178861e-02,2.415938e-07,1.999027e+01,0.000000e+00,1.999027e+01,2.181184e+01,1.756314e+02
2.894849e+04,3.350519e-01,2.860289e+04,3.310519e-01,9.165049e-01,9.166189e-01,5.181273e-02,2.406132e-07,1.999216e+01,0.000000e+00,1.999216e+01,2.181348e+01,1.756514e+02
2.904850e+04,3.362095e-01,2.870290e+04,3.322095e-01,9.165224e-01,9.166409e-01,5.183674e-02,2.396395e-07,1.999405e+01,0.000000e+00,1.999405e+01,2.181513e+01,1.756714e+02
2.914851e+04,3.373670e-01,2.880291e+04,3.333670e-01,9.165398e-01,9.166628e-01,5.186066e-02,2.386726e-07,1.999595e+01,0.000000e+00,1.999595e+01,2.181678e+01,1.756914e+02
2.924852e+04,3.385245e-01,2.890292e+04,3.345245e-01,9.165573e-01,9.166846e-01,5.188448e-02,2.377125e-07,1.999784e+01,0.000000e+00,1.999784e+01,2.181842e+01,1.757114e+02
2.934853e+04,3.396820e-01,2.900293e+04,3.356820e-01,9.165748e-01,9.167064e-01,5.190821e-02,2.367590e-07,1.999973e+01,0.000000e+00,1.999973e+01,2.182007e+01,1.757314e+02
2.944854e+04,3.408396e-01,2.910294e+04,3.368396e-01,9.165923e-01,9.167281e-01,5.193184e-02,2.358121e-07,2.000162e+01,0.000000e+00,2.000162e+01,2.182172e+01,1.757514e+02
2.954855e+04,3.419971e-01,2.920295e+04,3.379971e-01,9.166098e-01,9.167496e-01,5.195537e-02,2.348717e-07,2.000351e+01,0.000000e+00,2.000351e+01,2.182336e+01,1.757714e+02
2.964856e+04,3.431546e-01,2.930296e+04,3.391546e-01,9.166273e-01,9.167711e-01,5.197882e-02,2.339378e-07,2.000540e+01,0.000000e+00,2.000540e+01,2.182501e+01,1.757914e+02
2.974857e+04,3.443121e-01,2.940297e+04,3.403121e-01,9.166527e-01,9.167925e-01,5.200216e-02,2.330103e-07,2.000513e+01,0.000000e+00,2.000513e+01,2.182411e+01,1.758114e+02
2.984858e+04,3.454697e-01,2.950298e+04,3.414697e-01,9.166840e-01,9.168138e-01,5.202542e-02,2.320891e-07,2.000324e+01,0.000000e+00,2.000324e+01,2.182130e+01,1.758314e+02
2.994859e+04,3.466272e-01,2.960299e+04,3.426272e-01,9.167154e-01,9.168351e-01,5.204859e-02,2.311742e-07,2.000135e+01,0.000000e+00,2.000135e+01,2.181850e+01,1.758514e+02
3.004860e+04,3.477847e-01,2.970300e+04,3.437847e-01,9.167467e-01,9.168562e-01,5.207166e-02,2.302655e-07,1.999947e+01,0.000000e+00,1.999947e+01,2.181569e+01,1.758713e+02
3.014861e+04,3.489422e-01,2.980301e+04,3.449422e-01,9.167781e-01,9.168773e-01,5.209464e-02,2.293629e-07,1.999758e+01,0.000000e+00,1.999758e+01,2.181289e+01,1.758913e+02
3.024862e+04,3.500997e-01,2.990302e+04,3.460997e-01,9.168095e-01,9.168983e-01,5.211754e-02,2.284664e-07,1.999569e+01,0.000000e+00,1.999569e+01,2.181008e+01,1.759113e+02
3.034863e+04,3.512573e-01,3.000303e+04,3.472573e-01,9.168408e-01,9.169192e-01,5.214034e-02,2.275759e-07,1.999380e+01,0.000000e+00,1.999380e+01,2.180728e+01,1.759313e+02
3.044864e+04,3.524148e-01,3.010304e+04,3.484148e-01,9.168722e-01,9.169400e-01,5.216306e-02,2.266914e-07,1.999192e+01,0.000000e+00,1.999192e+01,2.180448e+01,1.759512e+02
3.054865e+04,3.535723e-01,3.020305e+04,3.495723e-01,9.169035e-01,9.169608e-01,5.218569e-02,2.258128e-07,1.999003e+01,0.000000e+00,1.999003e+01,2.180167e+01,1.759712e+02
3.064866e+04,3.547298e-01,3.030306e+04,3.507298e-01,9.169349e-01,9.169815e-01,5.220823e-02,2.249400e-07,1.998814e+01,0.000000e+00,1.998814e+01,2.179887e+01,1.759912e+02
3.074867e+04,3.558874e-01,3.040307e+04,3.518874e-01,9.169613e-01,9.170021e-01,5.223068e-02,2.240730e-07,1.998731e+01,0.000000e+00,1.998731e+01,2.179733e+01,1.759552e+02
3.084868e+04,3.570449e-01,3.050308e+04,3.530449e-01,9.169838e-01,9.170226e-01,5.225304e-02,2.232117e-07,1.998731e+01,0.000000e+00,1.998731e+01,2.179680e+01,1.758752e+02
3.094869e+04,3.582024e-01,3.060309e+04,3.542024e-01,9.170063e-01,9.170430e-01,5.227533e-02,2.223561e-07,1.998731e+01,0.000000e+00,1.998731e+01,2.179626e+01,1.757952e+02
3.104870e+04,3.593599e-01,3.070310e+04,3.553599e-01,9.170288e-01,9.170633e-01,5.229752e-02,2.215062e-07,1.998731e+01,0.000000e+00,1.998731e+01,2.179573e+01,1.757151e+02
3.114871e+04,3.605175e-01,3.080311e+04,3.565175e-01,9.170513e-01,9.170836e-01,5.231963e-02,2.206617e-07,1.998731e+01,0.000000e+00,1.998731e+01,2.179519e+01,1.756351e+02
3.124872e+04,3.616750e-01,3.090312e+04,3.576750e-01,9.170738e-01,9.171038e-01,5.234166e-02,2.198228e-07,1.998731e+01,0.000000e+00,1.998731e+01,2.179466e+01,1.755551e+02
3.134873e+04,3.628325e-01,3.100313e+04,3.588325e-01,9.170963e-01,9.171239e-01,5.236360e-02,2.189893e-07,1.998731e+01,0.000000e+00,1.998731e+01,2.179412e+01,1.754750e+02
3.144874e+04,3.639900e-01,3.110314e+04,3.599900e-01,9.171188e-01,9.171440e-01,5.238546e-02,2.181613e-07,1.998731e+01,0.000000e+00,1.998731e+01,2.179359e+01,1.753950e+02
3.154875e+04,3.651476e-01,3.120315e+04,3.611476e-01,9.171413e-01,9.171640e-01,5.240724e-02,2.173386e-07,1.998731e+01,0.000000e+00,1.998731e+01,2.179306e+01,1.753149e+02
3.164876e+04,3.663051e-01,3.130316e+04,3.623051e-01,9.171637e-01,9.171839e-01,5.242893e-02,2.165211e-07,1.998731e+01,0.000000e+00,1.998731e+01,2.179252e+01,1.752349e+02
3.174877e+04,3.674626e-01,3.140317e+04,3.634626e-01,9.171788e-01,9.172037e-01,5.245055e-02,2.157090e-07,1.998731e+01,0.000000e+00,1.998731e+01,2.179216e+01,1.752113e+02
3.184878e+04,3.686201e-01,3.150318e+04,3.646201e-01,9.171881e-01,9.172234e-01,5.247208e-02,2.149020e-07,1.998731e+01,0.000000e+00,1.998731e+01,2.179194e+01,1.752313e+02
3.194879e+04,3.697777e-01,3.160319e+04,3.657777e-01,9.171974e-01,9.172431e-01,5.249353e-02,2.141002e-07,1.998731e+01,0.000000e+00,1.998731e+01,2.179172e+01,1.752513e+02
3.204880e+04,3.709352e-01,3.170320e+04,3.669352e-01,9.172067e-01,9.172627e-01,5.251490e-02,2.133034e-07,1.998731e+01,0.000000e+00,1.998731e+01,2.179150e+01,1.752714e+02
3.214881e+04,3.720927e-01,3.180321e+04,3.680927e-01,9.172160e-01,9.172823e-01,5.253619e-02,2.125118e-07,1.998731e+01,0.000000e+00,1.998731e+01,2.179128e+01,1.752914e+02
3.224882e+04,3.732502e-01,3.190322e+04,3.692502e-01,9.172253e-01,9.173017e-01,5.255741e-02,2.117251e-07,1.998731e+01,0.000000e+00,1.998731e+01,2.179106e+01,1.753114e+02
3.234883e+04,3.744078e-01,3.200323e+04,3.704078e-01,9.172346e-01,9.173211e-01,5.257854e-02,2.109434e-07,1.998731e+01,0.000000e+00,1.998731e+01,2.179084e+01,1.753314e+02
3.244884e+04,3.755653e-01,3.210324e+04,3.715653e-01,9.172439e-01,9.173404e-01,5.259960e-02,2.101666e-07,1.998731e+01,0.000000e+00,1.998731e+01,2.179062e+01,1.753515e+02
3.254885e+04,3.767228e-01,3.220325e+04,3.727228e-01,9.172532e-01,9.173597e-01,5.262058e-02,2.093946e-07,1.998731e+01,0.000000e+00,1.998731e+01,2.179040e+01,1.753715e+02
3.264886e+04,3.778803e-01,3.230326e+04,3.738803e-01,9.172624e-01,9.173788e-01,5.264148e-02,2.086275e-07,1.998731e+01,0.000000e+00,1.998731e+01,2.179018e+01,1.753915e+02
3.274887e+04,3.790379e-01,3.240327e+04,3.750379e-01,9.172779e-01,9.173979e-01,5.266231e-02,2.078652e-07,1.998840e+01,0.000000e+00,1.998840e+01,2.179100e+01,1.753596e+02
3.284888e+04,3.801954e-01,3.250328e+04,3.761954e-01,9.172979e-01,9.174170e-01,5.268306e-02,2.071076e-07,1.999029e+01,0.000000e+00,1.999029e+01,2.179258e+01,1.752897e+02
3.294889e+04,3.813529e-01,3.260329e+04,3.773529e-01,9.173179e-01,9.174359e-01,5.270374e-02,2.063546e-07,1.999218e+01,0.000000e+00,1.999218e+01,2.179417e+01,1.752197e+02
3.304890e+04,3.825104e-01,3.270330e+04,3.785104e-01,9.173379e-01,9.174548e-01,5.272434e-02,2.056064e-07,1.999407e+01,0.000000e+00,1.999407e+01,2.179575e+01,1.751497e+02
3.314891e+04,3.836680e-01,3.280331e+04,3.796680e-01,9.173579e-01,9.174737e-01,5.274486e-02,2.048627e-07,1.999596e+01,0.000000e+00,1.999596e+01,2.179733e+01,1.750797e+02
3.324892e+04,3.848255e-01,3.290332e+04,3.808255e-01,9.173779e-01,9.174924e-01,5.276531e-02,2.041236e-07,1.999784e+01,0.000000e+00,1.999784e+01,2.179892e+01,1.750098e+02
3.334893e+04,3.859830e-01,3.300333e+04,3.819830e-01,9.173978e-01,9.175111e-01,5.278569e-02,2.033890e-07,1.999973e+01,0.000000e+00,1.999973e+01,2.180050e+01,1.749398e+02
3.344894e+04,3.871405e-01,3.310334e+04,3.831405e-01,9.174178e-01,9.175298e-01,5.280600e-02,2.026589e-07,2.000162e+01,0.000000e+00,2.000162e+01,2.180209e+01,1.748698e+02
3.354895e+04,3.882980e-01,3.320335e+04,3.842980e-01,9.174378e-01,9.175483e-01,5.282623e-02,2.019332e-07,2.000351e+01,0.000000e+00,2.000351e+01,2.180367e+01,1.747999e+02
3.364896e+04,3.894556e-01,3.330336e+04,3.854556e-01,9.174578e-01,9.175668e-01,5.284639e-02,2.012119e-07,2.000540e+01,0.000000e+00,2.000540e+01,2.180525e+01,1.747299e+02
3.374897e+04,3.906131e-01,3.340337e+04,3.866131e-01,9.174794e-01,9.175853e-01,5.286647e-02,2.004950e-07,2.000585e+01,0.000000e+00,2.000585e+01,2.180523e+01,1.747172e+02
3.384898e+04,3.917706e-01,3.350338e+04,3.877706e-01,9.175023e-01,9.176036e-01,5.288649e-02,1.997824e-07,2.000522e+01,0.000000e+00,2.000522e+01,2.180400e+01,1.747472e+02
3.394899e+04,3.929281e-01,3.360339e+04,3.889281e-01,9.175252e-01,9.176219e-01,5.290643e-02,1.990741e-07,2.000459e+01,0.000000e+00,2.000459e+01,2.180277e+01,1.747772e+02
3.404900e+04,3.940857e-01,3.370340e+04,3.900857e-01,9.175481e-01,9.176402e-01,5.292631e-02,1.983700e-07,2.000396e+01,0.000000e+00,2.000396e+01,2.180154e+01,1.748072e+02
3.414901e+04,3.952432e-01,3.380341e+04,3.912432e-01,9.175709e-01,9.176583e-01,5.294611e-02,1.976701e-07,2.000334e+01,0.000000e+00,2.000334e+01,2.180032e+01,1.748372e+02
3.424902e+04,3.964007e-01,3.390342e+04,3.924007e-01,9.175938e-01,9.176764e-01,5.296585e-02,1.969744e-07,2.000271e+01,0.000000e+00,2.000271e+01,2.179909e+01,1.748673e+02
3.434903e+04,3.975582e-01,3.400343e+04,3.935582e-01,9.176167e-01,9.176945e-01,5.298551e-02,1.962828e-07,2.000208e+01,0.000000e+00,2.000208e+01,2.179786e+01,1.748973e+02
3.444904e+04,3.987158e-01,3.410344e+04,3.947158e-01,9.176395e-01,9.177125e-01,5.300511e-02,1.955954e-07,2.000145e+01,0.000000e+00,2.000145e+01,2.179663e+01,1.749273e+02
3.454905e+04,3.998733e-01,3.420345e+04,3.958733e-01,9.176624e-01,9.177304e-01,5.302463e-02,1.949119e-07,2.000082e+01,0.000000e+00,2.000082e+01,2.179541e+01,1.749573e+02
3.464906e+04,4.010308e-01,3.430346e+04,3.970308e-01,9.176853e-01,9.177483e-01,5.304409e-02,1.942325e-07,2.000020e+01,0.000000e+00,2.000020e+01,2.179418e+01,1.749873e+02
3.474907e+04,4.021883e-01,3.440347e+04,3.981883e-01,9.177155e-01,9.177661e-01,5.306348e-02,1.935571e-07,1.999957e+01,0.000000e+00,1.999957e+01,2.179277e+01,1.749193e+02
3.484908e+04,4.033459e-01,3.450348e+04,3.993459e-01,9.177512e-01,9.177838e-01,5.308281e-02,1.928857e-07,1.999893e+01,0.000000e+00,1.999893e+01,2.179123e+01,1.747794e+02
3.494909e+04,4.045034e-01,3.460349e+04,4.005034e-01,9.177869e-01,9.178015e-01,5.310207e-02,1.922182e-07,1.999830e+01,0.000000e+00,1.999830e+01,2.178970e+01,1.746396e+02
3.504910e+04,4.056609e-01,3.470350e+04,4.016609e-01,9.178226e-01,9.178191e-01,5.312126e-02,1.915545e-07,1.999766e+01,0.000000e+00,1.999766e+01,2.178816e+01,1.744998e+02
3.514911e+04,4.068184e-01,3.480351e+04,4.028184e-01,9.178583e-01,9.178366e-01,5.314038e-02,1.908947e-07,1.999703e+01,0.000000e+00,1.999703e+01,2.178662e+01,1.743600e+02
3.524912e+04,4.079760e-01,3.490352e+04,4.039760e-01,9.178940e-01,9.178541e-01,5.315944e-02,1.902388e-07,1.999640e+01,0.000000e+00,1.999640e+01,2.178508e+01,1.742202e+02
3.534913e+04,4.091335e-01,3.500353e+04,4.051335e-01,9.179297e-01,9.178716e-01,5.317843e-02,1.895866e-07,1.999576e+01,0.000000e+00,1.999576e+01,2.178355e+01,1.740803e+02
3.544914e+04,4.102910e-01,3.510354e+04,4.062910e-01,9.179654e-01,9.178889e-01,5.319736e-02,1.889382e-07,1.999513e+01,0.000000e+00,1.999513e+01,2.178201e+01,1.739405e+02
3.554915e+04,4.114485e-01,3.520355e+04,4.074485e-01,9.180010e-01,9.179062e-01,5.321622e-02,1.882934e-07,1.999450e+01,0.000000e+00,1.999450e+01,2.178047e+01,1.738007e+02
3.564916e+04,4.126061e-01,3.530356e+04,4.086061e-01,9.180367e-01,9.179235e-01,5.323502e-02,1.876524e-07,1.999386e+01,0.000000e+00,1.999386e+01,2.177893e+01,1.736609e+02
3.574917e+04,4.137636e-01,3.540357e+04,4.097636e-01,9.180525e-01,9.179407e-01,5.325376e-02,1.870151e-07,1.999359e+01,0.000000e+00,1.999359e+01,2.177826e+01,1.736056e+02
3.584918e+04,4.149211e-01,3.550358e+04,4.109211e-01,9.180528e-01,9.179578e-01,5.327243e-02,1.863814e-07,1.999359e+01,0.000000e+00,1.999359e+01,2.177825e+01,1.736157e+02
3.594919e+04,4.160786e-01,3.560359e+04,4.120786e-01,9.180532e-01,9.179749e-01,5.329104e-02,1.857512e-07,1.999359e+01,0.000000e+00,1.999359e+01,2.177824e+01,1.736257e+02
3.604920e+04,4.172362e-01,3.570360e+04,4.132362e-01,9.180535e-01,9.179919e-01,5.330958e-02,1.851247e-07,1.999359e+01,0.000000e+00,1.999359e+01,2.177824e+01,1.736357e+02
3.614921e+04,4.183937e-01,3.580361e+04,4.143937e-01,9.180539e-01,9.180089e-01,5.332807e-02,1.845017e-07,1.999359e+01,0.000000e+00,1.999359e+01,2.177823e+01,1.736457e+02
3.624922e+04,4.195512e-01,3.590362e+04,4.155512e-01,9.180543e-01,9.180258e-01,5.334649e-02,1.838821e-07,1.999359e+01,0.000000e+00,1.999359e+01,2.177822e+01,1.736557e+02
3.634923e+04,4.207087e-01,3.600363e+04,4.167087e-01,9.180546e-01,9.180427e-01,5.336485e-02,1.832661e-07,1.999359e+01,0.000000e+00,1.999359e+01,2.177821e+01,1.736657e+02
3.644924e+04,4.218663e-01,3.610364e+04,4.178663e-01,9.180550e-01,9.180595e-01,5.338314e-02,1.826535e-07,1.999359e+01,0.000000e+00,1.999359e+01,2.177820e+01,1.736757e+02
3.654925e+04,4.230238e-01,3.620365e+04,4.190238e-01,9.180553e-01,9.180762e-01,5.340138e-02,1.820444e-07,1.999359e+01,0.000000e+00,1.999359e+01,2.177819e+01,1.736857e+02
3.664926e+04,4.241813e-01,3.630366e+04,4.201813e-01,9.180557e-01,9.180929e-01,5.341956e-02,1.814386e-07,1.999359e+01,0.000000e+00,1.999359e+01,2.177818e+01,1.736957e+02
3.674927e+04,4.253388e-01,3.640367e+04,4.213388e-01,9.180687e-01,9.181095e-01,5.343767e-02,1.808362e-07,1.999395e+01,0.000000e+00,1.999395e+01,2.177827e+01,1.737854e+02
3.684928e+04,4.264963e-01,3.650368e+04,4.224963e-01,9.180912e-01,9.181261e-01,5.345573e-02,1.802372e-07,1.999458e+01,0.000000e+00,1.999458e+01,2.177843e+01,1.739355e+02
3.694929e+04,4.276539e-01,3.660369e+04,4.236539e-01,9.181137e-01,9.181426e-01,5.347372e-02,1.796414e-07,1.999522e+01,0.000000e+00,1.999522e+01,2.177858e+01,1.740855e+02
3.704930e+04,4.288114e-01,3.670370e+04,4.248114e-01,9.181363e-01,9.181591e-01,5.349166e-02,1.790489e-07,1.999585e+01,0.000000e+00,1.999585e+01,2.177874e+01,1.742356e+02
3.714931e+04,4.299689e-01,3.680371e+04,4.259689e-01,9.181588e-01,9.181755e-01,5.350954e-02,1.784597e-07,1.999649e+01,0.000000e+00,1.999649e+01,2.177890e+01,1.743857e+02
3.724932e+04,4.311264e-01,3.690372e+04,4.271264e-01,9.181813e-01,9.181919e-01,5.352736e-02,1.778738e-07,1.999712e+01,0.000000e+00,1.999712e+01,2.177905e+01,1.745358e+02
3.734934e+04,4.322840e-01,3.700374e+04,4.282840e-01,9.182039e-01,9.182082e-01,5.354512e-02,1.772910e-07,1.999776e+01,0.000000e+00,1.999776e+01,2.177921e+01,1.746858e+02
3.744935e+04,4.334415e-01,3.710375e+04,4.294415e-01,9.182264e-01,9.182244e-01,5.356282e-02,1.767114e-07,1.999839e+01,0.000000e+00,1.999839e+01,2.177937e+01,1.748359e+02
3.754936e+04,4.345990e-01,3.720376e+04,4.305990e-01,9.182489e-01,9.182406e-01,5.358046e-02,1.761350e-07,1.999903e+01,0.000000e+00,1.999903e+01,2.177953e+01,1.749860e+02
3.764937e+04,4.357565e-01,3.730377e+04,4.317565e-01,9.182715e-01,9.182568e-01,5.359805e-02,1.755617e-07,1.999966e+01,0.000000e+00,1.999966e+01,2.177968e+01,1.751360e+02
3.774938e+04,4.369141e-01,3.740378e+04,4.329141e-01,9.182899e-01,9.182729e-01,5.361558e-02,1.749915e-07,1.999957e+01,0.000000e+00,1.999957e+01,2.177914e+01,1.751541e+02
3.784939e+04,4.380716e-01,3.750379e+04,4.340716e-01,9.183053e-01,9.182889e-01,5.363305e-02,1.744243e-07,1.999893e+01,0.000000e+00,1.999893e+01,2.177809e+01,1.750740e+02
3.794940e+04,4.392291e-01,3.760380e+04,4.352291e-01,9.183207e-01,9.183049e-01,5.365047e-02,1.738603e-07,1.999830e+01,0.000000e+00,1.999830e+01,2.177703e+01,1.749940e+02
3.804941e+04,4.403866e-01,3.770381e+04,4.363866e-01,9.183360e-01,9.183209e-01,5.366782e-02,1.732992e-07,1.999766e+01,0.000000e+00,1.999766e+01,2.177597e+01,1.749140e+02
3.814942e+04,4.415442e-01,3.780382e+04,4.375442e-01,9.183514e-01,9.183368e-01,5.368513e-02,1.727412e-07,1.999703e+01,0.000000e+00,1.999703e+01,2.177492e+01,1.748339e+02
3.824943e+04,4.427017e-01,3.790383e+04,4.387017e-01,9.183668e-01,9.183526e-01,5.370238e-02,1.721861e-07,1.999639e+01,0.000000e+00,1.999639e+01,2.177386e+01,1.747539e+02
3.834944e+04,4.438592e-01,3.800384e+04,4.398592e-01,9.183822e-01,9.183684e-01,5.371957e-02,1.716340e-07,1.999576e+01,0.000000e+00,1.999576e+01,2.177281e+01,1.746739e+02
3.844945e+04,4.450167e-01,3.810385e+04,4.410167e-01,9.183976e-01,9.183841e-01,5.373671e-02,1.710849e-07,1.999512e+01,0.000000e+00,1.999512e+01,2.177175e+01,1.745938e+02
3.854946e+04,4.461743e-01,3.820386e+04,4.421743e-01,9.184130e-01,9.183998e-01,5.375379e-02,1.705386e-07,1.999449e+01,0.000000e+00,1.999449e+01,2.177070e+01,1.745138e+02
3.864947e+04,4.473318e-01,3.830387e+04,4.433318e-01,9.184283e-01,9.184155e-01,5.377082e-02,1.699952e-07,1.999385e+01,0.000000e+00,1.999385e+01,2.176964e+01,1.744338e+02
3.874948e+04,4.484893e-01,3.840388e+04,4.444893e-01,9.184386e-01,9.184310e-01,5.378779e-02,1.694547e-07,1.999322e+01,0.000000e+00,1.999322e+01,2.176871e+01,1.744463e+02
3.884949e+04,4.496468e-01,3.850389e+04,4.456468e-01,9.184450e-01,9.184466e-01,5.380471e-02,1.689171e-07,1.999260e+01,0.000000e+00,1.999260e+01,2.176787e+01,1.745263e+02
3.894950e+04,4.508044e-01,3.860390e+04,4.468044e-01,9.184514e-01,9.184621e-01,5.382158e-02,1.683823e-07,1.999197e+01,0.000000e+00,1.999197e+01,2.176704e+01,1.746064e+02
3.904951e+04,4.519619e-01,3.870391e+04,4.479619e-01,9.184579e-01,9.184775e-01,5.383839e-02,1.678502e-07,1.999134e+01,0.000000e+00,1.999134e+01,2.176620e+01,1.746864e+02
3.914952e+04,4.531194e-01,3.880392e+04,4.491194e-01,9.184643e-01,9.184929e-01,5.385515e-02,1.673210e-07,1.999071e+01,0.000000e+00,1.999071e+01,2.176537e+01,1.747664e+02
3.924953e+04,4.542769e-01,3.890393e+04,4.502769e-01,9.184708e-01,9.185083e-01,5.387186e-02,1.667945e-07,1.999008e+01,0.000000e+00,1.999008e+01,2.176453e+01,1.748465e+02
3.934954e+04,4.554345e-01,3.900394e+04,4.514345e-01,9.184772e-01,9.185236e-01,5.388851e-02,1.662707e-07,1.998946e+01,0.000000e+00,1.998946e+01,2.176369e+01,1.749265e+02
3.944955e+04,4.565920e-01,3.910395e+04,4.525920e-01,9.184836e-01,9.185388e-01,5.390512e-02,1.657497e-07,1.998883e+01,0.000000e+00,1.998883e+01,2.176286e+01,1.750065e+02
3.954956e+04,4.577495e-01,3.920396e+04,4.537495e-01,9.184901e-01,9.185540e-01,5.392167e-02,1.652313e-07,1.998820e+01,0.000000e+00,1.998820e+01,2.176202e+01,1.750866e+02
3.964957e+04,4.589070e-01,3.930397e+04,4.549070e-01,9.184965e-01,9.185692e-01,5.393817e-02,1.647157e-07,1.998757e+01,0.000000e+00,1.998757e+01,2.176118e+01,1.751666e+02
3.974958e+04,4.600646e-01,3.940398e+04,4.560646e-01,9.185115e-01,9.185843e-01,5.395461e-02,1.642026e-07,1.998804e+01,0.000000e+00,1.998804e+01,2.176134e+01,1.752175e+02
3.984959e+04,4.612221e-01,3.950399e+04,4.572221e-01,9.185326e-01,9.185993e-01,5.397101e-02,1.636923e-07,1.998931e+01,0.000000e+00,1.998931e+01,2.176222e+01,1.752474e+02
3.994960e+04,4.623796e-01,3.960400e+04,4.583796e-01,9.185536e-01,9.186143e-01,5.398736e-02,1.631845e-07,1.999057e+01,0.000000e+00,1.999057e+01,2.176309e+01,1.752774e+02
4.004961e+04,4.635371e-01,3.970401e+04,4.595371e-01,9.185747e-01,9.186293e-01,5.400365e-02,1.626793e-07,1.999183e+01,0.000000e+00,1.999183e+01,2.176396e+01,1.753073e+02
4.014962e+04,4.646946e-01,3.980402e+04,4.606946e-01,9.185958e-01,9.186442e-01,5.401990e-02,1.621767e-07,1.999309e+01,0.000000e+00,1.999309e+01,2.176484e+01,1.753373e+02
4.024963e+04,4.658522e-01,3.990403e+04,4.618522e-01,9.186169e-01,9.186591e-01,5.403609e-02,1.616766e-07,1.999435e+01,0.000000e+00,1.999435e+01,2.176571e+01,1.753673e+02
4.034964e+04,4.670097e-01,4.000404e+04,4.630097e-01,9.186380e-01,9.186739e-01,5.405223e-02,1.611791e-07,1.999561e+01,0.000000e+00,1.999561e+01,2.176658e+01,1.753972e+02
4.044965e+04,4.681672e-01,4.010405e+04,4.641672e-01,9.186590e-01,9.186887e-01,5.406833e-02,1.606841e-07,1.999687e+01,0.000000e+00,1.999687e+01,2.176745e+01,1.754272e+02
4.054966e+04,4.693247e-01,4.020406e+04,4.653247e-01,9.186801e-01,9.187035e-01,5.408437e-02,1.601916e-07,1.999813e+01,0.000000e+00,1.999813e+01,2.176833e+01,1.754572e+02
4.064967e+04,4.704823e-01,4.030407e+04,4.664823e-01,9.187012e-01,9.187182e-01,5.410037e-02,1.597016e-07,1.999939e+01,0.000000e+00,1.999939e+01,2.176920e+01,1.754871e+02
4.074968e+04,4.716398e-01,4.040408e+04,4.676398e-01,9.187101e-01,9.187328e-01,5.411632e-02,1.592140e-07,1.999921e+01,0.000000e+00,1.999921e+01,2.176880e+01,1.755114e+02
4.084969e+04,4.727973e-01,4.050409e+04,4.687973e-01,9.187097e-01,9.187474e-01,5.413222e-02,1.587289e-07,1.999795e+01,0.000000e+00,1.999795e+01,2.176743e+01,1.755314e+02
4.094970e+04,4.739548e-01,4.060410e+04,4.699548e-01,9.187093e-01,9.187620e-01,5.414807e-02,1.582462e-07,1.999669e+01,0.000000e+00,1.999669e+01,2.176606e+01,1.755514e+02
4.104971e+04,4.751124e-01,4.070411e+04,4.711124e-01,9.187090e-01,9.187765e-01,5.416387e-02,1.577660e-07,1.999542e+01,0.000000e+00,1.999542e+01,2.176470e+01,1.755714e+02
4.114972e+04,4.762699e-01,4.080412e+04,4.722699e-01,9.187086e-01,9.187910e-01,5.417962e-02,1.572881e-07,1.999416e+01,0.000000e+00,1.999416e+01,2.176333e+01,1.755914e+02
4.124973e+04,4.774274e-01,4.090413e+04,4.734274e-01,9.187083e-01,9.188054e-01,5.419533e-02,1.568125e-07,1.999290e+01,0.000000e+00,1.999290e+01,2.176197e+01,1.756115e+02
4.134974e+04,4.785849e-01,4.100414e+04,4.745849e-01,9.187079e-01,9.188198e-01,5.421099e-02,1.563394e-07,1.999164e+01,0.000000e+00,1.999164e+01,2.176060e+01,1.756315e+02
4.144975e+04,4.797425e-01,4.110415e+04,4.757425e-01,9.187075e-01,9.188341e-01,5.422660e-02,1.558685e-07,1.999037e+01,0.000000e+00,1.999037e+01,2.175923e+01,1.756515e+02
4.154976e+04,4.809000e-01,4.120416e+04,4.769000e-01,9.187072e-01,9.188484e-01,5.424217e-02,1.554000e-07,1.998911e+01,0.000000e+00,1.998911e+01,2.175787e+01,1.756715e+02
4.164977e+04,4.820575e-01,4.130417e+04,4.780575e-01,9.187068e-01,9.188627e-01,5.425768e-02,1.549338e-07,1.998785e+01,0.000000e+00,1.998785e+01,2.175650e+01,1.756915e+02
4.174978e+04,4.832150e-01,4.140418e+04,4.792150e-01,9.187272e-01,9.188769e-01,5.427316e-02,1.544699e-07,1.998767e+01,0.000000e+00,1.998767e+01,2.175583e+01,1.756828e+02
4.184979e+04,4.843726e-01,4.150419e+04,4.803726e-01,9.187630e-01,9.188911e-01,5.428858e-02,1.540082e-07,1.998830e+01,0.000000e+00,1.998830e+01,2.175566e+01,1.756527e+02
4.194980e+04,4.855301e-01,4.160420e+04,4.815301e-01,9.187989e-01,9.189052e-01,5.430396e-02,1.535488e-07,1.998893e+01,0.000000e+00,1.998893e+01,2.175550e+01,1.756227e+02
4.204981e+04,4.866876e-01,4.170421e+04,4.826876e-01,9.188347e-01,9.189193e-01,5.431929e-02,1.530917e-07,1.998955e+01,0.000000e+00,1.998955e+01,2.175533e+01,1.755927e+02
4.214982e+04,4.878451e-01,4.180422e+04,4.838451e-01,9.188705e-01,9.189334e-01,5.433458e-02,1.526367e-07,1.999018e+01,0.000000e+00,1.999018e+01,2.175517e+01,1.755627e+02
4.224983e+04,4.890027e-01,4.190423e+04,4.850027e-01,9.189063e-01,9.189474e-01,5.434982e-02,1.521840e-07,1.999081e+01,0.000000e+00,1.999081e+01,2.175501e+01,1.755327e+02
4.234984e+04,4.901602e-01,4.200424e+04,4.861602e-01,9.189421e-01,9.189613e-01,5.436502e-02,1.517335e-07,1.999144e+01,0.000000e+00,1.999144e+01,2.175484e+01,1.755027e+02
4.244985e+04,4.913177e-01,4.210425e+04,4.873177e-01,9.189779e-01,9.189753e-01,5.438017e-02,1.512851e-07,1.999207e+01,0.000000e+00,1.999207e+01,2.175468e+01,1.754727e+02
4.254986e+04,4.924752e-01,4.220426e+04,4.884752e-01,9.190137e-01,9.189891e-01,5.439528e-02,1.508389e-07,1.999269e+01,0.000000e+00,1.999269e+01,2.175451e+01,1.754426e+02
4.264987e+04,4.936328e-01,4.230427e+04,4.896328e-01,9.190495e-01,9.190030e-01,5.441034e-02,1.503948e-07,1.999332e+01,0.000000e+00,1.999332e+01,2.175435e+01,1.754126e+02
4.274988e+04,4.947903e-01,4.240428e+04,4.907903e-01,9.190585e-01,9.190168e-01,5.442536e-02,1.499529e-07,1.999322e+01,0.000000e+00,1.999322e+01,2.175403e+01,1.753826e+02
4.284989e+04,4.959478e-01,4.250429e+04,4.919478e-01,9.190481e-01,9.190306e-01,5.444034e-02,1.495131e-07,1.999259e+01,0.000000e+00,1.999259e+01,2.175359e+01,1.753526e+02
4.294990e+04,4.971053e-01,4.260430e+04,4.931053e-01,9.190378e-01,9.190443e-01,5.445527e-02,1.490753e-07,1.999197e+01,0.000000e+00,1.999197e+01,2.175315e+01,1.753226e+02
4.304991e+04,4.982629e-01,4.270431e+04,4.942629e-01,9.190274e-01,9.190580e-01,5.447016e-02,1.486397e-07,1.999134e+01,0.000000e+00,1.999134e+01,2.175271e+01,1.752926e+02
4.314992e+04,4.994204e-01,4.280432e+04,4.954204e-01,9.190170e-01,9.190716e-01,5.448500e-02,1.482061e-07,1.999071e+01,0.000000e+00,1.999071e+01,2.175228e+01,1.752626e+02
4.324993e+04,5.005779e-01,4.290433e+04,4.965779e-01,9.190066e-01,9.190852e-01,5.449980e-02,1.477746e-07,1.999008e+01,0.000000e+00,1.999008e+01,2.175184e+01,1.752326e+02
4.334994e+04,5.017354e-01,4.300434e+04,4.977354e-01,9.189962e-01,9.190988e-01,5.451456e-02,1.473451e-07,1.998946e+01,0.000000e+00,1.998946e+01,2.175140e+01,1.752025e+02
4.344995e+04,5.028929e-01,4.310435e+04,4.988929e-01,9.189858e-01,9.191123e-01,5.452927e-02,1.469177e-07,1.998883e+01,0.000000e+00,1.998883e+01,2.175096e+01,1.751725e+02
4.354996e+04,5.040505e-01,4.320436e+04,5.000505e-01,9.189754e-01,9.191258e-01,5.454394e-02,1.464922e-07,1.998820e+01,0.000000e+00,1.998820e+01,2.175053e+01,1.751425e+02
4.364997e+04,5.052080e-01,4.330437e+04,5.012080e-01,9.189651e-01,9.191392e-01,5.455857e-02,1.460688e-07,1.998757e+01,0.000000e+00,1.998757e+01,2.175009e+01,1.751125e+02
4.374998e+04,5.063655e-01,4.340438e+04,5.023655e-01,9.189890e-01,9.191526e-01,5.457316e-02,1.456473e-07,1.998731e+01,0.000000e+00,1.998731e+01,2.174924e+01,1.750416e+02
4.384999e+04,5.075230e-01,4.350439e+04,5.035230e-01,9.190373e-01,9.191660e-01,5.458771e-02,1.452279e-07,1.998731e+01,0.000000e+00,1.998731e+01,2.174809e+01,1.749416e+02
4.395000e+04,5.086806e-01,4.360440e+04,5.046806e-01,9.190857e-01,9.191793e-01,5.460221e-02,1.448103e-07,1.998731e+01,0.000000e+00,1.998731e+01,2.174695e+01,1.748415e+02
4.405001e+04,5.098381e-01,4.370441e+04,5.058381e-01,9.191340e-01,9.191926e-01,5.461667e-02,1.443948e-07,1.998731e+01,0.000000e+00,1.998731e+01,2.174581e+01,1.747415e+02
4.415002e+04,5.109956e-01,4.380442e+04,5.069956e-01,9.191824e-01,9.192059e-01,5.463109e-02,1.439811e-07,1.998731e+01,0.000000e+00,1.998731e+01,2.174466e+01,1.746414e+02
4.425003e+04,5.121531e-01,4.390443e+04,5.081531e-01,9.192307e-01,9.192191e-01,5.464547e-02,1.435694e-07,1.998731e+01,0.000000e+00,1.998731e+01,2.174352e+01,1.745414e+02
4.435004e+04,5.133107e-01,4.400444e+04,5.093107e-01,9.192791e-01,9.192323e-01,5.465981e-02,1.431595e-07,1.998731e+01,0.000000e+00,1.998731e+01,2.174237e+01,1.744413e+02
4.445005e+04,5.144682e-01,4.410445e+04,5.104682e-01,9.193274e-01,9.192454e-01,5.467411e-02,1.427516e-07,1.998731e+01,0.000000e+00,1.998731e+01,2.174123e+01,1.743413e+02
4.455006e+04,5.156257e-01,4.420446e+04,5.116257e-01,9.193758e-01,9.192585e-01,5.468836e-02,1.423455e-07,1.998731e+01,0.000000e+00,1.998731e+01,2.174009e+01,1.742413e+02
4.465007e+04,5.167832e-01,4.430447e+04,5.127832e-01,9.194242e-01,9.192716e-01,5.470258e-02,1.419414e-07,1.998731e+01,0.000000e+00,1.998731e+01,2.173894e+01,1.741412e+02
4.475008e+04,5.179408e-01,4.440448e+04,5.139408e-01,9.194371e-01,9.192846e-01,5.471675e-02,1.415390e-07,1.998891e+01,0.000000e+00,1.998891e+01,2.174038e+01,1.741117e+02
4.485009e+04,5.190983e-01,4.450449e+04,5.150983e-01,9.194253e-01,9.192976e-01,5.473089e-02,1.411385e-07,1.999164e+01,0.000000e+00,1.999164e+01,2.174363e+01,1.741317e+02
4.495010e+04,5.202558e-01,4.460450e+04,5.162558e-01,9.194135e-01,9.193106e-01,5.474498e-02,1.407398e-07,1.999437e+01,0.000000e+00,1.999437e+01,2.174687e+01,1.741517e+02
4.505011e+04,5.214133e-01,4.470451e+04,5.174133e-01,9.194017e-01,9.193235e-01,5.475904e-02,1.403430e-07,1.999710e+01,0.000000e+00,1.999710e+01,2.175012e+01,1.741717e+02
4.515012e+04,5.225709e-01,4.480452e+04,5.185709e-01,9.193899e-01,9.193364e-01,5.477305e-02,1.399479e-07,1.999982e+01,0.000000e+00,1.999982e+01,2.175337e+01,1.741916e+02
4.525013e+04,5.237284e-01,4.490453e+04,5.197284e-01,9.193781e-01,9.193492e-01,5.478703e-02,1.395547e-07,2.000255e+01,0.000000e+00,2.000255e+01,2.175661e+01,1.742116e+02
4.535014e+04,5.248859e-01,4.500454e+04,5.208859e-01,9.193663e-01,9.193620e-01,5.480097e-02,1.391632e-07,2.000528e+01,0.000000e+00,2.000528e+01,2.175986e+01,1.742316e+02
4.545015e+04,5.260434e-01,4.510455e+04,5.220434e-01,9.193545e-01,9.193748e-01,5.481487e-02,1.387735e-07,2.000801e+01,0.000000e+00,2.000801e+01,2.176310e+01,1.742516e+02
4.555016e+04,5.272010e-01,4.520456e+04,5.232010e-01,9.193427e-01,9.193876e-01,5.482873e-02,1.383855e-07,2.001073e+01,0.000000e+00,2.001073e+01,2.176635e+01,1.742715e+02
4.565017e+04,5.283585e-01,4.530457e+04,5.243585e-01,9.193309e-01,9.194003e-01,5.484255e-02,1.379993e-07,2.001346e+01,0.000000e+00,2.001346e+01,2.176960e+01,1.742915e+02
4.575018e+04,5.295160e-01,4.540458e+04,5.255160e-01,9.193286e-01,9.194129e-01,5.485633e-02,1.376149e-07,2.001341e+01,0.000000e+00,2.001341e+01,2.176959e+01,1.743000e+02
4.585019e+04,5.306735e-01,4.550459e+04,5.266735e-01,9.193332e-01,9.194256e-01,5.487007e-02,1.372321e-07,2.001131e+01,0.000000e+00,2.001131e+01,2.176719e+01,1.743000e+02
4.595020e+04,5.318311e-01,4.560460e+04,5.278311e-01,9.193379e-01,9.194382e-01,5.488378e-02,1.368511e-07,2.000920e+01,0.000000e+00,2.000920e+01,2.176480e+01,1.743000e+02
4.605021e+04,5.329886e-01,4.570461e+04,5.289886e-01,9.193425e-01,9.194507e-01,5.489745e-02,1.364717e-07,2.000710e+01,0.000000e+00,2.000710e+01,2.176240e+01,1.743000e+02
4.615022e+04,5.341461e-01,4.580462e+04,5.301461e-01,9.193472e-01,9.194633e-01,5.491107e-02,1.360941e-07,2.000499e+01,0.000000e+00,2.000499e+01,2.176000e+01,1.743000e+02
4.625023e+04,5.353036e-01,4.590463e+04,5.313036e-01,9.193519e-01,9.194758e-01,5.492467e-02,1.357181e-07,2.000289e+01,0.000000e+00,2.000289e+01,2.175760e+01,1.743000e+02
4.635024e+04,5.364612e-01,4.600464e+04,5.324612e-01,9.193565e-01,9.194882e-01,5.493822e-02,1.353438e-07,2.000078e+01,0.000000e+00,2.000078e+01,2.175520e+01,1.743000e+02
4.645025e+04,5.376187e-01,4.610465e+04,5.336187e-01,9.193612e-01,9.195007e-01,5.495174e-02,1.349711e-07,1.999868e+01,0.000000e+00,1.999868e+01,2.175280e+01,1.743000e+02
4.655026e+04,5.387762e-01,4.620466e+04,5.347762e-01,9.193658e-01,9.195131e-01,5.496522e-02,1.346001e-07,1.999657e+01,0.000000e+00,1.999657e+01,2.175040e+01,1.743000e+02
4.665027e+04,5.399337e-01,4.630467e+04,5.359337e-01,9.193705e-01,9.195254e-01,5.497866e-02,1.342307e-07,1.999447e+01,0.000000e+00,1.999447e+01,2.174800e+01,1.743000e+02
4.675028e+04,5.410912e-01,4.640468e+04,5.370912e-01,9.193878e-01,9.195377e-01,5.499207e-02,1.338630e-07,1.999322e+01,0.000000e+00,1.999322e+01,2.174623e+01,1.743232e+02
4.685029e+04,5.422488e-01,4.650469e+04,5.382488e-01,9.194143e-01,9.195500e-01,5.500544e-02,1.334968e-07,1.999259e+01,0.000000e+00,1.999259e+01,2.174492e+01,1.743632e+02
4.695030e+04,5.434063e-01,4.660470e+04,5.394063e-01,9.194409e-01,9.195623e-01,5.501877e-02,1.331323e-07,1.999197e+01,0.000000e+00,1.999197e+01,2.174361e+01,1.744032e+02
4.705031e+04,5.445638e-01,4.670471e+04,5.405638e-01,9.194674e-01,9.195745e-01,5.503207e-02,1.327694e-07,1.999134e+01,0.000000e+00,1.999134e+01,2.174230e+01,1.744433e+02
4.715032e+04,5.457213e-01,4.680472e+04,5.417213e-01,9.194939e-01,9.195867e-01,5.504533e-02,1.324080e-07,1.999071e+01,0.000000e+00,1.999071e+01,2.174099e+01,1.744833e+02
4.725033e+04,5.468789e-01,4.690473e+04,5.428789e-01,9.195204e-01,9.195989e-01,5.505855e-02,1.320482e-07,1.999008e+01,0.000000e+00,1.999008e+01,2.173968e+01,1.745233e+02
