Repository: brandonlampe/CS_Data

# Repository for Crushed Salt Data
**Grant No: 456417**

This is a work in progress!

## Repository Content

### Directory Names
A uniform namining structure still in progress, but in general directories are named according to the following:
 - Names contain no spaces, a single underscore "_" will be used as a file name seperator.
 - Files are for the Crushed Salt Project (CSP); therefore, the first three charaters of each file are "CSP".
 - Folders are organized by which frame the test was performed on i.e., A2 or A3.
 - The fifth and sixth charaters of each file name will therefore be "A" followed by the frame number.

File: UNM_WP_HY_175_16/STAGE01/CREEP_FIT/175_16_STAGE01_CREEP_OUT.csv (part 3 of 22)
Analysis by Brandon Lampe, performed on: 2017/02/16 09:26:01
Experimental results below begin at: 2017/02/05 12:11:37
Duration (sec),Duration (day),Elapsed Time (sec),Elapsed Time (day),Interpolated Fractional Density,Fit to Fractional Density,Fit to Volume Strain,Fit to Volume Strain Rate (1/sec),Confining Pressure (MPa),Pore Pressure (MPa),Terzaghi Pressure (MPa),Solid Pressure (MPa),Temperature (C))
4.735034e+04,5.480364e-01,4.700474e+04,5.440364e-01,9.195469e-01,9.196110e-01,5.507174e-02,1.316900e-07,1.998945e+01,0.000000e+00,1.998945e+01,2.173837e+01,1.745633e+02
4.745035e+04,5.491939e-01,4.710475e+04,5.451939e-01,9.195734e-01,9.196231e-01,5.508489e-02,1.313333e-07,1.998883e+01,0.000000e+00,1.998883e+01,2.173706e+01,1.746033e+02
4.755036e+04,5.503514e-01,4.720476e+04,5.463514e-01,9.196000e-01,9.196352e-01,5.509801e-02,1.309782e-07,1.998820e+01,0.000000e+00,1.998820e+01,2.173575e+01,1.746434e+02
4.765037e+04,5.515090e-01,4.730477e+04,5.475090e-01,9.196265e-01,9.196472e-01,5.511109e-02,1.306246e-07,1.998757e+01,0.000000e+00,1.998757e+01,2.173445e+01,1.746834e+02
4.775038e+04,5.526665e-01,4.740478e+04,5.486665e-01,9.196360e-01,9.196592e-01,5.512413e-02,1.302725e-07,1.998768e+01,0.000000e+00,1.998768e+01,2.173433e+01,1.747643e+02
4.785039e+04,5.538240e-01,4.750479e+04,5.498240e-01,9.196335e-01,9.196712e-01,5.513715e-02,1.299219e-07,1.998831e+01,0.000000e+00,1.998831e+01,2.173508e+01,1.748744e+02
4.795041e+04,5.549815e-01,4.760481e+04,5.509815e-01,9.196310e-01,9.196831e-01,5.515012e-02,1.295729e-07,1.998893e+01,0.000000e+00,1.998893e+01,2.173582e+01,1.749844e+02
4.805042e+04,5.561391e-01,4.770482e+04,5.521391e-01,9.196285e-01,9.196950e-01,5.516306e-02,1.292253e-07,1.998956e+01,0.000000e+00,1.998956e+01,2.173656e+01,1.750945e+02
4.815043e+04,5.572966e-01,4.780483e+04,5.532966e-01,9.196260e-01,9.197069e-01,5.517597e-02,1.288792e-07,1.999019e+01,0.000000e+00,1.999019e+01,2.173730e+01,1.752045e+02
4.825044e+04,5.584541e-01,4.790484e+04,5.544541e-01,9.196235e-01,9.197187e-01,5.518884e-02,1.285346e-07,1.999082e+01,0.000000e+00,1.999082e+01,2.173804e+01,1.753146e+02
4.835045e+04,5.596116e-01,4.800485e+04,5.556116e-01,9.196210e-01,9.197305e-01,5.520168e-02,1.281915e-07,1.999144e+01,0.000000e+00,1.999144e+01,2.173879e+01,1.754246e+02
4.845046e+04,5.607692e-01,4.810486e+04,5.567692e-01,9.196185e-01,9.197423e-01,5.521448e-02,1.278498e-07,1.999207e+01,0.000000e+00,1.999207e+01,2.173953e+01,1.755347e+02
4.855047e+04,5.619267e-01,4.820487e+04,5.579267e-01,9.196160e-01,9.197540e-01,5.522725e-02,1.275096e-07,1.999270e+01,0.000000e+00,1.999270e+01,2.174027e+01,1.756447e+02
4.865048e+04,5.630842e-01,4.830488e+04,5.590842e-01,9.196135e-01,9.197657e-01,5.523999e-02,1.271708e-07,1.999333e+01,0.000000e+00,1.999333e+01,2.174101e+01,1.757548e+02
4.875049e+04,5.642417e-01,4.840489e+04,5.602417e-01,9.196236e-01,9.197774e-01,5.525269e-02,1.268334e-07,1.999433e+01,0.000000e+00,1.999433e+01,2.174186e+01,1.757764e+02
4.885050e+04,5.653993e-01,4.850490e+04,5.613993e-01,9.196426e-01,9.197891e-01,5.526536e-02,1.264975e-07,1.999559e+01,0.000000e+00,1.999559e+01,2.174279e+01,1.757364e+02
4.895051e+04,5.665568e-01,4.860491e+04,5.625568e-01,9.196616e-01,9.198007e-01,5.527799e-02,1.261629e-07,1.999686e+01,0.000000e+00,1.999686e+01,2.174371e+01,1.756964e+02
4.905052e+04,5.677143e-01,4.870492e+04,5.637143e-01,9.196806e-01,9.198123e-01,5.529059e-02,1.258298e-07,1.999812e+01,0.000000e+00,1.999812e+01,2.174463e+01,1.756564e+02
4.915053e+04,5.688718e-01,4.880493e+04,5.648718e-01,9.196996e-01,9.198239e-01,5.530316e-02,1.254981e-07,1.999938e+01,0.000000e+00,1.999938e+01,2.174556e+01,1.756164e+02
4.925054e+04,5.700294e-01,4.890494e+04,5.660294e-01,9.197186e-01,9.198354e-01,5.531569e-02,1.251677e-07,2.000064e+01,0.000000e+00,2.000064e+01,2.174648e+01,1.755763e+02
4.935055e+04,5.711869e-01,4.900495e+04,5.671869e-01,9.197376e-01,9.198469e-01,5.532819e-02,1.248388e-07,2.000191e+01,0.000000e+00,2.000191e+01,2.174740e+01,1.755363e+02
4.945056e+04,5.723444e-01,4.910496e+04,5.683444e-01,9.197566e-01,9.198584e-01,5.534066e-02,1.245112e-07,2.000317e+01,0.000000e+00,2.000317e+01,2.174833e+01,1.754963e+02
4.955057e+04,5.735019e-01,4.920497e+04,5.695019e-01,9.197756e-01,9.198698e-01,5.535310e-02,1.241849e-07,2.000443e+01,0.000000e+00,2.000443e+01,2.174925e+01,1.754563e+02
4.965058e+04,5.746595e-01,4.930498e+04,5.706595e-01,9.197946e-01,9.198812e-01,5.536550e-02,1.238601e-07,2.000569e+01,0.000000e+00,2.000569e+01,2.175018e+01,1.754163e+02
4.975059e+04,5.758170e-01,4.940499e+04,5.718170e-01,9.198091e-01,9.198926e-01,5.537787e-02,1.235365e-07,2.000509e+01,0.000000e+00,2.000509e+01,2.174917e+01,1.754178e+02
4.985060e+04,5.769745e-01,4.950500e+04,5.729745e-01,9.198206e-01,9.199039e-01,5.539021e-02,1.232143e-07,2.000320e+01,0.000000e+00,2.000320e+01,2.174685e+01,1.754477e+02
4.995061e+04,5.781320e-01,4.960501e+04,5.741320e-01,9.198320e-01,9.199153e-01,5.540252e-02,1.228934e-07,2.000131e+01,0.000000e+00,2.000131e+01,2.174453e+01,1.754777e+02
5.005062e+04,5.792895e-01,4.970502e+04,5.752895e-01,9.198435e-01,9.199265e-01,5.541479e-02,1.225739e-07,1.999943e+01,0.000000e+00,1.999943e+01,2.174220e+01,1.755077e+02
5.015063e+04,5.804471e-01,4.980503e+04,5.764471e-01,9.198549e-01,9.199378e-01,5.542704e-02,1.222557e-07,1.999754e+01,0.000000e+00,1.999754e+01,2.173988e+01,1.755376e+02
5.025064e+04,5.816046e-01,4.990504e+04,5.776046e-01,9.198664e-01,9.199490e-01,5.543925e-02,1.219387e-07,1.999565e+01,0.000000e+00,1.999565e+01,2.173756e+01,1.755676e+02
5.035065e+04,5.827621e-01,5.000505e+04,5.787621e-01,9.198778e-01,9.199602e-01,5.545143e-02,1.216231e-07,1.999376e+01,0.000000e+00,1.999376e+01,2.173524e+01,1.755976e+02
5.045066e+04,5.839196e-01,5.010506e+04,5.799196e-01,9.198893e-01,9.199714e-01,5.546357e-02,1.213088e-07,1.999188e+01,0.000000e+00,1.999188e+01,2.173292e+01,1.756275e+02
5.055067e+04,5.850772e-01,5.020507e+04,5.810772e-01,9.199007e-01,9.199826e-01,5.547569e-02,1.209957e-07,1.998999e+01,0.000000e+00,1.998999e+01,2.173059e+01,1.756575e+02
5.065068e+04,5.862347e-01,5.030508e+04,5.822347e-01,9.199122e-01,9.199937e-01,5.548778e-02,1.206839e-07,1.998810e+01,0.000000e+00,1.998810e+01,2.172827e+01,1.756874e+02
5.075069e+04,5.873922e-01,5.040509e+04,5.833922e-01,9.199201e-01,9.200048e-01,5.549983e-02,1.203734e-07,1.998767e+01,0.000000e+00,1.998767e+01,2.172762e+01,1.756535e+02
5.085070e+04,5.885497e-01,5.050510e+04,5.845497e-01,9.199255e-01,9.200158e-01,5.551185e-02,1.200641e-07,1.998830e+01,0.000000e+00,1.998830e+01,2.172818e+01,1.755735e+02
5.095071e+04,5.897073e-01,5.060511e+04,5.857073e-01,9.199309e-01,9.200269e-01,5.552385e-02,1.197561e-07,1.998893e+01,0.000000e+00,1.998893e+01,2.172873e+01,1.754934e+02
5.105072e+04,5.908648e-01,5.070512e+04,5.868648e-01,9.199363e-01,9.200379e-01,5.553581e-02,1.194493e-07,1.998956e+01,0.000000e+00,1.998956e+01,2.172929e+01,1.754134e+02
5.115073e+04,5.920223e-01,5.080513e+04,5.880223e-01,9.199416e-01,9.200489e-01,5.554774e-02,1.191438e-07,1.999019e+01,0.000000e+00,1.999019e+01,2.172984e+01,1.753334e+02
5.125074e+04,5.931798e-01,5.090514e+04,5.891798e-01,9.199470e-01,9.200598e-01,5.555964e-02,1.188395e-07,1.999081e+01,0.000000e+00,1.999081e+01,2.173040e+01,1.752533e+02
5.135075e+04,5.943374e-01,5.100515e+04,5.903374e-01,9.199524e-01,9.200707e-01,5.557151e-02,1.185364e-07,1.999144e+01,0.000000e+00,1.999144e+01,2.173095e+01,1.751733e+02
5.145076e+04,5.954949e-01,5.110516e+04,5.914949e-01,9.199578e-01,9.200816e-01,5.558335e-02,1.182346e-07,1.999207e+01,0.000000e+00,1.999207e+01,2.173151e+01,1.750933e+02
5.155077e+04,5.966524e-01,5.120517e+04,5.926524e-01,9.199632e-01,9.200925e-01,5.559516e-02,1.179339e-07,1.999270e+01,0.000000e+00,1.999270e+01,2.173206e+01,1.750132e+02
5.165078e+04,5.978099e-01,5.130518e+04,5.938099e-01,9.199685e-01,9.201033e-01,5.560694e-02,1.176344e-07,1.999333e+01,0.000000e+00,1.999333e+01,2.173262e+01,1.749332e+02
5.175079e+04,5.989675e-01,5.140519e+04,5.949675e-01,9.199894e-01,9.201141e-01,5.561869e-02,1.173362e-07,1.999432e+01,0.000000e+00,1.999432e+01,2.173321e+01,1.749527e+02
5.185080e+04,6.001250e-01,5.150520e+04,5.961250e-01,9.200213e-01,9.201249e-01,5.563041e-02,1.170391e-07,1.999559e+01,0.000000e+00,1.999559e+01,2.173383e+01,1.750426e+02
5.195081e+04,6.012825e-01,5.160521e+04,5.972825e-01,9.200532e-01,9.201357e-01,5.564210e-02,1.167432e-07,1.999685e+01,0.000000e+00,1.999685e+01,2.173445e+01,1.751326e+02
5.205082e+04,6.024400e-01,5.170522e+04,5.984400e-01,9.200851e-01,9.201464e-01,5.565376e-02,1.164485e-07,1.999811e+01,0.000000e+00,1.999811e+01,2.173506e+01,1.752225e+02
5.215083e+04,6.035976e-01,5.180523e+04,5.995976e-01,9.201170e-01,9.201571e-01,5.566539e-02,1.161549e-07,1.999937e+01,0.000000e+00,1.999937e+01,2.173568e+01,1.753125e+02
5.225084e+04,6.047551e-01,5.190524e+04,6.007551e-01,9.201489e-01,9.201678e-01,5.567699e-02,1.158625e-07,2.000063e+01,0.000000e+00,2.000063e+01,2.173630e+01,1.754025e+02
5.235085e+04,6.059126e-01,5.200525e+04,6.019126e-01,9.201808e-01,9.201784e-01,5.568856e-02,1.155713e-07,2.000189e+01,0.000000e+00,2.000189e+01,2.173692e+01,1.754924e+02
5.245086e+04,6.070701e-01,5.210526e+04,6.030701e-01,9.202127e-01,9.201890e-01,5.570011e-02,1.152812e-07,2.000316e+01,0.000000e+00,2.000316e+01,2.173753e+01,1.755824e+02
5.255087e+04,6.082277e-01,5.220527e+04,6.042277e-01,9.202446e-01,9.201996e-01,5.571162e-02,1.149922e-07,2.000442e+01,0.000000e+00,2.000442e+01,2.173815e+01,1.756724e+02
5.265088e+04,6.093852e-01,5.230528e+04,6.053852e-01,9.202765e-01,9.202102e-01,5.572311e-02,1.147044e-07,2.000568e+01,0.000000e+00,2.000568e+01,2.173877e+01,1.757623e+02
5.275089e+04,6.105427e-01,5.240529e+04,6.065427e-01,9.202850e-01,9.202208e-01,5.573457e-02,1.144177e-07,2.000670e+01,0.000000e+00,2.000670e+01,2.173967e+01,1.757302e+02
5.285090e+04,6.117002e-01,5.250530e+04,6.077002e-01,9.202768e-01,9.202313e-01,5.574599e-02,1.141321e-07,2.000754e+01,0.000000e+00,2.000754e+01,2.174078e+01,1.756100e+02
5.295091e+04,6.128578e-01,5.260531e+04,6.088578e-01,9.202685e-01,9.202418e-01,5.575739e-02,1.138477e-07,2.000838e+01,0.000000e+00,2.000838e+01,2.174189e+01,1.754899e+02
5.305092e+04,6.140153e-01,5.270532e+04,6.100153e-01,9.202603e-01,9.202522e-01,5.576877e-02,1.135643e-07,2.000922e+01,0.000000e+00,2.000922e+01,2.174301e+01,1.753697e+02
5.315093e+04,6.151728e-01,5.280533e+04,6.111728e-01,9.202520e-01,9.202627e-01,5.578011e-02,1.132821e-07,2.001007e+01,0.000000e+00,2.001007e+01,2.174412e+01,1.752495e+02
5.325094e+04,6.163303e-01,5.290534e+04,6.123303e-01,9.202437e-01,9.202731e-01,5.579142e-02,1.130009e-07,2.001091e+01,0.000000e+00,2.001091e+01,2.174523e+01,1.751294e+02
5.335095e+04,6.174878e-01,5.300535e+04,6.134878e-01,9.202355e-01,9.202835e-01,5.580271e-02,1.127209e-07,2.001175e+01,0.000000e+00,2.001175e+01,2.174634e+01,1.750092e+02
5.345096e+04,6.186454e-01,5.310536e+04,6.146454e-01,9.202272e-01,9.202938e-01,5.581397e-02,1.124419e-07,2.001259e+01,0.000000e+00,2.001259e+01,2.174745e+01,1.748891e+02
5.355097e+04,6.198029e-01,5.320537e+04,6.158029e-01,9.202190e-01,9.203042e-01,5.582520e-02,1.121640e-07,2.001344e+01,0.000000e+00,2.001344e+01,2.174856e+01,1.747689e+02
5.365098e+04,6.209604e-01,5.330538e+04,6.169604e-01,9.202107e-01,9.203145e-01,5.583641e-02,1.118871e-07,2.001428e+01,0.000000e+00,2.001428e+01,2.174967e+01,1.746487e+02
5.375099e+04,6.221179e-01,5.340539e+04,6.181179e-01,9.202133e-01,9.203248e-01,5.584758e-02,1.116113e-07,2.001300e+01,0.000000e+00,2.001300e+01,2.174821e+01,1.745881e+02
5.385100e+04,6.232755e-01,5.350540e+04,6.192755e-01,9.202234e-01,9.203350e-01,5.585873e-02,1.113366e-07,2.001026e+01,0.000000e+00,2.001026e+01,2.174501e+01,1.745681e+02
5.395101e+04,6.244330e-01,5.360541e+04,6.204330e-01,9.202334e-01,9.203453e-01,5.586985e-02,1.110630e-07,2.000753e+01,0.000000e+00,2.000753e+01,2.174180e+01,1.745481e+02
5.405102e+04,6.255905e-01,5.370542e+04,6.215905e-01,9.202435e-01,9.203555e-01,5.588095e-02,1.107903e-07,2.000480e+01,0.000000e+00,2.000480e+01,2.173859e+01,1.745281e+02
5.415103e+04,6.267480e-01,5.380543e+04,6.227480e-01,9.202535e-01,9.203657e-01,5.589201e-02,1.105188e-07,2.000207e+01,0.000000e+00,2.000207e+01,2.173539e+01,1.745081e+02
5.425104e+04,6.279056e-01,5.390544e+04,6.239056e-01,9.202636e-01,9.203758e-01,5.590305e-02,1.102482e-07,1.999934e+01,0.000000e+00,1.999934e+01,2.173218e+01,1.744881e+02
5.435105e+04,6.290631e-01,5.400545e+04,6.250631e-01,9.202736e-01,9.203860e-01,5.591406e-02,1.099787e-07,1.999660e+01,0.000000e+00,1.999660e+01,2.172898e+01,1.744681e+02
5.445106e+04,6.302206e-01,5.410546e+04,6.262206e-01,9.202836e-01,9.203961e-01,5.592505e-02,1.097102e-07,1.999387e+01,0.000000e+00,1.999387e+01,2.172577e+01,1.744480e+02
5.455107e+04,6.313781e-01,5.420547e+04,6.273781e-01,9.202937e-01,9.204061e-01,5.593601e-02,1.094428e-07,1.999114e+01,0.000000e+00,1.999114e+01,2.172256e+01,1.744280e+02
5.465108e+04,6.325357e-01,5.430548e+04,6.285357e-01,9.203037e-01,9.204162e-01,5.594694e-02,1.091763e-07,1.998841e+01,0.000000e+00,1.998841e+01,2.171936e+01,1.744080e+02
5.475109e+04,6.336932e-01,5.440549e+04,6.296932e-01,9.203157e-01,9.204262e-01,5.595785e-02,1.089108e-07,1.998769e+01,0.000000e+00,1.998769e+01,2.171829e+01,1.744299e+02
5.485110e+04,6.348507e-01,5.450550e+04,6.308507e-01,9.203290e-01,9.204363e-01,5.596872e-02,1.086464e-07,1.998831e+01,0.000000e+00,1.998831e+01,2.171866e+01,1.744798e+02
5.495111e+04,6.360082e-01,5.460551e+04,6.320082e-01,9.203422e-01,9.204463e-01,5.597958e-02,1.083829e-07,1.998894e+01,0.000000e+00,1.998894e+01,2.171903e+01,1.745298e+02
5.505112e+04,6.371658e-01,5.470552e+04,6.331658e-01,9.203555e-01,9.204562e-01,5.599040e-02,1.081205e-07,1.998957e+01,0.000000e+00,1.998957e+01,2.171940e+01,1.745797e+02
5.515113e+04,6.383233e-01,5.480553e+04,6.343233e-01,9.203687e-01,9.204662e-01,5.600120e-02,1.078590e-07,1.999019e+01,0.000000e+00,1.999019e+01,2.171977e+01,1.746296e+02
5.525114e+04,6.394808e-01,5.490554e+04,6.354808e-01,9.203820e-01,9.204761e-01,5.601198e-02,1.075985e-07,1.999082e+01,0.000000e+00,1.999082e+01,2.172013e+01,1.746796e+02
5.535115e+04,6.406383e-01,5.500555e+04,6.366383e-01,9.203952e-01,9.204860e-01,5.602273e-02,1.073390e-07,1.999145e+01,0.000000e+00,1.999145e+01,2.172050e+01,1.747295e+02
5.545116e+04,6.417959e-01,5.510556e+04,6.377959e-01,9.204085e-01,9.204958e-01,5.603345e-02,1.070804e-07,1.999207e+01,0.000000e+00,1.999207e+01,2.172087e+01,1.747795e+02
5.555117e+04,6.429534e-01,5.520557e+04,6.389534e-01,9.204217e-01,9.205057e-01,5.604414e-02,1.068228e-07,1.999270e+01,0.000000e+00,1.999270e+01,2.172124e+01,1.748294e+02
5.565118e+04,6.441109e-01,5.530558e+04,6.401109e-01,9.204350e-01,9.205155e-01,5.605481e-02,1.065662e-07,1.999333e+01,0.000000e+00,1.999333e+01,2.172161e+01,1.748793e+02
5.575119e+04,6.452684e-01,5.540559e+04,6.412684e-01,9.204468e-01,9.205253e-01,5.606546e-02,1.063105e-07,1.999433e+01,0.000000e+00,1.999433e+01,2.172241e+01,1.749059e+02
5.585120e+04,6.464260e-01,5.550560e+04,6.424260e-01,9.204575e-01,9.205351e-01,5.607608e-02,1.060558e-07,1.999559e+01,0.000000e+00,1.999559e+01,2.172353e+01,1.749159e+02
5.595121e+04,6.475835e-01,5.560561e+04,6.435835e-01,9.204683e-01,9.205448e-01,5.608667e-02,1.058020e-07,1.999685e+01,0.000000e+00,1.999685e+01,2.172465e+01,1.749259e+02
5.605122e+04,6.487410e-01,5.570562e+04,6.447410e-01,9.204791e-01,9.205546e-01,5.609724e-02,1.055491e-07,1.999811e+01,0.000000e+00,1.999811e+01,2.172577e+01,1.749359e+02
5.615123e+04,6.498985e-01,5.580563e+04,6.458985e-01,9.204898e-01,9.205643e-01,5.610778e-02,1.052972e-07,1.999938e+01,0.000000e+00,1.999938e+01,2.172689e+01,1.749459e+02
5.625124e+04,6.510561e-01,5.590564e+04,6.470561e-01,9.205006e-01,9.205739e-01,5.611830e-02,1.050462e-07,2.000064e+01,0.000000e+00,2.000064e+01,2.172800e+01,1.749559e+02
5.635125e+04,6.522136e-01,5.600565e+04,6.482136e-01,9.205114e-01,9.205836e-01,5.612880e-02,1.047962e-07,2.000190e+01,0.000000e+00,2.000190e+01,2.172912e+01,1.749659e+02
5.645126e+04,6.533711e-01,5.610566e+04,6.493711e-01,9.205221e-01,9.205932e-01,5.613926e-02,1.045470e-07,2.000316e+01,0.000000e+00,2.000316e+01,2.173024e+01,1.749759e+02
5.655127e+04,6.545286e-01,5.620567e+04,6.505286e-01,9.205329e-01,9.206029e-01,5.614971e-02,1.042988e-07,2.000443e+01,0.000000e+00,2.000443e+01,2.173136e+01,1.749859e+02
5.665128e+04,6.556861e-01,5.630568e+04,6.516861e-01,9.205437e-01,9.206125e-01,5.616013e-02,1.040515e-07,2.000569e+01,0.000000e+00,2.000569e+01,2.173247e+01,1.749959e+02
5.675129e+04,6.568437e-01,5.640569e+04,6.528437e-01,9.205563e-01,9.206220e-01,5.617052e-02,1.038050e-07,2.000546e+01,0.000000e+00,2.000546e+01,2.173193e+01,1.749764e+02
5.685130e+04,6.580012e-01,5.650570e+04,6.540012e-01,9.205703e-01,9.206316e-01,5.618089e-02,1.035595e-07,2.000420e+01,0.000000e+00,2.000420e+01,2.173023e+01,1.749364e+02
5.695131e+04,6.591587e-01,5.660571e+04,6.551587e-01,9.205843e-01,9.206411e-01,5.619123e-02,1.033149e-07,2.000294e+01,0.000000e+00,2.000294e+01,2.172852e+01,1.748964e+02
5.705132e+04,6.603162e-01,5.670572e+04,6.563162e-01,9.205983e-01,9.206506e-01,5.620155e-02,1.030711e-07,2.000168e+01,0.000000e+00,2.000168e+01,2.172682e+01,1.748564e+02
5.715133e+04,6.614738e-01,5.680573e+04,6.574738e-01,9.206123e-01,9.206601e-01,5.621185e-02,1.028283e-07,2.000042e+01,0.000000e+00,2.000042e+01,2.172512e+01,1.748165e+02
5.725134e+04,6.626313e-01,5.690574e+04,6.586313e-01,9.206263e-01,9.206695e-01,5.622212e-02,1.025863e-07,1.999915e+01,0.000000e+00,1.999915e+01,2.172342e+01,1.747765e+02
5.735135e+04,6.637888e-01,5.700575e+04,6.597888e-01,9.206402e-01,9.206790e-01,5.623237e-02,1.023452e-07,1.999789e+01,0.000000e+00,1.999789e+01,2.172172e+01,1.747365e+02
5.745136e+04,6.649463e-01,5.710576e+04,6.609463e-01,9.206542e-01,9.206884e-01,5.624259e-02,1.021049e-07,1.999663e+01,0.000000e+00,1.999663e+01,2.172002e+01,1.746965e+02
5.755137e+04,6.661039e-01,5.720577e+04,6.621039e-01,9.206682e-01,9.206978e-01,5.625279e-02,1.018656e-07,1.999537e+01,0.000000e+00,1.999537e+01,2.171832e+01,1.746565e+02
5.765138e+04,6.672614e-01,5.730578e+04,6.632614e-01,9.206822e-01,9.207071e-01,5.626297e-02,1.016271e-07,1.999411e+01,0.000000e+00,1.999411e+01,2.171662e+01,1.746165e+02
5.775139e+04,6.684189e-01,5.740579e+04,6.644189e-01,9.206960e-01,9.207165e-01,5.627312e-02,1.013894e-07,1.999322e+01,0.000000e+00,1.999322e+01,2.171533e+01,1.746059e+02
5.785140e+04,6.695764e-01,5.750580e+04,6.655764e-01,9.207096e-01,9.207258e-01,5.628325e-02,1.011526e-07,1.999259e+01,0.000000e+00,1.999259e+01,2.171433e+01,1.746159e+02
5.795141e+04,6.707340e-01,5.760581e+04,6.667340e-01,9.207233e-01,9.207351e-01,5.629335e-02,1.009167e-07,1.999196e+01,0.000000e+00,1.999196e+01,2.171332e+01,1.746259e+02
5.805142e+04,6.718915e-01,5.770582e+04,6.678915e-01,9.207370e-01,9.207444e-01,5.630343e-02,1.006816e-07,1.999133e+01,0.000000e+00,1.999133e+01,2.171232e+01,1.746359e+02
5.815143e+04,6.730490e-01,5.780583e+04,6.690490e-01,9.207506e-01,9.207537e-01,5.631349e-02,1.004473e-07,1.999070e+01,0.000000e+00,1.999070e+01,2.171131e+01,1.746459e+02
5.825144e+04,6.742065e-01,5.790584e+04,6.702065e-01,9.207643e-01,9.207629e-01,5.632352e-02,1.002139e-07,1.999008e+01,0.000000e+00,1.999008e+01,2.171031e+01,1.746559e+02
5.835145e+04,6.753641e-01,5.800585e+04,6.713641e-01,9.207779e-01,9.207721e-01,5.633354e-02,9.998126e-08,1.998945e+01,0.000000e+00,1.998945e+01,2.170930e+01,1.746660e+02
5.845146e+04,6.765216e-01,5.810586e+04,6.725216e-01,9.207916e-01,9.207813e-01,5.634352e-02,9.974949e-08,1.998882e+01,0.000000e+00,1.998882e+01,2.170830e+01,1.746760e+02
5.855148e+04,6.776791e-01,5.820588e+04,6.736791e-01,9.208052e-01,9.207905e-01,5.635349e-02,9.951853e-08,1.998819e+01,0.000000e+00,1.998819e+01,2.170729e+01,1.746860e+02
5.865149e+04,6.788366e-01,5.830589e+04,6.748366e-01,9.208189e-01,9.207996e-01,5.636343e-02,9.928840e-08,1.998756e+01,0.000000e+00,1.998756e+01,2.170629e+01,1.746960e+02
5.875150e+04,6.799942e-01,5.840590e+04,6.759942e-01,9.208366e-01,9.208088e-01,5.637335e-02,9.905907e-08,1.998731e+01,0.000000e+00,1.998731e+01,2.170560e+01,1.746940e+02
5.885151e+04,6.811517e-01,5.850591e+04,6.771517e-01,9.208571e-01,9.208179e-01,5.638324e-02,9.883056e-08,1.998731e+01,0.000000e+00,1.998731e+01,2.170512e+01,1.746840e+02
5.895152e+04,6.823092e-01,5.860592e+04,6.783092e-01,9.208776e-01,9.208270e-01,5.639311e-02,9.860285e-08,1.998731e+01,0.000000e+00,1.998731e+01,2.170463e+01,1.746740e+02
5.905153e+04,6.834667e-01,5.870593e+04,6.794667e-01,9.208980e-01,9.208360e-01,5.640296e-02,9.837594e-08,1.998731e+01,0.000000e+00,1.998731e+01,2.170415e+01,1.746640e+02
5.915154e+04,6.846243e-01,5.880594e+04,6.806243e-01,9.209185e-01,9.208451e-01,5.641279e-02,9.814983e-08,1.998731e+01,0.000000e+00,1.998731e+01,2.170367e+01,1.746540e+02
5.925155e+04,6.857818e-01,5.890595e+04,6.817818e-01,9.209390e-01,9.208541e-01,5.642260e-02,9.792452e-08,1.998731e+01,0.000000e+00,1.998731e+01,2.170319e+01,1.746440e+02
5.935156e+04,6.869393e-01,5.900596e+04,6.829393e-01,9.209594e-01,9.208631e-01,5.643238e-02,9.769999e-08,1.998731e+01,0.000000e+00,1.998731e+01,2.170270e+01,1.746340e+02
5.945157e+04,6.880968e-01,5.910597e+04,6.840968e-01,9.209799e-01,9.208721e-01,5.644214e-02,9.747625e-08,1.998731e+01,0.000000e+00,1.998731e+01,2.170222e+01,1.746240e+02
5.955158e+04,6.892544e-01,5.920598e+04,6.852544e-01,9.210004e-01,9.208811e-01,5.645188e-02,9.725328e-08,1.998731e+01,0.000000e+00,1.998731e+01,2.170174e+01,1.746140e+02
5.965159e+04,6.904119e-01,5.930599e+04,6.864119e-01,9.210208e-01,9.208900e-01,5.646159e-02,9.703110e-08,1.998731e+01,0.000000e+00,1.998731e+01,2.170126e+01,1.746040e+02
5.975160e+04,6.915694e-01,5.940600e+04,6.875694e-01,9.210276e-01,9.208990e-01,5.647128e-02,9.680969e-08,1.998769e+01,0.000000e+00,1.998769e+01,2.170151e+01,1.746422e+02
5.985161e+04,6.927269e-01,5.950601e+04,6.887269e-01,9.210255e-01,9.209079e-01,5.648096e-02,9.658904e-08,1.998832e+01,0.000000e+00,1.998832e+01,2.170224e+01,1.747122e+02
5.995162e+04,6.938844e-01,5.960602e+04,6.898844e-01,9.210233e-01,9.209167e-01,5.649060e-02,9.636916e-08,1.998894e+01,0.000000e+00,1.998894e+01,2.170297e+01,1.747821e+02
6.005163e+04,6.950420e-01,5.970603e+04,6.910420e-01,9.210212e-01,9.209256e-01,5.650023e-02,9.615005e-08,1.998957e+01,0.000000e+00,1.998957e+01,2.170370e+01,1.748520e+02
6.015164e+04,6.961995e-01,5.980604e+04,6.921995e-01,9.210190e-01,9.209345e-01,5.650984e-02,9.593169e-08,1.999020e+01,0.000000e+00,1.999020e+01,2.170443e+01,1.749219e+02
6.025165e+04,6.973570e-01,5.990605e+04,6.933570e-01,9.210169e-01,9.209433e-01,5.651942e-02,9.571408e-08,1.999082e+01,0.000000e+00,1.999082e+01,2.170516e+01,1.749918e+02
6.035166e+04,6.985145e-01,6.000606e+04,6.945145e-01,9.210147e-01,9.209521e-01,5.652898e-02,9.549723e-08,1.999145e+01,0.000000e+00,1.999145e+01,2.170590e+01,1.750617e+02
6.045167e+04,6.996721e-01,6.010607e+04,6.956721e-01,9.210126e-01,9.209609e-01,5.653852e-02,9.528112e-08,1.999208e+01,0.000000e+00,1.999208e+01,2.170663e+01,1.751316e+02
6.055168e+04,7.008296e-01,6.020608e+04,6.968296e-01,9.210104e-01,9.209696e-01,5.654804e-02,9.506576e-08,1.999270e+01,0.000000e+00,1.999270e+01,2.170736e+01,1.752015e+02
6.065169e+04,7.019871e-01,6.030609e+04,6.979871e-01,9.210083e-01,9.209784e-01,5.655754e-02,9.485113e-08,1.999333e+01,0.000000e+00,1.999333e+01,2.170809e+01,1.752714e+02
6.075170e+04,7.031446e-01,6.040610e+04,6.991446e-01,9.210189e-01,9.209871e-01,5.656701e-02,9.463724e-08,1.999433e+01,0.000000e+00,1.999433e+01,2.170893e+01,1.753118e+02
6.085171e+04,7.043022e-01,6.050611e+04,7.003022e-01,9.210383e-01,9.209958e-01,5.657647e-02,9.442408e-08,1.999560e+01,0.000000e+00,1.999560e+01,2.170984e+01,1.753318e+02
6.095172e+04,7.054597e-01,6.060612e+04,7.014597e-01,9.210577e-01,9.210045e-01,5.658590e-02,9.421164e-08,1.999686e+01,0.000000e+00,1.999686e+01,2.171076e+01,1.753519e+02
6.105173e+04,7.066172e-01,6.070613e+04,7.026172e-01,9.210771e-01,9.210132e-01,5.659531e-02,9.399994e-08,1.999812e+01,0.000000e+00,1.999812e+01,2.171167e+01,1.753719e+02
6.115174e+04,7.077747e-01,6.080614e+04,7.037747e-01,9.210964e-01,9.210218e-01,5.660470e-02,9.378895e-08,1.999938e+01,0.000000e+00,1.999938e+01,2.171258e+01,1.753919e+02
6.125175e+04,7.089323e-01,6.090615e+04,7.049323e-01,9.211158e-01,9.210305e-01,5.661407e-02,9.357868e-08,2.000065e+01,0.000000e+00,2.000065e+01,2.171350e+01,1.754119e+02
6.135176e+04,7.100898e-01,6.100616e+04,7.060898e-01,9.211352e-01,9.210391e-01,5.662342e-02,9.336912e-08,2.000191e+01,0.000000e+00,2.000191e+01,2.171441e+01,1.754319e+02
6.145177e+04,7.112473e-01,6.110617e+04,7.072473e-01,9.211546e-01,9.210477e-01,5.663274e-02,9.316028e-08,2.000317e+01,0.000000e+00,2.000317e+01,2.171532e+01,1.754519e+02
6.155178e+04,7.124048e-01,6.120618e+04,7.084048e-01,9.211740e-01,9.210562e-01,5.664205e-02,9.295214e-08,2.000443e+01,0.000000e+00,2.000443e+01,2.171624e+01,1.754719e+02
6.165179e+04,7.135624e-01,6.130619e+04,7.095624e-01,9.211934e-01,9.210648e-01,5.665134e-02,9.274470e-08,2.000570e+01,0.000000e+00,2.000570e+01,2.171715e+01,1.754919e+02
6.175180e+04,7.147199e-01,6.140620e+04,7.107199e-01,9.211865e-01,9.210733e-01,5.666060e-02,9.253797e-08,2.000621e+01,0.000000e+00,2.000621e+01,2.171787e+01,1.754404e+02
6.185181e+04,7.158774e-01,6.150621e+04,7.118774e-01,9.211617e-01,9.210818e-01,5.666985e-02,9.233193e-08,2.000621e+01,0.000000e+00,2.000621e+01,2.171845e+01,1.753405e+02
6.195182e+04,7.170349e-01,6.160622e+04,7.130349e-01,9.211370e-01,9.210903e-01,5.667907e-02,9.212658e-08,2.000621e+01,0.000000e+00,2.000621e+01,2.171904e+01,1.752405e+02
6.205183e+04,7.181925e-01,6.170623e+04,7.141925e-01,9.211122e-01,9.210988e-01,5.668827e-02,9.192192e-08,2.000621e+01,0.000000e+00,2.000621e+01,2.171962e+01,1.751405e+02
6.215184e+04,7.193500e-01,6.180624e+04,7.153500e-01,9.210875e-01,9.211073e-01,5.669746e-02,9.171795e-08,2.000621e+01,0.000000e+00,2.000621e+01,2.172020e+01,1.750406e+02
6.225185e+04,7.205075e-01,6.190625e+04,7.165075e-01,9.210627e-01,9.211157e-01,5.670662e-02,9.151466e-08,2.000621e+01,0.000000e+00,2.000621e+01,2.172079e+01,1.749406e+02
6.235186e+04,7.216650e-01,6.200626e+04,7.176650e-01,9.210379e-01,9.211241e-01,5.671576e-02,9.131206e-08,2.000621e+01,0.000000e+00,2.000621e+01,2.172137e+01,1.748407e+02
6.245187e+04,7.228226e-01,6.210627e+04,7.188226e-01,9.210132e-01,9.211325e-01,5.672488e-02,9.111013e-08,2.000621e+01,0.000000e+00,2.000621e+01,2.172196e+01,1.747407e+02
6.255188e+04,7.239801e-01,6.220628e+04,7.199801e-01,9.209884e-01,9.211409e-01,5.673399e-02,9.090887e-08,2.000621e+01,0.000000e+00,2.000621e+01,2.172254e+01,1.746408e+02
6.265189e+04,7.251376e-01,6.230629e+04,7.211376e-01,9.209637e-01,9.211493e-01,5.674307e-02,9.070828e-08,2.000621e+01,0.000000e+00,2.000621e+01,2.172312e+01,1.745408e+02
6.275190e+04,7.262951e-01,6.240630e+04,7.222951e-01,9.209831e-01,9.211576e-01,5.675213e-02,9.050836e-08,2.000546e+01,0.000000e+00,2.000546e+01,2.172185e+01,1.744941e+02
6.285191e+04,7.274527e-01,6.250631e+04,7.234527e-01,9.210330e-01,9.211659e-01,5.676117e-02,9.030910e-08,2.000420e+01,0.000000e+00,2.000420e+01,2.171930e+01,1.744841e+02
6.295192e+04,7.286102e-01,6.260632e+04,7.246102e-01,9.210830e-01,9.211743e-01,5.677019e-02,9.011050e-08,2.000293e+01,0.000000e+00,2.000293e+01,2.171676e+01,1.744741e+02
6.305193e+04,7.297677e-01,6.270633e+04,7.257677e-01,9.211329e-01,9.211825e-01,5.677919e-02,8.991256e-08,2.000167e+01,0.000000e+00,2.000167e+01,2.171421e+01,1.744641e+02
6.315194e+04,7.309252e-01,6.280634e+04,7.269252e-01,9.211828e-01,9.211908e-01,5.678818e-02,8.971527e-08,2.000041e+01,0.000000e+00,2.000041e+01,2.171166e+01,1.744541e+02
6.325195e+04,7.320827e-01,6.290635e+04,7.280827e-01,9.212328e-01,9.211991e-01,5.679714e-02,8.951864e-08,1.999915e+01,0.000000e+00,1.999915e+01,2.170911e+01,1.744441e+02
6.335196e+04,7.332403e-01,6.300636e+04,7.292403e-01,9.212827e-01,9.212073e-01,5.680608e-02,8.932265e-08,1.999788e+01,0.000000e+00,1.999788e+01,2.170657e+01,1.744341e+02
6.345197e+04,7.343978e-01,6.310637e+04,7.303978e-01,9.213326e-01,9.212155e-01,5.681501e-02,8.912730e-08,1.999662e+01,0.000000e+00,1.999662e+01,2.170402e+01,1.744240e+02
6.355198e+04,7.355553e-01,6.320638e+04,7.315553e-01,9.213826e-01,9.212237e-01,5.682391e-02,8.893260e-08,1.999536e+01,0.000000e+00,1.999536e+01,2.170147e+01,1.744140e+02
6.365199e+04,7.367128e-01,6.330639e+04,7.327128e-01,9.214325e-01,9.212319e-01,5.683279e-02,8.873854e-08,1.999410e+01,0.000000e+00,1.999410e+01,2.169893e+01,1.744040e+02
6.375200e+04,7.378704e-01,6.340640e+04,7.338704e-01,9.214486e-01,9.212401e-01,5.684166e-02,8.854511e-08,1.999359e+01,0.000000e+00,1.999359e+01,2.169799e+01,1.744597e+02
6.385201e+04,7.390279e-01,6.350641e+04,7.350279e-01,9.214417e-01,9.212482e-01,5.685050e-02,8.835231e-08,1.999359e+01,0.000000e+00,1.999359e+01,2.169816e+01,1.745599e+02
6.395202e+04,7.401854e-01,6.360642e+04,7.361854e-01,9.214349e-01,9.212564e-01,5.685933e-02,8.816015e-08,1.999359e+01,0.000000e+00,1.999359e+01,2.169832e+01,1.746600e+02
6.405203e+04,7.413429e-01,6.370643e+04,7.373429e-01,9.214281e-01,9.212645e-01,5.686814e-02,8.796861e-08,1.999359e+01,0.000000e+00,1.999359e+01,2.169848e+01,1.747601e+02
6.415204e+04,7.425005e-01,6.380644e+04,7.385005e-01,9.214212e-01,9.212726e-01,5.687693e-02,8.777769e-08,1.999359e+01,0.000000e+00,1.999359e+01,2.169864e+01,1.748602e+02
6.425205e+04,7.436580e-01,6.390645e+04,7.396580e-01,9.214144e-01,9.212807e-01,5.688570e-02,8.758740e-08,1.999359e+01,0.000000e+00,1.999359e+01,2.169880e+01,1.749604e+02
6.435206e+04,7.448155e-01,6.400646e+04,7.408155e-01,9.214076e-01,9.212887e-01,5.689445e-02,8.739772e-08,1.999359e+01,0.000000e+00,1.999359e+01,2.169896e+01,1.750605e+02
6.445207e+04,7.459730e-01,6.410647e+04,7.419730e-01,9.214007e-01,9.212968e-01,5.690318e-02,8.720866e-08,1.999359e+01,0.000000e+00,1.999359e+01,2.169912e+01,1.751606e+02
6.455208e+04,7.471306e-01,6.420648e+04,7.431306e-01,9.213939e-01,9.213048e-01,5.691189e-02,8.702021e-08,1.999359e+01,0.000000e+00,1.999359e+01,2.169928e+01,1.752608e+02
6.465209e+04,7.482881e-01,6.430649e+04,7.442881e-01,9.213871e-01,9.213128e-01,5.692058e-02,8.683237e-08,1.999359e+01,0.000000e+00,1.999359e+01,2.169944e+01,1.753609e+02
6.475210e+04,7.494456e-01,6.440650e+04,7.454456e-01,9.213757e-01,9.213208e-01,5.692926e-02,8.664513e-08,1.999320e+01,0.000000e+00,1.999320e+01,2.169930e+01,1.752965e+02
6.485211e+04,7.506031e-01,6.450651e+04,7.466031e-01,9.213613e-01,9.213288e-01,5.693791e-02,8.645850e-08,1.999258e+01,0.000000e+00,1.999258e+01,2.169895e+01,1.751267e+02
6.495212e+04,7.517607e-01,6.460652e+04,7.477607e-01,9.213470e-01,9.213367e-01,5.694655e-02,8.627247e-08,1.999195e+01,0.000000e+00,1.999195e+01,2.169861e+01,1.749569e+02
6.505213e+04,7.529182e-01,6.470653e+04,7.489182e-01,9.213326e-01,9.213447e-01,5.695517e-02,8.608704e-08,1.999132e+01,0.000000e+00,1.999132e+01,2.169827e+01,1.747872e+02
6.515214e+04,7.540757e-01,6.480654e+04,7.500757e-01,9.213183e-01,9.213526e-01,5.696377e-02,8.590220e-08,1.999070e+01,0.000000e+00,1.999070e+01,2.169793e+01,1.746174e+02
6.525215e+04,7.552332e-01,6.490655e+04,7.512332e-01,9.213039e-01,9.213605e-01,5.697235e-02,8.571796e-08,1.999007e+01,0.000000e+00,1.999007e+01,2.169758e+01,1.744476e+02
6.535216e+04,7.563908e-01,6.500656e+04,7.523908e-01,9.212896e-01,9.213684e-01,5.698092e-02,8.553430e-08,1.998944e+01,0.000000e+00,1.998944e+01,2.169724e+01,1.742778e+02
6.545217e+04,7.575483e-01,6.510657e+04,7.535483e-01,9.212752e-01,9.213763e-01,5.698946e-02,8.535124e-08,1.998882e+01,0.000000e+00,1.998882e+01,2.169690e+01,1.741080e+02
6.555218e+04,7.587058e-01,6.520658e+04,7.547058e-01,9.212609e-01,9.213841e-01,5.699799e-02,8.516875e-08,1.998819e+01,0.000000e+00,1.998819e+01,2.169656e+01,1.739382e+02
6.565219e+04,7.598633e-01,6.530659e+04,7.558633e-01,9.212465e-01,9.213920e-01,5.700650e-02,8.498685e-08,1.998756e+01,0.000000e+00,1.998756e+01,2.169621e+01,1.737685e+02
6.575220e+04,7.610209e-01,6.540660e+04,7.570209e-01,9.212635e-01,9.213998e-01,5.701499e-02,8.480553e-08,1.998894e+01,0.000000e+00,1.998894e+01,2.169731e+01,1.737179e+02
6.585221e+04,7.621784e-01,6.550661e+04,7.581784e-01,9.213016e-01,9.214076e-01,5.702346e-02,8.462478e-08,1.999167e+01,0.000000e+00,1.999167e+01,2.169938e+01,1.737479e+02
6.595222e+04,7.633359e-01,6.560662e+04,7.593359e-01,9.213397e-01,9.214154e-01,5.703191e-02,8.444461e-08,1.999441e+01,0.000000e+00,1.999441e+01,2.170145e+01,1.737779e+02
6.605223e+04,7.644934e-01,6.570663e+04,7.604934e-01,9.213778e-01,9.214232e-01,5.704035e-02,8.426500e-08,1.999714e+01,0.000000e+00,1.999714e+01,2.170352e+01,1.738080e+02
6.615224e+04,7.656510e-01,6.580664e+04,7.616510e-01,9.214159e-01,9.214309e-01,5.704877e-02,8.408597e-08,1.999987e+01,0.000000e+00,1.999987e+01,2.170558e+01,1.738380e+02
6.625225e+04,7.668085e-01,6.590665e+04,7.628085e-01,9.214539e-01,9.214387e-01,5.705717e-02,8.390750e-08,2.000260e+01,0.000000e+00,2.000260e+01,2.170765e+01,1.738680e+02
6.635226e+04,7.679660e-01,6.600666e+04,7.639660e-01,9.214920e-01,9.214464e-01,5.706555e-02,8.372960e-08,2.000533e+01,0.000000e+00,2.000533e+01,2.170972e+01,1.738980e+02
6.645227e+04,7.691235e-01,6.610667e+04,7.651235e-01,9.215301e-01,9.214541e-01,5.707392e-02,8.355225e-08,2.000807e+01,0.000000e+00,2.000807e+01,2.171179e+01,1.739280e+02
6.655228e+04,7.702810e-01,6.620668e+04,7.662810e-01,9.215682e-01,9.214618e-01,5.708226e-02,8.337547e-08,2.001080e+01,0.000000e+00,2.001080e+01,2.171386e+01,1.739580e+02
6.665229e+04,7.714386e-01,6.630669e+04,7.674386e-01,9.216063e-01,9.214694e-01,5.709059e-02,8.319924e-08,2.001353e+01,0.000000e+00,2.001353e+01,2.171592e+01,1.739880e+02
6.675230e+04,7.725961e-01,6.640670e+04,7.685961e-01,9.216174e-01,9.214771e-01,5.709890e-02,8.302356e-08,2.001374e+01,0.000000e+00,2.001374e+01,2.171589e+01,1.740601e+02
6.685231e+04,7.737536e-01,6.650671e+04,7.697536e-01,9.216106e-01,9.214848e-01,5.710720e-02,8.284843e-08,2.001227e+01,0.000000e+00,2.001227e+01,2.171445e+01,1.741601e+02
6.695232e+04,7.749111e-01,6.660672e+04,7.709111e-01,9.216037e-01,9.214924e-01,5.711548e-02,8.267385e-08,2.001080e+01,0.000000e+00,2.001080e+01,2.171302e+01,1.742600e+02
6.705233e+04,7.760687e-01,6.670673e+04,7.720687e-01,9.215969e-01,9.215000e-01,5.712374e-02,8.249982e-08,2.000933e+01,0.000000e+00,2.000933e+01,2.171159e+01,1.743600e+02
6.715234e+04,7.772262e-01,6.680674e+04,7.732262e-01,9.215901e-01,9.215076e-01,5.713198e-02,8.232633e-08,2.000786e+01,0.000000e+00,2.000786e+01,2.171016e+01,1.744599e+02
6.725235e+04,7.783837e-01,6.690675e+04,7.743837e-01,9.215833e-01,9.215152e-01,5.714020e-02,8.215338e-08,2.000640e+01,0.000000e+00,2.000640e+01,2.170872e+01,1.745599e+02
6.735236e+04,7.795412e-01,6.700676e+04,7.755412e-01,9.215765e-01,9.215227e-01,5.714841e-02,8.198097e-08,2.000493e+01,0.000000e+00,2.000493e+01,2.170729e+01,1.746599e+02
6.745237e+04,7.806988e-01,6.710677e+04,7.766988e-01,9.215696e-01,9.215303e-01,5.715660e-02,8.180910e-08,2.000346e+01,0.000000e+00,2.000346e+01,2.170586e+01,1.747598e+02
6.755238e+04,7.818563e-01,6.720678e+04,7.778563e-01,9.215628e-01,9.215378e-01,5.716477e-02,8.163775e-08,2.000199e+01,0.000000e+00,2.000199e+01,2.170442e+01,1.748598e+02
6.765239e+04,7.830138e-01,6.730679e+04,7.790138e-01,9.215560e-01,9.215453e-01,5.717293e-02,8.146694e-08,2.000052e+01,0.000000e+00,2.000052e+01,2.170299e+01,1.749597e+02
6.775240e+04,7.841713e-01,6.740680e+04,7.801713e-01,9.215537e-01,9.215528e-01,5.718107e-02,8.129666e-08,1.999918e+01,0.000000e+00,1.999918e+01,2.170159e+01,1.750299e+02
6.785241e+04,7.853289e-01,6.750681e+04,7.813289e-01,9.215544e-01,9.215603e-01,5.718919e-02,8.112691e-08,1.999791e+01,0.000000e+00,1.999791e+01,2.170020e+01,1.750799e+02
6.795242e+04,7.864864e-01,6.760682e+04,7.824864e-01,9.215551e-01,9.215678e-01,5.719730e-02,8.095768e-08,1.999665e+01,0.000000e+00,1.999665e+01,2.169881e+01,1.751299e+02
6.805243e+04,7.876439e-01,6.770683e+04,7.836439e-01,9.215558e-01,9.215752e-01,5.720538e-02,8.078897e-08,1.999539e+01,0.000000e+00,1.999539e+01,2.169743e+01,1.751799e+02
6.815244e+04,7.888014e-01,6.780684e+04,7.848014e-01,9.215565e-01,9.215827e-01,5.721346e-02,8.062078e-08,1.999413e+01,0.000000e+00,1.999413e+01,2.169604e+01,1.752300e+02
6.825245e+04,7.899590e-01,6.790685e+04,7.859590e-01,9.215573e-01,9.215901e-01,5.722151e-02,8.045311e-08,1.999286e+01,0.000000e+00,1.999286e+01,2.169465e+01,1.752800e+02
6.835246e+04,7.911165e-01,6.800686e+04,7.871165e-01,9.215580e-01,9.215975e-01,5.722955e-02,8.028595e-08,1.999160e+01,0.000000e+00,1.999160e+01,2.169326e+01,1.753300e+02
6.845247e+04,7.922740e-01,6.810687e+04,7.882740e-01,9.215587e-01,9.216049e-01,5.723757e-02,8.011930e-08,1.999034e+01,0.000000e+00,1.999034e+01,2.169188e+01,1.753800e+02
6.855248e+04,7.934315e-01,6.820688e+04,7.894315e-01,9.215594e-01,9.216123e-01,5.724557e-02,7.995317e-08,1.998908e+01,0.000000e+00,1.998908e+01,2.169049e+01,1.754301e+02
6.865249e+04,7.945891e-01,6.830689e+04,7.905891e-01,9.215601e-01,9.216196e-01,5.725356e-02,7.978754e-08,1.998781e+01,0.000000e+00,1.998781e+01,2.168910e+01,1.754801e+02
6.875250e+04,7.957466e-01,6.840690e+04,7.917466e-01,9.215717e-01,9.216270e-01,5.726153e-02,7.962242e-08,1.998769e+01,0.000000e+00,1.998769e+01,2.168870e+01,1.755000e+02
6.885251e+04,7.969041e-01,6.850691e+04,7.929041e-01,9.215904e-01,9.216343e-01,5.726949e-02,7.945781e-08,1.998832e+01,0.000000e+00,1.998832e+01,2.168894e+01,1.755000e+02
6.895252e+04,7.980616e-01,6.860692e+04,7.940616e-01,9.216091e-01,9.216416e-01,5.727743e-02,7.929369e-08,1.998895e+01,0.000000e+00,1.998895e+01,2.168918e+01,1.755000e+02
6.905253e+04,7.992192e-01,6.870693e+04,7.952192e-01,9.216278e-01,9.216489e-01,5.728535e-02,7.913007e-08,1.998957e+01,0.000000e+00,1.998957e+01,2.168942e+01,1.755000e+02
6.915255e+04,8.003767e-01,6.880695e+04,7.963767e-01,9.216465e-01,9.216562e-01,5.729325e-02,7.896696e-08,1.999020e+01,0.000000e+00,1.999020e+01,2.168966e+01,1.755000e+02
6.925256e+04,8.015342e-01,6.890696e+04,7.975342e-01,9.216652e-01,9.216635e-01,5.730114e-02,7.880433e-08,1.999083e+01,0.000000e+00,1.999083e+01,2.168990e+01,1.755000e+02
6.935257e+04,8.026917e-01,6.900697e+04,7.986917e-01,9.216839e-01,9.216707e-01,5.730902e-02,7.864220e-08,1.999146e+01,0.000000e+00,1.999146e+01,2.169015e+01,1.755000e+02
6.945258e+04,8.038493e-01,6.910698e+04,7.998493e-01,9.217026e-01,9.216780e-01,5.731687e-02,7.848056e-08,1.999209e+01,0.000000e+00,1.999209e+01,2.169039e+01,1.755000e+02
6.955259e+04,8.050068e-01,6.920699e+04,8.010068e-01,9.217213e-01,9.216852e-01,5.732471e-02,7.831941e-08,1.999272e+01,0.000000e+00,1.999272e+01,2.169063e+01,1.755000e+02
6.965260e+04,8.061643e-01,6.930700e+04,8.021643e-01,9.217401e-01,9.216924e-01,5.733254e-02,7.815874e-08,1.999334e+01,0.000000e+00,1.999334e+01,2.169087e+01,1.755000e+02
6.975261e+04,8.073218e-01,6.940701e+04,8.033218e-01,9.217415e-01,9.216996e-01,5.734035e-02,7.799856e-08,1.999488e+01,0.000000e+00,1.999488e+01,2.169250e+01,1.755123e+02
6.985262e+04,8.084793e-01,6.950702e+04,8.044793e-01,9.217322e-01,9.217068e-01,5.734814e-02,7.783886e-08,1.999698e+01,0.000000e+00,1.999698e+01,2.169500e+01,1.755323e+02
6.995263e+04,8.096369e-01,6.960703e+04,8.056369e-01,9.217229e-01,9.217140e-01,5.735592e-02,7.767964e-08,1.999908e+01,0.000000e+00,1.999908e+01,2.169750e+01,1.755522e+02
7.005264e+04,8.107944e-01,6.970704e+04,8.067944e-01,9.217135e-01,9.217211e-01,5.736368e-02,7.752090e-08,2.000118e+01,0.000000e+00,2.000118e+01,2.170000e+01,1.755722e+02
7.015265e+04,8.119519e-01,6.980705e+04,8.079519e-01,9.217042e-01,9.217283e-01,5.737142e-02,7.736264e-08,2.000328e+01,0.000000e+00,2.000328e+01,2.170250e+01,1.755922e+02
7.025266e+04,8.131094e-01,6.990706e+04,8.091094e-01,9.216949e-01,9.217354e-01,5.737915e-02,7.720485e-08,2.000538e+01,0.000000e+00,2.000538e+01,2.170499e+01,1.756122e+02
7.035267e+04,8.142670e-01,7.000707e+04,8.102670e-01,9.216855e-01,9.217425e-01,5.738686e-02,7.704753e-08,2.000748e+01,0.000000e+00,2.000748e+01,2.170749e+01,1.756321e+02
7.045268e+04,8.154245e-01,7.010708e+04,8.114245e-01,9.216762e-01,9.217496e-01,5.739456e-02,7.689068e-08,2.000958e+01,0.000000e+00,2.000958e+01,2.170999e+01,1.756521e+02
7.055269e+04,8.165820e-01,7.020709e+04,8.125820e-01,9.216669e-01,9.217567e-01,5.740224e-02,7.673429e-08,2.001168e+01,0.000000e+00,2.001168e+01,2.171249e+01,1.756721e+02
7.065270e+04,8.177395e-01,7.030710e+04,8.137395e-01,9.216575e-01,9.217637e-01,5.740991e-02,7.657838e-08,2.001379e+01,0.000000e+00,2.001379e+01,2.171499e+01,1.756921e+02
7.075271e+04,8.188971e-01,7.040711e+04,8.148971e-01,9.216603e-01,9.217708e-01,5.741756e-02,7.642293e-08,2.001411e+01,0.000000e+00,2.001411e+01,2.171528e+01,1.756639e+02
7.085272e+04,8.200546e-01,7.050712e+04,8.160546e-01,9.216711e-01,9.217778e-01,5.742520e-02,7.626794e-08,2.001327e+01,0.000000e+00,2.001327e+01,2.171411e+01,1.756038e+02
