Repository: brandonlampe/CS_Data

# Repository for Crushed Salt Data
**Grant No: 456417**

This is a work in progress!

## Repository Content

### Directory Names
A uniform namining structure still in progress, but in general directories are named according to the following:
 - Names contain no spaces, a single underscore "_" will be used as a file name seperator.
 - Files are for the Crushed Salt Project (CSP); therefore, the first three charaters of each file are "CSP".
 - Folders are organized by which frame the test was performed on i.e., A2 or A3.
 - The fifth and sixth charaters of each file name will therefore be "A" followed by the frame number.

File: UNM_WP_HY_175_16/STAGE01/CREEP_FIT/175_16_STAGE01_CREEP_OUT.csv (part 4 of 22)
Analysis by Brandon Lampe, performed on: 2017/02/16 09:26:01
Experimental results below begin at: 2017/02/05 12:11:37
Duration (sec),Duration (day),Elapsed Time (sec),Elapsed Time (day),Interpolated Fractional Density,Fit to Fractional Density,Fit to Volume Strain,Fit to Volume Strain Rate (1/sec),Confining Pressure (MPa),Pore Pressure (MPa),Terzaghi Pressure (MPa),Solid Pressure (MPa),Temperature (C))
7.095273e+04,8.212121e-01,7.060713e+04,8.172121e-01,9.216819e-01,9.217849e-01,5.743282e-02,7.611341e-08,2.001243e+01,0.000000e+00,2.001243e+01,2.171295e+01,1.755438e+02
7.105274e+04,8.223696e-01,7.070714e+04,8.183696e-01,9.216927e-01,9.217919e-01,5.744042e-02,7.595934e-08,2.001159e+01,0.000000e+00,2.001159e+01,2.171178e+01,1.754838e+02
7.115275e+04,8.235272e-01,7.080715e+04,8.195272e-01,9.217035e-01,9.217989e-01,5.744801e-02,7.580572e-08,2.001075e+01,0.000000e+00,2.001075e+01,2.171061e+01,1.754237e+02
7.125276e+04,8.246847e-01,7.090716e+04,8.206847e-01,9.217143e-01,9.218058e-01,5.745558e-02,7.565256e-08,2.000990e+01,0.000000e+00,2.000990e+01,2.170945e+01,1.753637e+02
7.135277e+04,8.258422e-01,7.100717e+04,8.218422e-01,9.217250e-01,9.218128e-01,5.746314e-02,7.549985e-08,2.000906e+01,0.000000e+00,2.000906e+01,2.170828e+01,1.753037e+02
7.145278e+04,8.269997e-01,7.110718e+04,8.229997e-01,9.217358e-01,9.218198e-01,5.747068e-02,7.534759e-08,2.000822e+01,0.000000e+00,2.000822e+01,2.170711e+01,1.752437e+02
7.155279e+04,8.281573e-01,7.120719e+04,8.241573e-01,9.217466e-01,9.218267e-01,5.747821e-02,7.519578e-08,2.000738e+01,0.000000e+00,2.000738e+01,2.170594e+01,1.751836e+02
7.165280e+04,8.293148e-01,7.130720e+04,8.253148e-01,9.217574e-01,9.218336e-01,5.748573e-02,7.504442e-08,2.000654e+01,0.000000e+00,2.000654e+01,2.170478e+01,1.751236e+02
7.175281e+04,8.304723e-01,7.140721e+04,8.264723e-01,9.217568e-01,9.218405e-01,5.749322e-02,7.489350e-08,2.000506e+01,0.000000e+00,2.000506e+01,2.170319e+01,1.750636e+02
7.185282e+04,8.316298e-01,7.150722e+04,8.276298e-01,9.217489e-01,9.218474e-01,5.750071e-02,7.474302e-08,2.000317e+01,0.000000e+00,2.000317e+01,2.170132e+01,1.750036e+02
7.195283e+04,8.327874e-01,7.160723e+04,8.287874e-01,9.217410e-01,9.218543e-01,5.750817e-02,7.459298e-08,2.000128e+01,0.000000e+00,2.000128e+01,2.169946e+01,1.749437e+02
7.205284e+04,8.339449e-01,7.170724e+04,8.299449e-01,9.217331e-01,9.218612e-01,5.751563e-02,7.444339e-08,1.999939e+01,0.000000e+00,1.999939e+01,2.169760e+01,1.748837e+02
7.215285e+04,8.351024e-01,7.180725e+04,8.311024e-01,9.217252e-01,9.218680e-01,5.752306e-02,7.429423e-08,1.999751e+01,0.000000e+00,1.999751e+01,2.169573e+01,1.748237e+02
7.225286e+04,8.362599e-01,7.190726e+04,8.322599e-01,9.217173e-01,9.218749e-01,5.753049e-02,7.414550e-08,1.999562e+01,0.000000e+00,1.999562e+01,2.169387e+01,1.747637e+02
7.235287e+04,8.374175e-01,7.200727e+04,8.334175e-01,9.217094e-01,9.218817e-01,5.753789e-02,7.399721e-08,1.999373e+01,0.000000e+00,1.999373e+01,2.169201e+01,1.747038e+02
7.245288e+04,8.385750e-01,7.210728e+04,8.345750e-01,9.217015e-01,9.218885e-01,5.754529e-02,7.384935e-08,1.999184e+01,0.000000e+00,1.999184e+01,2.169014e+01,1.746438e+02
7.255289e+04,8.397325e-01,7.220729e+04,8.357325e-01,9.216936e-01,9.218953e-01,5.755267e-02,7.370192e-08,1.998995e+01,0.000000e+00,1.998995e+01,2.168828e+01,1.745838e+02
7.265290e+04,8.408900e-01,7.230730e+04,8.368900e-01,9.216857e-01,9.219021e-01,5.756003e-02,7.355492e-08,1.998806e+01,0.000000e+00,1.998806e+01,2.168642e+01,1.745238e+02
7.275291e+04,8.420476e-01,7.240731e+04,8.380476e-01,9.216925e-01,9.219089e-01,5.756738e-02,7.340835e-08,1.998896e+01,0.000000e+00,1.998896e+01,2.168723e+01,1.745723e+02
7.285292e+04,8.432051e-01,7.250732e+04,8.392051e-01,9.217091e-01,9.219157e-01,5.757471e-02,7.326220e-08,1.999169e+01,0.000000e+00,1.999169e+01,2.168980e+01,1.746924e+02
7.295293e+04,8.443626e-01,7.260733e+04,8.403626e-01,9.217256e-01,9.219224e-01,5.758203e-02,7.311647e-08,1.999442e+01,0.000000e+00,1.999442e+01,2.169238e+01,1.748125e+02
7.305294e+04,8.455201e-01,7.270734e+04,8.415201e-01,9.217422e-01,9.219291e-01,5.758934e-02,7.297117e-08,1.999715e+01,0.000000e+00,1.999715e+01,2.169495e+01,1.749325e+02
7.315295e+04,8.466776e-01,7.280735e+04,8.426776e-01,9.217587e-01,9.219359e-01,5.759663e-02,7.282628e-08,1.999989e+01,0.000000e+00,1.999989e+01,2.169753e+01,1.750526e+02
7.325296e+04,8.478352e-01,7.290736e+04,8.438352e-01,9.217752e-01,9.219426e-01,5.760390e-02,7.268181e-08,2.000262e+01,0.000000e+00,2.000262e+01,2.170010e+01,1.751726e+02
7.335297e+04,8.489927e-01,7.300737e+04,8.449927e-01,9.217918e-01,9.219493e-01,5.761117e-02,7.253776e-08,2.000535e+01,0.000000e+00,2.000535e+01,2.170268e+01,1.752927e+02
7.345298e+04,8.501502e-01,7.310738e+04,8.461502e-01,9.218083e-01,9.219559e-01,5.761841e-02,7.239412e-08,2.000808e+01,0.000000e+00,2.000808e+01,2.170525e+01,1.754127e+02
7.355299e+04,8.513077e-01,7.320739e+04,8.473077e-01,9.218249e-01,9.219626e-01,5.762565e-02,7.225089e-08,2.001082e+01,0.000000e+00,2.001082e+01,2.170783e+01,1.755328e+02
7.365300e+04,8.524653e-01,7.330740e+04,8.484653e-01,9.218414e-01,9.219693e-01,5.763286e-02,7.210808e-08,2.001355e+01,0.000000e+00,2.001355e+01,2.171040e+01,1.756528e+02
7.375301e+04,8.536228e-01,7.340741e+04,8.496228e-01,9.218431e-01,9.219759e-01,5.764007e-02,7.196567e-08,2.001296e+01,0.000000e+00,2.001296e+01,2.170973e+01,1.756878e+02
7.385302e+04,8.547803e-01,7.350742e+04,8.507803e-01,9.218352e-01,9.219825e-01,5.764726e-02,7.182367e-08,2.001023e+01,0.000000e+00,2.001023e+01,2.170695e+01,1.756678e+02
7.395303e+04,8.559378e-01,7.360743e+04,8.519378e-01,9.218272e-01,9.219892e-01,5.765443e-02,7.168208e-08,2.000749e+01,0.000000e+00,2.000749e+01,2.170417e+01,1.756478e+02
7.405304e+04,8.570954e-01,7.370744e+04,8.530954e-01,9.218193e-01,9.219958e-01,5.766160e-02,7.154089e-08,2.000476e+01,0.000000e+00,2.000476e+01,2.170139e+01,1.756278e+02
7.415305e+04,8.582529e-01,7.380745e+04,8.542529e-01,9.218114e-01,9.220024e-01,5.766874e-02,7.140011e-08,2.000202e+01,0.000000e+00,2.000202e+01,2.169861e+01,1.756077e+02
7.425306e+04,8.594104e-01,7.390746e+04,8.554104e-01,9.218035e-01,9.220089e-01,5.767588e-02,7.125972e-08,1.999929e+01,0.000000e+00,1.999929e+01,2.169582e+01,1.755877e+02
7.435307e+04,8.605679e-01,7.400747e+04,8.565679e-01,9.217956e-01,9.220155e-01,5.768300e-02,7.111974e-08,1.999655e+01,0.000000e+00,1.999655e+01,2.169304e+01,1.755677e+02
7.445308e+04,8.617255e-01,7.410748e+04,8.577255e-01,9.217877e-01,9.220220e-01,5.769010e-02,7.098015e-08,1.999382e+01,0.000000e+00,1.999382e+01,2.169026e+01,1.755477e+02
7.455309e+04,8.628830e-01,7.420749e+04,8.588830e-01,9.217797e-01,9.220286e-01,5.769720e-02,7.084096e-08,1.999108e+01,0.000000e+00,1.999108e+01,2.168748e+01,1.755276e+02
7.465310e+04,8.640405e-01,7.430750e+04,8.600405e-01,9.217718e-01,9.220351e-01,5.770427e-02,7.070216e-08,1.998835e+01,0.000000e+00,1.998835e+01,2.168470e+01,1.755076e+02
7.475311e+04,8.651980e-01,7.440751e+04,8.611980e-01,9.217882e-01,9.220416e-01,5.771134e-02,7.056376e-08,1.998731e+01,0.000000e+00,1.998731e+01,2.168319e+01,1.754938e+02
7.485312e+04,8.663556e-01,7.450752e+04,8.623556e-01,9.218194e-01,9.220481e-01,5.771839e-02,7.042574e-08,1.998731e+01,0.000000e+00,1.998731e+01,2.168246e+01,1.754838e+02
7.495313e+04,8.675131e-01,7.460753e+04,8.635131e-01,9.218507e-01,9.220546e-01,5.772542e-02,7.028812e-08,1.998731e+01,0.000000e+00,1.998731e+01,2.168172e+01,1.754738e+02
7.505314e+04,8.686706e-01,7.470754e+04,8.646706e-01,9.218819e-01,9.220611e-01,5.773245e-02,7.015088e-08,1.998731e+01,0.000000e+00,1.998731e+01,2.168099e+01,1.754638e+02
7.515315e+04,8.698281e-01,7.480755e+04,8.658281e-01,9.219131e-01,9.220675e-01,5.773946e-02,7.001403e-08,1.998731e+01,0.000000e+00,1.998731e+01,2.168025e+01,1.754539e+02
7.525316e+04,8.709857e-01,7.490756e+04,8.669857e-01,9.219444e-01,9.220740e-01,5.774645e-02,6.987757e-08,1.998731e+01,0.000000e+00,1.998731e+01,2.167952e+01,1.754439e+02
7.535317e+04,8.721432e-01,7.500757e+04,8.681432e-01,9.219756e-01,9.220804e-01,5.775343e-02,6.974149e-08,1.998731e+01,0.000000e+00,1.998731e+01,2.167878e+01,1.754339e+02
7.545318e+04,8.733007e-01,7.510758e+04,8.693007e-01,9.220068e-01,9.220869e-01,5.776040e-02,6.960579e-08,1.998731e+01,0.000000e+00,1.998731e+01,2.167805e+01,1.754239e+02
7.555319e+04,8.744582e-01,7.520759e+04,8.704582e-01,9.220380e-01,9.220933e-01,5.776735e-02,6.947047e-08,1.998731e+01,0.000000e+00,1.998731e+01,2.167732e+01,1.754139e+02
7.565320e+04,8.756158e-01,7.530760e+04,8.716158e-01,9.220693e-01,9.220997e-01,5.777430e-02,6.933553e-08,1.998731e+01,0.000000e+00,1.998731e+01,2.167658e+01,1.754039e+02
7.575321e+04,8.767733e-01,7.540761e+04,8.727733e-01,9.220783e-01,9.221061e-01,5.778122e-02,6.920097e-08,1.998897e+01,0.000000e+00,1.998897e+01,2.167817e+01,1.754000e+02
7.585322e+04,8.779308e-01,7.550762e+04,8.739308e-01,9.220729e-01,9.221124e-01,5.778814e-02,6.906679e-08,1.999170e+01,0.000000e+00,1.999170e+01,2.168126e+01,1.754000e+02
7.595323e+04,8.790883e-01,7.560763e+04,8.750883e-01,9.220675e-01,9.221188e-01,5.779504e-02,6.893297e-08,1.999443e+01,0.000000e+00,1.999443e+01,2.168435e+01,1.754000e+02
7.605324e+04,8.802459e-01,7.570764e+04,8.762459e-01,9.220621e-01,9.221252e-01,5.780193e-02,6.879954e-08,1.999717e+01,0.000000e+00,1.999717e+01,2.168744e+01,1.754000e+02
7.615325e+04,8.814034e-01,7.580765e+04,8.774034e-01,9.220567e-01,9.221315e-01,5.780880e-02,6.866647e-08,1.999990e+01,0.000000e+00,1.999990e+01,2.169053e+01,1.754000e+02
7.625326e+04,8.825609e-01,7.590766e+04,8.785609e-01,9.220513e-01,9.221378e-01,5.781566e-02,6.853377e-08,2.000263e+01,0.000000e+00,2.000263e+01,2.169362e+01,1.754000e+02
7.635327e+04,8.837184e-01,7.600767e+04,8.797184e-01,9.220459e-01,9.221441e-01,5.782251e-02,6.840144e-08,2.000536e+01,0.000000e+00,2.000536e+01,2.169671e+01,1.754000e+02
7.645328e+04,8.848759e-01,7.610768e+04,8.808759e-01,9.220405e-01,9.221504e-01,5.782934e-02,6.826948e-08,2.000810e+01,0.000000e+00,2.000810e+01,2.169980e+01,1.754000e+02
7.655329e+04,8.860335e-01,7.620769e+04,8.820335e-01,9.220351e-01,9.221567e-01,5.783616e-02,6.813789e-08,2.001083e+01,0.000000e+00,2.001083e+01,2.170289e+01,1.754000e+02
7.665330e+04,8.871910e-01,7.630770e+04,8.831910e-01,9.220297e-01,9.221630e-01,5.784297e-02,6.800665e-08,2.001356e+01,0.000000e+00,2.001356e+01,2.170598e+01,1.754000e+02
7.675331e+04,8.883485e-01,7.640771e+04,8.843485e-01,9.220261e-01,9.221693e-01,5.784977e-02,6.787578e-08,2.001333e+01,0.000000e+00,2.001333e+01,2.170582e+01,1.753755e+02
7.685332e+04,8.895060e-01,7.650772e+04,8.855060e-01,9.220236e-01,9.221755e-01,5.785655e-02,6.774528e-08,2.001123e+01,0.000000e+00,2.001123e+01,2.170360e+01,1.753355e+02
7.695333e+04,8.906636e-01,7.660773e+04,8.866636e-01,9.220210e-01,9.221818e-01,5.786332e-02,6.761513e-08,2.000913e+01,0.000000e+00,2.000913e+01,2.170138e+01,1.752956e+02
7.705334e+04,8.918211e-01,7.670774e+04,8.878211e-01,9.220185e-01,9.221880e-01,5.787007e-02,6.748534e-08,2.000703e+01,0.000000e+00,2.000703e+01,2.169916e+01,1.752556e+02
7.715335e+04,8.929786e-01,7.680775e+04,8.889786e-01,9.220160e-01,9.221942e-01,5.787681e-02,6.735591e-08,2.000492e+01,0.000000e+00,2.000492e+01,2.169694e+01,1.752156e+02
7.725336e+04,8.941361e-01,7.690776e+04,8.901361e-01,9.220135e-01,9.222004e-01,5.788354e-02,6.722683e-08,2.000282e+01,0.000000e+00,2.000282e+01,2.169472e+01,1.751756e+02
7.735337e+04,8.952937e-01,7.700777e+04,8.912937e-01,9.220110e-01,9.222066e-01,5.789026e-02,6.709811e-08,2.000072e+01,0.000000e+00,2.000072e+01,2.169249e+01,1.751356e+02
7.745338e+04,8.964512e-01,7.710778e+04,8.924512e-01,9.220085e-01,9.222128e-01,5.789696e-02,6.696974e-08,1.999862e+01,0.000000e+00,1.999862e+01,2.169027e+01,1.750956e+02
7.755339e+04,8.976087e-01,7.720779e+04,8.936087e-01,9.220059e-01,9.222190e-01,5.790366e-02,6.684172e-08,1.999651e+01,0.000000e+00,1.999651e+01,2.168805e+01,1.750557e+02
7.765340e+04,8.987662e-01,7.730780e+04,8.947662e-01,9.220034e-01,9.222251e-01,5.791033e-02,6.671405e-08,1.999441e+01,0.000000e+00,1.999441e+01,2.168583e+01,1.750157e+02
7.775341e+04,8.999238e-01,7.740781e+04,8.959238e-01,9.220147e-01,9.222313e-01,5.791700e-02,6.658673e-08,1.999435e+01,0.000000e+00,1.999435e+01,2.168550e+01,1.749574e+02
7.785342e+04,9.010813e-01,7.750782e+04,8.970813e-01,9.220348e-01,9.222374e-01,5.792365e-02,6.645976e-08,1.999562e+01,0.000000e+00,1.999562e+01,2.168640e+01,1.748874e+02
7.795343e+04,9.022388e-01,7.760783e+04,8.982388e-01,9.220550e-01,9.222435e-01,5.793029e-02,6.633313e-08,1.999688e+01,0.000000e+00,1.999688e+01,2.168730e+01,1.748174e+02
7.805344e+04,9.033963e-01,7.770784e+04,8.993963e-01,9.220751e-01,9.222496e-01,5.793692e-02,6.620685e-08,1.999814e+01,0.000000e+00,1.999814e+01,2.168819e+01,1.747473e+02
7.815345e+04,9.045539e-01,7.780785e+04,9.005539e-01,9.220953e-01,9.222557e-01,5.794354e-02,6.608092e-08,1.999940e+01,0.000000e+00,1.999940e+01,2.168909e+01,1.746773e+02
7.825346e+04,9.057114e-01,7.790786e+04,9.017114e-01,9.221154e-01,9.222618e-01,5.795014e-02,6.595532e-08,2.000067e+01,0.000000e+00,2.000067e+01,2.168998e+01,1.746073e+02
7.835347e+04,9.068689e-01,7.800787e+04,9.028689e-01,9.221356e-01,9.222679e-01,5.795673e-02,6.583007e-08,2.000193e+01,0.000000e+00,2.000193e+01,2.169088e+01,1.745372e+02
7.845348e+04,9.080264e-01,7.810788e+04,9.040264e-01,9.221557e-01,9.222740e-01,5.796331e-02,6.570515e-08,2.000319e+01,0.000000e+00,2.000319e+01,2.169177e+01,1.744672e+02
7.855349e+04,9.091840e-01,7.820789e+04,9.051840e-01,9.221758e-01,9.222800e-01,5.796987e-02,6.558057e-08,2.000446e+01,0.000000e+00,2.000446e+01,2.169267e+01,1.743972e+02
7.865350e+04,9.103415e-01,7.830790e+04,9.063415e-01,9.221960e-01,9.222861e-01,5.797642e-02,6.545633e-08,2.000572e+01,0.000000e+00,2.000572e+01,2.169356e+01,1.743271e+02
7.875351e+04,9.114990e-01,7.840791e+04,9.074990e-01,9.222172e-01,9.222921e-01,5.798296e-02,6.533243e-08,2.000621e+01,0.000000e+00,2.000621e+01,2.169359e+01,1.743552e+02
7.885352e+04,9.126565e-01,7.850792e+04,9.086565e-01,9.222392e-01,9.222981e-01,5.798949e-02,6.520886e-08,2.000621e+01,0.000000e+00,2.000621e+01,2.169308e+01,1.744453e+02
7.895353e+04,9.138141e-01,7.860793e+04,9.098141e-01,9.222612e-01,9.223041e-01,5.799601e-02,6.508562e-08,2.000621e+01,0.000000e+00,2.000621e+01,2.169256e+01,1.745354e+02
7.905354e+04,9.149716e-01,7.870794e+04,9.109716e-01,9.222831e-01,9.223101e-01,5.800251e-02,6.496272e-08,2.000621e+01,0.000000e+00,2.000621e+01,2.169204e+01,1.746256e+02
7.915355e+04,9.161291e-01,7.880795e+04,9.121291e-01,9.223051e-01,9.223161e-01,5.800900e-02,6.484014e-08,2.000621e+01,0.000000e+00,2.000621e+01,2.169153e+01,1.747157e+02
7.925356e+04,9.172866e-01,7.890796e+04,9.132866e-01,9.223271e-01,9.223221e-01,5.801548e-02,6.471790e-08,2.000621e+01,0.000000e+00,2.000621e+01,2.169101e+01,1.748058e+02
7.935357e+04,9.184442e-01,7.900797e+04,9.144442e-01,9.223490e-01,9.223281e-01,5.802195e-02,6.459598e-08,2.000621e+01,0.000000e+00,2.000621e+01,2.169049e+01,1.748959e+02
7.945358e+04,9.196017e-01,7.910798e+04,9.156017e-01,9.223710e-01,9.223340e-01,5.802840e-02,6.447439e-08,2.000621e+01,0.000000e+00,2.000621e+01,2.168998e+01,1.749860e+02
7.955359e+04,9.207592e-01,7.920799e+04,9.167592e-01,9.223930e-01,9.223400e-01,5.803484e-02,6.435312e-08,2.000621e+01,0.000000e+00,2.000621e+01,2.168946e+01,1.750761e+02
7.965361e+04,9.219167e-01,7.930801e+04,9.179167e-01,9.224149e-01,9.223459e-01,5.804127e-02,6.423218e-08,2.000621e+01,0.000000e+00,2.000621e+01,2.168894e+01,1.751663e+02
7.975362e+04,9.230742e-01,7.940802e+04,9.190742e-01,9.224133e-01,9.223518e-01,5.804769e-02,6.411156e-08,2.000463e+01,0.000000e+00,2.000463e+01,2.168727e+01,1.751188e+02
7.985363e+04,9.242318e-01,7.950803e+04,9.202318e-01,9.223975e-01,9.223577e-01,5.805410e-02,6.399126e-08,2.000211e+01,0.000000e+00,2.000211e+01,2.168491e+01,1.749889e+02
7.995364e+04,9.253893e-01,7.960804e+04,9.213893e-01,9.223817e-01,9.223636e-01,5.806049e-02,6.387129e-08,1.999959e+01,0.000000e+00,1.999959e+01,2.168255e+01,1.748591e+02
8.005365e+04,9.265468e-01,7.970805e+04,9.225468e-01,9.223659e-01,9.223695e-01,5.806687e-02,6.375163e-08,1.999707e+01,0.000000e+00,1.999707e+01,2.168019e+01,1.747293e+02
8.015366e+04,9.277043e-01,7.980806e+04,9.237043e-01,9.223501e-01,9.223754e-01,5.807324e-02,6.363229e-08,1.999455e+01,0.000000e+00,1.999455e+01,2.167783e+01,1.745994e+02
8.025367e+04,9.288619e-01,7.990807e+04,9.248619e-01,9.223343e-01,9.223812e-01,5.807960e-02,6.351327e-08,1.999202e+01,0.000000e+00,1.999202e+01,2.167547e+01,1.744696e+02
8.035368e+04,9.300194e-01,8.000808e+04,9.260194e-01,9.223185e-01,9.223871e-01,5.808594e-02,6.339457e-08,1.998950e+01,0.000000e+00,1.998950e+01,2.167310e+01,1.743398e+02
8.045369e+04,9.311769e-01,8.010809e+04,9.271769e-01,9.223026e-01,9.223929e-01,5.809228e-02,6.327618e-08,1.998698e+01,0.000000e+00,1.998698e+01,2.167074e+01,1.742099e+02
8.055370e+04,9.323344e-01,8.020810e+04,9.283344e-01,9.222868e-01,9.223988e-01,5.809860e-02,6.315810e-08,1.998446e+01,0.000000e+00,1.998446e+01,2.166838e+01,1.740801e+02
8.065371e+04,9.334920e-01,8.030811e+04,9.294920e-01,9.222710e-01,9.224046e-01,5.810491e-02,6.304033e-08,1.998194e+01,0.000000e+00,1.998194e+01,2.166602e+01,1.739503e+02
8.075372e+04,9.346495e-01,8.040812e+04,9.306495e-01,9.222746e-01,9.224104e-01,5.811121e-02,6.292288e-08,1.998174e+01,0.000000e+00,1.998174e+01,2.166572e+01,1.739797e+02
8.085373e+04,9.358070e-01,8.050813e+04,9.318070e-01,9.222905e-01,9.224162e-01,5.811750e-02,6.280573e-08,1.998300e+01,0.000000e+00,1.998300e+01,2.166671e+01,1.741098e+02
8.095374e+04,9.369645e-01,8.060814e+04,9.329645e-01,9.223063e-01,9.224220e-01,5.812377e-02,6.268890e-08,1.998426e+01,0.000000e+00,1.998426e+01,2.166771e+01,1.742398e+02
8.105375e+04,9.381221e-01,8.070815e+04,9.341221e-01,9.223221e-01,9.224278e-01,5.813004e-02,6.257237e-08,1.998553e+01,0.000000e+00,1.998553e+01,2.166871e+01,1.743699e+02
8.115376e+04,9.392796e-01,8.080816e+04,9.352796e-01,9.223380e-01,9.224335e-01,5.813629e-02,6.245615e-08,1.998679e+01,0.000000e+00,1.998679e+01,2.166970e+01,1.745000e+02
8.125377e+04,9.404371e-01,8.090817e+04,9.364371e-01,9.223538e-01,9.224393e-01,5.814253e-02,6.234023e-08,1.998805e+01,0.000000e+00,1.998805e+01,2.167070e+01,1.746300e+02
8.135378e+04,9.415946e-01,8.100818e+04,9.375946e-01,9.223696e-01,9.224450e-01,5.814876e-02,6.222462e-08,1.998932e+01,0.000000e+00,1.998932e+01,2.167170e+01,1.747601e+02
8.145379e+04,9.427522e-01,8.110819e+04,9.387522e-01,9.223855e-01,9.224508e-01,5.815498e-02,6.210931e-08,1.999058e+01,0.000000e+00,1.999058e+01,2.167269e+01,1.748901e+02
8.155380e+04,9.439097e-01,8.120820e+04,9.399097e-01,9.224013e-01,9.224565e-01,5.816118e-02,6.199430e-08,1.999184e+01,0.000000e+00,1.999184e+01,2.167369e+01,1.750202e+02
8.165381e+04,9.450672e-01,8.130821e+04,9.410672e-01,9.224171e-01,9.224622e-01,5.816738e-02,6.187960e-08,1.999310e+01,0.000000e+00,1.999310e+01,2.167469e+01,1.751502e+02
8.175382e+04,9.462247e-01,8.140822e+04,9.422247e-01,9.224363e-01,9.224679e-01,5.817356e-02,6.176519e-08,1.999320e+01,0.000000e+00,1.999320e+01,2.167434e+01,1.751568e+02
8.185383e+04,9.473823e-01,8.150823e+04,9.433823e-01,9.224575e-01,9.224736e-01,5.817973e-02,6.165108e-08,1.999257e+01,0.000000e+00,1.999257e+01,2.167316e+01,1.750868e+02
8.195384e+04,9.485398e-01,8.160824e+04,9.445398e-01,9.224787e-01,9.224793e-01,5.818589e-02,6.153727e-08,1.999194e+01,0.000000e+00,1.999194e+01,2.167198e+01,1.750169e+02
8.205385e+04,9.496973e-01,8.170825e+04,9.456973e-01,9.224999e-01,9.224850e-01,5.819204e-02,6.142376e-08,1.999132e+01,0.000000e+00,1.999132e+01,2.167081e+01,1.749469e+02
8.215386e+04,9.508548e-01,8.180826e+04,9.468548e-01,9.225211e-01,9.224906e-01,5.819818e-02,6.131054e-08,1.999069e+01,0.000000e+00,1.999069e+01,2.166963e+01,1.748769e+02
8.225387e+04,9.520124e-01,8.190827e+04,9.480124e-01,9.225424e-01,9.224963e-01,5.820430e-02,6.119762e-08,1.999006e+01,0.000000e+00,1.999006e+01,2.166845e+01,1.748069e+02
8.235388e+04,9.531699e-01,8.200828e+04,9.491699e-01,9.225636e-01,9.225019e-01,5.821042e-02,6.108499e-08,1.998943e+01,0.000000e+00,1.998943e+01,2.166727e+01,1.747370e+02
8.245389e+04,9.543274e-01,8.210829e+04,9.503274e-01,9.225848e-01,9.225075e-01,5.821652e-02,6.097265e-08,1.998881e+01,0.000000e+00,1.998881e+01,2.166609e+01,1.746670e+02
8.255390e+04,9.554849e-01,8.220830e+04,9.514849e-01,9.226060e-01,9.225132e-01,5.822261e-02,6.086060e-08,1.998818e+01,0.000000e+00,1.998818e+01,2.166491e+01,1.745970e+02
8.265391e+04,9.566425e-01,8.230831e+04,9.526425e-01,9.226272e-01,9.225188e-01,5.822869e-02,6.074884e-08,1.998755e+01,0.000000e+00,1.998755e+01,2.166374e+01,1.745271e+02
8.275392e+04,9.578000e-01,8.240832e+04,9.538000e-01,9.226171e-01,9.225244e-01,5.823476e-02,6.063737e-08,1.998847e+01,0.000000e+00,1.998847e+01,2.166497e+01,1.745614e+02
8.285393e+04,9.589575e-01,8.250833e+04,9.549575e-01,9.225872e-01,9.225300e-01,5.824082e-02,6.052619e-08,1.999036e+01,0.000000e+00,1.999036e+01,2.166772e+01,1.746614e+02
8.295394e+04,9.601150e-01,8.260834e+04,9.561150e-01,9.225574e-01,9.225355e-01,5.824687e-02,6.041529e-08,1.999225e+01,0.000000e+00,1.999225e+01,2.167047e+01,1.747615e+02
8.305395e+04,9.612725e-01,8.270835e+04,9.572725e-01,9.225275e-01,9.225411e-01,5.825291e-02,6.030469e-08,1.999414e+01,0.000000e+00,1.999414e+01,2.167322e+01,1.748615e+02
8.315396e+04,9.624301e-01,8.280836e+04,9.584301e-01,9.224976e-01,9.225467e-01,5.825893e-02,6.019436e-08,1.999603e+01,0.000000e+00,1.999603e+01,2.167597e+01,1.749615e+02
8.325397e+04,9.635876e-01,8.290837e+04,9.595876e-01,9.224677e-01,9.225522e-01,5.826495e-02,6.008432e-08,1.999792e+01,0.000000e+00,1.999792e+01,2.167872e+01,1.750616e+02
8.335398e+04,9.647451e-01,8.300838e+04,9.607451e-01,9.224379e-01,9.225578e-01,5.827095e-02,5.997456e-08,1.999981e+01,0.000000e+00,1.999981e+01,2.168147e+01,1.751616e+02
8.345399e+04,9.659026e-01,8.310839e+04,9.619026e-01,9.224080e-01,9.225633e-01,5.827694e-02,5.986509e-08,2.000170e+01,0.000000e+00,2.000170e+01,2.168423e+01,1.752617e+02
8.355400e+04,9.670602e-01,8.320840e+04,9.630602e-01,9.223781e-01,9.225688e-01,5.828292e-02,5.975589e-08,2.000359e+01,0.000000e+00,2.000359e+01,2.168698e+01,1.753617e+02
8.365401e+04,9.682177e-01,8.330841e+04,9.642177e-01,9.223483e-01,9.225743e-01,5.828889e-02,5.964697e-08,2.000548e+01,0.000000e+00,2.000548e+01,2.168973e+01,1.754618e+02
8.375402e+04,9.693752e-01,8.340842e+04,9.653752e-01,9.223473e-01,9.225798e-01,5.829485e-02,5.953834e-08,2.000504e+01,0.000000e+00,2.000504e+01,2.168927e+01,1.755124e+02
8.385403e+04,9.705327e-01,8.350843e+04,9.665327e-01,9.223642e-01,9.225853e-01,5.830080e-02,5.942998e-08,2.000315e+01,0.000000e+00,2.000315e+01,2.168683e+01,1.755323e+02
8.395404e+04,9.716903e-01,8.360844e+04,9.676903e-01,9.223811e-01,9.225908e-01,5.830674e-02,5.932189e-08,2.000126e+01,0.000000e+00,2.000126e+01,2.168438e+01,1.755523e+02
8.405405e+04,9.728478e-01,8.370845e+04,9.688478e-01,9.223980e-01,9.225962e-01,5.831267e-02,5.921409e-08,1.999937e+01,0.000000e+00,1.999937e+01,2.168193e+01,1.755723e+02
8.415406e+04,9.740053e-01,8.380846e+04,9.700053e-01,9.224149e-01,9.226017e-01,5.831859e-02,5.910655e-08,1.999748e+01,0.000000e+00,1.999748e+01,2.167949e+01,1.755923e+02
8.425407e+04,9.751628e-01,8.390847e+04,9.711628e-01,9.224318e-01,9.226072e-01,5.832449e-02,5.899929e-08,1.999560e+01,0.000000e+00,1.999560e+01,2.167705e+01,1.756123e+02
8.435408e+04,9.763204e-01,8.400848e+04,9.723204e-01,9.224487e-01,9.226126e-01,5.833039e-02,5.889231e-08,1.999371e+01,0.000000e+00,1.999371e+01,2.167460e+01,1.756323e+02
8.445409e+04,9.774779e-01,8.410849e+04,9.734779e-01,9.224656e-01,9.226180e-01,5.833627e-02,5.878559e-08,1.999182e+01,0.000000e+00,1.999182e+01,2.167216e+01,1.756523e+02
8.455410e+04,9.786354e-01,8.420850e+04,9.746354e-01,9.224825e-01,9.226234e-01,5.834215e-02,5.867915e-08,1.998993e+01,0.000000e+00,1.998993e+01,2.166971e+01,1.756723e+02
8.465411e+04,9.797929e-01,8.430851e+04,9.757929e-01,9.224994e-01,9.226288e-01,5.834801e-02,5.857297e-08,1.998804e+01,0.000000e+00,1.998804e+01,2.166727e+01,1.756923e+02
8.475412e+04,9.809505e-01,8.440852e+04,9.769505e-01,9.225075e-01,9.226342e-01,5.835386e-02,5.846707e-08,1.998692e+01,0.000000e+00,1.998692e+01,2.166586e+01,1.756877e+02
8.485413e+04,9.821080e-01,8.450853e+04,9.781080e-01,9.225100e-01,9.226396e-01,5.835970e-02,5.836143e-08,1.998629e+01,0.000000e+00,1.998629e+01,2.166512e+01,1.756677e+02
8.495414e+04,9.832655e-01,8.460854e+04,9.792655e-01,9.225125e-01,9.226450e-01,5.836553e-02,5.825606e-08,1.998565e+01,0.000000e+00,1.998565e+01,2.166437e+01,1.756477e+02
8.505415e+04,9.844230e-01,8.470855e+04,9.804230e-01,9.225150e-01,9.226504e-01,5.837136e-02,5.815095e-08,1.998502e+01,0.000000e+00,1.998502e+01,2.166362e+01,1.756277e+02
8.515416e+04,9.855806e-01,8.480856e+04,9.815806e-01,9.225175e-01,9.226557e-01,5.837717e-02,5.804611e-08,1.998438e+01,0.000000e+00,1.998438e+01,2.166287e+01,1.756077e+02
8.525417e+04,9.867381e-01,8.490857e+04,9.827381e-01,9.225201e-01,9.226611e-01,5.838297e-02,5.794153e-08,1.998375e+01,0.000000e+00,1.998375e+01,2.166213e+01,1.755877e+02
8.535418e+04,9.878956e-01,8.500858e+04,9.838956e-01,9.225226e-01,9.226664e-01,5.838876e-02,5.783722e-08,1.998311e+01,0.000000e+00,1.998311e+01,2.166138e+01,1.755677e+02
8.545419e+04,9.890531e-01,8.510859e+04,9.850531e-01,9.225251e-01,9.226718e-01,5.839453e-02,5.773317e-08,1.998248e+01,0.000000e+00,1.998248e+01,2.166063e+01,1.755477e+02
8.555420e+04,9.902107e-01,8.520860e+04,9.862107e-01,9.225276e-01,9.226771e-01,5.840030e-02,5.762938e-08,1.998184e+01,0.000000e+00,1.998184e+01,2.165989e+01,1.755276e+02
8.565421e+04,9.913682e-01,8.530861e+04,9.873682e-01,9.225301e-01,9.226824e-01,5.840606e-02,5.752585e-08,1.998121e+01,0.000000e+00,1.998121e+01,2.165914e+01,1.755076e+02
8.575422e+04,9.925257e-01,8.540862e+04,9.885257e-01,9.225344e-01,9.226877e-01,5.841181e-02,5.742258e-08,1.998097e+01,0.000000e+00,1.998097e+01,2.165877e+01,1.754320e+02
8.585423e+04,9.936832e-01,8.550863e+04,9.896832e-01,9.225398e-01,9.226930e-01,5.841755e-02,5.731957e-08,1.998097e+01,0.000000e+00,1.998097e+01,2.165865e+01,1.753219e+02
8.595424e+04,9.948408e-01,8.560864e+04,9.908408e-01,9.225452e-01,9.226983e-01,5.842327e-02,5.721681e-08,1.998097e+01,0.000000e+00,1.998097e+01,2.165852e+01,1.752119e+02
8.605425e+04,9.959983e-01,8.570865e+04,9.919983e-01,9.225506e-01,9.227036e-01,5.842899e-02,5.711432e-08,1.998097e+01,0.000000e+00,1.998097e+01,2.165839e+01,1.751018e+02
8.615426e+04,9.971558e-01,8.580866e+04,9.931558e-01,9.225560e-01,9.227088e-01,5.843470e-02,5.701207e-08,1.998097e+01,0.000000e+00,1.998097e+01,2.165827e+01,1.749918e+02
8.625427e+04,9.983133e-01,8.590867e+04,9.943133e-01,9.225614e-01,9.227141e-01,5.844040e-02,5.691009e-08,1.998097e+01,0.000000e+00,1.998097e+01,2.165814e+01,1.748817e+02
8.635428e+04,9.994708e-01,8.600868e+04,9.954708e-01,9.225668e-01,9.227193e-01,5.844608e-02,5.680835e-08,1.998097e+01,0.000000e+00,1.998097e+01,2.165801e+01,1.747717e+02
8.645429e+04,1.000628e+00,8.610869e+04,9.966284e-01,9.225722e-01,9.227246e-01,5.845176e-02,5.670687e-08,1.998097e+01,0.000000e+00,1.998097e+01,2.165789e+01,1.746616e+02
8.655430e+04,1.001786e+00,8.620870e+04,9.977859e-01,9.225776e-01,9.227298e-01,5.845742e-02,5.660565e-08,1.998097e+01,0.000000e+00,1.998097e+01,2.165776e+01,1.745516e+02
8.665431e+04,1.002943e+00,8.630871e+04,9.989434e-01,9.225830e-01,9.227350e-01,5.846308e-02,5.650467e-08,1.998097e+01,0.000000e+00,1.998097e+01,2.165763e+01,1.744415e+02
8.675432e+04,1.004101e+00,8.640872e+04,1.000101e+00,9.225933e-01,9.227402e-01,5.846873e-02,5.640394e-08,1.998136e+01,0.000000e+00,1.998136e+01,2.165782e+01,1.744311e+02
8.685433e+04,1.005258e+00,8.650873e+04,1.001258e+00,9.226067e-01,9.227454e-01,5.847436e-02,5.630347e-08,1.998199e+01,0.000000e+00,1.998199e+01,2.165819e+01,1.744811e+02
8.695434e+04,1.006416e+00,8.660874e+04,1.002416e+00,9.226200e-01,9.227506e-01,5.847999e-02,5.620324e-08,1.998263e+01,0.000000e+00,1.998263e+01,2.165857e+01,1.745311e+02
8.705435e+04,1.007574e+00,8.670875e+04,1.003574e+00,9.226333e-01,9.227558e-01,5.848560e-02,5.610326e-08,1.998326e+01,0.000000e+00,1.998326e+01,2.165894e+01,1.745811e+02
8.715436e+04,1.008731e+00,8.680876e+04,1.004731e+00,9.226466e-01,9.227610e-01,5.849121e-02,5.600353e-08,1.998390e+01,0.000000e+00,1.998390e+01,2.165932e+01,1.746310e+02
8.725437e+04,1.009889e+00,8.690877e+04,1.005889e+00,9.226599e-01,9.227661e-01,5.849681e-02,5.590404e-08,1.998453e+01,0.000000e+00,1.998453e+01,2.165969e+01,1.746810e+02
8.735438e+04,1.011046e+00,8.700878e+04,1.007046e+00,9.226732e-01,9.227713e-01,5.850239e-02,5.580480e-08,1.998517e+01,0.000000e+00,1.998517e+01,2.166007e+01,1.747310e+02
8.745439e+04,1.012204e+00,8.710879e+04,1.008204e+00,9.226865e-01,9.227764e-01,5.850797e-02,5.570580e-08,1.998580e+01,0.000000e+00,1.998580e+01,2.166044e+01,1.747810e+02
8.755440e+04,1.013361e+00,8.720880e+04,1.009361e+00,9.226998e-01,9.227816e-01,5.851353e-02,5.560705e-08,1.998643e+01,0.000000e+00,1.998643e+01,2.166082e+01,1.748310e+02
8.765441e+04,1.014519e+00,8.730881e+04,1.010519e+00,9.227131e-01,9.227867e-01,5.851909e-02,5.550854e-08,1.998707e+01,0.000000e+00,1.998707e+01,2.166119e+01,1.748809e+02
8.775442e+04,1.015676e+00,8.740882e+04,1.011676e+00,9.227206e-01,9.227918e-01,5.852464e-02,5.541027e-08,1.998770e+01,0.000000e+00,1.998770e+01,2.166170e+01,1.749310e+02
8.785443e+04,1.016834e+00,8.750883e+04,1.012834e+00,9.227246e-01,9.227969e-01,5.853017e-02,5.531224e-08,1.998833e+01,0.000000e+00,1.998833e+01,2.166229e+01,1.749810e+02
8.795444e+04,1.017991e+00,8.760884e+04,1.013991e+00,9.227286e-01,9.228020e-01,5.853570e-02,5.521445e-08,1.998895e+01,0.000000e+00,1.998895e+01,2.166288e+01,1.750310e+02
8.805445e+04,1.019149e+00,8.770885e+04,1.015149e+00,9.227325e-01,9.228071e-01,5.854122e-02,5.511691e-08,1.998958e+01,0.000000e+00,1.998958e+01,2.166346e+01,1.750810e+02
8.815446e+04,1.020306e+00,8.780886e+04,1.016306e+00,9.227365e-01,9.228122e-01,5.854672e-02,5.501960e-08,1.999021e+01,0.000000e+00,1.999021e+01,2.166405e+01,1.751310e+02
8.825447e+04,1.021464e+00,8.790887e+04,1.017464e+00,9.227404e-01,9.228173e-01,5.855222e-02,5.492253e-08,1.999084e+01,0.000000e+00,1.999084e+01,2.166464e+01,1.751811e+02
8.835448e+04,1.022621e+00,8.800888e+04,1.018621e+00,9.227444e-01,9.228223e-01,5.855771e-02,5.482569e-08,1.999147e+01,0.000000e+00,1.999147e+01,2.166523e+01,1.752311e+02
8.845449e+04,1.023779e+00,8.810889e+04,1.019779e+00,9.227484e-01,9.228274e-01,5.856319e-02,5.472909e-08,1.999209e+01,0.000000e+00,1.999209e+01,2.166581e+01,1.752811e+02
8.855450e+04,1.024936e+00,8.820890e+04,1.020936e+00,9.227523e-01,9.228324e-01,5.856866e-02,5.463273e-08,1.999272e+01,0.000000e+00,1.999272e+01,2.166640e+01,1.753311e+02
8.865451e+04,1.026094e+00,8.830891e+04,1.022094e+00,9.227563e-01,9.228375e-01,5.857412e-02,5.453660e-08,1.999335e+01,0.000000e+00,1.999335e+01,2.166699e+01,1.753812e+02
8.875452e+04,1.027251e+00,8.840892e+04,1.023251e+00,9.227553e-01,9.228425e-01,5.857957e-02,5.444071e-08,1.999320e+01,0.000000e+00,1.999320e+01,2.166684e+01,1.754498e+02
8.885453e+04,1.028409e+00,8.850893e+04,1.024409e+00,9.227514e-01,9.228475e-01,5.858501e-02,5.434504e-08,1.999257e+01,0.000000e+00,1.999257e+01,2.166626e+01,1.755298e+02
8.895454e+04,1.029566e+00,8.860894e+04,1.025566e+00,9.227474e-01,9.228525e-01,5.859044e-02,5.424962e-08,1.999194e+01,0.000000e+00,1.999194e+01,2.166567e+01,1.756098e+02
8.905455e+04,1.030724e+00,8.870895e+04,1.026724e+00,9.227434e-01,9.228575e-01,5.859586e-02,5.415442e-08,1.999131e+01,0.000000e+00,1.999131e+01,2.166508e+01,1.756897e+02
8.915456e+04,1.031882e+00,8.880896e+04,1.027882e+00,9.227395e-01,9.228625e-01,5.860127e-02,5.405945e-08,1.999069e+01,0.000000e+00,1.999069e+01,2.166450e+01,1.757697e+02
8.925457e+04,1.033039e+00,8.890897e+04,1.029039e+00,9.227355e-01,9.228675e-01,5.860667e-02,5.396471e-08,1.999006e+01,0.000000e+00,1.999006e+01,2.166391e+01,1.758497e+02
8.935458e+04,1.034197e+00,8.900898e+04,1.030197e+00,9.227316e-01,9.228725e-01,5.861206e-02,5.387020e-08,1.998943e+01,0.000000e+00,1.998943e+01,2.166332e+01,1.759296e+02
8.945459e+04,1.035354e+00,8.910899e+04,1.031354e+00,9.227276e-01,9.228775e-01,5.861744e-02,5.377592e-08,1.998880e+01,0.000000e+00,1.998880e+01,2.166274e+01,1.760096e+02
8.955460e+04,1.036512e+00,8.920900e+04,1.032512e+00,9.227237e-01,9.228824e-01,5.862282e-02,5.368187e-08,1.998818e+01,0.000000e+00,1.998818e+01,2.166215e+01,1.760896e+02
8.965461e+04,1.037669e+00,8.930901e+04,1.033669e+00,9.227197e-01,9.228874e-01,5.862818e-02,5.358804e-08,1.998755e+01,0.000000e+00,1.998755e+01,2.166156e+01,1.761695e+02
8.975462e+04,1.038827e+00,8.940902e+04,1.034827e+00,9.227193e-01,9.228923e-01,5.863354e-02,5.349444e-08,1.998770e+01,0.000000e+00,1.998770e+01,2.166173e+01,1.761009e+02
8.985463e+04,1.039984e+00,8.950903e+04,1.035984e+00,9.227211e-01,9.228973e-01,5.863888e-02,5.340107e-08,1.998833e+01,0.000000e+00,1.998833e+01,2.166237e+01,1.759408e+02
8.995464e+04,1.041142e+00,8.960904e+04,1.037142e+00,9.227229e-01,9.229022e-01,5.864422e-02,5.330792e-08,1.998895e+01,0.000000e+00,1.998895e+01,2.166301e+01,1.757807e+02
9.005465e+04,1.042299e+00,8.970905e+04,1.038299e+00,9.227247e-01,9.229071e-01,5.864954e-02,5.321499e-08,1.998958e+01,0.000000e+00,1.998958e+01,2.166365e+01,1.756207e+02
9.015466e+04,1.043457e+00,8.980906e+04,1.039457e+00,9.227265e-01,9.229120e-01,5.865486e-02,5.312229e-08,1.999021e+01,0.000000e+00,1.999021e+01,2.166429e+01,1.754606e+02
9.025468e+04,1.044614e+00,8.990908e+04,1.040614e+00,9.227283e-01,9.229169e-01,5.866017e-02,5.302981e-08,1.999084e+01,0.000000e+00,1.999084e+01,2.166492e+01,1.753005e+02
9.035469e+04,1.045772e+00,9.000909e+04,1.041772e+00,9.227301e-01,9.229218e-01,5.866547e-02,5.293754e-08,1.999147e+01,0.000000e+00,1.999147e+01,2.166556e+01,1.751405e+02
9.045470e+04,1.046929e+00,9.010910e+04,1.042929e+00,9.227319e-01,9.229267e-01,5.867076e-02,5.284551e-08,1.999209e+01,0.000000e+00,1.999209e+01,2.166620e+01,1.749804e+02
9.055471e+04,1.048087e+00,9.020911e+04,1.044087e+00,9.227337e-01,9.229315e-01,5.867604e-02,5.275369e-08,1.999272e+01,0.000000e+00,1.999272e+01,2.166684e+01,1.748203e+02
9.065472e+04,1.049244e+00,9.030912e+04,1.045244e+00,9.227355e-01,9.229364e-01,5.868131e-02,5.266209e-08,1.999335e+01,0.000000e+00,1.999335e+01,2.166748e+01,1.746602e+02
9.075473e+04,1.050402e+00,9.040913e+04,1.046402e+00,9.227418e-01,9.229413e-01,5.868657e-02,5.257070e-08,1.999280e+01,0.000000e+00,1.999280e+01,2.166673e+01,1.746437e+02
9.085474e+04,1.051559e+00,9.050914e+04,1.047559e+00,9.227508e-01,9.229461e-01,5.869183e-02,5.247954e-08,1.999154e+01,0.000000e+00,1.999154e+01,2.166515e+01,1.747137e+02
9.095475e+04,1.052717e+00,9.060915e+04,1.048717e+00,9.227598e-01,9.229510e-01,5.869707e-02,5.238859e-08,1.999027e+01,0.000000e+00,1.999027e+01,2.166357e+01,1.747837e+02
9.105476e+04,1.053874e+00,9.070916e+04,1.049874e+00,9.227688e-01,9.229558e-01,5.870230e-02,5.229786e-08,1.998901e+01,0.000000e+00,1.998901e+01,2.166199e+01,1.748538e+02
9.115477e+04,1.055032e+00,9.080917e+04,1.051032e+00,9.227778e-01,9.229606e-01,5.870753e-02,5.220735e-08,1.998775e+01,0.000000e+00,1.998775e+01,2.166041e+01,1.749238e+02
9.125478e+04,1.056190e+00,9.090918e+04,1.052190e+00,9.227868e-01,9.229654e-01,5.871275e-02,5.211705e-08,1.998649e+01,0.000000e+00,1.998649e+01,2.165883e+01,1.749938e+02
9.135479e+04,1.057347e+00,9.100919e+04,1.053347e+00,9.227958e-01,9.229702e-01,5.871796e-02,5.202696e-08,1.998522e+01,0.000000e+00,1.998522e+01,2.165725e+01,1.750639e+02
9.145480e+04,1.058505e+00,9.110920e+04,1.054505e+00,9.228048e-01,9.229750e-01,5.872315e-02,5.193709e-08,1.998396e+01,0.000000e+00,1.998396e+01,2.165567e+01,1.751339e+02
9.155481e+04,1.059662e+00,9.120921e+04,1.055662e+00,9.228138e-01,9.229798e-01,5.872834e-02,5.184743e-08,1.998270e+01,0.000000e+00,1.998270e+01,2.165409e+01,1.752039e+02
9.165482e+04,1.060820e+00,9.130922e+04,1.056820e+00,9.228228e-01,9.229846e-01,5.873352e-02,5.175798e-08,1.998143e+01,0.000000e+00,1.998143e+01,2.165252e+01,1.752740e+02
9.175483e+04,1.061977e+00,9.140923e+04,1.057977e+00,9.228393e-01,9.229894e-01,5.873870e-02,5.166875e-08,1.998097e+01,0.000000e+00,1.998097e+01,2.165162e+01,1.753251e+02
9.185484e+04,1.063135e+00,9.150924e+04,1.059135e+00,9.228601e-01,9.229941e-01,5.874386e-02,5.157972e-08,1.998097e+01,0.000000e+00,1.998097e+01,2.165113e+01,1.753651e+02
9.195485e+04,1.064292e+00,9.160925e+04,1.060292e+00,9.228810e-01,9.229989e-01,5.874901e-02,5.149090e-08,1.998097e+01,0.000000e+00,1.998097e+01,2.165064e+01,1.754051e+02
9.205486e+04,1.065450e+00,9.170926e+04,1.061450e+00,9.229019e-01,9.230036e-01,5.875416e-02,5.140230e-08,1.998097e+01,0.000000e+00,1.998097e+01,2.165015e+01,1.754451e+02
9.215487e+04,1.066607e+00,9.180927e+04,1.062607e+00,9.229227e-01,9.230084e-01,5.875929e-02,5.131390e-08,1.998097e+01,0.000000e+00,1.998097e+01,2.164966e+01,1.754851e+02
9.225488e+04,1.067765e+00,9.190928e+04,1.063765e+00,9.229436e-01,9.230131e-01,5.876442e-02,5.122571e-08,1.998097e+01,0.000000e+00,1.998097e+01,2.164917e+01,1.755250e+02
9.235489e+04,1.068922e+00,9.200929e+04,1.064922e+00,9.229645e-01,9.230178e-01,5.876954e-02,5.113773e-08,1.998097e+01,0.000000e+00,1.998097e+01,2.164868e+01,1.755650e+02
9.245490e+04,1.070080e+00,9.210930e+04,1.066080e+00,9.229854e-01,9.230226e-01,5.877465e-02,5.104995e-08,1.998097e+01,0.000000e+00,1.998097e+01,2.164819e+01,1.756050e+02
9.255491e+04,1.071237e+00,9.220931e+04,1.067237e+00,9.230062e-01,9.230273e-01,5.877975e-02,5.096238e-08,1.998097e+01,0.000000e+00,1.998097e+01,2.164770e+01,1.756450e+02
9.265492e+04,1.072395e+00,9.230932e+04,1.068395e+00,9.230271e-01,9.230320e-01,5.878484e-02,5.087502e-08,1.998097e+01,0.000000e+00,1.998097e+01,2.164721e+01,1.756850e+02
9.275493e+04,1.073552e+00,9.240933e+04,1.069552e+00,9.230430e-01,9.230367e-01,5.878993e-02,5.078786e-08,1.998097e+01,0.000000e+00,1.998097e+01,2.164684e+01,1.757187e+02
9.285494e+04,1.074710e+00,9.250934e+04,1.070710e+00,9.230560e-01,9.230413e-01,5.879500e-02,5.070090e-08,1.998097e+01,0.000000e+00,1.998097e+01,2.164654e+01,1.757487e+02
9.295495e+04,1.075867e+00,9.260935e+04,1.071867e+00,9.230690e-01,9.230460e-01,5.880007e-02,5.061415e-08,1.998097e+01,0.000000e+00,1.998097e+01,2.164623e+01,1.757788e+02
9.305496e+04,1.077025e+00,9.270936e+04,1.073025e+00,9.230819e-01,9.230507e-01,5.880513e-02,5.052760e-08,1.998097e+01,0.000000e+00,1.998097e+01,2.164593e+01,1.758088e+02
9.315497e+04,1.078182e+00,9.280937e+04,1.074182e+00,9.230949e-01,9.230554e-01,5.881018e-02,5.044125e-08,1.998097e+01,0.000000e+00,1.998097e+01,2.164562e+01,1.758388e+02
9.325498e+04,1.079340e+00,9.290938e+04,1.075340e+00,9.231079e-01,9.230600e-01,5.881522e-02,5.035510e-08,1.998097e+01,0.000000e+00,1.998097e+01,2.164532e+01,1.758688e+02
9.335499e+04,1.080498e+00,9.300939e+04,1.076498e+00,9.231208e-01,9.230647e-01,5.882025e-02,5.026916e-08,1.998097e+01,0.000000e+00,1.998097e+01,2.164502e+01,1.758988e+02
9.345500e+04,1.081655e+00,9.310940e+04,1.077655e+00,9.231338e-01,9.230693e-01,5.882527e-02,5.018341e-08,1.998097e+01,0.000000e+00,1.998097e+01,2.164471e+01,1.759288e+02
9.355501e+04,1.082813e+00,9.320941e+04,1.078813e+00,9.231468e-01,9.230739e-01,5.883029e-02,5.009786e-08,1.998097e+01,0.000000e+00,1.998097e+01,2.164441e+01,1.759588e+02
9.365502e+04,1.083970e+00,9.330942e+04,1.079970e+00,9.231597e-01,9.230785e-01,5.883529e-02,5.001251e-08,1.998097e+01,0.000000e+00,1.998097e+01,2.164410e+01,1.759889e+02
9.375503e+04,1.085128e+00,9.340943e+04,1.081128e+00,9.231447e-01,9.230832e-01,5.884029e-02,4.992736e-08,1.998097e+01,0.000000e+00,1.998097e+01,2.164446e+01,1.758869e+02
9.385504e+04,1.086285e+00,9.350944e+04,1.082285e+00,9.231130e-01,9.230878e-01,5.884528e-02,4.984241e-08,1.998097e+01,0.000000e+00,1.998097e+01,2.164520e+01,1.757070e+02
9.395505e+04,1.087443e+00,9.360945e+04,1.083443e+00,9.230813e-01,9.230924e-01,5.885026e-02,4.975765e-08,1.998097e+01,0.000000e+00,1.998097e+01,2.164594e+01,1.755270e+02
9.405506e+04,1.088600e+00,9.370946e+04,1.084600e+00,9.230496e-01,9.230969e-01,5.885523e-02,4.967309e-08,1.998097e+01,0.000000e+00,1.998097e+01,2.164669e+01,1.753471e+02
9.415507e+04,1.089758e+00,9.380947e+04,1.085758e+00,9.230180e-01,9.231015e-01,5.886019e-02,4.958873e-08,1.998097e+01,0.000000e+00,1.998097e+01,2.164743e+01,1.751672e+02
9.425508e+04,1.090915e+00,9.390948e+04,1.086915e+00,9.229863e-01,9.231061e-01,5.886515e-02,4.950456e-08,1.998097e+01,0.000000e+00,1.998097e+01,2.164817e+01,1.749873e+02
9.435509e+04,1.092073e+00,9.400949e+04,1.088073e+00,9.229546e-01,9.231107e-01,5.887010e-02,4.942058e-08,1.998097e+01,0.000000e+00,1.998097e+01,2.164891e+01,1.748073e+02
9.445510e+04,1.093230e+00,9.410950e+04,1.089230e+00,9.229230e-01,9.231152e-01,5.887503e-02,4.933680e-08,1.998097e+01,0.000000e+00,1.998097e+01,2.164966e+01,1.746274e+02
