Repository: brandonlampe/CS_Data

# Repository for Crushed Salt Data
**Grant No: 456417**

This is a work in progress!

## Repository Content

### Directory Names
A uniform namining structure still in progress, but in general directories are named according to the following:
 - Names contain no spaces, a single underscore "_" will be used as a file name seperator.
 - Files are for the Crushed Salt Project (CSP); therefore, the first three charaters of each file are "CSP".
 - Folders are organized by which frame the test was performed on i.e., A2 or A3.
 - The fifth and sixth charaters of each file name will therefore be "A" followed by the frame number.

File: UNM_WP_HY_175_16/STAGE01/CREEP_FIT/175_16_STAGE01_CREEP_OUT.csv (part 5 of 22)
Analysis by Brandon Lampe, performed on: 2017/02/16 09:26:01
Experimental results below begin at: 2017/02/05 12:11:37
Duration (sec),Duration (day),Elapsed Time (sec),Elapsed Time (day),Interpolated Fractional Density,Fit to Fractional Density,Fit to Volume Strain,Fit to Volume Strain Rate (1/sec),Confining Pressure (MPa),Pore Pressure (MPa),Terzaghi Pressure (MPa),Solid Pressure (MPa),Temperature (C))
9.455511e+04,1.094388e+00,9.420951e+04,1.090388e+00,9.228913e-01,9.231198e-01,5.887996e-02,4.925321e-08,1.998097e+01,0.000000e+00,1.998097e+01,2.165040e+01,1.744475e+02
9.465512e+04,1.095545e+00,9.430952e+04,1.091545e+00,9.228596e-01,9.231243e-01,5.888489e-02,4.916981e-08,1.998097e+01,0.000000e+00,1.998097e+01,2.165114e+01,1.742676e+02
9.475513e+04,1.096703e+00,9.440953e+04,1.092703e+00,9.228644e-01,9.231289e-01,5.888980e-02,4.908661e-08,1.998097e+01,0.000000e+00,1.998097e+01,2.165103e+01,1.741688e+02
9.485514e+04,1.097860e+00,9.450954e+04,1.093860e+00,9.228910e-01,9.231334e-01,5.889470e-02,4.900359e-08,1.998097e+01,0.000000e+00,1.998097e+01,2.165041e+01,1.741187e+02
9.495515e+04,1.099018e+00,9.460955e+04,1.095018e+00,9.229177e-01,9.231379e-01,5.889960e-02,4.892077e-08,1.998097e+01,0.000000e+00,1.998097e+01,2.164978e+01,1.740687e+02
9.505516e+04,1.100175e+00,9.470956e+04,1.096175e+00,9.229443e-01,9.231424e-01,5.890449e-02,4.883814e-08,1.998097e+01,0.000000e+00,1.998097e+01,2.164916e+01,1.740187e+02
9.515517e+04,1.101333e+00,9.480957e+04,1.097333e+00,9.229710e-01,9.231469e-01,5.890937e-02,4.875569e-08,1.998097e+01,0.000000e+00,1.998097e+01,2.164853e+01,1.739687e+02
9.525518e+04,1.102491e+00,9.490958e+04,1.098491e+00,9.229977e-01,9.231514e-01,5.891424e-02,4.867344e-08,1.998097e+01,0.000000e+00,1.998097e+01,2.164791e+01,1.739186e+02
9.535519e+04,1.103648e+00,9.500959e+04,1.099648e+00,9.230243e-01,9.231559e-01,5.891911e-02,4.859137e-08,1.998097e+01,0.000000e+00,1.998097e+01,2.164728e+01,1.738686e+02
9.545520e+04,1.104806e+00,9.510960e+04,1.100806e+00,9.230510e-01,9.231604e-01,5.892396e-02,4.850949e-08,1.998097e+01,0.000000e+00,1.998097e+01,2.164665e+01,1.738186e+02
9.555521e+04,1.105963e+00,9.520961e+04,1.101963e+00,9.230776e-01,9.231649e-01,5.892881e-02,4.842780e-08,1.998097e+01,0.000000e+00,1.998097e+01,2.164603e+01,1.737686e+02
9.565522e+04,1.107121e+00,9.530962e+04,1.103121e+00,9.231043e-01,9.231693e-01,5.893365e-02,4.834629e-08,1.998097e+01,0.000000e+00,1.998097e+01,2.164540e+01,1.737186e+02
9.575523e+04,1.108278e+00,9.540963e+04,1.104278e+00,9.231266e-01,9.231738e-01,5.893848e-02,4.826497e-08,1.998097e+01,0.000000e+00,1.998097e+01,2.164488e+01,1.737818e+02
9.585524e+04,1.109436e+00,9.550964e+04,1.105436e+00,9.231464e-01,9.231782e-01,5.894330e-02,4.818384e-08,1.998097e+01,0.000000e+00,1.998097e+01,2.164442e+01,1.739119e+02
9.595525e+04,1.110593e+00,9.560965e+04,1.106593e+00,9.231662e-01,9.231827e-01,5.894812e-02,4.810288e-08,1.998097e+01,0.000000e+00,1.998097e+01,2.164395e+01,1.740419e+02
9.605526e+04,1.111751e+00,9.570966e+04,1.107751e+00,9.231861e-01,9.231871e-01,5.895292e-02,4.802212e-08,1.998097e+01,0.000000e+00,1.998097e+01,2.164349e+01,1.741720e+02
9.615527e+04,1.112908e+00,9.580967e+04,1.108908e+00,9.232059e-01,9.231916e-01,5.895772e-02,4.794153e-08,1.998097e+01,0.000000e+00,1.998097e+01,2.164302e+01,1.743020e+02
9.625528e+04,1.114066e+00,9.590968e+04,1.110066e+00,9.232257e-01,9.231960e-01,5.896251e-02,4.786113e-08,1.998097e+01,0.000000e+00,1.998097e+01,2.164256e+01,1.744321e+02
9.635529e+04,1.115223e+00,9.600969e+04,1.111223e+00,9.232455e-01,9.232004e-01,5.896729e-02,4.778091e-08,1.998097e+01,0.000000e+00,1.998097e+01,2.164209e+01,1.745622e+02
9.645530e+04,1.116381e+00,9.610970e+04,1.112381e+00,9.232653e-01,9.232048e-01,5.897207e-02,4.770088e-08,1.998097e+01,0.000000e+00,1.998097e+01,2.164163e+01,1.746922e+02
9.655531e+04,1.117538e+00,9.620971e+04,1.113538e+00,9.232851e-01,9.232092e-01,5.897684e-02,4.762102e-08,1.998097e+01,0.000000e+00,1.998097e+01,2.164116e+01,1.748223e+02
9.665532e+04,1.118696e+00,9.630972e+04,1.114696e+00,9.233049e-01,9.232136e-01,5.898159e-02,4.754135e-08,1.998097e+01,0.000000e+00,1.998097e+01,2.164070e+01,1.749523e+02
9.675533e+04,1.119853e+00,9.640973e+04,1.115853e+00,9.233161e-01,9.232180e-01,5.898634e-02,4.746185e-08,1.998097e+01,0.000000e+00,1.998097e+01,2.164044e+01,1.750127e+02
9.685534e+04,1.121011e+00,9.650974e+04,1.117011e+00,9.233222e-01,9.232224e-01,5.899109e-02,4.738254e-08,1.998097e+01,0.000000e+00,1.998097e+01,2.164030e+01,1.750327e+02
9.695535e+04,1.122168e+00,9.660975e+04,1.118168e+00,9.233283e-01,9.232267e-01,5.899582e-02,4.730340e-08,1.998097e+01,0.000000e+00,1.998097e+01,2.164015e+01,1.750526e+02
9.705536e+04,1.123326e+00,9.670976e+04,1.119326e+00,9.233344e-01,9.232311e-01,5.900055e-02,4.722444e-08,1.998097e+01,0.000000e+00,1.998097e+01,2.164001e+01,1.750726e+02
9.715537e+04,1.124483e+00,9.680977e+04,1.120483e+00,9.233406e-01,9.232355e-01,5.900527e-02,4.714566e-08,1.998097e+01,0.000000e+00,1.998097e+01,2.163987e+01,1.750926e+02
9.725538e+04,1.125641e+00,9.690978e+04,1.121641e+00,9.233467e-01,9.232398e-01,5.900998e-02,4.706706e-08,1.998097e+01,0.000000e+00,1.998097e+01,2.163972e+01,1.751126e+02
9.735539e+04,1.126799e+00,9.700979e+04,1.122799e+00,9.233528e-01,9.232441e-01,5.901468e-02,4.698863e-08,1.998097e+01,0.000000e+00,1.998097e+01,2.163958e+01,1.751326e+02
9.745540e+04,1.127956e+00,9.710980e+04,1.123956e+00,9.233589e-01,9.232485e-01,5.901938e-02,4.691038e-08,1.998097e+01,0.000000e+00,1.998097e+01,2.163943e+01,1.751526e+02
9.755541e+04,1.129114e+00,9.720981e+04,1.125114e+00,9.233651e-01,9.232528e-01,5.902407e-02,4.683231e-08,1.998097e+01,0.000000e+00,1.998097e+01,2.163929e+01,1.751726e+02
9.765542e+04,1.130271e+00,9.730982e+04,1.126271e+00,9.233712e-01,9.232571e-01,5.902875e-02,4.675441e-08,1.998097e+01,0.000000e+00,1.998097e+01,2.163915e+01,1.751926e+02
9.775543e+04,1.131429e+00,9.740983e+04,1.127429e+00,9.233689e-01,9.232614e-01,5.903342e-02,4.667668e-08,1.998216e+01,0.000000e+00,1.998216e+01,2.164049e+01,1.752189e+02
9.785544e+04,1.132586e+00,9.750984e+04,1.128586e+00,9.233617e-01,9.232657e-01,5.903808e-02,4.659913e-08,1.998406e+01,0.000000e+00,1.998406e+01,2.164272e+01,1.752489e+02
9.795545e+04,1.133744e+00,9.760985e+04,1.129744e+00,9.233545e-01,9.232700e-01,5.904274e-02,4.652175e-08,1.998595e+01,0.000000e+00,1.998595e+01,2.164494e+01,1.752789e+02
9.805546e+04,1.134901e+00,9.770986e+04,1.130901e+00,9.233473e-01,9.232743e-01,5.904739e-02,4.644455e-08,1.998785e+01,0.000000e+00,1.998785e+01,2.164717e+01,1.753089e+02
9.815547e+04,1.136059e+00,9.780987e+04,1.132059e+00,9.233401e-01,9.232786e-01,5.905203e-02,4.636751e-08,1.998975e+01,0.000000e+00,1.998975e+01,2.164939e+01,1.753389e+02
9.825548e+04,1.137216e+00,9.790988e+04,1.133216e+00,9.233329e-01,9.232829e-01,5.905666e-02,4.629065e-08,1.999165e+01,0.000000e+00,1.999165e+01,2.165161e+01,1.753690e+02
9.835549e+04,1.138374e+00,9.800989e+04,1.134374e+00,9.233257e-01,9.232872e-01,5.906129e-02,4.621396e-08,1.999354e+01,0.000000e+00,1.999354e+01,2.165384e+01,1.753990e+02
9.845550e+04,1.139531e+00,9.810990e+04,1.135531e+00,9.233185e-01,9.232914e-01,5.906591e-02,4.613744e-08,1.999544e+01,0.000000e+00,1.999544e+01,2.165606e+01,1.754290e+02
9.855551e+04,1.140689e+00,9.820991e+04,1.136689e+00,9.233112e-01,9.232957e-01,5.907052e-02,4.606109e-08,1.999734e+01,0.000000e+00,1.999734e+01,2.165829e+01,1.754590e+02
9.865552e+04,1.141846e+00,9.830992e+04,1.137846e+00,9.233040e-01,9.232999e-01,5.907512e-02,4.598491e-08,1.999924e+01,0.000000e+00,1.999924e+01,2.166051e+01,1.754890e+02
9.875553e+04,1.143004e+00,9.840993e+04,1.139004e+00,9.232987e-01,9.233042e-01,5.907971e-02,4.590890e-08,1.999913e+01,0.000000e+00,1.999913e+01,2.166052e+01,1.755127e+02
9.885554e+04,1.144161e+00,9.850994e+04,1.140161e+00,9.232943e-01,9.233084e-01,5.908430e-02,4.583306e-08,1.999787e+01,0.000000e+00,1.999787e+01,2.165926e+01,1.755327e+02
9.895555e+04,1.145319e+00,9.860995e+04,1.141319e+00,9.232900e-01,9.233127e-01,5.908888e-02,4.575739e-08,1.999661e+01,0.000000e+00,1.999661e+01,2.165799e+01,1.755527e+02
9.905556e+04,1.146476e+00,9.870996e+04,1.142476e+00,9.232857e-01,9.233169e-01,5.909345e-02,4.568188e-08,1.999535e+01,0.000000e+00,1.999535e+01,2.165673e+01,1.755726e+02
9.915557e+04,1.147634e+00,9.880997e+04,1.143634e+00,9.232814e-01,9.233211e-01,5.909802e-02,4.560654e-08,1.999409e+01,0.000000e+00,1.999409e+01,2.165546e+01,1.755926e+02
9.925558e+04,1.148791e+00,9.890998e+04,1.144791e+00,9.232771e-01,9.233253e-01,5.910258e-02,4.553137e-08,1.999282e+01,0.000000e+00,1.999282e+01,2.165420e+01,1.756126e+02
9.935559e+04,1.149949e+00,9.900999e+04,1.145949e+00,9.232727e-01,9.233295e-01,5.910713e-02,4.545637e-08,1.999156e+01,0.000000e+00,1.999156e+01,2.165293e+01,1.756326e+02
9.945560e+04,1.151107e+00,9.911000e+04,1.147107e+00,9.232684e-01,9.233337e-01,5.911167e-02,4.538153e-08,1.999030e+01,0.000000e+00,1.999030e+01,2.165167e+01,1.756526e+02
9.955561e+04,1.152264e+00,9.921001e+04,1.148264e+00,9.232641e-01,9.233379e-01,5.911620e-02,4.530685e-08,1.998904e+01,0.000000e+00,1.998904e+01,2.165040e+01,1.756726e+02
9.965562e+04,1.153422e+00,9.931002e+04,1.149422e+00,9.232598e-01,9.233421e-01,5.912073e-02,4.523234e-08,1.998778e+01,0.000000e+00,1.998778e+01,2.164914e+01,1.756926e+02
9.975563e+04,1.154579e+00,9.941003e+04,1.150579e+00,9.232650e-01,9.233462e-01,5.912525e-02,4.515799e-08,1.998691e+01,0.000000e+00,1.998691e+01,2.164808e+01,1.757189e+02
9.985564e+04,1.155737e+00,9.951004e+04,1.151737e+00,9.232758e-01,9.233504e-01,5.912976e-02,4.508381e-08,1.998628e+01,0.000000e+00,1.998628e+01,2.164713e+01,1.757489e+02
9.995565e+04,1.156894e+00,9.961005e+04,1.152894e+00,9.232866e-01,9.233546e-01,5.913427e-02,4.500979e-08,1.998564e+01,0.000000e+00,1.998564e+01,2.164619e+01,1.757789e+02
1.000557e+05,1.158052e+00,9.971006e+04,1.154052e+00,9.232974e-01,9.233587e-01,5.913877e-02,4.493593e-08,1.998501e+01,0.000000e+00,1.998501e+01,2.164525e+01,1.758089e+02
1.001557e+05,1.159209e+00,9.981007e+04,1.155209e+00,9.233082e-01,9.233629e-01,5.914326e-02,4.486224e-08,1.998437e+01,0.000000e+00,1.998437e+01,2.164431e+01,1.758390e+02
1.002557e+05,1.160367e+00,9.991008e+04,1.156367e+00,9.233190e-01,9.233670e-01,5.914774e-02,4.478871e-08,1.998374e+01,0.000000e+00,1.998374e+01,2.164337e+01,1.758690e+02
1.003557e+05,1.161524e+00,1.000101e+05,1.157524e+00,9.233299e-01,9.233711e-01,5.915221e-02,4.471533e-08,1.998310e+01,0.000000e+00,1.998310e+01,2.164243e+01,1.758990e+02
1.004557e+05,1.162682e+00,1.001101e+05,1.158682e+00,9.233407e-01,9.233753e-01,5.915668e-02,4.464212e-08,1.998247e+01,0.000000e+00,1.998247e+01,2.164149e+01,1.759290e+02
1.005557e+05,1.163839e+00,1.002101e+05,1.159839e+00,9.233515e-01,9.233794e-01,5.916114e-02,4.456907e-08,1.998183e+01,0.000000e+00,1.998183e+01,2.164055e+01,1.759590e+02
1.006557e+05,1.164997e+00,1.003101e+05,1.160997e+00,9.233623e-01,9.233835e-01,5.916560e-02,4.449618e-08,1.998120e+01,0.000000e+00,1.998120e+01,2.163961e+01,1.759890e+02
1.007557e+05,1.166154e+00,1.004101e+05,1.162154e+00,9.233681e-01,9.233876e-01,5.917004e-02,4.442345e-08,1.998097e+01,0.000000e+00,1.998097e+01,2.163922e+01,1.760000e+02
1.008557e+05,1.167312e+00,1.005101e+05,1.163312e+00,9.233709e-01,9.233917e-01,5.917448e-02,4.435087e-08,1.998097e+01,0.000000e+00,1.998097e+01,2.163915e+01,1.760000e+02
1.009558e+05,1.168469e+00,1.006102e+05,1.164469e+00,9.233738e-01,9.233958e-01,5.917892e-02,4.427846e-08,1.998097e+01,0.000000e+00,1.998097e+01,2.163909e+01,1.760000e+02
1.010558e+05,1.169627e+00,1.007102e+05,1.165627e+00,9.233767e-01,9.233999e-01,5.918334e-02,4.420620e-08,1.998097e+01,0.000000e+00,1.998097e+01,2.163902e+01,1.760000e+02
1.011558e+05,1.170784e+00,1.008102e+05,1.166784e+00,9.233796e-01,9.234039e-01,5.918776e-02,4.413410e-08,1.998097e+01,0.000000e+00,1.998097e+01,2.163895e+01,1.760000e+02
1.012558e+05,1.171942e+00,1.009102e+05,1.167942e+00,9.233825e-01,9.234080e-01,5.919217e-02,4.406215e-08,1.998097e+01,0.000000e+00,1.998097e+01,2.163888e+01,1.760000e+02
1.013558e+05,1.173099e+00,1.010102e+05,1.169099e+00,9.233854e-01,9.234121e-01,5.919657e-02,4.399037e-08,1.998097e+01,0.000000e+00,1.998097e+01,2.163882e+01,1.760000e+02
1.014558e+05,1.174257e+00,1.011102e+05,1.170257e+00,9.233882e-01,9.234161e-01,5.920097e-02,4.391874e-08,1.998097e+01,0.000000e+00,1.998097e+01,2.163875e+01,1.760000e+02
1.015558e+05,1.175415e+00,1.012102e+05,1.171415e+00,9.233911e-01,9.234202e-01,5.920536e-02,4.384726e-08,1.998097e+01,0.000000e+00,1.998097e+01,2.163868e+01,1.760000e+02
1.016558e+05,1.176572e+00,1.013102e+05,1.172572e+00,9.233940e-01,9.234242e-01,5.920974e-02,4.377594e-08,1.998097e+01,0.000000e+00,1.998097e+01,2.163861e+01,1.760000e+02
1.017558e+05,1.177730e+00,1.014102e+05,1.173730e+00,9.233868e-01,9.234283e-01,5.921411e-02,4.370477e-08,1.998097e+01,0.000000e+00,1.998097e+01,2.163878e+01,1.759808e+02
1.018558e+05,1.178887e+00,1.015102e+05,1.174887e+00,9.233738e-01,9.234323e-01,5.921848e-02,4.363376e-08,1.998097e+01,0.000000e+00,1.998097e+01,2.163909e+01,1.759509e+02
1.019559e+05,1.180045e+00,1.016103e+05,1.176045e+00,9.233608e-01,9.234363e-01,5.922284e-02,4.356290e-08,1.998097e+01,0.000000e+00,1.998097e+01,2.163939e+01,1.759209e+02
1.020559e+05,1.181202e+00,1.017103e+05,1.177202e+00,9.233479e-01,9.234404e-01,5.922719e-02,4.349220e-08,1.998097e+01,0.000000e+00,1.998097e+01,2.163969e+01,1.758909e+02
1.021559e+05,1.182360e+00,1.018103e+05,1.178360e+00,9.233349e-01,9.234444e-01,5.923154e-02,4.342164e-08,1.998097e+01,0.000000e+00,1.998097e+01,2.164000e+01,1.758609e+02
1.022559e+05,1.183517e+00,1.019103e+05,1.179517e+00,9.233220e-01,9.234484e-01,5.923588e-02,4.335124e-08,1.998097e+01,0.000000e+00,1.998097e+01,2.164030e+01,1.758309e+02
1.023559e+05,1.184675e+00,1.020103e+05,1.180675e+00,9.233090e-01,9.234524e-01,5.924021e-02,4.328099e-08,1.998097e+01,0.000000e+00,1.998097e+01,2.164061e+01,1.758009e+02
1.024559e+05,1.185832e+00,1.021103e+05,1.181832e+00,9.232960e-01,9.234564e-01,5.924453e-02,4.321089e-08,1.998097e+01,0.000000e+00,1.998097e+01,2.164091e+01,1.757709e+02
1.025559e+05,1.186990e+00,1.022103e+05,1.182990e+00,9.232831e-01,9.234604e-01,5.924885e-02,4.314095e-08,1.998097e+01,0.000000e+00,1.998097e+01,2.164121e+01,1.757409e+02
1.026559e+05,1.188147e+00,1.023103e+05,1.184147e+00,9.232701e-01,9.234643e-01,5.925316e-02,4.307115e-08,1.998097e+01,0.000000e+00,1.998097e+01,2.164152e+01,1.757110e+02
1.027559e+05,1.189305e+00,1.024103e+05,1.185305e+00,9.232803e-01,9.234683e-01,5.925747e-02,4.300150e-08,1.998097e+01,0.000000e+00,1.998097e+01,2.164128e+01,1.756873e+02
1.028559e+05,1.190462e+00,1.025103e+05,1.186462e+00,9.233037e-01,9.234723e-01,5.926176e-02,4.293201e-08,1.998097e+01,0.000000e+00,1.998097e+01,2.164073e+01,1.756673e+02
1.029560e+05,1.191620e+00,1.026104e+05,1.187620e+00,9.233271e-01,9.234763e-01,5.926605e-02,4.286266e-08,1.998097e+01,0.000000e+00,1.998097e+01,2.164018e+01,1.756473e+02
1.030560e+05,1.192777e+00,1.027104e+05,1.188777e+00,9.233505e-01,9.234802e-01,5.927034e-02,4.279346e-08,1.998097e+01,0.000000e+00,1.998097e+01,2.163963e+01,1.756273e+02
1.031560e+05,1.193935e+00,1.028104e+05,1.189935e+00,9.233740e-01,9.234842e-01,5.927461e-02,4.272441e-08,1.998097e+01,0.000000e+00,1.998097e+01,2.163908e+01,1.756073e+02
1.032560e+05,1.195092e+00,1.029104e+05,1.191092e+00,9.233974e-01,9.234881e-01,5.927888e-02,4.265551e-08,1.998097e+01,0.000000e+00,1.998097e+01,2.163853e+01,1.755873e+02
1.033560e+05,1.196250e+00,1.030104e+05,1.192250e+00,9.234208e-01,9.234920e-01,5.928315e-02,4.258675e-08,1.998097e+01,0.000000e+00,1.998097e+01,2.163799e+01,1.755672e+02
1.034560e+05,1.197407e+00,1.031104e+05,1.193407e+00,9.234442e-01,9.234960e-01,5.928740e-02,4.251814e-08,1.998097e+01,0.000000e+00,1.998097e+01,2.163744e+01,1.755472e+02
1.035560e+05,1.198565e+00,1.032104e+05,1.194565e+00,9.234676e-01,9.234999e-01,5.929165e-02,4.244968e-08,1.998097e+01,0.000000e+00,1.998097e+01,2.163689e+01,1.755272e+02
1.036560e+05,1.199723e+00,1.033104e+05,1.195723e+00,9.234911e-01,9.235038e-01,5.929589e-02,4.238136e-08,1.998097e+01,0.000000e+00,1.998097e+01,2.163634e+01,1.755072e+02
1.037560e+05,1.200880e+00,1.034104e+05,1.196880e+00,9.234926e-01,9.235077e-01,5.930013e-02,4.231319e-08,1.998137e+01,0.000000e+00,1.998137e+01,2.163674e+01,1.755192e+02
1.038560e+05,1.202038e+00,1.035104e+05,1.198038e+00,9.234818e-01,9.235116e-01,5.930436e-02,4.224517e-08,1.998201e+01,0.000000e+00,1.998201e+01,2.163768e+01,1.755492e+02
1.039561e+05,1.203195e+00,1.036105e+05,1.199195e+00,9.234710e-01,9.235155e-01,5.930858e-02,4.217729e-08,1.998264e+01,0.000000e+00,1.998264e+01,2.163862e+01,1.755791e+02
1.040561e+05,1.204353e+00,1.037105e+05,1.200353e+00,9.234602e-01,9.235194e-01,5.931279e-02,4.210955e-08,1.998327e+01,0.000000e+00,1.998327e+01,2.163956e+01,1.756091e+02
1.041561e+05,1.205510e+00,1.038105e+05,1.201510e+00,9.234494e-01,9.235233e-01,5.931700e-02,4.204196e-08,1.998391e+01,0.000000e+00,1.998391e+01,2.164050e+01,1.756391e+02
1.042561e+05,1.206668e+00,1.039105e+05,1.202668e+00,9.234386e-01,9.235272e-01,5.932120e-02,4.197451e-08,1.998454e+01,0.000000e+00,1.998454e+01,2.164144e+01,1.756691e+02
1.043561e+05,1.207825e+00,1.040105e+05,1.203825e+00,9.234278e-01,9.235311e-01,5.932540e-02,4.190720e-08,1.998518e+01,0.000000e+00,1.998518e+01,2.164238e+01,1.756991e+02
1.044561e+05,1.208983e+00,1.041105e+05,1.204983e+00,9.234170e-01,9.235349e-01,5.932958e-02,4.184004e-08,1.998581e+01,0.000000e+00,1.998581e+01,2.164332e+01,1.757291e+02
1.045561e+05,1.210140e+00,1.042105e+05,1.206140e+00,9.234062e-01,9.235388e-01,5.933377e-02,4.177302e-08,1.998644e+01,0.000000e+00,1.998644e+01,2.164426e+01,1.757591e+02
1.046561e+05,1.211298e+00,1.043105e+05,1.207298e+00,9.233954e-01,9.235426e-01,5.933794e-02,4.170614e-08,1.998708e+01,0.000000e+00,1.998708e+01,2.164520e+01,1.757891e+02
1.047561e+05,1.212455e+00,1.044105e+05,1.208455e+00,9.233992e-01,9.235465e-01,5.934211e-02,4.163940e-08,1.998691e+01,0.000000e+00,1.998691e+01,2.164492e+01,1.758127e+02
1.048561e+05,1.213613e+00,1.045105e+05,1.209613e+00,9.234115e-01,9.235503e-01,5.934627e-02,4.157281e-08,1.998627e+01,0.000000e+00,1.998627e+01,2.164395e+01,1.758327e+02
1.049562e+05,1.214770e+00,1.046106e+05,1.210770e+00,9.234237e-01,9.235542e-01,5.935042e-02,4.150635e-08,1.998564e+01,0.000000e+00,1.998564e+01,2.164298e+01,1.758527e+02
1.050562e+05,1.215928e+00,1.047106e+05,1.211928e+00,9.234360e-01,9.235580e-01,5.935457e-02,4.144004e-08,1.998500e+01,0.000000e+00,1.998500e+01,2.164200e+01,1.758727e+02
1.051562e+05,1.217085e+00,1.048106e+05,1.213085e+00,9.234482e-01,9.235618e-01,5.935871e-02,4.137386e-08,1.998437e+01,0.000000e+00,1.998437e+01,2.164103e+01,1.758927e+02
1.052562e+05,1.218243e+00,1.049106e+05,1.214243e+00,9.234605e-01,9.235656e-01,5.936285e-02,4.130782e-08,1.998373e+01,0.000000e+00,1.998373e+01,2.164005e+01,1.759128e+02
1.053562e+05,1.219400e+00,1.050106e+05,1.215400e+00,9.234728e-01,9.235695e-01,5.936697e-02,4.124193e-08,1.998310e+01,0.000000e+00,1.998310e+01,2.163908e+01,1.759328e+02
1.054562e+05,1.220558e+00,1.051106e+05,1.216558e+00,9.234850e-01,9.235733e-01,5.937110e-02,4.117617e-08,1.998246e+01,0.000000e+00,1.998246e+01,2.163810e+01,1.759528e+02
1.055562e+05,1.221716e+00,1.052106e+05,1.217716e+00,9.234973e-01,9.235771e-01,5.937521e-02,4.111055e-08,1.998183e+01,0.000000e+00,1.998183e+01,2.163713e+01,1.759728e+02
1.056562e+05,1.222873e+00,1.053106e+05,1.218873e+00,9.235095e-01,9.235809e-01,5.937932e-02,4.104507e-08,1.998119e+01,0.000000e+00,1.998119e+01,2.163615e+01,1.759928e+02
1.057562e+05,1.224031e+00,1.054106e+05,1.220031e+00,9.235188e-01,9.235846e-01,5.938342e-02,4.097972e-08,1.998097e+01,0.000000e+00,1.998097e+01,2.163569e+01,1.760192e+02
1.058562e+05,1.225188e+00,1.055106e+05,1.221188e+00,9.235263e-01,9.235884e-01,5.938751e-02,4.091451e-08,1.998097e+01,0.000000e+00,1.998097e+01,2.163551e+01,1.760492e+02
1.059563e+05,1.226346e+00,1.056107e+05,1.222346e+00,9.235339e-01,9.235922e-01,5.939160e-02,4.084944e-08,1.998097e+01,0.000000e+00,1.998097e+01,2.163534e+01,1.760792e+02
1.060563e+05,1.227503e+00,1.057107e+05,1.223503e+00,9.235415e-01,9.235960e-01,5.939569e-02,4.078451e-08,1.998097e+01,0.000000e+00,1.998097e+01,2.163516e+01,1.761091e+02
1.061563e+05,1.228661e+00,1.058107e+05,1.224661e+00,9.235490e-01,9.235997e-01,5.939976e-02,4.071971e-08,1.998097e+01,0.000000e+00,1.998097e+01,2.163498e+01,1.761391e+02
1.062563e+05,1.229818e+00,1.059107e+05,1.225818e+00,9.235566e-01,9.236035e-01,5.940383e-02,4.065504e-08,1.998097e+01,0.000000e+00,1.998097e+01,2.163480e+01,1.761691e+02
1.063563e+05,1.230976e+00,1.060107e+05,1.226976e+00,9.235641e-01,9.236072e-01,5.940789e-02,4.059051e-08,1.998097e+01,0.000000e+00,1.998097e+01,2.163463e+01,1.761991e+02
1.064563e+05,1.232133e+00,1.061107e+05,1.228133e+00,9.235717e-01,9.236110e-01,5.941195e-02,4.052612e-08,1.998097e+01,0.000000e+00,1.998097e+01,2.163445e+01,1.762291e+02
1.065563e+05,1.233291e+00,1.062107e+05,1.229291e+00,9.235793e-01,9.236147e-01,5.941600e-02,4.046186e-08,1.998097e+01,0.000000e+00,1.998097e+01,2.163427e+01,1.762591e+02
1.066563e+05,1.234448e+00,1.063107e+05,1.230448e+00,9.235868e-01,9.236185e-01,5.942004e-02,4.039774e-08,1.998097e+01,0.000000e+00,1.998097e+01,2.163410e+01,1.762891e+02
1.067563e+05,1.235606e+00,1.064107e+05,1.231606e+00,9.235988e-01,9.236222e-01,5.942408e-02,4.033374e-08,1.998137e+01,0.000000e+00,1.998137e+01,2.163425e+01,1.762618e+02
1.068564e+05,1.236763e+00,1.065108e+05,1.232763e+00,9.236132e-01,9.236259e-01,5.942811e-02,4.026989e-08,1.998200e+01,0.000000e+00,1.998200e+01,2.163460e+01,1.762018e+02
1.069564e+05,1.237921e+00,1.066108e+05,1.233921e+00,9.236276e-01,9.236296e-01,5.943213e-02,4.020616e-08,1.998264e+01,0.000000e+00,1.998264e+01,2.163495e+01,1.761418e+02
1.070564e+05,1.239078e+00,1.067108e+05,1.235078e+00,9.236420e-01,9.236333e-01,5.943615e-02,4.014257e-08,1.998327e+01,0.000000e+00,1.998327e+01,2.163530e+01,1.760818e+02
1.071564e+05,1.240236e+00,1.068108e+05,1.236236e+00,9.236564e-01,9.236371e-01,5.944016e-02,4.007910e-08,1.998391e+01,0.000000e+00,1.998391e+01,2.163565e+01,1.760217e+02
1.072564e+05,1.241393e+00,1.069108e+05,1.237393e+00,9.236709e-01,9.236408e-01,5.944417e-02,4.001577e-08,1.998454e+01,0.000000e+00,1.998454e+01,2.163600e+01,1.759617e+02
1.073564e+05,1.242551e+00,1.070108e+05,1.238551e+00,9.236853e-01,9.236444e-01,5.944817e-02,3.995258e-08,1.998518e+01,0.000000e+00,1.998518e+01,2.163635e+01,1.759017e+02
1.074564e+05,1.243708e+00,1.071108e+05,1.239708e+00,9.236997e-01,9.236481e-01,5.945216e-02,3.988951e-08,1.998581e+01,0.000000e+00,1.998581e+01,2.163670e+01,1.758417e+02
1.075564e+05,1.244866e+00,1.072108e+05,1.240866e+00,9.237141e-01,9.236518e-01,5.945615e-02,3.982657e-08,1.998645e+01,0.000000e+00,1.998645e+01,2.163705e+01,1.757816e+02
1.076564e+05,1.246024e+00,1.073108e+05,1.242024e+00,9.237285e-01,9.236555e-01,5.946013e-02,3.976377e-08,1.998708e+01,0.000000e+00,1.998708e+01,2.163740e+01,1.757216e+02
1.077564e+05,1.247181e+00,1.074108e+05,1.243181e+00,9.237146e-01,9.236592e-01,5.946410e-02,3.970109e-08,1.998731e+01,0.000000e+00,1.998731e+01,2.163797e+01,1.756167e+02
1.078565e+05,1.248339e+00,1.075109e+05,1.244339e+00,9.236847e-01,9.236628e-01,5.946807e-02,3.963854e-08,1.998731e+01,0.000000e+00,1.998731e+01,2.163867e+01,1.754867e+02
1.079565e+05,1.249496e+00,1.076109e+05,1.245496e+00,9.236547e-01,9.236665e-01,5.947203e-02,3.957612e-08,1.998731e+01,0.000000e+00,1.998731e+01,2.163937e+01,1.753566e+02
1.080565e+05,1.250654e+00,1.077109e+05,1.246654e+00,9.236248e-01,9.236701e-01,5.947598e-02,3.951383e-08,1.998731e+01,0.000000e+00,1.998731e+01,2.164007e+01,1.752266e+02
1.081565e+05,1.251811e+00,1.078109e+05,1.247811e+00,9.235949e-01,9.236738e-01,5.947993e-02,3.945167e-08,1.998731e+01,0.000000e+00,1.998731e+01,2.164078e+01,1.750965e+02
1.082565e+05,1.252969e+00,1.079109e+05,1.248969e+00,9.235650e-01,9.236774e-01,5.948387e-02,3.938964e-08,1.998731e+01,0.000000e+00,1.998731e+01,2.164148e+01,1.749664e+02
1.083565e+05,1.254126e+00,1.080109e+05,1.250126e+00,9.235351e-01,9.236811e-01,5.948781e-02,3.932773e-08,1.998731e+01,0.000000e+00,1.998731e+01,2.164218e+01,1.748364e+02
1.084565e+05,1.255284e+00,1.081109e+05,1.251284e+00,9.235051e-01,9.236847e-01,5.949174e-02,3.926596e-08,1.998731e+01,0.000000e+00,1.998731e+01,2.164288e+01,1.747063e+02
1.085565e+05,1.256441e+00,1.082109e+05,1.252441e+00,9.234752e-01,9.236883e-01,5.949566e-02,3.920430e-08,1.998731e+01,0.000000e+00,1.998731e+01,2.164358e+01,1.745763e+02
1.086565e+05,1.257599e+00,1.083109e+05,1.253599e+00,9.234453e-01,9.236919e-01,5.949958e-02,3.914278e-08,1.998731e+01,0.000000e+00,1.998731e+01,2.164428e+01,1.744462e+02
1.087565e+05,1.258756e+00,1.084109e+05,1.254756e+00,9.234549e-01,9.236955e-01,5.950349e-02,3.908138e-08,1.998690e+01,0.000000e+00,1.998690e+01,2.164361e+01,1.744516e+02
1.088566e+05,1.259914e+00,1.085110e+05,1.255914e+00,9.234862e-01,9.236992e-01,5.950740e-02,3.902011e-08,1.998627e+01,0.000000e+00,1.998627e+01,2.164219e+01,1.745315e+02
1.089566e+05,1.261071e+00,1.086110e+05,1.257071e+00,9.235175e-01,9.237028e-01,5.951130e-02,3.895896e-08,1.998563e+01,0.000000e+00,1.998563e+01,2.164077e+01,1.746115e+02
1.090566e+05,1.262229e+00,1.087110e+05,1.258229e+00,9.235489e-01,9.237064e-01,5.951519e-02,3.889794e-08,1.998500e+01,0.000000e+00,1.998500e+01,2.163935e+01,1.746915e+02
1.091566e+05,1.263386e+00,1.088110e+05,1.259386e+00,9.235802e-01,9.237099e-01,5.951908e-02,3.883704e-08,1.998436e+01,0.000000e+00,1.998436e+01,2.163793e+01,1.747714e+02
1.092566e+05,1.264544e+00,1.089110e+05,1.260544e+00,9.236115e-01,9.237135e-01,5.952296e-02,3.877627e-08,1.998373e+01,0.000000e+00,1.998373e+01,2.163651e+01,1.748514e+02
1.093566e+05,1.265701e+00,1.090110e+05,1.261701e+00,9.236429e-01,9.237171e-01,5.952684e-02,3.871562e-08,1.998310e+01,0.000000e+00,1.998310e+01,2.163509e+01,1.749314e+02
1.094566e+05,1.266859e+00,1.091110e+05,1.262859e+00,9.236742e-01,9.237207e-01,5.953070e-02,3.865510e-08,1.998246e+01,0.000000e+00,1.998246e+01,2.163367e+01,1.750113e+02
1.095566e+05,1.268016e+00,1.092110e+05,1.264016e+00,9.237056e-01,9.237243e-01,5.953457e-02,3.859470e-08,1.998183e+01,0.000000e+00,1.998183e+01,2.163225e+01,1.750913e+02
1.096566e+05,1.269174e+00,1.093110e+05,1.265174e+00,9.237369e-01,9.237278e-01,5.953842e-02,3.853442e-08,1.998119e+01,0.000000e+00,1.998119e+01,2.163083e+01,1.751713e+02
1.097566e+05,1.270332e+00,1.094110e+05,1.266332e+00,9.237327e-01,9.237314e-01,5.954227e-02,3.847426e-08,1.998097e+01,0.000000e+00,1.998097e+01,2.163068e+01,1.751808e+02
1.098567e+05,1.271489e+00,1.095111e+05,1.267489e+00,9.237086e-01,9.237349e-01,5.954612e-02,3.841423e-08,1.998097e+01,0.000000e+00,1.998097e+01,2.163124e+01,1.751508e+02
1.099567e+05,1.272647e+00,1.096111e+05,1.268647e+00,9.236844e-01,9.237385e-01,5.954996e-02,3.835432e-08,1.998097e+01,0.000000e+00,1.998097e+01,2.163181e+01,1.751208e+02
1.100567e+05,1.273804e+00,1.097111e+05,1.269804e+00,9.236603e-01,9.237420e-01,5.955379e-02,3.829453e-08,1.998097e+01,0.000000e+00,1.998097e+01,2.163237e+01,1.750908e+02
1.101567e+05,1.274962e+00,1.098111e+05,1.270962e+00,9.236362e-01,9.237455e-01,5.955762e-02,3.823487e-08,1.998097e+01,0.000000e+00,1.998097e+01,2.163294e+01,1.750608e+02
1.102567e+05,1.276119e+00,1.099111e+05,1.272119e+00,9.236120e-01,9.237491e-01,5.956144e-02,3.817532e-08,1.998097e+01,0.000000e+00,1.998097e+01,2.163351e+01,1.750309e+02
1.103567e+05,1.277277e+00,1.100111e+05,1.273277e+00,9.235879e-01,9.237526e-01,5.956525e-02,3.811589e-08,1.998097e+01,0.000000e+00,1.998097e+01,2.163407e+01,1.750009e+02
1.104567e+05,1.278434e+00,1.101111e+05,1.274434e+00,9.235638e-01,9.237561e-01,5.956906e-02,3.805659e-08,1.998097e+01,0.000000e+00,1.998097e+01,2.163464e+01,1.749709e+02
1.105567e+05,1.279592e+00,1.102111e+05,1.275592e+00,9.235396e-01,9.237596e-01,5.957287e-02,3.799740e-08,1.998097e+01,0.000000e+00,1.998097e+01,2.163520e+01,1.749409e+02
1.106567e+05,1.280749e+00,1.103111e+05,1.276749e+00,9.235155e-01,9.237631e-01,5.957666e-02,3.793834e-08,1.998097e+01,0.000000e+00,1.998097e+01,2.163577e+01,1.749109e+02
1.107567e+05,1.281907e+00,1.104111e+05,1.277907e+00,9.235212e-01,9.237666e-01,5.958045e-02,3.787939e-08,1.998257e+01,0.000000e+00,1.998257e+01,2.163737e+01,1.749446e+02
1.108568e+05,1.283064e+00,1.105112e+05,1.279064e+00,9.235439e-01,9.237701e-01,5.958424e-02,3.782057e-08,1.998510e+01,0.000000e+00,1.998510e+01,2.163958e+01,1.750146e+02
1.109568e+05,1.284222e+00,1.106112e+05,1.280222e+00,9.235666e-01,9.237736e-01,5.958802e-02,3.776186e-08,1.998762e+01,0.000000e+00,1.998762e+01,2.164178e+01,1.750846e+02
1.110568e+05,1.285379e+00,1.107112e+05,1.281379e+00,9.235893e-01,9.237771e-01,5.959179e-02,3.770327e-08,1.999015e+01,0.000000e+00,1.999015e+01,2.164398e+01,1.751547e+02
1.111568e+05,1.286537e+00,1.108112e+05,1.282537e+00,9.236120e-01,9.237806e-01,5.959556e-02,3.764480e-08,1.999267e+01,0.000000e+00,1.999267e+01,2.164618e+01,1.752247e+02
1.112568e+05,1.287694e+00,1.109112e+05,1.283694e+00,9.236347e-01,9.237841e-01,5.959932e-02,3.758645e-08,1.999520e+01,0.000000e+00,1.999520e+01,2.164838e+01,1.752947e+02
1.113568e+05,1.288852e+00,1.110112e+05,1.284852e+00,9.236574e-01,9.237875e-01,5.960308e-02,3.752821e-08,1.999772e+01,0.000000e+00,1.999772e+01,2.165059e+01,1.753648e+02
1.114568e+05,1.290009e+00,1.111112e+05,1.286009e+00,9.236802e-01,9.237910e-01,5.960683e-02,3.747009e-08,2.000025e+01,0.000000e+00,2.000025e+01,2.165279e+01,1.754348e+02
1.115568e+05,1.291167e+00,1.112112e+05,1.287167e+00,9.237029e-01,9.237945e-01,5.961057e-02,3.741209e-08,2.000278e+01,0.000000e+00,2.000278e+01,2.165499e+01,1.755048e+02
1.116568e+05,1.292324e+00,1.113112e+05,1.288324e+00,9.237256e-01,9.237979e-01,5.961431e-02,3.735420e-08,2.000530e+01,0.000000e+00,2.000530e+01,2.165719e+01,1.755749e+02
1.117568e+05,1.293482e+00,1.114112e+05,1.289482e+00,9.237360e-01,9.238014e-01,5.961804e-02,3.729644e-08,2.000621e+01,0.000000e+00,2.000621e+01,2.165793e+01,1.755166e+02
1.118569e+05,1.294640e+00,1.115113e+05,1.290640e+00,9.237396e-01,9.238048e-01,5.962177e-02,3.723878e-08,2.000621e+01,0.000000e+00,2.000621e+01,2.165784e+01,1.753866e+02
1.119569e+05,1.295797e+00,1.116113e+05,1.291797e+00,9.237433e-01,9.238082e-01,5.962549e-02,3.718125e-08,2.000621e+01,0.000000e+00,2.000621e+01,2.165776e+01,1.752565e+02
1.120569e+05,1.296955e+00,1.117113e+05,1.292955e+00,9.237469e-01,9.238117e-01,5.962921e-02,3.712382e-08,2.000621e+01,0.000000e+00,2.000621e+01,2.165767e+01,1.751265e+02
1.121569e+05,1.298112e+00,1.118113e+05,1.294112e+00,9.237505e-01,9.238151e-01,5.963292e-02,3.706652e-08,2.000621e+01,0.000000e+00,2.000621e+01,2.165759e+01,1.749964e+02
1.122569e+05,1.299270e+00,1.119113e+05,1.295270e+00,9.237541e-01,9.238185e-01,5.963662e-02,3.700932e-08,2.000621e+01,0.000000e+00,2.000621e+01,2.165750e+01,1.748663e+02
1.123569e+05,1.300427e+00,1.120113e+05,1.296427e+00,9.237577e-01,9.238219e-01,5.964032e-02,3.695224e-08,2.000621e+01,0.000000e+00,2.000621e+01,2.165742e+01,1.747363e+02
1.124569e+05,1.301585e+00,1.121113e+05,1.297585e+00,9.237613e-01,9.238254e-01,5.964401e-02,3.689528e-08,2.000621e+01,0.000000e+00,2.000621e+01,2.165733e+01,1.746062e+02
1.125569e+05,1.302742e+00,1.122113e+05,1.298742e+00,9.237649e-01,9.238288e-01,5.964770e-02,3.683843e-08,2.000621e+01,0.000000e+00,2.000621e+01,2.165725e+01,1.744762e+02
1.126569e+05,1.303900e+00,1.123113e+05,1.299900e+00,9.237685e-01,9.238322e-01,5.965138e-02,3.678169e-08,2.000621e+01,0.000000e+00,2.000621e+01,2.165717e+01,1.743461e+02
1.127569e+05,1.305057e+00,1.124113e+05,1.301057e+00,9.237833e-01,9.238356e-01,5.965506e-02,3.672507e-08,2.000499e+01,0.000000e+00,2.000499e+01,2.165550e+01,1.742742e+02
1.128570e+05,1.306215e+00,1.125114e+05,1.302215e+00,9.238042e-01,9.238389e-01,5.965873e-02,3.666856e-08,2.000310e+01,0.000000e+00,2.000310e+01,2.165296e+01,1.742341e+02
1.129570e+05,1.307372e+00,1.126114e+05,1.303372e+00,9.238251e-01,9.238423e-01,5.966239e-02,3.661216e-08,2.000121e+01,0.000000e+00,2.000121e+01,2.165042e+01,1.741941e+02
1.130570e+05,1.308530e+00,1.127114e+05,1.304530e+00,9.238460e-01,9.238457e-01,5.966605e-02,3.655587e-08,1.999931e+01,0.000000e+00,1.999931e+01,2.164789e+01,1.741541e+02
1.131570e+05,1.309687e+00,1.128114e+05,1.305687e+00,9.238669e-01,9.238491e-01,5.966970e-02,3.649970e-08,1.999742e+01,0.000000e+00,1.999742e+01,2.164535e+01,1.741141e+02
1.132570e+05,1.310845e+00,1.129114e+05,1.306845e+00,9.238879e-01,9.238525e-01,5.967335e-02,3.644364e-08,1.999553e+01,0.000000e+00,1.999553e+01,2.164281e+01,1.740741e+02
1.133570e+05,1.312002e+00,1.130114e+05,1.308002e+00,9.239088e-01,9.238558e-01,5.967699e-02,3.638768e-08,1.999364e+01,0.000000e+00,1.999364e+01,2.164028e+01,1.740341e+02
1.134570e+05,1.313160e+00,1.131114e+05,1.309160e+00,9.239297e-01,9.238592e-01,5.968063e-02,3.633184e-08,1.999175e+01,0.000000e+00,1.999175e+01,2.163774e+01,1.739940e+02
1.135570e+05,1.314317e+00,1.132114e+05,1.310317e+00,9.239506e-01,9.238625e-01,5.968426e-02,3.627611e-08,1.998986e+01,0.000000e+00,1.998986e+01,2.163521e+01,1.739540e+02
1.136570e+05,1.315475e+00,1.133114e+05,1.311475e+00,9.239715e-01,9.238659e-01,5.968789e-02,3.622049e-08,1.998797e+01,0.000000e+00,1.998797e+01,2.163267e+01,1.739140e+02
1.137570e+05,1.316632e+00,1.134114e+05,1.312632e+00,9.239713e-01,9.238692e-01,5.969151e-02,3.616499e-08,1.998772e+01,0.000000e+00,1.998772e+01,2.163240e+01,1.738545e+02
1.138571e+05,1.317790e+00,1.135115e+05,1.313790e+00,9.239598e-01,9.238726e-01,5.969512e-02,3.610959e-08,1.998835e+01,0.000000e+00,1.998835e+01,2.163335e+01,1.737845e+02
1.139571e+05,1.318948e+00,1.136115e+05,1.314948e+00,9.239483e-01,9.238759e-01,5.969873e-02,3.605430e-08,1.998897e+01,0.000000e+00,1.998897e+01,2.163430e+01,1.737146e+02
1.140571e+05,1.320105e+00,1.137115e+05,1.316105e+00,9.239368e-01,9.238792e-01,5.970233e-02,3.599912e-08,1.998960e+01,0.000000e+00,1.998960e+01,2.163525e+01,1.736446e+02
1.141571e+05,1.321263e+00,1.138115e+05,1.317263e+00,9.239252e-01,9.238826e-01,5.970593e-02,3.594404e-08,1.999023e+01,0.000000e+00,1.999023e+01,2.163620e+01,1.735746e+02
1.142571e+05,1.322420e+00,1.139115e+05,1.318420e+00,9.239137e-01,9.238859e-01,5.970952e-02,3.588908e-08,1.999085e+01,0.000000e+00,1.999085e+01,2.163715e+01,1.735047e+02
1.143571e+05,1.323578e+00,1.140115e+05,1.319578e+00,9.239022e-01,9.238892e-01,5.971311e-02,3.583423e-08,1.999148e+01,0.000000e+00,1.999148e+01,2.163809e+01,1.734347e+02
1.144571e+05,1.324735e+00,1.141115e+05,1.320735e+00,9.238906e-01,9.238925e-01,5.971669e-02,3.577948e-08,1.999211e+01,0.000000e+00,1.999211e+01,2.163904e+01,1.733647e+02
1.145571e+05,1.325893e+00,1.142115e+05,1.321893e+00,9.238791e-01,9.238958e-01,5.972026e-02,3.572484e-08,1.999274e+01,0.000000e+00,1.999274e+01,2.163999e+01,1.732947e+02
1.146571e+05,1.327050e+00,1.143115e+05,1.323050e+00,9.238676e-01,9.238991e-01,5.972383e-02,3.567031e-08,1.999336e+01,0.000000e+00,1.999336e+01,2.164094e+01,1.732248e+02
1.147571e+05,1.328208e+00,1.144115e+05,1.324208e+00,9.238672e-01,9.239024e-01,5.972740e-02,3.561588e-08,1.999318e+01,0.000000e+00,1.999318e+01,2.164075e+01,1.733162e+02
1.148572e+05,1.329365e+00,1.145116e+05,1.325365e+00,9.238730e-01,9.239057e-01,5.973096e-02,3.556157e-08,1.999255e+01,0.000000e+00,1.999255e+01,2.163994e+01,1.734962e+02
1.149572e+05,1.330523e+00,1.146116e+05,1.326523e+00,9.238787e-01,9.239090e-01,5.973451e-02,3.550736e-08,1.999193e+01,0.000000e+00,1.999193e+01,2.163912e+01,1.736761e+02
1.150572e+05,1.331680e+00,1.147116e+05,1.327680e+00,9.238845e-01,9.239122e-01,5.973806e-02,3.545325e-08,1.999130e+01,0.000000e+00,1.999130e+01,2.163831e+01,1.738560e+02
1.151572e+05,1.332838e+00,1.148116e+05,1.328838e+00,9.238903e-01,9.239155e-01,5.974160e-02,3.539925e-08,1.999067e+01,0.000000e+00,1.999067e+01,2.163750e+01,1.740359e+02
1.152572e+05,1.333995e+00,1.149116e+05,1.329995e+00,9.238960e-01,9.239188e-01,5.974514e-02,3.534536e-08,1.999004e+01,0.000000e+00,1.999004e+01,2.163668e+01,1.742159e+02
1.153572e+05,1.335153e+00,1.150116e+05,1.331153e+00,9.239018e-01,9.239220e-01,5.974867e-02,3.529158e-08,1.998942e+01,0.000000e+00,1.998942e+01,2.163587e+01,1.743958e+02
1.154572e+05,1.336310e+00,1.151116e+05,1.332310e+00,9.239076e-01,9.239253e-01,5.975220e-02,3.523789e-08,1.998879e+01,0.000000e+00,1.998879e+01,2.163505e+01,1.745757e+02
1.155572e+05,1.337468e+00,1.152116e+05,1.333468e+00,9.239133e-01,9.239286e-01,5.975572e-02,3.518432e-08,1.998816e+01,0.000000e+00,1.998816e+01,2.163424e+01,1.747556e+02
1.156572e+05,1.338625e+00,1.153116e+05,1.334625e+00,9.239191e-01,9.239318e-01,5.975924e-02,3.513085e-08,1.998754e+01,0.000000e+00,1.998754e+01,2.163343e+01,1.749356e+02
1.157572e+05,1.339783e+00,1.154116e+05,1.335783e+00,9.239205e-01,9.239351e-01,5.976275e-02,3.507748e-08,1.998731e+01,0.000000e+00,1.998731e+01,2.163315e+01,1.748395e+02
1.158573e+05,1.340941e+00,1.155117e+05,1.336941e+00,9.239194e-01,9.239383e-01,5.976625e-02,3.502422e-08,1.998731e+01,0.000000e+00,1.998731e+01,2.163318e+01,1.745893e+02
1.159573e+05,1.342098e+00,1.156117e+05,1.338098e+00,9.239183e-01,9.239415e-01,5.976975e-02,3.497106e-08,1.998731e+01,0.000000e+00,1.998731e+01,2.163320e+01,1.743392e+02
1.160573e+05,1.343256e+00,1.157117e+05,1.339256e+00,9.239172e-01,9.239448e-01,5.977325e-02,3.491800e-08,1.998731e+01,0.000000e+00,1.998731e+01,2.163323e+01,1.740891e+02
1.161573e+05,1.344413e+00,1.158117e+05,1.340413e+00,9.239161e-01,9.239480e-01,5.977674e-02,3.486505e-08,1.998731e+01,0.000000e+00,1.998731e+01,2.163325e+01,1.738390e+02
1.162573e+05,1.345571e+00,1.159117e+05,1.341571e+00,9.239151e-01,9.239512e-01,5.978022e-02,3.481220e-08,1.998731e+01,0.000000e+00,1.998731e+01,2.163328e+01,1.735889e+02
1.163573e+05,1.346728e+00,1.160117e+05,1.342728e+00,9.239140e-01,9.239544e-01,5.978370e-02,3.475945e-08,1.998731e+01,0.000000e+00,1.998731e+01,2.163330e+01,1.733388e+02
1.164573e+05,1.347886e+00,1.161117e+05,1.343886e+00,9.239129e-01,9.239576e-01,5.978718e-02,3.470681e-08,1.998731e+01,0.000000e+00,1.998731e+01,2.163333e+01,1.730887e+02
1.165573e+05,1.349043e+00,1.162117e+05,1.345043e+00,9.239118e-01,9.239608e-01,5.979064e-02,3.465427e-08,1.998731e+01,0.000000e+00,1.998731e+01,2.163335e+01,1.728386e+02
1.166573e+05,1.350201e+00,1.163117e+05,1.346201e+00,9.239107e-01,9.239640e-01,5.979411e-02,3.460183e-08,1.998731e+01,0.000000e+00,1.998731e+01,2.163338e+01,1.725884e+02
1.167574e+05,1.351358e+00,1.164118e+05,1.347358e+00,9.239027e-01,9.239672e-01,5.979756e-02,3.454949e-08,1.998731e+01,0.000000e+00,1.998731e+01,2.163357e+01,1.725776e+02
1.168574e+05,1.352516e+00,1.165118e+05,1.348516e+00,9.238908e-01,9.239704e-01,5.980102e-02,3.449725e-08,1.998731e+01,0.000000e+00,1.998731e+01,2.163385e+01,1.726977e+02
1.169574e+05,1.353673e+00,1.166118e+05,1.349673e+00,9.238789e-01,9.239736e-01,5.980446e-02,3.444512e-08,1.998731e+01,0.000000e+00,1.998731e+01,2.163412e+01,1.728177e+02
1.170574e+05,1.354831e+00,1.167118e+05,1.350831e+00,9.238670e-01,9.239768e-01,5.980791e-02,3.439308e-08,1.998731e+01,0.000000e+00,1.998731e+01,2.163440e+01,1.729378e+02
1.171574e+05,1.355988e+00,1.168118e+05,1.351988e+00,9.238551e-01,9.239800e-01,5.981134e-02,3.434115e-08,1.998731e+01,0.000000e+00,1.998731e+01,2.163468e+01,1.730578e+02
1.172574e+05,1.357146e+00,1.169118e+05,1.353146e+00,9.238432e-01,9.239831e-01,5.981478e-02,3.428932e-08,1.998731e+01,0.000000e+00,1.998731e+01,2.163496e+01,1.731779e+02
1.173574e+05,1.358303e+00,1.170118e+05,1.354303e+00,9.238313e-01,9.239863e-01,5.981820e-02,3.423758e-08,1.998731e+01,0.000000e+00,1.998731e+01,2.163524e+01,1.732979e+02
1.174574e+05,1.359461e+00,1.171118e+05,1.355461e+00,9.238194e-01,9.239895e-01,5.982162e-02,3.418595e-08,1.998731e+01,0.000000e+00,1.998731e+01,2.163552e+01,1.734180e+02
1.175574e+05,1.360618e+00,1.172118e+05,1.356618e+00,9.238075e-01,9.239926e-01,5.982504e-02,3.413442e-08,1.998731e+01,0.000000e+00,1.998731e+01,2.163580e+01,1.735380e+02
1.176574e+05,1.361776e+00,1.173118e+05,1.357776e+00,9.237956e-01,9.239958e-01,5.982845e-02,3.408298e-08,1.998731e+01,0.000000e+00,1.998731e+01,2.163608e+01,1.736581e+02
1.177575e+05,1.362933e+00,1.174119e+05,1.358933e+00,9.238038e-01,9.239989e-01,5.983186e-02,3.403165e-08,1.998731e+01,0.000000e+00,1.998731e+01,2.163588e+01,1.738107e+02
1.178575e+05,1.364091e+00,1.175119e+05,1.360091e+00,9.238230e-01,9.240020e-01,5.983526e-02,3.398041e-08,1.998731e+01,0.000000e+00,1.998731e+01,2.163543e+01,1.739808e+02
1.179575e+05,1.365249e+00,1.176119e+05,1.361249e+00,9.238421e-01,9.240052e-01,5.983865e-02,3.392927e-08,1.998731e+01,0.000000e+00,1.998731e+01,2.163499e+01,1.741509e+02
1.180575e+05,1.366406e+00,1.177119e+05,1.362406e+00,9.238612e-01,9.240083e-01,5.984205e-02,3.387823e-08,1.998731e+01,0.000000e+00,1.998731e+01,2.163454e+01,1.743209e+02
