Repository: brandonlampe/CS_Data

# Repository for Crushed Salt Data
**Grant No: 456417**

This is a work in progress!

## Repository Content

### Directory Names
A uniform namining structure still in progress, but in general directories are named according to the following:
 - Names contain no spaces, a single underscore "_" will be used as a file name seperator.
 - Files are for the Crushed Salt Project (CSP); therefore, the first three charaters of each file are "CSP".
 - Folders are organized by which frame the test was performed on i.e., A2 or A3.
 - The fifth and sixth charaters of each file name will therefore be "A" followed by the frame number.

File: UNM_WP_HY_175_16/STAGE01/CREEP_FIT/175_16_STAGE01_CREEP_OUT.csv (part 6 of 22)
Analysis by Brandon Lampe, performed on: 2017/02/16 09:26:01
Experimental results below begin at: 2017/02/05 12:11:37
Duration (sec),Duration (day),Elapsed Time (sec),Elapsed Time (day),Interpolated Fractional Density,Fit to Fractional Density,Fit to Volume Strain,Fit to Volume Strain Rate (1/sec),Confining Pressure (MPa),Pore Pressure (MPa),Terzaghi Pressure (MPa),Solid Pressure (MPa),Temperature (C))
1.181575e+05,1.367564e+00,1.178119e+05,1.363564e+00,9.238803e-01,9.240114e-01,5.984543e-02,3.382729e-08,1.998731e+01,0.000000e+00,1.998731e+01,2.163409e+01,1.744910e+02
1.182575e+05,1.368721e+00,1.179119e+05,1.364721e+00,9.238994e-01,9.240146e-01,5.984881e-02,3.377645e-08,1.998731e+01,0.000000e+00,1.998731e+01,2.163364e+01,1.746611e+02
1.183575e+05,1.369879e+00,1.180119e+05,1.365879e+00,9.239185e-01,9.240177e-01,5.985219e-02,3.372570e-08,1.998731e+01,0.000000e+00,1.998731e+01,2.163320e+01,1.748312e+02
1.184575e+05,1.371036e+00,1.181119e+05,1.367036e+00,9.239376e-01,9.240208e-01,5.985556e-02,3.367506e-08,1.998731e+01,0.000000e+00,1.998731e+01,2.163275e+01,1.750012e+02
1.185575e+05,1.372194e+00,1.182119e+05,1.368194e+00,9.239567e-01,9.240239e-01,5.985892e-02,3.362450e-08,1.998731e+01,0.000000e+00,1.998731e+01,2.163230e+01,1.751713e+02
1.186575e+05,1.373351e+00,1.183119e+05,1.369351e+00,9.239759e-01,9.240270e-01,5.986228e-02,3.357405e-08,1.998731e+01,0.000000e+00,1.998731e+01,2.163185e+01,1.753414e+02
1.187576e+05,1.374509e+00,1.184120e+05,1.370509e+00,9.239605e-01,9.240301e-01,5.986564e-02,3.352369e-08,1.998731e+01,0.000000e+00,1.998731e+01,2.163221e+01,1.753148e+02
1.188576e+05,1.375666e+00,1.185120e+05,1.371666e+00,9.239270e-01,9.240332e-01,5.986899e-02,3.347343e-08,1.998731e+01,0.000000e+00,1.998731e+01,2.163300e+01,1.751849e+02
1.189576e+05,1.376824e+00,1.186120e+05,1.372824e+00,9.238935e-01,9.240363e-01,5.987233e-02,3.342327e-08,1.998731e+01,0.000000e+00,1.998731e+01,2.163378e+01,1.750549e+02
1.190576e+05,1.377981e+00,1.187120e+05,1.373981e+00,9.238600e-01,9.240394e-01,5.987567e-02,3.337320e-08,1.998731e+01,0.000000e+00,1.998731e+01,2.163457e+01,1.749250e+02
1.191576e+05,1.379139e+00,1.188120e+05,1.375139e+00,9.238265e-01,9.240425e-01,5.987901e-02,3.332322e-08,1.998731e+01,0.000000e+00,1.998731e+01,2.163535e+01,1.747950e+02
1.192576e+05,1.380296e+00,1.189120e+05,1.376296e+00,9.237930e-01,9.240456e-01,5.988234e-02,3.327334e-08,1.998731e+01,0.000000e+00,1.998731e+01,2.163614e+01,1.746651e+02
1.193576e+05,1.381454e+00,1.190120e+05,1.377454e+00,9.237594e-01,9.240486e-01,5.988566e-02,3.322356e-08,1.998731e+01,0.000000e+00,1.998731e+01,2.163692e+01,1.745351e+02
1.194576e+05,1.382611e+00,1.191120e+05,1.378611e+00,9.237259e-01,9.240517e-01,5.988898e-02,3.317387e-08,1.998731e+01,0.000000e+00,1.998731e+01,2.163771e+01,1.744052e+02
1.195576e+05,1.383769e+00,1.192120e+05,1.379769e+00,9.236924e-01,9.240548e-01,5.989230e-02,3.312428e-08,1.998731e+01,0.000000e+00,1.998731e+01,2.163849e+01,1.742753e+02
1.196576e+05,1.384926e+00,1.193120e+05,1.380926e+00,9.236589e-01,9.240578e-01,5.989561e-02,3.307478e-08,1.998731e+01,0.000000e+00,1.998731e+01,2.163928e+01,1.741453e+02
1.197577e+05,1.386084e+00,1.194121e+05,1.382084e+00,9.236796e-01,9.240609e-01,5.989892e-02,3.302537e-08,1.998731e+01,0.000000e+00,1.998731e+01,2.163879e+01,1.741586e+02
1.198577e+05,1.387241e+00,1.195121e+05,1.383241e+00,9.237294e-01,9.240639e-01,5.990222e-02,3.297606e-08,1.998731e+01,0.000000e+00,1.998731e+01,2.163763e+01,1.742486e+02
1.199577e+05,1.388399e+00,1.196121e+05,1.384399e+00,9.237791e-01,9.240670e-01,5.990551e-02,3.292684e-08,1.998731e+01,0.000000e+00,1.998731e+01,2.163646e+01,1.743385e+02
1.200577e+05,1.389557e+00,1.197121e+05,1.385557e+00,9.238288e-01,9.240700e-01,5.990880e-02,3.287772e-08,1.998731e+01,0.000000e+00,1.998731e+01,2.163530e+01,1.744285e+02
1.201577e+05,1.390714e+00,1.198121e+05,1.386714e+00,9.238785e-01,9.240730e-01,5.991209e-02,3.282869e-08,1.998731e+01,0.000000e+00,1.998731e+01,2.163413e+01,1.745184e+02
1.202577e+05,1.391872e+00,1.199121e+05,1.387872e+00,9.239283e-01,9.240761e-01,5.991537e-02,3.277975e-08,1.998731e+01,0.000000e+00,1.998731e+01,2.163297e+01,1.746084e+02
1.203577e+05,1.393029e+00,1.200121e+05,1.389029e+00,9.239780e-01,9.240791e-01,5.991864e-02,3.273091e-08,1.998731e+01,0.000000e+00,1.998731e+01,2.163180e+01,1.746984e+02
1.204577e+05,1.394187e+00,1.201121e+05,1.390187e+00,9.240277e-01,9.240821e-01,5.992191e-02,3.268215e-08,1.998731e+01,0.000000e+00,1.998731e+01,2.163064e+01,1.747883e+02
1.205577e+05,1.395344e+00,1.202121e+05,1.391344e+00,9.240774e-01,9.240851e-01,5.992518e-02,3.263349e-08,1.998731e+01,0.000000e+00,1.998731e+01,2.162948e+01,1.748783e+02
1.206577e+05,1.396502e+00,1.203121e+05,1.392502e+00,9.241272e-01,9.240882e-01,5.992844e-02,3.258492e-08,1.998731e+01,0.000000e+00,1.998731e+01,2.162831e+01,1.749683e+02
1.207578e+05,1.397659e+00,1.204122e+05,1.393659e+00,9.241442e-01,9.240912e-01,5.993170e-02,3.253645e-08,1.998772e+01,0.000000e+00,1.998772e+01,2.162835e+01,1.750130e+02
1.208578e+05,1.398817e+00,1.205122e+05,1.394817e+00,9.241435e-01,9.240942e-01,5.993495e-02,3.248806e-08,1.998834e+01,0.000000e+00,1.998834e+01,2.162905e+01,1.750330e+02
1.209578e+05,1.399974e+00,1.206122e+05,1.395974e+00,9.241428e-01,9.240972e-01,5.993820e-02,3.243977e-08,1.998897e+01,0.000000e+00,1.998897e+01,2.162974e+01,1.750530e+02
1.210578e+05,1.401132e+00,1.207122e+05,1.397132e+00,9.241421e-01,9.241002e-01,5.994144e-02,3.239157e-08,1.998960e+01,0.000000e+00,1.998960e+01,2.163044e+01,1.750730e+02
1.211578e+05,1.402289e+00,1.208122e+05,1.398289e+00,9.241413e-01,9.241032e-01,5.994468e-02,3.234345e-08,1.999023e+01,0.000000e+00,1.999023e+01,2.163114e+01,1.750930e+02
1.212578e+05,1.403447e+00,1.209122e+05,1.399447e+00,9.241406e-01,9.241061e-01,5.994791e-02,3.229543e-08,1.999086e+01,0.000000e+00,1.999086e+01,2.163183e+01,1.751130e+02
1.213578e+05,1.404604e+00,1.210122e+05,1.400604e+00,9.241399e-01,9.241091e-01,5.995114e-02,3.224750e-08,1.999148e+01,0.000000e+00,1.999148e+01,2.163253e+01,1.751330e+02
1.214578e+05,1.405762e+00,1.211122e+05,1.401762e+00,9.241392e-01,9.241121e-01,5.995436e-02,3.219966e-08,1.999211e+01,0.000000e+00,1.999211e+01,2.163323e+01,1.751530e+02
1.215578e+05,1.406919e+00,1.212122e+05,1.402919e+00,9.241385e-01,9.241151e-01,5.995758e-02,3.215191e-08,1.999274e+01,0.000000e+00,1.999274e+01,2.163392e+01,1.751730e+02
1.216578e+05,1.408077e+00,1.213122e+05,1.404077e+00,9.241377e-01,9.241180e-01,5.996079e-02,3.210425e-08,1.999337e+01,0.000000e+00,1.999337e+01,2.163462e+01,1.751930e+02
1.217579e+05,1.409234e+00,1.214123e+05,1.405234e+00,9.241262e-01,9.241210e-01,5.996400e-02,3.205668e-08,1.999496e+01,0.000000e+00,1.999496e+01,2.163661e+01,1.751870e+02
1.218579e+05,1.410392e+00,1.215123e+05,1.406392e+00,9.241089e-01,9.241240e-01,5.996720e-02,3.200920e-08,1.999706e+01,0.000000e+00,1.999706e+01,2.163929e+01,1.751669e+02
1.219579e+05,1.411549e+00,1.216123e+05,1.407549e+00,9.240916e-01,9.241269e-01,5.997040e-02,3.196180e-08,1.999917e+01,0.000000e+00,1.999917e+01,2.164197e+01,1.751469e+02
1.220579e+05,1.412707e+00,1.217123e+05,1.408707e+00,9.240743e-01,9.241299e-01,5.997359e-02,3.191450e-08,2.000127e+01,0.000000e+00,2.000127e+01,2.164466e+01,1.751269e+02
1.221579e+05,1.413865e+00,1.218123e+05,1.409865e+00,9.240569e-01,9.241328e-01,5.997678e-02,3.186728e-08,2.000338e+01,0.000000e+00,2.000338e+01,2.164734e+01,1.751069e+02
1.222579e+05,1.415022e+00,1.219123e+05,1.411022e+00,9.240396e-01,9.241358e-01,5.997997e-02,3.182016e-08,2.000548e+01,0.000000e+00,2.000548e+01,2.165002e+01,1.750869e+02
1.223579e+05,1.416180e+00,1.220123e+05,1.412180e+00,9.240223e-01,9.241387e-01,5.998315e-02,3.177312e-08,2.000758e+01,0.000000e+00,2.000758e+01,2.165271e+01,1.750669e+02
1.224579e+05,1.417337e+00,1.221123e+05,1.413337e+00,9.240050e-01,9.241416e-01,5.998632e-02,3.172617e-08,2.000969e+01,0.000000e+00,2.000969e+01,2.165539e+01,1.750469e+02
1.225579e+05,1.418495e+00,1.222123e+05,1.414495e+00,9.239877e-01,9.241446e-01,5.998949e-02,3.167930e-08,2.001179e+01,0.000000e+00,2.001179e+01,2.165807e+01,1.750269e+02
1.226579e+05,1.419652e+00,1.223123e+05,1.415652e+00,9.239704e-01,9.241475e-01,5.999266e-02,3.163253e-08,2.001390e+01,0.000000e+00,2.001390e+01,2.166076e+01,1.750069e+02
1.227580e+05,1.420810e+00,1.224124e+05,1.416810e+00,9.239789e-01,9.241504e-01,5.999582e-02,3.158584e-08,2.001324e+01,0.000000e+00,2.001324e+01,2.165985e+01,1.750525e+02
1.228580e+05,1.421967e+00,1.225124e+05,1.417967e+00,9.240009e-01,9.241533e-01,5.999898e-02,3.153924e-08,2.001114e+01,0.000000e+00,2.001114e+01,2.165705e+01,1.751326e+02
1.229580e+05,1.423125e+00,1.226124e+05,1.419125e+00,9.240229e-01,9.241563e-01,6.000213e-02,3.149272e-08,2.000903e+01,0.000000e+00,2.000903e+01,2.165426e+01,1.752126e+02
1.230580e+05,1.424282e+00,1.227124e+05,1.420282e+00,9.240449e-01,9.241592e-01,6.000528e-02,3.144630e-08,2.000693e+01,0.000000e+00,2.000693e+01,2.165147e+01,1.752926e+02
1.231580e+05,1.425440e+00,1.228124e+05,1.421440e+00,9.240669e-01,9.241621e-01,6.000842e-02,3.139996e-08,2.000482e+01,0.000000e+00,2.000482e+01,2.164867e+01,1.753727e+02
1.232580e+05,1.426597e+00,1.229124e+05,1.422597e+00,9.240889e-01,9.241650e-01,6.001156e-02,3.135370e-08,2.000272e+01,0.000000e+00,2.000272e+01,2.164588e+01,1.754527e+02
1.233580e+05,1.427755e+00,1.230124e+05,1.423755e+00,9.241109e-01,9.241679e-01,6.001469e-02,3.130753e-08,2.000061e+01,0.000000e+00,2.000061e+01,2.164309e+01,1.755327e+02
1.234580e+05,1.428912e+00,1.231124e+05,1.424912e+00,9.241329e-01,9.241708e-01,6.001782e-02,3.126145e-08,1.999851e+01,0.000000e+00,1.999851e+01,2.164030e+01,1.756128e+02
1.235580e+05,1.430070e+00,1.232124e+05,1.426070e+00,9.241549e-01,9.241736e-01,6.002094e-02,3.121545e-08,1.999640e+01,0.000000e+00,1.999640e+01,2.163750e+01,1.756928e+02
1.236580e+05,1.431227e+00,1.233124e+05,1.427227e+00,9.241769e-01,9.241765e-01,6.002406e-02,3.116954e-08,1.999430e+01,0.000000e+00,1.999430e+01,2.163471e+01,1.757729e+02
1.237581e+05,1.432385e+00,1.234125e+05,1.428385e+00,9.241746e-01,9.241794e-01,6.002718e-02,3.112371e-08,1.999317e+01,0.000000e+00,1.999317e+01,2.163354e+01,1.756481e+02
1.238581e+05,1.433542e+00,1.235125e+05,1.429542e+00,9.241598e-01,9.241823e-01,6.003029e-02,3.107797e-08,1.999254e+01,0.000000e+00,1.999254e+01,2.163321e+01,1.754182e+02
1.239581e+05,1.434700e+00,1.236125e+05,1.430700e+00,9.241450e-01,9.241851e-01,6.003339e-02,3.103231e-08,1.999192e+01,0.000000e+00,1.999192e+01,2.163288e+01,1.751883e+02
1.240581e+05,1.435857e+00,1.237125e+05,1.431857e+00,9.241303e-01,9.241880e-01,6.003650e-02,3.098674e-08,1.999129e+01,0.000000e+00,1.999129e+01,2.163255e+01,1.749584e+02
1.241581e+05,1.437015e+00,1.238125e+05,1.433015e+00,9.241155e-01,9.241909e-01,6.003959e-02,3.094125e-08,1.999066e+01,0.000000e+00,1.999066e+01,2.163221e+01,1.747285e+02
1.242581e+05,1.438173e+00,1.239125e+05,1.434173e+00,9.241007e-01,9.241937e-01,6.004269e-02,3.089585e-08,1.999004e+01,0.000000e+00,1.999004e+01,2.163188e+01,1.744985e+02
1.243581e+05,1.439330e+00,1.240125e+05,1.435330e+00,9.240859e-01,9.241966e-01,6.004577e-02,3.085053e-08,1.998941e+01,0.000000e+00,1.998941e+01,2.163155e+01,1.742686e+02
1.244581e+05,1.440488e+00,1.241125e+05,1.436488e+00,9.240712e-01,9.241994e-01,6.004886e-02,3.080529e-08,1.998878e+01,0.000000e+00,1.998878e+01,2.163121e+01,1.740387e+02
1.245581e+05,1.441645e+00,1.242125e+05,1.437645e+00,9.240564e-01,9.242023e-01,6.005193e-02,3.076014e-08,1.998815e+01,0.000000e+00,1.998815e+01,2.163088e+01,1.738088e+02
1.246581e+05,1.442803e+00,1.243125e+05,1.438803e+00,9.240416e-01,9.242051e-01,6.005501e-02,3.071507e-08,1.998753e+01,0.000000e+00,1.998753e+01,2.163055e+01,1.735789e+02
1.247582e+05,1.443960e+00,1.244126e+05,1.439960e+00,9.240427e-01,9.242080e-01,6.005808e-02,3.067008e-08,1.998731e+01,0.000000e+00,1.998731e+01,2.163029e+01,1.736116e+02
1.248582e+05,1.445118e+00,1.245126e+05,1.441118e+00,9.240520e-01,9.242108e-01,6.006114e-02,3.062518e-08,1.998731e+01,0.000000e+00,1.998731e+01,2.163007e+01,1.737815e+02
1.249582e+05,1.446275e+00,1.246126e+05,1.442275e+00,9.240614e-01,9.242136e-01,6.006420e-02,3.058036e-08,1.998731e+01,0.000000e+00,1.998731e+01,2.162985e+01,1.739515e+02
1.250582e+05,1.447433e+00,1.247126e+05,1.443433e+00,9.240708e-01,9.242164e-01,6.006726e-02,3.053562e-08,1.998731e+01,0.000000e+00,1.998731e+01,2.162963e+01,1.741214e+02
1.251582e+05,1.448590e+00,1.248126e+05,1.444590e+00,9.240802e-01,9.242193e-01,6.007031e-02,3.049096e-08,1.998731e+01,0.000000e+00,1.998731e+01,2.162941e+01,1.742913e+02
1.252582e+05,1.449748e+00,1.249126e+05,1.445748e+00,9.240895e-01,9.242221e-01,6.007336e-02,3.044639e-08,1.998731e+01,0.000000e+00,1.998731e+01,2.162919e+01,1.744612e+02
1.253582e+05,1.450905e+00,1.250126e+05,1.446905e+00,9.240989e-01,9.242249e-01,6.007640e-02,3.040190e-08,1.998731e+01,0.000000e+00,1.998731e+01,2.162897e+01,1.746312e+02
1.254582e+05,1.452063e+00,1.251126e+05,1.448063e+00,9.241083e-01,9.242277e-01,6.007944e-02,3.035749e-08,1.998731e+01,0.000000e+00,1.998731e+01,2.162875e+01,1.748011e+02
1.255582e+05,1.453220e+00,1.252126e+05,1.449220e+00,9.241176e-01,9.242305e-01,6.008247e-02,3.031316e-08,1.998731e+01,0.000000e+00,1.998731e+01,2.162853e+01,1.749710e+02
1.256582e+05,1.454378e+00,1.253126e+05,1.450378e+00,9.241270e-01,9.242333e-01,6.008550e-02,3.026891e-08,1.998731e+01,0.000000e+00,1.998731e+01,2.162832e+01,1.751410e+02
1.257583e+05,1.455535e+00,1.254127e+05,1.451535e+00,9.241376e-01,9.242361e-01,6.008853e-02,3.022474e-08,1.998731e+01,0.000000e+00,1.998731e+01,2.162807e+01,1.750890e+02
1.258583e+05,1.456693e+00,1.255127e+05,1.452693e+00,9.241488e-01,9.242389e-01,6.009155e-02,3.018066e-08,1.998731e+01,0.000000e+00,1.998731e+01,2.162781e+01,1.749189e+02
1.259583e+05,1.457850e+00,1.256127e+05,1.453850e+00,9.241599e-01,9.242417e-01,6.009456e-02,3.013665e-08,1.998731e+01,0.000000e+00,1.998731e+01,2.162754e+01,1.747489e+02
1.260583e+05,1.459008e+00,1.257127e+05,1.455008e+00,9.241711e-01,9.242445e-01,6.009758e-02,3.009273e-08,1.998731e+01,0.000000e+00,1.998731e+01,2.162728e+01,1.745788e+02
1.261583e+05,1.460165e+00,1.258127e+05,1.456165e+00,9.241823e-01,9.242472e-01,6.010058e-02,3.004888e-08,1.998731e+01,0.000000e+00,1.998731e+01,2.162702e+01,1.744087e+02
1.262583e+05,1.461323e+00,1.259127e+05,1.457323e+00,9.241935e-01,9.242500e-01,6.010359e-02,3.000512e-08,1.998731e+01,0.000000e+00,1.998731e+01,2.162676e+01,1.742386e+02
1.263583e+05,1.462481e+00,1.260127e+05,1.458481e+00,9.242047e-01,9.242528e-01,6.010659e-02,2.996143e-08,1.998731e+01,0.000000e+00,1.998731e+01,2.162650e+01,1.740685e+02
1.264583e+05,1.463638e+00,1.261127e+05,1.459638e+00,9.242159e-01,9.242556e-01,6.010958e-02,2.991783e-08,1.998731e+01,0.000000e+00,1.998731e+01,2.162624e+01,1.738985e+02
1.265583e+05,1.464796e+00,1.262127e+05,1.460796e+00,9.242270e-01,9.242583e-01,6.011257e-02,2.987431e-08,1.998731e+01,0.000000e+00,1.998731e+01,2.162597e+01,1.737284e+02
1.266583e+05,1.465953e+00,1.263127e+05,1.461953e+00,9.242382e-01,9.242611e-01,6.011556e-02,2.983086e-08,1.998731e+01,0.000000e+00,1.998731e+01,2.162571e+01,1.735583e+02
1.267584e+05,1.467111e+00,1.264128e+05,1.463111e+00,9.242444e-01,9.242638e-01,6.011854e-02,2.978749e-08,1.998772e+01,0.000000e+00,1.998772e+01,2.162601e+01,1.736118e+02
1.268584e+05,1.468268e+00,1.265128e+05,1.464268e+00,9.242480e-01,9.242666e-01,6.012151e-02,2.974421e-08,1.998835e+01,0.000000e+00,1.998835e+01,2.162661e+01,1.737818e+02
1.269584e+05,1.469426e+00,1.266128e+05,1.465426e+00,9.242517e-01,9.242693e-01,6.012449e-02,2.970100e-08,1.998898e+01,0.000000e+00,1.998898e+01,2.162720e+01,1.739519e+02
1.270584e+05,1.470583e+00,1.267128e+05,1.466583e+00,9.242553e-01,9.242721e-01,6.012745e-02,2.965787e-08,1.998961e+01,0.000000e+00,1.998961e+01,2.162780e+01,1.741220e+02
1.271584e+05,1.471741e+00,1.268128e+05,1.467741e+00,9.242589e-01,9.242748e-01,6.013042e-02,2.961482e-08,1.999023e+01,0.000000e+00,1.999023e+01,2.162839e+01,1.742921e+02
1.272584e+05,1.472898e+00,1.269128e+05,1.468898e+00,9.242625e-01,9.242776e-01,6.013338e-02,2.957184e-08,1.999086e+01,0.000000e+00,1.999086e+01,2.162899e+01,1.744621e+02
1.273584e+05,1.474056e+00,1.270128e+05,1.470056e+00,9.242661e-01,9.242803e-01,6.013633e-02,2.952895e-08,1.999149e+01,0.000000e+00,1.999149e+01,2.162958e+01,1.746322e+02
1.274584e+05,1.475213e+00,1.271128e+05,1.471213e+00,9.242697e-01,9.242830e-01,6.013928e-02,2.948613e-08,1.999212e+01,0.000000e+00,1.999212e+01,2.163018e+01,1.748023e+02
1.275584e+05,1.476371e+00,1.272128e+05,1.472371e+00,9.242733e-01,9.242857e-01,6.014223e-02,2.944339e-08,1.999275e+01,0.000000e+00,1.999275e+01,2.163077e+01,1.749724e+02
1.276585e+05,1.477528e+00,1.273129e+05,1.473528e+00,9.242769e-01,9.242885e-01,6.014517e-02,2.940073e-08,1.999337e+01,0.000000e+00,1.999337e+01,2.163137e+01,1.751425e+02
1.277585e+05,1.478686e+00,1.274129e+05,1.474686e+00,9.242762e-01,9.242912e-01,6.014811e-02,2.935814e-08,1.999359e+01,0.000000e+00,1.999359e+01,2.163161e+01,1.752397e+02
1.278585e+05,1.479843e+00,1.275129e+05,1.475843e+00,9.242733e-01,9.242939e-01,6.015105e-02,2.931564e-08,1.999359e+01,0.000000e+00,1.999359e+01,2.163168e+01,1.752997e+02
1.279585e+05,1.481001e+00,1.276129e+05,1.477001e+00,9.242704e-01,9.242966e-01,6.015398e-02,2.927321e-08,1.999359e+01,0.000000e+00,1.999359e+01,2.163175e+01,1.753598e+02
1.280585e+05,1.482158e+00,1.277129e+05,1.478158e+00,9.242676e-01,9.242993e-01,6.015690e-02,2.923085e-08,1.999359e+01,0.000000e+00,1.999359e+01,2.163182e+01,1.754198e+02
1.281585e+05,1.483316e+00,1.278129e+05,1.479316e+00,9.242647e-01,9.243020e-01,6.015982e-02,2.918857e-08,1.999359e+01,0.000000e+00,1.999359e+01,2.163188e+01,1.754798e+02
1.282585e+05,1.484474e+00,1.279129e+05,1.480474e+00,9.242618e-01,9.243047e-01,6.016274e-02,2.914637e-08,1.999359e+01,0.000000e+00,1.999359e+01,2.163195e+01,1.755399e+02
1.283585e+05,1.485631e+00,1.280129e+05,1.481631e+00,9.242589e-01,9.243074e-01,6.016565e-02,2.910425e-08,1.999359e+01,0.000000e+00,1.999359e+01,2.163202e+01,1.755999e+02
1.284585e+05,1.486789e+00,1.281129e+05,1.482789e+00,9.242560e-01,9.243101e-01,6.016856e-02,2.906220e-08,1.999359e+01,0.000000e+00,1.999359e+01,2.163209e+01,1.756599e+02
1.285585e+05,1.487946e+00,1.282129e+05,1.483946e+00,9.242531e-01,9.243128e-01,6.017146e-02,2.902022e-08,1.999359e+01,0.000000e+00,1.999359e+01,2.163215e+01,1.757199e+02
1.286586e+05,1.489104e+00,1.283130e+05,1.485104e+00,9.242502e-01,9.243154e-01,6.017437e-02,2.897833e-08,1.999359e+01,0.000000e+00,1.999359e+01,2.163222e+01,1.757800e+02
1.287586e+05,1.490261e+00,1.284130e+05,1.486261e+00,9.242642e-01,9.243181e-01,6.017726e-02,2.893650e-08,1.999317e+01,0.000000e+00,1.999317e+01,2.163144e+01,1.757401e+02
1.288586e+05,1.491419e+00,1.285130e+05,1.487419e+00,9.242865e-01,9.243208e-01,6.018015e-02,2.889476e-08,1.999254e+01,0.000000e+00,1.999254e+01,2.163024e+01,1.756501e+02
1.289586e+05,1.492576e+00,1.286130e+05,1.488576e+00,9.243089e-01,9.243235e-01,6.018304e-02,2.885309e-08,1.999191e+01,0.000000e+00,1.999191e+01,2.162904e+01,1.755601e+02
1.290586e+05,1.493734e+00,1.287130e+05,1.489734e+00,9.243312e-01,9.243261e-01,6.018592e-02,2.881149e-08,1.999129e+01,0.000000e+00,1.999129e+01,2.162784e+01,1.754702e+02
1.291586e+05,1.494891e+00,1.288130e+05,1.490891e+00,9.243536e-01,9.243288e-01,6.018880e-02,2.876997e-08,1.999066e+01,0.000000e+00,1.999066e+01,2.162664e+01,1.753802e+02
1.292586e+05,1.496049e+00,1.289130e+05,1.492049e+00,9.243759e-01,9.243314e-01,6.019168e-02,2.872852e-08,1.999003e+01,0.000000e+00,1.999003e+01,2.162543e+01,1.752903e+02
1.293586e+05,1.497206e+00,1.290130e+05,1.493206e+00,9.243983e-01,9.243341e-01,6.019455e-02,2.868715e-08,1.998940e+01,0.000000e+00,1.998940e+01,2.162423e+01,1.752003e+02
1.294586e+05,1.498364e+00,1.291130e+05,1.494364e+00,9.244207e-01,9.243367e-01,6.019742e-02,2.864585e-08,1.998878e+01,0.000000e+00,1.998878e+01,2.162303e+01,1.751103e+02
1.295586e+05,1.499521e+00,1.292130e+05,1.495521e+00,9.244430e-01,9.243394e-01,6.020028e-02,2.860462e-08,1.998815e+01,0.000000e+00,1.998815e+01,2.162183e+01,1.750204e+02
1.296587e+05,1.500679e+00,1.293131e+05,1.496679e+00,9.244654e-01,9.243420e-01,6.020314e-02,2.856347e-08,1.998752e+01,0.000000e+00,1.998752e+01,2.162063e+01,1.749304e+02
1.297587e+05,1.501836e+00,1.294131e+05,1.497836e+00,9.244813e-01,9.243447e-01,6.020599e-02,2.852239e-08,1.998773e+01,0.000000e+00,1.998773e+01,2.162048e+01,1.749132e+02
1.298587e+05,1.502994e+00,1.295131e+05,1.498994e+00,9.244939e-01,9.243473e-01,6.020884e-02,2.848139e-08,1.998835e+01,0.000000e+00,1.998835e+01,2.162086e+01,1.749332e+02
1.299587e+05,1.504151e+00,1.296131e+05,1.500151e+00,9.245065e-01,9.243499e-01,6.021169e-02,2.844046e-08,1.998898e+01,0.000000e+00,1.998898e+01,2.162124e+01,1.749532e+02
1.300587e+05,1.505309e+00,1.297131e+05,1.501309e+00,9.245191e-01,9.243526e-01,6.021453e-02,2.839960e-08,1.998961e+01,0.000000e+00,1.998961e+01,2.162163e+01,1.749732e+02
1.301587e+05,1.506466e+00,1.298131e+05,1.502466e+00,9.245318e-01,9.243552e-01,6.021737e-02,2.835882e-08,1.999023e+01,0.000000e+00,1.999023e+01,2.162201e+01,1.749932e+02
1.302587e+05,1.507624e+00,1.299131e+05,1.503624e+00,9.245444e-01,9.243578e-01,6.022020e-02,2.831811e-08,1.999086e+01,0.000000e+00,1.999086e+01,2.162239e+01,1.750132e+02
1.303587e+05,1.508782e+00,1.300131e+05,1.504782e+00,9.245570e-01,9.243604e-01,6.022303e-02,2.827747e-08,1.999149e+01,0.000000e+00,1.999149e+01,2.162278e+01,1.750332e+02
1.304587e+05,1.509939e+00,1.301131e+05,1.505939e+00,9.245696e-01,9.243630e-01,6.022586e-02,2.823690e-08,1.999212e+01,0.000000e+00,1.999212e+01,2.162316e+01,1.750532e+02
1.305587e+05,1.511097e+00,1.302131e+05,1.507097e+00,9.245823e-01,9.243656e-01,6.022868e-02,2.819641e-08,1.999274e+01,0.000000e+00,1.999274e+01,2.162354e+01,1.750732e+02
1.306588e+05,1.512254e+00,1.303132e+05,1.508254e+00,9.245949e-01,9.243682e-01,6.023150e-02,2.815599e-08,1.999337e+01,0.000000e+00,1.999337e+01,2.162393e+01,1.750932e+02
1.307588e+05,1.513412e+00,1.304132e+05,1.509412e+00,9.245812e-01,9.243709e-01,6.023431e-02,2.811564e-08,1.999317e+01,0.000000e+00,1.999317e+01,2.162403e+01,1.750474e+02
1.308588e+05,1.514569e+00,1.305132e+05,1.510569e+00,9.245538e-01,9.243734e-01,6.023712e-02,2.807536e-08,1.999255e+01,0.000000e+00,1.999255e+01,2.162400e+01,1.749674e+02
1.309588e+05,1.515727e+00,1.306132e+05,1.511727e+00,9.245264e-01,9.243760e-01,6.023993e-02,2.803515e-08,1.999192e+01,0.000000e+00,1.999192e+01,2.162396e+01,1.748874e+02
1.310588e+05,1.516884e+00,1.307132e+05,1.512884e+00,9.244989e-01,9.243786e-01,6.024273e-02,2.799502e-08,1.999129e+01,0.000000e+00,1.999129e+01,2.162392e+01,1.748075e+02
1.311588e+05,1.518042e+00,1.308132e+05,1.514042e+00,9.244715e-01,9.243812e-01,6.024553e-02,2.795495e-08,1.999066e+01,0.000000e+00,1.999066e+01,2.162388e+01,1.747275e+02
1.312588e+05,1.519199e+00,1.309132e+05,1.515199e+00,9.244441e-01,9.243838e-01,6.024832e-02,2.791496e-08,1.999004e+01,0.000000e+00,1.999004e+01,2.162385e+01,1.746475e+02
1.313588e+05,1.520357e+00,1.310132e+05,1.516357e+00,9.244167e-01,9.243864e-01,6.025111e-02,2.787504e-08,1.998941e+01,0.000000e+00,1.998941e+01,2.162381e+01,1.745676e+02
1.314588e+05,1.521514e+00,1.311132e+05,1.517514e+00,9.243893e-01,9.243890e-01,6.025390e-02,2.783519e-08,1.998878e+01,0.000000e+00,1.998878e+01,2.162377e+01,1.744876e+02
1.315588e+05,1.522672e+00,1.312132e+05,1.518672e+00,9.243619e-01,9.243915e-01,6.025668e-02,2.779541e-08,1.998815e+01,0.000000e+00,1.998815e+01,2.162373e+01,1.744076e+02
1.316589e+05,1.523829e+00,1.313133e+05,1.519829e+00,9.243345e-01,9.243941e-01,6.025946e-02,2.775570e-08,1.998753e+01,0.000000e+00,1.998753e+01,2.162370e+01,1.743277e+02
1.317589e+05,1.524987e+00,1.314133e+05,1.520987e+00,9.243413e-01,9.243967e-01,6.026223e-02,2.771606e-08,1.998731e+01,0.000000e+00,1.998731e+01,2.162330e+01,1.743524e+02
1.318589e+05,1.526144e+00,1.315133e+05,1.522144e+00,9.243662e-01,9.243992e-01,6.026500e-02,2.767649e-08,1.998731e+01,0.000000e+00,1.998731e+01,2.162272e+01,1.744325e+02
1.319589e+05,1.527302e+00,1.316133e+05,1.523302e+00,9.243912e-01,9.244018e-01,6.026777e-02,2.763699e-08,1.998731e+01,0.000000e+00,1.998731e+01,2.162213e+01,1.745126e+02
1.320589e+05,1.528459e+00,1.317133e+05,1.524459e+00,9.244161e-01,9.244043e-01,6.027053e-02,2.759756e-08,1.998731e+01,0.000000e+00,1.998731e+01,2.162155e+01,1.745927e+02
1.321589e+05,1.529617e+00,1.318133e+05,1.525617e+00,9.244410e-01,9.244069e-01,6.027329e-02,2.755820e-08,1.998731e+01,0.000000e+00,1.998731e+01,2.162097e+01,1.746728e+02
1.322589e+05,1.530774e+00,1.319133e+05,1.526774e+00,9.244659e-01,9.244094e-01,6.027604e-02,2.751891e-08,1.998731e+01,0.000000e+00,1.998731e+01,2.162039e+01,1.747529e+02
1.323589e+05,1.531932e+00,1.320133e+05,1.527932e+00,9.244909e-01,9.244120e-01,6.027879e-02,2.747969e-08,1.998731e+01,0.000000e+00,1.998731e+01,2.161980e+01,1.748330e+02
1.324589e+05,1.533090e+00,1.321133e+05,1.529090e+00,9.245158e-01,9.244145e-01,6.028154e-02,2.744054e-08,1.998731e+01,0.000000e+00,1.998731e+01,2.161922e+01,1.749131e+02
1.325589e+05,1.534247e+00,1.322133e+05,1.530247e+00,9.245407e-01,9.244170e-01,6.028428e-02,2.740146e-08,1.998731e+01,0.000000e+00,1.998731e+01,2.161864e+01,1.749932e+02
1.326590e+05,1.535405e+00,1.323134e+05,1.531405e+00,9.245656e-01,9.244196e-01,6.028702e-02,2.736245e-08,1.998731e+01,0.000000e+00,1.998731e+01,2.161805e+01,1.750733e+02
1.327590e+05,1.536562e+00,1.324134e+05,1.532562e+00,9.245595e-01,9.244221e-01,6.028975e-02,2.732350e-08,1.998731e+01,0.000000e+00,1.998731e+01,2.161820e+01,1.751200e+02
1.328590e+05,1.537720e+00,1.325134e+05,1.533720e+00,9.245379e-01,9.244246e-01,6.029248e-02,2.728463e-08,1.998731e+01,0.000000e+00,1.998731e+01,2.161870e+01,1.751500e+02
1.329590e+05,1.538877e+00,1.326134e+05,1.534877e+00,9.245162e-01,9.244271e-01,6.029521e-02,2.724582e-08,1.998731e+01,0.000000e+00,1.998731e+01,2.161921e+01,1.751800e+02
1.330590e+05,1.540035e+00,1.327134e+05,1.536035e+00,9.244946e-01,9.244297e-01,6.029793e-02,2.720708e-08,1.998731e+01,0.000000e+00,1.998731e+01,2.161972e+01,1.752100e+02
1.331590e+05,1.541192e+00,1.328134e+05,1.537192e+00,9.244730e-01,9.244322e-01,6.030065e-02,2.716841e-08,1.998731e+01,0.000000e+00,1.998731e+01,2.162022e+01,1.752400e+02
1.332590e+05,1.542350e+00,1.329134e+05,1.538350e+00,9.244513e-01,9.244347e-01,6.030337e-02,2.712980e-08,1.998731e+01,0.000000e+00,1.998731e+01,2.162073e+01,1.752699e+02
1.333590e+05,1.543507e+00,1.330134e+05,1.539507e+00,9.244297e-01,9.244372e-01,6.030608e-02,2.709127e-08,1.998731e+01,0.000000e+00,1.998731e+01,2.162123e+01,1.752999e+02
1.334590e+05,1.544665e+00,1.331134e+05,1.540665e+00,9.244080e-01,9.244397e-01,6.030879e-02,2.705280e-08,1.998731e+01,0.000000e+00,1.998731e+01,2.162174e+01,1.753299e+02
1.335590e+05,1.545822e+00,1.332134e+05,1.541822e+00,9.243864e-01,9.244422e-01,6.031149e-02,2.701440e-08,1.998731e+01,0.000000e+00,1.998731e+01,2.162225e+01,1.753599e+02
1.336591e+05,1.546980e+00,1.333135e+05,1.542980e+00,9.243648e-01,9.244447e-01,6.031419e-02,2.697607e-08,1.998731e+01,0.000000e+00,1.998731e+01,2.162275e+01,1.753899e+02
1.337591e+05,1.548137e+00,1.334135e+05,1.544137e+00,9.243678e-01,9.244472e-01,6.031689e-02,2.693780e-08,1.998731e+01,0.000000e+00,1.998731e+01,2.162268e+01,1.754000e+02
1.338591e+05,1.549295e+00,1.335135e+05,1.545295e+00,9.243833e-01,9.244497e-01,6.031958e-02,2.689960e-08,1.998731e+01,0.000000e+00,1.998731e+01,2.162232e+01,1.754000e+02
1.339591e+05,1.550452e+00,1.336135e+05,1.546452e+00,9.243988e-01,9.244522e-01,6.032227e-02,2.686147e-08,1.998731e+01,0.000000e+00,1.998731e+01,2.162196e+01,1.754000e+02
1.340591e+05,1.551610e+00,1.337135e+05,1.547610e+00,9.244143e-01,9.244546e-01,6.032495e-02,2.682340e-08,1.998731e+01,0.000000e+00,1.998731e+01,2.162159e+01,1.754000e+02
1.341591e+05,1.552767e+00,1.338135e+05,1.548767e+00,9.244298e-01,9.244571e-01,6.032763e-02,2.678540e-08,1.998731e+01,0.000000e+00,1.998731e+01,2.162123e+01,1.754000e+02
1.342591e+05,1.553925e+00,1.339135e+05,1.549925e+00,9.244454e-01,9.244596e-01,6.033031e-02,2.674747e-08,1.998731e+01,0.000000e+00,1.998731e+01,2.162087e+01,1.754000e+02
1.343591e+05,1.555082e+00,1.340135e+05,1.551082e+00,9.244609e-01,9.244621e-01,6.033298e-02,2.670960e-08,1.998731e+01,0.000000e+00,1.998731e+01,2.162050e+01,1.754000e+02
1.344591e+05,1.556240e+00,1.341135e+05,1.552240e+00,9.244764e-01,9.244645e-01,6.033565e-02,2.667180e-08,1.998731e+01,0.000000e+00,1.998731e+01,2.162014e+01,1.754000e+02
1.345591e+05,1.557398e+00,1.342135e+05,1.553398e+00,9.244919e-01,9.244670e-01,6.033832e-02,2.663407e-08,1.998731e+01,0.000000e+00,1.998731e+01,2.161978e+01,1.754000e+02
1.346592e+05,1.558555e+00,1.343136e+05,1.554555e+00,9.245074e-01,9.244695e-01,6.034098e-02,2.659640e-08,1.998731e+01,0.000000e+00,1.998731e+01,2.161942e+01,1.754000e+02
1.347592e+05,1.559713e+00,1.344136e+05,1.555713e+00,9.245073e-01,9.244719e-01,6.034364e-02,2.655880e-08,1.998857e+01,0.000000e+00,1.998857e+01,2.162078e+01,1.754400e+02
1.348592e+05,1.560870e+00,1.345136e+05,1.556870e+00,9.244994e-01,9.244744e-01,6.034629e-02,2.652126e-08,1.999046e+01,0.000000e+00,1.999046e+01,2.162301e+01,1.755000e+02
1.349592e+05,1.562028e+00,1.346136e+05,1.558028e+00,9.244914e-01,9.244768e-01,6.034894e-02,2.648379e-08,1.999235e+01,0.000000e+00,1.999235e+01,2.162524e+01,1.755600e+02
1.350592e+05,1.563185e+00,1.347136e+05,1.559185e+00,9.244835e-01,9.244793e-01,6.035159e-02,2.644638e-08,1.999424e+01,0.000000e+00,1.999424e+01,2.162747e+01,1.756200e+02
1.351592e+05,1.564343e+00,1.348136e+05,1.560343e+00,9.244756e-01,9.244817e-01,6.035423e-02,2.640904e-08,1.999613e+01,0.000000e+00,1.999613e+01,2.162970e+01,1.756799e+02
1.352592e+05,1.565500e+00,1.349136e+05,1.561500e+00,9.244676e-01,9.244841e-01,6.035687e-02,2.637176e-08,1.999802e+01,0.000000e+00,1.999802e+01,2.163193e+01,1.757399e+02
1.353592e+05,1.566658e+00,1.350136e+05,1.562658e+00,9.244597e-01,9.244866e-01,6.035951e-02,2.633455e-08,1.999990e+01,0.000000e+00,1.999990e+01,2.163415e+01,1.757999e+02
1.354592e+05,1.567815e+00,1.351136e+05,1.563815e+00,9.244518e-01,9.244890e-01,6.036214e-02,2.629740e-08,2.000179e+01,0.000000e+00,2.000179e+01,2.163638e+01,1.758599e+02
1.355592e+05,1.568973e+00,1.352136e+05,1.564973e+00,9.244438e-01,9.244914e-01,6.036477e-02,2.626032e-08,2.000368e+01,0.000000e+00,2.000368e+01,2.163861e+01,1.759198e+02
1.356593e+05,1.570130e+00,1.353137e+05,1.566130e+00,9.244359e-01,9.244939e-01,6.036739e-02,2.622330e-08,2.000557e+01,0.000000e+00,2.000557e+01,2.164084e+01,1.759798e+02
1.357593e+05,1.571288e+00,1.354137e+05,1.567288e+00,9.244328e-01,9.244963e-01,6.037001e-02,2.618634e-08,2.000537e+01,0.000000e+00,2.000537e+01,2.164070e+01,1.759801e+02
1.358593e+05,1.572445e+00,1.355137e+05,1.568445e+00,9.244320e-01,9.244987e-01,6.037263e-02,2.614945e-08,2.000411e+01,0.000000e+00,2.000411e+01,2.163935e+01,1.759501e+02
1.359593e+05,1.573603e+00,1.356137e+05,1.569603e+00,9.244313e-01,9.245011e-01,6.037524e-02,2.611262e-08,2.000285e+01,0.000000e+00,2.000285e+01,2.163800e+01,1.759201e+02
1.360593e+05,1.574760e+00,1.357137e+05,1.570760e+00,9.244306e-01,9.245035e-01,6.037785e-02,2.607586e-08,2.000159e+01,0.000000e+00,2.000159e+01,2.163665e+01,1.758901e+02
1.361593e+05,1.575918e+00,1.358137e+05,1.571918e+00,9.244299e-01,9.245060e-01,6.038046e-02,2.603916e-08,2.000032e+01,0.000000e+00,2.000032e+01,2.163531e+01,1.758602e+02
1.362593e+05,1.577075e+00,1.359137e+05,1.573075e+00,9.244292e-01,9.245084e-01,6.038306e-02,2.600252e-08,1.999906e+01,0.000000e+00,1.999906e+01,2.163396e+01,1.758302e+02
1.363593e+05,1.578233e+00,1.360137e+05,1.574233e+00,9.244284e-01,9.245108e-01,6.038566e-02,2.596595e-08,1.999780e+01,0.000000e+00,1.999780e+01,2.163261e+01,1.758002e+02
1.364593e+05,1.579390e+00,1.361137e+05,1.575390e+00,9.244277e-01,9.245132e-01,6.038825e-02,2.592944e-08,1.999654e+01,0.000000e+00,1.999654e+01,2.163126e+01,1.757702e+02
1.365593e+05,1.580548e+00,1.362137e+05,1.576548e+00,9.244270e-01,9.245156e-01,6.039085e-02,2.589299e-08,1.999528e+01,0.000000e+00,1.999528e+01,2.162992e+01,1.757402e+02
1.366594e+05,1.581706e+00,1.363138e+05,1.577706e+00,9.244263e-01,9.245179e-01,6.039343e-02,2.585661e-08,1.999402e+01,0.000000e+00,1.999402e+01,2.162857e+01,1.757102e+02
1.367594e+05,1.582863e+00,1.364138e+05,1.578863e+00,9.244427e-01,9.245203e-01,6.039602e-02,2.582029e-08,1.999317e+01,0.000000e+00,1.999317e+01,2.162727e+01,1.756802e+02
1.368594e+05,1.584021e+00,1.365138e+05,1.580021e+00,9.244680e-01,9.245227e-01,6.039860e-02,2.578403e-08,1.999254e+01,0.000000e+00,1.999254e+01,2.162600e+01,1.756502e+02
1.369594e+05,1.585178e+00,1.366138e+05,1.581178e+00,9.244933e-01,9.245251e-01,6.040117e-02,2.574783e-08,1.999192e+01,0.000000e+00,1.999192e+01,2.162473e+01,1.756201e+02
1.370594e+05,1.586336e+00,1.367138e+05,1.582336e+00,9.245186e-01,9.245275e-01,6.040375e-02,2.571170e-08,1.999129e+01,0.000000e+00,1.999129e+01,2.162346e+01,1.755901e+02
1.371594e+05,1.587493e+00,1.368138e+05,1.583493e+00,9.245439e-01,9.245299e-01,6.040632e-02,2.567563e-08,1.999066e+01,0.000000e+00,1.999066e+01,2.162219e+01,1.755600e+02
1.372594e+05,1.588651e+00,1.369138e+05,1.584651e+00,9.245691e-01,9.245322e-01,6.040888e-02,2.563962e-08,1.999003e+01,0.000000e+00,1.999003e+01,2.162091e+01,1.755300e+02
1.373594e+05,1.589808e+00,1.370138e+05,1.585808e+00,9.245944e-01,9.245346e-01,6.041145e-02,2.560367e-08,1.998940e+01,0.000000e+00,1.998940e+01,2.161964e+01,1.755000e+02
1.374594e+05,1.590966e+00,1.371138e+05,1.586966e+00,9.246197e-01,9.245370e-01,6.041400e-02,2.556779e-08,1.998877e+01,0.000000e+00,1.998877e+01,2.161837e+01,1.754699e+02
1.375594e+05,1.592123e+00,1.372138e+05,1.588123e+00,9.246450e-01,9.245393e-01,6.041656e-02,2.553196e-08,1.998814e+01,0.000000e+00,1.998814e+01,2.161710e+01,1.754399e+02
1.376595e+05,1.593281e+00,1.373139e+05,1.589281e+00,9.246703e-01,9.245417e-01,6.041911e-02,2.549620e-08,1.998752e+01,0.000000e+00,1.998752e+01,2.161583e+01,1.754098e+02
1.377595e+05,1.594438e+00,1.374139e+05,1.590438e+00,9.246830e-01,9.245440e-01,6.042166e-02,2.546050e-08,1.998731e+01,0.000000e+00,1.998731e+01,2.161531e+01,1.754202e+02
1.378595e+05,1.595596e+00,1.375139e+05,1.591596e+00,9.246894e-01,9.245464e-01,6.042420e-02,2.542486e-08,1.998731e+01,0.000000e+00,1.998731e+01,2.161516e+01,1.754502e+02
1.379595e+05,1.596753e+00,1.376139e+05,1.592753e+00,9.246959e-01,9.245487e-01,6.042675e-02,2.538928e-08,1.998731e+01,0.000000e+00,1.998731e+01,2.161501e+01,1.754801e+02
1.380595e+05,1.597911e+00,1.377139e+05,1.593911e+00,9.247024e-01,9.245511e-01,6.042928e-02,2.535376e-08,1.998731e+01,0.000000e+00,1.998731e+01,2.161486e+01,1.755101e+02
1.381595e+05,1.599068e+00,1.378139e+05,1.595068e+00,9.247089e-01,9.245534e-01,6.043182e-02,2.531830e-08,1.998731e+01,0.000000e+00,1.998731e+01,2.161470e+01,1.755401e+02
1.382595e+05,1.600226e+00,1.379139e+05,1.596226e+00,9.247154e-01,9.245558e-01,6.043435e-02,2.528290e-08,1.998731e+01,0.000000e+00,1.998731e+01,2.161455e+01,1.755701e+02
1.383595e+05,1.601383e+00,1.380139e+05,1.597383e+00,9.247219e-01,9.245581e-01,6.043687e-02,2.524757e-08,1.998731e+01,0.000000e+00,1.998731e+01,2.161440e+01,1.756001e+02
1.384595e+05,1.602541e+00,1.381139e+05,1.598541e+00,9.247284e-01,9.245604e-01,6.043940e-02,2.521229e-08,1.998731e+01,0.000000e+00,1.998731e+01,2.161425e+01,1.756301e+02
1.385596e+05,1.603699e+00,1.382140e+05,1.599699e+00,9.247349e-01,9.245628e-01,6.044192e-02,2.517707e-08,1.998731e+01,0.000000e+00,1.998731e+01,2.161410e+01,1.756601e+02
1.386596e+05,1.604856e+00,1.383140e+05,1.600856e+00,9.247414e-01,9.245651e-01,6.044443e-02,2.514192e-08,1.998731e+01,0.000000e+00,1.998731e+01,2.161395e+01,1.756901e+02
1.387596e+05,1.606014e+00,1.384140e+05,1.602014e+00,9.247407e-01,9.245674e-01,6.044695e-02,2.510682e-08,1.998731e+01,0.000000e+00,1.998731e+01,2.161396e+01,1.755863e+02
1.388596e+05,1.607171e+00,1.385140e+05,1.603171e+00,9.247363e-01,9.245697e-01,6.044945e-02,2.507179e-08,1.998731e+01,0.000000e+00,1.998731e+01,2.161406e+01,1.754163e+02
1.389596e+05,1.608329e+00,1.386140e+05,1.604329e+00,9.247320e-01,9.245721e-01,6.045196e-02,2.503681e-08,1.998731e+01,0.000000e+00,1.998731e+01,2.161417e+01,1.752462e+02
1.390596e+05,1.609486e+00,1.387140e+05,1.605486e+00,9.247277e-01,9.245744e-01,6.045446e-02,2.500190e-08,1.998731e+01,0.000000e+00,1.998731e+01,2.161427e+01,1.750761e+02
1.391596e+05,1.610644e+00,1.388140e+05,1.606644e+00,9.247233e-01,9.245767e-01,6.045696e-02,2.496704e-08,1.998731e+01,0.000000e+00,1.998731e+01,2.161437e+01,1.749060e+02
1.392596e+05,1.611801e+00,1.389140e+05,1.607801e+00,9.247190e-01,9.245790e-01,6.045946e-02,2.493224e-08,1.998731e+01,0.000000e+00,1.998731e+01,2.161447e+01,1.747360e+02
1.393596e+05,1.612959e+00,1.390140e+05,1.608959e+00,9.247147e-01,9.245813e-01,6.046195e-02,2.489750e-08,1.998731e+01,0.000000e+00,1.998731e+01,2.161457e+01,1.745659e+02
1.394596e+05,1.614116e+00,1.391140e+05,1.610116e+00,9.247103e-01,9.245836e-01,6.046444e-02,2.486282e-08,1.998731e+01,0.000000e+00,1.998731e+01,2.161467e+01,1.743958e+02
1.395597e+05,1.615274e+00,1.392141e+05,1.611274e+00,9.247060e-01,9.245859e-01,6.046692e-02,2.482820e-08,1.998731e+01,0.000000e+00,1.998731e+01,2.161477e+01,1.742257e+02
1.396597e+05,1.616431e+00,1.393141e+05,1.612431e+00,9.247017e-01,9.245882e-01,6.046940e-02,2.479364e-08,1.998731e+01,0.000000e+00,1.998731e+01,2.161487e+01,1.740556e+02
1.397597e+05,1.617589e+00,1.394141e+05,1.613589e+00,9.247075e-01,9.245905e-01,6.047188e-02,2.475914e-08,1.998731e+01,0.000000e+00,1.998731e+01,2.161474e+01,1.740739e+02
1.398597e+05,1.618746e+00,1.395141e+05,1.614746e+00,9.247183e-01,9.245928e-01,6.047435e-02,2.472469e-08,1.998731e+01,0.000000e+00,1.998731e+01,2.161448e+01,1.741838e+02
1.399597e+05,1.619904e+00,1.396141e+05,1.615904e+00,9.247291e-01,9.245950e-01,6.047683e-02,2.469031e-08,1.998731e+01,0.000000e+00,1.998731e+01,2.161423e+01,1.742936e+02
1.400597e+05,1.621061e+00,1.397141e+05,1.617061e+00,9.247400e-01,9.245973e-01,6.047929e-02,2.465598e-08,1.998731e+01,0.000000e+00,1.998731e+01,2.161398e+01,1.744035e+02
1.401597e+05,1.622219e+00,1.398141e+05,1.618219e+00,9.247508e-01,9.245996e-01,6.048176e-02,2.462171e-08,1.998731e+01,0.000000e+00,1.998731e+01,2.161373e+01,1.745134e+02
1.402597e+05,1.623376e+00,1.399141e+05,1.619376e+00,9.247616e-01,9.246019e-01,6.048422e-02,2.458750e-08,1.998731e+01,0.000000e+00,1.998731e+01,2.161347e+01,1.746232e+02
1.403597e+05,1.624534e+00,1.400141e+05,1.620534e+00,9.247724e-01,9.246042e-01,6.048668e-02,2.455334e-08,1.998731e+01,0.000000e+00,1.998731e+01,2.161322e+01,1.747331e+02
1.404597e+05,1.625691e+00,1.401141e+05,1.621691e+00,9.247832e-01,9.246064e-01,6.048913e-02,2.451925e-08,1.998731e+01,0.000000e+00,1.998731e+01,2.161297e+01,1.748429e+02
1.405598e+05,1.626849e+00,1.402142e+05,1.622849e+00,9.247940e-01,9.246087e-01,6.049158e-02,2.448521e-08,1.998731e+01,0.000000e+00,1.998731e+01,2.161272e+01,1.749528e+02
1.406598e+05,1.628007e+00,1.403142e+05,1.624007e+00,9.248048e-01,9.246110e-01,6.049403e-02,2.445123e-08,1.998731e+01,0.000000e+00,1.998731e+01,2.161246e+01,1.750627e+02
1.407598e+05,1.629164e+00,1.404142e+05,1.625164e+00,9.248011e-01,9.246132e-01,6.049647e-02,2.441731e-08,1.998731e+01,0.000000e+00,1.998731e+01,2.161255e+01,1.751198e+02
1.408598e+05,1.630322e+00,1.405142e+05,1.626322e+00,9.247899e-01,9.246155e-01,6.049891e-02,2.438344e-08,1.998731e+01,0.000000e+00,1.998731e+01,2.161281e+01,1.751498e+02
1.409598e+05,1.631479e+00,1.406142e+05,1.627479e+00,9.247787e-01,9.246177e-01,6.050135e-02,2.434963e-08,1.998731e+01,0.000000e+00,1.998731e+01,2.161307e+01,1.751798e+02
1.410598e+05,1.632637e+00,1.407142e+05,1.628637e+00,9.247675e-01,9.246200e-01,6.050378e-02,2.431588e-08,1.998731e+01,0.000000e+00,1.998731e+01,2.161333e+01,1.752099e+02
1.411598e+05,1.633794e+00,1.408142e+05,1.629794e+00,9.247564e-01,9.246222e-01,6.050621e-02,2.428219e-08,1.998731e+01,0.000000e+00,1.998731e+01,2.161360e+01,1.752399e+02
1.412598e+05,1.634952e+00,1.409142e+05,1.630952e+00,9.247452e-01,9.246245e-01,6.050864e-02,2.424855e-08,1.998731e+01,0.000000e+00,1.998731e+01,2.161386e+01,1.752699e+02
1.413598e+05,1.636109e+00,1.410142e+05,1.632109e+00,9.247340e-01,9.246267e-01,6.051106e-02,2.421497e-08,1.998731e+01,0.000000e+00,1.998731e+01,2.161412e+01,1.752999e+02
1.414598e+05,1.637267e+00,1.411142e+05,1.633267e+00,9.247228e-01,9.246289e-01,6.051348e-02,2.418144e-08,1.998731e+01,0.000000e+00,1.998731e+01,2.161438e+01,1.753299e+02
1.415599e+05,1.638424e+00,1.412143e+05,1.634424e+00,9.247116e-01,9.246312e-01,6.051590e-02,2.414797e-08,1.998731e+01,0.000000e+00,1.998731e+01,2.161464e+01,1.753599e+02
1.416599e+05,1.639582e+00,1.413143e+05,1.635582e+00,9.247004e-01,9.246334e-01,6.051831e-02,2.411456e-08,1.998731e+01,0.000000e+00,1.998731e+01,2.161490e+01,1.753899e+02
