Repository: brandonlampe/CS_Data

# Repository for Crushed Salt Data
**Grant No: 456417**

This is a work in progress!

## Repository Content

### Directory Names
A uniform namining structure still in progress, but in general directories are named according to the following:
 - Names contain no spaces, a single underscore "_" will be used as a file name seperator.
 - Files are for the Crushed Salt Project (CSP); therefore, the first three charaters of each file are "CSP".
 - Folders are organized by which frame the test was performed on i.e., A2 or A3.
 - The fifth and sixth charaters of each file name will therefore be "A" followed by the frame number.

File: UNM_WP_HY_175_16/STAGE01/CREEP_FIT/175_16_STAGE01_CREEP_OUT.csv (part 7 of 22)
Analysis by Brandon Lampe, performed on: 2017/02/16 09:26:01
Experimental results below begin at: 2017/02/05 12:11:37
Duration (sec),Duration (day),Elapsed Time (sec),Elapsed Time (day),Interpolated Fractional Density,Fit to Fractional Density,Fit to Volume Strain,Fit to Volume Strain Rate (1/sec),Confining Pressure (MPa),Pore Pressure (MPa),Terzaghi Pressure (MPa),Solid Pressure (MPa),Temperature (C))
1.417599e+05,1.640739e+00,1.414143e+05,1.636739e+00,9.246995e-01,9.246356e-01,6.052072e-02,2.408120e-08,1.998773e+01,0.000000e+00,1.998773e+01,2.161538e+01,1.754000e+02
1.418599e+05,1.641897e+00,1.415143e+05,1.637897e+00,9.247039e-01,9.246379e-01,6.052313e-02,2.404790e-08,1.998836e+01,0.000000e+00,1.998836e+01,2.161595e+01,1.754000e+02
1.419599e+05,1.643054e+00,1.416143e+05,1.639054e+00,9.247082e-01,9.246401e-01,6.052553e-02,2.401466e-08,1.998898e+01,0.000000e+00,1.998898e+01,2.161653e+01,1.754000e+02
1.420599e+05,1.644212e+00,1.417143e+05,1.640212e+00,9.247125e-01,9.246423e-01,6.052793e-02,2.398147e-08,1.998961e+01,0.000000e+00,1.998961e+01,2.161711e+01,1.754000e+02
1.421599e+05,1.645369e+00,1.418143e+05,1.641369e+00,9.247169e-01,9.246445e-01,6.053033e-02,2.394834e-08,1.999024e+01,0.000000e+00,1.999024e+01,2.161769e+01,1.754000e+02
1.422599e+05,1.646527e+00,1.419143e+05,1.642527e+00,9.247212e-01,9.246467e-01,6.053272e-02,2.391526e-08,1.999087e+01,0.000000e+00,1.999087e+01,2.161827e+01,1.754000e+02
1.423599e+05,1.647684e+00,1.420143e+05,1.643684e+00,9.247255e-01,9.246489e-01,6.053511e-02,2.388224e-08,1.999150e+01,0.000000e+00,1.999150e+01,2.161885e+01,1.754000e+02
1.424599e+05,1.648842e+00,1.421143e+05,1.644842e+00,9.247299e-01,9.246511e-01,6.053750e-02,2.384927e-08,1.999213e+01,0.000000e+00,1.999213e+01,2.161942e+01,1.754000e+02
1.425600e+05,1.649999e+00,1.422144e+05,1.645999e+00,9.247342e-01,9.246534e-01,6.053988e-02,2.381636e-08,1.999276e+01,0.000000e+00,1.999276e+01,2.162000e+01,1.754000e+02
1.426600e+05,1.651157e+00,1.423144e+05,1.647157e+00,9.247385e-01,9.246556e-01,6.054226e-02,2.378351e-08,1.999338e+01,0.000000e+00,1.999338e+01,2.162058e+01,1.754000e+02
1.427600e+05,1.652315e+00,1.424144e+05,1.648315e+00,9.247512e-01,9.246578e-01,6.054464e-02,2.375071e-08,1.999316e+01,0.000000e+00,1.999316e+01,2.162004e+01,1.754000e+02
1.428600e+05,1.653472e+00,1.425144e+05,1.649472e+00,9.247678e-01,9.246599e-01,6.054701e-02,2.371796e-08,1.999253e+01,0.000000e+00,1.999253e+01,2.161898e+01,1.754000e+02
1.429600e+05,1.654630e+00,1.426144e+05,1.650630e+00,9.247844e-01,9.246621e-01,6.054938e-02,2.368527e-08,1.999191e+01,0.000000e+00,1.999191e+01,2.161791e+01,1.754000e+02
1.430600e+05,1.655787e+00,1.427144e+05,1.651787e+00,9.248010e-01,9.246643e-01,6.055175e-02,2.365263e-08,1.999128e+01,0.000000e+00,1.999128e+01,2.161684e+01,1.754000e+02
1.431600e+05,1.656945e+00,1.428144e+05,1.652945e+00,9.248176e-01,9.246665e-01,6.055411e-02,2.362005e-08,1.999065e+01,0.000000e+00,1.999065e+01,2.161578e+01,1.754000e+02
1.432600e+05,1.658102e+00,1.429144e+05,1.654102e+00,9.248342e-01,9.246687e-01,6.055648e-02,2.358752e-08,1.999002e+01,0.000000e+00,1.999002e+01,2.161471e+01,1.754000e+02
1.433600e+05,1.659260e+00,1.430144e+05,1.655260e+00,9.248508e-01,9.246709e-01,6.055883e-02,2.355505e-08,1.998940e+01,0.000000e+00,1.998940e+01,2.161365e+01,1.754000e+02
1.434600e+05,1.660417e+00,1.431144e+05,1.656417e+00,9.248674e-01,9.246731e-01,6.056119e-02,2.352263e-08,1.998877e+01,0.000000e+00,1.998877e+01,2.161258e+01,1.754000e+02
1.435601e+05,1.661575e+00,1.432145e+05,1.657575e+00,9.248840e-01,9.246752e-01,6.056354e-02,2.349026e-08,1.998814e+01,0.000000e+00,1.998814e+01,2.161151e+01,1.754000e+02
1.436601e+05,1.662732e+00,1.433145e+05,1.658732e+00,9.249006e-01,9.246774e-01,6.056589e-02,2.345795e-08,1.998752e+01,0.000000e+00,1.998752e+01,2.161045e+01,1.754000e+02
1.437601e+05,1.663890e+00,1.434145e+05,1.659890e+00,9.248967e-01,9.246796e-01,6.056823e-02,2.342569e-08,1.998858e+01,0.000000e+00,1.998858e+01,2.161169e+01,1.754000e+02
1.438601e+05,1.665047e+00,1.435145e+05,1.661047e+00,9.248830e-01,9.246817e-01,6.057057e-02,2.339349e-08,1.999047e+01,0.000000e+00,1.999047e+01,2.161406e+01,1.754000e+02
1.439601e+05,1.666205e+00,1.436145e+05,1.662205e+00,9.248693e-01,9.246839e-01,6.057291e-02,2.336134e-08,1.999236e+01,0.000000e+00,1.999236e+01,2.161642e+01,1.754000e+02
1.440601e+05,1.667362e+00,1.437145e+05,1.663362e+00,9.248556e-01,9.246860e-01,6.057524e-02,2.332924e-08,1.999426e+01,0.000000e+00,1.999426e+01,2.161879e+01,1.754000e+02
1.441601e+05,1.668520e+00,1.438145e+05,1.664520e+00,9.248418e-01,9.246882e-01,6.057758e-02,2.329720e-08,1.999615e+01,0.000000e+00,1.999615e+01,2.162115e+01,1.754000e+02
1.442601e+05,1.669677e+00,1.439145e+05,1.665677e+00,9.248281e-01,9.246904e-01,6.057990e-02,2.326521e-08,1.999804e+01,0.000000e+00,1.999804e+01,2.162352e+01,1.754000e+02
1.443601e+05,1.670835e+00,1.440145e+05,1.666835e+00,9.248144e-01,9.246925e-01,6.058223e-02,2.323327e-08,1.999993e+01,0.000000e+00,1.999993e+01,2.162588e+01,1.754000e+02
1.444601e+05,1.671992e+00,1.441145e+05,1.667992e+00,9.248007e-01,9.246947e-01,6.058455e-02,2.320139e-08,2.000182e+01,0.000000e+00,2.000182e+01,2.162825e+01,1.754000e+02
1.445602e+05,1.673150e+00,1.442146e+05,1.669150e+00,9.247870e-01,9.246968e-01,6.058687e-02,2.316956e-08,2.000371e+01,0.000000e+00,2.000371e+01,2.163061e+01,1.754000e+02
1.446602e+05,1.674307e+00,1.443146e+05,1.670307e+00,9.247732e-01,9.246989e-01,6.058919e-02,2.313778e-08,2.000560e+01,0.000000e+00,2.000560e+01,2.163298e+01,1.754000e+02
1.447602e+05,1.675465e+00,1.444146e+05,1.671465e+00,9.247832e-01,9.247011e-01,6.059150e-02,2.310605e-08,2.000535e+01,0.000000e+00,2.000535e+01,2.163248e+01,1.753661e+02
1.448602e+05,1.676623e+00,1.445146e+05,1.672623e+00,9.248045e-01,9.247032e-01,6.059381e-02,2.307438e-08,2.000409e+01,0.000000e+00,2.000409e+01,2.163062e+01,1.753162e+02
1.449602e+05,1.677780e+00,1.446146e+05,1.673780e+00,9.248258e-01,9.247053e-01,6.059611e-02,2.304276e-08,2.000283e+01,0.000000e+00,2.000283e+01,2.162876e+01,1.752663e+02
1.450602e+05,1.678938e+00,1.447146e+05,1.674938e+00,9.248471e-01,9.247075e-01,6.059842e-02,2.301119e-08,2.000157e+01,0.000000e+00,2.000157e+01,2.162690e+01,1.752163e+02
1.451602e+05,1.680095e+00,1.448146e+05,1.676095e+00,9.248683e-01,9.247096e-01,6.060072e-02,2.297967e-08,2.000031e+01,0.000000e+00,2.000031e+01,2.162504e+01,1.751664e+02
1.452602e+05,1.681253e+00,1.449146e+05,1.677253e+00,9.248896e-01,9.247117e-01,6.060301e-02,2.294821e-08,1.999905e+01,0.000000e+00,1.999905e+01,2.162318e+01,1.751165e+02
1.453602e+05,1.682410e+00,1.450146e+05,1.678410e+00,9.249109e-01,9.247138e-01,6.060531e-02,2.291679e-08,1.999779e+01,0.000000e+00,1.999779e+01,2.162132e+01,1.750665e+02
1.454602e+05,1.683568e+00,1.451146e+05,1.679568e+00,9.249321e-01,9.247160e-01,6.060760e-02,2.288543e-08,1.999653e+01,0.000000e+00,1.999653e+01,2.161946e+01,1.750166e+02
1.455603e+05,1.684725e+00,1.452147e+05,1.680725e+00,9.249534e-01,9.247181e-01,6.060988e-02,2.285412e-08,1.999527e+01,0.000000e+00,1.999527e+01,2.161760e+01,1.749666e+02
1.456603e+05,1.685883e+00,1.453147e+05,1.681883e+00,9.249747e-01,9.247202e-01,6.061217e-02,2.282287e-08,1.999401e+01,0.000000e+00,1.999401e+01,2.161574e+01,1.749167e+02
1.457603e+05,1.687040e+00,1.454147e+05,1.683040e+00,9.249691e-01,9.247223e-01,6.061445e-02,2.279166e-08,1.999275e+01,0.000000e+00,1.999275e+01,2.161450e+01,1.749333e+02
1.458603e+05,1.688198e+00,1.455147e+05,1.684198e+00,9.249499e-01,9.247244e-01,6.061673e-02,2.276051e-08,1.999148e+01,0.000000e+00,1.999148e+01,2.161358e+01,1.749833e+02
1.459603e+05,1.689355e+00,1.456147e+05,1.685355e+00,9.249308e-01,9.247265e-01,6.061900e-02,2.272940e-08,1.999022e+01,0.000000e+00,1.999022e+01,2.161267e+01,1.750333e+02
1.460603e+05,1.690513e+00,1.457147e+05,1.686513e+00,9.249116e-01,9.247286e-01,6.062127e-02,2.269835e-08,1.998896e+01,0.000000e+00,1.998896e+01,2.161175e+01,1.750834e+02
1.461603e+05,1.691670e+00,1.458147e+05,1.687670e+00,9.248925e-01,9.247307e-01,6.062354e-02,2.266735e-08,1.998770e+01,0.000000e+00,1.998770e+01,2.161083e+01,1.751334e+02
1.462603e+05,1.692828e+00,1.459147e+05,1.688828e+00,9.248734e-01,9.247328e-01,6.062581e-02,2.263640e-08,1.998643e+01,0.000000e+00,1.998643e+01,2.160991e+01,1.751834e+02
1.463603e+05,1.693985e+00,1.460147e+05,1.689985e+00,9.248542e-01,9.247349e-01,6.062807e-02,2.260550e-08,1.998517e+01,0.000000e+00,1.998517e+01,2.160900e+01,1.752334e+02
1.464603e+05,1.695143e+00,1.461147e+05,1.691143e+00,9.248351e-01,9.247370e-01,6.063033e-02,2.257466e-08,1.998391e+01,0.000000e+00,1.998391e+01,2.160808e+01,1.752834e+02
1.465604e+05,1.696300e+00,1.462148e+05,1.692300e+00,9.248159e-01,9.247391e-01,6.063258e-02,2.254386e-08,1.998264e+01,0.000000e+00,1.998264e+01,2.160716e+01,1.753335e+02
1.466604e+05,1.697458e+00,1.463148e+05,1.693458e+00,9.247968e-01,9.247412e-01,6.063484e-02,2.251311e-08,1.998138e+01,0.000000e+00,1.998138e+01,2.160624e+01,1.753835e+02
1.467604e+05,1.698615e+00,1.464148e+05,1.694615e+00,9.248028e-01,9.247432e-01,6.063709e-02,2.248242e-08,1.998266e+01,0.000000e+00,1.998266e+01,2.160748e+01,1.753665e+02
1.468604e+05,1.699773e+00,1.465148e+05,1.695773e+00,9.248213e-01,9.247453e-01,6.063933e-02,2.245177e-08,1.998519e+01,0.000000e+00,1.998519e+01,2.160978e+01,1.753164e+02
1.469604e+05,1.700931e+00,1.466148e+05,1.696931e+00,9.248397e-01,9.247474e-01,6.064158e-02,2.242118e-08,1.998771e+01,0.000000e+00,1.998771e+01,2.161208e+01,1.752663e+02
1.470604e+05,1.702088e+00,1.467148e+05,1.698088e+00,9.248581e-01,9.247495e-01,6.064382e-02,2.239063e-08,1.999024e+01,0.000000e+00,1.999024e+01,2.161439e+01,1.752163e+02
1.471604e+05,1.703246e+00,1.468148e+05,1.699246e+00,9.248766e-01,9.247515e-01,6.064606e-02,2.236013e-08,1.999277e+01,0.000000e+00,1.999277e+01,2.161669e+01,1.751662e+02
1.472604e+05,1.704403e+00,1.469148e+05,1.700403e+00,9.248950e-01,9.247536e-01,6.064829e-02,2.232969e-08,1.999530e+01,0.000000e+00,1.999530e+01,2.161899e+01,1.751161e+02
1.473604e+05,1.705561e+00,1.470148e+05,1.701561e+00,9.249134e-01,9.247557e-01,6.065052e-02,2.229929e-08,1.999782e+01,0.000000e+00,1.999782e+01,2.162129e+01,1.750661e+02
1.474604e+05,1.706718e+00,1.471148e+05,1.702718e+00,9.249319e-01,9.247577e-01,6.065275e-02,2.226895e-08,2.000035e+01,0.000000e+00,2.000035e+01,2.162359e+01,1.750160e+02
1.475605e+05,1.707876e+00,1.472149e+05,1.703876e+00,9.249503e-01,9.247598e-01,6.065498e-02,2.223865e-08,2.000288e+01,0.000000e+00,2.000288e+01,2.162590e+01,1.749659e+02
1.476605e+05,1.709033e+00,1.473149e+05,1.705033e+00,9.249687e-01,9.247618e-01,6.065720e-02,2.220841e-08,2.000541e+01,0.000000e+00,2.000541e+01,2.162820e+01,1.749159e+02
1.477605e+05,1.710191e+00,1.474149e+05,1.706191e+00,9.249679e-01,9.247639e-01,6.065942e-02,2.217821e-08,2.000448e+01,0.000000e+00,2.000448e+01,2.162722e+01,1.748590e+02
1.478605e+05,1.711348e+00,1.475149e+05,1.707348e+00,9.249582e-01,9.247659e-01,6.066164e-02,2.214806e-08,2.000196e+01,0.000000e+00,2.000196e+01,2.162472e+01,1.747991e+02
1.479605e+05,1.712506e+00,1.476149e+05,1.708506e+00,9.249484e-01,9.247680e-01,6.066385e-02,2.211796e-08,1.999944e+01,0.000000e+00,1.999944e+01,2.162222e+01,1.747391e+02
1.480605e+05,1.713663e+00,1.477149e+05,1.709663e+00,9.249387e-01,9.247700e-01,6.066606e-02,2.208791e-08,1.999691e+01,0.000000e+00,1.999691e+01,2.161972e+01,1.746791e+02
1.481605e+05,1.714821e+00,1.478149e+05,1.710821e+00,9.249289e-01,9.247721e-01,6.066827e-02,2.205791e-08,1.999439e+01,0.000000e+00,1.999439e+01,2.161722e+01,1.746191e+02
1.482605e+05,1.715978e+00,1.479149e+05,1.711978e+00,9.249192e-01,9.247741e-01,6.067047e-02,2.202796e-08,1.999187e+01,0.000000e+00,1.999187e+01,2.161472e+01,1.745592e+02
1.483605e+05,1.717136e+00,1.480149e+05,1.713136e+00,9.249095e-01,9.247761e-01,6.067267e-02,2.199806e-08,1.998934e+01,0.000000e+00,1.998934e+01,2.161222e+01,1.744992e+02
1.484606e+05,1.718293e+00,1.481150e+05,1.714293e+00,9.248997e-01,9.247782e-01,6.067487e-02,2.196820e-08,1.998682e+01,0.000000e+00,1.998682e+01,2.160972e+01,1.744392e+02
1.485606e+05,1.719451e+00,1.482150e+05,1.715451e+00,9.248900e-01,9.247802e-01,6.067707e-02,2.193840e-08,1.998430e+01,0.000000e+00,1.998430e+01,2.160722e+01,1.743792e+02
1.486606e+05,1.720608e+00,1.483150e+05,1.716608e+00,9.248802e-01,9.247822e-01,6.067926e-02,2.190864e-08,1.998178e+01,0.000000e+00,1.998178e+01,2.160472e+01,1.743193e+02
1.487606e+05,1.721766e+00,1.484150e+05,1.717766e+00,9.248815e-01,9.247843e-01,6.068145e-02,2.187893e-08,1.998097e+01,0.000000e+00,1.998097e+01,2.160381e+01,1.743204e+02
1.488606e+05,1.722924e+00,1.485150e+05,1.718924e+00,9.248880e-01,9.247863e-01,6.068364e-02,2.184927e-08,1.998097e+01,0.000000e+00,1.998097e+01,2.160366e+01,1.743504e+02
1.489606e+05,1.724081e+00,1.486150e+05,1.720081e+00,9.248945e-01,9.247883e-01,6.068582e-02,2.181966e-08,1.998097e+01,0.000000e+00,1.998097e+01,2.160351e+01,1.743804e+02
1.490606e+05,1.725239e+00,1.487150e+05,1.721239e+00,9.249010e-01,9.247903e-01,6.068800e-02,2.179010e-08,1.998097e+01,0.000000e+00,1.998097e+01,2.160336e+01,1.744104e+02
1.491606e+05,1.726396e+00,1.488150e+05,1.722396e+00,9.249075e-01,9.247923e-01,6.069018e-02,2.176058e-08,1.998097e+01,0.000000e+00,1.998097e+01,2.160320e+01,1.744404e+02
1.492606e+05,1.727554e+00,1.489150e+05,1.723554e+00,9.249140e-01,9.247943e-01,6.069235e-02,2.173111e-08,1.998097e+01,0.000000e+00,1.998097e+01,2.160305e+01,1.744704e+02
1.493606e+05,1.728711e+00,1.490150e+05,1.724711e+00,9.249205e-01,9.247964e-01,6.069453e-02,2.170169e-08,1.998097e+01,0.000000e+00,1.998097e+01,2.160290e+01,1.745005e+02
1.494607e+05,1.729869e+00,1.491151e+05,1.725869e+00,9.249270e-01,9.247984e-01,6.069669e-02,2.167232e-08,1.998097e+01,0.000000e+00,1.998097e+01,2.160275e+01,1.745305e+02
1.495607e+05,1.731026e+00,1.492151e+05,1.727026e+00,9.249335e-01,9.248004e-01,6.069886e-02,2.164299e-08,1.998097e+01,0.000000e+00,1.998097e+01,2.160260e+01,1.745605e+02
1.496607e+05,1.732184e+00,1.493151e+05,1.728184e+00,9.249400e-01,9.248024e-01,6.070102e-02,2.161372e-08,1.998097e+01,0.000000e+00,1.998097e+01,2.160244e+01,1.745905e+02
1.497607e+05,1.733341e+00,1.494151e+05,1.729341e+00,9.249448e-01,9.248044e-01,6.070318e-02,2.158449e-08,1.998097e+01,0.000000e+00,1.998097e+01,2.160233e+01,1.746478e+02
1.498607e+05,1.734499e+00,1.495151e+05,1.730499e+00,9.249488e-01,9.248064e-01,6.070534e-02,2.155530e-08,1.998097e+01,0.000000e+00,1.998097e+01,2.160224e+01,1.747177e+02
1.499607e+05,1.735656e+00,1.496151e+05,1.731656e+00,9.249527e-01,9.248083e-01,6.070749e-02,2.152617e-08,1.998097e+01,0.000000e+00,1.998097e+01,2.160215e+01,1.747876e+02
1.500607e+05,1.736814e+00,1.497151e+05,1.732814e+00,9.249567e-01,9.248103e-01,6.070965e-02,2.149708e-08,1.998097e+01,0.000000e+00,1.998097e+01,2.160206e+01,1.748575e+02
1.501607e+05,1.737971e+00,1.498151e+05,1.733971e+00,9.249607e-01,9.248123e-01,6.071179e-02,2.146804e-08,1.998097e+01,0.000000e+00,1.998097e+01,2.160196e+01,1.749274e+02
1.502607e+05,1.739129e+00,1.499151e+05,1.735129e+00,9.249646e-01,9.248143e-01,6.071394e-02,2.143905e-08,1.998097e+01,0.000000e+00,1.998097e+01,2.160187e+01,1.749973e+02
1.503607e+05,1.740286e+00,1.500151e+05,1.736286e+00,9.249686e-01,9.248163e-01,6.071608e-02,2.141010e-08,1.998097e+01,0.000000e+00,1.998097e+01,2.160178e+01,1.750673e+02
1.504608e+05,1.741444e+00,1.501152e+05,1.737444e+00,9.249726e-01,9.248183e-01,6.071822e-02,2.138120e-08,1.998097e+01,0.000000e+00,1.998097e+01,2.160168e+01,1.751372e+02
1.505608e+05,1.742601e+00,1.502152e+05,1.738601e+00,9.249765e-01,9.248202e-01,6.072036e-02,2.135234e-08,1.998097e+01,0.000000e+00,1.998097e+01,2.160159e+01,1.752071e+02
1.506608e+05,1.743759e+00,1.503152e+05,1.739759e+00,9.249805e-01,9.248222e-01,6.072249e-02,2.132354e-08,1.998097e+01,0.000000e+00,1.998097e+01,2.160150e+01,1.752770e+02
1.507608e+05,1.744916e+00,1.504152e+05,1.740916e+00,9.249888e-01,9.248242e-01,6.072462e-02,2.129477e-08,1.998139e+01,0.000000e+00,1.998139e+01,2.160177e+01,1.752732e+02
1.508608e+05,1.746074e+00,1.505152e+05,1.742074e+00,9.249993e-01,9.248262e-01,6.072675e-02,2.126606e-08,1.998203e+01,0.000000e+00,1.998203e+01,2.160221e+01,1.752331e+02
1.509608e+05,1.747232e+00,1.506152e+05,1.743232e+00,9.250098e-01,9.248281e-01,6.072888e-02,2.123739e-08,1.998266e+01,0.000000e+00,1.998266e+01,2.160265e+01,1.751931e+02
1.510608e+05,1.748389e+00,1.507152e+05,1.744389e+00,9.250202e-01,9.248301e-01,6.073100e-02,2.120877e-08,1.998330e+01,0.000000e+00,1.998330e+01,2.160309e+01,1.751531e+02
1.511608e+05,1.749547e+00,1.508152e+05,1.745547e+00,9.250307e-01,9.248320e-01,6.073312e-02,2.118019e-08,1.998393e+01,0.000000e+00,1.998393e+01,2.160353e+01,1.751131e+02
1.512608e+05,1.750704e+00,1.509152e+05,1.746704e+00,9.250412e-01,9.248340e-01,6.073524e-02,2.115166e-08,1.998457e+01,0.000000e+00,1.998457e+01,2.160397e+01,1.750731e+02
1.513608e+05,1.751862e+00,1.510152e+05,1.747862e+00,9.250517e-01,9.248360e-01,6.073735e-02,2.112318e-08,1.998520e+01,0.000000e+00,1.998520e+01,2.160441e+01,1.750330e+02
1.514609e+05,1.753019e+00,1.511153e+05,1.749019e+00,9.250621e-01,9.248379e-01,6.073946e-02,2.109474e-08,1.998583e+01,0.000000e+00,1.998583e+01,2.160486e+01,1.749930e+02
1.515609e+05,1.754177e+00,1.512153e+05,1.750177e+00,9.250726e-01,9.248399e-01,6.074157e-02,2.106634e-08,1.998647e+01,0.000000e+00,1.998647e+01,2.160530e+01,1.749530e+02
1.516609e+05,1.755334e+00,1.513153e+05,1.751334e+00,9.250831e-01,9.248418e-01,6.074368e-02,2.103800e-08,1.998710e+01,0.000000e+00,1.998710e+01,2.160574e+01,1.749130e+02
1.517609e+05,1.756492e+00,1.514153e+05,1.752492e+00,9.250816e-01,9.248438e-01,6.074578e-02,2.100970e-08,1.998688e+01,0.000000e+00,1.998688e+01,2.160553e+01,1.748865e+02
1.518609e+05,1.757649e+00,1.515153e+05,1.753649e+00,9.250744e-01,9.248457e-01,6.074788e-02,2.098144e-08,1.998625e+01,0.000000e+00,1.998625e+01,2.160501e+01,1.748664e+02
1.519609e+05,1.758807e+00,1.516153e+05,1.754807e+00,9.250672e-01,9.248476e-01,6.074998e-02,2.095323e-08,1.998561e+01,0.000000e+00,1.998561e+01,2.160450e+01,1.748464e+02
1.520609e+05,1.759964e+00,1.517153e+05,1.755964e+00,9.250599e-01,9.248496e-01,6.075207e-02,2.092506e-08,1.998498e+01,0.000000e+00,1.998498e+01,2.160398e+01,1.748264e+02
1.521609e+05,1.761122e+00,1.518153e+05,1.757122e+00,9.250527e-01,9.248515e-01,6.075416e-02,2.089694e-08,1.998434e+01,0.000000e+00,1.998434e+01,2.160346e+01,1.748064e+02
1.522609e+05,1.762279e+00,1.519153e+05,1.758279e+00,9.250455e-01,9.248534e-01,6.075625e-02,2.086886e-08,1.998370e+01,0.000000e+00,1.998370e+01,2.160294e+01,1.747863e+02
1.523609e+05,1.763437e+00,1.520153e+05,1.759437e+00,9.250382e-01,9.248554e-01,6.075834e-02,2.084083e-08,1.998307e+01,0.000000e+00,1.998307e+01,2.160243e+01,1.747663e+02
1.524610e+05,1.764594e+00,1.521154e+05,1.760594e+00,9.250310e-01,9.248573e-01,6.076042e-02,2.081285e-08,1.998243e+01,0.000000e+00,1.998243e+01,2.160191e+01,1.747463e+02
1.525610e+05,1.765752e+00,1.522154e+05,1.761752e+00,9.250238e-01,9.248592e-01,6.076250e-02,2.078491e-08,1.998180e+01,0.000000e+00,1.998180e+01,2.160139e+01,1.747263e+02
1.526610e+05,1.766909e+00,1.523154e+05,1.762909e+00,9.250165e-01,9.248611e-01,6.076458e-02,2.075701e-08,1.998116e+01,0.000000e+00,1.998116e+01,2.160087e+01,1.747062e+02
1.527610e+05,1.768067e+00,1.524154e+05,1.764067e+00,9.250319e-01,9.248631e-01,6.076665e-02,2.072916e-08,1.998270e+01,0.000000e+00,1.998270e+01,2.160218e+01,1.747482e+02
1.528610e+05,1.769224e+00,1.525154e+05,1.765224e+00,9.250576e-01,9.248650e-01,6.076872e-02,2.070135e-08,1.998523e+01,0.000000e+00,1.998523e+01,2.160431e+01,1.748181e+02
1.529610e+05,1.770382e+00,1.526154e+05,1.766382e+00,9.250832e-01,9.248669e-01,6.077079e-02,2.067359e-08,1.998775e+01,0.000000e+00,1.998775e+01,2.160643e+01,1.748881e+02
1.530610e+05,1.771540e+00,1.527154e+05,1.767540e+00,9.251088e-01,9.248688e-01,6.077286e-02,2.064587e-08,1.999027e+01,0.000000e+00,1.999027e+01,2.160856e+01,1.749581e+02
1.531610e+05,1.772697e+00,1.528154e+05,1.768697e+00,9.251344e-01,9.248707e-01,6.077492e-02,2.061819e-08,1.999280e+01,0.000000e+00,1.999280e+01,2.161069e+01,1.750281e+02
1.532610e+05,1.773855e+00,1.529154e+05,1.769855e+00,9.251601e-01,9.248726e-01,6.077698e-02,2.059056e-08,1.999532e+01,0.000000e+00,1.999532e+01,2.161282e+01,1.750980e+02
1.533610e+05,1.775012e+00,1.530154e+05,1.771012e+00,9.251857e-01,9.248745e-01,6.077904e-02,2.056298e-08,1.999784e+01,0.000000e+00,1.999784e+01,2.161495e+01,1.751680e+02
1.534611e+05,1.776170e+00,1.531155e+05,1.772170e+00,9.252113e-01,9.248764e-01,6.078109e-02,2.053543e-08,2.000036e+01,0.000000e+00,2.000036e+01,2.161708e+01,1.752380e+02
1.535611e+05,1.777327e+00,1.532155e+05,1.773327e+00,9.252370e-01,9.248783e-01,6.078315e-02,2.050794e-08,2.000289e+01,0.000000e+00,2.000289e+01,2.161920e+01,1.753079e+02
1.536611e+05,1.778485e+00,1.533155e+05,1.774485e+00,9.252626e-01,9.248802e-01,6.078520e-02,2.048048e-08,2.000541e+01,0.000000e+00,2.000541e+01,2.162133e+01,1.753779e+02
1.537611e+05,1.779642e+00,1.534155e+05,1.775642e+00,9.252635e-01,9.248821e-01,6.078724e-02,2.045307e-08,2.000534e+01,0.000000e+00,2.000534e+01,2.162124e+01,1.753726e+02
1.538611e+05,1.780800e+00,1.535155e+05,1.776800e+00,9.252530e-01,9.248840e-01,6.078929e-02,2.042570e-08,2.000408e+01,0.000000e+00,2.000408e+01,2.162012e+01,1.753326e+02
1.539611e+05,1.781957e+00,1.536155e+05,1.777957e+00,9.252426e-01,9.248859e-01,6.079133e-02,2.039838e-08,2.000282e+01,0.000000e+00,2.000282e+01,2.161900e+01,1.752926e+02
1.540611e+05,1.783115e+00,1.537155e+05,1.779115e+00,9.252321e-01,9.248878e-01,6.079337e-02,2.037110e-08,2.000155e+01,0.000000e+00,2.000155e+01,2.161788e+01,1.752526e+02
1.541611e+05,1.784272e+00,1.538155e+05,1.780272e+00,9.252216e-01,9.248897e-01,6.079540e-02,2.034386e-08,2.000029e+01,0.000000e+00,2.000029e+01,2.161676e+01,1.752125e+02
1.542611e+05,1.785430e+00,1.539155e+05,1.781430e+00,9.252111e-01,9.248915e-01,6.079744e-02,2.031667e-08,1.999903e+01,0.000000e+00,1.999903e+01,2.161564e+01,1.751725e+02
1.543611e+05,1.786587e+00,1.540155e+05,1.782587e+00,9.252006e-01,9.248934e-01,6.079947e-02,2.028952e-08,1.999777e+01,0.000000e+00,1.999777e+01,2.161452e+01,1.751325e+02
1.544612e+05,1.787745e+00,1.541156e+05,1.783745e+00,9.251902e-01,9.248953e-01,6.080149e-02,2.026241e-08,1.999650e+01,0.000000e+00,1.999650e+01,2.161340e+01,1.750925e+02
1.545612e+05,1.788902e+00,1.542156e+05,1.784902e+00,9.251797e-01,9.248972e-01,6.080352e-02,2.023534e-08,1.999524e+01,0.000000e+00,1.999524e+01,2.161228e+01,1.750525e+02
1.546612e+05,1.790060e+00,1.543156e+05,1.786060e+00,9.251692e-01,9.248990e-01,6.080554e-02,2.020832e-08,1.999398e+01,0.000000e+00,1.999398e+01,2.161116e+01,1.750124e+02
1.547612e+05,1.791217e+00,1.544156e+05,1.787217e+00,9.251525e-01,9.249009e-01,6.080756e-02,2.018134e-08,1.999315e+01,0.000000e+00,1.999315e+01,2.161066e+01,1.749312e+02
1.548612e+05,1.792375e+00,1.545156e+05,1.788375e+00,9.251331e-01,9.249028e-01,6.080958e-02,2.015441e-08,1.999253e+01,0.000000e+00,1.999253e+01,2.161043e+01,1.748313e+02
1.549612e+05,1.793532e+00,1.546156e+05,1.789532e+00,9.251136e-01,9.249046e-01,6.081159e-02,2.012751e-08,1.999190e+01,0.000000e+00,1.999190e+01,2.161021e+01,1.747315e+02
1.550612e+05,1.794690e+00,1.547156e+05,1.790690e+00,9.250941e-01,9.249065e-01,6.081360e-02,2.010066e-08,1.999127e+01,0.000000e+00,1.999127e+01,2.160999e+01,1.746316e+02
1.551612e+05,1.795848e+00,1.548156e+05,1.791848e+00,9.250746e-01,9.249083e-01,6.081561e-02,2.007385e-08,1.999065e+01,0.000000e+00,1.999065e+01,2.160977e+01,1.745317e+02
1.552612e+05,1.797005e+00,1.549156e+05,1.793005e+00,9.250552e-01,9.249102e-01,6.081762e-02,2.004709e-08,1.999002e+01,0.000000e+00,1.999002e+01,2.160954e+01,1.744318e+02
1.553612e+05,1.798163e+00,1.550156e+05,1.794163e+00,9.250357e-01,9.249121e-01,6.081962e-02,2.002036e-08,1.998939e+01,0.000000e+00,1.998939e+01,2.160932e+01,1.743320e+02
1.554613e+05,1.799320e+00,1.551157e+05,1.795320e+00,9.250162e-01,9.249139e-01,6.082162e-02,1.999368e-08,1.998877e+01,0.000000e+00,1.998877e+01,2.160910e+01,1.742321e+02
1.555613e+05,1.800478e+00,1.552157e+05,1.796478e+00,9.249967e-01,9.249158e-01,6.082362e-02,1.996704e-08,1.998814e+01,0.000000e+00,1.998814e+01,2.160888e+01,1.741322e+02
1.556613e+05,1.801635e+00,1.553157e+05,1.797635e+00,9.249773e-01,9.249176e-01,6.082562e-02,1.994045e-08,1.998751e+01,0.000000e+00,1.998751e+01,2.160865e+01,1.740323e+02
1.557613e+05,1.802793e+00,1.554157e+05,1.798793e+00,9.249685e-01,9.249194e-01,6.082761e-02,1.991389e-08,1.998859e+01,0.000000e+00,1.998859e+01,2.161002e+01,1.740947e+02
1.558613e+05,1.803950e+00,1.555157e+05,1.799950e+00,9.249649e-01,9.249213e-01,6.082960e-02,1.988738e-08,1.999048e+01,0.000000e+00,1.999048e+01,2.161215e+01,1.742348e+02
1.559613e+05,1.805108e+00,1.556157e+05,1.801108e+00,9.249613e-01,9.249231e-01,6.083159e-02,1.986090e-08,1.999237e+01,0.000000e+00,1.999237e+01,2.161428e+01,1.743748e+02
1.560613e+05,1.806265e+00,1.557157e+05,1.802265e+00,9.249577e-01,9.249250e-01,6.083357e-02,1.983447e-08,1.999426e+01,0.000000e+00,1.999426e+01,2.161641e+01,1.745149e+02
1.561613e+05,1.807423e+00,1.558157e+05,1.803423e+00,9.249541e-01,9.249268e-01,6.083556e-02,1.980809e-08,1.999615e+01,0.000000e+00,1.999615e+01,2.161853e+01,1.746550e+02
1.562613e+05,1.808580e+00,1.559157e+05,1.804580e+00,9.249505e-01,9.249286e-01,6.083754e-02,1.978174e-08,1.999804e+01,0.000000e+00,1.999804e+01,2.162066e+01,1.747950e+02
1.563613e+05,1.809738e+00,1.560157e+05,1.805738e+00,9.249468e-01,9.249304e-01,6.083951e-02,1.975543e-08,1.999993e+01,0.000000e+00,1.999993e+01,2.162279e+01,1.749351e+02
1.564614e+05,1.810895e+00,1.561158e+05,1.806895e+00,9.249432e-01,9.249323e-01,6.084149e-02,1.972917e-08,2.000182e+01,0.000000e+00,2.000182e+01,2.162492e+01,1.750751e+02
1.565614e+05,1.812053e+00,1.562158e+05,1.808053e+00,9.249396e-01,9.249341e-01,6.084346e-02,1.970295e-08,2.000371e+01,0.000000e+00,2.000371e+01,2.162705e+01,1.752152e+02
1.566614e+05,1.813210e+00,1.563158e+05,1.809210e+00,9.249360e-01,9.249359e-01,6.084543e-02,1.967677e-08,2.000560e+01,0.000000e+00,2.000560e+01,2.162918e+01,1.753553e+02
1.567614e+05,1.814368e+00,1.564158e+05,1.810368e+00,9.249494e-01,9.249377e-01,6.084739e-02,1.965063e-08,2.000492e+01,0.000000e+00,2.000492e+01,2.162812e+01,1.754340e+02
1.568614e+05,1.815525e+00,1.565158e+05,1.811525e+00,9.249707e-01,9.249396e-01,6.084936e-02,1.962453e-08,2.000303e+01,0.000000e+00,2.000303e+01,2.162558e+01,1.754841e+02
1.569614e+05,1.816683e+00,1.566158e+05,1.812683e+00,9.249920e-01,9.249414e-01,6.085132e-02,1.959847e-08,2.000114e+01,0.000000e+00,2.000114e+01,2.162304e+01,1.755341e+02
1.570614e+05,1.817840e+00,1.567158e+05,1.813840e+00,9.250133e-01,9.249432e-01,6.085328e-02,1.957245e-08,1.999925e+01,0.000000e+00,1.999925e+01,2.162050e+01,1.755841e+02
1.571614e+05,1.818998e+00,1.568158e+05,1.814998e+00,9.250346e-01,9.249450e-01,6.085523e-02,1.954647e-08,1.999736e+01,0.000000e+00,1.999736e+01,2.161796e+01,1.756341e+02
1.572614e+05,1.820156e+00,1.569158e+05,1.816156e+00,9.250559e-01,9.249468e-01,6.085719e-02,1.952054e-08,1.999547e+01,0.000000e+00,1.999547e+01,2.161541e+01,1.756842e+02
1.573614e+05,1.821313e+00,1.570158e+05,1.817313e+00,9.250772e-01,9.249486e-01,6.085914e-02,1.949464e-08,1.999358e+01,0.000000e+00,1.999358e+01,2.161287e+01,1.757342e+02
1.574615e+05,1.822471e+00,1.571159e+05,1.818471e+00,9.250986e-01,9.249504e-01,6.086109e-02,1.946879e-08,1.999169e+01,0.000000e+00,1.999169e+01,2.161033e+01,1.757842e+02
1.575615e+05,1.823628e+00,1.572159e+05,1.819628e+00,9.251199e-01,9.249522e-01,6.086303e-02,1.944297e-08,1.998980e+01,0.000000e+00,1.998980e+01,2.160779e+01,1.758342e+02
1.576615e+05,1.824786e+00,1.573159e+05,1.820786e+00,9.251412e-01,9.249540e-01,6.086498e-02,1.941720e-08,1.998791e+01,0.000000e+00,1.998791e+01,2.160525e+01,1.758843e+02
1.577615e+05,1.825943e+00,1.574159e+05,1.821943e+00,9.251526e-01,9.249558e-01,6.086692e-02,1.939147e-08,1.998774e+01,0.000000e+00,1.998774e+01,2.160480e+01,1.759137e+02
1.578615e+05,1.827101e+00,1.575159e+05,1.823101e+00,9.251595e-01,9.249576e-01,6.086886e-02,1.936577e-08,1.998837e+01,0.000000e+00,1.998837e+01,2.160532e+01,1.759337e+02
1.579615e+05,1.828258e+00,1.576159e+05,1.824258e+00,9.251663e-01,9.249594e-01,6.087079e-02,1.934012e-08,1.998900e+01,0.000000e+00,1.998900e+01,2.160584e+01,1.759537e+02
1.580615e+05,1.829416e+00,1.577159e+05,1.825416e+00,9.251732e-01,9.249612e-01,6.087272e-02,1.931451e-08,1.998962e+01,0.000000e+00,1.998962e+01,2.160636e+01,1.759737e+02
1.581615e+05,1.830573e+00,1.578159e+05,1.826573e+00,9.251801e-01,9.249630e-01,6.087465e-02,1.928894e-08,1.999025e+01,0.000000e+00,1.999025e+01,2.160688e+01,1.759937e+02
1.582615e+05,1.831731e+00,1.579159e+05,1.827731e+00,9.251869e-01,9.249647e-01,6.087658e-02,1.926340e-08,1.999088e+01,0.000000e+00,1.999088e+01,2.160740e+01,1.760138e+02
1.583615e+05,1.832888e+00,1.580159e+05,1.828888e+00,9.251938e-01,9.249665e-01,6.087851e-02,1.923791e-08,1.999151e+01,0.000000e+00,1.999151e+01,2.160791e+01,1.760338e+02
1.584616e+05,1.834046e+00,1.581160e+05,1.830046e+00,9.252006e-01,9.249683e-01,6.088043e-02,1.921246e-08,1.999214e+01,0.000000e+00,1.999214e+01,2.160843e+01,1.760538e+02
1.585616e+05,1.835203e+00,1.582160e+05,1.831203e+00,9.252075e-01,9.249701e-01,6.088235e-02,1.918704e-08,1.999276e+01,0.000000e+00,1.999276e+01,2.160895e+01,1.760738e+02
1.586616e+05,1.836361e+00,1.583160e+05,1.832361e+00,9.252144e-01,9.249718e-01,6.088427e-02,1.916167e-08,1.999339e+01,0.000000e+00,1.999339e+01,2.160947e+01,1.760938e+02
1.587616e+05,1.837518e+00,1.584160e+05,1.833518e+00,9.252215e-01,9.249736e-01,6.088618e-02,1.913634e-08,1.999272e+01,0.000000e+00,1.999272e+01,2.160857e+01,1.760931e+02
1.588616e+05,1.838676e+00,1.585160e+05,1.834676e+00,9.252287e-01,9.249754e-01,6.088810e-02,1.911104e-08,1.999145e+01,0.000000e+00,1.999145e+01,2.160704e+01,1.760831e+02
1.589616e+05,1.839833e+00,1.586160e+05,1.835833e+00,9.252359e-01,9.249772e-01,6.089001e-02,1.908579e-08,1.999019e+01,0.000000e+00,1.999019e+01,2.160551e+01,1.760731e+02
1.590616e+05,1.840991e+00,1.587160e+05,1.836991e+00,9.252432e-01,9.249789e-01,6.089191e-02,1.906057e-08,1.998893e+01,0.000000e+00,1.998893e+01,2.160397e+01,1.760631e+02
1.591616e+05,1.842148e+00,1.588160e+05,1.838148e+00,9.252504e-01,9.249807e-01,6.089382e-02,1.903539e-08,1.998766e+01,0.000000e+00,1.998766e+01,2.160244e+01,1.760531e+02
1.592616e+05,1.843306e+00,1.589160e+05,1.839306e+00,9.252576e-01,9.249824e-01,6.089572e-02,1.901025e-08,1.998640e+01,0.000000e+00,1.998640e+01,2.160091e+01,1.760431e+02
1.593617e+05,1.844464e+00,1.590161e+05,1.840464e+00,9.252649e-01,9.249842e-01,6.089762e-02,1.898516e-08,1.998514e+01,0.000000e+00,1.998514e+01,2.159937e+01,1.760331e+02
1.594617e+05,1.845621e+00,1.591161e+05,1.841621e+00,9.252721e-01,9.249860e-01,6.089952e-02,1.896010e-08,1.998388e+01,0.000000e+00,1.998388e+01,2.159784e+01,1.760231e+02
1.595617e+05,1.846779e+00,1.592161e+05,1.842779e+00,9.252793e-01,9.249877e-01,6.090141e-02,1.893508e-08,1.998261e+01,0.000000e+00,1.998261e+01,2.159631e+01,1.760131e+02
1.596617e+05,1.847936e+00,1.593161e+05,1.843936e+00,9.252865e-01,9.249895e-01,6.090331e-02,1.891009e-08,1.998135e+01,0.000000e+00,1.998135e+01,2.159477e+01,1.760031e+02
1.597617e+05,1.849094e+00,1.594161e+05,1.845094e+00,9.252755e-01,9.249912e-01,6.090520e-02,1.888515e-08,1.998141e+01,0.000000e+00,1.998141e+01,2.159509e+01,1.759792e+02
1.598617e+05,1.850251e+00,1.595161e+05,1.846251e+00,9.252564e-01,9.249929e-01,6.090708e-02,1.886025e-08,1.998204e+01,0.000000e+00,1.998204e+01,2.159622e+01,1.759492e+02
1.599617e+05,1.851409e+00,1.596161e+05,1.847409e+00,9.252372e-01,9.249947e-01,6.090897e-02,1.883538e-08,1.998267e+01,0.000000e+00,1.998267e+01,2.159735e+01,1.759193e+02
1.600617e+05,1.852566e+00,1.597161e+05,1.848566e+00,9.252181e-01,9.249964e-01,6.091085e-02,1.881055e-08,1.998331e+01,0.000000e+00,1.998331e+01,2.159848e+01,1.758893e+02
1.601617e+05,1.853724e+00,1.598161e+05,1.849724e+00,9.251990e-01,9.249982e-01,6.091273e-02,1.878577e-08,1.998394e+01,0.000000e+00,1.998394e+01,2.159961e+01,1.758594e+02
1.602617e+05,1.854881e+00,1.599161e+05,1.850881e+00,9.251799e-01,9.249999e-01,6.091461e-02,1.876102e-08,1.998457e+01,0.000000e+00,1.998457e+01,2.160074e+01,1.758294e+02
1.603618e+05,1.856039e+00,1.600162e+05,1.852039e+00,9.251608e-01,9.250016e-01,6.091648e-02,1.873630e-08,1.998521e+01,0.000000e+00,1.998521e+01,2.160188e+01,1.757994e+02
1.604618e+05,1.857196e+00,1.601162e+05,1.853196e+00,9.251417e-01,9.250034e-01,6.091836e-02,1.871163e-08,1.998584e+01,0.000000e+00,1.998584e+01,2.160301e+01,1.757695e+02
1.605618e+05,1.858354e+00,1.602162e+05,1.854354e+00,9.251225e-01,9.250051e-01,6.092023e-02,1.868700e-08,1.998647e+01,0.000000e+00,1.998647e+01,2.160414e+01,1.757395e+02
1.606618e+05,1.859511e+00,1.603162e+05,1.855511e+00,9.251034e-01,9.250068e-01,6.092209e-02,1.866240e-08,1.998711e+01,0.000000e+00,1.998711e+01,2.160527e+01,1.757095e+02
1.607618e+05,1.860669e+00,1.604162e+05,1.856669e+00,9.251119e-01,9.250086e-01,6.092396e-02,1.863784e-08,1.998731e+01,0.000000e+00,1.998731e+01,2.160529e+01,1.757068e+02
1.608618e+05,1.861826e+00,1.605162e+05,1.857826e+00,9.251332e-01,9.250103e-01,6.092582e-02,1.861332e-08,1.998731e+01,0.000000e+00,1.998731e+01,2.160479e+01,1.757168e+02
1.609618e+05,1.862984e+00,1.606162e+05,1.858984e+00,9.251545e-01,9.250120e-01,6.092768e-02,1.858883e-08,1.998731e+01,0.000000e+00,1.998731e+01,2.160429e+01,1.757268e+02
1.610618e+05,1.864141e+00,1.607162e+05,1.860141e+00,9.251758e-01,9.250137e-01,6.092954e-02,1.856439e-08,1.998731e+01,0.000000e+00,1.998731e+01,2.160380e+01,1.757368e+02
1.611618e+05,1.865299e+00,1.608162e+05,1.861299e+00,9.251971e-01,9.250154e-01,6.093139e-02,1.853998e-08,1.998731e+01,0.000000e+00,1.998731e+01,2.160330e+01,1.757468e+02
1.612618e+05,1.866457e+00,1.609162e+05,1.862457e+00,9.252185e-01,9.250172e-01,6.093325e-02,1.851561e-08,1.998731e+01,0.000000e+00,1.998731e+01,2.160280e+01,1.757568e+02
1.613619e+05,1.867614e+00,1.610163e+05,1.863614e+00,9.252398e-01,9.250189e-01,6.093510e-02,1.849128e-08,1.998731e+01,0.000000e+00,1.998731e+01,2.160230e+01,1.757668e+02
1.614619e+05,1.868772e+00,1.611163e+05,1.864772e+00,9.252611e-01,9.250206e-01,6.093695e-02,1.846698e-08,1.998731e+01,0.000000e+00,1.998731e+01,2.160181e+01,1.757769e+02
1.615619e+05,1.869929e+00,1.612163e+05,1.865929e+00,9.252824e-01,9.250223e-01,6.093879e-02,1.844273e-08,1.998731e+01,0.000000e+00,1.998731e+01,2.160131e+01,1.757869e+02
1.616619e+05,1.871087e+00,1.613163e+05,1.867087e+00,9.253037e-01,9.250240e-01,6.094064e-02,1.841851e-08,1.998731e+01,0.000000e+00,1.998731e+01,2.160081e+01,1.757969e+02
1.617619e+05,1.872244e+00,1.614163e+05,1.868244e+00,9.253060e-01,9.250257e-01,6.094248e-02,1.839432e-08,1.998731e+01,0.000000e+00,1.998731e+01,2.160076e+01,1.757931e+02
1.618619e+05,1.873402e+00,1.615163e+05,1.869402e+00,9.252994e-01,9.250274e-01,6.094431e-02,1.837018e-08,1.998731e+01,0.000000e+00,1.998731e+01,2.160091e+01,1.757831e+02
1.619619e+05,1.874559e+00,1.616163e+05,1.870559e+00,9.252929e-01,9.250291e-01,6.094615e-02,1.834607e-08,1.998731e+01,0.000000e+00,1.998731e+01,2.160106e+01,1.757731e+02
1.620619e+05,1.875717e+00,1.617163e+05,1.871717e+00,9.252864e-01,9.250308e-01,6.094798e-02,1.832200e-08,1.998731e+01,0.000000e+00,1.998731e+01,2.160121e+01,1.757631e+02
1.621619e+05,1.876874e+00,1.618163e+05,1.872874e+00,9.252799e-01,9.250325e-01,6.094982e-02,1.829796e-08,1.998731e+01,0.000000e+00,1.998731e+01,2.160137e+01,1.757531e+02
1.622619e+05,1.878032e+00,1.619163e+05,1.874032e+00,9.252734e-01,9.250342e-01,6.095164e-02,1.827397e-08,1.998731e+01,0.000000e+00,1.998731e+01,2.160152e+01,1.757431e+02
1.623620e+05,1.879189e+00,1.620164e+05,1.875189e+00,9.252669e-01,9.250359e-01,6.095347e-02,1.825001e-08,1.998731e+01,0.000000e+00,1.998731e+01,2.160167e+01,1.757331e+02
1.624620e+05,1.880347e+00,1.621164e+05,1.876347e+00,9.252604e-01,9.250375e-01,6.095529e-02,1.822608e-08,1.998731e+01,0.000000e+00,1.998731e+01,2.160182e+01,1.757231e+02
1.625620e+05,1.881504e+00,1.622164e+05,1.877504e+00,9.252539e-01,9.250392e-01,6.095712e-02,1.820220e-08,1.998731e+01,0.000000e+00,1.998731e+01,2.160197e+01,1.757131e+02
1.626620e+05,1.882662e+00,1.623164e+05,1.878662e+00,9.252474e-01,9.250409e-01,6.095894e-02,1.817834e-08,1.998731e+01,0.000000e+00,1.998731e+01,2.160213e+01,1.757031e+02
1.627620e+05,1.883819e+00,1.624164e+05,1.879819e+00,9.252397e-01,9.250426e-01,6.096075e-02,1.815453e-08,1.998862e+01,0.000000e+00,1.998862e+01,2.160372e+01,1.756931e+02
1.628620e+05,1.884977e+00,1.625164e+05,1.880977e+00,9.252314e-01,9.250443e-01,6.096257e-02,1.813075e-08,1.999051e+01,0.000000e+00,1.999051e+01,2.160595e+01,1.756831e+02
1.629620e+05,1.886134e+00,1.626164e+05,1.882134e+00,9.252230e-01,9.250459e-01,6.096438e-02,1.810701e-08,1.999240e+01,0.000000e+00,1.999240e+01,2.160819e+01,1.756731e+02
1.630620e+05,1.887292e+00,1.627164e+05,1.883292e+00,9.252147e-01,9.250476e-01,6.096619e-02,1.808331e-08,1.999429e+01,0.000000e+00,1.999429e+01,2.161043e+01,1.756631e+02
1.631620e+05,1.888449e+00,1.628164e+05,1.884449e+00,9.252064e-01,9.250493e-01,6.096800e-02,1.805964e-08,1.999618e+01,0.000000e+00,1.999618e+01,2.161267e+01,1.756531e+02
1.632620e+05,1.889607e+00,1.629164e+05,1.885607e+00,9.251981e-01,9.250510e-01,6.096980e-02,1.803601e-08,1.999807e+01,0.000000e+00,1.999807e+01,2.161490e+01,1.756431e+02
1.633621e+05,1.890765e+00,1.630165e+05,1.886765e+00,9.251898e-01,9.250526e-01,6.097160e-02,1.801241e-08,1.999996e+01,0.000000e+00,1.999996e+01,2.161714e+01,1.756331e+02
1.634621e+05,1.891922e+00,1.631165e+05,1.887922e+00,9.251815e-01,9.250543e-01,6.097340e-02,1.798885e-08,2.000185e+01,0.000000e+00,2.000185e+01,2.161938e+01,1.756231e+02
1.635621e+05,1.893080e+00,1.632165e+05,1.889080e+00,9.251732e-01,9.250560e-01,6.097520e-02,1.796533e-08,2.000374e+01,0.000000e+00,2.000374e+01,2.162162e+01,1.756131e+02
1.636621e+05,1.894237e+00,1.633165e+05,1.890237e+00,9.251649e-01,9.250576e-01,6.097700e-02,1.794184e-08,2.000563e+01,0.000000e+00,2.000563e+01,2.162385e+01,1.756031e+02
1.637621e+05,1.895395e+00,1.634165e+05,1.891395e+00,9.251812e-01,9.250593e-01,6.097879e-02,1.791839e-08,2.000489e+01,0.000000e+00,2.000489e+01,2.162268e+01,1.756278e+02
1.638621e+05,1.896552e+00,1.635165e+05,1.892552e+00,9.252083e-01,9.250609e-01,6.098058e-02,1.789498e-08,2.000300e+01,0.000000e+00,2.000300e+01,2.162000e+01,1.756678e+02
1.639621e+05,1.897710e+00,1.636165e+05,1.893710e+00,9.252354e-01,9.250626e-01,6.098237e-02,1.787160e-08,2.000111e+01,0.000000e+00,2.000111e+01,2.161732e+01,1.757079e+02
1.640621e+05,1.898867e+00,1.637165e+05,1.894867e+00,9.252625e-01,9.250642e-01,6.098416e-02,1.784825e-08,1.999922e+01,0.000000e+00,1.999922e+01,2.161465e+01,1.757479e+02
1.641621e+05,1.900025e+00,1.638165e+05,1.896025e+00,9.252896e-01,9.250659e-01,6.098594e-02,1.782494e-08,1.999733e+01,0.000000e+00,1.999733e+01,2.161197e+01,1.757879e+02
1.642621e+05,1.901182e+00,1.639165e+05,1.897182e+00,9.253167e-01,9.250675e-01,6.098772e-02,1.780167e-08,1.999544e+01,0.000000e+00,1.999544e+01,2.160929e+01,1.758279e+02
1.643622e+05,1.902340e+00,1.640166e+05,1.898340e+00,9.253438e-01,9.250692e-01,6.098950e-02,1.777843e-08,1.999355e+01,0.000000e+00,1.999355e+01,2.160662e+01,1.758679e+02
1.644622e+05,1.903497e+00,1.641166e+05,1.899497e+00,9.253709e-01,9.250708e-01,6.099128e-02,1.775523e-08,1.999166e+01,0.000000e+00,1.999166e+01,2.160394e+01,1.759079e+02
1.645622e+05,1.904655e+00,1.642166e+05,1.900655e+00,9.253980e-01,9.250725e-01,6.099305e-02,1.773207e-08,1.998977e+01,0.000000e+00,1.998977e+01,2.160127e+01,1.759480e+02
1.646622e+05,1.905812e+00,1.643166e+05,1.901812e+00,9.254251e-01,9.250741e-01,6.099482e-02,1.770893e-08,1.998788e+01,0.000000e+00,1.998788e+01,2.159859e+01,1.759880e+02
1.647622e+05,1.906970e+00,1.644166e+05,1.902970e+00,9.254143e-01,9.250757e-01,6.099659e-02,1.768584e-08,1.998687e+01,0.000000e+00,1.998687e+01,2.159775e+01,1.760070e+02
1.648622e+05,1.908127e+00,1.645166e+05,1.904127e+00,9.253873e-01,9.250774e-01,6.099836e-02,1.766278e-08,1.998623e+01,0.000000e+00,1.998623e+01,2.159770e+01,1.760170e+02
1.649622e+05,1.909285e+00,1.646166e+05,1.905285e+00,9.253602e-01,9.250790e-01,6.100013e-02,1.763975e-08,1.998560e+01,0.000000e+00,1.998560e+01,2.159764e+01,1.760270e+02
1.650622e+05,1.910442e+00,1.647166e+05,1.906442e+00,9.253331e-01,9.250806e-01,6.100189e-02,1.761676e-08,1.998497e+01,0.000000e+00,1.998497e+01,2.159759e+01,1.760369e+02
1.651622e+05,1.911600e+00,1.648166e+05,1.907600e+00,9.253061e-01,9.250823e-01,6.100365e-02,1.759380e-08,1.998433e+01,0.000000e+00,1.998433e+01,2.159754e+01,1.760469e+02
1.652622e+05,1.912757e+00,1.649166e+05,1.908757e+00,9.252790e-01,9.250839e-01,6.100541e-02,1.757088e-08,1.998370e+01,0.000000e+00,1.998370e+01,2.159748e+01,1.760569e+02
