Repository: brandonlampe/CS_Data

# Repository for Crushed Salt Data
**Grant No: 456417**

This is a work in progress!

## Repository Content

### Directory Names
A uniform namining structure still in progress, but in general directories are named according to the following:
 - Names contain no spaces, a single underscore "_" will be used as a file name seperator.
 - Files are for the Crushed Salt Project (CSP); therefore, the first three charaters of each file are "CSP".
 - Folders are organized by which frame the test was performed on i.e., A2 or A3.
 - The fifth and sixth charaters of each file name will therefore be "A" followed by the frame number.

File: UNM_WP_HY_175_16/STAGE01/CREEP_FIT/175_16_STAGE01_CREEP_OUT.csv (part 8 of 22)
Analysis by Brandon Lampe, performed on: 2017/02/16 09:26:01
Experimental results below begin at: 2017/02/05 12:11:37
Duration (sec),Duration (day),Elapsed Time (sec),Elapsed Time (day),Interpolated Fractional Density,Fit to Fractional Density,Fit to Volume Strain,Fit to Volume Strain Rate (1/sec),Confining Pressure (MPa),Pore Pressure (MPa),Terzaghi Pressure (MPa),Solid Pressure (MPa),Temperature (C))
1.653623e+05,1.913915e+00,1.650167e+05,1.909915e+00,9.252520e-01,9.250855e-01,6.100716e-02,1.754800e-08,1.998306e+01,0.000000e+00,1.998306e+01,2.159743e+01,1.760669e+02
1.654623e+05,1.915073e+00,1.651167e+05,1.911073e+00,9.252249e-01,9.250871e-01,6.100892e-02,1.752515e-08,1.998243e+01,0.000000e+00,1.998243e+01,2.159738e+01,1.760769e+02
1.655623e+05,1.916230e+00,1.652167e+05,1.912230e+00,9.251979e-01,9.250888e-01,6.101067e-02,1.750233e-08,1.998180e+01,0.000000e+00,1.998180e+01,2.159732e+01,1.760869e+02
1.656623e+05,1.917388e+00,1.653167e+05,1.913388e+00,9.251708e-01,9.250904e-01,6.101242e-02,1.747955e-08,1.998116e+01,0.000000e+00,1.998116e+01,2.159727e+01,1.760969e+02
1.657623e+05,1.918545e+00,1.654167e+05,1.914545e+00,9.251827e-01,9.250920e-01,6.101417e-02,1.745680e-08,1.998097e+01,0.000000e+00,1.998097e+01,2.159678e+01,1.761069e+02
1.658623e+05,1.919703e+00,1.655167e+05,1.915703e+00,9.252123e-01,9.250936e-01,6.101591e-02,1.743409e-08,1.998097e+01,0.000000e+00,1.998097e+01,2.159609e+01,1.761169e+02
1.659623e+05,1.920860e+00,1.656167e+05,1.916860e+00,9.252420e-01,9.250952e-01,6.101765e-02,1.741141e-08,1.998097e+01,0.000000e+00,1.998097e+01,2.159540e+01,1.761269e+02
1.660623e+05,1.922018e+00,1.657167e+05,1.918018e+00,9.252716e-01,9.250968e-01,6.101939e-02,1.738876e-08,1.998097e+01,0.000000e+00,1.998097e+01,2.159470e+01,1.761369e+02
1.661623e+05,1.923175e+00,1.658167e+05,1.919175e+00,9.253012e-01,9.250984e-01,6.102113e-02,1.736615e-08,1.998097e+01,0.000000e+00,1.998097e+01,2.159401e+01,1.761469e+02
1.662623e+05,1.924333e+00,1.659167e+05,1.920333e+00,9.253309e-01,9.251001e-01,6.102287e-02,1.734358e-08,1.998097e+01,0.000000e+00,1.998097e+01,2.159332e+01,1.761569e+02
1.663624e+05,1.925490e+00,1.660168e+05,1.921490e+00,9.253605e-01,9.251017e-01,6.102460e-02,1.732104e-08,1.998097e+01,0.000000e+00,1.998097e+01,2.159263e+01,1.761669e+02
1.664624e+05,1.926648e+00,1.661168e+05,1.922648e+00,9.253901e-01,9.251033e-01,6.102633e-02,1.729853e-08,1.998097e+01,0.000000e+00,1.998097e+01,2.159194e+01,1.761769e+02
1.665624e+05,1.927805e+00,1.662168e+05,1.923805e+00,9.254197e-01,9.251049e-01,6.102806e-02,1.727606e-08,1.998097e+01,0.000000e+00,1.998097e+01,2.159125e+01,1.761869e+02
1.666624e+05,1.928963e+00,1.663168e+05,1.924963e+00,9.254494e-01,9.251065e-01,6.102979e-02,1.725362e-08,1.998097e+01,0.000000e+00,1.998097e+01,2.159055e+01,1.761969e+02
1.667624e+05,1.930120e+00,1.664168e+05,1.926120e+00,9.254326e-01,9.251081e-01,6.103151e-02,1.723121e-08,1.998140e+01,0.000000e+00,1.998140e+01,2.159142e+01,1.761724e+02
1.668624e+05,1.931278e+00,1.665168e+05,1.927278e+00,9.253950e-01,9.251096e-01,6.103323e-02,1.720884e-08,1.998204e+01,0.000000e+00,1.998204e+01,2.159298e+01,1.761324e+02
1.669624e+05,1.932435e+00,1.666168e+05,1.928435e+00,9.253575e-01,9.251112e-01,6.103495e-02,1.718650e-08,1.998267e+01,0.000000e+00,1.998267e+01,2.159454e+01,1.760924e+02
1.670624e+05,1.933593e+00,1.667168e+05,1.929593e+00,9.253199e-01,9.251128e-01,6.103667e-02,1.716420e-08,1.998331e+01,0.000000e+00,1.998331e+01,2.159611e+01,1.760524e+02
1.671624e+05,1.934750e+00,1.668168e+05,1.930750e+00,9.252824e-01,9.251144e-01,6.103839e-02,1.714193e-08,1.998394e+01,0.000000e+00,1.998394e+01,2.159767e+01,1.760124e+02
1.672624e+05,1.935908e+00,1.669168e+05,1.931908e+00,9.252448e-01,9.251160e-01,6.104010e-02,1.711969e-08,1.998458e+01,0.000000e+00,1.998458e+01,2.159923e+01,1.759724e+02
1.673625e+05,1.937065e+00,1.670169e+05,1.933065e+00,9.252073e-01,9.251176e-01,6.104181e-02,1.709749e-08,1.998521e+01,0.000000e+00,1.998521e+01,2.160079e+01,1.759325e+02
1.674625e+05,1.938223e+00,1.671169e+05,1.934223e+00,9.251697e-01,9.251192e-01,6.104352e-02,1.707532e-08,1.998584e+01,0.000000e+00,1.998584e+01,2.160235e+01,1.758925e+02
1.675625e+05,1.939381e+00,1.672169e+05,1.935381e+00,9.251322e-01,9.251207e-01,6.104523e-02,1.705318e-08,1.998648e+01,0.000000e+00,1.998648e+01,2.160392e+01,1.758525e+02
1.676625e+05,1.940538e+00,1.673169e+05,1.936538e+00,9.250946e-01,9.251223e-01,6.104693e-02,1.703108e-08,1.998711e+01,0.000000e+00,1.998711e+01,2.160548e+01,1.758125e+02
1.677625e+05,1.941696e+00,1.674169e+05,1.937696e+00,9.251038e-01,9.251239e-01,6.104863e-02,1.700901e-08,1.998818e+01,0.000000e+00,1.998818e+01,2.160642e+01,1.757105e+02
1.678625e+05,1.942853e+00,1.675169e+05,1.938853e+00,9.251341e-01,9.251255e-01,6.105033e-02,1.698697e-08,1.998944e+01,0.000000e+00,1.998944e+01,2.160707e+01,1.755804e+02
1.679625e+05,1.944011e+00,1.676169e+05,1.940011e+00,9.251645e-01,9.251270e-01,6.105203e-02,1.696497e-08,1.999071e+01,0.000000e+00,1.999071e+01,2.160773e+01,1.754502e+02
1.680625e+05,1.945168e+00,1.677169e+05,1.941168e+00,9.251949e-01,9.251286e-01,6.105373e-02,1.694300e-08,1.999197e+01,0.000000e+00,1.999197e+01,2.160839e+01,1.753200e+02
1.681625e+05,1.946326e+00,1.678169e+05,1.942326e+00,9.252253e-01,9.251302e-01,6.105542e-02,1.692106e-08,1.999323e+01,0.000000e+00,1.999323e+01,2.160904e+01,1.751898e+02
1.682625e+05,1.947483e+00,1.679169e+05,1.943483e+00,9.252557e-01,9.251317e-01,6.105711e-02,1.689916e-08,1.999450e+01,0.000000e+00,1.999450e+01,2.160970e+01,1.750597e+02
1.683626e+05,1.948641e+00,1.680170e+05,1.944641e+00,9.252860e-01,9.251333e-01,6.105880e-02,1.687729e-08,1.999576e+01,0.000000e+00,1.999576e+01,2.161036e+01,1.749295e+02
1.684626e+05,1.949798e+00,1.681170e+05,1.945798e+00,9.253164e-01,9.251349e-01,6.106049e-02,1.685545e-08,1.999703e+01,0.000000e+00,1.999703e+01,2.161101e+01,1.747993e+02
1.685626e+05,1.950956e+00,1.682170e+05,1.946956e+00,9.253468e-01,9.251364e-01,6.106217e-02,1.683364e-08,1.999829e+01,0.000000e+00,1.999829e+01,2.161167e+01,1.746692e+02
1.686626e+05,1.952113e+00,1.683170e+05,1.948113e+00,9.253772e-01,9.251380e-01,6.106385e-02,1.681187e-08,1.999955e+01,0.000000e+00,1.999955e+01,2.161233e+01,1.745390e+02
1.687626e+05,1.953271e+00,1.684170e+05,1.949271e+00,9.253898e-01,9.251395e-01,6.106553e-02,1.679013e-08,1.999860e+01,0.000000e+00,1.999860e+01,2.161100e+01,1.745491e+02
1.688626e+05,1.954428e+00,1.685170e+05,1.950428e+00,9.253949e-01,9.251411e-01,6.106721e-02,1.676842e-08,1.999670e+01,0.000000e+00,1.999670e+01,2.160883e+01,1.746191e+02
1.689626e+05,1.955586e+00,1.686170e+05,1.951586e+00,9.253999e-01,9.251426e-01,6.106889e-02,1.674675e-08,1.999481e+01,0.000000e+00,1.999481e+01,2.160667e+01,1.746891e+02
1.690626e+05,1.956743e+00,1.687170e+05,1.952743e+00,9.254050e-01,9.251442e-01,6.107056e-02,1.672510e-08,1.999291e+01,0.000000e+00,1.999291e+01,2.160450e+01,1.747592e+02
1.691626e+05,1.957901e+00,1.688170e+05,1.953901e+00,9.254101e-01,9.251457e-01,6.107223e-02,1.670349e-08,1.999101e+01,0.000000e+00,1.999101e+01,2.160233e+01,1.748292e+02
1.692626e+05,1.959058e+00,1.689170e+05,1.955058e+00,9.254151e-01,9.251473e-01,6.107390e-02,1.668192e-08,1.998911e+01,0.000000e+00,1.998911e+01,2.160016e+01,1.748992e+02
1.693627e+05,1.960216e+00,1.690171e+05,1.956216e+00,9.254202e-01,9.251488e-01,6.107557e-02,1.666037e-08,1.998722e+01,0.000000e+00,1.998722e+01,2.159799e+01,1.749692e+02
1.694627e+05,1.961373e+00,1.691171e+05,1.957373e+00,9.254252e-01,9.251504e-01,6.107724e-02,1.663886e-08,1.998532e+01,0.000000e+00,1.998532e+01,2.159582e+01,1.750393e+02
1.695627e+05,1.962531e+00,1.692171e+05,1.958531e+00,9.254303e-01,9.251519e-01,6.107890e-02,1.661738e-08,1.998342e+01,0.000000e+00,1.998342e+01,2.159366e+01,1.751093e+02
1.696627e+05,1.963689e+00,1.693171e+05,1.959689e+00,9.254354e-01,9.251534e-01,6.108056e-02,1.659593e-08,1.998153e+01,0.000000e+00,1.998153e+01,2.159149e+01,1.751793e+02
1.697627e+05,1.964846e+00,1.694171e+05,1.960846e+00,9.254361e-01,9.251550e-01,6.108222e-02,1.657451e-08,1.998097e+01,0.000000e+00,1.998097e+01,2.159086e+01,1.752141e+02
1.698627e+05,1.966004e+00,1.695171e+05,1.962004e+00,9.254350e-01,9.251565e-01,6.108387e-02,1.655313e-08,1.998097e+01,0.000000e+00,1.998097e+01,2.159089e+01,1.752341e+02
1.699627e+05,1.967161e+00,1.696171e+05,1.963161e+00,9.254339e-01,9.251580e-01,6.108553e-02,1.653178e-08,1.998097e+01,0.000000e+00,1.998097e+01,2.159092e+01,1.752540e+02
1.700627e+05,1.968319e+00,1.697171e+05,1.964319e+00,9.254328e-01,9.251596e-01,6.108718e-02,1.651045e-08,1.998097e+01,0.000000e+00,1.998097e+01,2.159094e+01,1.752740e+02
1.701627e+05,1.969476e+00,1.698171e+05,1.965476e+00,9.254318e-01,9.251611e-01,6.108883e-02,1.648917e-08,1.998097e+01,0.000000e+00,1.998097e+01,2.159097e+01,1.752940e+02
1.702628e+05,1.970634e+00,1.699172e+05,1.966634e+00,9.254307e-01,9.251626e-01,6.109048e-02,1.646791e-08,1.998097e+01,0.000000e+00,1.998097e+01,2.159099e+01,1.753140e+02
1.703628e+05,1.971791e+00,1.700172e+05,1.967791e+00,9.254296e-01,9.251641e-01,6.109213e-02,1.644668e-08,1.998097e+01,0.000000e+00,1.998097e+01,2.159102e+01,1.753339e+02
1.704628e+05,1.972949e+00,1.701172e+05,1.968949e+00,9.254285e-01,9.251656e-01,6.109377e-02,1.642549e-08,1.998097e+01,0.000000e+00,1.998097e+01,2.159104e+01,1.753539e+02
1.705628e+05,1.974106e+00,1.702172e+05,1.970106e+00,9.254274e-01,9.251672e-01,6.109541e-02,1.640433e-08,1.998097e+01,0.000000e+00,1.998097e+01,2.159107e+01,1.753739e+02
1.706628e+05,1.975264e+00,1.703172e+05,1.971264e+00,9.254263e-01,9.251687e-01,6.109705e-02,1.638320e-08,1.998097e+01,0.000000e+00,1.998097e+01,2.159109e+01,1.753939e+02
1.707628e+05,1.976421e+00,1.704172e+05,1.972421e+00,9.254343e-01,9.251702e-01,6.109869e-02,1.636210e-08,1.998097e+01,0.000000e+00,1.998097e+01,2.159091e+01,1.752823e+02
1.708628e+05,1.977579e+00,1.705172e+05,1.973579e+00,9.254462e-01,9.251717e-01,6.110032e-02,1.634103e-08,1.998097e+01,0.000000e+00,1.998097e+01,2.159063e+01,1.751122e+02
1.709628e+05,1.978736e+00,1.706172e+05,1.974736e+00,9.254581e-01,9.251732e-01,6.110196e-02,1.631999e-08,1.998097e+01,0.000000e+00,1.998097e+01,2.159035e+01,1.749421e+02
1.710628e+05,1.979894e+00,1.707172e+05,1.975894e+00,9.254701e-01,9.251747e-01,6.110359e-02,1.629899e-08,1.998097e+01,0.000000e+00,1.998097e+01,2.159007e+01,1.747720e+02
1.711628e+05,1.981051e+00,1.708172e+05,1.977051e+00,9.254820e-01,9.251762e-01,6.110522e-02,1.627801e-08,1.998097e+01,0.000000e+00,1.998097e+01,2.158979e+01,1.746020e+02
1.712629e+05,1.982209e+00,1.709173e+05,1.978209e+00,9.254939e-01,9.251777e-01,6.110684e-02,1.625707e-08,1.998097e+01,0.000000e+00,1.998097e+01,2.158952e+01,1.744319e+02
1.713629e+05,1.983366e+00,1.710173e+05,1.979366e+00,9.255058e-01,9.251792e-01,6.110847e-02,1.623616e-08,1.998097e+01,0.000000e+00,1.998097e+01,2.158924e+01,1.742618e+02
1.714629e+05,1.984524e+00,1.711173e+05,1.980524e+00,9.255178e-01,9.251807e-01,6.111009e-02,1.621528e-08,1.998097e+01,0.000000e+00,1.998097e+01,2.158896e+01,1.740917e+02
1.715629e+05,1.985682e+00,1.712173e+05,1.981682e+00,9.255297e-01,9.251822e-01,6.111171e-02,1.619443e-08,1.998097e+01,0.000000e+00,1.998097e+01,2.158868e+01,1.739216e+02
1.716629e+05,1.986839e+00,1.713173e+05,1.982839e+00,9.255416e-01,9.251837e-01,6.111333e-02,1.617361e-08,1.998097e+01,0.000000e+00,1.998097e+01,2.158840e+01,1.737516e+02
1.717629e+05,1.987997e+00,1.714173e+05,1.983997e+00,9.255571e-01,9.251852e-01,6.111495e-02,1.615282e-08,1.998097e+01,0.000000e+00,1.998097e+01,2.158804e+01,1.737836e+02
1.718629e+05,1.989154e+00,1.715173e+05,1.985154e+00,9.255740e-01,9.251867e-01,6.111656e-02,1.613207e-08,1.998097e+01,0.000000e+00,1.998097e+01,2.158765e+01,1.739035e+02
1.719629e+05,1.990312e+00,1.716173e+05,1.986312e+00,9.255910e-01,9.251882e-01,6.111817e-02,1.611134e-08,1.998097e+01,0.000000e+00,1.998097e+01,2.158725e+01,1.740235e+02
1.720629e+05,1.991469e+00,1.717173e+05,1.987469e+00,9.256080e-01,9.251897e-01,6.111978e-02,1.609065e-08,1.998097e+01,0.000000e+00,1.998097e+01,2.158685e+01,1.741434e+02
1.721629e+05,1.992627e+00,1.718173e+05,1.988627e+00,9.256250e-01,9.251912e-01,6.112139e-02,1.606998e-08,1.998097e+01,0.000000e+00,1.998097e+01,2.158646e+01,1.742634e+02
1.722630e+05,1.993784e+00,1.719174e+05,1.989784e+00,9.256420e-01,9.251927e-01,6.112300e-02,1.604935e-08,1.998097e+01,0.000000e+00,1.998097e+01,2.158606e+01,1.743833e+02
1.723630e+05,1.994942e+00,1.720174e+05,1.990942e+00,9.256589e-01,9.251942e-01,6.112460e-02,1.602875e-08,1.998097e+01,0.000000e+00,1.998097e+01,2.158567e+01,1.745033e+02
1.724630e+05,1.996099e+00,1.721174e+05,1.992099e+00,9.256759e-01,9.251957e-01,6.112620e-02,1.600817e-08,1.998097e+01,0.000000e+00,1.998097e+01,2.158527e+01,1.746232e+02
1.725630e+05,1.997257e+00,1.722174e+05,1.993257e+00,9.256929e-01,9.251971e-01,6.112780e-02,1.598763e-08,1.998097e+01,0.000000e+00,1.998097e+01,2.158488e+01,1.747432e+02
1.726630e+05,1.998414e+00,1.723174e+05,1.994414e+00,9.257099e-01,9.251986e-01,6.112940e-02,1.596712e-08,1.998097e+01,0.000000e+00,1.998097e+01,2.158448e+01,1.748631e+02
1.727630e+05,1.999572e+00,1.724174e+05,1.995572e+00,9.257151e-01,9.252001e-01,6.113100e-02,1.594664e-08,1.998097e+01,0.000000e+00,1.998097e+01,2.158436e+01,1.748931e+02
1.728630e+05,2.000729e+00,1.725174e+05,1.996729e+00,9.257151e-01,9.252016e-01,6.113259e-02,1.592619e-08,1.998097e+01,0.000000e+00,1.998097e+01,2.158436e+01,1.748831e+02
1.729630e+05,2.001887e+00,1.726174e+05,1.997887e+00,9.257151e-01,9.252030e-01,6.113418e-02,1.590577e-08,1.998097e+01,0.000000e+00,1.998097e+01,2.158436e+01,1.748730e+02
1.730630e+05,2.003044e+00,1.727174e+05,1.999044e+00,9.257151e-01,9.252045e-01,6.113577e-02,1.588538e-08,1.998097e+01,0.000000e+00,1.998097e+01,2.158436e+01,1.748630e+02
1.731630e+05,2.004202e+00,1.728174e+05,2.000202e+00,9.257151e-01,9.252060e-01,6.113736e-02,1.586502e-08,1.998097e+01,0.000000e+00,1.998097e+01,2.158436e+01,1.748530e+02
1.732631e+05,2.005359e+00,1.729175e+05,2.001359e+00,9.257151e-01,9.252074e-01,6.113895e-02,1.584469e-08,1.998097e+01,0.000000e+00,1.998097e+01,2.158436e+01,1.748430e+02
1.733631e+05,2.006517e+00,1.730175e+05,2.002517e+00,9.257151e-01,9.252089e-01,6.114053e-02,1.582439e-08,1.998097e+01,0.000000e+00,1.998097e+01,2.158436e+01,1.748330e+02
1.734631e+05,2.007674e+00,1.731175e+05,2.003674e+00,9.257151e-01,9.252104e-01,6.114211e-02,1.580411e-08,1.998097e+01,0.000000e+00,1.998097e+01,2.158436e+01,1.748230e+02
1.735631e+05,2.008832e+00,1.732175e+05,2.004832e+00,9.257151e-01,9.252118e-01,6.114369e-02,1.578387e-08,1.998097e+01,0.000000e+00,1.998097e+01,2.158436e+01,1.748130e+02
1.736631e+05,2.009990e+00,1.733175e+05,2.005990e+00,9.257151e-01,9.252133e-01,6.114527e-02,1.576366e-08,1.998097e+01,0.000000e+00,1.998097e+01,2.158436e+01,1.748029e+02
1.737631e+05,2.011147e+00,1.734175e+05,2.007147e+00,9.257166e-01,9.252148e-01,6.114684e-02,1.574348e-08,1.998097e+01,0.000000e+00,1.998097e+01,2.158432e+01,1.748141e+02
1.738631e+05,2.012305e+00,1.735175e+05,2.008305e+00,9.257188e-01,9.252162e-01,6.114842e-02,1.572333e-08,1.998097e+01,0.000000e+00,1.998097e+01,2.158427e+01,1.748341e+02
1.739631e+05,2.013462e+00,1.736175e+05,2.009462e+00,9.257210e-01,9.252177e-01,6.114999e-02,1.570321e-08,1.998097e+01,0.000000e+00,1.998097e+01,2.158422e+01,1.748541e+02
1.740631e+05,2.014620e+00,1.737175e+05,2.010620e+00,9.257231e-01,9.252191e-01,6.115156e-02,1.568312e-08,1.998097e+01,0.000000e+00,1.998097e+01,2.158417e+01,1.748742e+02
1.741631e+05,2.015777e+00,1.738175e+05,2.011777e+00,9.257253e-01,9.252206e-01,6.115313e-02,1.566306e-08,1.998097e+01,0.000000e+00,1.998097e+01,2.158412e+01,1.748942e+02
1.742632e+05,2.016935e+00,1.739176e+05,2.012935e+00,9.257275e-01,9.252220e-01,6.115469e-02,1.564302e-08,1.998097e+01,0.000000e+00,1.998097e+01,2.158407e+01,1.749142e+02
1.743632e+05,2.018092e+00,1.740176e+05,2.014092e+00,9.257296e-01,9.252235e-01,6.115625e-02,1.562302e-08,1.998097e+01,0.000000e+00,1.998097e+01,2.158402e+01,1.749342e+02
1.744632e+05,2.019250e+00,1.741176e+05,2.015250e+00,9.257318e-01,9.252249e-01,6.115782e-02,1.560305e-08,1.998097e+01,0.000000e+00,1.998097e+01,2.158397e+01,1.749542e+02
1.745632e+05,2.020407e+00,1.742176e+05,2.016407e+00,9.257340e-01,9.252263e-01,6.115938e-02,1.558310e-08,1.998097e+01,0.000000e+00,1.998097e+01,2.158392e+01,1.749742e+02
1.746632e+05,2.021565e+00,1.743176e+05,2.017565e+00,9.257361e-01,9.252278e-01,6.116093e-02,1.556319e-08,1.998097e+01,0.000000e+00,1.998097e+01,2.158387e+01,1.749942e+02
1.747632e+05,2.022722e+00,1.744176e+05,2.018722e+00,9.257186e-01,9.252292e-01,6.116249e-02,1.554330e-08,1.998097e+01,0.000000e+00,1.998097e+01,2.158428e+01,1.750142e+02
1.748632e+05,2.023880e+00,1.745176e+05,2.019880e+00,9.256929e-01,9.252307e-01,6.116404e-02,1.552345e-08,1.998097e+01,0.000000e+00,1.998097e+01,2.158487e+01,1.750342e+02
1.749632e+05,2.025037e+00,1.746176e+05,2.021037e+00,9.256673e-01,9.252321e-01,6.116559e-02,1.550362e-08,1.998097e+01,0.000000e+00,1.998097e+01,2.158547e+01,1.750541e+02
1.750632e+05,2.026195e+00,1.747176e+05,2.022195e+00,9.256417e-01,9.252335e-01,6.116714e-02,1.548382e-08,1.998097e+01,0.000000e+00,1.998097e+01,2.158607e+01,1.750741e+02
1.751632e+05,2.027352e+00,1.748176e+05,2.023352e+00,9.256161e-01,9.252350e-01,6.116869e-02,1.546405e-08,1.998097e+01,0.000000e+00,1.998097e+01,2.158667e+01,1.750941e+02
1.752633e+05,2.028510e+00,1.749177e+05,2.024510e+00,9.255904e-01,9.252364e-01,6.117024e-02,1.544431e-08,1.998097e+01,0.000000e+00,1.998097e+01,2.158726e+01,1.751141e+02
1.753633e+05,2.029667e+00,1.750177e+05,2.025667e+00,9.255648e-01,9.252378e-01,6.117178e-02,1.542460e-08,1.998097e+01,0.000000e+00,1.998097e+01,2.158786e+01,1.751340e+02
1.754633e+05,2.030825e+00,1.751177e+05,2.026825e+00,9.255392e-01,9.252392e-01,6.117332e-02,1.540492e-08,1.998097e+01,0.000000e+00,1.998097e+01,2.158846e+01,1.751540e+02
1.755633e+05,2.031982e+00,1.752177e+05,2.027982e+00,9.255136e-01,9.252407e-01,6.117486e-02,1.538527e-08,1.998097e+01,0.000000e+00,1.998097e+01,2.158906e+01,1.751740e+02
1.756633e+05,2.033140e+00,1.753177e+05,2.029140e+00,9.254879e-01,9.252421e-01,6.117640e-02,1.536564e-08,1.998097e+01,0.000000e+00,1.998097e+01,2.158965e+01,1.751940e+02
1.757633e+05,2.034298e+00,1.754177e+05,2.030298e+00,9.254863e-01,9.252435e-01,6.117793e-02,1.534604e-08,1.998097e+01,0.000000e+00,1.998097e+01,2.158969e+01,1.752140e+02
1.758633e+05,2.035455e+00,1.755177e+05,2.031455e+00,9.254949e-01,9.252449e-01,6.117947e-02,1.532648e-08,1.998097e+01,0.000000e+00,1.998097e+01,2.158949e+01,1.752340e+02
1.759633e+05,2.036613e+00,1.756177e+05,2.032613e+00,9.255036e-01,9.252464e-01,6.118100e-02,1.530694e-08,1.998097e+01,0.000000e+00,1.998097e+01,2.158929e+01,1.752540e+02
1.760633e+05,2.037770e+00,1.757177e+05,2.033770e+00,9.255123e-01,9.252478e-01,6.118253e-02,1.528743e-08,1.998097e+01,0.000000e+00,1.998097e+01,2.158909e+01,1.752740e+02
1.761633e+05,2.038928e+00,1.758177e+05,2.034928e+00,9.255210e-01,9.252492e-01,6.118406e-02,1.526795e-08,1.998097e+01,0.000000e+00,1.998097e+01,2.158889e+01,1.752940e+02
1.762634e+05,2.040085e+00,1.759178e+05,2.036085e+00,9.255296e-01,9.252506e-01,6.118558e-02,1.524850e-08,1.998097e+01,0.000000e+00,1.998097e+01,2.158868e+01,1.753140e+02
1.763634e+05,2.041243e+00,1.760178e+05,2.037243e+00,9.255383e-01,9.252520e-01,6.118711e-02,1.522907e-08,1.998097e+01,0.000000e+00,1.998097e+01,2.158848e+01,1.753340e+02
1.764634e+05,2.042400e+00,1.761178e+05,2.038400e+00,9.255470e-01,9.252534e-01,6.118863e-02,1.520968e-08,1.998097e+01,0.000000e+00,1.998097e+01,2.158828e+01,1.753540e+02
1.765634e+05,2.043558e+00,1.762178e+05,2.039558e+00,9.255557e-01,9.252548e-01,6.119015e-02,1.519031e-08,1.998097e+01,0.000000e+00,1.998097e+01,2.158808e+01,1.753740e+02
1.766634e+05,2.044715e+00,1.763178e+05,2.040715e+00,9.255643e-01,9.252562e-01,6.119167e-02,1.517097e-08,1.998097e+01,0.000000e+00,1.998097e+01,2.158787e+01,1.753940e+02
1.767634e+05,2.045873e+00,1.764178e+05,2.041873e+00,9.255758e-01,9.252576e-01,6.119318e-02,1.515166e-08,1.998230e+01,0.000000e+00,1.998230e+01,2.158904e+01,1.754421e+02
1.768634e+05,2.047030e+00,1.765178e+05,2.043030e+00,9.255884e-01,9.252590e-01,6.119470e-02,1.513237e-08,1.998419e+01,0.000000e+00,1.998419e+01,2.159080e+01,1.755021e+02
1.769634e+05,2.048188e+00,1.766178e+05,2.044188e+00,9.256011e-01,9.252604e-01,6.119621e-02,1.511312e-08,1.998609e+01,0.000000e+00,1.998609e+01,2.159255e+01,1.755621e+02
1.770634e+05,2.049345e+00,1.767178e+05,2.045345e+00,9.256137e-01,9.252618e-01,6.119772e-02,1.509389e-08,1.998798e+01,0.000000e+00,1.998798e+01,2.159430e+01,1.756220e+02
1.771634e+05,2.050503e+00,1.768178e+05,2.046503e+00,9.256264e-01,9.252632e-01,6.119923e-02,1.507469e-08,1.998988e+01,0.000000e+00,1.998988e+01,2.159606e+01,1.756820e+02
1.772635e+05,2.051660e+00,1.769179e+05,2.047660e+00,9.256390e-01,9.252646e-01,6.120074e-02,1.505552e-08,1.999178e+01,0.000000e+00,1.999178e+01,2.159781e+01,1.757420e+02
1.773635e+05,2.052818e+00,1.770179e+05,2.048818e+00,9.256517e-01,9.252660e-01,6.120224e-02,1.503638e-08,1.999367e+01,0.000000e+00,1.999367e+01,2.159956e+01,1.758020e+02
1.774635e+05,2.053975e+00,1.771179e+05,2.049975e+00,9.256643e-01,9.252674e-01,6.120375e-02,1.501727e-08,1.999557e+01,0.000000e+00,1.999557e+01,2.160132e+01,1.758619e+02
1.775635e+05,2.055133e+00,1.772179e+05,2.051133e+00,9.256769e-01,9.252688e-01,6.120525e-02,1.499818e-08,1.999746e+01,0.000000e+00,1.999746e+01,2.160307e+01,1.759219e+02
1.776635e+05,2.056290e+00,1.773179e+05,2.052290e+00,9.256896e-01,9.252702e-01,6.120675e-02,1.497912e-08,1.999936e+01,0.000000e+00,1.999936e+01,2.160482e+01,1.759819e+02
1.777635e+05,2.057448e+00,1.774179e+05,2.053448e+00,9.256813e-01,9.252716e-01,6.120824e-02,1.496009e-08,1.999861e+01,0.000000e+00,1.999861e+01,2.160420e+01,1.760000e+02
1.778635e+05,2.058606e+00,1.775179e+05,2.054606e+00,9.256639e-01,9.252729e-01,6.120974e-02,1.494109e-08,1.999671e+01,0.000000e+00,1.999671e+01,2.160256e+01,1.760000e+02
1.779635e+05,2.059763e+00,1.776179e+05,2.055763e+00,9.256466e-01,9.252743e-01,6.121123e-02,1.492211e-08,1.999481e+01,0.000000e+00,1.999481e+01,2.160091e+01,1.760000e+02
1.780635e+05,2.060921e+00,1.777179e+05,2.056921e+00,9.256292e-01,9.252757e-01,6.121272e-02,1.490316e-08,1.999291e+01,0.000000e+00,1.999291e+01,2.159927e+01,1.760000e+02
1.781635e+05,2.062078e+00,1.778179e+05,2.058078e+00,9.256119e-01,9.252771e-01,6.121421e-02,1.488424e-08,1.999102e+01,0.000000e+00,1.999102e+01,2.159762e+01,1.760000e+02
1.782636e+05,2.063236e+00,1.779180e+05,2.059236e+00,9.255945e-01,9.252785e-01,6.121570e-02,1.486535e-08,1.998912e+01,0.000000e+00,1.998912e+01,2.159598e+01,1.760000e+02
1.783636e+05,2.064393e+00,1.780180e+05,2.060393e+00,9.255772e-01,9.252798e-01,6.121718e-02,1.484648e-08,1.998722e+01,0.000000e+00,1.998722e+01,2.159433e+01,1.760000e+02
1.784636e+05,2.065551e+00,1.781180e+05,2.061551e+00,9.255598e-01,9.252812e-01,6.121867e-02,1.482764e-08,1.998532e+01,0.000000e+00,1.998532e+01,2.159269e+01,1.760000e+02
1.785636e+05,2.066708e+00,1.782180e+05,2.062708e+00,9.255425e-01,9.252826e-01,6.122015e-02,1.480883e-08,1.998343e+01,0.000000e+00,1.998343e+01,2.159104e+01,1.760000e+02
1.786636e+05,2.067866e+00,1.783180e+05,2.063866e+00,9.255251e-01,9.252839e-01,6.122163e-02,1.479005e-08,1.998153e+01,0.000000e+00,1.998153e+01,2.158940e+01,1.760000e+02
1.787636e+05,2.069023e+00,1.784180e+05,2.065023e+00,9.255227e-01,9.252853e-01,6.122311e-02,1.477129e-08,1.998097e+01,0.000000e+00,1.998097e+01,2.158884e+01,1.759859e+02
1.788636e+05,2.070181e+00,1.785180e+05,2.066181e+00,9.255267e-01,9.252867e-01,6.122459e-02,1.475256e-08,1.998097e+01,0.000000e+00,1.998097e+01,2.158875e+01,1.759659e+02
1.789636e+05,2.071338e+00,1.786180e+05,2.067338e+00,9.255307e-01,9.252880e-01,6.122606e-02,1.473386e-08,1.998097e+01,0.000000e+00,1.998097e+01,2.158866e+01,1.759459e+02
1.790636e+05,2.072496e+00,1.787180e+05,2.068496e+00,9.255347e-01,9.252894e-01,6.122753e-02,1.471518e-08,1.998097e+01,0.000000e+00,1.998097e+01,2.158856e+01,1.759259e+02
1.791636e+05,2.073653e+00,1.788180e+05,2.069653e+00,9.255387e-01,9.252908e-01,6.122900e-02,1.469653e-08,1.998097e+01,0.000000e+00,1.998097e+01,2.158847e+01,1.759058e+02
1.792637e+05,2.074811e+00,1.789181e+05,2.070811e+00,9.255426e-01,9.252921e-01,6.123047e-02,1.467791e-08,1.998097e+01,0.000000e+00,1.998097e+01,2.158838e+01,1.758858e+02
1.793637e+05,2.075968e+00,1.790181e+05,2.071968e+00,9.255466e-01,9.252935e-01,6.123194e-02,1.465932e-08,1.998097e+01,0.000000e+00,1.998097e+01,2.158829e+01,1.758658e+02
1.794637e+05,2.077126e+00,1.791181e+05,2.073126e+00,9.255506e-01,9.252948e-01,6.123340e-02,1.464075e-08,1.998097e+01,0.000000e+00,1.998097e+01,2.158819e+01,1.758457e+02
1.795637e+05,2.078283e+00,1.792181e+05,2.074283e+00,9.255546e-01,9.252962e-01,6.123487e-02,1.462221e-08,1.998097e+01,0.000000e+00,1.998097e+01,2.158810e+01,1.758257e+02
1.796637e+05,2.079441e+00,1.793181e+05,2.075441e+00,9.255586e-01,9.252975e-01,6.123633e-02,1.460370e-08,1.998097e+01,0.000000e+00,1.998097e+01,2.158801e+01,1.758057e+02
1.797637e+05,2.080598e+00,1.794181e+05,2.076598e+00,9.255556e-01,9.252989e-01,6.123779e-02,1.458521e-08,1.998097e+01,0.000000e+00,1.998097e+01,2.158808e+01,1.757857e+02
1.798637e+05,2.081756e+00,1.795181e+05,2.077756e+00,9.255498e-01,9.253002e-01,6.123925e-02,1.456675e-08,1.998097e+01,0.000000e+00,1.998097e+01,2.158821e+01,1.757657e+02
1.799637e+05,2.082914e+00,1.796181e+05,2.078914e+00,9.255440e-01,9.253016e-01,6.124070e-02,1.454832e-08,1.998097e+01,0.000000e+00,1.998097e+01,2.158835e+01,1.757458e+02
1.800637e+05,2.084071e+00,1.797181e+05,2.080071e+00,9.255382e-01,9.253029e-01,6.124216e-02,1.452991e-08,1.998097e+01,0.000000e+00,1.998097e+01,2.158848e+01,1.757258e+02
1.801638e+05,2.085229e+00,1.798182e+05,2.081229e+00,9.255325e-01,9.253043e-01,6.124361e-02,1.451153e-08,1.998097e+01,0.000000e+00,1.998097e+01,2.158862e+01,1.757058e+02
1.802638e+05,2.086386e+00,1.799182e+05,2.082386e+00,9.255267e-01,9.253056e-01,6.124506e-02,1.449318e-08,1.998097e+01,0.000000e+00,1.998097e+01,2.158875e+01,1.756858e+02
1.803638e+05,2.087544e+00,1.800182e+05,2.083544e+00,9.255209e-01,9.253070e-01,6.124651e-02,1.447485e-08,1.998097e+01,0.000000e+00,1.998097e+01,2.158889e+01,1.756659e+02
1.804638e+05,2.088701e+00,1.801182e+05,2.084701e+00,9.255151e-01,9.253083e-01,6.124795e-02,1.445655e-08,1.998097e+01,0.000000e+00,1.998097e+01,2.158902e+01,1.756459e+02
1.805638e+05,2.089859e+00,1.802182e+05,2.085859e+00,9.255094e-01,9.253096e-01,6.124940e-02,1.443828e-08,1.998097e+01,0.000000e+00,1.998097e+01,2.158916e+01,1.756259e+02
1.806638e+05,2.091016e+00,1.803182e+05,2.087016e+00,9.255036e-01,9.253110e-01,6.125084e-02,1.442003e-08,1.998097e+01,0.000000e+00,1.998097e+01,2.158929e+01,1.756059e+02
1.807638e+05,2.092174e+00,1.804182e+05,2.088174e+00,9.255230e-01,9.253123e-01,6.125228e-02,1.440181e-08,1.998141e+01,0.000000e+00,1.998141e+01,2.158932e+01,1.756211e+02
1.808638e+05,2.093331e+00,1.805182e+05,2.089331e+00,9.255530e-01,9.253136e-01,6.125372e-02,1.438361e-08,1.998205e+01,0.000000e+00,1.998205e+01,2.158931e+01,1.756511e+02
1.809638e+05,2.094489e+00,1.806182e+05,2.090489e+00,9.255830e-01,9.253150e-01,6.125516e-02,1.436544e-08,1.998268e+01,0.000000e+00,1.998268e+01,2.158929e+01,1.756811e+02
1.810638e+05,2.095646e+00,1.807182e+05,2.091646e+00,9.256130e-01,9.253163e-01,6.125660e-02,1.434730e-08,1.998332e+01,0.000000e+00,1.998332e+01,2.158928e+01,1.757111e+02
1.811639e+05,2.096804e+00,1.808183e+05,2.092804e+00,9.256430e-01,9.253176e-01,6.125803e-02,1.432918e-08,1.998395e+01,0.000000e+00,1.998395e+01,2.158926e+01,1.757412e+02
1.812639e+05,2.097961e+00,1.809183e+05,2.093961e+00,9.256730e-01,9.253190e-01,6.125946e-02,1.431109e-08,1.998459e+01,0.000000e+00,1.998459e+01,2.158925e+01,1.757712e+02
1.813639e+05,2.099119e+00,1.810183e+05,2.095119e+00,9.257030e-01,9.253203e-01,6.126089e-02,1.429303e-08,1.998522e+01,0.000000e+00,1.998522e+01,2.158924e+01,1.758012e+02
1.814639e+05,2.100276e+00,1.811183e+05,2.096276e+00,9.257330e-01,9.253216e-01,6.126232e-02,1.427499e-08,1.998586e+01,0.000000e+00,1.998586e+01,2.158922e+01,1.758312e+02
1.815639e+05,2.101434e+00,1.812183e+05,2.097434e+00,9.257630e-01,9.253229e-01,6.126375e-02,1.425697e-08,1.998649e+01,0.000000e+00,1.998649e+01,2.158921e+01,1.758612e+02
1.816639e+05,2.102591e+00,1.813183e+05,2.098591e+00,9.257931e-01,9.253242e-01,6.126517e-02,1.423899e-08,1.998712e+01,0.000000e+00,1.998712e+01,2.158919e+01,1.758912e+02
1.817639e+05,2.103749e+00,1.814183e+05,2.099749e+00,9.257914e-01,9.253256e-01,6.126660e-02,1.422103e-08,1.998686e+01,0.000000e+00,1.998686e+01,2.158895e+01,1.758859e+02
1.818639e+05,2.104907e+00,1.815183e+05,2.100907e+00,9.257765e-01,9.253269e-01,6.126802e-02,1.420309e-08,1.998623e+01,0.000000e+00,1.998623e+01,2.158861e+01,1.758659e+02
1.819639e+05,2.106064e+00,1.816183e+05,2.102064e+00,9.257617e-01,9.253282e-01,6.126944e-02,1.418518e-08,1.998559e+01,0.000000e+00,1.998559e+01,2.158827e+01,1.758459e+02
1.820639e+05,2.107222e+00,1.817183e+05,2.103222e+00,9.257469e-01,9.253295e-01,6.127085e-02,1.416730e-08,1.998496e+01,0.000000e+00,1.998496e+01,2.158793e+01,1.758259e+02
1.821640e+05,2.108379e+00,1.818184e+05,2.104379e+00,9.257321e-01,9.253308e-01,6.127227e-02,1.414944e-08,1.998432e+01,0.000000e+00,1.998432e+01,2.158759e+01,1.758059e+02
1.822640e+05,2.109537e+00,1.819184e+05,2.105537e+00,9.257173e-01,9.253321e-01,6.127368e-02,1.413161e-08,1.998369e+01,0.000000e+00,1.998369e+01,2.158725e+01,1.757859e+02
1.823640e+05,2.110694e+00,1.820184e+05,2.106694e+00,9.257025e-01,9.253334e-01,6.127510e-02,1.411380e-08,1.998306e+01,0.000000e+00,1.998306e+01,2.158691e+01,1.757659e+02
1.824640e+05,2.111852e+00,1.821184e+05,2.107852e+00,9.256877e-01,9.253347e-01,6.127651e-02,1.409602e-08,1.998242e+01,0.000000e+00,1.998242e+01,2.158657e+01,1.757459e+02
1.825640e+05,2.113009e+00,1.822184e+05,2.109009e+00,9.256729e-01,9.253360e-01,6.127792e-02,1.407826e-08,1.998179e+01,0.000000e+00,1.998179e+01,2.158623e+01,1.757259e+02
1.826640e+05,2.114167e+00,1.823184e+05,2.110167e+00,9.256580e-01,9.253373e-01,6.127932e-02,1.406053e-08,1.998115e+01,0.000000e+00,1.998115e+01,2.158589e+01,1.757059e+02
1.827640e+05,2.115324e+00,1.824184e+05,2.111324e+00,9.256430e-01,9.253386e-01,6.128073e-02,1.404283e-08,1.998008e+01,0.000000e+00,1.998008e+01,2.158508e+01,1.757070e+02
1.828640e+05,2.116482e+00,1.825184e+05,2.112482e+00,9.256278e-01,9.253399e-01,6.128213e-02,1.402515e-08,1.997881e+01,0.000000e+00,1.997881e+01,2.158407e+01,1.757170e+02
1.829640e+05,2.117639e+00,1.826184e+05,2.113639e+00,9.256126e-01,9.253412e-01,6.128353e-02,1.400749e-08,1.997755e+01,0.000000e+00,1.997755e+01,2.158306e+01,1.757270e+02
1.830640e+05,2.118797e+00,1.827184e+05,2.114797e+00,9.255974e-01,9.253425e-01,6.128493e-02,1.398987e-08,1.997629e+01,0.000000e+00,1.997629e+01,2.158205e+01,1.757371e+02
1.831641e+05,2.119954e+00,1.828185e+05,2.115954e+00,9.255822e-01,9.253438e-01,6.128633e-02,1.397226e-08,1.997503e+01,0.000000e+00,1.997503e+01,2.158104e+01,1.757471e+02
1.832641e+05,2.121112e+00,1.829185e+05,2.117112e+00,9.255670e-01,9.253451e-01,6.128773e-02,1.395468e-08,1.997376e+01,0.000000e+00,1.997376e+01,2.158003e+01,1.757571e+02
1.833641e+05,2.122269e+00,1.830185e+05,2.118269e+00,9.255519e-01,9.253464e-01,6.128912e-02,1.393713e-08,1.997250e+01,0.000000e+00,1.997250e+01,2.157902e+01,1.757671e+02
1.834641e+05,2.123427e+00,1.831185e+05,2.119427e+00,9.255367e-01,9.253477e-01,6.129052e-02,1.391960e-08,1.997124e+01,0.000000e+00,1.997124e+01,2.157801e+01,1.757771e+02
1.835641e+05,2.124584e+00,1.832185e+05,2.120584e+00,9.255215e-01,9.253490e-01,6.129191e-02,1.390210e-08,1.996998e+01,0.000000e+00,1.996998e+01,2.157700e+01,1.757871e+02
1.836641e+05,2.125742e+00,1.833185e+05,2.121742e+00,9.255063e-01,9.253503e-01,6.129330e-02,1.388462e-08,1.996871e+01,0.000000e+00,1.996871e+01,2.157599e+01,1.757971e+02
1.837641e+05,2.126899e+00,1.834185e+05,2.122899e+00,9.255160e-01,9.253515e-01,6.129469e-02,1.386717e-08,1.996924e+01,0.000000e+00,1.996924e+01,2.157633e+01,1.757929e+02
1.838641e+05,2.128057e+00,1.835185e+05,2.124057e+00,9.255359e-01,9.253528e-01,6.129607e-02,1.384974e-08,1.997050e+01,0.000000e+00,1.997050e+01,2.157723e+01,1.757829e+02
1.839641e+05,2.129215e+00,1.836185e+05,2.125215e+00,9.255558e-01,9.253541e-01,6.129746e-02,1.383233e-08,1.997177e+01,0.000000e+00,1.997177e+01,2.157813e+01,1.757729e+02
1.840641e+05,2.130372e+00,1.837185e+05,2.126372e+00,9.255757e-01,9.253554e-01,6.129884e-02,1.381496e-08,1.997303e+01,0.000000e+00,1.997303e+01,2.157904e+01,1.757629e+02
1.841642e+05,2.131530e+00,1.838186e+05,2.127530e+00,9.255956e-01,9.253567e-01,6.130022e-02,1.379760e-08,1.997429e+01,0.000000e+00,1.997429e+01,2.157994e+01,1.757529e+02
1.842642e+05,2.132687e+00,1.839186e+05,2.128687e+00,9.256155e-01,9.253579e-01,6.130160e-02,1.378027e-08,1.997556e+01,0.000000e+00,1.997556e+01,2.158084e+01,1.757428e+02
1.843642e+05,2.133845e+00,1.840186e+05,2.129845e+00,9.256354e-01,9.253592e-01,6.130298e-02,1.376297e-08,1.997682e+01,0.000000e+00,1.997682e+01,2.158174e+01,1.757328e+02
1.844642e+05,2.135002e+00,1.841186e+05,2.131002e+00,9.256553e-01,9.253605e-01,6.130435e-02,1.374569e-08,1.997809e+01,0.000000e+00,1.997809e+01,2.158264e+01,1.757228e+02
1.845642e+05,2.136160e+00,1.842186e+05,2.132160e+00,9.256752e-01,9.253618e-01,6.130572e-02,1.372843e-08,1.997935e+01,0.000000e+00,1.997935e+01,2.158354e+01,1.757128e+02
1.846642e+05,2.137317e+00,1.843186e+05,2.133317e+00,9.256951e-01,9.253630e-01,6.130710e-02,1.371120e-08,1.998061e+01,0.000000e+00,1.998061e+01,2.158444e+01,1.757028e+02
1.847642e+05,2.138475e+00,1.844186e+05,2.134475e+00,9.256868e-01,9.253643e-01,6.130847e-02,1.369400e-08,1.998187e+01,0.000000e+00,1.998187e+01,2.158600e+01,1.755992e+02
1.848642e+05,2.139632e+00,1.845186e+05,2.135632e+00,9.256677e-01,9.253656e-01,6.130984e-02,1.367682e-08,1.998313e+01,0.000000e+00,1.998313e+01,2.158781e+01,1.754594e+02
1.849642e+05,2.140790e+00,1.846186e+05,2.136790e+00,9.256486e-01,9.253668e-01,6.131120e-02,1.365966e-08,1.998440e+01,0.000000e+00,1.998440e+01,2.158961e+01,1.753195e+02
1.850642e+05,2.141947e+00,1.847186e+05,2.137947e+00,9.256295e-01,9.253681e-01,6.131257e-02,1.364253e-08,1.998566e+01,0.000000e+00,1.998566e+01,2.159142e+01,1.751797e+02
1.851643e+05,2.143105e+00,1.848187e+05,2.139105e+00,9.256103e-01,9.253694e-01,6.131393e-02,1.362542e-08,1.998692e+01,0.000000e+00,1.998692e+01,2.159323e+01,1.750399e+02
1.852643e+05,2.144262e+00,1.849187e+05,2.140262e+00,9.255912e-01,9.253706e-01,6.131529e-02,1.360833e-08,1.998818e+01,0.000000e+00,1.998818e+01,2.159504e+01,1.749001e+02
1.853643e+05,2.145420e+00,1.850187e+05,2.141420e+00,9.255721e-01,9.253719e-01,6.131665e-02,1.359127e-08,1.998944e+01,0.000000e+00,1.998944e+01,2.159685e+01,1.747602e+02
1.854643e+05,2.146577e+00,1.851187e+05,2.142577e+00,9.255529e-01,9.253731e-01,6.131801e-02,1.357424e-08,1.999070e+01,0.000000e+00,1.999070e+01,2.159865e+01,1.746204e+02
1.855643e+05,2.147735e+00,1.852187e+05,2.143735e+00,9.255338e-01,9.253744e-01,6.131937e-02,1.355723e-08,1.999196e+01,0.000000e+00,1.999196e+01,2.160046e+01,1.744806e+02
1.856643e+05,2.148892e+00,1.853187e+05,2.144892e+00,9.255147e-01,9.253756e-01,6.132072e-02,1.354024e-08,1.999322e+01,0.000000e+00,1.999322e+01,2.160227e+01,1.743408e+02
1.857643e+05,2.150050e+00,1.854187e+05,2.146050e+00,9.255258e-01,9.253769e-01,6.132208e-02,1.352328e-08,1.999225e+01,0.000000e+00,1.999225e+01,2.160096e+01,1.743638e+02
1.858643e+05,2.151207e+00,1.855187e+05,2.147207e+00,9.255493e-01,9.253781e-01,6.132343e-02,1.350634e-08,1.999036e+01,0.000000e+00,1.999036e+01,2.159837e+01,1.744538e+02
1.859643e+05,2.152365e+00,1.856187e+05,2.148365e+00,9.255728e-01,9.253794e-01,6.132478e-02,1.348942e-08,1.998847e+01,0.000000e+00,1.998847e+01,2.159578e+01,1.745439e+02
1.860643e+05,2.153523e+00,1.857187e+05,2.149523e+00,9.255963e-01,9.253806e-01,6.132613e-02,1.347253e-08,1.998658e+01,0.000000e+00,1.998658e+01,2.159319e+01,1.746339e+02
1.861644e+05,2.154680e+00,1.858188e+05,2.150680e+00,9.256198e-01,9.253819e-01,6.132747e-02,1.345567e-08,1.998468e+01,0.000000e+00,1.998468e+01,2.159060e+01,1.747239e+02
1.862644e+05,2.155838e+00,1.859188e+05,2.151838e+00,9.256433e-01,9.253831e-01,6.132882e-02,1.343882e-08,1.998279e+01,0.000000e+00,1.998279e+01,2.158801e+01,1.748140e+02
1.863644e+05,2.156995e+00,1.860188e+05,2.152995e+00,9.256668e-01,9.253844e-01,6.133016e-02,1.342200e-08,1.998090e+01,0.000000e+00,1.998090e+01,2.158542e+01,1.749040e+02
1.864644e+05,2.158153e+00,1.861188e+05,2.154153e+00,9.256903e-01,9.253856e-01,6.133150e-02,1.340521e-08,1.997901e+01,0.000000e+00,1.997901e+01,2.158283e+01,1.749941e+02
1.865644e+05,2.159310e+00,1.862188e+05,2.155310e+00,9.257138e-01,9.253869e-01,6.133284e-02,1.338844e-08,1.997712e+01,0.000000e+00,1.997712e+01,2.158024e+01,1.750841e+02
1.866644e+05,2.160468e+00,1.863188e+05,2.156468e+00,9.257373e-01,9.253881e-01,6.133418e-02,1.337169e-08,1.997523e+01,0.000000e+00,1.997523e+01,2.157765e+01,1.751741e+02
1.867644e+05,2.161625e+00,1.864188e+05,2.157625e+00,9.257448e-01,9.253893e-01,6.133552e-02,1.335497e-08,1.997559e+01,0.000000e+00,1.997559e+01,2.157786e+01,1.751715e+02
1.868644e+05,2.162783e+00,1.865188e+05,2.158783e+00,9.257459e-01,9.253906e-01,6.133685e-02,1.333827e-08,1.997685e+01,0.000000e+00,1.997685e+01,2.157920e+01,1.751315e+02
1.869644e+05,2.163940e+00,1.866188e+05,2.159940e+00,9.257469e-01,9.253918e-01,6.133819e-02,1.332159e-08,1.997811e+01,0.000000e+00,1.997811e+01,2.158053e+01,1.750915e+02
1.870644e+05,2.165098e+00,1.867188e+05,2.161098e+00,9.257480e-01,9.253930e-01,6.133952e-02,1.330494e-08,1.997937e+01,0.000000e+00,1.997937e+01,2.158187e+01,1.750515e+02
1.871645e+05,2.166255e+00,1.868189e+05,2.162255e+00,9.257491e-01,9.253943e-01,6.134085e-02,1.328831e-08,1.998064e+01,0.000000e+00,1.998064e+01,2.158321e+01,1.750116e+02
1.872645e+05,2.167413e+00,1.869189e+05,2.163413e+00,9.257502e-01,9.253955e-01,6.134217e-02,1.327170e-08,1.998190e+01,0.000000e+00,1.998190e+01,2.158455e+01,1.749716e+02
1.873645e+05,2.168570e+00,1.870189e+05,2.164570e+00,9.257513e-01,9.253967e-01,6.134350e-02,1.325512e-08,1.998316e+01,0.000000e+00,1.998316e+01,2.158588e+01,1.749316e+02
1.874645e+05,2.169728e+00,1.871189e+05,2.165728e+00,9.257524e-01,9.253979e-01,6.134483e-02,1.323856e-08,1.998442e+01,0.000000e+00,1.998442e+01,2.158722e+01,1.748916e+02
1.875645e+05,2.170885e+00,1.872189e+05,2.166885e+00,9.257534e-01,9.253992e-01,6.134615e-02,1.322202e-08,1.998568e+01,0.000000e+00,1.998568e+01,2.158856e+01,1.748516e+02
1.876645e+05,2.172043e+00,1.873189e+05,2.168043e+00,9.257545e-01,9.254004e-01,6.134747e-02,1.320551e-08,1.998694e+01,0.000000e+00,1.998694e+01,2.158989e+01,1.748116e+02
1.877645e+05,2.173200e+00,1.874189e+05,2.169200e+00,9.257510e-01,9.254016e-01,6.134879e-02,1.318902e-08,1.998686e+01,0.000000e+00,1.998686e+01,2.158989e+01,1.748071e+02
1.878645e+05,2.174358e+00,1.875189e+05,2.170358e+00,9.257456e-01,9.254028e-01,6.135011e-02,1.317256e-08,1.998623e+01,0.000000e+00,1.998623e+01,2.158933e+01,1.748171e+02
1.879645e+05,2.175515e+00,1.876189e+05,2.171515e+00,9.257401e-01,9.254041e-01,6.135143e-02,1.315611e-08,1.998559e+01,0.000000e+00,1.998559e+01,2.158877e+01,1.748271e+02
1.880645e+05,2.176673e+00,1.877189e+05,2.172673e+00,9.257347e-01,9.254053e-01,6.135274e-02,1.313970e-08,1.998496e+01,0.000000e+00,1.998496e+01,2.158821e+01,1.748371e+02
1.881646e+05,2.177831e+00,1.878190e+05,2.173831e+00,9.257293e-01,9.254065e-01,6.135405e-02,1.312330e-08,1.998432e+01,0.000000e+00,1.998432e+01,2.158765e+01,1.748471e+02
1.882646e+05,2.178988e+00,1.879190e+05,2.174988e+00,9.257239e-01,9.254077e-01,6.135536e-02,1.310693e-08,1.998369e+01,0.000000e+00,1.998369e+01,2.158709e+01,1.748571e+02
1.883646e+05,2.180146e+00,1.880190e+05,2.176146e+00,9.257185e-01,9.254089e-01,6.135667e-02,1.309058e-08,1.998305e+01,0.000000e+00,1.998305e+01,2.158653e+01,1.748671e+02
1.884646e+05,2.181303e+00,1.881190e+05,2.177303e+00,9.257130e-01,9.254101e-01,6.135798e-02,1.307425e-08,1.998242e+01,0.000000e+00,1.998242e+01,2.158597e+01,1.748771e+02
1.885646e+05,2.182461e+00,1.882190e+05,2.178461e+00,9.257076e-01,9.254113e-01,6.135929e-02,1.305795e-08,1.998178e+01,0.000000e+00,1.998178e+01,2.158541e+01,1.748871e+02
1.886646e+05,2.183618e+00,1.883190e+05,2.179618e+00,9.257022e-01,9.254125e-01,6.136060e-02,1.304166e-08,1.998115e+01,0.000000e+00,1.998115e+01,2.158486e+01,1.748971e+02
1.887646e+05,2.184776e+00,1.884190e+05,2.180776e+00,9.257138e-01,9.254137e-01,6.136190e-02,1.302541e-08,1.998052e+01,0.000000e+00,1.998052e+01,2.158390e+01,1.748071e+02
1.888646e+05,2.185933e+00,1.885190e+05,2.181933e+00,9.257323e-01,9.254149e-01,6.136320e-02,1.300917e-08,1.997989e+01,0.000000e+00,1.997989e+01,2.158279e+01,1.746770e+02
