Repository: brandonlampe/CS_Data

# Repository for Crushed Salt Data
**Grant No: 456417**

This is a work in progress!

## Repository Content

### Directory Names
A uniform namining structure still in progress, but in general directories are named according to the following:
 - Names contain no spaces, a single underscore "_" will be used as a file name seperator.
 - Files are for the Crushed Salt Project (CSP); therefore, the first three charaters of each file are "CSP".
 - Folders are organized by which frame the test was performed on i.e., A2 or A3.
 - The fifth and sixth charaters of each file name will therefore be "A" followed by the frame number.

File: UNM_WP_HY_175_16/STAGE01/CREEP_FIT/175_16_STAGE01_CREEP_OUT.csv (part 10 of 22)
Analysis by Brandon Lampe, performed on: 2017/02/16 09:26:01
Experimental results below begin at: 2017/02/05 12:11:37
Duration (sec),Duration (day),Elapsed Time (sec),Elapsed Time (day),Interpolated Fractional Density,Fit to Fractional Density,Fit to Volume Strain,Fit to Volume Strain Rate (1/sec),Confining Pressure (MPa),Pore Pressure (MPa),Terzaghi Pressure (MPa),Solid Pressure (MPa),Temperature (C))
2.125670e+05,2.460266e+00,2.122214e+05,2.456266e+00,9.259269e-01,9.256624e-01,6.163059e-02,9.729429e-09,1.998731e+01,0.000000e+00,1.998731e+01,2.158627e+01,1.753000e+02
2.126670e+05,2.461424e+00,2.123214e+05,2.457424e+00,9.259309e-01,9.256633e-01,6.163156e-02,9.717697e-09,1.998731e+01,0.000000e+00,1.998731e+01,2.158618e+01,1.753000e+02
2.127670e+05,2.462581e+00,2.124214e+05,2.458581e+00,9.259112e-01,9.256642e-01,6.163253e-02,9.705982e-09,1.998731e+01,0.000000e+00,1.998731e+01,2.158664e+01,1.752264e+02
2.128671e+05,2.463739e+00,2.125215e+05,2.459739e+00,9.258830e-01,9.256651e-01,6.163350e-02,9.694281e-09,1.998731e+01,0.000000e+00,1.998731e+01,2.158730e+01,1.751264e+02
2.129671e+05,2.464897e+00,2.126215e+05,2.460897e+00,9.258548e-01,9.256660e-01,6.163447e-02,9.682597e-09,1.998731e+01,0.000000e+00,1.998731e+01,2.158795e+01,1.750263e+02
2.130671e+05,2.466054e+00,2.127215e+05,2.462054e+00,9.258266e-01,9.256669e-01,6.163544e-02,9.670927e-09,1.998731e+01,0.000000e+00,1.998731e+01,2.158861e+01,1.749263e+02
2.131671e+05,2.467212e+00,2.128215e+05,2.463212e+00,9.257984e-01,9.256678e-01,6.163640e-02,9.659274e-09,1.998731e+01,0.000000e+00,1.998731e+01,2.158927e+01,1.748262e+02
2.132671e+05,2.468369e+00,2.129215e+05,2.464369e+00,9.257702e-01,9.256687e-01,6.163737e-02,9.647635e-09,1.998731e+01,0.000000e+00,1.998731e+01,2.158993e+01,1.747262e+02
2.133671e+05,2.469527e+00,2.130215e+05,2.465527e+00,9.257420e-01,9.256696e-01,6.163833e-02,9.636012e-09,1.998731e+01,0.000000e+00,1.998731e+01,2.159058e+01,1.746261e+02
2.134671e+05,2.470684e+00,2.131215e+05,2.466684e+00,9.257138e-01,9.256705e-01,6.163930e-02,9.624405e-09,1.998731e+01,0.000000e+00,1.998731e+01,2.159124e+01,1.745261e+02
2.135671e+05,2.471842e+00,2.132215e+05,2.467842e+00,9.256856e-01,9.256714e-01,6.164026e-02,9.612813e-09,1.998731e+01,0.000000e+00,1.998731e+01,2.159190e+01,1.744260e+02
2.136671e+05,2.472999e+00,2.133215e+05,2.468999e+00,9.256574e-01,9.256723e-01,6.164122e-02,9.601236e-09,1.998731e+01,0.000000e+00,1.998731e+01,2.159256e+01,1.743260e+02
2.137671e+05,2.474157e+00,2.134215e+05,2.470157e+00,9.256559e-01,9.256732e-01,6.164218e-02,9.589674e-09,1.998731e+01,0.000000e+00,1.998731e+01,2.159259e+01,1.744110e+02
2.138672e+05,2.475314e+00,2.135216e+05,2.471314e+00,9.256639e-01,9.256740e-01,6.164314e-02,9.578128e-09,1.998731e+01,0.000000e+00,1.998731e+01,2.159241e+01,1.745609e+02
2.139672e+05,2.476472e+00,2.136216e+05,2.472472e+00,9.256718e-01,9.256749e-01,6.164410e-02,9.566597e-09,1.998731e+01,0.000000e+00,1.998731e+01,2.159222e+01,1.747109e+02
2.140672e+05,2.477629e+00,2.137216e+05,2.473629e+00,9.256798e-01,9.256758e-01,6.164505e-02,9.555081e-09,1.998731e+01,0.000000e+00,1.998731e+01,2.159204e+01,1.748608e+02
2.141672e+05,2.478787e+00,2.138216e+05,2.474787e+00,9.256877e-01,9.256767e-01,6.164601e-02,9.543581e-09,1.998731e+01,0.000000e+00,1.998731e+01,2.159185e+01,1.750107e+02
2.142672e+05,2.479944e+00,2.139216e+05,2.475944e+00,9.256957e-01,9.256776e-01,6.164696e-02,9.532095e-09,1.998731e+01,0.000000e+00,1.998731e+01,2.159166e+01,1.751607e+02
2.143672e+05,2.481102e+00,2.140216e+05,2.477102e+00,9.257036e-01,9.256785e-01,6.164791e-02,9.520625e-09,1.998731e+01,0.000000e+00,1.998731e+01,2.159148e+01,1.753106e+02
2.144672e+05,2.482259e+00,2.141216e+05,2.478259e+00,9.257115e-01,9.256793e-01,6.164886e-02,9.509170e-09,1.998731e+01,0.000000e+00,1.998731e+01,2.159129e+01,1.754605e+02
2.145672e+05,2.483417e+00,2.142216e+05,2.479417e+00,9.257195e-01,9.256802e-01,6.164982e-02,9.497730e-09,1.998731e+01,0.000000e+00,1.998731e+01,2.159111e+01,1.756105e+02
2.146672e+05,2.484574e+00,2.143216e+05,2.480574e+00,9.257274e-01,9.256811e-01,6.165076e-02,9.486306e-09,1.998731e+01,0.000000e+00,1.998731e+01,2.159092e+01,1.757604e+02
2.147672e+05,2.485732e+00,2.144216e+05,2.481732e+00,9.257444e-01,9.256820e-01,6.165171e-02,9.474896e-09,1.998684e+01,0.000000e+00,1.998684e+01,2.159002e+01,1.757558e+02
2.148673e+05,2.486890e+00,2.145217e+05,2.482890e+00,9.257647e-01,9.256829e-01,6.165266e-02,9.463501e-09,1.998621e+01,0.000000e+00,1.998621e+01,2.158886e+01,1.756958e+02
2.149673e+05,2.488047e+00,2.146217e+05,2.484047e+00,9.257850e-01,9.256837e-01,6.165361e-02,9.452122e-09,1.998557e+01,0.000000e+00,1.998557e+01,2.158771e+01,1.756358e+02
2.150673e+05,2.489205e+00,2.147217e+05,2.485205e+00,9.258052e-01,9.256846e-01,6.165455e-02,9.440757e-09,1.998494e+01,0.000000e+00,1.998494e+01,2.158655e+01,1.755757e+02
2.151673e+05,2.490362e+00,2.148217e+05,2.486362e+00,9.258255e-01,9.256855e-01,6.165549e-02,9.429408e-09,1.998430e+01,0.000000e+00,1.998430e+01,2.158539e+01,1.755157e+02
2.152673e+05,2.491520e+00,2.149217e+05,2.487520e+00,9.258457e-01,9.256864e-01,6.165644e-02,9.418073e-09,1.998367e+01,0.000000e+00,1.998367e+01,2.158423e+01,1.754557e+02
2.153673e+05,2.492677e+00,2.150217e+05,2.488677e+00,9.258660e-01,9.256872e-01,6.165738e-02,9.406753e-09,1.998303e+01,0.000000e+00,1.998303e+01,2.158308e+01,1.753957e+02
2.154673e+05,2.493835e+00,2.151217e+05,2.489835e+00,9.258862e-01,9.256881e-01,6.165832e-02,9.395448e-09,1.998240e+01,0.000000e+00,1.998240e+01,2.158192e+01,1.753356e+02
2.155673e+05,2.494992e+00,2.152217e+05,2.490992e+00,9.259065e-01,9.256890e-01,6.165926e-02,9.384159e-09,1.998176e+01,0.000000e+00,1.998176e+01,2.158076e+01,1.752756e+02
2.156673e+05,2.496150e+00,2.153217e+05,2.492150e+00,9.259267e-01,9.256898e-01,6.166019e-02,9.372884e-09,1.998113e+01,0.000000e+00,1.998113e+01,2.157960e+01,1.752156e+02
2.157673e+05,2.497307e+00,2.154217e+05,2.493307e+00,9.259290e-01,9.256907e-01,6.166113e-02,9.361623e-09,1.998144e+01,0.000000e+00,1.998144e+01,2.157988e+01,1.752000e+02
2.158674e+05,2.498465e+00,2.155218e+05,2.494465e+00,9.259250e-01,9.256916e-01,6.166207e-02,9.350378e-09,1.998207e+01,0.000000e+00,1.998207e+01,2.158066e+01,1.752000e+02
2.159674e+05,2.499622e+00,2.156218e+05,2.495622e+00,9.259211e-01,9.256924e-01,6.166300e-02,9.339148e-09,1.998271e+01,0.000000e+00,1.998271e+01,2.158143e+01,1.752000e+02
2.160674e+05,2.500780e+00,2.157218e+05,2.496780e+00,9.259171e-01,9.256933e-01,6.166394e-02,9.327932e-09,1.998334e+01,0.000000e+00,1.998334e+01,2.158221e+01,1.752000e+02
2.161674e+05,2.501937e+00,2.158218e+05,2.497937e+00,9.259131e-01,9.256942e-01,6.166487e-02,9.316731e-09,1.998397e+01,0.000000e+00,1.998397e+01,2.158299e+01,1.752000e+02
2.162674e+05,2.503095e+00,2.159218e+05,2.499095e+00,9.259091e-01,9.256950e-01,6.166580e-02,9.305545e-09,1.998461e+01,0.000000e+00,1.998461e+01,2.158377e+01,1.752000e+02
2.163674e+05,2.504252e+00,2.160218e+05,2.500252e+00,9.259052e-01,9.256959e-01,6.166673e-02,9.294373e-09,1.998524e+01,0.000000e+00,1.998524e+01,2.158455e+01,1.752000e+02
2.164674e+05,2.505410e+00,2.161218e+05,2.501410e+00,9.259012e-01,9.256967e-01,6.166766e-02,9.283216e-09,1.998588e+01,0.000000e+00,1.998588e+01,2.158533e+01,1.752000e+02
2.165674e+05,2.506567e+00,2.162218e+05,2.502567e+00,9.258972e-01,9.256976e-01,6.166859e-02,9.272074e-09,1.998651e+01,0.000000e+00,1.998651e+01,2.158610e+01,1.752000e+02
2.166674e+05,2.507725e+00,2.163218e+05,2.503725e+00,9.258932e-01,9.256985e-01,6.166951e-02,9.260947e-09,1.998715e+01,0.000000e+00,1.998715e+01,2.158688e+01,1.752000e+02
2.167674e+05,2.508882e+00,2.164218e+05,2.504882e+00,9.258833e-01,9.256993e-01,6.167044e-02,9.249834e-09,1.998684e+01,0.000000e+00,1.998684e+01,2.158678e+01,1.751106e+02
2.168675e+05,2.510040e+00,2.165219e+05,2.506040e+00,9.258714e-01,9.257002e-01,6.167136e-02,9.238735e-09,1.998620e+01,0.000000e+00,1.998620e+01,2.158637e+01,1.749907e+02
2.169675e+05,2.511198e+00,2.166219e+05,2.507198e+00,9.258595e-01,9.257010e-01,6.167229e-02,9.227652e-09,1.998557e+01,0.000000e+00,1.998557e+01,2.158596e+01,1.748707e+02
2.170675e+05,2.512355e+00,2.167219e+05,2.508355e+00,9.258475e-01,9.257019e-01,6.167321e-02,9.216583e-09,1.998494e+01,0.000000e+00,1.998494e+01,2.158556e+01,1.747508e+02
2.171675e+05,2.513513e+00,2.168219e+05,2.509513e+00,9.258356e-01,9.257027e-01,6.167413e-02,9.205528e-09,1.998430e+01,0.000000e+00,1.998430e+01,2.158515e+01,1.746308e+02
2.172675e+05,2.514670e+00,2.169219e+05,2.510670e+00,9.258237e-01,9.257036e-01,6.167505e-02,9.194488e-09,1.998367e+01,0.000000e+00,1.998367e+01,2.158474e+01,1.745109e+02
2.173675e+05,2.515828e+00,2.170219e+05,2.511828e+00,9.258118e-01,9.257044e-01,6.167597e-02,9.183462e-09,1.998303e+01,0.000000e+00,1.998303e+01,2.158434e+01,1.743909e+02
2.174675e+05,2.516985e+00,2.171219e+05,2.512985e+00,9.257999e-01,9.257053e-01,6.167689e-02,9.172451e-09,1.998240e+01,0.000000e+00,1.998240e+01,2.158393e+01,1.742710e+02
2.175675e+05,2.518143e+00,2.172219e+05,2.514143e+00,9.257879e-01,9.257061e-01,6.167780e-02,9.161454e-09,1.998176e+01,0.000000e+00,1.998176e+01,2.158352e+01,1.741510e+02
2.176675e+05,2.519300e+00,2.173219e+05,2.515300e+00,9.257760e-01,9.257070e-01,6.167872e-02,9.150472e-09,1.998113e+01,0.000000e+00,1.998113e+01,2.158311e+01,1.740311e+02
2.177675e+05,2.520458e+00,2.174219e+05,2.516458e+00,9.257927e-01,9.257078e-01,6.167963e-02,9.139504e-09,1.998144e+01,0.000000e+00,1.998144e+01,2.158306e+01,1.740593e+02
2.178676e+05,2.521615e+00,2.175220e+05,2.517615e+00,9.258195e-01,9.257087e-01,6.168055e-02,9.128551e-09,1.998207e+01,0.000000e+00,1.998207e+01,2.158312e+01,1.741393e+02
2.179676e+05,2.522773e+00,2.176220e+05,2.518773e+00,9.258463e-01,9.257095e-01,6.168146e-02,9.117612e-09,1.998271e+01,0.000000e+00,1.998271e+01,2.158318e+01,1.742194e+02
2.180676e+05,2.523930e+00,2.177220e+05,2.519930e+00,9.258730e-01,9.257104e-01,6.168237e-02,9.106687e-09,1.998334e+01,0.000000e+00,1.998334e+01,2.158324e+01,1.742994e+02
2.181676e+05,2.525088e+00,2.178220e+05,2.521088e+00,9.258998e-01,9.257112e-01,6.168328e-02,9.095777e-09,1.998397e+01,0.000000e+00,1.998397e+01,2.158330e+01,1.743795e+02
2.182676e+05,2.526245e+00,2.179220e+05,2.522245e+00,9.259266e-01,9.257120e-01,6.168419e-02,9.084880e-09,1.998461e+01,0.000000e+00,1.998461e+01,2.158336e+01,1.744595e+02
2.183676e+05,2.527403e+00,2.180220e+05,2.523403e+00,9.259533e-01,9.257129e-01,6.168510e-02,9.073999e-09,1.998524e+01,0.000000e+00,1.998524e+01,2.158343e+01,1.745395e+02
2.184676e+05,2.528560e+00,2.181220e+05,2.524560e+00,9.259801e-01,9.257137e-01,6.168601e-02,9.063131e-09,1.998588e+01,0.000000e+00,1.998588e+01,2.158349e+01,1.746196e+02
2.185676e+05,2.529718e+00,2.182220e+05,2.525718e+00,9.260069e-01,9.257146e-01,6.168691e-02,9.052278e-09,1.998651e+01,0.000000e+00,1.998651e+01,2.158355e+01,1.746996e+02
2.186676e+05,2.530875e+00,2.183220e+05,2.526875e+00,9.260336e-01,9.257154e-01,6.168782e-02,9.041438e-09,1.998715e+01,0.000000e+00,1.998715e+01,2.158361e+01,1.747796e+02
2.187676e+05,2.532033e+00,2.184220e+05,2.528033e+00,9.260280e-01,9.257162e-01,6.168872e-02,9.030613e-09,1.998825e+01,0.000000e+00,1.998825e+01,2.158493e+01,1.748522e+02
2.188677e+05,2.533190e+00,2.185221e+05,2.529190e+00,9.260114e-01,9.257171e-01,6.168962e-02,9.019803e-09,1.998951e+01,0.000000e+00,1.998951e+01,2.158668e+01,1.749221e+02
2.189677e+05,2.534348e+00,2.186221e+05,2.530348e+00,9.259948e-01,9.257179e-01,6.169052e-02,9.009006e-09,1.999077e+01,0.000000e+00,1.999077e+01,2.158843e+01,1.749921e+02
2.190677e+05,2.535506e+00,2.187221e+05,2.531506e+00,9.259782e-01,9.257187e-01,6.169142e-02,8.998223e-09,1.999204e+01,0.000000e+00,1.999204e+01,2.159018e+01,1.750621e+02
2.191677e+05,2.536663e+00,2.188221e+05,2.532663e+00,9.259615e-01,9.257196e-01,6.169232e-02,8.987455e-09,1.999330e+01,0.000000e+00,1.999330e+01,2.159193e+01,1.751320e+02
2.192677e+05,2.537821e+00,2.189221e+05,2.533821e+00,9.259449e-01,9.257204e-01,6.169322e-02,8.976700e-09,1.999456e+01,0.000000e+00,1.999456e+01,2.159368e+01,1.752020e+02
2.193677e+05,2.538978e+00,2.190221e+05,2.534978e+00,9.259283e-01,9.257212e-01,6.169412e-02,8.965960e-09,1.999582e+01,0.000000e+00,1.999582e+01,2.159543e+01,1.752720e+02
2.194677e+05,2.540136e+00,2.191221e+05,2.536136e+00,9.259117e-01,9.257221e-01,6.169502e-02,8.955234e-09,1.999708e+01,0.000000e+00,1.999708e+01,2.159718e+01,1.753420e+02
2.195677e+05,2.541293e+00,2.192221e+05,2.537293e+00,9.258951e-01,9.257229e-01,6.169591e-02,8.944522e-09,1.999834e+01,0.000000e+00,1.999834e+01,2.159893e+01,1.754119e+02
2.196677e+05,2.542451e+00,2.193221e+05,2.538451e+00,9.258784e-01,9.257237e-01,6.169680e-02,8.933823e-09,1.999960e+01,0.000000e+00,1.999960e+01,2.160068e+01,1.754819e+02
2.197677e+05,2.543608e+00,2.194221e+05,2.539608e+00,9.258637e-01,9.257245e-01,6.169770e-02,8.923139e-09,1.999899e+01,0.000000e+00,1.999899e+01,2.160037e+01,1.754852e+02
2.198678e+05,2.544766e+00,2.195222e+05,2.540766e+00,9.258496e-01,9.257254e-01,6.169859e-02,8.912469e-09,1.999773e+01,0.000000e+00,1.999773e+01,2.159933e+01,1.754652e+02
2.199678e+05,2.545923e+00,2.196222e+05,2.541923e+00,9.258355e-01,9.257262e-01,6.169948e-02,8.901812e-09,1.999647e+01,0.000000e+00,1.999647e+01,2.159830e+01,1.754451e+02
2.200678e+05,2.547081e+00,2.197222e+05,2.543081e+00,9.258214e-01,9.257270e-01,6.170037e-02,8.891170e-09,1.999521e+01,0.000000e+00,1.999521e+01,2.159726e+01,1.754251e+02
2.201678e+05,2.548238e+00,2.198222e+05,2.544238e+00,9.258073e-01,9.257278e-01,6.170126e-02,8.880541e-09,1.999394e+01,0.000000e+00,1.999394e+01,2.159623e+01,1.754051e+02
2.202678e+05,2.549396e+00,2.199222e+05,2.545396e+00,9.257932e-01,9.257287e-01,6.170215e-02,8.869927e-09,1.999268e+01,0.000000e+00,1.999268e+01,2.159519e+01,1.753851e+02
2.203678e+05,2.550553e+00,2.200222e+05,2.546553e+00,9.257790e-01,9.257295e-01,6.170303e-02,8.859326e-09,1.999142e+01,0.000000e+00,1.999142e+01,2.159416e+01,1.753651e+02
2.204678e+05,2.551711e+00,2.201222e+05,2.547711e+00,9.257649e-01,9.257303e-01,6.170392e-02,8.848739e-09,1.999016e+01,0.000000e+00,1.999016e+01,2.159312e+01,1.753451e+02
2.205678e+05,2.552868e+00,2.202222e+05,2.548868e+00,9.257508e-01,9.257311e-01,6.170480e-02,8.838165e-09,1.998889e+01,0.000000e+00,1.998889e+01,2.159209e+01,1.753251e+02
2.206678e+05,2.554026e+00,2.203222e+05,2.550026e+00,9.257367e-01,9.257319e-01,6.170569e-02,8.827606e-09,1.998763e+01,0.000000e+00,1.998763e+01,2.159105e+01,1.753051e+02
2.207678e+05,2.555183e+00,2.204222e+05,2.551183e+00,9.257561e-01,9.257328e-01,6.170657e-02,8.817060e-09,1.998825e+01,0.000000e+00,1.998825e+01,2.159127e+01,1.753298e+02
2.208679e+05,2.556341e+00,2.205223e+05,2.552341e+00,9.257868e-01,9.257336e-01,6.170745e-02,8.806528e-09,1.998951e+01,0.000000e+00,1.998951e+01,2.159192e+01,1.753698e+02
2.209679e+05,2.557498e+00,2.206223e+05,2.553498e+00,9.258175e-01,9.257344e-01,6.170833e-02,8.796010e-09,1.999077e+01,0.000000e+00,1.999077e+01,2.159256e+01,1.754098e+02
2.210679e+05,2.558656e+00,2.207223e+05,2.554656e+00,9.258482e-01,9.257352e-01,6.170921e-02,8.785506e-09,1.999204e+01,0.000000e+00,1.999204e+01,2.159321e+01,1.754498e+02
2.211679e+05,2.559814e+00,2.208223e+05,2.555814e+00,9.258789e-01,9.257360e-01,6.171009e-02,8.775015e-09,1.999330e+01,0.000000e+00,1.999330e+01,2.159386e+01,1.754898e+02
2.212679e+05,2.560971e+00,2.209223e+05,2.556971e+00,9.259096e-01,9.257368e-01,6.171096e-02,8.764538e-09,1.999456e+01,0.000000e+00,1.999456e+01,2.159450e+01,1.755297e+02
2.213679e+05,2.562129e+00,2.210223e+05,2.558129e+00,9.259404e-01,9.257376e-01,6.171184e-02,8.754074e-09,1.999582e+01,0.000000e+00,1.999582e+01,2.159515e+01,1.755697e+02
2.214679e+05,2.563286e+00,2.211223e+05,2.559286e+00,9.259711e-01,9.257385e-01,6.171271e-02,8.743624e-09,1.999708e+01,0.000000e+00,1.999708e+01,2.159580e+01,1.756097e+02
2.215679e+05,2.564444e+00,2.212223e+05,2.560444e+00,9.260018e-01,9.257393e-01,6.171359e-02,8.733188e-09,1.999834e+01,0.000000e+00,1.999834e+01,2.159644e+01,1.756497e+02
2.216679e+05,2.565601e+00,2.213223e+05,2.561601e+00,9.260325e-01,9.257401e-01,6.171446e-02,8.722765e-09,1.999961e+01,0.000000e+00,1.999961e+01,2.159709e+01,1.756897e+02
2.217679e+05,2.566759e+00,2.214223e+05,2.562759e+00,9.260265e-01,9.257409e-01,6.171533e-02,8.712356e-09,1.999993e+01,0.000000e+00,1.999993e+01,2.159758e+01,1.756926e+02
2.218680e+05,2.567916e+00,2.215224e+05,2.563916e+00,9.260077e-01,9.257417e-01,6.171620e-02,8.701960e-09,1.999993e+01,0.000000e+00,1.999993e+01,2.159802e+01,1.756826e+02
2.219680e+05,2.569074e+00,2.216224e+05,2.565074e+00,9.259889e-01,9.257425e-01,6.171707e-02,8.691578e-09,1.999993e+01,0.000000e+00,1.999993e+01,2.159846e+01,1.756726e+02
2.220680e+05,2.570231e+00,2.217224e+05,2.566231e+00,9.259701e-01,9.257433e-01,6.171794e-02,8.681210e-09,1.999993e+01,0.000000e+00,1.999993e+01,2.159890e+01,1.756626e+02
2.221680e+05,2.571389e+00,2.218224e+05,2.567389e+00,9.259513e-01,9.257441e-01,6.171881e-02,8.670855e-09,1.999993e+01,0.000000e+00,1.999993e+01,2.159933e+01,1.756526e+02
2.222680e+05,2.572546e+00,2.219224e+05,2.568546e+00,9.259324e-01,9.257449e-01,6.171968e-02,8.660513e-09,1.999993e+01,0.000000e+00,1.999993e+01,2.159977e+01,1.756426e+02
2.223680e+05,2.573704e+00,2.220224e+05,2.569704e+00,9.259136e-01,9.257457e-01,6.172054e-02,8.650185e-09,1.999993e+01,0.000000e+00,1.999993e+01,2.160021e+01,1.756326e+02
2.224680e+05,2.574861e+00,2.221224e+05,2.570861e+00,9.258948e-01,9.257465e-01,6.172141e-02,8.639870e-09,1.999993e+01,0.000000e+00,1.999993e+01,2.160065e+01,1.756225e+02
2.225680e+05,2.576019e+00,2.222224e+05,2.572019e+00,9.258760e-01,9.257473e-01,6.172227e-02,8.629569e-09,1.999993e+01,0.000000e+00,1.999993e+01,2.160109e+01,1.756125e+02
2.226680e+05,2.577176e+00,2.223224e+05,2.573176e+00,9.258572e-01,9.257481e-01,6.172313e-02,8.619281e-09,1.999993e+01,0.000000e+00,1.999993e+01,2.160153e+01,1.756025e+02
2.227681e+05,2.578334e+00,2.224225e+05,2.574334e+00,9.258416e-01,9.257489e-01,6.172399e-02,8.609006e-09,1.999851e+01,0.000000e+00,1.999851e+01,2.160036e+01,1.754656e+02
2.228681e+05,2.579491e+00,2.225225e+05,2.575491e+00,9.258272e-01,9.257497e-01,6.172486e-02,8.598745e-09,1.999662e+01,0.000000e+00,1.999662e+01,2.159865e+01,1.752855e+02
2.229681e+05,2.580649e+00,2.226225e+05,2.576649e+00,9.258127e-01,9.257505e-01,6.172571e-02,8.588497e-09,1.999472e+01,0.000000e+00,1.999472e+01,2.159694e+01,1.751054e+02
2.230681e+05,2.581806e+00,2.227225e+05,2.577806e+00,9.257982e-01,9.257513e-01,6.172657e-02,8.578262e-09,1.999282e+01,0.000000e+00,1.999282e+01,2.159523e+01,1.749254e+02
2.231681e+05,2.582964e+00,2.228225e+05,2.578964e+00,9.257838e-01,9.257521e-01,6.172743e-02,8.568040e-09,1.999093e+01,0.000000e+00,1.999093e+01,2.159351e+01,1.747453e+02
2.232681e+05,2.584122e+00,2.229225e+05,2.580122e+00,9.257693e-01,9.257529e-01,6.172829e-02,8.557832e-09,1.998903e+01,0.000000e+00,1.998903e+01,2.159180e+01,1.745652e+02
2.233681e+05,2.585279e+00,2.230225e+05,2.581279e+00,9.257549e-01,9.257537e-01,6.172914e-02,8.547637e-09,1.998713e+01,0.000000e+00,1.998713e+01,2.159009e+01,1.743851e+02
2.234681e+05,2.586437e+00,2.231225e+05,2.582437e+00,9.257404e-01,9.257545e-01,6.173000e-02,8.537456e-09,1.998523e+01,0.000000e+00,1.998523e+01,2.158838e+01,1.742050e+02
2.235681e+05,2.587594e+00,2.232225e+05,2.583594e+00,9.257259e-01,9.257552e-01,6.173085e-02,8.527287e-09,1.998334e+01,0.000000e+00,1.998334e+01,2.158667e+01,1.740249e+02
2.236681e+05,2.588752e+00,2.233225e+05,2.584752e+00,9.257115e-01,9.257560e-01,6.173170e-02,8.517132e-09,1.998144e+01,0.000000e+00,1.998144e+01,2.158495e+01,1.738449e+02
2.237682e+05,2.589909e+00,2.234226e+05,2.585909e+00,9.257203e-01,9.257568e-01,6.173255e-02,8.506990e-09,1.998097e+01,0.000000e+00,1.998097e+01,2.158424e+01,1.739051e+02
2.238682e+05,2.591067e+00,2.235226e+05,2.587067e+00,9.257370e-01,9.257576e-01,6.173340e-02,8.496861e-09,1.998097e+01,0.000000e+00,1.998097e+01,2.158385e+01,1.740450e+02
2.239682e+05,2.592224e+00,2.236226e+05,2.588224e+00,9.257536e-01,9.257584e-01,6.173425e-02,8.486745e-09,1.998097e+01,0.000000e+00,1.998097e+01,2.158346e+01,1.741850e+02
2.240682e+05,2.593382e+00,2.237226e+05,2.589382e+00,9.257702e-01,9.257592e-01,6.173510e-02,8.476642e-09,1.998097e+01,0.000000e+00,1.998097e+01,2.158307e+01,1.743249e+02
2.241682e+05,2.594539e+00,2.238226e+05,2.590539e+00,9.257868e-01,9.257600e-01,6.173595e-02,8.466552e-09,1.998097e+01,0.000000e+00,1.998097e+01,2.158269e+01,1.744648e+02
2.242682e+05,2.595697e+00,2.239226e+05,2.591697e+00,9.258034e-01,9.257607e-01,6.173679e-02,8.456476e-09,1.998097e+01,0.000000e+00,1.998097e+01,2.158230e+01,1.746048e+02
2.243682e+05,2.596854e+00,2.240226e+05,2.592854e+00,9.258201e-01,9.257615e-01,6.173764e-02,8.446412e-09,1.998097e+01,0.000000e+00,1.998097e+01,2.158191e+01,1.747447e+02
2.244682e+05,2.598012e+00,2.241226e+05,2.594012e+00,9.258367e-01,9.257623e-01,6.173848e-02,8.436361e-09,1.998097e+01,0.000000e+00,1.998097e+01,2.158152e+01,1.748847e+02
2.245682e+05,2.599169e+00,2.242226e+05,2.595169e+00,9.258533e-01,9.257631e-01,6.173933e-02,8.426324e-09,1.998097e+01,0.000000e+00,1.998097e+01,2.158114e+01,1.750246e+02
2.246682e+05,2.600327e+00,2.243226e+05,2.596327e+00,9.258699e-01,9.257639e-01,6.174017e-02,8.416299e-09,1.998097e+01,0.000000e+00,1.998097e+01,2.158075e+01,1.751646e+02
2.247683e+05,2.601484e+00,2.244227e+05,2.597484e+00,9.258693e-01,9.257646e-01,6.174101e-02,8.406288e-09,1.998050e+01,0.000000e+00,1.998050e+01,2.158026e+01,1.752149e+02
2.248683e+05,2.602642e+00,2.245227e+05,2.598642e+00,9.258628e-01,9.257654e-01,6.174185e-02,8.396289e-09,1.997987e+01,0.000000e+00,1.997987e+01,2.157973e+01,1.752349e+02
2.249683e+05,2.603799e+00,2.246227e+05,2.599799e+00,9.258563e-01,9.257662e-01,6.174269e-02,8.386303e-09,1.997924e+01,0.000000e+00,1.997924e+01,2.157921e+01,1.752549e+02
2.250683e+05,2.604957e+00,2.247227e+05,2.600957e+00,9.258498e-01,9.257670e-01,6.174353e-02,8.376331e-09,1.997862e+01,0.000000e+00,1.997862e+01,2.157868e+01,1.752749e+02
2.251683e+05,2.606114e+00,2.248227e+05,2.602114e+00,9.258433e-01,9.257678e-01,6.174437e-02,8.366371e-09,1.997799e+01,0.000000e+00,1.997799e+01,2.157815e+01,1.752949e+02
2.252683e+05,2.607272e+00,2.249227e+05,2.603272e+00,9.258367e-01,9.257685e-01,6.174520e-02,8.356424e-09,1.997736e+01,0.000000e+00,1.997736e+01,2.157763e+01,1.753149e+02
2.253683e+05,2.608430e+00,2.250227e+05,2.604430e+00,9.258302e-01,9.257693e-01,6.174604e-02,8.346489e-09,1.997673e+01,0.000000e+00,1.997673e+01,2.157710e+01,1.753349e+02
2.254683e+05,2.609587e+00,2.251227e+05,2.605587e+00,9.258237e-01,9.257701e-01,6.174687e-02,8.336568e-09,1.997611e+01,0.000000e+00,1.997611e+01,2.157658e+01,1.753549e+02
2.255683e+05,2.610745e+00,2.252227e+05,2.606745e+00,9.258172e-01,9.257708e-01,6.174770e-02,8.326659e-09,1.997548e+01,0.000000e+00,1.997548e+01,2.157605e+01,1.753749e+02
2.256683e+05,2.611902e+00,2.253227e+05,2.607902e+00,9.258107e-01,9.257716e-01,6.174854e-02,8.316764e-09,1.997485e+01,0.000000e+00,1.997485e+01,2.157552e+01,1.753949e+02
2.257684e+05,2.613060e+00,2.254228e+05,2.609060e+00,9.258185e-01,9.257724e-01,6.174937e-02,8.306881e-09,1.997657e+01,0.000000e+00,1.997657e+01,2.157719e+01,1.754297e+02
2.258684e+05,2.614217e+00,2.255228e+05,2.610217e+00,9.258311e-01,9.257732e-01,6.175020e-02,8.297010e-09,1.997909e+01,0.000000e+00,1.997909e+01,2.157963e+01,1.754697e+02
2.259684e+05,2.615375e+00,2.256228e+05,2.611375e+00,9.258438e-01,9.257739e-01,6.175103e-02,8.287153e-09,1.998162e+01,0.000000e+00,1.998162e+01,2.158206e+01,1.755098e+02
2.260684e+05,2.616532e+00,2.257228e+05,2.612532e+00,9.258564e-01,9.257747e-01,6.175186e-02,8.277308e-09,1.998414e+01,0.000000e+00,1.998414e+01,2.158449e+01,1.755498e+02
2.261684e+05,2.617690e+00,2.258228e+05,2.613690e+00,9.258691e-01,9.257755e-01,6.175268e-02,8.267476e-09,1.998667e+01,0.000000e+00,1.998667e+01,2.158692e+01,1.755898e+02
2.262684e+05,2.618847e+00,2.259228e+05,2.614847e+00,9.258818e-01,9.257762e-01,6.175351e-02,8.257657e-09,1.998919e+01,0.000000e+00,1.998919e+01,2.158936e+01,1.756298e+02
2.263684e+05,2.620005e+00,2.260228e+05,2.616005e+00,9.258944e-01,9.257770e-01,6.175434e-02,8.247850e-09,1.999172e+01,0.000000e+00,1.999172e+01,2.159179e+01,1.756698e+02
2.264684e+05,2.621162e+00,2.261228e+05,2.617162e+00,9.259071e-01,9.257777e-01,6.175516e-02,8.238056e-09,1.999424e+01,0.000000e+00,1.999424e+01,2.159422e+01,1.757098e+02
2.265684e+05,2.622320e+00,2.262228e+05,2.618320e+00,9.259197e-01,9.257785e-01,6.175598e-02,8.228274e-09,1.999677e+01,0.000000e+00,1.999677e+01,2.159665e+01,1.757499e+02
2.266684e+05,2.623477e+00,2.263228e+05,2.619477e+00,9.259324e-01,9.257793e-01,6.175681e-02,8.218505e-09,1.999929e+01,0.000000e+00,1.999929e+01,2.159909e+01,1.757899e+02
2.267685e+05,2.624635e+00,2.264229e+05,2.620635e+00,9.259404e-01,9.257800e-01,6.175763e-02,8.208749e-09,1.999851e+01,0.000000e+00,1.999851e+01,2.159806e+01,1.757850e+02
2.268685e+05,2.625792e+00,2.265229e+05,2.621792e+00,9.259470e-01,9.257808e-01,6.175845e-02,8.199006e-09,1.999662e+01,0.000000e+00,1.999662e+01,2.159585e+01,1.757650e+02
2.269685e+05,2.626950e+00,2.266229e+05,2.622950e+00,9.259535e-01,9.257815e-01,6.175927e-02,8.189274e-09,1.999472e+01,0.000000e+00,1.999472e+01,2.159365e+01,1.757450e+02
2.270685e+05,2.628107e+00,2.267229e+05,2.624107e+00,9.259600e-01,9.257823e-01,6.176009e-02,8.179556e-09,1.999282e+01,0.000000e+00,1.999282e+01,2.159145e+01,1.757250e+02
2.271685e+05,2.629265e+00,2.268229e+05,2.625265e+00,9.259665e-01,9.257831e-01,6.176090e-02,8.169850e-09,1.999092e+01,0.000000e+00,1.999092e+01,2.158925e+01,1.757050e+02
2.272685e+05,2.630423e+00,2.269229e+05,2.626423e+00,9.259730e-01,9.257838e-01,6.176172e-02,8.160156e-09,1.998903e+01,0.000000e+00,1.998903e+01,2.158705e+01,1.756850e+02
2.273685e+05,2.631580e+00,2.270229e+05,2.627580e+00,9.259795e-01,9.257846e-01,6.176254e-02,8.150475e-09,1.998713e+01,0.000000e+00,1.998713e+01,2.158485e+01,1.756650e+02
2.274685e+05,2.632738e+00,2.271229e+05,2.628738e+00,9.259860e-01,9.257853e-01,6.176335e-02,8.140806e-09,1.998523e+01,0.000000e+00,1.998523e+01,2.158265e+01,1.756450e+02
2.275685e+05,2.633895e+00,2.272229e+05,2.629895e+00,9.259925e-01,9.257861e-01,6.176416e-02,8.131150e-09,1.998333e+01,0.000000e+00,1.998333e+01,2.158045e+01,1.756250e+02
2.276685e+05,2.635053e+00,2.273229e+05,2.631053e+00,9.259990e-01,9.257868e-01,6.176498e-02,8.121506e-09,1.998144e+01,0.000000e+00,1.998144e+01,2.157825e+01,1.756050e+02
2.277686e+05,2.636210e+00,2.274230e+05,2.632210e+00,9.259911e-01,9.257876e-01,6.176579e-02,8.111875e-09,1.998097e+01,0.000000e+00,1.998097e+01,2.157792e+01,1.755173e+02
2.278686e+05,2.637368e+00,2.275230e+05,2.633368e+00,9.259785e-01,9.257883e-01,6.176660e-02,8.102256e-09,1.998097e+01,0.000000e+00,1.998097e+01,2.157822e+01,1.754072e+02
2.279686e+05,2.638525e+00,2.276230e+05,2.634525e+00,9.259658e-01,9.257891e-01,6.176741e-02,8.092649e-09,1.998097e+01,0.000000e+00,1.998097e+01,2.157851e+01,1.752972e+02
2.280686e+05,2.639683e+00,2.277230e+05,2.635683e+00,9.259532e-01,9.257898e-01,6.176822e-02,8.083055e-09,1.998097e+01,0.000000e+00,1.998097e+01,2.157881e+01,1.751871e+02
2.281686e+05,2.640840e+00,2.278230e+05,2.636840e+00,9.259405e-01,9.257906e-01,6.176903e-02,8.073473e-09,1.998097e+01,0.000000e+00,1.998097e+01,2.157910e+01,1.750771e+02
2.282686e+05,2.641998e+00,2.279230e+05,2.637998e+00,9.259279e-01,9.257913e-01,6.176983e-02,8.063903e-09,1.998097e+01,0.000000e+00,1.998097e+01,2.157940e+01,1.749670e+02
2.283686e+05,2.643155e+00,2.280230e+05,2.639155e+00,9.259152e-01,9.257921e-01,6.177064e-02,8.054346e-09,1.998097e+01,0.000000e+00,1.998097e+01,2.157969e+01,1.748570e+02
2.284686e+05,2.644313e+00,2.281230e+05,2.640313e+00,9.259025e-01,9.257928e-01,6.177144e-02,8.044801e-09,1.998097e+01,0.000000e+00,1.998097e+01,2.157999e+01,1.747469e+02
2.285686e+05,2.645470e+00,2.282230e+05,2.641470e+00,9.258899e-01,9.257936e-01,6.177225e-02,8.035268e-09,1.998097e+01,0.000000e+00,1.998097e+01,2.158028e+01,1.746369e+02
2.286686e+05,2.646628e+00,2.283230e+05,2.642628e+00,9.258772e-01,9.257943e-01,6.177305e-02,8.025748e-09,1.998097e+01,0.000000e+00,1.998097e+01,2.158058e+01,1.745268e+02
2.287687e+05,2.647785e+00,2.284231e+05,2.643785e+00,9.258509e-01,9.257951e-01,6.177385e-02,8.016239e-09,1.998097e+01,0.000000e+00,1.998097e+01,2.158119e+01,1.743791e+02
2.288687e+05,2.648943e+00,2.285231e+05,2.644943e+00,9.258202e-01,9.257958e-01,6.177465e-02,8.006743e-09,1.998097e+01,0.000000e+00,1.998097e+01,2.158191e+01,1.742191e+02
2.289687e+05,2.650100e+00,2.286231e+05,2.646100e+00,9.257895e-01,9.257965e-01,6.177545e-02,7.997259e-09,1.998097e+01,0.000000e+00,1.998097e+01,2.158262e+01,1.740592e+02
2.290687e+05,2.651258e+00,2.287231e+05,2.647258e+00,9.257588e-01,9.257973e-01,6.177625e-02,7.987787e-09,1.998097e+01,0.000000e+00,1.998097e+01,2.158334e+01,1.738992e+02
2.291687e+05,2.652415e+00,2.288231e+05,2.648415e+00,9.257281e-01,9.257980e-01,6.177705e-02,7.978328e-09,1.998097e+01,0.000000e+00,1.998097e+01,2.158405e+01,1.737393e+02
2.292687e+05,2.653573e+00,2.289231e+05,2.649573e+00,9.256974e-01,9.257988e-01,6.177785e-02,7.968880e-09,1.998097e+01,0.000000e+00,1.998097e+01,2.158477e+01,1.735794e+02
2.293687e+05,2.654731e+00,2.290231e+05,2.650731e+00,9.256667e-01,9.257995e-01,6.177865e-02,7.959445e-09,1.998097e+01,0.000000e+00,1.998097e+01,2.158549e+01,1.734194e+02
2.294687e+05,2.655888e+00,2.291231e+05,2.651888e+00,9.256359e-01,9.258002e-01,6.177944e-02,7.950021e-09,1.998097e+01,0.000000e+00,1.998097e+01,2.158620e+01,1.732595e+02
2.295687e+05,2.657046e+00,2.292231e+05,2.653046e+00,9.256052e-01,9.258010e-01,6.178024e-02,7.940610e-09,1.998097e+01,0.000000e+00,1.998097e+01,2.158692e+01,1.730996e+02
2.296687e+05,2.658203e+00,2.293231e+05,2.654203e+00,9.255745e-01,9.258017e-01,6.178103e-02,7.931211e-09,1.998097e+01,0.000000e+00,1.998097e+01,2.158764e+01,1.729396e+02
2.297688e+05,2.659361e+00,2.294232e+05,2.655361e+00,9.256172e-01,9.258024e-01,6.178182e-02,7.921824e-09,1.998144e+01,0.000000e+00,1.998144e+01,2.158716e+01,1.730278e+02
2.298688e+05,2.660518e+00,2.295232e+05,2.656518e+00,9.256841e-01,9.258032e-01,6.178261e-02,7.912449e-09,1.998208e+01,0.000000e+00,1.998208e+01,2.158628e+01,1.731977e+02
2.299688e+05,2.661676e+00,2.296232e+05,2.657676e+00,9.257509e-01,9.258039e-01,6.178341e-02,7.903086e-09,1.998271e+01,0.000000e+00,1.998271e+01,2.158541e+01,1.733677e+02
2.300688e+05,2.662833e+00,2.297232e+05,2.658833e+00,9.258178e-01,9.258046e-01,6.178420e-02,7.893735e-09,1.998335e+01,0.000000e+00,1.998335e+01,2.158453e+01,1.735376e+02
2.301688e+05,2.663991e+00,2.298232e+05,2.659991e+00,9.258846e-01,9.258054e-01,6.178498e-02,7.884396e-09,1.998398e+01,0.000000e+00,1.998398e+01,2.158366e+01,1.737075e+02
2.302688e+05,2.665148e+00,2.299232e+05,2.661148e+00,9.259515e-01,9.258061e-01,6.178577e-02,7.875069e-09,1.998461e+01,0.000000e+00,1.998461e+01,2.158279e+01,1.738775e+02
2.303688e+05,2.666306e+00,2.300232e+05,2.662306e+00,9.260183e-01,9.258068e-01,6.178656e-02,7.865753e-09,1.998525e+01,0.000000e+00,1.998525e+01,2.158191e+01,1.740474e+02
2.304688e+05,2.667463e+00,2.301232e+05,2.663463e+00,9.260852e-01,9.258075e-01,6.178735e-02,7.856450e-09,1.998588e+01,0.000000e+00,1.998588e+01,2.158104e+01,1.742173e+02
2.305688e+05,2.668621e+00,2.302232e+05,2.664621e+00,9.261520e-01,9.258083e-01,6.178813e-02,7.847159e-09,1.998652e+01,0.000000e+00,1.998652e+01,2.158017e+01,1.743873e+02
2.306688e+05,2.669778e+00,2.303232e+05,2.665778e+00,9.262189e-01,9.258090e-01,6.178891e-02,7.837879e-09,1.998715e+01,0.000000e+00,1.998715e+01,2.157930e+01,1.745572e+02
2.307689e+05,2.670936e+00,2.304233e+05,2.666936e+00,9.262168e-01,9.258097e-01,6.178970e-02,7.828612e-09,1.998684e+01,0.000000e+00,1.998684e+01,2.157900e+01,1.745177e+02
2.308689e+05,2.672093e+00,2.305233e+05,2.668093e+00,9.261915e-01,9.258104e-01,6.179048e-02,7.819356e-09,1.998620e+01,0.000000e+00,1.998620e+01,2.157891e+01,1.744076e+02
2.309689e+05,2.673251e+00,2.306233e+05,2.669251e+00,9.261661e-01,9.258112e-01,6.179126e-02,7.810112e-09,1.998557e+01,0.000000e+00,1.998557e+01,2.157881e+01,1.742976e+02
2.310689e+05,2.674408e+00,2.307233e+05,2.670408e+00,9.261408e-01,9.258119e-01,6.179204e-02,7.800880e-09,1.998493e+01,0.000000e+00,1.998493e+01,2.157872e+01,1.741875e+02
2.311689e+05,2.675566e+00,2.308233e+05,2.671566e+00,9.261155e-01,9.258126e-01,6.179282e-02,7.791660e-09,1.998430e+01,0.000000e+00,1.998430e+01,2.157862e+01,1.740775e+02
2.312689e+05,2.676723e+00,2.309233e+05,2.672723e+00,9.260902e-01,9.258133e-01,6.179360e-02,7.782451e-09,1.998366e+01,0.000000e+00,1.998366e+01,2.157853e+01,1.739674e+02
2.313689e+05,2.677881e+00,2.310233e+05,2.673881e+00,9.260648e-01,9.258141e-01,6.179438e-02,7.773254e-09,1.998303e+01,0.000000e+00,1.998303e+01,2.157843e+01,1.738574e+02
2.314689e+05,2.679039e+00,2.311233e+05,2.675039e+00,9.260395e-01,9.258148e-01,6.179516e-02,7.764069e-09,1.998239e+01,0.000000e+00,1.998239e+01,2.157834e+01,1.737473e+02
2.315689e+05,2.680196e+00,2.312233e+05,2.676196e+00,9.260142e-01,9.258155e-01,6.179593e-02,7.754896e-09,1.998176e+01,0.000000e+00,1.998176e+01,2.157824e+01,1.736373e+02
2.316689e+05,2.681354e+00,2.313233e+05,2.677354e+00,9.259889e-01,9.258162e-01,6.179671e-02,7.745735e-09,1.998112e+01,0.000000e+00,1.998112e+01,2.157815e+01,1.735272e+02
2.317690e+05,2.682511e+00,2.314234e+05,2.678511e+00,9.259668e-01,9.258169e-01,6.179748e-02,7.736585e-09,1.998144e+01,0.000000e+00,1.998144e+01,2.157901e+01,1.736205e+02
2.318690e+05,2.683669e+00,2.315234e+05,2.679669e+00,9.259458e-01,9.258176e-01,6.179825e-02,7.727447e-09,1.998208e+01,0.000000e+00,1.998208e+01,2.158018e+01,1.737805e+02
2.319690e+05,2.684826e+00,2.316234e+05,2.680826e+00,9.259248e-01,9.258184e-01,6.179903e-02,7.718320e-09,1.998271e+01,0.000000e+00,1.998271e+01,2.158135e+01,1.739406e+02
2.320690e+05,2.685984e+00,2.317234e+05,2.681984e+00,9.259039e-01,9.258191e-01,6.179980e-02,7.709205e-09,1.998335e+01,0.000000e+00,1.998335e+01,2.158253e+01,1.741007e+02
2.321690e+05,2.687141e+00,2.318234e+05,2.683141e+00,9.258829e-01,9.258198e-01,6.180057e-02,7.700102e-09,1.998398e+01,0.000000e+00,1.998398e+01,2.158370e+01,1.742608e+02
2.322690e+05,2.688299e+00,2.319234e+05,2.684299e+00,9.258619e-01,9.258205e-01,6.180134e-02,7.691010e-09,1.998462e+01,0.000000e+00,1.998462e+01,2.158488e+01,1.744208e+02
2.323690e+05,2.689456e+00,2.320234e+05,2.685456e+00,9.258409e-01,9.258212e-01,6.180211e-02,7.681930e-09,1.998525e+01,0.000000e+00,1.998525e+01,2.158605e+01,1.745809e+02
2.324690e+05,2.690614e+00,2.321234e+05,2.686614e+00,9.258200e-01,9.258219e-01,6.180288e-02,7.672862e-09,1.998589e+01,0.000000e+00,1.998589e+01,2.158723e+01,1.747410e+02
2.325690e+05,2.691771e+00,2.322234e+05,2.687771e+00,9.257990e-01,9.258226e-01,6.180364e-02,7.663805e-09,1.998652e+01,0.000000e+00,1.998652e+01,2.158840e+01,1.749010e+02
2.326690e+05,2.692929e+00,2.323234e+05,2.688929e+00,9.257780e-01,9.258233e-01,6.180441e-02,7.654760e-09,1.998716e+01,0.000000e+00,1.998716e+01,2.158958e+01,1.750611e+02
2.327691e+05,2.694086e+00,2.324235e+05,2.690086e+00,9.257806e-01,9.258240e-01,6.180517e-02,7.645726e-09,1.998683e+01,0.000000e+00,1.998683e+01,2.158917e+01,1.751303e+02
2.328691e+05,2.695244e+00,2.325235e+05,2.691244e+00,9.257907e-01,9.258248e-01,6.180594e-02,7.636704e-09,1.998620e+01,0.000000e+00,1.998620e+01,2.158824e+01,1.751703e+02
2.329691e+05,2.696401e+00,2.326235e+05,2.692401e+00,9.258008e-01,9.258255e-01,6.180670e-02,7.627693e-09,1.998556e+01,0.000000e+00,1.998556e+01,2.158732e+01,1.752103e+02
2.330691e+05,2.697559e+00,2.327235e+05,2.693559e+00,9.258110e-01,9.258262e-01,6.180746e-02,7.618694e-09,1.998493e+01,0.000000e+00,1.998493e+01,2.158640e+01,1.752504e+02
2.331691e+05,2.698716e+00,2.328235e+05,2.694716e+00,9.258211e-01,9.258269e-01,6.180822e-02,7.609706e-09,1.998429e+01,0.000000e+00,1.998429e+01,2.158548e+01,1.752904e+02
2.332691e+05,2.699874e+00,2.329235e+05,2.695874e+00,9.258312e-01,9.258276e-01,6.180899e-02,7.600729e-09,1.998366e+01,0.000000e+00,1.998366e+01,2.158456e+01,1.753304e+02
2.333691e+05,2.701031e+00,2.330235e+05,2.697031e+00,9.258413e-01,9.258283e-01,6.180975e-02,7.591764e-09,1.998302e+01,0.000000e+00,1.998302e+01,2.158363e+01,1.753704e+02
2.334691e+05,2.702189e+00,2.331235e+05,2.698189e+00,9.258515e-01,9.258290e-01,6.181050e-02,7.582811e-09,1.998239e+01,0.000000e+00,1.998239e+01,2.158271e+01,1.754104e+02
2.335691e+05,2.703347e+00,2.332235e+05,2.699347e+00,9.258616e-01,9.258297e-01,6.181126e-02,7.573869e-09,1.998175e+01,0.000000e+00,1.998175e+01,2.158179e+01,1.754504e+02
2.336692e+05,2.704504e+00,2.333236e+05,2.700504e+00,9.258717e-01,9.258304e-01,6.181202e-02,7.564938e-09,1.998112e+01,0.000000e+00,1.998112e+01,2.158087e+01,1.754905e+02
2.337692e+05,2.705662e+00,2.334236e+05,2.701662e+00,9.258813e-01,9.258311e-01,6.181278e-02,7.556019e-09,1.998097e+01,0.000000e+00,1.998097e+01,2.158048e+01,1.755152e+02
2.338692e+05,2.706819e+00,2.335236e+05,2.702819e+00,9.258907e-01,9.258318e-01,6.181353e-02,7.547111e-09,1.998097e+01,0.000000e+00,1.998097e+01,2.158026e+01,1.755352e+02
2.339692e+05,2.707977e+00,2.336236e+05,2.703977e+00,9.259001e-01,9.258325e-01,6.181428e-02,7.538214e-09,1.998097e+01,0.000000e+00,1.998097e+01,2.158005e+01,1.755552e+02
2.340692e+05,2.709134e+00,2.337236e+05,2.705134e+00,9.259095e-01,9.258332e-01,6.181504e-02,7.529328e-09,1.998097e+01,0.000000e+00,1.998097e+01,2.157983e+01,1.755752e+02
2.341692e+05,2.710292e+00,2.338236e+05,2.706292e+00,9.259189e-01,9.258339e-01,6.181579e-02,7.520454e-09,1.998097e+01,0.000000e+00,1.998097e+01,2.157961e+01,1.755952e+02
2.342692e+05,2.711449e+00,2.339236e+05,2.707449e+00,9.259283e-01,9.258346e-01,6.181654e-02,7.511592e-09,1.998097e+01,0.000000e+00,1.998097e+01,2.157939e+01,1.756152e+02
2.343692e+05,2.712607e+00,2.340236e+05,2.708607e+00,9.259377e-01,9.258353e-01,6.181729e-02,7.502740e-09,1.998097e+01,0.000000e+00,1.998097e+01,2.157917e+01,1.756352e+02
2.344692e+05,2.713764e+00,2.341236e+05,2.709764e+00,9.259471e-01,9.258360e-01,6.181804e-02,7.493900e-09,1.998097e+01,0.000000e+00,1.998097e+01,2.157895e+01,1.756552e+02
2.345692e+05,2.714922e+00,2.342236e+05,2.710922e+00,9.259564e-01,9.258367e-01,6.181879e-02,7.485071e-09,1.998097e+01,0.000000e+00,1.998097e+01,2.157873e+01,1.756752e+02
2.346693e+05,2.716079e+00,2.343237e+05,2.712079e+00,9.259658e-01,9.258373e-01,6.181954e-02,7.476253e-09,1.998097e+01,0.000000e+00,1.998097e+01,2.157851e+01,1.756952e+02
2.347693e+05,2.717237e+00,2.344237e+05,2.713237e+00,9.259676e-01,9.258380e-01,6.182029e-02,7.467446e-09,1.998097e+01,0.000000e+00,1.998097e+01,2.157847e+01,1.756621e+02
2.348693e+05,2.718394e+00,2.345237e+05,2.714394e+00,9.259669e-01,9.258387e-01,6.182103e-02,7.458651e-09,1.998097e+01,0.000000e+00,1.998097e+01,2.157849e+01,1.756122e+02
2.349693e+05,2.719552e+00,2.346237e+05,2.715552e+00,9.259661e-01,9.258394e-01,6.182178e-02,7.449866e-09,1.998097e+01,0.000000e+00,1.998097e+01,2.157851e+01,1.755622e+02
2.350693e+05,2.720709e+00,2.347237e+05,2.716709e+00,9.259654e-01,9.258401e-01,6.182252e-02,7.441093e-09,1.998097e+01,0.000000e+00,1.998097e+01,2.157852e+01,1.755122e+02
2.351693e+05,2.721867e+00,2.348237e+05,2.717867e+00,9.259647e-01,9.258408e-01,6.182327e-02,7.432331e-09,1.998097e+01,0.000000e+00,1.998097e+01,2.157854e+01,1.754622e+02
2.352693e+05,2.723024e+00,2.349237e+05,2.719024e+00,9.259640e-01,9.258415e-01,6.182401e-02,7.423580e-09,1.998097e+01,0.000000e+00,1.998097e+01,2.157856e+01,1.754122e+02
2.353693e+05,2.724182e+00,2.350237e+05,2.720182e+00,9.259632e-01,9.258422e-01,6.182475e-02,7.414841e-09,1.998097e+01,0.000000e+00,1.998097e+01,2.157857e+01,1.753623e+02
2.354693e+05,2.725339e+00,2.351237e+05,2.721339e+00,9.259625e-01,9.258429e-01,6.182549e-02,7.406112e-09,1.998097e+01,0.000000e+00,1.998097e+01,2.157859e+01,1.753123e+02
2.355693e+05,2.726497e+00,2.352237e+05,2.722497e+00,9.259618e-01,9.258435e-01,6.182623e-02,7.397394e-09,1.998097e+01,0.000000e+00,1.998097e+01,2.157861e+01,1.752623e+02
2.356694e+05,2.727655e+00,2.353238e+05,2.723655e+00,9.259611e-01,9.258442e-01,6.182697e-02,7.388688e-09,1.998097e+01,0.000000e+00,1.998097e+01,2.157862e+01,1.752123e+02
2.357694e+05,2.728812e+00,2.354238e+05,2.724812e+00,9.259631e-01,9.258449e-01,6.182771e-02,7.379992e-09,1.998097e+01,0.000000e+00,1.998097e+01,2.157858e+01,1.750719e+02
2.358694e+05,2.729970e+00,2.355238e+05,2.725970e+00,9.259660e-01,9.258456e-01,6.182845e-02,7.371308e-09,1.998097e+01,0.000000e+00,1.998097e+01,2.157851e+01,1.749018e+02
2.359694e+05,2.731127e+00,2.356238e+05,2.727127e+00,9.259689e-01,9.258463e-01,6.182919e-02,7.362634e-09,1.998097e+01,0.000000e+00,1.998097e+01,2.157844e+01,1.747317e+02
2.360694e+05,2.732285e+00,2.357238e+05,2.728285e+00,9.259718e-01,9.258470e-01,6.182992e-02,7.353972e-09,1.998097e+01,0.000000e+00,1.998097e+01,2.157837e+01,1.745616e+02
