Repository: brandonlampe/CS_Data

# Repository for Crushed Salt Data
**Grant No: 456417**

This is a work in progress!

## Repository Content

### Directory Names
A uniform namining structure still in progress, but in general directories are named according to the following:
 - Names contain no spaces, a single underscore "_" will be used as a file name seperator.
 - Files are for the Crushed Salt Project (CSP); therefore, the first three charaters of each file are "CSP".
 - Folders are organized by which frame the test was performed on i.e., A2 or A3.
 - The fifth and sixth charaters of each file name will therefore be "A" followed by the frame number.

File: UNM_WP_HY_175_16/STAGE01/CREEP_FIT/175_16_STAGE01_CREEP_OUT.csv (part 11 of 22)
Analysis by Brandon Lampe, performed on: 2017/02/16 09:26:01
Experimental results below begin at: 2017/02/05 12:11:37
Duration (sec),Duration (day),Elapsed Time (sec),Elapsed Time (day),Interpolated Fractional Density,Fit to Fractional Density,Fit to Volume Strain,Fit to Volume Strain Rate (1/sec),Confining Pressure (MPa),Pore Pressure (MPa),Terzaghi Pressure (MPa),Solid Pressure (MPa),Temperature (C))
2.361694e+05,2.733442e+00,2.358238e+05,2.729442e+00,9.259746e-01,9.258476e-01,6.183066e-02,7.345320e-09,1.998097e+01,0.000000e+00,1.998097e+01,2.157831e+01,1.743916e+02
2.362694e+05,2.734600e+00,2.359238e+05,2.730600e+00,9.259775e-01,9.258483e-01,6.183139e-02,7.336680e-09,1.998097e+01,0.000000e+00,1.998097e+01,2.157824e+01,1.742215e+02
2.363694e+05,2.735757e+00,2.360238e+05,2.731757e+00,9.259804e-01,9.258490e-01,6.183212e-02,7.328050e-09,1.998097e+01,0.000000e+00,1.998097e+01,2.157817e+01,1.740514e+02
2.364694e+05,2.736915e+00,2.361238e+05,2.732915e+00,9.259833e-01,9.258497e-01,6.183286e-02,7.319431e-09,1.998097e+01,0.000000e+00,1.998097e+01,2.157810e+01,1.738813e+02
2.365694e+05,2.738072e+00,2.362238e+05,2.734072e+00,9.259862e-01,9.258504e-01,6.183359e-02,7.310824e-09,1.998097e+01,0.000000e+00,1.998097e+01,2.157804e+01,1.737112e+02
2.366695e+05,2.739230e+00,2.363239e+05,2.735230e+00,9.259891e-01,9.258510e-01,6.183432e-02,7.302227e-09,1.998097e+01,0.000000e+00,1.998097e+01,2.157797e+01,1.735412e+02
2.367695e+05,2.740387e+00,2.364239e+05,2.736387e+00,9.259868e-01,9.258517e-01,6.183505e-02,7.293641e-09,1.998145e+01,0.000000e+00,1.998145e+01,2.157854e+01,1.735227e+02
2.368695e+05,2.741545e+00,2.365239e+05,2.737545e+00,9.259828e-01,9.258524e-01,6.183578e-02,7.285066e-09,1.998208e+01,0.000000e+00,1.998208e+01,2.157932e+01,1.735528e+02
2.369695e+05,2.742702e+00,2.366239e+05,2.738702e+00,9.259788e-01,9.258531e-01,6.183651e-02,7.276501e-09,1.998272e+01,0.000000e+00,1.998272e+01,2.158010e+01,1.735828e+02
2.370695e+05,2.743860e+00,2.367239e+05,2.739860e+00,9.259749e-01,9.258537e-01,6.183723e-02,7.267948e-09,1.998335e+01,0.000000e+00,1.998335e+01,2.158088e+01,1.736128e+02
2.371695e+05,2.745017e+00,2.368239e+05,2.741017e+00,9.259709e-01,9.258544e-01,6.183796e-02,7.259405e-09,1.998399e+01,0.000000e+00,1.998399e+01,2.158166e+01,1.736428e+02
2.372695e+05,2.746175e+00,2.369239e+05,2.742175e+00,9.259669e-01,9.258551e-01,6.183869e-02,7.250874e-09,1.998462e+01,0.000000e+00,1.998462e+01,2.158243e+01,1.736728e+02
2.373695e+05,2.747332e+00,2.370239e+05,2.743332e+00,9.259629e-01,9.258557e-01,6.183941e-02,7.242353e-09,1.998526e+01,0.000000e+00,1.998526e+01,2.158321e+01,1.737028e+02
2.374695e+05,2.748490e+00,2.371239e+05,2.744490e+00,9.259589e-01,9.258564e-01,6.184013e-02,7.233842e-09,1.998589e+01,0.000000e+00,1.998589e+01,2.158399e+01,1.737328e+02
2.375695e+05,2.749648e+00,2.372239e+05,2.745648e+00,9.259550e-01,9.258571e-01,6.184086e-02,7.225343e-09,1.998652e+01,0.000000e+00,1.998652e+01,2.158477e+01,1.737629e+02
2.376696e+05,2.750805e+00,2.373240e+05,2.746805e+00,9.259510e-01,9.258578e-01,6.184158e-02,7.216854e-09,1.998716e+01,0.000000e+00,1.998716e+01,2.158555e+01,1.737929e+02
2.377696e+05,2.751963e+00,2.374240e+05,2.747963e+00,9.259531e-01,9.258584e-01,6.184230e-02,7.208376e-09,1.998683e+01,0.000000e+00,1.998683e+01,2.158514e+01,1.739297e+02
2.378696e+05,2.753120e+00,2.375240e+05,2.749120e+00,9.259571e-01,9.258591e-01,6.184302e-02,7.199909e-09,1.998619e+01,0.000000e+00,1.998619e+01,2.158436e+01,1.740998e+02
2.379696e+05,2.754278e+00,2.376240e+05,2.750278e+00,9.259610e-01,9.258598e-01,6.184374e-02,7.191452e-09,1.998556e+01,0.000000e+00,1.998556e+01,2.158358e+01,1.742698e+02
2.380696e+05,2.755435e+00,2.377240e+05,2.751435e+00,9.259650e-01,9.258604e-01,6.184446e-02,7.183006e-09,1.998492e+01,0.000000e+00,1.998492e+01,2.158280e+01,1.744399e+02
2.381696e+05,2.756593e+00,2.378240e+05,2.752593e+00,9.259690e-01,9.258611e-01,6.184518e-02,7.174571e-09,1.998429e+01,0.000000e+00,1.998429e+01,2.158203e+01,1.746100e+02
2.382696e+05,2.757750e+00,2.379240e+05,2.753750e+00,9.259730e-01,9.258617e-01,6.184589e-02,7.166147e-09,1.998365e+01,0.000000e+00,1.998365e+01,2.158125e+01,1.747801e+02
2.383696e+05,2.758908e+00,2.380240e+05,2.754908e+00,9.259770e-01,9.258624e-01,6.184661e-02,7.157733e-09,1.998302e+01,0.000000e+00,1.998302e+01,2.158047e+01,1.749501e+02
2.384696e+05,2.760065e+00,2.381240e+05,2.756065e+00,9.259809e-01,9.258631e-01,6.184733e-02,7.149329e-09,1.998238e+01,0.000000e+00,1.998238e+01,2.157969e+01,1.751202e+02
2.385696e+05,2.761223e+00,2.382240e+05,2.757223e+00,9.259849e-01,9.258637e-01,6.184804e-02,7.140937e-09,1.998175e+01,0.000000e+00,1.998175e+01,2.157891e+01,1.752903e+02
2.386697e+05,2.762380e+00,2.383241e+05,2.758380e+00,9.259889e-01,9.258644e-01,6.184875e-02,7.132555e-09,1.998111e+01,0.000000e+00,1.998111e+01,2.157814e+01,1.754604e+02
2.387697e+05,2.763538e+00,2.384241e+05,2.759538e+00,9.259798e-01,9.258651e-01,6.184947e-02,7.124183e-09,1.998097e+01,0.000000e+00,1.998097e+01,2.157819e+01,1.754310e+02
2.388697e+05,2.764695e+00,2.385241e+05,2.760695e+00,9.259668e-01,9.258657e-01,6.185018e-02,7.115822e-09,1.998097e+01,0.000000e+00,1.998097e+01,2.157849e+01,1.753410e+02
2.389697e+05,2.765853e+00,2.386241e+05,2.761853e+00,9.259538e-01,9.258664e-01,6.185089e-02,7.107472e-09,1.998097e+01,0.000000e+00,1.998097e+01,2.157879e+01,1.752511e+02
2.390697e+05,2.767010e+00,2.387241e+05,2.763010e+00,9.259408e-01,9.258670e-01,6.185160e-02,7.099132e-09,1.998097e+01,0.000000e+00,1.998097e+01,2.157910e+01,1.751611e+02
2.391697e+05,2.768168e+00,2.388241e+05,2.764168e+00,9.259278e-01,9.258677e-01,6.185231e-02,7.090802e-09,1.998097e+01,0.000000e+00,1.998097e+01,2.157940e+01,1.750711e+02
2.392697e+05,2.769325e+00,2.389241e+05,2.765325e+00,9.259148e-01,9.258683e-01,6.185302e-02,7.082483e-09,1.998097e+01,0.000000e+00,1.998097e+01,2.157970e+01,1.749812e+02
2.393697e+05,2.770483e+00,2.390241e+05,2.766483e+00,9.259018e-01,9.258690e-01,6.185373e-02,7.074175e-09,1.998097e+01,0.000000e+00,1.998097e+01,2.158001e+01,1.748912e+02
2.394697e+05,2.771640e+00,2.391241e+05,2.767640e+00,9.258888e-01,9.258697e-01,6.185443e-02,7.065877e-09,1.998097e+01,0.000000e+00,1.998097e+01,2.158031e+01,1.748013e+02
2.395697e+05,2.772798e+00,2.392241e+05,2.768798e+00,9.258758e-01,9.258703e-01,6.185514e-02,7.057590e-09,1.998097e+01,0.000000e+00,1.998097e+01,2.158061e+01,1.747113e+02
2.396698e+05,2.773956e+00,2.393242e+05,2.769956e+00,9.258628e-01,9.258710e-01,6.185585e-02,7.049313e-09,1.998097e+01,0.000000e+00,1.998097e+01,2.158092e+01,1.746213e+02
2.397698e+05,2.775113e+00,2.394242e+05,2.771113e+00,9.258792e-01,9.258716e-01,6.185655e-02,7.041046e-09,1.998193e+01,0.000000e+00,1.998193e+01,2.158157e+01,1.746229e+02
2.398698e+05,2.776271e+00,2.395242e+05,2.772271e+00,9.259049e-01,9.258723e-01,6.185725e-02,7.032790e-09,1.998319e+01,0.000000e+00,1.998319e+01,2.158233e+01,1.746529e+02
2.399698e+05,2.777428e+00,2.396242e+05,2.773428e+00,9.259306e-01,9.258729e-01,6.185796e-02,7.024544e-09,1.998445e+01,0.000000e+00,1.998445e+01,2.158310e+01,1.746829e+02
2.400698e+05,2.778586e+00,2.397242e+05,2.774586e+00,9.259562e-01,9.258736e-01,6.185866e-02,7.016309e-09,1.998571e+01,0.000000e+00,1.998571e+01,2.158386e+01,1.747128e+02
2.401698e+05,2.779743e+00,2.398242e+05,2.775743e+00,9.259819e-01,9.258742e-01,6.185936e-02,7.008084e-09,1.998697e+01,0.000000e+00,1.998697e+01,2.158463e+01,1.747428e+02
2.402698e+05,2.780901e+00,2.399242e+05,2.776901e+00,9.260075e-01,9.258749e-01,6.186006e-02,6.999869e-09,1.998824e+01,0.000000e+00,1.998824e+01,2.158539e+01,1.747728e+02
2.403698e+05,2.782058e+00,2.400242e+05,2.778058e+00,9.260332e-01,9.258755e-01,6.186076e-02,6.991665e-09,1.998950e+01,0.000000e+00,1.998950e+01,2.158616e+01,1.748028e+02
2.404698e+05,2.783216e+00,2.401242e+05,2.779216e+00,9.260589e-01,9.258762e-01,6.186146e-02,6.983471e-09,1.999076e+01,0.000000e+00,1.999076e+01,2.158692e+01,1.748328e+02
2.405698e+05,2.784373e+00,2.402242e+05,2.780373e+00,9.260845e-01,9.258768e-01,6.186216e-02,6.975287e-09,1.999202e+01,0.000000e+00,1.999202e+01,2.158768e+01,1.748628e+02
2.406699e+05,2.785531e+00,2.403243e+05,2.781531e+00,9.261102e-01,9.258775e-01,6.186286e-02,6.967113e-09,1.999328e+01,0.000000e+00,1.999328e+01,2.158845e+01,1.748928e+02
2.407699e+05,2.786688e+00,2.404243e+05,2.782688e+00,9.260974e-01,9.258781e-01,6.186355e-02,6.958950e-09,1.999263e+01,0.000000e+00,1.999263e+01,2.158804e+01,1.749607e+02
2.408699e+05,2.787846e+00,2.405243e+05,2.783846e+00,9.260725e-01,9.258787e-01,6.186425e-02,6.950797e-09,1.999137e+01,0.000000e+00,1.999137e+01,2.158726e+01,1.750408e+02
2.409699e+05,2.789003e+00,2.406243e+05,2.785003e+00,9.260475e-01,9.258794e-01,6.186494e-02,6.942655e-09,1.999010e+01,0.000000e+00,1.999010e+01,2.158648e+01,1.751208e+02
2.410699e+05,2.790161e+00,2.407243e+05,2.786161e+00,9.260226e-01,9.258800e-01,6.186564e-02,6.934522e-09,1.998884e+01,0.000000e+00,1.998884e+01,2.158569e+01,1.752008e+02
2.411699e+05,2.791318e+00,2.408243e+05,2.787318e+00,9.259976e-01,9.258807e-01,6.186633e-02,6.926400e-09,1.998758e+01,0.000000e+00,1.998758e+01,2.158491e+01,1.752809e+02
2.412699e+05,2.792476e+00,2.409243e+05,2.788476e+00,9.259726e-01,9.258813e-01,6.186702e-02,6.918288e-09,1.998631e+01,0.000000e+00,1.998631e+01,2.158413e+01,1.753609e+02
2.413699e+05,2.793633e+00,2.410243e+05,2.789633e+00,9.259477e-01,9.258820e-01,6.186771e-02,6.910187e-09,1.998505e+01,0.000000e+00,1.998505e+01,2.158335e+01,1.754409e+02
2.414699e+05,2.794791e+00,2.411243e+05,2.790791e+00,9.259227e-01,9.258826e-01,6.186840e-02,6.902095e-09,1.998379e+01,0.000000e+00,1.998379e+01,2.158257e+01,1.755210e+02
2.415699e+05,2.795948e+00,2.412243e+05,2.791948e+00,9.258978e-01,9.258832e-01,6.186909e-02,6.894014e-09,1.998253e+01,0.000000e+00,1.998253e+01,2.158179e+01,1.756010e+02
2.416700e+05,2.797106e+00,2.413244e+05,2.793106e+00,9.258728e-01,9.258839e-01,6.186978e-02,6.885942e-09,1.998126e+01,0.000000e+00,1.998126e+01,2.158100e+01,1.756811e+02
2.417700e+05,2.798264e+00,2.414244e+05,2.794264e+00,9.258746e-01,9.258845e-01,6.187047e-02,6.877881e-09,1.998097e+01,0.000000e+00,1.998097e+01,2.158064e+01,1.755931e+02
2.418700e+05,2.799421e+00,2.415244e+05,2.795421e+00,9.258848e-01,9.258851e-01,6.187116e-02,6.869830e-09,1.998097e+01,0.000000e+00,1.998097e+01,2.158040e+01,1.754530e+02
2.419700e+05,2.800579e+00,2.416244e+05,2.796579e+00,9.258949e-01,9.258858e-01,6.187184e-02,6.861789e-09,1.998097e+01,0.000000e+00,1.998097e+01,2.158017e+01,1.753130e+02
2.420700e+05,2.801736e+00,2.417244e+05,2.797736e+00,9.259050e-01,9.258864e-01,6.187253e-02,6.853758e-09,1.998097e+01,0.000000e+00,1.998097e+01,2.157993e+01,1.751729e+02
2.421700e+05,2.802894e+00,2.418244e+05,2.798894e+00,9.259151e-01,9.258870e-01,6.187322e-02,6.845738e-09,1.998097e+01,0.000000e+00,1.998097e+01,2.157969e+01,1.750328e+02
2.422700e+05,2.804051e+00,2.419244e+05,2.800051e+00,9.259253e-01,9.258877e-01,6.187390e-02,6.837727e-09,1.998097e+01,0.000000e+00,1.998097e+01,2.157946e+01,1.748928e+02
2.423700e+05,2.805209e+00,2.420244e+05,2.801209e+00,9.259354e-01,9.258883e-01,6.187458e-02,6.829726e-09,1.998097e+01,0.000000e+00,1.998097e+01,2.157922e+01,1.747527e+02
2.424700e+05,2.806366e+00,2.421244e+05,2.802366e+00,9.259455e-01,9.258889e-01,6.187527e-02,6.821736e-09,1.998097e+01,0.000000e+00,1.998097e+01,2.157899e+01,1.746126e+02
2.425700e+05,2.807524e+00,2.422244e+05,2.803524e+00,9.259556e-01,9.258896e-01,6.187595e-02,6.813755e-09,1.998097e+01,0.000000e+00,1.998097e+01,2.157875e+01,1.744726e+02
2.426701e+05,2.808681e+00,2.423245e+05,2.804681e+00,9.259658e-01,9.258902e-01,6.187663e-02,6.805785e-09,1.998097e+01,0.000000e+00,1.998097e+01,2.157851e+01,1.743325e+02
2.427701e+05,2.809839e+00,2.424245e+05,2.805839e+00,9.259687e-01,9.258908e-01,6.187731e-02,6.797824e-09,1.998145e+01,0.000000e+00,1.998145e+01,2.157897e+01,1.742616e+02
2.428701e+05,2.810996e+00,2.425245e+05,2.806996e+00,9.259694e-01,9.258915e-01,6.187799e-02,6.789874e-09,1.998209e+01,0.000000e+00,1.998209e+01,2.157964e+01,1.742116e+02
2.429701e+05,2.812154e+00,2.426245e+05,2.808154e+00,9.259701e-01,9.258921e-01,6.187867e-02,6.781933e-09,1.998272e+01,0.000000e+00,1.998272e+01,2.158031e+01,1.741615e+02
2.430701e+05,2.813311e+00,2.427245e+05,2.809311e+00,9.259708e-01,9.258927e-01,6.187935e-02,6.774002e-09,1.998336e+01,0.000000e+00,1.998336e+01,2.158098e+01,1.741115e+02
2.431701e+05,2.814469e+00,2.428245e+05,2.810469e+00,9.259716e-01,9.258933e-01,6.188002e-02,6.766082e-09,1.998399e+01,0.000000e+00,1.998399e+01,2.158165e+01,1.740615e+02
2.432701e+05,2.815626e+00,2.429245e+05,2.811626e+00,9.259723e-01,9.258940e-01,6.188070e-02,6.758171e-09,1.998463e+01,0.000000e+00,1.998463e+01,2.158232e+01,1.740115e+02
2.433701e+05,2.816784e+00,2.430245e+05,2.812784e+00,9.259730e-01,9.258946e-01,6.188137e-02,6.750270e-09,1.998526e+01,0.000000e+00,1.998526e+01,2.158298e+01,1.739615e+02
2.434701e+05,2.817941e+00,2.431245e+05,2.813941e+00,9.259737e-01,9.258952e-01,6.188205e-02,6.742379e-09,1.998590e+01,0.000000e+00,1.998590e+01,2.158365e+01,1.739114e+02
2.435702e+05,2.819099e+00,2.432246e+05,2.815099e+00,9.259745e-01,9.258958e-01,6.188272e-02,6.734498e-09,1.998653e+01,0.000000e+00,1.998653e+01,2.158432e+01,1.738614e+02
2.436702e+05,2.820256e+00,2.433246e+05,2.816256e+00,9.259752e-01,9.258965e-01,6.188340e-02,6.726626e-09,1.998717e+01,0.000000e+00,1.998717e+01,2.158499e+01,1.738114e+02
2.437702e+05,2.821414e+00,2.434246e+05,2.817414e+00,9.259768e-01,9.258971e-01,6.188407e-02,6.718765e-09,1.998682e+01,0.000000e+00,1.998682e+01,2.158458e+01,1.738540e+02
2.438702e+05,2.822572e+00,2.435246e+05,2.818572e+00,9.259786e-01,9.258977e-01,6.188474e-02,6.710914e-09,1.998619e+01,0.000000e+00,1.998619e+01,2.158385e+01,1.739240e+02
2.439702e+05,2.823729e+00,2.436246e+05,2.819729e+00,9.259804e-01,9.258983e-01,6.188541e-02,6.703072e-09,1.998555e+01,0.000000e+00,1.998555e+01,2.158313e+01,1.739940e+02
2.440702e+05,2.824887e+00,2.437246e+05,2.820887e+00,9.259822e-01,9.258990e-01,6.188608e-02,6.695240e-09,1.998492e+01,0.000000e+00,1.998492e+01,2.158240e+01,1.740640e+02
2.441702e+05,2.826044e+00,2.438246e+05,2.822044e+00,9.259840e-01,9.258996e-01,6.188675e-02,6.687418e-09,1.998428e+01,0.000000e+00,1.998428e+01,2.158167e+01,1.741339e+02
2.442702e+05,2.827202e+00,2.439246e+05,2.823202e+00,9.259858e-01,9.259002e-01,6.188742e-02,6.679605e-09,1.998365e+01,0.000000e+00,1.998365e+01,2.158095e+01,1.742039e+02
2.443702e+05,2.828359e+00,2.440246e+05,2.824359e+00,9.259876e-01,9.259008e-01,6.188809e-02,6.671803e-09,1.998302e+01,0.000000e+00,1.998302e+01,2.158022e+01,1.742739e+02
2.444702e+05,2.829517e+00,2.441246e+05,2.825517e+00,9.259894e-01,9.259014e-01,6.188875e-02,6.664010e-09,1.998238e+01,0.000000e+00,1.998238e+01,2.157949e+01,1.743438e+02
2.445703e+05,2.830674e+00,2.442247e+05,2.826674e+00,9.259912e-01,9.259020e-01,6.188942e-02,6.656227e-09,1.998175e+01,0.000000e+00,1.998175e+01,2.157877e+01,1.744138e+02
2.446703e+05,2.831832e+00,2.443247e+05,2.827832e+00,9.259930e-01,9.259027e-01,6.189008e-02,6.648454e-09,1.998111e+01,0.000000e+00,1.998111e+01,2.157804e+01,1.744838e+02
2.447703e+05,2.832989e+00,2.444247e+05,2.828989e+00,9.259812e-01,9.259033e-01,6.189075e-02,6.640690e-09,1.998193e+01,0.000000e+00,1.998193e+01,2.157920e+01,1.745691e+02
2.448703e+05,2.834147e+00,2.445247e+05,2.830147e+00,9.259653e-01,9.259039e-01,6.189141e-02,6.632936e-09,1.998320e+01,0.000000e+00,1.998320e+01,2.158093e+01,1.746591e+02
2.449703e+05,2.835304e+00,2.446247e+05,2.831304e+00,9.259494e-01,9.259045e-01,6.189208e-02,6.625192e-09,1.998446e+01,0.000000e+00,1.998446e+01,2.158267e+01,1.747490e+02
2.450703e+05,2.836462e+00,2.447247e+05,2.832462e+00,9.259335e-01,9.259051e-01,6.189274e-02,6.617457e-09,1.998572e+01,0.000000e+00,1.998572e+01,2.158440e+01,1.748390e+02
2.451703e+05,2.837619e+00,2.448247e+05,2.833619e+00,9.259176e-01,9.259057e-01,6.189340e-02,6.609732e-09,1.998698e+01,0.000000e+00,1.998698e+01,2.158613e+01,1.749290e+02
2.452703e+05,2.838777e+00,2.449247e+05,2.834777e+00,9.259017e-01,9.259063e-01,6.189406e-02,6.602017e-09,1.998824e+01,0.000000e+00,1.998824e+01,2.158787e+01,1.750189e+02
2.453703e+05,2.839934e+00,2.450247e+05,2.835934e+00,9.258858e-01,9.259070e-01,6.189472e-02,6.594311e-09,1.998950e+01,0.000000e+00,1.998950e+01,2.158960e+01,1.751089e+02
2.454703e+05,2.841092e+00,2.451247e+05,2.837092e+00,9.258699e-01,9.259076e-01,6.189538e-02,6.586615e-09,1.999077e+01,0.000000e+00,1.999077e+01,2.159133e+01,1.751989e+02
2.455704e+05,2.842249e+00,2.452248e+05,2.838249e+00,9.258540e-01,9.259082e-01,6.189604e-02,6.578929e-09,1.999203e+01,0.000000e+00,1.999203e+01,2.159307e+01,1.752888e+02
2.456704e+05,2.843407e+00,2.453248e+05,2.839407e+00,9.258381e-01,9.259088e-01,6.189669e-02,6.571252e-09,1.999329e+01,0.000000e+00,1.999329e+01,2.159480e+01,1.753788e+02
2.457704e+05,2.844564e+00,2.454248e+05,2.840564e+00,9.258487e-01,9.259094e-01,6.189735e-02,6.563585e-09,1.999262e+01,0.000000e+00,1.999262e+01,2.159383e+01,1.753618e+02
2.458704e+05,2.845722e+00,2.455248e+05,2.841722e+00,9.258675e-01,9.259100e-01,6.189801e-02,6.555927e-09,1.999136e+01,0.000000e+00,1.999136e+01,2.159203e+01,1.753118e+02
2.459704e+05,2.846880e+00,2.456248e+05,2.842880e+00,9.258864e-01,9.259106e-01,6.189866e-02,6.548279e-09,1.999010e+01,0.000000e+00,1.999010e+01,2.159023e+01,1.752617e+02
2.460704e+05,2.848037e+00,2.457248e+05,2.844037e+00,9.259052e-01,9.259112e-01,6.189932e-02,6.540641e-09,1.998883e+01,0.000000e+00,1.998883e+01,2.158842e+01,1.752117e+02
2.461704e+05,2.849195e+00,2.458248e+05,2.845195e+00,9.259240e-01,9.259118e-01,6.189997e-02,6.533012e-09,1.998757e+01,0.000000e+00,1.998757e+01,2.158662e+01,1.751617e+02
2.462704e+05,2.850352e+00,2.459248e+05,2.846352e+00,9.259428e-01,9.259124e-01,6.190062e-02,6.525392e-09,1.998631e+01,0.000000e+00,1.998631e+01,2.158482e+01,1.751117e+02
2.463704e+05,2.851510e+00,2.460248e+05,2.847510e+00,9.259616e-01,9.259130e-01,6.190128e-02,6.517782e-09,1.998505e+01,0.000000e+00,1.998505e+01,2.158302e+01,1.750616e+02
2.464704e+05,2.852667e+00,2.461248e+05,2.848667e+00,9.259804e-01,9.259136e-01,6.190193e-02,6.510182e-09,1.998378e+01,0.000000e+00,1.998378e+01,2.158122e+01,1.750116e+02
2.465705e+05,2.853825e+00,2.462249e+05,2.849825e+00,9.259992e-01,9.259142e-01,6.190258e-02,6.502591e-09,1.998252e+01,0.000000e+00,1.998252e+01,2.157941e+01,1.749616e+02
2.466705e+05,2.854982e+00,2.463249e+05,2.850982e+00,9.260180e-01,9.259148e-01,6.190323e-02,6.495009e-09,1.998126e+01,0.000000e+00,1.998126e+01,2.157761e+01,1.749116e+02
2.467705e+05,2.856140e+00,2.464249e+05,2.852140e+00,9.260229e-01,9.259154e-01,6.190388e-02,6.487437e-09,1.998097e+01,0.000000e+00,1.998097e+01,2.157718e+01,1.749461e+02
2.468705e+05,2.857297e+00,2.465249e+05,2.853297e+00,9.260236e-01,9.259160e-01,6.190453e-02,6.479874e-09,1.998097e+01,0.000000e+00,1.998097e+01,2.157717e+01,1.750062e+02
2.469705e+05,2.858455e+00,2.466249e+05,2.854455e+00,9.260244e-01,9.259166e-01,6.190517e-02,6.472321e-09,1.998097e+01,0.000000e+00,1.998097e+01,2.157715e+01,1.750662e+02
2.470705e+05,2.859612e+00,2.467249e+05,2.855612e+00,9.260251e-01,9.259172e-01,6.190582e-02,6.464777e-09,1.998097e+01,0.000000e+00,1.998097e+01,2.157713e+01,1.751262e+02
2.471705e+05,2.860770e+00,2.468249e+05,2.856770e+00,9.260258e-01,9.259178e-01,6.190647e-02,6.457242e-09,1.998097e+01,0.000000e+00,1.998097e+01,2.157712e+01,1.751862e+02
2.472705e+05,2.861927e+00,2.469249e+05,2.857927e+00,9.260265e-01,9.259184e-01,6.190711e-02,6.449717e-09,1.998097e+01,0.000000e+00,1.998097e+01,2.157710e+01,1.752463e+02
2.473705e+05,2.863085e+00,2.470249e+05,2.859085e+00,9.260273e-01,9.259190e-01,6.190776e-02,6.442202e-09,1.998097e+01,0.000000e+00,1.998097e+01,2.157708e+01,1.753063e+02
2.474705e+05,2.864242e+00,2.471249e+05,2.860242e+00,9.260280e-01,9.259196e-01,6.190840e-02,6.434695e-09,1.998097e+01,0.000000e+00,1.998097e+01,2.157706e+01,1.753663e+02
2.475706e+05,2.865400e+00,2.472250e+05,2.861400e+00,9.260287e-01,9.259202e-01,6.190904e-02,6.427198e-09,1.998097e+01,0.000000e+00,1.998097e+01,2.157705e+01,1.754264e+02
2.476706e+05,2.866557e+00,2.473250e+05,2.862557e+00,9.260294e-01,9.259208e-01,6.190969e-02,6.419711e-09,1.998097e+01,0.000000e+00,1.998097e+01,2.157703e+01,1.754864e+02
2.477706e+05,2.867715e+00,2.474250e+05,2.863715e+00,9.260226e-01,9.259214e-01,6.191033e-02,6.412232e-09,1.998097e+01,0.000000e+00,1.998097e+01,2.157719e+01,1.754382e+02
2.478706e+05,2.868873e+00,2.475250e+05,2.864873e+00,9.260136e-01,9.259220e-01,6.191097e-02,6.404763e-09,1.998097e+01,0.000000e+00,1.998097e+01,2.157740e+01,1.753582e+02
2.479706e+05,2.870030e+00,2.476250e+05,2.866030e+00,9.260045e-01,9.259226e-01,6.191161e-02,6.397303e-09,1.998097e+01,0.000000e+00,1.998097e+01,2.157761e+01,1.752782e+02
2.480706e+05,2.871188e+00,2.477250e+05,2.867188e+00,9.259955e-01,9.259232e-01,6.191225e-02,6.389853e-09,1.998097e+01,0.000000e+00,1.998097e+01,2.157782e+01,1.751983e+02
2.481706e+05,2.872345e+00,2.478250e+05,2.868345e+00,9.259865e-01,9.259238e-01,6.191289e-02,6.382411e-09,1.998097e+01,0.000000e+00,1.998097e+01,2.157803e+01,1.751183e+02
2.482706e+05,2.873503e+00,2.479250e+05,2.869503e+00,9.259774e-01,9.259244e-01,6.191352e-02,6.374979e-09,1.998097e+01,0.000000e+00,1.998097e+01,2.157824e+01,1.750383e+02
2.483706e+05,2.874660e+00,2.480250e+05,2.870660e+00,9.259684e-01,9.259250e-01,6.191416e-02,6.367557e-09,1.998097e+01,0.000000e+00,1.998097e+01,2.157845e+01,1.749584e+02
2.484706e+05,2.875818e+00,2.481250e+05,2.871818e+00,9.259594e-01,9.259255e-01,6.191480e-02,6.360143e-09,1.998097e+01,0.000000e+00,1.998097e+01,2.157866e+01,1.748784e+02
2.485707e+05,2.876975e+00,2.482251e+05,2.872975e+00,9.259503e-01,9.259261e-01,6.191543e-02,6.352739e-09,1.998097e+01,0.000000e+00,1.998097e+01,2.157887e+01,1.747984e+02
2.486707e+05,2.878133e+00,2.483251e+05,2.874133e+00,9.259413e-01,9.259267e-01,6.191607e-02,6.345344e-09,1.998097e+01,0.000000e+00,1.998097e+01,2.157908e+01,1.747185e+02
2.487707e+05,2.879290e+00,2.484251e+05,2.875290e+00,9.259398e-01,9.259273e-01,6.191670e-02,6.337958e-09,1.998242e+01,0.000000e+00,1.998242e+01,2.158070e+01,1.746154e+02
2.488707e+05,2.880448e+00,2.485251e+05,2.876448e+00,9.259405e-01,9.259279e-01,6.191734e-02,6.330581e-09,1.998432e+01,0.000000e+00,1.998432e+01,2.158273e+01,1.745053e+02
2.489707e+05,2.881605e+00,2.486251e+05,2.877605e+00,9.259412e-01,9.259285e-01,6.191797e-02,6.323213e-09,1.998622e+01,0.000000e+00,1.998622e+01,2.158476e+01,1.743953e+02
2.490707e+05,2.882763e+00,2.487251e+05,2.878763e+00,9.259419e-01,9.259291e-01,6.191860e-02,6.315855e-09,1.998812e+01,0.000000e+00,1.998812e+01,2.158679e+01,1.742852e+02
2.491707e+05,2.883920e+00,2.488251e+05,2.879920e+00,9.259427e-01,9.259297e-01,6.191923e-02,6.308506e-09,1.999001e+01,0.000000e+00,1.999001e+01,2.158883e+01,1.741752e+02
2.492707e+05,2.885078e+00,2.489251e+05,2.881078e+00,9.259434e-01,9.259302e-01,6.191986e-02,6.301165e-09,1.999191e+01,0.000000e+00,1.999191e+01,2.159086e+01,1.740651e+02
2.493707e+05,2.886235e+00,2.490251e+05,2.882235e+00,9.259441e-01,9.259308e-01,6.192049e-02,6.293834e-09,1.999381e+01,0.000000e+00,1.999381e+01,2.159289e+01,1.739551e+02
2.494707e+05,2.887393e+00,2.491251e+05,2.883393e+00,9.259448e-01,9.259314e-01,6.192112e-02,6.286512e-09,1.999571e+01,0.000000e+00,1.999571e+01,2.159492e+01,1.738450e+02
2.495708e+05,2.888550e+00,2.492252e+05,2.884550e+00,9.259455e-01,9.259320e-01,6.192175e-02,6.279199e-09,1.999760e+01,0.000000e+00,1.999760e+01,2.159695e+01,1.737350e+02
2.496708e+05,2.889708e+00,2.493252e+05,2.885708e+00,9.259463e-01,9.259326e-01,6.192238e-02,6.271896e-09,1.999950e+01,0.000000e+00,1.999950e+01,2.159899e+01,1.736249e+02
2.497708e+05,2.890865e+00,2.494252e+05,2.886865e+00,9.259397e-01,9.259331e-01,6.192301e-02,6.264601e-09,1.999847e+01,0.000000e+00,1.999847e+01,2.159802e+01,1.737082e+02
2.498708e+05,2.892023e+00,2.495252e+05,2.888023e+00,9.259311e-01,9.259337e-01,6.192363e-02,6.257315e-09,1.999657e+01,0.000000e+00,1.999657e+01,2.159618e+01,1.738480e+02
2.499708e+05,2.893181e+00,2.496252e+05,2.889181e+00,9.259224e-01,9.259343e-01,6.192426e-02,6.250038e-09,1.999468e+01,0.000000e+00,1.999468e+01,2.159433e+01,1.739878e+02
2.500708e+05,2.894338e+00,2.497252e+05,2.890338e+00,9.259137e-01,9.259349e-01,6.192488e-02,6.242771e-09,1.999278e+01,0.000000e+00,1.999278e+01,2.159249e+01,1.741276e+02
2.501708e+05,2.895496e+00,2.498252e+05,2.891496e+00,9.259051e-01,9.259355e-01,6.192551e-02,6.235512e-09,1.999089e+01,0.000000e+00,1.999089e+01,2.159065e+01,1.742675e+02
2.502708e+05,2.896653e+00,2.499252e+05,2.892653e+00,9.258964e-01,9.259360e-01,6.192613e-02,6.228262e-09,1.998900e+01,0.000000e+00,1.998900e+01,2.158880e+01,1.744073e+02
2.503708e+05,2.897811e+00,2.500252e+05,2.893811e+00,9.258877e-01,9.259366e-01,6.192675e-02,6.221022e-09,1.998710e+01,0.000000e+00,1.998710e+01,2.158696e+01,1.745471e+02
2.504708e+05,2.898968e+00,2.501252e+05,2.894968e+00,9.258791e-01,9.259372e-01,6.192737e-02,6.213790e-09,1.998521e+01,0.000000e+00,1.998521e+01,2.158512e+01,1.746869e+02
2.505709e+05,2.900126e+00,2.502253e+05,2.896126e+00,9.258704e-01,9.259378e-01,6.192799e-02,6.206567e-09,1.998331e+01,0.000000e+00,1.998331e+01,2.158327e+01,1.748267e+02
2.506709e+05,2.901283e+00,2.503253e+05,2.897283e+00,9.258617e-01,9.259383e-01,6.192861e-02,6.199354e-09,1.998142e+01,0.000000e+00,1.998142e+01,2.158143e+01,1.749666e+02
2.507709e+05,2.902441e+00,2.504253e+05,2.898441e+00,9.258476e-01,9.259389e-01,6.192923e-02,6.192149e-09,1.998097e+01,0.000000e+00,1.998097e+01,2.158127e+01,1.750381e+02
2.508709e+05,2.903598e+00,2.505253e+05,2.899598e+00,9.258316e-01,9.259395e-01,6.192985e-02,6.184953e-09,1.998097e+01,0.000000e+00,1.998097e+01,2.158164e+01,1.750881e+02
2.509709e+05,2.904756e+00,2.506253e+05,2.900756e+00,9.258157e-01,9.259401e-01,6.193047e-02,6.177766e-09,1.998097e+01,0.000000e+00,1.998097e+01,2.158201e+01,1.751381e+02
2.510709e+05,2.905913e+00,2.507253e+05,2.901913e+00,9.257998e-01,9.259406e-01,6.193109e-02,6.170588e-09,1.998097e+01,0.000000e+00,1.998097e+01,2.158238e+01,1.751881e+02
2.511709e+05,2.907071e+00,2.508253e+05,2.903071e+00,9.257839e-01,9.259412e-01,6.193171e-02,6.163419e-09,1.998097e+01,0.000000e+00,1.998097e+01,2.158275e+01,1.752382e+02
2.512709e+05,2.908228e+00,2.509253e+05,2.904228e+00,9.257680e-01,9.259418e-01,6.193232e-02,6.156258e-09,1.998097e+01,0.000000e+00,1.998097e+01,2.158312e+01,1.752882e+02
2.513709e+05,2.909386e+00,2.510253e+05,2.905386e+00,9.257521e-01,9.259423e-01,6.193294e-02,6.149107e-09,1.998097e+01,0.000000e+00,1.998097e+01,2.158349e+01,1.753382e+02
2.514709e+05,2.910543e+00,2.511253e+05,2.906543e+00,9.257362e-01,9.259429e-01,6.193355e-02,6.141964e-09,1.998097e+01,0.000000e+00,1.998097e+01,2.158387e+01,1.753882e+02
2.515710e+05,2.911701e+00,2.512254e+05,2.907701e+00,9.257203e-01,9.259435e-01,6.193417e-02,6.134830e-09,1.998097e+01,0.000000e+00,1.998097e+01,2.158424e+01,1.754382e+02
2.516710e+05,2.912858e+00,2.513254e+05,2.908858e+00,9.257044e-01,9.259440e-01,6.193478e-02,6.127705e-09,1.998097e+01,0.000000e+00,1.998097e+01,2.158461e+01,1.754883e+02
2.517710e+05,2.914016e+00,2.514254e+05,2.910016e+00,9.257161e-01,9.259446e-01,6.193539e-02,6.120589e-09,1.998193e+01,0.000000e+00,1.998193e+01,2.158538e+01,1.754847e+02
2.518710e+05,2.915173e+00,2.515254e+05,2.911173e+00,9.257364e-01,9.259452e-01,6.193600e-02,6.113482e-09,1.998320e+01,0.000000e+00,1.998320e+01,2.158627e+01,1.754646e+02
2.519710e+05,2.916331e+00,2.516254e+05,2.912331e+00,9.257567e-01,9.259457e-01,6.193661e-02,6.106383e-09,1.998446e+01,0.000000e+00,1.998446e+01,2.158716e+01,1.754446e+02
2.520710e+05,2.917489e+00,2.517254e+05,2.913489e+00,9.257769e-01,9.259463e-01,6.193722e-02,6.099293e-09,1.998572e+01,0.000000e+00,1.998572e+01,2.158806e+01,1.754246e+02
2.521710e+05,2.918646e+00,2.518254e+05,2.914646e+00,9.257972e-01,9.259469e-01,6.193783e-02,6.092212e-09,1.998699e+01,0.000000e+00,1.998699e+01,2.158895e+01,1.754046e+02
2.522710e+05,2.919804e+00,2.519254e+05,2.915804e+00,9.258175e-01,9.259474e-01,6.193844e-02,6.085140e-09,1.998825e+01,0.000000e+00,1.998825e+01,2.158984e+01,1.753845e+02
2.523710e+05,2.920961e+00,2.520254e+05,2.916961e+00,9.258378e-01,9.259480e-01,6.193905e-02,6.078077e-09,1.998952e+01,0.000000e+00,1.998952e+01,2.159073e+01,1.753645e+02
2.524710e+05,2.922119e+00,2.521254e+05,2.918119e+00,9.258580e-01,9.259486e-01,6.193966e-02,6.071022e-09,1.999078e+01,0.000000e+00,1.999078e+01,2.159162e+01,1.753445e+02
2.525711e+05,2.923276e+00,2.522255e+05,2.919276e+00,9.258783e-01,9.259491e-01,6.194027e-02,6.063976e-09,1.999204e+01,0.000000e+00,1.999204e+01,2.159252e+01,1.753245e+02
2.526711e+05,2.924434e+00,2.523255e+05,2.920434e+00,9.258986e-01,9.259497e-01,6.194087e-02,6.056938e-09,1.999331e+01,0.000000e+00,1.999331e+01,2.159341e+01,1.753044e+02
2.527711e+05,2.925591e+00,2.524255e+05,2.921591e+00,9.259005e-01,9.259502e-01,6.194148e-02,6.049910e-09,1.999408e+01,0.000000e+00,1.999408e+01,2.159420e+01,1.752066e+02
2.528711e+05,2.926749e+00,2.525255e+05,2.922749e+00,9.258973e-01,9.259508e-01,6.194208e-02,6.042890e-09,1.999471e+01,0.000000e+00,1.999471e+01,2.159496e+01,1.750867e+02
2.529711e+05,2.927906e+00,2.526255e+05,2.923906e+00,9.258940e-01,9.259514e-01,6.194269e-02,6.035878e-09,1.999535e+01,0.000000e+00,1.999535e+01,2.159572e+01,1.749667e+02
2.530711e+05,2.929064e+00,2.527255e+05,2.925064e+00,9.258908e-01,9.259519e-01,6.194329e-02,6.028876e-09,1.999598e+01,0.000000e+00,1.999598e+01,2.159648e+01,1.748468e+02
2.531711e+05,2.930221e+00,2.528255e+05,2.926221e+00,9.258875e-01,9.259525e-01,6.194389e-02,6.021882e-09,1.999662e+01,0.000000e+00,1.999662e+01,2.159724e+01,1.747268e+02
2.532711e+05,2.931379e+00,2.529255e+05,2.927379e+00,9.258843e-01,9.259530e-01,6.194449e-02,6.014896e-09,1.999725e+01,0.000000e+00,1.999725e+01,2.159800e+01,1.746069e+02
2.533711e+05,2.932536e+00,2.530255e+05,2.928536e+00,9.258810e-01,9.259536e-01,6.194509e-02,6.007920e-09,1.999789e+01,0.000000e+00,1.999789e+01,2.159876e+01,1.744869e+02
2.534711e+05,2.933694e+00,2.531255e+05,2.929694e+00,9.258778e-01,9.259542e-01,6.194569e-02,6.000951e-09,1.999852e+01,0.000000e+00,1.999852e+01,2.159952e+01,1.743670e+02
2.535712e+05,2.934851e+00,2.532256e+05,2.930851e+00,9.258745e-01,9.259547e-01,6.194629e-02,5.993992e-09,1.999915e+01,0.000000e+00,1.999915e+01,2.160029e+01,1.742470e+02
2.536712e+05,2.936009e+00,2.533256e+05,2.932009e+00,9.258712e-01,9.259553e-01,6.194689e-02,5.987041e-09,1.999979e+01,0.000000e+00,1.999979e+01,2.160105e+01,1.741271e+02
2.537712e+05,2.937166e+00,2.534256e+05,2.933166e+00,9.258652e-01,9.259558e-01,6.194749e-02,5.980098e-09,1.999846e+01,0.000000e+00,1.999846e+01,2.159976e+01,1.742007e+02
2.538712e+05,2.938324e+00,2.535256e+05,2.934324e+00,9.258583e-01,9.259564e-01,6.194809e-02,5.973165e-09,1.999656e+01,0.000000e+00,1.999656e+01,2.159787e+01,1.743308e+02
2.539712e+05,2.939481e+00,2.536256e+05,2.935481e+00,9.258514e-01,9.259569e-01,6.194869e-02,5.966239e-09,1.999467e+01,0.000000e+00,1.999467e+01,2.159598e+01,1.744608e+02
2.540712e+05,2.940639e+00,2.537256e+05,2.936639e+00,9.258446e-01,9.259575e-01,6.194928e-02,5.959323e-09,1.999277e+01,0.000000e+00,1.999277e+01,2.159409e+01,1.745909e+02
2.541712e+05,2.941797e+00,2.538256e+05,2.937797e+00,9.258377e-01,9.259580e-01,6.194988e-02,5.952414e-09,1.999087e+01,0.000000e+00,1.999087e+01,2.159220e+01,1.747210e+02
2.542712e+05,2.942954e+00,2.539256e+05,2.938954e+00,9.258308e-01,9.259586e-01,6.195047e-02,5.945515e-09,1.998897e+01,0.000000e+00,1.998897e+01,2.159031e+01,1.748510e+02
2.543712e+05,2.944112e+00,2.540256e+05,2.940112e+00,9.258240e-01,9.259591e-01,6.195107e-02,5.938623e-09,1.998708e+01,0.000000e+00,1.998708e+01,2.158842e+01,1.749811e+02
2.544713e+05,2.945269e+00,2.541257e+05,2.941269e+00,9.258171e-01,9.259597e-01,6.195166e-02,5.931741e-09,1.998518e+01,0.000000e+00,1.998518e+01,2.158653e+01,1.751111e+02
2.545713e+05,2.946427e+00,2.542257e+05,2.942427e+00,9.258102e-01,9.259602e-01,6.195225e-02,5.924866e-09,1.998328e+01,0.000000e+00,1.998328e+01,2.158464e+01,1.752412e+02
2.546713e+05,2.947584e+00,2.543257e+05,2.943584e+00,9.258033e-01,9.259608e-01,6.195285e-02,5.918001e-09,1.998138e+01,0.000000e+00,1.998138e+01,2.158275e+01,1.753713e+02
2.547713e+05,2.948742e+00,2.544257e+05,2.944742e+00,9.258035e-01,9.259613e-01,6.195344e-02,5.911143e-09,1.998195e+01,0.000000e+00,1.998195e+01,2.158336e+01,1.753144e+02
2.548713e+05,2.949899e+00,2.545257e+05,2.945899e+00,9.258057e-01,9.259619e-01,6.195403e-02,5.904295e-09,1.998321e+01,0.000000e+00,1.998321e+01,2.158467e+01,1.752046e+02
2.549713e+05,2.951057e+00,2.546257e+05,2.947057e+00,9.258079e-01,9.259624e-01,6.195462e-02,5.897454e-09,1.998447e+01,0.000000e+00,1.998447e+01,2.158598e+01,1.750947e+02
2.550713e+05,2.952214e+00,2.547257e+05,2.948214e+00,9.258100e-01,9.259630e-01,6.195521e-02,5.890622e-09,1.998573e+01,0.000000e+00,1.998573e+01,2.158729e+01,1.749848e+02
2.551713e+05,2.953372e+00,2.548257e+05,2.949372e+00,9.258122e-01,9.259635e-01,6.195580e-02,5.883799e-09,1.998699e+01,0.000000e+00,1.998699e+01,2.158860e+01,1.748750e+02
2.552713e+05,2.954529e+00,2.549257e+05,2.950529e+00,9.258143e-01,9.259641e-01,6.195639e-02,5.876983e-09,1.998825e+01,0.000000e+00,1.998825e+01,2.158991e+01,1.747651e+02
2.553713e+05,2.955687e+00,2.550257e+05,2.951687e+00,9.258165e-01,9.259646e-01,6.195697e-02,5.870177e-09,1.998951e+01,0.000000e+00,1.998951e+01,2.159122e+01,1.746553e+02
2.554714e+05,2.956844e+00,2.551258e+05,2.952844e+00,9.258187e-01,9.259651e-01,6.195756e-02,5.863378e-09,1.999077e+01,0.000000e+00,1.999077e+01,2.159253e+01,1.745454e+02
2.555714e+05,2.958002e+00,2.552258e+05,2.954002e+00,9.258208e-01,9.259657e-01,6.195815e-02,5.856588e-09,1.999203e+01,0.000000e+00,1.999203e+01,2.159384e+01,1.744355e+02
2.556714e+05,2.959159e+00,2.553258e+05,2.955159e+00,9.258230e-01,9.259662e-01,6.195873e-02,5.849806e-09,1.999329e+01,0.000000e+00,1.999329e+01,2.159516e+01,1.743257e+02
2.557714e+05,2.960317e+00,2.554258e+05,2.956317e+00,9.258415e-01,9.259668e-01,6.195932e-02,5.843033e-09,1.999407e+01,0.000000e+00,1.999407e+01,2.159557e+01,1.743843e+02
2.558714e+05,2.961474e+00,2.555258e+05,2.957474e+00,9.258650e-01,9.259673e-01,6.195990e-02,5.836268e-09,1.999471e+01,0.000000e+00,1.999471e+01,2.159570e+01,1.744944e+02
2.559714e+05,2.962632e+00,2.556258e+05,2.958632e+00,9.258886e-01,9.259678e-01,6.196048e-02,5.829511e-09,1.999534e+01,0.000000e+00,1.999534e+01,2.159584e+01,1.746044e+02
2.560714e+05,2.963789e+00,2.557258e+05,2.959789e+00,9.259121e-01,9.259684e-01,6.196107e-02,5.822763e-09,1.999598e+01,0.000000e+00,1.999598e+01,2.159598e+01,1.747145e+02
2.561714e+05,2.964947e+00,2.558258e+05,2.960947e+00,9.259356e-01,9.259689e-01,6.196165e-02,5.816023e-09,1.999661e+01,0.000000e+00,1.999661e+01,2.159612e+01,1.748245e+02
2.562714e+05,2.966105e+00,2.559258e+05,2.962105e+00,9.259591e-01,9.259695e-01,6.196223e-02,5.809291e-09,1.999725e+01,0.000000e+00,1.999725e+01,2.159625e+01,1.749346e+02
2.563714e+05,2.967262e+00,2.560258e+05,2.963262e+00,9.259826e-01,9.259700e-01,6.196281e-02,5.802567e-09,1.999788e+01,0.000000e+00,1.999788e+01,2.159639e+01,1.750446e+02
2.564715e+05,2.968420e+00,2.561259e+05,2.964420e+00,9.260061e-01,9.259705e-01,6.196339e-02,5.795852e-09,1.999852e+01,0.000000e+00,1.999852e+01,2.159653e+01,1.751547e+02
2.565715e+05,2.969577e+00,2.562259e+05,2.965577e+00,9.260296e-01,9.259711e-01,6.196397e-02,5.789145e-09,1.999915e+01,0.000000e+00,1.999915e+01,2.159666e+01,1.752647e+02
2.566715e+05,2.970735e+00,2.563259e+05,2.966735e+00,9.260531e-01,9.259716e-01,6.196455e-02,5.782446e-09,1.999979e+01,0.000000e+00,1.999979e+01,2.159680e+01,1.753748e+02
2.567715e+05,2.971892e+00,2.564259e+05,2.967892e+00,9.260521e-01,9.259721e-01,6.196513e-02,5.775756e-09,1.999847e+01,0.000000e+00,1.999847e+01,2.159540e+01,1.753691e+02
2.568715e+05,2.973050e+00,2.565259e+05,2.969050e+00,9.260438e-01,9.259727e-01,6.196570e-02,5.769073e-09,1.999657e+01,0.000000e+00,1.999657e+01,2.159355e+01,1.753291e+02
2.569715e+05,2.974207e+00,2.566259e+05,2.970207e+00,9.260354e-01,9.259732e-01,6.196628e-02,5.762399e-09,1.999467e+01,0.000000e+00,1.999467e+01,2.159169e+01,1.752890e+02
2.570715e+05,2.975365e+00,2.567259e+05,2.971365e+00,9.260271e-01,9.259737e-01,6.196686e-02,5.755733e-09,1.999277e+01,0.000000e+00,1.999277e+01,2.158983e+01,1.752490e+02
2.571715e+05,2.976522e+00,2.568259e+05,2.972522e+00,9.260188e-01,9.259743e-01,6.196743e-02,5.749075e-09,1.999087e+01,0.000000e+00,1.999087e+01,2.158798e+01,1.752089e+02
2.572715e+05,2.977680e+00,2.569259e+05,2.973680e+00,9.260105e-01,9.259748e-01,6.196801e-02,5.742426e-09,1.998897e+01,0.000000e+00,1.998897e+01,2.158612e+01,1.751689e+02
2.573715e+05,2.978837e+00,2.570259e+05,2.974837e+00,9.260021e-01,9.259753e-01,6.196858e-02,5.735784e-09,1.998707e+01,0.000000e+00,1.998707e+01,2.158426e+01,1.751288e+02
2.574716e+05,2.979995e+00,2.571260e+05,2.975995e+00,9.259938e-01,9.259759e-01,6.196915e-02,5.729151e-09,1.998517e+01,0.000000e+00,1.998517e+01,2.158241e+01,1.750888e+02
2.575716e+05,2.981152e+00,2.572260e+05,2.977152e+00,9.259855e-01,9.259764e-01,6.196973e-02,5.722526e-09,1.998327e+01,0.000000e+00,1.998327e+01,2.158055e+01,1.750487e+02
2.576716e+05,2.982310e+00,2.573260e+05,2.978310e+00,9.259772e-01,9.259769e-01,6.197030e-02,5.715909e-09,1.998138e+01,0.000000e+00,1.998138e+01,2.157869e+01,1.750087e+02
2.577716e+05,2.983467e+00,2.574260e+05,2.979467e+00,9.259802e-01,9.259775e-01,6.197087e-02,5.709300e-09,1.998245e+01,0.000000e+00,1.998245e+01,2.157978e+01,1.750313e+02
2.578716e+05,2.984625e+00,2.575260e+05,2.980625e+00,9.259863e-01,9.259780e-01,6.197144e-02,5.702699e-09,1.998435e+01,0.000000e+00,1.998435e+01,2.158169e+01,1.750713e+02
2.579716e+05,2.985782e+00,2.576260e+05,2.981782e+00,9.259925e-01,9.259785e-01,6.197201e-02,5.696107e-09,1.998624e+01,0.000000e+00,1.998624e+01,2.158359e+01,1.751113e+02
2.580716e+05,2.986940e+00,2.577260e+05,2.982940e+00,9.259986e-01,9.259790e-01,6.197258e-02,5.689522e-09,1.998814e+01,0.000000e+00,1.998814e+01,2.158550e+01,1.751513e+02
2.581716e+05,2.988097e+00,2.578260e+05,2.984097e+00,9.260047e-01,9.259796e-01,6.197315e-02,5.682946e-09,1.999003e+01,0.000000e+00,1.999003e+01,2.158740e+01,1.751913e+02
2.582716e+05,2.989255e+00,2.579260e+05,2.985255e+00,9.260109e-01,9.259801e-01,6.197372e-02,5.676377e-09,1.999193e+01,0.000000e+00,1.999193e+01,2.158930e+01,1.752313e+02
2.583716e+05,2.990413e+00,2.580260e+05,2.986413e+00,9.260170e-01,9.259806e-01,6.197428e-02,5.669817e-09,1.999383e+01,0.000000e+00,1.999383e+01,2.159121e+01,1.752712e+02
2.584717e+05,2.991570e+00,2.581261e+05,2.987570e+00,9.260232e-01,9.259812e-01,6.197485e-02,5.663264e-09,1.999572e+01,0.000000e+00,1.999572e+01,2.159311e+01,1.753112e+02
2.585717e+05,2.992728e+00,2.582261e+05,2.988728e+00,9.260293e-01,9.259817e-01,6.197542e-02,5.656720e-09,1.999762e+01,0.000000e+00,1.999762e+01,2.159502e+01,1.753512e+02
2.586717e+05,2.993885e+00,2.583261e+05,2.989885e+00,9.260355e-01,9.259822e-01,6.197598e-02,5.650184e-09,1.999951e+01,0.000000e+00,1.999951e+01,2.159692e+01,1.753912e+02
2.587717e+05,2.995043e+00,2.584261e+05,2.991043e+00,9.260278e-01,9.259827e-01,6.197655e-02,5.643655e-09,1.999993e+01,0.000000e+00,1.999993e+01,2.159755e+01,1.754234e+02
2.588717e+05,2.996200e+00,2.585261e+05,2.992200e+00,9.260162e-01,9.259832e-01,6.197711e-02,5.637135e-09,1.999993e+01,0.000000e+00,1.999993e+01,2.159782e+01,1.754534e+02
2.589717e+05,2.997358e+00,2.586261e+05,2.993358e+00,9.260046e-01,9.259838e-01,6.197767e-02,5.630623e-09,1.999993e+01,0.000000e+00,1.999993e+01,2.159809e+01,1.754834e+02
2.590717e+05,2.998515e+00,2.587261e+05,2.994515e+00,9.259931e-01,9.259843e-01,6.197824e-02,5.624118e-09,1.999993e+01,0.000000e+00,1.999993e+01,2.159836e+01,1.755134e+02
2.591717e+05,2.999673e+00,2.588261e+05,2.995673e+00,9.259815e-01,9.259848e-01,6.197880e-02,5.617622e-09,1.999993e+01,0.000000e+00,1.999993e+01,2.159863e+01,1.755435e+02
2.592717e+05,3.000830e+00,2.589261e+05,2.996830e+00,9.259699e-01,9.259853e-01,6.197936e-02,5.611134e-09,1.999993e+01,0.000000e+00,1.999993e+01,2.159890e+01,1.755735e+02
2.593717e+05,3.001988e+00,2.590261e+05,2.997988e+00,9.259583e-01,9.259858e-01,6.197992e-02,5.604653e-09,1.999993e+01,0.000000e+00,1.999993e+01,2.159917e+01,1.756035e+02
2.594718e+05,3.003145e+00,2.591262e+05,2.999145e+00,9.259468e-01,9.259864e-01,6.198048e-02,5.598181e-09,1.999993e+01,0.000000e+00,1.999993e+01,2.159944e+01,1.756335e+02
2.595718e+05,3.004303e+00,2.592262e+05,3.000303e+00,9.259352e-01,9.259869e-01,6.198104e-02,5.591716e-09,1.999993e+01,0.000000e+00,1.999993e+01,2.159971e+01,1.756635e+02
2.596718e+05,3.005460e+00,2.593262e+05,3.001460e+00,9.259236e-01,9.259874e-01,6.198160e-02,5.585259e-09,1.999993e+01,0.000000e+00,1.999993e+01,2.159998e+01,1.756935e+02
