Repository: brandonlampe/CS_Data

# Repository for Crushed Salt Data
**Grant No: 456417**

This is a work in progress!

## Repository Content

### Directory Names
A uniform namining structure still in progress, but in general directories are named according to the following:
 - Names contain no spaces, a single underscore "_" will be used as a file name seperator.
 - Files are for the Crushed Salt Project (CSP); therefore, the first three charaters of each file are "CSP".
 - Folders are organized by which frame the test was performed on i.e., A2 or A3.
 - The fifth and sixth charaters of each file name will therefore be "A" followed by the frame number.

File: UNM_WP_HY_175_16/STAGE01/CREEP_FIT/175_16_STAGE01_CREEP_OUT.csv (part 12 of 22)
Analysis by Brandon Lampe, performed on: 2017/02/16 09:26:01
Experimental results below begin at: 2017/02/05 12:11:37
Duration (sec),Duration (day),Elapsed Time (sec),Elapsed Time (day),Interpolated Fractional Density,Fit to Fractional Density,Fit to Volume Strain,Fit to Volume Strain Rate (1/sec),Confining Pressure (MPa),Pore Pressure (MPa),Terzaghi Pressure (MPa),Solid Pressure (MPa),Temperature (C))
2.597718e+05,3.006618e+00,2.594262e+05,3.002618e+00,9.259316e-01,9.259879e-01,6.198216e-02,5.578810e-09,1.999845e+01,0.000000e+00,1.999845e+01,2.159819e+01,1.755355e+02
2.598718e+05,3.007775e+00,2.595262e+05,3.003775e+00,9.259450e-01,9.259884e-01,6.198272e-02,5.572369e-09,1.999655e+01,0.000000e+00,1.999655e+01,2.159583e+01,1.753258e+02
2.599718e+05,3.008933e+00,2.596262e+05,3.004933e+00,9.259583e-01,9.259890e-01,6.198327e-02,5.565936e-09,1.999466e+01,0.000000e+00,1.999466e+01,2.159347e+01,1.751160e+02
2.600718e+05,3.010090e+00,2.597262e+05,3.006090e+00,9.259717e-01,9.259895e-01,6.198383e-02,5.559511e-09,1.999276e+01,0.000000e+00,1.999276e+01,2.159112e+01,1.749063e+02
2.601718e+05,3.011248e+00,2.598262e+05,3.007248e+00,9.259850e-01,9.259900e-01,6.198438e-02,5.553094e-09,1.999087e+01,0.000000e+00,1.999087e+01,2.158876e+01,1.746966e+02
2.602718e+05,3.012406e+00,2.599262e+05,3.008406e+00,9.259984e-01,9.259905e-01,6.198494e-02,5.546684e-09,1.998897e+01,0.000000e+00,1.998897e+01,2.158640e+01,1.744868e+02
2.603718e+05,3.013563e+00,2.600262e+05,3.009563e+00,9.260118e-01,9.259910e-01,6.198549e-02,5.540283e-09,1.998708e+01,0.000000e+00,1.998708e+01,2.158405e+01,1.742771e+02
2.604719e+05,3.014721e+00,2.601263e+05,3.010721e+00,9.260251e-01,9.259915e-01,6.198605e-02,5.533889e-09,1.998519e+01,0.000000e+00,1.998519e+01,2.158169e+01,1.740674e+02
2.605719e+05,3.015878e+00,2.602263e+05,3.011878e+00,9.260385e-01,9.259920e-01,6.198660e-02,5.527503e-09,1.998329e+01,0.000000e+00,1.998329e+01,2.157933e+01,1.738576e+02
2.606719e+05,3.017036e+00,2.603263e+05,3.013036e+00,9.260519e-01,9.259925e-01,6.198715e-02,5.521125e-09,1.998140e+01,0.000000e+00,1.998140e+01,2.157698e+01,1.736479e+02
2.607719e+05,3.018193e+00,2.604263e+05,3.014193e+00,9.260661e-01,9.259931e-01,6.198770e-02,5.514754e-09,1.998146e+01,0.000000e+00,1.998146e+01,2.157671e+01,1.735460e+02
2.608719e+05,3.019351e+00,2.605263e+05,3.015351e+00,9.260805e-01,9.259936e-01,6.198826e-02,5.508392e-09,1.998209e+01,0.000000e+00,1.998209e+01,2.157705e+01,1.734759e+02
2.609719e+05,3.020508e+00,2.606263e+05,3.016508e+00,9.260950e-01,9.259941e-01,6.198881e-02,5.502037e-09,1.998272e+01,0.000000e+00,1.998272e+01,2.157740e+01,1.734059e+02
2.610719e+05,3.021666e+00,2.607263e+05,3.017666e+00,9.261095e-01,9.259946e-01,6.198936e-02,5.495690e-09,1.998336e+01,0.000000e+00,1.998336e+01,2.157775e+01,1.733359e+02
2.611719e+05,3.022823e+00,2.608263e+05,3.018823e+00,9.261240e-01,9.259951e-01,6.198991e-02,5.489351e-09,1.998399e+01,0.000000e+00,1.998399e+01,2.157810e+01,1.732658e+02
2.612719e+05,3.023981e+00,2.609263e+05,3.019981e+00,9.261384e-01,9.259956e-01,6.199045e-02,5.483019e-09,1.998463e+01,0.000000e+00,1.998463e+01,2.157845e+01,1.731958e+02
2.613719e+05,3.025138e+00,2.610263e+05,3.021138e+00,9.261529e-01,9.259961e-01,6.199100e-02,5.476695e-09,1.998526e+01,0.000000e+00,1.998526e+01,2.157880e+01,1.731258e+02
2.614720e+05,3.026296e+00,2.611264e+05,3.022296e+00,9.261674e-01,9.259966e-01,6.199155e-02,5.470379e-09,1.998590e+01,0.000000e+00,1.998590e+01,2.157914e+01,1.730557e+02
2.615720e+05,3.027453e+00,2.612264e+05,3.023453e+00,9.261818e-01,9.259971e-01,6.199210e-02,5.464071e-09,1.998653e+01,0.000000e+00,1.998653e+01,2.157949e+01,1.729857e+02
2.616720e+05,3.028611e+00,2.613264e+05,3.024611e+00,9.261963e-01,9.259976e-01,6.199264e-02,5.457770e-09,1.998717e+01,0.000000e+00,1.998717e+01,2.157984e+01,1.729157e+02
2.617720e+05,3.029768e+00,2.614264e+05,3.025768e+00,9.261897e-01,9.259981e-01,6.199319e-02,5.451477e-09,1.998682e+01,0.000000e+00,1.998682e+01,2.157961e+01,1.730243e+02
2.618720e+05,3.030926e+00,2.615264e+05,3.026926e+00,9.261770e-01,9.259986e-01,6.199373e-02,5.445192e-09,1.998618e+01,0.000000e+00,1.998618e+01,2.157922e+01,1.731846e+02
2.619720e+05,3.032083e+00,2.616264e+05,3.028083e+00,9.261644e-01,9.259991e-01,6.199428e-02,5.438914e-09,1.998555e+01,0.000000e+00,1.998555e+01,2.157883e+01,1.733448e+02
2.620720e+05,3.033241e+00,2.617264e+05,3.029241e+00,9.261517e-01,9.259996e-01,6.199482e-02,5.432644e-09,1.998491e+01,0.000000e+00,1.998491e+01,2.157844e+01,1.735050e+02
2.621720e+05,3.034398e+00,2.618264e+05,3.030398e+00,9.261390e-01,9.260001e-01,6.199536e-02,5.426381e-09,1.998428e+01,0.000000e+00,1.998428e+01,2.157805e+01,1.736652e+02
2.622720e+05,3.035556e+00,2.619264e+05,3.031556e+00,9.261263e-01,9.260007e-01,6.199591e-02,5.420127e-09,1.998364e+01,0.000000e+00,1.998364e+01,2.157766e+01,1.738254e+02
2.623720e+05,3.036714e+00,2.620264e+05,3.032714e+00,9.261137e-01,9.260012e-01,6.199645e-02,5.413880e-09,1.998301e+01,0.000000e+00,1.998301e+01,2.157727e+01,1.739856e+02
2.624721e+05,3.037871e+00,2.621265e+05,3.033871e+00,9.261010e-01,9.260017e-01,6.199699e-02,5.407640e-09,1.998237e+01,0.000000e+00,1.998237e+01,2.157688e+01,1.741458e+02
2.625721e+05,3.039029e+00,2.622265e+05,3.035029e+00,9.260883e-01,9.260022e-01,6.199753e-02,5.401408e-09,1.998173e+01,0.000000e+00,1.998173e+01,2.157649e+01,1.743060e+02
2.626721e+05,3.040186e+00,2.623265e+05,3.036186e+00,9.260757e-01,9.260027e-01,6.199807e-02,5.395184e-09,1.998110e+01,0.000000e+00,1.998110e+01,2.157610e+01,1.744662e+02
2.627721e+05,3.041344e+00,2.624265e+05,3.037344e+00,9.260661e-01,9.260032e-01,6.199861e-02,5.388967e-09,1.998147e+01,0.000000e+00,1.998147e+01,2.157672e+01,1.744842e+02
2.628721e+05,3.042501e+00,2.625265e+05,3.038501e+00,9.260575e-01,9.260037e-01,6.199915e-02,5.382758e-09,1.998210e+01,0.000000e+00,1.998210e+01,2.157760e+01,1.744642e+02
2.629721e+05,3.043659e+00,2.626265e+05,3.039659e+00,9.260488e-01,9.260041e-01,6.199969e-02,5.376557e-09,1.998273e+01,0.000000e+00,1.998273e+01,2.157849e+01,1.744442e+02
2.630721e+05,3.044816e+00,2.627265e+05,3.040816e+00,9.260401e-01,9.260046e-01,6.200022e-02,5.370363e-09,1.998337e+01,0.000000e+00,1.998337e+01,2.157938e+01,1.744242e+02
2.631721e+05,3.045974e+00,2.628265e+05,3.041974e+00,9.260314e-01,9.260051e-01,6.200076e-02,5.364176e-09,1.998400e+01,0.000000e+00,1.998400e+01,2.158026e+01,1.744043e+02
2.632721e+05,3.047131e+00,2.629265e+05,3.043131e+00,9.260228e-01,9.260056e-01,6.200130e-02,5.357997e-09,1.998464e+01,0.000000e+00,1.998464e+01,2.158115e+01,1.743843e+02
2.633721e+05,3.048289e+00,2.630265e+05,3.044289e+00,9.260141e-01,9.260061e-01,6.200183e-02,5.351826e-09,1.998527e+01,0.000000e+00,1.998527e+01,2.158204e+01,1.743643e+02
2.634722e+05,3.049446e+00,2.631266e+05,3.045446e+00,9.260054e-01,9.260066e-01,6.200237e-02,5.345662e-09,1.998591e+01,0.000000e+00,1.998591e+01,2.158293e+01,1.743443e+02
2.635722e+05,3.050604e+00,2.632266e+05,3.046604e+00,9.259967e-01,9.260071e-01,6.200290e-02,5.339506e-09,1.998654e+01,0.000000e+00,1.998654e+01,2.158381e+01,1.743243e+02
2.636722e+05,3.051761e+00,2.633266e+05,3.047761e+00,9.259881e-01,9.260076e-01,6.200343e-02,5.333357e-09,1.998717e+01,0.000000e+00,1.998717e+01,2.158470e+01,1.743043e+02
2.637722e+05,3.052919e+00,2.634266e+05,3.048919e+00,9.260001e-01,9.260081e-01,6.200397e-02,5.327215e-09,1.998780e+01,0.000000e+00,1.998780e+01,2.158510e+01,1.743550e+02
2.638722e+05,3.054076e+00,2.635266e+05,3.050076e+00,9.260178e-01,9.260086e-01,6.200450e-02,5.321081e-09,1.998843e+01,0.000000e+00,1.998843e+01,2.158536e+01,1.744250e+02
2.639722e+05,3.055234e+00,2.636266e+05,3.051234e+00,9.260356e-01,9.260091e-01,6.200503e-02,5.314955e-09,1.998906e+01,0.000000e+00,1.998906e+01,2.158563e+01,1.744951e+02
2.640722e+05,3.056391e+00,2.637266e+05,3.052391e+00,9.260533e-01,9.260096e-01,6.200556e-02,5.308836e-09,1.998969e+01,0.000000e+00,1.998969e+01,2.158589e+01,1.745651e+02
2.641722e+05,3.057549e+00,2.638266e+05,3.053549e+00,9.260710e-01,9.260101e-01,6.200609e-02,5.302724e-09,1.999031e+01,0.000000e+00,1.999031e+01,2.158616e+01,1.746351e+02
2.642722e+05,3.058706e+00,2.639266e+05,3.054706e+00,9.260888e-01,9.260106e-01,6.200662e-02,5.296620e-09,1.999094e+01,0.000000e+00,1.999094e+01,2.158642e+01,1.747051e+02
2.643722e+05,3.059864e+00,2.640266e+05,3.055864e+00,9.261065e-01,9.260111e-01,6.200715e-02,5.290524e-09,1.999157e+01,0.000000e+00,1.999157e+01,2.158669e+01,1.747752e+02
2.644723e+05,3.061022e+00,2.641267e+05,3.057022e+00,9.261242e-01,9.260116e-01,6.200768e-02,5.284434e-09,1.999220e+01,0.000000e+00,1.999220e+01,2.158695e+01,1.748452e+02
2.645723e+05,3.062179e+00,2.642267e+05,3.058179e+00,9.261419e-01,9.260120e-01,6.200821e-02,5.278352e-09,1.999283e+01,0.000000e+00,1.999283e+01,2.158722e+01,1.749152e+02
2.646723e+05,3.063337e+00,2.643267e+05,3.059337e+00,9.261597e-01,9.260125e-01,6.200874e-02,5.272278e-09,1.999345e+01,0.000000e+00,1.999345e+01,2.158748e+01,1.749853e+02
2.647723e+05,3.064494e+00,2.644267e+05,3.060494e+00,9.261634e-01,9.260130e-01,6.200927e-02,5.266211e-09,1.999259e+01,0.000000e+00,1.999259e+01,2.158646e+01,1.750552e+02
2.648723e+05,3.065652e+00,2.645267e+05,3.061652e+00,9.261634e-01,9.260135e-01,6.200979e-02,5.260151e-09,1.999133e+01,0.000000e+00,1.999133e+01,2.158510e+01,1.751251e+02
2.649723e+05,3.066809e+00,2.646267e+05,3.062809e+00,9.261634e-01,9.260140e-01,6.201032e-02,5.254099e-09,1.999007e+01,0.000000e+00,1.999007e+01,2.158374e+01,1.751950e+02
2.650723e+05,3.067967e+00,2.647267e+05,3.063967e+00,9.261634e-01,9.260145e-01,6.201084e-02,5.248054e-09,1.998881e+01,0.000000e+00,1.998881e+01,2.158238e+01,1.752649e+02
2.651723e+05,3.069124e+00,2.648267e+05,3.065124e+00,9.261634e-01,9.260150e-01,6.201137e-02,5.242016e-09,1.998755e+01,0.000000e+00,1.998755e+01,2.158102e+01,1.753349e+02
2.652723e+05,3.070282e+00,2.649267e+05,3.066282e+00,9.261634e-01,9.260155e-01,6.201189e-02,5.235986e-09,1.998629e+01,0.000000e+00,1.998629e+01,2.157966e+01,1.754048e+02
2.653724e+05,3.071439e+00,2.650268e+05,3.067439e+00,9.261634e-01,9.260159e-01,6.201241e-02,5.229963e-09,1.998503e+01,0.000000e+00,1.998503e+01,2.157830e+01,1.754747e+02
2.654724e+05,3.072597e+00,2.651268e+05,3.068597e+00,9.261634e-01,9.260164e-01,6.201294e-02,5.223947e-09,1.998377e+01,0.000000e+00,1.998377e+01,2.157694e+01,1.755446e+02
2.655724e+05,3.073754e+00,2.652268e+05,3.069754e+00,9.261634e-01,9.260169e-01,6.201346e-02,5.217939e-09,1.998251e+01,0.000000e+00,1.998251e+01,2.157557e+01,1.756145e+02
2.656724e+05,3.074912e+00,2.653268e+05,3.070912e+00,9.261634e-01,9.260174e-01,6.201398e-02,5.211938e-09,1.998125e+01,0.000000e+00,1.998125e+01,2.157421e+01,1.756844e+02
2.657724e+05,3.076069e+00,2.654268e+05,3.072069e+00,9.261406e-01,9.260179e-01,6.201450e-02,5.205944e-09,1.998097e+01,0.000000e+00,1.998097e+01,2.157444e+01,1.755679e+02
2.658724e+05,3.077227e+00,2.655268e+05,3.073227e+00,9.261113e-01,9.260184e-01,6.201502e-02,5.199958e-09,1.998097e+01,0.000000e+00,1.998097e+01,2.157512e+01,1.753978e+02
2.659724e+05,3.078384e+00,2.656268e+05,3.074384e+00,9.260820e-01,9.260188e-01,6.201554e-02,5.193978e-09,1.998097e+01,0.000000e+00,1.998097e+01,2.157581e+01,1.752277e+02
2.660724e+05,3.079542e+00,2.657268e+05,3.075542e+00,9.260527e-01,9.260193e-01,6.201606e-02,5.188007e-09,1.998097e+01,0.000000e+00,1.998097e+01,2.157649e+01,1.750576e+02
2.661724e+05,3.080699e+00,2.658268e+05,3.076699e+00,9.260234e-01,9.260198e-01,6.201658e-02,5.182042e-09,1.998097e+01,0.000000e+00,1.998097e+01,2.157717e+01,1.748876e+02
2.662724e+05,3.081857e+00,2.659268e+05,3.077857e+00,9.259941e-01,9.260203e-01,6.201710e-02,5.176084e-09,1.998097e+01,0.000000e+00,1.998097e+01,2.157785e+01,1.747175e+02
2.663725e+05,3.083014e+00,2.660269e+05,3.079014e+00,9.259648e-01,9.260208e-01,6.201761e-02,5.170134e-09,1.998097e+01,0.000000e+00,1.998097e+01,2.157854e+01,1.745474e+02
2.664725e+05,3.084172e+00,2.661269e+05,3.080172e+00,9.259355e-01,9.260212e-01,6.201813e-02,5.164191e-09,1.998097e+01,0.000000e+00,1.998097e+01,2.157922e+01,1.743773e+02
2.665725e+05,3.085330e+00,2.662269e+05,3.081330e+00,9.259062e-01,9.260217e-01,6.201865e-02,5.158255e-09,1.998097e+01,0.000000e+00,1.998097e+01,2.157990e+01,1.742072e+02
2.666725e+05,3.086487e+00,2.663269e+05,3.082487e+00,9.258769e-01,9.260222e-01,6.201916e-02,5.152327e-09,1.998097e+01,0.000000e+00,1.998097e+01,2.158059e+01,1.740372e+02
2.667725e+05,3.087645e+00,2.664269e+05,3.083645e+00,9.258705e-01,9.260227e-01,6.201968e-02,5.146405e-09,1.998097e+01,0.000000e+00,1.998097e+01,2.158073e+01,1.740626e+02
2.668725e+05,3.088802e+00,2.665269e+05,3.084802e+00,9.258705e-01,9.260231e-01,6.202019e-02,5.140491e-09,1.998097e+01,0.000000e+00,1.998097e+01,2.158073e+01,1.741427e+02
2.669725e+05,3.089960e+00,2.666269e+05,3.085960e+00,9.258705e-01,9.260236e-01,6.202071e-02,5.134584e-09,1.998097e+01,0.000000e+00,1.998097e+01,2.158073e+01,1.742228e+02
2.670725e+05,3.091117e+00,2.667269e+05,3.087117e+00,9.258705e-01,9.260241e-01,6.202122e-02,5.128684e-09,1.998097e+01,0.000000e+00,1.998097e+01,2.158073e+01,1.743029e+02
2.671725e+05,3.092275e+00,2.668269e+05,3.088275e+00,9.258705e-01,9.260246e-01,6.202173e-02,5.122791e-09,1.998097e+01,0.000000e+00,1.998097e+01,2.158073e+01,1.743830e+02
2.672725e+05,3.093432e+00,2.669269e+05,3.089432e+00,9.258705e-01,9.260250e-01,6.202224e-02,5.116906e-09,1.998097e+01,0.000000e+00,1.998097e+01,2.158073e+01,1.744631e+02
2.673726e+05,3.094590e+00,2.670270e+05,3.090590e+00,9.258705e-01,9.260255e-01,6.202276e-02,5.111027e-09,1.998097e+01,0.000000e+00,1.998097e+01,2.158073e+01,1.745432e+02
2.674726e+05,3.095747e+00,2.671270e+05,3.091747e+00,9.258705e-01,9.260260e-01,6.202327e-02,5.105156e-09,1.998097e+01,0.000000e+00,1.998097e+01,2.158073e+01,1.746233e+02
2.675726e+05,3.096905e+00,2.672270e+05,3.092905e+00,9.258705e-01,9.260265e-01,6.202378e-02,5.099292e-09,1.998097e+01,0.000000e+00,1.998097e+01,2.158073e+01,1.747034e+02
2.676726e+05,3.098062e+00,2.673270e+05,3.094062e+00,9.258705e-01,9.260269e-01,6.202429e-02,5.093434e-09,1.998097e+01,0.000000e+00,1.998097e+01,2.158073e+01,1.747836e+02
2.677726e+05,3.099220e+00,2.674270e+05,3.095220e+00,9.258800e-01,9.260274e-01,6.202480e-02,5.087584e-09,1.998097e+01,0.000000e+00,1.998097e+01,2.158051e+01,1.747603e+02
2.678726e+05,3.100377e+00,2.675270e+05,3.096377e+00,9.258919e-01,9.260279e-01,6.202530e-02,5.081742e-09,1.998097e+01,0.000000e+00,1.998097e+01,2.158024e+01,1.747103e+02
2.679726e+05,3.101535e+00,2.676270e+05,3.097535e+00,9.259038e-01,9.260283e-01,6.202581e-02,5.075906e-09,1.998097e+01,0.000000e+00,1.998097e+01,2.157996e+01,1.746603e+02
2.680726e+05,3.102692e+00,2.677270e+05,3.098692e+00,9.259158e-01,9.260288e-01,6.202632e-02,5.070077e-09,1.998097e+01,0.000000e+00,1.998097e+01,2.157968e+01,1.746103e+02
2.681726e+05,3.103850e+00,2.678270e+05,3.099850e+00,9.259277e-01,9.260293e-01,6.202683e-02,5.064255e-09,1.998097e+01,0.000000e+00,1.998097e+01,2.157940e+01,1.745604e+02
2.682726e+05,3.105007e+00,2.679270e+05,3.101007e+00,9.259396e-01,9.260298e-01,6.202733e-02,5.058440e-09,1.998097e+01,0.000000e+00,1.998097e+01,2.157912e+01,1.745104e+02
2.683727e+05,3.106165e+00,2.680271e+05,3.102165e+00,9.259515e-01,9.260302e-01,6.202784e-02,5.052633e-09,1.998097e+01,0.000000e+00,1.998097e+01,2.157885e+01,1.744604e+02
2.684727e+05,3.107322e+00,2.681271e+05,3.103322e+00,9.259635e-01,9.260307e-01,6.202834e-02,5.046832e-09,1.998097e+01,0.000000e+00,1.998097e+01,2.157857e+01,1.744104e+02
2.685727e+05,3.108480e+00,2.682271e+05,3.104480e+00,9.259754e-01,9.260312e-01,6.202885e-02,5.041039e-09,1.998097e+01,0.000000e+00,1.998097e+01,2.157829e+01,1.743604e+02
2.686727e+05,3.109638e+00,2.683271e+05,3.105638e+00,9.259873e-01,9.260316e-01,6.202935e-02,5.035252e-09,1.998097e+01,0.000000e+00,1.998097e+01,2.157801e+01,1.743105e+02
2.687727e+05,3.110795e+00,2.684271e+05,3.106795e+00,9.259978e-01,9.260321e-01,6.202985e-02,5.029472e-09,1.998097e+01,0.000000e+00,1.998097e+01,2.157777e+01,1.743158e+02
2.688727e+05,3.111953e+00,2.685271e+05,3.107953e+00,9.260079e-01,9.260326e-01,6.203036e-02,5.023700e-09,1.998097e+01,0.000000e+00,1.998097e+01,2.157753e+01,1.743358e+02
2.689727e+05,3.113110e+00,2.686271e+05,3.109110e+00,9.260181e-01,9.260330e-01,6.203086e-02,5.017934e-09,1.998097e+01,0.000000e+00,1.998097e+01,2.157730e+01,1.743558e+02
2.690727e+05,3.114268e+00,2.687271e+05,3.110268e+00,9.260282e-01,9.260335e-01,6.203136e-02,5.012175e-09,1.998097e+01,0.000000e+00,1.998097e+01,2.157706e+01,1.743758e+02
2.691727e+05,3.115425e+00,2.688271e+05,3.111425e+00,9.260383e-01,9.260339e-01,6.203186e-02,5.006424e-09,1.998097e+01,0.000000e+00,1.998097e+01,2.157682e+01,1.743958e+02
2.692727e+05,3.116583e+00,2.689271e+05,3.112583e+00,9.260484e-01,9.260344e-01,6.203236e-02,5.000679e-09,1.998097e+01,0.000000e+00,1.998097e+01,2.157659e+01,1.744158e+02
2.693728e+05,3.117740e+00,2.690272e+05,3.113740e+00,9.260585e-01,9.260349e-01,6.203286e-02,4.994941e-09,1.998097e+01,0.000000e+00,1.998097e+01,2.157635e+01,1.744358e+02
2.694728e+05,3.118898e+00,2.691272e+05,3.114898e+00,9.260687e-01,9.260353e-01,6.203336e-02,4.989210e-09,1.998097e+01,0.000000e+00,1.998097e+01,2.157612e+01,1.744557e+02
2.695728e+05,3.120055e+00,2.692272e+05,3.116055e+00,9.260788e-01,9.260358e-01,6.203386e-02,4.983487e-09,1.998097e+01,0.000000e+00,1.998097e+01,2.157588e+01,1.744757e+02
2.696728e+05,3.121213e+00,2.693272e+05,3.117213e+00,9.260889e-01,9.260363e-01,6.203436e-02,4.977770e-09,1.998097e+01,0.000000e+00,1.998097e+01,2.157565e+01,1.744957e+02
2.697728e+05,3.122370e+00,2.694272e+05,3.118370e+00,9.260859e-01,9.260367e-01,6.203486e-02,4.972059e-09,1.998246e+01,0.000000e+00,1.998246e+01,2.157732e+01,1.745393e+02
2.698728e+05,3.123528e+00,2.695272e+05,3.119528e+00,9.260794e-01,9.260372e-01,6.203535e-02,4.966356e-09,1.998435e+01,0.000000e+00,1.998435e+01,2.157952e+01,1.745893e+02
2.699728e+05,3.124685e+00,2.696272e+05,3.120685e+00,9.260729e-01,9.260376e-01,6.203585e-02,4.960660e-09,1.998625e+01,0.000000e+00,1.998625e+01,2.158172e+01,1.746393e+02
2.700728e+05,3.125843e+00,2.697272e+05,3.121843e+00,9.260664e-01,9.260381e-01,6.203635e-02,4.954971e-09,1.998814e+01,0.000000e+00,1.998814e+01,2.158392e+01,1.746892e+02
2.701728e+05,3.127000e+00,2.698272e+05,3.123000e+00,9.260599e-01,9.260386e-01,6.203684e-02,4.949288e-09,1.999004e+01,0.000000e+00,1.999004e+01,2.158612e+01,1.747392e+02
2.702728e+05,3.128158e+00,2.699272e+05,3.124158e+00,9.260534e-01,9.260390e-01,6.203733e-02,4.943612e-09,1.999194e+01,0.000000e+00,1.999194e+01,2.158832e+01,1.747892e+02
2.703729e+05,3.129315e+00,2.700273e+05,3.125315e+00,9.260469e-01,9.260395e-01,6.203783e-02,4.937944e-09,1.999383e+01,0.000000e+00,1.999383e+01,2.159052e+01,1.748392e+02
2.704729e+05,3.130473e+00,2.701273e+05,3.126473e+00,9.260404e-01,9.260399e-01,6.203832e-02,4.932282e-09,1.999573e+01,0.000000e+00,1.999573e+01,2.159272e+01,1.748892e+02
2.705729e+05,3.131631e+00,2.702273e+05,3.127631e+00,9.260339e-01,9.260404e-01,6.203882e-02,4.926626e-09,1.999762e+01,0.000000e+00,1.999762e+01,2.159491e+01,1.749391e+02
2.706729e+05,3.132788e+00,2.703273e+05,3.128788e+00,9.260274e-01,9.260408e-01,6.203931e-02,4.920978e-09,1.999952e+01,0.000000e+00,1.999952e+01,2.159711e+01,1.749891e+02
2.707729e+05,3.133946e+00,2.704273e+05,3.129946e+00,9.260132e-01,9.260413e-01,6.203980e-02,4.915337e-09,1.999943e+01,0.000000e+00,1.999943e+01,2.159735e+01,1.750548e+02
2.708729e+05,3.135103e+00,2.705273e+05,3.131103e+00,9.259970e-01,9.260418e-01,6.204029e-02,4.909702e-09,1.999880e+01,0.000000e+00,1.999880e+01,2.159705e+01,1.751248e+02
2.709729e+05,3.136261e+00,2.706273e+05,3.132261e+00,9.259807e-01,9.260422e-01,6.204078e-02,4.904074e-09,1.999816e+01,0.000000e+00,1.999816e+01,2.159674e+01,1.751949e+02
2.710729e+05,3.137418e+00,2.707273e+05,3.133418e+00,9.259644e-01,9.260427e-01,6.204127e-02,4.898453e-09,1.999753e+01,0.000000e+00,1.999753e+01,2.159643e+01,1.752649e+02
2.711729e+05,3.138576e+00,2.708273e+05,3.134576e+00,9.259481e-01,9.260431e-01,6.204176e-02,4.892839e-09,1.999690e+01,0.000000e+00,1.999690e+01,2.159613e+01,1.753349e+02
2.712729e+05,3.139733e+00,2.709273e+05,3.135733e+00,9.259319e-01,9.260436e-01,6.204225e-02,4.887231e-09,1.999626e+01,0.000000e+00,1.999626e+01,2.159582e+01,1.754049e+02
2.713730e+05,3.140891e+00,2.710274e+05,3.136891e+00,9.259156e-01,9.260440e-01,6.204274e-02,4.881630e-09,1.999563e+01,0.000000e+00,1.999563e+01,2.159552e+01,1.754750e+02
2.714730e+05,3.142048e+00,2.711274e+05,3.138048e+00,9.258993e-01,9.260445e-01,6.204323e-02,4.876036e-09,1.999499e+01,0.000000e+00,1.999499e+01,2.159521e+01,1.755450e+02
2.715730e+05,3.143206e+00,2.712274e+05,3.139206e+00,9.258830e-01,9.260449e-01,6.204371e-02,4.870449e-09,1.999436e+01,0.000000e+00,1.999436e+01,2.159491e+01,1.756150e+02
2.716730e+05,3.144363e+00,2.713274e+05,3.140363e+00,9.258668e-01,9.260454e-01,6.204420e-02,4.864869e-09,1.999372e+01,0.000000e+00,1.999372e+01,2.159460e+01,1.756851e+02
2.717730e+05,3.145521e+00,2.714274e+05,3.141521e+00,9.258949e-01,9.260458e-01,6.204469e-02,4.859295e-09,1.999259e+01,0.000000e+00,1.999259e+01,2.159272e+01,1.755503e+02
2.718730e+05,3.146678e+00,2.715274e+05,3.142678e+00,9.259351e-01,9.260463e-01,6.204517e-02,4.853728e-09,1.999133e+01,0.000000e+00,1.999133e+01,2.159042e+01,1.753601e+02
2.719730e+05,3.147836e+00,2.716274e+05,3.143836e+00,9.259753e-01,9.260467e-01,6.204566e-02,4.848167e-09,1.999006e+01,0.000000e+00,1.999006e+01,2.158812e+01,1.751698e+02
2.720730e+05,3.148993e+00,2.717274e+05,3.144993e+00,9.260155e-01,9.260472e-01,6.204614e-02,4.842614e-09,1.998880e+01,0.000000e+00,1.998880e+01,2.158582e+01,1.749796e+02
2.721730e+05,3.150151e+00,2.718274e+05,3.146151e+00,9.260557e-01,9.260476e-01,6.204663e-02,4.837067e-09,1.998754e+01,0.000000e+00,1.998754e+01,2.158352e+01,1.747893e+02
2.722730e+05,3.151308e+00,2.719274e+05,3.147308e+00,9.260959e-01,9.260481e-01,6.204711e-02,4.831526e-09,1.998627e+01,0.000000e+00,1.998627e+01,2.158121e+01,1.745990e+02
2.723731e+05,3.152466e+00,2.720275e+05,3.148466e+00,9.261360e-01,9.260485e-01,6.204759e-02,4.825993e-09,1.998501e+01,0.000000e+00,1.998501e+01,2.157891e+01,1.744088e+02
2.724731e+05,3.153623e+00,2.721275e+05,3.149623e+00,9.261762e-01,9.260490e-01,6.204808e-02,4.820466e-09,1.998375e+01,0.000000e+00,1.998375e+01,2.157661e+01,1.742185e+02
2.725731e+05,3.154781e+00,2.722275e+05,3.150781e+00,9.262164e-01,9.260494e-01,6.204856e-02,4.814946e-09,1.998248e+01,0.000000e+00,1.998248e+01,2.157431e+01,1.740283e+02
2.726731e+05,3.155939e+00,2.723275e+05,3.151939e+00,9.262566e-01,9.260499e-01,6.204904e-02,4.809432e-09,1.998122e+01,0.000000e+00,1.998122e+01,2.157201e+01,1.738380e+02
2.727731e+05,3.157096e+00,2.724275e+05,3.153096e+00,9.262514e-01,9.260503e-01,6.204952e-02,4.803925e-09,1.998097e+01,0.000000e+00,1.998097e+01,2.157186e+01,1.737920e+02
2.728731e+05,3.158254e+00,2.725275e+05,3.154254e+00,9.262347e-01,9.260507e-01,6.205000e-02,4.798425e-09,1.998097e+01,0.000000e+00,1.998097e+01,2.157225e+01,1.737820e+02
2.729731e+05,3.159411e+00,2.726275e+05,3.155411e+00,9.262181e-01,9.260512e-01,6.205048e-02,4.792931e-09,1.998097e+01,0.000000e+00,1.998097e+01,2.157264e+01,1.737720e+02
2.730731e+05,3.160569e+00,2.727275e+05,3.156569e+00,9.262015e-01,9.260516e-01,6.205096e-02,4.787444e-09,1.998097e+01,0.000000e+00,1.998097e+01,2.157302e+01,1.737620e+02
2.731731e+05,3.161726e+00,2.728275e+05,3.157726e+00,9.261848e-01,9.260521e-01,6.205144e-02,4.781963e-09,1.998097e+01,0.000000e+00,1.998097e+01,2.157341e+01,1.737520e+02
2.732731e+05,3.162884e+00,2.729275e+05,3.158884e+00,9.261682e-01,9.260525e-01,6.205192e-02,4.776489e-09,1.998097e+01,0.000000e+00,1.998097e+01,2.157380e+01,1.737420e+02
2.733732e+05,3.164041e+00,2.730276e+05,3.160041e+00,9.261516e-01,9.260530e-01,6.205239e-02,4.771022e-09,1.998097e+01,0.000000e+00,1.998097e+01,2.157419e+01,1.737320e+02
2.734732e+05,3.165199e+00,2.731276e+05,3.161199e+00,9.261349e-01,9.260534e-01,6.205287e-02,4.765561e-09,1.998097e+01,0.000000e+00,1.998097e+01,2.157457e+01,1.737220e+02
2.735732e+05,3.166356e+00,2.732276e+05,3.162356e+00,9.261183e-01,9.260538e-01,6.205335e-02,4.760107e-09,1.998097e+01,0.000000e+00,1.998097e+01,2.157496e+01,1.737120e+02
2.736732e+05,3.167514e+00,2.733276e+05,3.163514e+00,9.261017e-01,9.260543e-01,6.205382e-02,4.754660e-09,1.998097e+01,0.000000e+00,1.998097e+01,2.157535e+01,1.737020e+02
2.737732e+05,3.168671e+00,2.734276e+05,3.164671e+00,9.260862e-01,9.260547e-01,6.205430e-02,4.749218e-09,1.998147e+01,0.000000e+00,1.998147e+01,2.157625e+01,1.737796e+02
2.738732e+05,3.169829e+00,2.735276e+05,3.165829e+00,9.260710e-01,9.260552e-01,6.205477e-02,4.743784e-09,1.998210e+01,0.000000e+00,1.998210e+01,2.157729e+01,1.738795e+02
2.739732e+05,3.170986e+00,2.736276e+05,3.166986e+00,9.260559e-01,9.260556e-01,6.205525e-02,4.738356e-09,1.998274e+01,0.000000e+00,1.998274e+01,2.157833e+01,1.739795e+02
2.740732e+05,3.172144e+00,2.737276e+05,3.168144e+00,9.260407e-01,9.260560e-01,6.205572e-02,4.732935e-09,1.998337e+01,0.000000e+00,1.998337e+01,2.157937e+01,1.740794e+02
2.741732e+05,3.173301e+00,2.738276e+05,3.169301e+00,9.260255e-01,9.260565e-01,6.205619e-02,4.727520e-09,1.998401e+01,0.000000e+00,1.998401e+01,2.158041e+01,1.741794e+02
2.742732e+05,3.174459e+00,2.739276e+05,3.170459e+00,9.260103e-01,9.260569e-01,6.205666e-02,4.722111e-09,1.998464e+01,0.000000e+00,1.998464e+01,2.158145e+01,1.742794e+02
2.743733e+05,3.175616e+00,2.740277e+05,3.171616e+00,9.259951e-01,9.260574e-01,6.205714e-02,4.716709e-09,1.998528e+01,0.000000e+00,1.998528e+01,2.158248e+01,1.743793e+02
2.744733e+05,3.176774e+00,2.741277e+05,3.172774e+00,9.259800e-01,9.260578e-01,6.205761e-02,4.711314e-09,1.998591e+01,0.000000e+00,1.998591e+01,2.158352e+01,1.744793e+02
2.745733e+05,3.177931e+00,2.742277e+05,3.173931e+00,9.259648e-01,9.260582e-01,6.205808e-02,4.705925e-09,1.998654e+01,0.000000e+00,1.998654e+01,2.158456e+01,1.745792e+02
2.746733e+05,3.179089e+00,2.743277e+05,3.175089e+00,9.259496e-01,9.260587e-01,6.205855e-02,4.700542e-09,1.998718e+01,0.000000e+00,1.998718e+01,2.158560e+01,1.746792e+02
2.747733e+05,3.180247e+00,2.744277e+05,3.176247e+00,9.259527e-01,9.260591e-01,6.205902e-02,4.695167e-09,1.998681e+01,0.000000e+00,1.998681e+01,2.158513e+01,1.747633e+02
2.748733e+05,3.181404e+00,2.745277e+05,3.177404e+00,9.259607e-01,9.260595e-01,6.205949e-02,4.689797e-09,1.998617e+01,0.000000e+00,1.998617e+01,2.158426e+01,1.748433e+02
2.749733e+05,3.182562e+00,2.746277e+05,3.178562e+00,9.259686e-01,9.260600e-01,6.205996e-02,4.684434e-09,1.998554e+01,0.000000e+00,1.998554e+01,2.158339e+01,1.749233e+02
2.750733e+05,3.183719e+00,2.747277e+05,3.179719e+00,9.259766e-01,9.260604e-01,6.206043e-02,4.679077e-09,1.998491e+01,0.000000e+00,1.998491e+01,2.158252e+01,1.750032e+02
2.751733e+05,3.184877e+00,2.748277e+05,3.180877e+00,9.259845e-01,9.260608e-01,6.206089e-02,4.673727e-09,1.998427e+01,0.000000e+00,1.998427e+01,2.158165e+01,1.750832e+02
2.752734e+05,3.186034e+00,2.749278e+05,3.182034e+00,9.259925e-01,9.260613e-01,6.206136e-02,4.668383e-09,1.998364e+01,0.000000e+00,1.998364e+01,2.158078e+01,1.751632e+02
2.753734e+05,3.187192e+00,2.750278e+05,3.183192e+00,9.260004e-01,9.260617e-01,6.206183e-02,4.663046e-09,1.998300e+01,0.000000e+00,1.998300e+01,2.157991e+01,1.752431e+02
2.754734e+05,3.188349e+00,2.751278e+05,3.184349e+00,9.260084e-01,9.260621e-01,6.206229e-02,4.657715e-09,1.998237e+01,0.000000e+00,1.998237e+01,2.157904e+01,1.753231e+02
2.755734e+05,3.189507e+00,2.752278e+05,3.185507e+00,9.260163e-01,9.260626e-01,6.206276e-02,4.652390e-09,1.998173e+01,0.000000e+00,1.998173e+01,2.157817e+01,1.754031e+02
2.756734e+05,3.190664e+00,2.753278e+05,3.186664e+00,9.260243e-01,9.260630e-01,6.206322e-02,4.647072e-09,1.998110e+01,0.000000e+00,1.998110e+01,2.157730e+01,1.754830e+02
2.757734e+05,3.191822e+00,2.754278e+05,3.187822e+00,9.260189e-01,9.260634e-01,6.206369e-02,4.641761e-09,1.998097e+01,0.000000e+00,1.998097e+01,2.157728e+01,1.754133e+02
2.758734e+05,3.192979e+00,2.755278e+05,3.188979e+00,9.260098e-01,9.260638e-01,6.206415e-02,4.636455e-09,1.998097e+01,0.000000e+00,1.998097e+01,2.157749e+01,1.753033e+02
2.759734e+05,3.194137e+00,2.756278e+05,3.190137e+00,9.260008e-01,9.260643e-01,6.206462e-02,4.631156e-09,1.998097e+01,0.000000e+00,1.998097e+01,2.157770e+01,1.751932e+02
2.760734e+05,3.195294e+00,2.757278e+05,3.191294e+00,9.259917e-01,9.260647e-01,6.206508e-02,4.625863e-09,1.998097e+01,0.000000e+00,1.998097e+01,2.157791e+01,1.750832e+02
2.761734e+05,3.196452e+00,2.758278e+05,3.192452e+00,9.259827e-01,9.260651e-01,6.206554e-02,4.620577e-09,1.998097e+01,0.000000e+00,1.998097e+01,2.157812e+01,1.749731e+02
2.762735e+05,3.197609e+00,2.759279e+05,3.193609e+00,9.259736e-01,9.260656e-01,6.206600e-02,4.615297e-09,1.998097e+01,0.000000e+00,1.998097e+01,2.157833e+01,1.748631e+02
2.763735e+05,3.198767e+00,2.760279e+05,3.194767e+00,9.259646e-01,9.260660e-01,6.206646e-02,4.610024e-09,1.998097e+01,0.000000e+00,1.998097e+01,2.157854e+01,1.747530e+02
2.764735e+05,3.199924e+00,2.761279e+05,3.195924e+00,9.259556e-01,9.260664e-01,6.206692e-02,4.604756e-09,1.998097e+01,0.000000e+00,1.998097e+01,2.157875e+01,1.746430e+02
2.765735e+05,3.201082e+00,2.762279e+05,3.197082e+00,9.259465e-01,9.260668e-01,6.206739e-02,4.599495e-09,1.998097e+01,0.000000e+00,1.998097e+01,2.157896e+01,1.745329e+02
2.766735e+05,3.202239e+00,2.763279e+05,3.198239e+00,9.259375e-01,9.260673e-01,6.206784e-02,4.594241e-09,1.998097e+01,0.000000e+00,1.998097e+01,2.157917e+01,1.744229e+02
2.767735e+05,3.203397e+00,2.764279e+05,3.199397e+00,9.259367e-01,9.260677e-01,6.206830e-02,4.588992e-09,1.998147e+01,0.000000e+00,1.998147e+01,2.157973e+01,1.743683e+02
2.768735e+05,3.204555e+00,2.765279e+05,3.200555e+00,9.259382e-01,9.260681e-01,6.206876e-02,4.583750e-09,1.998210e+01,0.000000e+00,1.998210e+01,2.158038e+01,1.743283e+02
2.769735e+05,3.205712e+00,2.766279e+05,3.201712e+00,9.259396e-01,9.260685e-01,6.206922e-02,4.578514e-09,1.998274e+01,0.000000e+00,1.998274e+01,2.158104e+01,1.742884e+02
2.770735e+05,3.206870e+00,2.767279e+05,3.202870e+00,9.259411e-01,9.260690e-01,6.206968e-02,4.573285e-09,1.998337e+01,0.000000e+00,1.998337e+01,2.158169e+01,1.742484e+02
2.771735e+05,3.208027e+00,2.768279e+05,3.204027e+00,9.259425e-01,9.260694e-01,6.207014e-02,4.568061e-09,1.998400e+01,0.000000e+00,1.998400e+01,2.158234e+01,1.742084e+02
2.772736e+05,3.209185e+00,2.769280e+05,3.205185e+00,9.259440e-01,9.260698e-01,6.207059e-02,4.562844e-09,1.998464e+01,0.000000e+00,1.998464e+01,2.158299e+01,1.741684e+02
2.773736e+05,3.210342e+00,2.770280e+05,3.206342e+00,9.259454e-01,9.260702e-01,6.207105e-02,4.557634e-09,1.998527e+01,0.000000e+00,1.998527e+01,2.158364e+01,1.741284e+02
2.774736e+05,3.211500e+00,2.771280e+05,3.207500e+00,9.259468e-01,9.260707e-01,6.207150e-02,4.552429e-09,1.998591e+01,0.000000e+00,1.998591e+01,2.158429e+01,1.740884e+02
2.775736e+05,3.212657e+00,2.772280e+05,3.208657e+00,9.259483e-01,9.260711e-01,6.207196e-02,4.547231e-09,1.998654e+01,0.000000e+00,1.998654e+01,2.158494e+01,1.740485e+02
2.776736e+05,3.213815e+00,2.773280e+05,3.209815e+00,9.259497e-01,9.260715e-01,6.207241e-02,4.542039e-09,1.998718e+01,0.000000e+00,1.998718e+01,2.158559e+01,1.740085e+02
2.777736e+05,3.214972e+00,2.774280e+05,3.210972e+00,9.259603e-01,9.260719e-01,6.207287e-02,4.536853e-09,1.998681e+01,0.000000e+00,1.998681e+01,2.158495e+01,1.740000e+02
2.778736e+05,3.216130e+00,2.775280e+05,3.212130e+00,9.259734e-01,9.260723e-01,6.207332e-02,4.531673e-09,1.998617e+01,0.000000e+00,1.998617e+01,2.158396e+01,1.740000e+02
2.779736e+05,3.217287e+00,2.776280e+05,3.213287e+00,9.259864e-01,9.260728e-01,6.207377e-02,4.526500e-09,1.998554e+01,0.000000e+00,1.998554e+01,2.158297e+01,1.740000e+02
2.780736e+05,3.218445e+00,2.777280e+05,3.214445e+00,9.259994e-01,9.260732e-01,6.207423e-02,4.521333e-09,1.998490e+01,0.000000e+00,1.998490e+01,2.158198e+01,1.740000e+02
2.781736e+05,3.219602e+00,2.778280e+05,3.215602e+00,9.260125e-01,9.260736e-01,6.207468e-02,4.516172e-09,1.998427e+01,0.000000e+00,1.998427e+01,2.158099e+01,1.740000e+02
2.782737e+05,3.220760e+00,2.779281e+05,3.216760e+00,9.260255e-01,9.260740e-01,6.207513e-02,4.511017e-09,1.998363e+01,0.000000e+00,1.998363e+01,2.158000e+01,1.740000e+02
2.783737e+05,3.221917e+00,2.780281e+05,3.217917e+00,9.260385e-01,9.260744e-01,6.207558e-02,4.505868e-09,1.998300e+01,0.000000e+00,1.998300e+01,2.157901e+01,1.740000e+02
2.784737e+05,3.223075e+00,2.781281e+05,3.219075e+00,9.260516e-01,9.260748e-01,6.207603e-02,4.500726e-09,1.998236e+01,0.000000e+00,1.998236e+01,2.157802e+01,1.740000e+02
2.785737e+05,3.224232e+00,2.782281e+05,3.220232e+00,9.260646e-01,9.260753e-01,6.207648e-02,4.495589e-09,1.998173e+01,0.000000e+00,1.998173e+01,2.157703e+01,1.740000e+02
2.786737e+05,3.225390e+00,2.783281e+05,3.221390e+00,9.260776e-01,9.260757e-01,6.207693e-02,4.490459e-09,1.998109e+01,0.000000e+00,1.998109e+01,2.157604e+01,1.740000e+02
2.787737e+05,3.226547e+00,2.784281e+05,3.222547e+00,9.260799e-01,9.260761e-01,6.207738e-02,4.485335e-09,1.998097e+01,0.000000e+00,1.998097e+01,2.157585e+01,1.740561e+02
2.788737e+05,3.227705e+00,2.785281e+05,3.223705e+00,9.260796e-01,9.260765e-01,6.207783e-02,4.480217e-09,1.998097e+01,0.000000e+00,1.998097e+01,2.157586e+01,1.741260e+02
2.789737e+05,3.228863e+00,2.786281e+05,3.224863e+00,9.260792e-01,9.260769e-01,6.207827e-02,4.475105e-09,1.998097e+01,0.000000e+00,1.998097e+01,2.157587e+01,1.741960e+02
2.790737e+05,3.230020e+00,2.787281e+05,3.226020e+00,9.260788e-01,9.260773e-01,6.207872e-02,4.470000e-09,1.998097e+01,0.000000e+00,1.998097e+01,2.157588e+01,1.742660e+02
2.791737e+05,3.231178e+00,2.788281e+05,3.227178e+00,9.260785e-01,9.260778e-01,6.207917e-02,4.464900e-09,1.998097e+01,0.000000e+00,1.998097e+01,2.157589e+01,1.743360e+02
2.792738e+05,3.232335e+00,2.789282e+05,3.228335e+00,9.260781e-01,9.260782e-01,6.207962e-02,4.459807e-09,1.998097e+01,0.000000e+00,1.998097e+01,2.157590e+01,1.744059e+02
2.793738e+05,3.233493e+00,2.790282e+05,3.229493e+00,9.260778e-01,9.260786e-01,6.208006e-02,4.454719e-09,1.998097e+01,0.000000e+00,1.998097e+01,2.157590e+01,1.744759e+02
2.794738e+05,3.234650e+00,2.791282e+05,3.230650e+00,9.260774e-01,9.260790e-01,6.208051e-02,4.449638e-09,1.998097e+01,0.000000e+00,1.998097e+01,2.157591e+01,1.745459e+02
2.795738e+05,3.235808e+00,2.792282e+05,3.231808e+00,9.260770e-01,9.260794e-01,6.208095e-02,4.444563e-09,1.998097e+01,0.000000e+00,1.998097e+01,2.157592e+01,1.746158e+02
2.796738e+05,3.236965e+00,2.793282e+05,3.232965e+00,9.260767e-01,9.260798e-01,6.208140e-02,4.439493e-09,1.998097e+01,0.000000e+00,1.998097e+01,2.157593e+01,1.746858e+02
2.797738e+05,3.238123e+00,2.794282e+05,3.234123e+00,9.260714e-01,9.260802e-01,6.208184e-02,4.434430e-09,1.998097e+01,0.000000e+00,1.998097e+01,2.157605e+01,1.747637e+02
2.798738e+05,3.239280e+00,2.795282e+05,3.235280e+00,9.260649e-01,9.260806e-01,6.208228e-02,4.429373e-09,1.998097e+01,0.000000e+00,1.998097e+01,2.157620e+01,1.748437e+02
2.799738e+05,3.240438e+00,2.796282e+05,3.236438e+00,9.260584e-01,9.260810e-01,6.208273e-02,4.424322e-09,1.998097e+01,0.000000e+00,1.998097e+01,2.157636e+01,1.749237e+02
2.800738e+05,3.241595e+00,2.797282e+05,3.237595e+00,9.260519e-01,9.260815e-01,6.208317e-02,4.419277e-09,1.998097e+01,0.000000e+00,1.998097e+01,2.157651e+01,1.750036e+02
2.801738e+05,3.242753e+00,2.798282e+05,3.238753e+00,9.260454e-01,9.260819e-01,6.208361e-02,4.414238e-09,1.998097e+01,0.000000e+00,1.998097e+01,2.157666e+01,1.750836e+02
2.802739e+05,3.243910e+00,2.799283e+05,3.239910e+00,9.260389e-01,9.260823e-01,6.208405e-02,4.409205e-09,1.998097e+01,0.000000e+00,1.998097e+01,2.157681e+01,1.751636e+02
2.803739e+05,3.245068e+00,2.800283e+05,3.241068e+00,9.260324e-01,9.260827e-01,6.208449e-02,4.404178e-09,1.998097e+01,0.000000e+00,1.998097e+01,2.157696e+01,1.752435e+02
2.804739e+05,3.246225e+00,2.801283e+05,3.242225e+00,9.260259e-01,9.260831e-01,6.208493e-02,4.399157e-09,1.998097e+01,0.000000e+00,1.998097e+01,2.157711e+01,1.753235e+02
2.805739e+05,3.247383e+00,2.802283e+05,3.243383e+00,9.260194e-01,9.260835e-01,6.208537e-02,4.394142e-09,1.998097e+01,0.000000e+00,1.998097e+01,2.157727e+01,1.754035e+02
2.806739e+05,3.248540e+00,2.803283e+05,3.244540e+00,9.260129e-01,9.260839e-01,6.208581e-02,4.389133e-09,1.998097e+01,0.000000e+00,1.998097e+01,2.157742e+01,1.754835e+02
2.807739e+05,3.249698e+00,2.804283e+05,3.245698e+00,9.259923e-01,9.260843e-01,6.208625e-02,4.384130e-09,1.998147e+01,0.000000e+00,1.998147e+01,2.157844e+01,1.754286e+02
2.808739e+05,3.250856e+00,2.805283e+05,3.246856e+00,9.259681e-01,9.260847e-01,6.208669e-02,4.379134e-09,1.998210e+01,0.000000e+00,1.998210e+01,2.157969e+01,1.753386e+02
2.809739e+05,3.252013e+00,2.806283e+05,3.248013e+00,9.259438e-01,9.260851e-01,6.208712e-02,4.374142e-09,1.998274e+01,0.000000e+00,1.998274e+01,2.158094e+01,1.752485e+02
2.810739e+05,3.253171e+00,2.807283e+05,3.249171e+00,9.259196e-01,9.260855e-01,6.208756e-02,4.369157e-09,1.998337e+01,0.000000e+00,1.998337e+01,2.158219e+01,1.751585e+02
2.811739e+05,3.254328e+00,2.808283e+05,3.250328e+00,9.258954e-01,9.260859e-01,6.208800e-02,4.364178e-09,1.998401e+01,0.000000e+00,1.998401e+01,2.158344e+01,1.750684e+02
2.812740e+05,3.255486e+00,2.809284e+05,3.251486e+00,9.258711e-01,9.260863e-01,6.208843e-02,4.359205e-09,1.998464e+01,0.000000e+00,1.998464e+01,2.158469e+01,1.749784e+02
2.813740e+05,3.256643e+00,2.810284e+05,3.252643e+00,9.258469e-01,9.260867e-01,6.208887e-02,4.354238e-09,1.998528e+01,0.000000e+00,1.998528e+01,2.158594e+01,1.748883e+02
2.814740e+05,3.257801e+00,2.811284e+05,3.253801e+00,9.258227e-01,9.260871e-01,6.208931e-02,4.349277e-09,1.998591e+01,0.000000e+00,1.998591e+01,2.158719e+01,1.747983e+02
2.815740e+05,3.258958e+00,2.812284e+05,3.254958e+00,9.257984e-01,9.260875e-01,6.208974e-02,4.344321e-09,1.998655e+01,0.000000e+00,1.998655e+01,2.158844e+01,1.747083e+02
2.816740e+05,3.260116e+00,2.813284e+05,3.256116e+00,9.257742e-01,9.260879e-01,6.209017e-02,4.339372e-09,1.998718e+01,0.000000e+00,1.998718e+01,2.158969e+01,1.746182e+02
2.817740e+05,3.261273e+00,2.814284e+05,3.257273e+00,9.257742e-01,9.260883e-01,6.209061e-02,4.334428e-09,1.998731e+01,0.000000e+00,1.998731e+01,2.158983e+01,1.746478e+02
2.818740e+05,3.262431e+00,2.815284e+05,3.258431e+00,9.257803e-01,9.260887e-01,6.209104e-02,4.329490e-09,1.998731e+01,0.000000e+00,1.998731e+01,2.158969e+01,1.747078e+02
2.819740e+05,3.263588e+00,2.816284e+05,3.259588e+00,9.257865e-01,9.260892e-01,6.209147e-02,4.324559e-09,1.998731e+01,0.000000e+00,1.998731e+01,2.158955e+01,1.747678e+02
2.820740e+05,3.264746e+00,2.817284e+05,3.260746e+00,9.257926e-01,9.260896e-01,6.209191e-02,4.319633e-09,1.998731e+01,0.000000e+00,1.998731e+01,2.158940e+01,1.748278e+02
2.821740e+05,3.265903e+00,2.818284e+05,3.261903e+00,9.257988e-01,9.260900e-01,6.209234e-02,4.314713e-09,1.998731e+01,0.000000e+00,1.998731e+01,2.158926e+01,1.748877e+02
2.822741e+05,3.267061e+00,2.819285e+05,3.263061e+00,9.258049e-01,9.260903e-01,6.209277e-02,4.309799e-09,1.998731e+01,0.000000e+00,1.998731e+01,2.158912e+01,1.749477e+02
2.823741e+05,3.268218e+00,2.820285e+05,3.264218e+00,9.258111e-01,9.260907e-01,6.209320e-02,4.304890e-09,1.998731e+01,0.000000e+00,1.998731e+01,2.158897e+01,1.750077e+02
2.824741e+05,3.269376e+00,2.821285e+05,3.265376e+00,9.258172e-01,9.260911e-01,6.209363e-02,4.299988e-09,1.998731e+01,0.000000e+00,1.998731e+01,2.158883e+01,1.750677e+02
2.825741e+05,3.270533e+00,2.822285e+05,3.266533e+00,9.258233e-01,9.260915e-01,6.209406e-02,4.295091e-09,1.998731e+01,0.000000e+00,1.998731e+01,2.158869e+01,1.751276e+02
2.826741e+05,3.271691e+00,2.823285e+05,3.267691e+00,9.258295e-01,9.260919e-01,6.209449e-02,4.290200e-09,1.998731e+01,0.000000e+00,1.998731e+01,2.158854e+01,1.751876e+02
2.827741e+05,3.272848e+00,2.824285e+05,3.268848e+00,9.258333e-01,9.260923e-01,6.209492e-02,4.285315e-09,1.998881e+01,0.000000e+00,1.998881e+01,2.159008e+01,1.752556e+02
2.828741e+05,3.274006e+00,2.825285e+05,3.270006e+00,9.258366e-01,9.260927e-01,6.209535e-02,4.280436e-09,1.999070e+01,0.000000e+00,1.999070e+01,2.159204e+01,1.753257e+02
2.829741e+05,3.275164e+00,2.826285e+05,3.271164e+00,9.258398e-01,9.260931e-01,6.209577e-02,4.275563e-09,1.999260e+01,0.000000e+00,1.999260e+01,2.159401e+01,1.753958e+02
2.830741e+05,3.276321e+00,2.827285e+05,3.272321e+00,9.258431e-01,9.260935e-01,6.209620e-02,4.270695e-09,1.999449e+01,0.000000e+00,1.999449e+01,2.159598e+01,1.754659e+02
2.831741e+05,3.277479e+00,2.828285e+05,3.273479e+00,9.258464e-01,9.260939e-01,6.209663e-02,4.265834e-09,1.999638e+01,0.000000e+00,1.999638e+01,2.159795e+01,1.755360e+02
2.832742e+05,3.278636e+00,2.829286e+05,3.274636e+00,9.258496e-01,9.260943e-01,6.209706e-02,4.260978e-09,1.999827e+01,0.000000e+00,1.999827e+01,2.159991e+01,1.756061e+02
