Repository: brandonlampe/CS_Data

# Repository for Crushed Salt Data
**Grant No: 456417**

This is a work in progress!

## Repository Content

### Directory Names
A uniform namining structure still in progress, but in general directories are named according to the following:
 - Names contain no spaces, a single underscore "_" will be used as a file name seperator.
 - Files are for the Crushed Salt Project (CSP); therefore, the first three charaters of each file are "CSP".
 - Folders are organized by which frame the test was performed on i.e., A2 or A3.
 - The fifth and sixth charaters of each file name will therefore be "A" followed by the frame number.

File: UNM_WP_HY_175_16/STAGE01/CREEP_FIT/175_16_STAGE01_CREEP_OUT.csv (part 15 of 22)
Analysis by Brandon Lampe, performed on: 2017/02/16 09:26:01
Experimental results below begin at: 2017/02/05 12:11:37
Duration (sec),Duration (day),Elapsed Time (sec),Elapsed Time (day),Interpolated Fractional Density,Fit to Fractional Density,Fit to Volume Strain,Fit to Volume Strain Rate (1/sec),Confining Pressure (MPa),Pore Pressure (MPa),Terzaghi Pressure (MPa),Solid Pressure (MPa),Temperature (C))
3.305789e+05,3.826145e+00,3.302333e+05,3.822145e+00,9.260992e-01,9.262389e-01,6.225316e-02,2.500262e-09,2.000475e+01,0.000000e+00,2.000475e+01,2.160109e+01,1.751307e+02
3.306789e+05,3.827303e+00,3.303333e+05,3.823303e+00,9.260796e-01,9.262391e-01,6.225341e-02,2.497470e-09,2.000601e+01,0.000000e+00,2.000601e+01,2.160291e+01,1.751908e+02
3.307790e+05,3.828460e+00,3.304334e+05,3.824460e+00,9.260800e-01,9.262394e-01,6.225366e-02,2.494682e-09,2.000461e+01,0.000000e+00,2.000461e+01,2.160138e+01,1.752254e+02
3.308790e+05,3.829618e+00,3.305334e+05,3.825618e+00,9.260839e-01,9.262396e-01,6.225391e-02,2.491897e-09,2.000272e+01,0.000000e+00,2.000272e+01,2.159925e+01,1.752554e+02
3.309790e+05,3.830775e+00,3.306334e+05,3.826775e+00,9.260879e-01,9.262398e-01,6.225416e-02,2.489115e-09,2.000083e+01,0.000000e+00,2.000083e+01,2.159712e+01,1.752854e+02
3.310790e+05,3.831933e+00,3.307334e+05,3.827933e+00,9.260919e-01,9.262401e-01,6.225441e-02,2.486336e-09,1.999894e+01,0.000000e+00,1.999894e+01,2.159499e+01,1.753154e+02
3.311790e+05,3.833090e+00,3.308334e+05,3.829090e+00,9.260959e-01,9.262403e-01,6.225465e-02,2.483560e-09,1.999705e+01,0.000000e+00,1.999705e+01,2.159285e+01,1.753453e+02
3.312790e+05,3.834248e+00,3.309334e+05,3.830248e+00,9.260998e-01,9.262405e-01,6.225490e-02,2.480788e-09,1.999516e+01,0.000000e+00,1.999516e+01,2.159072e+01,1.753753e+02
3.313790e+05,3.835405e+00,3.310334e+05,3.831405e+00,9.261038e-01,9.262407e-01,6.225515e-02,2.478018e-09,1.999327e+01,0.000000e+00,1.999327e+01,2.158859e+01,1.754053e+02
3.314790e+05,3.836563e+00,3.311334e+05,3.832563e+00,9.261078e-01,9.262410e-01,6.225540e-02,2.475252e-09,1.999139e+01,0.000000e+00,1.999139e+01,2.158646e+01,1.754353e+02
3.315790e+05,3.837720e+00,3.312334e+05,3.833720e+00,9.261118e-01,9.262412e-01,6.225565e-02,2.472489e-09,1.998950e+01,0.000000e+00,1.998950e+01,2.158432e+01,1.754653e+02
3.316790e+05,3.838878e+00,3.313334e+05,3.834878e+00,9.261158e-01,9.262414e-01,6.225589e-02,2.469729e-09,1.998761e+01,0.000000e+00,1.998761e+01,2.158219e+01,1.754953e+02
3.317791e+05,3.840035e+00,3.314335e+05,3.836035e+00,9.260981e-01,9.262417e-01,6.225614e-02,2.466973e-09,1.998784e+01,0.000000e+00,1.998784e+01,2.158285e+01,1.754663e+02
3.318791e+05,3.841193e+00,3.315335e+05,3.837193e+00,9.260764e-01,9.262419e-01,6.225639e-02,2.464219e-09,1.998847e+01,0.000000e+00,1.998847e+01,2.158404e+01,1.754263e+02
3.319791e+05,3.842350e+00,3.316335e+05,3.838350e+00,9.260547e-01,9.262421e-01,6.225663e-02,2.461469e-09,1.998910e+01,0.000000e+00,1.998910e+01,2.158522e+01,1.753862e+02
3.320791e+05,3.843508e+00,3.317335e+05,3.839508e+00,9.260330e-01,9.262423e-01,6.225688e-02,2.458722e-09,1.998972e+01,0.000000e+00,1.998972e+01,2.158641e+01,1.753462e+02
3.321791e+05,3.844665e+00,3.318335e+05,3.840665e+00,9.260113e-01,9.262426e-01,6.225712e-02,2.455978e-09,1.999035e+01,0.000000e+00,1.999035e+01,2.158759e+01,1.753062e+02
3.322791e+05,3.845823e+00,3.319335e+05,3.841823e+00,9.259896e-01,9.262428e-01,6.225737e-02,2.453237e-09,1.999098e+01,0.000000e+00,1.999098e+01,2.158877e+01,1.752662e+02
3.323791e+05,3.846980e+00,3.320335e+05,3.842980e+00,9.259679e-01,9.262430e-01,6.225761e-02,2.450499e-09,1.999161e+01,0.000000e+00,1.999161e+01,2.158996e+01,1.752262e+02
3.324791e+05,3.848138e+00,3.321335e+05,3.844138e+00,9.259462e-01,9.262433e-01,6.225786e-02,2.447765e-09,1.999223e+01,0.000000e+00,1.999223e+01,2.159114e+01,1.751862e+02
3.325791e+05,3.849296e+00,3.322335e+05,3.845296e+00,9.259245e-01,9.262435e-01,6.225810e-02,2.445033e-09,1.999286e+01,0.000000e+00,1.999286e+01,2.159233e+01,1.751461e+02
3.326791e+05,3.850453e+00,3.323335e+05,3.846453e+00,9.259028e-01,9.262437e-01,6.225835e-02,2.442305e-09,1.999349e+01,0.000000e+00,1.999349e+01,2.159351e+01,1.751061e+02
3.327792e+05,3.851611e+00,3.324336e+05,3.847611e+00,9.259285e-01,9.262439e-01,6.225859e-02,2.439580e-09,1.999359e+01,0.000000e+00,1.999359e+01,2.159301e+01,1.751593e+02
3.328792e+05,3.852768e+00,3.325336e+05,3.848768e+00,9.259629e-01,9.262442e-01,6.225884e-02,2.436858e-09,1.999359e+01,0.000000e+00,1.999359e+01,2.159221e+01,1.752294e+02
3.329792e+05,3.853926e+00,3.326336e+05,3.849926e+00,9.259973e-01,9.262444e-01,6.225908e-02,2.434139e-09,1.999359e+01,0.000000e+00,1.999359e+01,2.159141e+01,1.752994e+02
3.330792e+05,3.855083e+00,3.327336e+05,3.851083e+00,9.260317e-01,9.262446e-01,6.225932e-02,2.431423e-09,1.999359e+01,0.000000e+00,1.999359e+01,2.159061e+01,1.753694e+02
3.331792e+05,3.856241e+00,3.328336e+05,3.852241e+00,9.260660e-01,9.262448e-01,6.225957e-02,2.428710e-09,1.999359e+01,0.000000e+00,1.999359e+01,2.158981e+01,1.754395e+02
3.332792e+05,3.857398e+00,3.329336e+05,3.853398e+00,9.261004e-01,9.262451e-01,6.225981e-02,2.426001e-09,1.999359e+01,0.000000e+00,1.999359e+01,2.158901e+01,1.755095e+02
3.333792e+05,3.858556e+00,3.330336e+05,3.854556e+00,9.261348e-01,9.262453e-01,6.226005e-02,2.423294e-09,1.999359e+01,0.000000e+00,1.999359e+01,2.158820e+01,1.755795e+02
3.334792e+05,3.859713e+00,3.331336e+05,3.855713e+00,9.261691e-01,9.262455e-01,6.226029e-02,2.420591e-09,1.999359e+01,0.000000e+00,1.999359e+01,2.158740e+01,1.756495e+02
3.335792e+05,3.860871e+00,3.332336e+05,3.856871e+00,9.262035e-01,9.262457e-01,6.226054e-02,2.417890e-09,1.999359e+01,0.000000e+00,1.999359e+01,2.158660e+01,1.757196e+02
3.336792e+05,3.862028e+00,3.333336e+05,3.858028e+00,9.262379e-01,9.262460e-01,6.226078e-02,2.415193e-09,1.999359e+01,0.000000e+00,1.999359e+01,2.158580e+01,1.757896e+02
3.337793e+05,3.863186e+00,3.334337e+05,3.859186e+00,9.262208e-01,9.262462e-01,6.226102e-02,2.412499e-09,1.999251e+01,0.000000e+00,1.999251e+01,2.158504e+01,1.757745e+02
3.338793e+05,3.864343e+00,3.335337e+05,3.860343e+00,9.261948e-01,9.262464e-01,6.226126e-02,2.409808e-09,1.999125e+01,0.000000e+00,1.999125e+01,2.158428e+01,1.757445e+02
3.339793e+05,3.865501e+00,3.336337e+05,3.861501e+00,9.261688e-01,9.262466e-01,6.226150e-02,2.407120e-09,1.998999e+01,0.000000e+00,1.998999e+01,2.158353e+01,1.757146e+02
3.340793e+05,3.866658e+00,3.337337e+05,3.862658e+00,9.261428e-01,9.262468e-01,6.226174e-02,2.404435e-09,1.998873e+01,0.000000e+00,1.998873e+01,2.158277e+01,1.756846e+02
3.341793e+05,3.867816e+00,3.338337e+05,3.863816e+00,9.261168e-01,9.262471e-01,6.226198e-02,2.401753e-09,1.998747e+01,0.000000e+00,1.998747e+01,2.158202e+01,1.756546e+02
3.342793e+05,3.868973e+00,3.339337e+05,3.864973e+00,9.260908e-01,9.262473e-01,6.226222e-02,2.399075e-09,1.998621e+01,0.000000e+00,1.998621e+01,2.158126e+01,1.756247e+02
3.343793e+05,3.870131e+00,3.340337e+05,3.866131e+00,9.260648e-01,9.262475e-01,6.226246e-02,2.396399e-09,1.998495e+01,0.000000e+00,1.998495e+01,2.158051e+01,1.755947e+02
3.344793e+05,3.871288e+00,3.341337e+05,3.867288e+00,9.260388e-01,9.262477e-01,6.226270e-02,2.393726e-09,1.998369e+01,0.000000e+00,1.998369e+01,2.157975e+01,1.755647e+02
3.345793e+05,3.872446e+00,3.342337e+05,3.868446e+00,9.260128e-01,9.262480e-01,6.226294e-02,2.391057e-09,1.998243e+01,0.000000e+00,1.998243e+01,2.157900e+01,1.755348e+02
3.346793e+05,3.873604e+00,3.343337e+05,3.869604e+00,9.259868e-01,9.262482e-01,6.226318e-02,2.388390e-09,1.998117e+01,0.000000e+00,1.998117e+01,2.157824e+01,1.755048e+02
3.347794e+05,3.874761e+00,3.344338e+05,3.870761e+00,9.259987e-01,9.262484e-01,6.226342e-02,2.385727e-09,1.998309e+01,0.000000e+00,1.998309e+01,2.158004e+01,1.754748e+02
3.348794e+05,3.875919e+00,3.345338e+05,3.871919e+00,9.260179e-01,9.262486e-01,6.226366e-02,2.383067e-09,1.998561e+01,0.000000e+00,1.998561e+01,2.158232e+01,1.754448e+02
3.349794e+05,3.877076e+00,3.346338e+05,3.873076e+00,9.260371e-01,9.262488e-01,6.226390e-02,2.380409e-09,1.998814e+01,0.000000e+00,1.998814e+01,2.158460e+01,1.754147e+02
3.350794e+05,3.878234e+00,3.347338e+05,3.874234e+00,9.260563e-01,9.262491e-01,6.226413e-02,2.377755e-09,1.999067e+01,0.000000e+00,1.999067e+01,2.158688e+01,1.753847e+02
3.351794e+05,3.879391e+00,3.348338e+05,3.875391e+00,9.260754e-01,9.262493e-01,6.226437e-02,2.375104e-09,1.999320e+01,0.000000e+00,1.999320e+01,2.158917e+01,1.753546e+02
3.352794e+05,3.880549e+00,3.349338e+05,3.876549e+00,9.260946e-01,9.262495e-01,6.226461e-02,2.372455e-09,1.999572e+01,0.000000e+00,1.999572e+01,2.159145e+01,1.753246e+02
3.353794e+05,3.881706e+00,3.350338e+05,3.877706e+00,9.261138e-01,9.262497e-01,6.226485e-02,2.369810e-09,1.999825e+01,0.000000e+00,1.999825e+01,2.159373e+01,1.752946e+02
3.354794e+05,3.882864e+00,3.351338e+05,3.878864e+00,9.261330e-01,9.262499e-01,6.226508e-02,2.367168e-09,2.000078e+01,0.000000e+00,2.000078e+01,2.159601e+01,1.752645e+02
3.355794e+05,3.884021e+00,3.352338e+05,3.880021e+00,9.261522e-01,9.262502e-01,6.226532e-02,2.364529e-09,2.000331e+01,0.000000e+00,2.000331e+01,2.159829e+01,1.752345e+02
3.356794e+05,3.885179e+00,3.353338e+05,3.881179e+00,9.261714e-01,9.262504e-01,6.226556e-02,2.361893e-09,2.000583e+01,0.000000e+00,2.000583e+01,2.160057e+01,1.752044e+02
3.357795e+05,3.886336e+00,3.354339e+05,3.882336e+00,9.261675e-01,9.262506e-01,6.226579e-02,2.359260e-09,2.000460e+01,0.000000e+00,2.000460e+01,2.159933e+01,1.752341e+02
3.358795e+05,3.887494e+00,3.355339e+05,3.883494e+00,9.261595e-01,9.262508e-01,6.226603e-02,2.356630e-09,2.000271e+01,0.000000e+00,2.000271e+01,2.159748e+01,1.752741e+02
3.359795e+05,3.888651e+00,3.356339e+05,3.884651e+00,9.261516e-01,9.262510e-01,6.226626e-02,2.354002e-09,2.000082e+01,0.000000e+00,2.000082e+01,2.159562e+01,1.753140e+02
3.360795e+05,3.889809e+00,3.357339e+05,3.885809e+00,9.261436e-01,9.262513e-01,6.226650e-02,2.351378e-09,1.999893e+01,0.000000e+00,1.999893e+01,2.159377e+01,1.753540e+02
3.361795e+05,3.890966e+00,3.358339e+05,3.886966e+00,9.261357e-01,9.262515e-01,6.226673e-02,2.348757e-09,1.999704e+01,0.000000e+00,1.999704e+01,2.159191e+01,1.753940e+02
3.362795e+05,3.892124e+00,3.359339e+05,3.888124e+00,9.261277e-01,9.262517e-01,6.226697e-02,2.346139e-09,1.999515e+01,0.000000e+00,1.999515e+01,2.159006e+01,1.754340e+02
3.363795e+05,3.893281e+00,3.360339e+05,3.889281e+00,9.261197e-01,9.262519e-01,6.226720e-02,2.343524e-09,1.999326e+01,0.000000e+00,1.999326e+01,2.158821e+01,1.754740e+02
3.364795e+05,3.894439e+00,3.361339e+05,3.890439e+00,9.261118e-01,9.262521e-01,6.226744e-02,2.340912e-09,1.999138e+01,0.000000e+00,1.999138e+01,2.158635e+01,1.755140e+02
3.365795e+05,3.895597e+00,3.362339e+05,3.891597e+00,9.261038e-01,9.262523e-01,6.226767e-02,2.338303e-09,1.998949e+01,0.000000e+00,1.998949e+01,2.158450e+01,1.755539e+02
3.366795e+05,3.896754e+00,3.363339e+05,3.892754e+00,9.260959e-01,9.262526e-01,6.226790e-02,2.335697e-09,1.998760e+01,0.000000e+00,1.998760e+01,2.158264e+01,1.755939e+02
3.367796e+05,3.897912e+00,3.364340e+05,3.893912e+00,9.260993e-01,9.262528e-01,6.226814e-02,2.333094e-09,1.998838e+01,0.000000e+00,1.998838e+01,2.158341e+01,1.755830e+02
3.368796e+05,3.899069e+00,3.365340e+05,3.895069e+00,9.261047e-01,9.262530e-01,6.226837e-02,2.330493e-09,1.998964e+01,0.000000e+00,1.998964e+01,2.158465e+01,1.755630e+02
3.369796e+05,3.900227e+00,3.366340e+05,3.896227e+00,9.261101e-01,9.262532e-01,6.226860e-02,2.327896e-09,1.999091e+01,0.000000e+00,1.999091e+01,2.158588e+01,1.755430e+02
3.370796e+05,3.901384e+00,3.367340e+05,3.897384e+00,9.261156e-01,9.262534e-01,6.226884e-02,2.325302e-09,1.999217e+01,0.000000e+00,1.999217e+01,2.158712e+01,1.755230e+02
3.371796e+05,3.902542e+00,3.368340e+05,3.898542e+00,9.261210e-01,9.262536e-01,6.226907e-02,2.322711e-09,1.999343e+01,0.000000e+00,1.999343e+01,2.158836e+01,1.755030e+02
3.372796e+05,3.903699e+00,3.369340e+05,3.899699e+00,9.261264e-01,9.262538e-01,6.226930e-02,2.320122e-09,1.999469e+01,0.000000e+00,1.999469e+01,2.158960e+01,1.754830e+02
3.373796e+05,3.904857e+00,3.370340e+05,3.900857e+00,9.261318e-01,9.262541e-01,6.226953e-02,2.317537e-09,1.999596e+01,0.000000e+00,1.999596e+01,2.159083e+01,1.754630e+02
3.374796e+05,3.906014e+00,3.371340e+05,3.902014e+00,9.261373e-01,9.262543e-01,6.226976e-02,2.314955e-09,1.999722e+01,0.000000e+00,1.999722e+01,2.159207e+01,1.754430e+02
3.375796e+05,3.907172e+00,3.372340e+05,3.903172e+00,9.261427e-01,9.262545e-01,6.227000e-02,2.312375e-09,1.999848e+01,0.000000e+00,1.999848e+01,2.159331e+01,1.754230e+02
3.376796e+05,3.908329e+00,3.373340e+05,3.904329e+00,9.261481e-01,9.262547e-01,6.227023e-02,2.309799e-09,1.999974e+01,0.000000e+00,1.999974e+01,2.159454e+01,1.754030e+02
3.377797e+05,3.909487e+00,3.374341e+05,3.905487e+00,9.261384e-01,9.262549e-01,6.227046e-02,2.307225e-09,1.999885e+01,0.000000e+00,1.999885e+01,2.159381e+01,1.754085e+02
3.378797e+05,3.910644e+00,3.375341e+05,3.906644e+00,9.261261e-01,9.262551e-01,6.227069e-02,2.304654e-09,1.999759e+01,0.000000e+00,1.999759e+01,2.159273e+01,1.754185e+02
3.379797e+05,3.911802e+00,3.376341e+05,3.907802e+00,9.261138e-01,9.262553e-01,6.227092e-02,2.302087e-09,1.999633e+01,0.000000e+00,1.999633e+01,2.159165e+01,1.754285e+02
3.380797e+05,3.912959e+00,3.377341e+05,3.908959e+00,9.261015e-01,9.262556e-01,6.227115e-02,2.299522e-09,1.999507e+01,0.000000e+00,1.999507e+01,2.159058e+01,1.754385e+02
3.381797e+05,3.914117e+00,3.378341e+05,3.910117e+00,9.260892e-01,9.262558e-01,6.227138e-02,2.296960e-09,1.999380e+01,0.000000e+00,1.999380e+01,2.158950e+01,1.754485e+02
3.382797e+05,3.915274e+00,3.379341e+05,3.911274e+00,9.260769e-01,9.262560e-01,6.227161e-02,2.294401e-09,1.999254e+01,0.000000e+00,1.999254e+01,2.158842e+01,1.754586e+02
3.383797e+05,3.916432e+00,3.380341e+05,3.912432e+00,9.260646e-01,9.262562e-01,6.227184e-02,2.291845e-09,1.999128e+01,0.000000e+00,1.999128e+01,2.158735e+01,1.754686e+02
3.384797e+05,3.917589e+00,3.381341e+05,3.913589e+00,9.260523e-01,9.262564e-01,6.227207e-02,2.289292e-09,1.999002e+01,0.000000e+00,1.999002e+01,2.158627e+01,1.754786e+02
3.385797e+05,3.918747e+00,3.382341e+05,3.914747e+00,9.260400e-01,9.262566e-01,6.227230e-02,2.286742e-09,1.998875e+01,0.000000e+00,1.998875e+01,2.158519e+01,1.754886e+02
3.386798e+05,3.919905e+00,3.383342e+05,3.915905e+00,9.260277e-01,9.262568e-01,6.227252e-02,2.284195e-09,1.998749e+01,0.000000e+00,1.998749e+01,2.158412e+01,1.754986e+02
3.387798e+05,3.921062e+00,3.384342e+05,3.917062e+00,9.260300e-01,9.262570e-01,6.227275e-02,2.281651e-09,1.998677e+01,0.000000e+00,1.998677e+01,2.158328e+01,1.754829e+02
3.388798e+05,3.922220e+00,3.385342e+05,3.918220e+00,9.260347e-01,9.262573e-01,6.227298e-02,2.279109e-09,1.998613e+01,0.000000e+00,1.998613e+01,2.158249e+01,1.754629e+02
3.389798e+05,3.923377e+00,3.386342e+05,3.919377e+00,9.260394e-01,9.262575e-01,6.227321e-02,2.276571e-09,1.998550e+01,0.000000e+00,1.998550e+01,2.158170e+01,1.754429e+02
3.390798e+05,3.924535e+00,3.387342e+05,3.920535e+00,9.260441e-01,9.262577e-01,6.227344e-02,2.274035e-09,1.998487e+01,0.000000e+00,1.998487e+01,2.158090e+01,1.754230e+02
3.391798e+05,3.925692e+00,3.388342e+05,3.921692e+00,9.260488e-01,9.262579e-01,6.227366e-02,2.271503e-09,1.998423e+01,0.000000e+00,1.998423e+01,2.158011e+01,1.754030e+02
3.392798e+05,3.926850e+00,3.389342e+05,3.922850e+00,9.260535e-01,9.262581e-01,6.227389e-02,2.268973e-09,1.998360e+01,0.000000e+00,1.998360e+01,2.157931e+01,1.753830e+02
3.393798e+05,3.928007e+00,3.390342e+05,3.924007e+00,9.260582e-01,9.262583e-01,6.227412e-02,2.266446e-09,1.998297e+01,0.000000e+00,1.998297e+01,2.157852e+01,1.753630e+02
3.394798e+05,3.929165e+00,3.391342e+05,3.925165e+00,9.260629e-01,9.262585e-01,6.227434e-02,2.263922e-09,1.998233e+01,0.000000e+00,1.998233e+01,2.157773e+01,1.753431e+02
3.395798e+05,3.930322e+00,3.392342e+05,3.926322e+00,9.260676e-01,9.262587e-01,6.227457e-02,2.261401e-09,1.998170e+01,0.000000e+00,1.998170e+01,2.157693e+01,1.753231e+02
3.396799e+05,3.931480e+00,3.393343e+05,3.927480e+00,9.260723e-01,9.262589e-01,6.227480e-02,2.258882e-09,1.998106e+01,0.000000e+00,1.998106e+01,2.157614e+01,1.753031e+02
3.397799e+05,3.932637e+00,3.394343e+05,3.928637e+00,9.260834e-01,9.262591e-01,6.227502e-02,2.256367e-09,1.998150e+01,0.000000e+00,1.998150e+01,2.157635e+01,1.752239e+02
3.398799e+05,3.933795e+00,3.395343e+05,3.929795e+00,9.260957e-01,9.262594e-01,6.227525e-02,2.253854e-09,1.998214e+01,0.000000e+00,1.998214e+01,2.157675e+01,1.751338e+02
3.399799e+05,3.934952e+00,3.396343e+05,3.930952e+00,9.261080e-01,9.262596e-01,6.227547e-02,2.251345e-09,1.998277e+01,0.000000e+00,1.998277e+01,2.157715e+01,1.750437e+02
3.400799e+05,3.936110e+00,3.397343e+05,3.932110e+00,9.261203e-01,9.262598e-01,6.227570e-02,2.248838e-09,1.998341e+01,0.000000e+00,1.998341e+01,2.157755e+01,1.749536e+02
3.401799e+05,3.937267e+00,3.398343e+05,3.933267e+00,9.261326e-01,9.262600e-01,6.227592e-02,2.246334e-09,1.998404e+01,0.000000e+00,1.998404e+01,2.157795e+01,1.748634e+02
3.402799e+05,3.938425e+00,3.399343e+05,3.934425e+00,9.261449e-01,9.262602e-01,6.227615e-02,2.243833e-09,1.998468e+01,0.000000e+00,1.998468e+01,2.157835e+01,1.747733e+02
3.403799e+05,3.939582e+00,3.400343e+05,3.935582e+00,9.261572e-01,9.262604e-01,6.227637e-02,2.241335e-09,1.998531e+01,0.000000e+00,1.998531e+01,2.157875e+01,1.746832e+02
3.404799e+05,3.940740e+00,3.401343e+05,3.936740e+00,9.261696e-01,9.262606e-01,6.227660e-02,2.238839e-09,1.998595e+01,0.000000e+00,1.998595e+01,2.157915e+01,1.745931e+02
3.405799e+05,3.941897e+00,3.402343e+05,3.937897e+00,9.261819e-01,9.262608e-01,6.227682e-02,2.236347e-09,1.998658e+01,0.000000e+00,1.998658e+01,2.157955e+01,1.745030e+02
3.406800e+05,3.943055e+00,3.403344e+05,3.939055e+00,9.261942e-01,9.262610e-01,6.227704e-02,2.233857e-09,1.998722e+01,0.000000e+00,1.998722e+01,2.157995e+01,1.744128e+02
3.407800e+05,3.944213e+00,3.404344e+05,3.940213e+00,9.261873e-01,9.262612e-01,6.227727e-02,2.231370e-09,1.998677e+01,0.000000e+00,1.998677e+01,2.157962e+01,1.744600e+02
3.408800e+05,3.945370e+00,3.405344e+05,3.941370e+00,9.261771e-01,9.262614e-01,6.227749e-02,2.228886e-09,1.998613e+01,0.000000e+00,1.998613e+01,2.157917e+01,1.745300e+02
3.409800e+05,3.946528e+00,3.406344e+05,3.942528e+00,9.261670e-01,9.262616e-01,6.227771e-02,2.226405e-09,1.998550e+01,0.000000e+00,1.998550e+01,2.157872e+01,1.745999e+02
3.410800e+05,3.947685e+00,3.407344e+05,3.943685e+00,9.261569e-01,9.262618e-01,6.227793e-02,2.223927e-09,1.998486e+01,0.000000e+00,1.998486e+01,2.157827e+01,1.746699e+02
3.411800e+05,3.948843e+00,3.408344e+05,3.944843e+00,9.261468e-01,9.262621e-01,6.227816e-02,2.221451e-09,1.998423e+01,0.000000e+00,1.998423e+01,2.157782e+01,1.747399e+02
3.412800e+05,3.950000e+00,3.409344e+05,3.946000e+00,9.261367e-01,9.262623e-01,6.227838e-02,2.218978e-09,1.998360e+01,0.000000e+00,1.998360e+01,2.157737e+01,1.748099e+02
3.413800e+05,3.951158e+00,3.410344e+05,3.947158e+00,9.261265e-01,9.262625e-01,6.227860e-02,2.216509e-09,1.998296e+01,0.000000e+00,1.998296e+01,2.157692e+01,1.748798e+02
3.414800e+05,3.952315e+00,3.411344e+05,3.948315e+00,9.261164e-01,9.262627e-01,6.227882e-02,2.214042e-09,1.998233e+01,0.000000e+00,1.998233e+01,2.157647e+01,1.749498e+02
3.415800e+05,3.953473e+00,3.412344e+05,3.949473e+00,9.261063e-01,9.262629e-01,6.227904e-02,2.211577e-09,1.998169e+01,0.000000e+00,1.998169e+01,2.157603e+01,1.750198e+02
3.416801e+05,3.954630e+00,3.413345e+05,3.950630e+00,9.260962e-01,9.262631e-01,6.227926e-02,2.209116e-09,1.998106e+01,0.000000e+00,1.998106e+01,2.157558e+01,1.750897e+02
3.417801e+05,3.955788e+00,3.414345e+05,3.951788e+00,9.261178e-01,9.262633e-01,6.227949e-02,2.206657e-09,1.998097e+01,0.000000e+00,1.998097e+01,2.157497e+01,1.750659e+02
3.418801e+05,3.956945e+00,3.415345e+05,3.952945e+00,9.261450e-01,9.262635e-01,6.227971e-02,2.204201e-09,1.998097e+01,0.000000e+00,1.998097e+01,2.157434e+01,1.750258e+02
3.419801e+05,3.958103e+00,3.416345e+05,3.954103e+00,9.261721e-01,9.262637e-01,6.227993e-02,2.201748e-09,1.998097e+01,0.000000e+00,1.998097e+01,2.157371e+01,1.749858e+02
3.420801e+05,3.959260e+00,3.417345e+05,3.955260e+00,9.261993e-01,9.262639e-01,6.228015e-02,2.199298e-09,1.998097e+01,0.000000e+00,1.998097e+01,2.157307e+01,1.749458e+02
3.421801e+05,3.960418e+00,3.418345e+05,3.956418e+00,9.262264e-01,9.262641e-01,6.228037e-02,2.196851e-09,1.998097e+01,0.000000e+00,1.998097e+01,2.157244e+01,1.749058e+02
3.422801e+05,3.961575e+00,3.419345e+05,3.957575e+00,9.262535e-01,9.262643e-01,6.228059e-02,2.194406e-09,1.998097e+01,0.000000e+00,1.998097e+01,2.157181e+01,1.748658e+02
3.423801e+05,3.962733e+00,3.420345e+05,3.958733e+00,9.262807e-01,9.262645e-01,6.228080e-02,2.191964e-09,1.998097e+01,0.000000e+00,1.998097e+01,2.157118e+01,1.748257e+02
3.424801e+05,3.963890e+00,3.421345e+05,3.959890e+00,9.263078e-01,9.262647e-01,6.228102e-02,2.189525e-09,1.998097e+01,0.000000e+00,1.998097e+01,2.157055e+01,1.747857e+02
3.425801e+05,3.965048e+00,3.422345e+05,3.961048e+00,9.263349e-01,9.262649e-01,6.228124e-02,2.187089e-09,1.998097e+01,0.000000e+00,1.998097e+01,2.156991e+01,1.747457e+02
3.426802e+05,3.966205e+00,3.423346e+05,3.962205e+00,9.263621e-01,9.262651e-01,6.228146e-02,2.184655e-09,1.998097e+01,0.000000e+00,1.998097e+01,2.156928e+01,1.747057e+02
3.427802e+05,3.967363e+00,3.424346e+05,3.963363e+00,9.263265e-01,9.262653e-01,6.228168e-02,2.182225e-09,1.998097e+01,0.000000e+00,1.998097e+01,2.157011e+01,1.747172e+02
3.428802e+05,3.968521e+00,3.425346e+05,3.964521e+00,9.262806e-01,9.262655e-01,6.228190e-02,2.179797e-09,1.998097e+01,0.000000e+00,1.998097e+01,2.157118e+01,1.747372e+02
3.429802e+05,3.969678e+00,3.426346e+05,3.965678e+00,9.262346e-01,9.262657e-01,6.228212e-02,2.177371e-09,1.998097e+01,0.000000e+00,1.998097e+01,2.157225e+01,1.747572e+02
3.430802e+05,3.970836e+00,3.427346e+05,3.966836e+00,9.261887e-01,9.262659e-01,6.228233e-02,2.174949e-09,1.998097e+01,0.000000e+00,1.998097e+01,2.157332e+01,1.747772e+02
3.431802e+05,3.971993e+00,3.428346e+05,3.967993e+00,9.261427e-01,9.262661e-01,6.228255e-02,2.172529e-09,1.998097e+01,0.000000e+00,1.998097e+01,2.157439e+01,1.747972e+02
3.432802e+05,3.973151e+00,3.429346e+05,3.969151e+00,9.260968e-01,9.262663e-01,6.228277e-02,2.170112e-09,1.998097e+01,0.000000e+00,1.998097e+01,2.157546e+01,1.748172e+02
3.433802e+05,3.974308e+00,3.430346e+05,3.970308e+00,9.260508e-01,9.262665e-01,6.228298e-02,2.167698e-09,1.998097e+01,0.000000e+00,1.998097e+01,2.157653e+01,1.748372e+02
3.434802e+05,3.975466e+00,3.431346e+05,3.971466e+00,9.260049e-01,9.262667e-01,6.228320e-02,2.165287e-09,1.998097e+01,0.000000e+00,1.998097e+01,2.157760e+01,1.748572e+02
3.435802e+05,3.976623e+00,3.432346e+05,3.972623e+00,9.259589e-01,9.262669e-01,6.228342e-02,2.162878e-09,1.998097e+01,0.000000e+00,1.998097e+01,2.157867e+01,1.748772e+02
3.436803e+05,3.977781e+00,3.433347e+05,3.973781e+00,9.259130e-01,9.262671e-01,6.228363e-02,2.160472e-09,1.998097e+01,0.000000e+00,1.998097e+01,2.157974e+01,1.748972e+02
3.437803e+05,3.978938e+00,3.434347e+05,3.974938e+00,9.259219e-01,9.262673e-01,6.228385e-02,2.158069e-09,1.998097e+01,0.000000e+00,1.998097e+01,2.157954e+01,1.748569e+02
3.438803e+05,3.980096e+00,3.435347e+05,3.976096e+00,9.259396e-01,9.262675e-01,6.228407e-02,2.155668e-09,1.998097e+01,0.000000e+00,1.998097e+01,2.157912e+01,1.748070e+02
3.439803e+05,3.981253e+00,3.436347e+05,3.977253e+00,9.259573e-01,9.262677e-01,6.228428e-02,2.153271e-09,1.998097e+01,0.000000e+00,1.998097e+01,2.157871e+01,1.747571e+02
3.440803e+05,3.982411e+00,3.437347e+05,3.978411e+00,9.259750e-01,9.262679e-01,6.228450e-02,2.150876e-09,1.998097e+01,0.000000e+00,1.998097e+01,2.157830e+01,1.747071e+02
3.441803e+05,3.983568e+00,3.438347e+05,3.979568e+00,9.259927e-01,9.262681e-01,6.228471e-02,2.148483e-09,1.998097e+01,0.000000e+00,1.998097e+01,2.157789e+01,1.746572e+02
3.442803e+05,3.984726e+00,3.439347e+05,3.980726e+00,9.260104e-01,9.262683e-01,6.228493e-02,2.146094e-09,1.998097e+01,0.000000e+00,1.998097e+01,2.157747e+01,1.746073e+02
3.443803e+05,3.985883e+00,3.440347e+05,3.981883e+00,9.260281e-01,9.262685e-01,6.228514e-02,2.143707e-09,1.998097e+01,0.000000e+00,1.998097e+01,2.157706e+01,1.745573e+02
3.444803e+05,3.987041e+00,3.441347e+05,3.983041e+00,9.260458e-01,9.262687e-01,6.228536e-02,2.141323e-09,1.998097e+01,0.000000e+00,1.998097e+01,2.157665e+01,1.745074e+02
3.445803e+05,3.988198e+00,3.442347e+05,3.984198e+00,9.260635e-01,9.262689e-01,6.228557e-02,2.138942e-09,1.998097e+01,0.000000e+00,1.998097e+01,2.157624e+01,1.744574e+02
3.446804e+05,3.989356e+00,3.443348e+05,3.985356e+00,9.260812e-01,9.262691e-01,6.228578e-02,2.136563e-09,1.998097e+01,0.000000e+00,1.998097e+01,2.157583e+01,1.744075e+02
3.447804e+05,3.990513e+00,3.444348e+05,3.986513e+00,9.260887e-01,9.262693e-01,6.228600e-02,2.134187e-09,1.998043e+01,0.000000e+00,1.998043e+01,2.157507e+01,1.744595e+02
3.448804e+05,3.991671e+00,3.445348e+05,3.987671e+00,9.260945e-01,9.262695e-01,6.228621e-02,2.131814e-09,1.997980e+01,0.000000e+00,1.997980e+01,2.157426e+01,1.745295e+02
3.449804e+05,3.992829e+00,3.446348e+05,3.988829e+00,9.261003e-01,9.262697e-01,6.228642e-02,2.129443e-09,1.997918e+01,0.000000e+00,1.997918e+01,2.157345e+01,1.745996e+02
3.450804e+05,3.993986e+00,3.447348e+05,3.989986e+00,9.261061e-01,9.262699e-01,6.228664e-02,2.127075e-09,1.997855e+01,0.000000e+00,1.997855e+01,2.157263e+01,1.746696e+02
3.451804e+05,3.995144e+00,3.448348e+05,3.991144e+00,9.261119e-01,9.262701e-01,6.228685e-02,2.124710e-09,1.997792e+01,0.000000e+00,1.997792e+01,2.157182e+01,1.747396e+02
3.452804e+05,3.996301e+00,3.449348e+05,3.992301e+00,9.261177e-01,9.262703e-01,6.228706e-02,2.122348e-09,1.997729e+01,0.000000e+00,1.997729e+01,2.157101e+01,1.748097e+02
3.453804e+05,3.997459e+00,3.450348e+05,3.993459e+00,9.261235e-01,9.262705e-01,6.228727e-02,2.119988e-09,1.997666e+01,0.000000e+00,1.997666e+01,2.157020e+01,1.748797e+02
3.454804e+05,3.998616e+00,3.451348e+05,3.994616e+00,9.261293e-01,9.262707e-01,6.228748e-02,2.117631e-09,1.997604e+01,0.000000e+00,1.997604e+01,2.156938e+01,1.749497e+02
3.455804e+05,3.999774e+00,3.452348e+05,3.995774e+00,9.261351e-01,9.262709e-01,6.228770e-02,2.115276e-09,1.997541e+01,0.000000e+00,1.997541e+01,2.156857e+01,1.750198e+02
3.456805e+05,4.000931e+00,3.453349e+05,3.996931e+00,9.261408e-01,9.262711e-01,6.228791e-02,2.112925e-09,1.997478e+01,0.000000e+00,1.997478e+01,2.156776e+01,1.750898e+02
3.457805e+05,4.002089e+00,3.454349e+05,3.998089e+00,9.261432e-01,9.262713e-01,6.228812e-02,2.110575e-09,1.997577e+01,0.000000e+00,1.997577e+01,2.156877e+01,1.751085e+02
3.458805e+05,4.003246e+00,3.455349e+05,3.999246e+00,9.261450e-01,9.262715e-01,6.228833e-02,2.108229e-09,1.997703e+01,0.000000e+00,1.997703e+01,2.157009e+01,1.751186e+02
3.459805e+05,4.004404e+00,3.456349e+05,4.000404e+00,9.261469e-01,9.262717e-01,6.228854e-02,2.105885e-09,1.997829e+01,0.000000e+00,1.997829e+01,2.157141e+01,1.751286e+02
3.460805e+05,4.005561e+00,3.457349e+05,4.001561e+00,9.261487e-01,9.262719e-01,6.228875e-02,2.103544e-09,1.997956e+01,0.000000e+00,1.997956e+01,2.157273e+01,1.751386e+02
3.461805e+05,4.006719e+00,3.458349e+05,4.002719e+00,9.261505e-01,9.262721e-01,6.228896e-02,2.101206e-09,1.998082e+01,0.000000e+00,1.998082e+01,2.157405e+01,1.751486e+02
3.462805e+05,4.007876e+00,3.459349e+05,4.003876e+00,9.261523e-01,9.262723e-01,6.228917e-02,2.098870e-09,1.998208e+01,0.000000e+00,1.998208e+01,2.157537e+01,1.751586e+02
3.463805e+05,4.009034e+00,3.460349e+05,4.005034e+00,9.261541e-01,9.262724e-01,6.228938e-02,2.096537e-09,1.998334e+01,0.000000e+00,1.998334e+01,2.157669e+01,1.751686e+02
3.464805e+05,4.010191e+00,3.461349e+05,4.006191e+00,9.261559e-01,9.262726e-01,6.228959e-02,2.094207e-09,1.998461e+01,0.000000e+00,1.998461e+01,2.157802e+01,1.751786e+02
3.465805e+05,4.011349e+00,3.462349e+05,4.007349e+00,9.261577e-01,9.262728e-01,6.228980e-02,2.091879e-09,1.998587e+01,0.000000e+00,1.998587e+01,2.157934e+01,1.751886e+02
3.466806e+05,4.012506e+00,3.463350e+05,4.008506e+00,9.261595e-01,9.262730e-01,6.229001e-02,2.089554e-09,1.998713e+01,0.000000e+00,1.998713e+01,2.158066e+01,1.751986e+02
3.467806e+05,4.013664e+00,3.464350e+05,4.009664e+00,9.261446e-01,9.262732e-01,6.229022e-02,2.087231e-09,1.998677e+01,0.000000e+00,1.998677e+01,2.158061e+01,1.751656e+02
3.468806e+05,4.014822e+00,3.465350e+05,4.010822e+00,9.261268e-01,9.262734e-01,6.229043e-02,2.084911e-09,1.998613e+01,0.000000e+00,1.998613e+01,2.158034e+01,1.751256e+02
3.469806e+05,4.015979e+00,3.466350e+05,4.011979e+00,9.261091e-01,9.262736e-01,6.229064e-02,2.082594e-09,1.998550e+01,0.000000e+00,1.998550e+01,2.158007e+01,1.750856e+02
3.470806e+05,4.017137e+00,3.467350e+05,4.013137e+00,9.260914e-01,9.262738e-01,6.229084e-02,2.080280e-09,1.998486e+01,0.000000e+00,1.998486e+01,2.157979e+01,1.750456e+02
3.471806e+05,4.018294e+00,3.468350e+05,4.014294e+00,9.260736e-01,9.262740e-01,6.229105e-02,2.077968e-09,1.998423e+01,0.000000e+00,1.998423e+01,2.157952e+01,1.750056e+02
3.472806e+05,4.019452e+00,3.469350e+05,4.015452e+00,9.260559e-01,9.262742e-01,6.229126e-02,2.075658e-09,1.998359e+01,0.000000e+00,1.998359e+01,2.157925e+01,1.749655e+02
3.473806e+05,4.020609e+00,3.470350e+05,4.016609e+00,9.260382e-01,9.262744e-01,6.229147e-02,2.073352e-09,1.998296e+01,0.000000e+00,1.998296e+01,2.157898e+01,1.749255e+02
3.474806e+05,4.021767e+00,3.471350e+05,4.017767e+00,9.260205e-01,9.262746e-01,6.229167e-02,2.071048e-09,1.998232e+01,0.000000e+00,1.998232e+01,2.157870e+01,1.748855e+02
3.475806e+05,4.022924e+00,3.472350e+05,4.018924e+00,9.260027e-01,9.262748e-01,6.229188e-02,2.068746e-09,1.998169e+01,0.000000e+00,1.998169e+01,2.157843e+01,1.748455e+02
3.476807e+05,4.024082e+00,3.473351e+05,4.020082e+00,9.259850e-01,9.262750e-01,6.229209e-02,2.066447e-09,1.998105e+01,0.000000e+00,1.998105e+01,2.157816e+01,1.748055e+02
3.477807e+05,4.025239e+00,3.474351e+05,4.021239e+00,9.260129e-01,9.262751e-01,6.229229e-02,2.064151e-09,1.998206e+01,0.000000e+00,1.998206e+01,2.157859e+01,1.747914e+02
3.478807e+05,4.026397e+00,3.475351e+05,4.022397e+00,9.260480e-01,9.262753e-01,6.229250e-02,2.061858e-09,1.998332e+01,0.000000e+00,1.998332e+01,2.157914e+01,1.747814e+02
3.479807e+05,4.027554e+00,3.476351e+05,4.023554e+00,9.260831e-01,9.262755e-01,6.229271e-02,2.059567e-09,1.998458e+01,0.000000e+00,1.998458e+01,2.157968e+01,1.747714e+02
3.480807e+05,4.028712e+00,3.477351e+05,4.024712e+00,9.261182e-01,9.262757e-01,6.229291e-02,2.057278e-09,1.998584e+01,0.000000e+00,1.998584e+01,2.158023e+01,1.747614e+02
3.481807e+05,4.029869e+00,3.478351e+05,4.025869e+00,9.261533e-01,9.262759e-01,6.229312e-02,2.054993e-09,1.998711e+01,0.000000e+00,1.998711e+01,2.158078e+01,1.747513e+02
3.482807e+05,4.031027e+00,3.479351e+05,4.027027e+00,9.261884e-01,9.262761e-01,6.229332e-02,2.052709e-09,1.998837e+01,0.000000e+00,1.998837e+01,2.158132e+01,1.747413e+02
3.483807e+05,4.032184e+00,3.480351e+05,4.028184e+00,9.262235e-01,9.262763e-01,6.229353e-02,2.050429e-09,1.998963e+01,0.000000e+00,1.998963e+01,2.158187e+01,1.747313e+02
3.484807e+05,4.033342e+00,3.481351e+05,4.029342e+00,9.262586e-01,9.262765e-01,6.229373e-02,2.048151e-09,1.999089e+01,0.000000e+00,1.999089e+01,2.158241e+01,1.747213e+02
3.485807e+05,4.034499e+00,3.482351e+05,4.030499e+00,9.262937e-01,9.262767e-01,6.229394e-02,2.045875e-09,1.999216e+01,0.000000e+00,1.999216e+01,2.158296e+01,1.747113e+02
3.486808e+05,4.035657e+00,3.483352e+05,4.031657e+00,9.263287e-01,9.262769e-01,6.229414e-02,2.043602e-09,1.999342e+01,0.000000e+00,1.999342e+01,2.158350e+01,1.747013e+02
3.487808e+05,4.036814e+00,3.484352e+05,4.032814e+00,9.263268e-01,9.262770e-01,6.229435e-02,2.041332e-09,1.999359e+01,0.000000e+00,1.999359e+01,2.158373e+01,1.747693e+02
3.488808e+05,4.037972e+00,3.485352e+05,4.033972e+00,9.263192e-01,9.262772e-01,6.229455e-02,2.039065e-09,1.999359e+01,0.000000e+00,1.999359e+01,2.158391e+01,1.748492e+02
3.489808e+05,4.039130e+00,3.486352e+05,4.035130e+00,9.263116e-01,9.262774e-01,6.229475e-02,2.036799e-09,1.999359e+01,0.000000e+00,1.999359e+01,2.158408e+01,1.749291e+02
3.490808e+05,4.040287e+00,3.487352e+05,4.036287e+00,9.263040e-01,9.262776e-01,6.229496e-02,2.034537e-09,1.999359e+01,0.000000e+00,1.999359e+01,2.158426e+01,1.750090e+02
3.491808e+05,4.041445e+00,3.488352e+05,4.037445e+00,9.262965e-01,9.262778e-01,6.229516e-02,2.032277e-09,1.999359e+01,0.000000e+00,1.999359e+01,2.158444e+01,1.750889e+02
3.492808e+05,4.042602e+00,3.489352e+05,4.038602e+00,9.262889e-01,9.262780e-01,6.229536e-02,2.030020e-09,1.999359e+01,0.000000e+00,1.999359e+01,2.158461e+01,1.751688e+02
3.493808e+05,4.043760e+00,3.490352e+05,4.039760e+00,9.262813e-01,9.262782e-01,6.229557e-02,2.027765e-09,1.999359e+01,0.000000e+00,1.999359e+01,2.158479e+01,1.752487e+02
3.494808e+05,4.044917e+00,3.491352e+05,4.040917e+00,9.262737e-01,9.262784e-01,6.229577e-02,2.025513e-09,1.999359e+01,0.000000e+00,1.999359e+01,2.158497e+01,1.753286e+02
3.495809e+05,4.046075e+00,3.492353e+05,4.042075e+00,9.262661e-01,9.262786e-01,6.229597e-02,2.023263e-09,1.999359e+01,0.000000e+00,1.999359e+01,2.158514e+01,1.754085e+02
3.496809e+05,4.047232e+00,3.493353e+05,4.043232e+00,9.262585e-01,9.262787e-01,6.229618e-02,2.021016e-09,1.999359e+01,0.000000e+00,1.999359e+01,2.158532e+01,1.754884e+02
3.497809e+05,4.048390e+00,3.494353e+05,4.044390e+00,9.262608e-01,9.262789e-01,6.229638e-02,2.018771e-09,1.999305e+01,0.000000e+00,1.999305e+01,2.158469e+01,1.755342e+02
3.498809e+05,4.049547e+00,3.495353e+05,4.045547e+00,9.262648e-01,9.262791e-01,6.229658e-02,2.016529e-09,1.999242e+01,0.000000e+00,1.999242e+01,2.158392e+01,1.755742e+02
3.499809e+05,4.050705e+00,3.496353e+05,4.046705e+00,9.262688e-01,9.262793e-01,6.229678e-02,2.014290e-09,1.999179e+01,0.000000e+00,1.999179e+01,2.158315e+01,1.756143e+02
3.500809e+05,4.051862e+00,3.497353e+05,4.047862e+00,9.262728e-01,9.262795e-01,6.229698e-02,2.012053e-09,1.999117e+01,0.000000e+00,1.999117e+01,2.158237e+01,1.756543e+02
3.501809e+05,4.053020e+00,3.498353e+05,4.049020e+00,9.262768e-01,9.262797e-01,6.229718e-02,2.009818e-09,1.999054e+01,0.000000e+00,1.999054e+01,2.158160e+01,1.756943e+02
3.502809e+05,4.054177e+00,3.499353e+05,4.050177e+00,9.262807e-01,9.262799e-01,6.229738e-02,2.007586e-09,1.998991e+01,0.000000e+00,1.998991e+01,2.158083e+01,1.757343e+02
3.503809e+05,4.055335e+00,3.500353e+05,4.051335e+00,9.262847e-01,9.262800e-01,6.229758e-02,2.005357e-09,1.998928e+01,0.000000e+00,1.998928e+01,2.158006e+01,1.757743e+02
3.504809e+05,4.056492e+00,3.501353e+05,4.052492e+00,9.262887e-01,9.262802e-01,6.229778e-02,2.003130e-09,1.998865e+01,0.000000e+00,1.998865e+01,2.157929e+01,1.758143e+02
3.505810e+05,4.057650e+00,3.502354e+05,4.053650e+00,9.262927e-01,9.262804e-01,6.229799e-02,2.000906e-09,1.998803e+01,0.000000e+00,1.998803e+01,2.157852e+01,1.758544e+02
3.506810e+05,4.058807e+00,3.503354e+05,4.054807e+00,9.262967e-01,9.262806e-01,6.229819e-02,1.998684e-09,1.998740e+01,0.000000e+00,1.998740e+01,2.157775e+01,1.758944e+02
3.507810e+05,4.059965e+00,3.504354e+05,4.055965e+00,9.262646e-01,9.262808e-01,6.229838e-02,1.996465e-09,1.998840e+01,0.000000e+00,1.998840e+01,2.157958e+01,1.758054e+02
3.508810e+05,4.061122e+00,3.505354e+05,4.057122e+00,9.262266e-01,9.262810e-01,6.229858e-02,1.994248e-09,1.998966e+01,0.000000e+00,1.998966e+01,2.158182e+01,1.756954e+02
3.509810e+05,4.062280e+00,3.506354e+05,4.058280e+00,9.261886e-01,9.262812e-01,6.229878e-02,1.992034e-09,1.999092e+01,0.000000e+00,1.999092e+01,2.158407e+01,1.755853e+02
3.510810e+05,4.063438e+00,3.507354e+05,4.059438e+00,9.261506e-01,9.262813e-01,6.229898e-02,1.989822e-09,1.999218e+01,0.000000e+00,1.999218e+01,2.158632e+01,1.754753e+02
3.511810e+05,4.064595e+00,3.508354e+05,4.060595e+00,9.261126e-01,9.262815e-01,6.229918e-02,1.987613e-09,1.999345e+01,0.000000e+00,1.999345e+01,2.158857e+01,1.753652e+02
3.512810e+05,4.065753e+00,3.509354e+05,4.061753e+00,9.260746e-01,9.262817e-01,6.229938e-02,1.985406e-09,1.999471e+01,0.000000e+00,1.999471e+01,2.159082e+01,1.752552e+02
3.513810e+05,4.066910e+00,3.510354e+05,4.062910e+00,9.260366e-01,9.262819e-01,6.229958e-02,1.983202e-09,1.999597e+01,0.000000e+00,1.999597e+01,2.159307e+01,1.751451e+02
3.514810e+05,4.068068e+00,3.511354e+05,4.064068e+00,9.259986e-01,9.262821e-01,6.229978e-02,1.981001e-09,1.999723e+01,0.000000e+00,1.999723e+01,2.159532e+01,1.750351e+02
3.515811e+05,4.069225e+00,3.512355e+05,4.065225e+00,9.259607e-01,9.262823e-01,6.229998e-02,1.978801e-09,1.999850e+01,0.000000e+00,1.999850e+01,2.159757e+01,1.749250e+02
3.516811e+05,4.070383e+00,3.513355e+05,4.066383e+00,9.259227e-01,9.262824e-01,6.230017e-02,1.976605e-09,1.999976e+01,0.000000e+00,1.999976e+01,2.159982e+01,1.748150e+02
3.517811e+05,4.071540e+00,3.514355e+05,4.067540e+00,9.259294e-01,9.262826e-01,6.230037e-02,1.974411e-09,1.999829e+01,0.000000e+00,1.999829e+01,2.159807e+01,1.748864e+02
3.518811e+05,4.072698e+00,3.515355e+05,4.068698e+00,9.259431e-01,9.262828e-01,6.230057e-02,1.972219e-09,1.999639e+01,0.000000e+00,1.999639e+01,2.159570e+01,1.749865e+02
3.519811e+05,4.073855e+00,3.516355e+05,4.069855e+00,9.259569e-01,9.262830e-01,6.230077e-02,1.970030e-09,1.999450e+01,0.000000e+00,1.999450e+01,2.159333e+01,1.750865e+02
3.520811e+05,4.075013e+00,3.517355e+05,4.071013e+00,9.259706e-01,9.262832e-01,6.230096e-02,1.967843e-09,1.999260e+01,0.000000e+00,1.999260e+01,2.159096e+01,1.751866e+02
3.521811e+05,4.076170e+00,3.518355e+05,4.072170e+00,9.259844e-01,9.262834e-01,6.230116e-02,1.965659e-09,1.999070e+01,0.000000e+00,1.999070e+01,2.158860e+01,1.752866e+02
3.522811e+05,4.077328e+00,3.519355e+05,4.073328e+00,9.259981e-01,9.262835e-01,6.230136e-02,1.963477e-09,1.998880e+01,0.000000e+00,1.998880e+01,2.158623e+01,1.753867e+02
3.523811e+05,4.078485e+00,3.520355e+05,4.074485e+00,9.260119e-01,9.262837e-01,6.230155e-02,1.961298e-09,1.998691e+01,0.000000e+00,1.998691e+01,2.158386e+01,1.754867e+02
3.524811e+05,4.079643e+00,3.521355e+05,4.075643e+00,9.260256e-01,9.262839e-01,6.230175e-02,1.959121e-09,1.998501e+01,0.000000e+00,1.998501e+01,2.158149e+01,1.755868e+02
3.525812e+05,4.080800e+00,3.522356e+05,4.076800e+00,9.260394e-01,9.262841e-01,6.230194e-02,1.956946e-09,1.998311e+01,0.000000e+00,1.998311e+01,2.157912e+01,1.756868e+02
3.526812e+05,4.081958e+00,3.523356e+05,4.077958e+00,9.260531e-01,9.262843e-01,6.230214e-02,1.954775e-09,1.998121e+01,0.000000e+00,1.998121e+01,2.157675e+01,1.757869e+02
3.527812e+05,4.083115e+00,3.524356e+05,4.079115e+00,9.260766e-01,9.262844e-01,6.230233e-02,1.952605e-09,1.998152e+01,0.000000e+00,1.998152e+01,2.157653e+01,1.758087e+02
3.528812e+05,4.084273e+00,3.525356e+05,4.080273e+00,9.261016e-01,9.262846e-01,6.230253e-02,1.950438e-09,1.998215e+01,0.000000e+00,1.998215e+01,2.157663e+01,1.758187e+02
3.529812e+05,4.085430e+00,3.526356e+05,4.081430e+00,9.261265e-01,9.262848e-01,6.230272e-02,1.948274e-09,1.998279e+01,0.000000e+00,1.998279e+01,2.157673e+01,1.758287e+02
3.530812e+05,4.086588e+00,3.527356e+05,4.082588e+00,9.261515e-01,9.262850e-01,6.230292e-02,1.946112e-09,1.998342e+01,0.000000e+00,1.998342e+01,2.157684e+01,1.758387e+02
3.531812e+05,4.087746e+00,3.528356e+05,4.083746e+00,9.261765e-01,9.262852e-01,6.230311e-02,1.943952e-09,1.998406e+01,0.000000e+00,1.998406e+01,2.157694e+01,1.758487e+02
3.532812e+05,4.088903e+00,3.529356e+05,4.084903e+00,9.262014e-01,9.262853e-01,6.230331e-02,1.941795e-09,1.998469e+01,0.000000e+00,1.998469e+01,2.157705e+01,1.758587e+02
3.533812e+05,4.090061e+00,3.530356e+05,4.086061e+00,9.262264e-01,9.262855e-01,6.230350e-02,1.939640e-09,1.998533e+01,0.000000e+00,1.998533e+01,2.157715e+01,1.758687e+02
3.534812e+05,4.091218e+00,3.531356e+05,4.087218e+00,9.262513e-01,9.262857e-01,6.230370e-02,1.937488e-09,1.998596e+01,0.000000e+00,1.998596e+01,2.157725e+01,1.758787e+02
3.535813e+05,4.092376e+00,3.532357e+05,4.088376e+00,9.262763e-01,9.262859e-01,6.230389e-02,1.935338e-09,1.998660e+01,0.000000e+00,1.998660e+01,2.157736e+01,1.758887e+02
3.536813e+05,4.093533e+00,3.533357e+05,4.089533e+00,9.263013e-01,9.262861e-01,6.230408e-02,1.933191e-09,1.998723e+01,0.000000e+00,1.998723e+01,2.157746e+01,1.758987e+02
3.537813e+05,4.094691e+00,3.534357e+05,4.090691e+00,9.262843e-01,9.262862e-01,6.230428e-02,1.931046e-09,1.998731e+01,0.000000e+00,1.998731e+01,2.157794e+01,1.758651e+02
3.538813e+05,4.095848e+00,3.535357e+05,4.091848e+00,9.262611e-01,9.262864e-01,6.230447e-02,1.928903e-09,1.998731e+01,0.000000e+00,1.998731e+01,2.157848e+01,1.758252e+02
3.539813e+05,4.097006e+00,3.536357e+05,4.093006e+00,9.262380e-01,9.262866e-01,6.230466e-02,1.926763e-09,1.998731e+01,0.000000e+00,1.998731e+01,2.157902e+01,1.757852e+02
3.540813e+05,4.098163e+00,3.537357e+05,4.094163e+00,9.262149e-01,9.262868e-01,6.230485e-02,1.924625e-09,1.998731e+01,0.000000e+00,1.998731e+01,2.157956e+01,1.757453e+02
