Repository: brandonlampe/CS_Data

# Repository for Crushed Salt Data
**Grant No: 456417**

This is a work in progress!

## Repository Content

### Directory Names
A uniform namining structure still in progress, but in general directories are named according to the following:
 - Names contain no spaces, a single underscore "_" will be used as a file name seperator.
 - Files are for the Crushed Salt Project (CSP); therefore, the first three charaters of each file are "CSP".
 - Folders are organized by which frame the test was performed on i.e., A2 or A3.
 - The fifth and sixth charaters of each file name will therefore be "A" followed by the frame number.

File: UNM_WP_HY_175_16/STAGE01/CREEP_FIT/175_16_STAGE01_CREEP_OUT.csv (part 16 of 22)
Analysis by Brandon Lampe, performed on: 2017/02/16 09:26:01
Experimental results below begin at: 2017/02/05 12:11:37
Duration (sec),Duration (day),Elapsed Time (sec),Elapsed Time (day),Interpolated Fractional Density,Fit to Fractional Density,Fit to Volume Strain,Fit to Volume Strain Rate (1/sec),Confining Pressure (MPa),Pore Pressure (MPa),Terzaghi Pressure (MPa),Solid Pressure (MPa),Temperature (C))
3.541813e+05,4.099321e+00,3.538357e+05,4.095321e+00,9.261918e-01,9.262870e-01,6.230505e-02,1.922490e-09,1.998731e+01,0.000000e+00,1.998731e+01,2.158010e+01,1.757053e+02
3.542813e+05,4.100478e+00,3.539357e+05,4.096478e+00,9.261687e-01,9.262871e-01,6.230524e-02,1.920357e-09,1.998731e+01,0.000000e+00,1.998731e+01,2.158064e+01,1.756654e+02
3.543813e+05,4.101636e+00,3.540357e+05,4.097636e+00,9.261456e-01,9.262873e-01,6.230543e-02,1.918227e-09,1.998731e+01,0.000000e+00,1.998731e+01,2.158118e+01,1.756254e+02
3.544813e+05,4.102793e+00,3.541357e+05,4.098793e+00,9.261224e-01,9.262875e-01,6.230562e-02,1.916099e-09,1.998731e+01,0.000000e+00,1.998731e+01,2.158171e+01,1.755855e+02
3.545814e+05,4.103951e+00,3.542358e+05,4.099951e+00,9.260993e-01,9.262877e-01,6.230581e-02,1.913973e-09,1.998731e+01,0.000000e+00,1.998731e+01,2.158225e+01,1.755455e+02
3.546814e+05,4.105108e+00,3.543358e+05,4.101108e+00,9.260762e-01,9.262878e-01,6.230601e-02,1.911850e-09,1.998731e+01,0.000000e+00,1.998731e+01,2.158279e+01,1.755056e+02
3.547814e+05,4.106266e+00,3.544358e+05,4.102266e+00,9.260857e-01,9.262880e-01,6.230620e-02,1.909729e-09,1.998785e+01,0.000000e+00,1.998785e+01,2.158315e+01,1.754311e+02
3.548814e+05,4.107423e+00,3.545358e+05,4.103423e+00,9.261006e-01,9.262882e-01,6.230639e-02,1.907611e-09,1.998848e+01,0.000000e+00,1.998848e+01,2.158349e+01,1.753511e+02
3.549814e+05,4.108581e+00,3.546358e+05,4.104581e+00,9.261154e-01,9.262884e-01,6.230658e-02,1.905495e-09,1.998911e+01,0.000000e+00,1.998911e+01,2.158382e+01,1.752711e+02
3.550814e+05,4.109738e+00,3.547358e+05,4.105738e+00,9.261302e-01,9.262886e-01,6.230677e-02,1.903381e-09,1.998973e+01,0.000000e+00,1.998973e+01,2.158415e+01,1.751910e+02
3.551814e+05,4.110896e+00,3.548358e+05,4.106896e+00,9.261451e-01,9.262887e-01,6.230696e-02,1.901270e-09,1.999036e+01,0.000000e+00,1.999036e+01,2.158448e+01,1.751110e+02
3.552814e+05,4.112054e+00,3.549358e+05,4.108054e+00,9.261599e-01,9.262889e-01,6.230715e-02,1.899161e-09,1.999099e+01,0.000000e+00,1.999099e+01,2.158481e+01,1.750310e+02
3.553814e+05,4.113211e+00,3.550358e+05,4.109211e+00,9.261747e-01,9.262891e-01,6.230734e-02,1.897055e-09,1.999162e+01,0.000000e+00,1.999162e+01,2.158515e+01,1.749509e+02
3.554814e+05,4.114369e+00,3.551358e+05,4.110369e+00,9.261896e-01,9.262893e-01,6.230753e-02,1.894951e-09,1.999225e+01,0.000000e+00,1.999225e+01,2.158548e+01,1.748709e+02
3.555815e+05,4.115526e+00,3.552359e+05,4.111526e+00,9.262044e-01,9.262894e-01,6.230772e-02,1.892849e-09,1.999287e+01,0.000000e+00,1.999287e+01,2.158581e+01,1.747908e+02
3.556815e+05,4.116684e+00,3.553359e+05,4.112684e+00,9.262193e-01,9.262896e-01,6.230791e-02,1.890750e-09,1.999350e+01,0.000000e+00,1.999350e+01,2.158614e+01,1.747108e+02
3.557815e+05,4.117841e+00,3.554359e+05,4.113841e+00,9.262116e-01,9.262898e-01,6.230810e-02,1.888653e-09,1.999249e+01,0.000000e+00,1.999249e+01,2.158524e+01,1.746135e+02
3.558815e+05,4.118999e+00,3.555359e+05,4.114999e+00,9.262003e-01,9.262900e-01,6.230828e-02,1.886559e-09,1.999123e+01,0.000000e+00,1.999123e+01,2.158413e+01,1.745134e+02
3.559815e+05,4.120156e+00,3.556359e+05,4.116156e+00,9.261891e-01,9.262901e-01,6.230847e-02,1.884467e-09,1.998997e+01,0.000000e+00,1.998997e+01,2.158303e+01,1.744134e+02
3.560815e+05,4.121314e+00,3.557359e+05,4.117314e+00,9.261779e-01,9.262903e-01,6.230866e-02,1.882377e-09,1.998871e+01,0.000000e+00,1.998871e+01,2.158193e+01,1.743133e+02
3.561815e+05,4.122471e+00,3.558359e+05,4.118471e+00,9.261667e-01,9.262905e-01,6.230885e-02,1.880290e-09,1.998744e+01,0.000000e+00,1.998744e+01,2.158083e+01,1.742133e+02
3.562815e+05,4.123629e+00,3.559359e+05,4.119629e+00,9.261555e-01,9.262907e-01,6.230904e-02,1.878204e-09,1.998618e+01,0.000000e+00,1.998618e+01,2.157973e+01,1.741132e+02
3.563815e+05,4.124786e+00,3.560359e+05,4.120786e+00,9.261443e-01,9.262908e-01,6.230923e-02,1.876122e-09,1.998492e+01,0.000000e+00,1.998492e+01,2.157862e+01,1.740132e+02
3.564815e+05,4.125944e+00,3.561359e+05,4.121944e+00,9.261330e-01,9.262910e-01,6.230941e-02,1.874041e-09,1.998366e+01,0.000000e+00,1.998366e+01,2.157752e+01,1.739132e+02
3.565816e+05,4.127101e+00,3.562360e+05,4.123101e+00,9.261218e-01,9.262912e-01,6.230960e-02,1.871964e-09,1.998239e+01,0.000000e+00,1.998239e+01,2.157642e+01,1.738131e+02
3.566816e+05,4.128259e+00,3.563360e+05,4.124259e+00,9.261106e-01,9.262914e-01,6.230979e-02,1.869888e-09,1.998113e+01,0.000000e+00,1.998113e+01,2.157532e+01,1.737131e+02
3.567816e+05,4.129416e+00,3.564360e+05,4.125416e+00,9.261192e-01,9.262915e-01,6.230997e-02,1.867815e-09,1.998097e+01,0.000000e+00,1.998097e+01,2.157494e+01,1.737348e+02
3.568816e+05,4.130574e+00,3.565360e+05,4.126574e+00,9.261308e-01,9.262917e-01,6.231016e-02,1.865744e-09,1.998097e+01,0.000000e+00,1.998097e+01,2.157467e+01,1.737748e+02
3.569816e+05,4.131731e+00,3.566360e+05,4.127731e+00,9.261424e-01,9.262919e-01,6.231035e-02,1.863675e-09,1.998097e+01,0.000000e+00,1.998097e+01,2.157440e+01,1.738148e+02
3.570816e+05,4.132889e+00,3.567360e+05,4.128889e+00,9.261539e-01,9.262920e-01,6.231053e-02,1.861609e-09,1.998097e+01,0.000000e+00,1.998097e+01,2.157413e+01,1.738548e+02
3.571816e+05,4.134046e+00,3.568360e+05,4.130046e+00,9.261655e-01,9.262922e-01,6.231072e-02,1.859545e-09,1.998097e+01,0.000000e+00,1.998097e+01,2.157386e+01,1.738949e+02
3.572816e+05,4.135204e+00,3.569360e+05,4.131204e+00,9.261771e-01,9.262924e-01,6.231091e-02,1.857484e-09,1.998097e+01,0.000000e+00,1.998097e+01,2.157359e+01,1.739349e+02
3.573816e+05,4.136362e+00,3.570360e+05,4.132362e+00,9.261887e-01,9.262926e-01,6.231109e-02,1.855424e-09,1.998097e+01,0.000000e+00,1.998097e+01,2.157332e+01,1.739749e+02
3.574816e+05,4.137519e+00,3.571360e+05,4.133519e+00,9.262003e-01,9.262927e-01,6.231128e-02,1.853367e-09,1.998097e+01,0.000000e+00,1.998097e+01,2.157305e+01,1.740149e+02
3.575817e+05,4.138677e+00,3.572361e+05,4.134677e+00,9.262118e-01,9.262929e-01,6.231146e-02,1.851313e-09,1.998097e+01,0.000000e+00,1.998097e+01,2.157278e+01,1.740549e+02
3.576817e+05,4.139834e+00,3.573361e+05,4.135834e+00,9.262234e-01,9.262931e-01,6.231165e-02,1.849261e-09,1.998097e+01,0.000000e+00,1.998097e+01,2.157251e+01,1.740950e+02
3.577817e+05,4.140992e+00,3.574361e+05,4.136992e+00,9.262277e-01,9.262932e-01,6.231183e-02,1.847211e-09,1.998152e+01,0.000000e+00,1.998152e+01,2.157301e+01,1.742136e+02
3.578817e+05,4.142149e+00,3.575361e+05,4.138149e+00,9.262310e-01,9.262934e-01,6.231202e-02,1.845163e-09,1.998215e+01,0.000000e+00,1.998215e+01,2.157362e+01,1.743435e+02
3.579817e+05,4.143307e+00,3.576361e+05,4.139307e+00,9.262342e-01,9.262936e-01,6.231220e-02,1.843118e-09,1.998279e+01,0.000000e+00,1.998279e+01,2.157423e+01,1.744735e+02
3.580817e+05,4.144464e+00,3.577361e+05,4.140464e+00,9.262375e-01,9.262938e-01,6.231239e-02,1.841075e-09,1.998342e+01,0.000000e+00,1.998342e+01,2.157484e+01,1.746034e+02
3.581817e+05,4.145622e+00,3.578361e+05,4.141622e+00,9.262407e-01,9.262939e-01,6.231257e-02,1.839034e-09,1.998406e+01,0.000000e+00,1.998406e+01,2.157545e+01,1.747334e+02
3.582817e+05,4.146779e+00,3.579361e+05,4.142779e+00,9.262440e-01,9.262941e-01,6.231275e-02,1.836996e-09,1.998469e+01,0.000000e+00,1.998469e+01,2.157605e+01,1.748633e+02
3.583817e+05,4.147937e+00,3.580361e+05,4.143937e+00,9.262472e-01,9.262943e-01,6.231294e-02,1.834960e-09,1.998533e+01,0.000000e+00,1.998533e+01,2.157666e+01,1.749932e+02
3.584817e+05,4.149094e+00,3.581361e+05,4.145094e+00,9.262505e-01,9.262944e-01,6.231312e-02,1.832926e-09,1.998596e+01,0.000000e+00,1.998596e+01,2.157727e+01,1.751232e+02
3.585818e+05,4.150252e+00,3.582362e+05,4.146252e+00,9.262537e-01,9.262946e-01,6.231330e-02,1.830895e-09,1.998659e+01,0.000000e+00,1.998659e+01,2.157788e+01,1.752531e+02
3.586818e+05,4.151409e+00,3.583362e+05,4.147409e+00,9.262570e-01,9.262948e-01,6.231349e-02,1.828865e-09,1.998723e+01,0.000000e+00,1.998723e+01,2.157849e+01,1.753831e+02
3.587818e+05,4.152567e+00,3.584362e+05,4.148567e+00,9.262669e-01,9.262949e-01,6.231367e-02,1.826839e-09,1.998621e+01,0.000000e+00,1.998621e+01,2.157717e+01,1.753217e+02
3.588818e+05,4.153724e+00,3.585362e+05,4.149724e+00,9.262777e-01,9.262951e-01,6.231385e-02,1.824814e-09,1.998495e+01,0.000000e+00,1.998495e+01,2.157555e+01,1.752318e+02
3.589818e+05,4.154882e+00,3.586362e+05,4.150882e+00,9.262886e-01,9.262953e-01,6.231403e-02,1.822792e-09,1.998369e+01,0.000000e+00,1.998369e+01,2.157394e+01,1.751418e+02
3.590818e+05,4.156039e+00,3.587362e+05,4.152039e+00,9.262994e-01,9.262955e-01,6.231422e-02,1.820772e-09,1.998243e+01,0.000000e+00,1.998243e+01,2.157232e+01,1.750519e+02
3.591818e+05,4.157197e+00,3.588362e+05,4.153197e+00,9.263103e-01,9.262956e-01,6.231440e-02,1.818754e-09,1.998117e+01,0.000000e+00,1.998117e+01,2.157071e+01,1.749619e+02
3.592818e+05,4.158355e+00,3.589362e+05,4.154355e+00,9.263211e-01,9.262958e-01,6.231458e-02,1.816739e-09,1.997991e+01,0.000000e+00,1.997991e+01,2.156909e+01,1.748719e+02
3.593818e+05,4.159512e+00,3.590362e+05,4.155512e+00,9.263319e-01,9.262960e-01,6.231476e-02,1.814726e-09,1.997864e+01,0.000000e+00,1.997864e+01,2.156748e+01,1.747820e+02
3.594818e+05,4.160670e+00,3.591362e+05,4.156670e+00,9.263428e-01,9.262961e-01,6.231494e-02,1.812715e-09,1.997738e+01,0.000000e+00,1.997738e+01,2.156586e+01,1.746920e+02
3.595819e+05,4.161827e+00,3.592363e+05,4.157827e+00,9.263536e-01,9.262963e-01,6.231512e-02,1.810706e-09,1.997612e+01,0.000000e+00,1.997612e+01,2.156425e+01,1.746020e+02
3.596819e+05,4.162985e+00,3.593363e+05,4.158985e+00,9.263645e-01,9.262965e-01,6.231531e-02,1.808700e-09,1.997486e+01,0.000000e+00,1.997486e+01,2.156263e+01,1.745121e+02
3.597819e+05,4.164142e+00,3.594363e+05,4.160142e+00,9.263497e-01,9.262966e-01,6.231549e-02,1.806696e-09,1.997688e+01,0.000000e+00,1.997688e+01,2.156516e+01,1.745606e+02
3.598819e+05,4.165300e+00,3.595363e+05,4.161300e+00,9.263308e-01,9.262968e-01,6.231567e-02,1.804694e-09,1.997940e+01,0.000000e+00,1.997940e+01,2.156832e+01,1.746307e+02
3.599819e+05,4.166457e+00,3.596363e+05,4.162457e+00,9.263120e-01,9.262970e-01,6.231585e-02,1.802694e-09,1.998193e+01,0.000000e+00,1.998193e+01,2.157149e+01,1.747007e+02
3.600819e+05,4.167615e+00,3.597363e+05,4.163615e+00,9.262932e-01,9.262971e-01,6.231603e-02,1.800697e-09,1.998445e+01,0.000000e+00,1.998445e+01,2.157465e+01,1.747707e+02
3.601819e+05,4.168772e+00,3.598363e+05,4.164772e+00,9.262744e-01,9.262973e-01,6.231621e-02,1.798702e-09,1.998698e+01,0.000000e+00,1.998698e+01,2.157781e+01,1.748408e+02
3.602819e+05,4.169930e+00,3.599363e+05,4.165930e+00,9.262556e-01,9.262975e-01,6.231639e-02,1.796709e-09,1.998950e+01,0.000000e+00,1.998950e+01,2.158098e+01,1.749108e+02
3.603819e+05,4.171087e+00,3.600363e+05,4.167087e+00,9.262367e-01,9.262976e-01,6.231657e-02,1.794719e-09,1.999203e+01,0.000000e+00,1.999203e+01,2.158414e+01,1.749808e+02
3.604820e+05,4.172245e+00,3.601364e+05,4.168245e+00,9.262179e-01,9.262978e-01,6.231675e-02,1.792731e-09,1.999455e+01,0.000000e+00,1.999455e+01,2.158731e+01,1.750509e+02
3.605820e+05,4.173402e+00,3.602364e+05,4.169402e+00,9.261991e-01,9.262980e-01,6.231693e-02,1.790745e-09,1.999708e+01,0.000000e+00,1.999708e+01,2.159047e+01,1.751209e+02
3.606820e+05,4.174560e+00,3.603364e+05,4.170560e+00,9.261803e-01,9.262981e-01,6.231710e-02,1.788761e-09,1.999960e+01,0.000000e+00,1.999960e+01,2.159364e+01,1.751909e+02
3.607820e+05,4.175717e+00,3.604364e+05,4.171717e+00,9.261734e-01,9.262983e-01,6.231728e-02,1.786779e-09,1.999883e+01,0.000000e+00,1.999883e+01,2.159297e+01,1.751391e+02
3.608820e+05,4.176875e+00,3.605364e+05,4.172875e+00,9.261684e-01,9.262985e-01,6.231746e-02,1.784800e-09,1.999757e+01,0.000000e+00,1.999757e+01,2.159172e+01,1.750690e+02
3.609820e+05,4.178032e+00,3.606364e+05,4.174032e+00,9.261633e-01,9.262986e-01,6.231764e-02,1.782823e-09,1.999631e+01,0.000000e+00,1.999631e+01,2.159048e+01,1.749990e+02
3.610820e+05,4.179190e+00,3.607364e+05,4.175190e+00,9.261583e-01,9.262988e-01,6.231782e-02,1.780848e-09,1.999504e+01,0.000000e+00,1.999504e+01,2.158923e+01,1.749290e+02
3.611820e+05,4.180347e+00,3.608364e+05,4.176347e+00,9.261532e-01,9.262990e-01,6.231800e-02,1.778876e-09,1.999378e+01,0.000000e+00,1.999378e+01,2.158799e+01,1.748589e+02
3.612820e+05,4.181505e+00,3.609364e+05,4.177505e+00,9.261481e-01,9.262991e-01,6.231817e-02,1.776905e-09,1.999252e+01,0.000000e+00,1.999252e+01,2.158674e+01,1.747889e+02
3.613820e+05,4.182663e+00,3.610364e+05,4.178663e+00,9.261431e-01,9.262993e-01,6.231835e-02,1.774937e-09,1.999126e+01,0.000000e+00,1.999126e+01,2.158550e+01,1.747189e+02
3.614821e+05,4.183820e+00,3.611365e+05,4.179820e+00,9.261380e-01,9.262994e-01,6.231853e-02,1.772971e-09,1.998999e+01,0.000000e+00,1.998999e+01,2.158425e+01,1.746488e+02
3.615821e+05,4.184978e+00,3.612365e+05,4.180978e+00,9.261329e-01,9.262996e-01,6.231871e-02,1.771008e-09,1.998873e+01,0.000000e+00,1.998873e+01,2.158300e+01,1.745788e+02
3.616821e+05,4.186135e+00,3.613365e+05,4.182135e+00,9.261279e-01,9.262998e-01,6.231888e-02,1.769046e-09,1.998747e+01,0.000000e+00,1.998747e+01,2.158176e+01,1.745088e+02
3.617821e+05,4.187293e+00,3.614365e+05,4.183293e+00,9.261389e-01,9.262999e-01,6.231906e-02,1.767087e-09,1.998676e+01,0.000000e+00,1.998676e+01,2.158073e+01,1.745788e+02
3.618821e+05,4.188450e+00,3.615365e+05,4.184450e+00,9.261523e-01,9.263001e-01,6.231924e-02,1.765130e-09,1.998612e+01,0.000000e+00,1.998612e+01,2.157973e+01,1.746688e+02
3.619821e+05,4.189608e+00,3.616365e+05,4.185608e+00,9.261657e-01,9.263003e-01,6.231941e-02,1.763175e-09,1.998549e+01,0.000000e+00,1.998549e+01,2.157874e+01,1.747589e+02
3.620821e+05,4.190765e+00,3.617365e+05,4.186765e+00,9.261791e-01,9.263004e-01,6.231959e-02,1.761222e-09,1.998485e+01,0.000000e+00,1.998485e+01,2.157774e+01,1.748489e+02
3.621821e+05,4.191923e+00,3.618365e+05,4.187923e+00,9.261925e-01,9.263006e-01,6.231977e-02,1.759272e-09,1.998422e+01,0.000000e+00,1.998422e+01,2.157674e+01,1.749389e+02
3.622821e+05,4.193080e+00,3.619365e+05,4.189080e+00,9.262059e-01,9.263008e-01,6.231994e-02,1.757324e-09,1.998358e+01,0.000000e+00,1.998358e+01,2.157574e+01,1.750290e+02
3.623821e+05,4.194238e+00,3.620365e+05,4.190238e+00,9.262193e-01,9.263009e-01,6.232012e-02,1.755378e-09,1.998295e+01,0.000000e+00,1.998295e+01,2.157475e+01,1.751190e+02
3.624822e+05,4.195395e+00,3.621366e+05,4.191395e+00,9.262327e-01,9.263011e-01,6.232029e-02,1.753434e-09,1.998231e+01,0.000000e+00,1.998231e+01,2.157375e+01,1.752091e+02
3.625822e+05,4.196553e+00,3.622366e+05,4.192553e+00,9.262460e-01,9.263012e-01,6.232047e-02,1.751492e-09,1.998168e+01,0.000000e+00,1.998168e+01,2.157275e+01,1.752991e+02
3.626822e+05,4.197710e+00,3.623366e+05,4.193710e+00,9.262594e-01,9.263014e-01,6.232064e-02,1.749553e-09,1.998104e+01,0.000000e+00,1.998104e+01,2.157176e+01,1.753891e+02
3.627822e+05,4.198868e+00,3.624366e+05,4.194868e+00,9.262521e-01,9.263016e-01,6.232082e-02,1.747616e-09,1.998152e+01,0.000000e+00,1.998152e+01,2.157244e+01,1.753648e+02
3.628822e+05,4.200025e+00,3.625366e+05,4.196025e+00,9.262420e-01,9.263017e-01,6.232099e-02,1.745681e-09,1.998216e+01,0.000000e+00,1.998216e+01,2.157337e+01,1.753249e+02
3.629822e+05,4.201183e+00,3.626366e+05,4.197183e+00,9.262319e-01,9.263019e-01,6.232117e-02,1.743748e-09,1.998279e+01,0.000000e+00,1.998279e+01,2.157429e+01,1.752849e+02
3.630822e+05,4.202340e+00,3.627366e+05,4.198340e+00,9.262218e-01,9.263021e-01,6.232134e-02,1.741817e-09,1.998343e+01,0.000000e+00,1.998343e+01,2.157521e+01,1.752449e+02
3.631822e+05,4.203498e+00,3.628366e+05,4.199498e+00,9.262116e-01,9.263022e-01,6.232152e-02,1.739889e-09,1.998406e+01,0.000000e+00,1.998406e+01,2.157613e+01,1.752049e+02
3.632822e+05,4.204655e+00,3.629366e+05,4.200655e+00,9.262015e-01,9.263024e-01,6.232169e-02,1.737962e-09,1.998469e+01,0.000000e+00,1.998469e+01,2.157705e+01,1.751649e+02
3.633822e+05,4.205813e+00,3.630366e+05,4.201813e+00,9.261914e-01,9.263025e-01,6.232186e-02,1.736038e-09,1.998533e+01,0.000000e+00,1.998533e+01,2.157797e+01,1.751249e+02
3.634823e+05,4.206971e+00,3.631367e+05,4.202971e+00,9.261813e-01,9.263027e-01,6.232204e-02,1.734116e-09,1.998596e+01,0.000000e+00,1.998596e+01,2.157889e+01,1.750850e+02
3.635823e+05,4.208128e+00,3.632367e+05,4.204128e+00,9.261712e-01,9.263029e-01,6.232221e-02,1.732196e-09,1.998660e+01,0.000000e+00,1.998660e+01,2.157981e+01,1.750450e+02
3.636823e+05,4.209286e+00,3.633367e+05,4.205286e+00,9.261610e-01,9.263030e-01,6.232238e-02,1.730279e-09,1.998723e+01,0.000000e+00,1.998723e+01,2.158073e+01,1.750050e+02
3.637823e+05,4.210443e+00,3.634367e+05,4.206443e+00,9.261572e-01,9.263032e-01,6.232256e-02,1.728363e-09,1.998731e+01,0.000000e+00,1.998731e+01,2.158090e+01,1.750175e+02
3.638823e+05,4.211601e+00,3.635367e+05,4.207601e+00,9.261543e-01,9.263033e-01,6.232273e-02,1.726450e-09,1.998731e+01,0.000000e+00,1.998731e+01,2.158097e+01,1.750375e+02
3.639823e+05,4.212758e+00,3.636367e+05,4.208758e+00,9.261515e-01,9.263035e-01,6.232290e-02,1.724539e-09,1.998731e+01,0.000000e+00,1.998731e+01,2.158104e+01,1.750575e+02
3.640823e+05,4.213916e+00,3.637367e+05,4.209916e+00,9.261486e-01,9.263037e-01,6.232307e-02,1.722630e-09,1.998731e+01,0.000000e+00,1.998731e+01,2.158111e+01,1.750775e+02
3.641823e+05,4.215073e+00,3.638367e+05,4.211073e+00,9.261457e-01,9.263038e-01,6.232325e-02,1.720723e-09,1.998731e+01,0.000000e+00,1.998731e+01,2.158117e+01,1.750975e+02
3.642823e+05,4.216231e+00,3.639367e+05,4.212231e+00,9.261428e-01,9.263040e-01,6.232342e-02,1.718818e-09,1.998731e+01,0.000000e+00,1.998731e+01,2.158124e+01,1.751175e+02
3.643823e+05,4.217388e+00,3.640367e+05,4.213388e+00,9.261399e-01,9.263041e-01,6.232359e-02,1.716916e-09,1.998731e+01,0.000000e+00,1.998731e+01,2.158131e+01,1.751374e+02
3.644824e+05,4.218546e+00,3.641368e+05,4.214546e+00,9.261370e-01,9.263043e-01,6.232376e-02,1.715015e-09,1.998731e+01,0.000000e+00,1.998731e+01,2.158138e+01,1.751574e+02
3.645824e+05,4.219703e+00,3.642368e+05,4.215703e+00,9.261341e-01,9.263045e-01,6.232393e-02,1.713117e-09,1.998731e+01,0.000000e+00,1.998731e+01,2.158144e+01,1.751774e+02
3.646824e+05,4.220861e+00,3.643368e+05,4.216861e+00,9.261312e-01,9.263046e-01,6.232410e-02,1.711221e-09,1.998731e+01,0.000000e+00,1.998731e+01,2.158151e+01,1.751974e+02
3.647824e+05,4.222018e+00,3.644368e+05,4.218018e+00,9.261441e-01,9.263048e-01,6.232428e-02,1.709327e-09,1.998786e+01,0.000000e+00,1.998786e+01,2.158180e+01,1.752522e+02
3.648824e+05,4.223176e+00,3.645368e+05,4.219176e+00,9.261593e-01,9.263049e-01,6.232445e-02,1.707435e-09,1.998848e+01,0.000000e+00,1.998848e+01,2.158212e+01,1.753122e+02
3.649824e+05,4.224333e+00,3.646368e+05,4.220333e+00,9.261744e-01,9.263051e-01,6.232462e-02,1.705545e-09,1.998911e+01,0.000000e+00,1.998911e+01,2.158245e+01,1.753722e+02
3.650824e+05,4.225491e+00,3.647368e+05,4.221491e+00,9.261896e-01,9.263052e-01,6.232479e-02,1.703658e-09,1.998974e+01,0.000000e+00,1.998974e+01,2.158277e+01,1.754322e+02
3.651824e+05,4.226648e+00,3.648368e+05,4.222648e+00,9.262048e-01,9.263054e-01,6.232496e-02,1.701772e-09,1.999037e+01,0.000000e+00,1.999037e+01,2.158309e+01,1.754921e+02
3.652824e+05,4.227806e+00,3.649368e+05,4.223806e+00,9.262200e-01,9.263056e-01,6.232513e-02,1.699889e-09,1.999099e+01,0.000000e+00,1.999099e+01,2.158342e+01,1.755521e+02
3.653824e+05,4.228963e+00,3.650368e+05,4.224963e+00,9.262352e-01,9.263057e-01,6.232530e-02,1.698008e-09,1.999162e+01,0.000000e+00,1.999162e+01,2.158374e+01,1.756121e+02
3.654825e+05,4.230121e+00,3.651369e+05,4.226121e+00,9.262504e-01,9.263059e-01,6.232547e-02,1.696129e-09,1.999225e+01,0.000000e+00,1.999225e+01,2.158407e+01,1.756721e+02
3.655825e+05,4.231279e+00,3.652369e+05,4.227279e+00,9.262655e-01,9.263060e-01,6.232564e-02,1.694252e-09,1.999288e+01,0.000000e+00,1.999288e+01,2.158439e+01,1.757320e+02
3.656825e+05,4.232436e+00,3.653369e+05,4.228436e+00,9.262807e-01,9.263062e-01,6.232581e-02,1.692377e-09,1.999350e+01,0.000000e+00,1.999350e+01,2.158471e+01,1.757920e+02
3.657825e+05,4.233594e+00,3.654369e+05,4.229594e+00,9.262655e-01,9.263063e-01,6.232598e-02,1.690504e-09,1.999195e+01,0.000000e+00,1.999195e+01,2.158339e+01,1.756785e+02
3.658825e+05,4.234751e+00,3.655369e+05,4.230751e+00,9.262456e-01,9.263065e-01,6.232614e-02,1.688634e-09,1.999005e+01,0.000000e+00,1.999005e+01,2.158181e+01,1.755383e+02
3.659825e+05,4.235909e+00,3.656369e+05,4.231909e+00,9.262256e-01,9.263067e-01,6.232631e-02,1.686765e-09,1.998816e+01,0.000000e+00,1.998816e+01,2.158023e+01,1.753981e+02
3.660825e+05,4.237066e+00,3.657369e+05,4.233066e+00,9.262057e-01,9.263068e-01,6.232648e-02,1.684899e-09,1.998627e+01,0.000000e+00,1.998627e+01,2.157865e+01,1.752579e+02
3.661825e+05,4.238224e+00,3.658369e+05,4.234224e+00,9.261858e-01,9.263070e-01,6.232665e-02,1.683034e-09,1.998438e+01,0.000000e+00,1.998438e+01,2.157707e+01,1.751177e+02
3.662825e+05,4.239381e+00,3.659369e+05,4.235381e+00,9.261659e-01,9.263071e-01,6.232682e-02,1.681172e-09,1.998248e+01,0.000000e+00,1.998248e+01,2.157549e+01,1.749775e+02
3.663825e+05,4.240539e+00,3.660369e+05,4.236539e+00,9.261460e-01,9.263073e-01,6.232699e-02,1.679312e-09,1.998059e+01,0.000000e+00,1.998059e+01,2.157391e+01,1.748374e+02
3.664826e+05,4.241696e+00,3.661370e+05,4.237696e+00,9.261261e-01,9.263074e-01,6.232715e-02,1.677454e-09,1.997870e+01,0.000000e+00,1.997870e+01,2.157233e+01,1.746972e+02
3.665826e+05,4.242854e+00,3.662370e+05,4.238854e+00,9.261061e-01,9.263076e-01,6.232732e-02,1.675598e-09,1.997681e+01,0.000000e+00,1.997681e+01,2.157075e+01,1.745570e+02
3.666826e+05,4.244011e+00,3.663370e+05,4.240011e+00,9.260862e-01,9.263077e-01,6.232749e-02,1.673744e-09,1.997492e+01,0.000000e+00,1.997492e+01,2.156918e+01,1.744168e+02
3.667826e+05,4.245169e+00,3.664370e+05,4.241169e+00,9.260937e-01,9.263079e-01,6.232766e-02,1.671893e-09,1.997469e+01,0.000000e+00,1.997469e+01,2.156876e+01,1.744440e+02
3.668826e+05,4.246326e+00,3.665370e+05,4.242326e+00,9.261049e-01,9.263081e-01,6.232782e-02,1.670043e-09,1.997469e+01,0.000000e+00,1.997469e+01,2.156850e+01,1.744941e+02
3.669826e+05,4.247484e+00,3.666370e+05,4.243484e+00,9.261161e-01,9.263082e-01,6.232799e-02,1.668195e-09,1.997469e+01,0.000000e+00,1.997469e+01,2.156823e+01,1.745441e+02
3.670826e+05,4.248641e+00,3.667370e+05,4.244641e+00,9.261273e-01,9.263084e-01,6.232816e-02,1.666350e-09,1.997469e+01,0.000000e+00,1.997469e+01,2.156797e+01,1.745941e+02
3.671826e+05,4.249799e+00,3.668370e+05,4.245799e+00,9.261386e-01,9.263085e-01,6.232832e-02,1.664506e-09,1.997469e+01,0.000000e+00,1.997469e+01,2.156771e+01,1.746441e+02
3.672826e+05,4.250956e+00,3.669370e+05,4.246956e+00,9.261498e-01,9.263087e-01,6.232849e-02,1.662665e-09,1.997469e+01,0.000000e+00,1.997469e+01,2.156745e+01,1.746941e+02
3.673826e+05,4.252114e+00,3.670370e+05,4.248114e+00,9.261610e-01,9.263088e-01,6.232866e-02,1.660826e-09,1.997469e+01,0.000000e+00,1.997469e+01,2.156719e+01,1.747442e+02
3.674827e+05,4.253271e+00,3.671371e+05,4.249271e+00,9.261722e-01,9.263090e-01,6.232882e-02,1.658989e-09,1.997469e+01,0.000000e+00,1.997469e+01,2.156693e+01,1.747942e+02
3.675827e+05,4.254429e+00,3.672371e+05,4.250429e+00,9.261834e-01,9.263091e-01,6.232899e-02,1.657154e-09,1.997469e+01,0.000000e+00,1.997469e+01,2.156667e+01,1.748442e+02
3.676827e+05,4.255587e+00,3.673371e+05,4.251587e+00,9.261946e-01,9.263093e-01,6.232915e-02,1.655321e-09,1.997469e+01,0.000000e+00,1.997469e+01,2.156641e+01,1.748942e+02
3.677827e+05,4.256744e+00,3.674371e+05,4.252744e+00,9.262027e-01,9.263094e-01,6.232932e-02,1.653490e-09,1.997692e+01,0.000000e+00,1.997692e+01,2.156863e+01,1.749619e+02
3.678827e+05,4.257902e+00,3.675371e+05,4.253902e+00,9.262102e-01,9.263096e-01,6.232948e-02,1.651661e-09,1.997944e+01,0.000000e+00,1.997944e+01,2.157118e+01,1.750319e+02
3.679827e+05,4.259059e+00,3.676371e+05,4.255059e+00,9.262178e-01,9.263097e-01,6.232965e-02,1.649834e-09,1.998197e+01,0.000000e+00,1.998197e+01,2.157372e+01,1.751018e+02
3.680827e+05,4.260217e+00,3.677371e+05,4.256217e+00,9.262254e-01,9.263099e-01,6.232981e-02,1.648009e-09,1.998449e+01,0.000000e+00,1.998449e+01,2.157627e+01,1.751718e+02
3.681827e+05,4.261374e+00,3.678371e+05,4.257374e+00,9.262330e-01,9.263101e-01,6.232998e-02,1.646186e-09,1.998701e+01,0.000000e+00,1.998701e+01,2.157882e+01,1.752418e+02
3.682827e+05,4.262532e+00,3.679371e+05,4.258532e+00,9.262406e-01,9.263102e-01,6.233014e-02,1.644366e-09,1.998954e+01,0.000000e+00,1.998954e+01,2.158137e+01,1.753118e+02
3.683827e+05,4.263689e+00,3.680371e+05,4.259689e+00,9.262482e-01,9.263104e-01,6.233031e-02,1.642547e-09,1.999206e+01,0.000000e+00,1.999206e+01,2.158391e+01,1.753817e+02
3.684828e+05,4.264847e+00,3.681372e+05,4.260847e+00,9.262558e-01,9.263105e-01,6.233047e-02,1.640730e-09,1.999458e+01,0.000000e+00,1.999458e+01,2.158646e+01,1.754517e+02
3.685828e+05,4.266004e+00,3.682372e+05,4.262004e+00,9.262634e-01,9.263107e-01,6.233064e-02,1.638916e-09,1.999711e+01,0.000000e+00,1.999711e+01,2.158901e+01,1.755217e+02
3.686828e+05,4.267162e+00,3.683372e+05,4.263162e+00,9.262710e-01,9.263108e-01,6.233080e-02,1.637103e-09,1.999963e+01,0.000000e+00,1.999963e+01,2.159155e+01,1.755916e+02
3.687828e+05,4.268319e+00,3.684372e+05,4.264319e+00,9.262636e-01,9.263110e-01,6.233096e-02,1.635293e-09,1.999771e+01,0.000000e+00,1.999771e+01,2.158965e+01,1.754856e+02
3.688828e+05,4.269477e+00,3.685372e+05,4.265477e+00,9.262542e-01,9.263111e-01,6.233113e-02,1.633485e-09,1.999519e+01,0.000000e+00,1.999519e+01,2.158715e+01,1.753556e+02
3.689828e+05,4.270634e+00,3.686372e+05,4.266634e+00,9.262448e-01,9.263113e-01,6.233129e-02,1.631678e-09,1.999266e+01,0.000000e+00,1.999266e+01,2.158464e+01,1.752257e+02
3.690828e+05,4.271792e+00,3.687372e+05,4.267792e+00,9.262354e-01,9.263114e-01,6.233145e-02,1.629874e-09,1.999014e+01,0.000000e+00,1.999014e+01,2.158214e+01,1.750957e+02
3.691828e+05,4.272949e+00,3.688372e+05,4.268949e+00,9.262260e-01,9.263116e-01,6.233162e-02,1.628071e-09,1.998762e+01,0.000000e+00,1.998762e+01,2.157963e+01,1.749658e+02
3.692828e+05,4.274107e+00,3.689372e+05,4.270107e+00,9.262166e-01,9.263117e-01,6.233178e-02,1.626271e-09,1.998509e+01,0.000000e+00,1.998509e+01,2.157713e+01,1.748358e+02
3.693828e+05,4.275264e+00,3.690372e+05,4.271264e+00,9.262072e-01,9.263119e-01,6.233194e-02,1.624473e-09,1.998257e+01,0.000000e+00,1.998257e+01,2.157462e+01,1.747059e+02
3.694829e+05,4.276422e+00,3.691373e+05,4.272422e+00,9.261978e-01,9.263120e-01,6.233210e-02,1.622677e-09,1.998005e+01,0.000000e+00,1.998005e+01,2.157212e+01,1.745759e+02
3.695829e+05,4.277580e+00,3.692373e+05,4.273580e+00,9.261884e-01,9.263122e-01,6.233227e-02,1.620883e-09,1.997752e+01,0.000000e+00,1.997752e+01,2.156961e+01,1.744460e+02
3.696829e+05,4.278737e+00,3.693373e+05,4.274737e+00,9.261790e-01,9.263123e-01,6.233243e-02,1.619090e-09,1.997500e+01,0.000000e+00,1.997500e+01,2.156711e+01,1.743161e+02
3.697829e+05,4.279895e+00,3.694373e+05,4.275895e+00,9.261655e-01,9.263125e-01,6.233259e-02,1.617300e-09,1.997690e+01,0.000000e+00,1.997690e+01,2.156947e+01,1.743526e+02
3.698829e+05,4.281052e+00,3.695373e+05,4.277052e+00,9.261514e-01,9.263126e-01,6.233275e-02,1.615512e-09,1.997942e+01,0.000000e+00,1.997942e+01,2.157252e+01,1.744125e+02
3.699829e+05,4.282210e+00,3.696373e+05,4.278210e+00,9.261373e-01,9.263128e-01,6.233291e-02,1.613726e-09,1.998195e+01,0.000000e+00,1.998195e+01,2.157558e+01,1.744725e+02
3.700829e+05,4.283367e+00,3.697373e+05,4.279367e+00,9.261232e-01,9.263129e-01,6.233307e-02,1.611942e-09,1.998447e+01,0.000000e+00,1.998447e+01,2.157863e+01,1.745325e+02
3.701829e+05,4.284525e+00,3.698373e+05,4.280525e+00,9.261091e-01,9.263131e-01,6.233324e-02,1.610160e-09,1.998699e+01,0.000000e+00,1.998699e+01,2.158168e+01,1.745925e+02
3.702829e+05,4.285682e+00,3.699373e+05,4.281682e+00,9.260950e-01,9.263132e-01,6.233340e-02,1.608379e-09,1.998952e+01,0.000000e+00,1.998952e+01,2.158474e+01,1.746524e+02
3.703830e+05,4.286840e+00,3.700374e+05,4.282840e+00,9.260809e-01,9.263134e-01,6.233356e-02,1.606601e-09,1.999204e+01,0.000000e+00,1.999204e+01,2.158779e+01,1.747124e+02
3.704830e+05,4.287997e+00,3.701374e+05,4.283997e+00,9.260668e-01,9.263135e-01,6.233372e-02,1.604825e-09,1.999456e+01,0.000000e+00,1.999456e+01,2.159084e+01,1.747724e+02
3.705830e+05,4.289155e+00,3.702374e+05,4.285155e+00,9.260527e-01,9.263137e-01,6.233388e-02,1.603051e-09,1.999709e+01,0.000000e+00,1.999709e+01,2.159390e+01,1.748324e+02
3.706830e+05,4.290312e+00,3.703374e+05,4.286312e+00,9.260386e-01,9.263138e-01,6.233404e-02,1.601279e-09,1.999961e+01,0.000000e+00,1.999961e+01,2.159695e+01,1.748923e+02
3.707830e+05,4.291470e+00,3.704374e+05,4.287470e+00,9.260589e-01,9.263140e-01,6.233420e-02,1.599509e-09,1.999828e+01,0.000000e+00,1.999828e+01,2.159504e+01,1.748738e+02
3.708830e+05,4.292627e+00,3.705374e+05,4.288627e+00,9.260842e-01,9.263141e-01,6.233436e-02,1.597741e-09,1.999638e+01,0.000000e+00,1.999638e+01,2.159240e+01,1.748438e+02
3.709830e+05,4.293785e+00,3.706374e+05,4.289785e+00,9.261096e-01,9.263143e-01,6.233452e-02,1.595975e-09,1.999448e+01,0.000000e+00,1.999448e+01,2.158976e+01,1.748138e+02
3.710830e+05,4.294942e+00,3.707374e+05,4.290942e+00,9.261349e-01,9.263144e-01,6.233468e-02,1.594210e-09,1.999258e+01,0.000000e+00,1.999258e+01,2.158712e+01,1.747838e+02
3.711830e+05,4.296100e+00,3.708374e+05,4.292100e+00,9.261602e-01,9.263146e-01,6.233484e-02,1.592448e-09,1.999069e+01,0.000000e+00,1.999069e+01,2.158448e+01,1.747538e+02
3.712830e+05,4.297257e+00,3.709374e+05,4.293257e+00,9.261856e-01,9.263147e-01,6.233500e-02,1.590688e-09,1.998879e+01,0.000000e+00,1.998879e+01,2.158184e+01,1.747237e+02
3.713831e+05,4.298415e+00,3.710375e+05,4.294415e+00,9.262109e-01,9.263148e-01,6.233516e-02,1.588930e-09,1.998689e+01,0.000000e+00,1.998689e+01,2.157920e+01,1.746937e+02
3.714831e+05,4.299572e+00,3.711375e+05,4.295572e+00,9.262362e-01,9.263150e-01,6.233531e-02,1.587174e-09,1.998499e+01,0.000000e+00,1.998499e+01,2.157656e+01,1.746637e+02
3.715831e+05,4.300730e+00,3.712375e+05,4.296730e+00,9.262615e-01,9.263151e-01,6.233547e-02,1.585419e-09,1.998310e+01,0.000000e+00,1.998310e+01,2.157392e+01,1.746337e+02
3.716831e+05,4.301888e+00,3.713375e+05,4.297888e+00,9.262869e-01,9.263153e-01,6.233563e-02,1.583667e-09,1.998120e+01,0.000000e+00,1.998120e+01,2.157129e+01,1.746037e+02
3.717831e+05,4.303045e+00,3.714375e+05,4.299045e+00,9.262938e-01,9.263154e-01,6.233579e-02,1.581917e-09,1.998152e+01,0.000000e+00,1.998152e+01,2.157147e+01,1.746527e+02
3.718831e+05,4.304203e+00,3.715375e+05,4.300203e+00,9.262981e-01,9.263156e-01,6.233595e-02,1.580168e-09,1.998216e+01,0.000000e+00,1.998216e+01,2.157206e+01,1.747128e+02
3.719831e+05,4.305360e+00,3.716375e+05,4.301360e+00,9.263025e-01,9.263157e-01,6.233611e-02,1.578422e-09,1.998279e+01,0.000000e+00,1.998279e+01,2.157264e+01,1.747728e+02
3.720831e+05,4.306518e+00,3.717375e+05,4.302518e+00,9.263068e-01,9.263159e-01,6.233626e-02,1.576678e-09,1.998343e+01,0.000000e+00,1.998343e+01,2.157323e+01,1.748329e+02
3.721831e+05,4.307675e+00,3.718375e+05,4.303675e+00,9.263112e-01,9.263160e-01,6.233642e-02,1.574935e-09,1.998406e+01,0.000000e+00,1.998406e+01,2.157381e+01,1.748930e+02
3.722831e+05,4.308833e+00,3.719375e+05,4.304833e+00,9.263155e-01,9.263162e-01,6.233658e-02,1.573195e-09,1.998470e+01,0.000000e+00,1.998470e+01,2.157440e+01,1.749531e+02
3.723832e+05,4.309990e+00,3.720376e+05,4.305990e+00,9.263199e-01,9.263163e-01,6.233674e-02,1.571456e-09,1.998533e+01,0.000000e+00,1.998533e+01,2.157498e+01,1.750132e+02
3.724832e+05,4.311148e+00,3.721376e+05,4.307148e+00,9.263242e-01,9.263165e-01,6.233689e-02,1.569720e-09,1.998597e+01,0.000000e+00,1.998597e+01,2.157557e+01,1.750732e+02
3.725832e+05,4.312305e+00,3.722376e+05,4.308305e+00,9.263286e-01,9.263166e-01,6.233705e-02,1.567985e-09,1.998661e+01,0.000000e+00,1.998661e+01,2.157615e+01,1.751333e+02
3.726832e+05,4.313463e+00,3.723376e+05,4.309463e+00,9.263329e-01,9.263167e-01,6.233721e-02,1.566252e-09,1.998724e+01,0.000000e+00,1.998724e+01,2.157674e+01,1.751934e+02
3.727832e+05,4.314620e+00,3.724376e+05,4.310620e+00,9.263315e-01,9.263169e-01,6.233736e-02,1.564522e-09,1.998675e+01,0.000000e+00,1.998675e+01,2.157624e+01,1.752178e+02
3.728832e+05,4.315778e+00,3.725376e+05,4.311778e+00,9.263293e-01,9.263170e-01,6.233752e-02,1.562793e-09,1.998611e+01,0.000000e+00,1.998611e+01,2.157560e+01,1.752378e+02
3.729832e+05,4.316935e+00,3.726376e+05,4.312935e+00,9.263271e-01,9.263172e-01,6.233768e-02,1.561066e-09,1.998548e+01,0.000000e+00,1.998548e+01,2.157497e+01,1.752578e+02
3.730832e+05,4.318093e+00,3.727376e+05,4.314093e+00,9.263249e-01,9.263173e-01,6.233783e-02,1.559341e-09,1.998484e+01,0.000000e+00,1.998484e+01,2.157433e+01,1.752778e+02
3.731832e+05,4.319250e+00,3.728376e+05,4.315250e+00,9.263228e-01,9.263175e-01,6.233799e-02,1.557618e-09,1.998421e+01,0.000000e+00,1.998421e+01,2.157370e+01,1.752978e+02
3.732832e+05,4.320408e+00,3.729376e+05,4.316408e+00,9.263206e-01,9.263176e-01,6.233814e-02,1.555897e-09,1.998357e+01,0.000000e+00,1.998357e+01,2.157307e+01,1.753178e+02
3.733833e+05,4.321565e+00,3.730377e+05,4.317565e+00,9.263184e-01,9.263178e-01,6.233830e-02,1.554178e-09,1.998294e+01,0.000000e+00,1.998294e+01,2.157243e+01,1.753377e+02
3.734833e+05,4.322723e+00,3.731377e+05,4.318723e+00,9.263163e-01,9.263179e-01,6.233845e-02,1.552461e-09,1.998231e+01,0.000000e+00,1.998231e+01,2.157180e+01,1.753577e+02
3.735833e+05,4.323880e+00,3.732377e+05,4.319880e+00,9.263141e-01,9.263180e-01,6.233861e-02,1.550746e-09,1.998167e+01,0.000000e+00,1.998167e+01,2.157116e+01,1.753777e+02
3.736833e+05,4.325038e+00,3.733377e+05,4.321038e+00,9.263119e-01,9.263182e-01,6.233876e-02,1.549032e-09,1.998104e+01,0.000000e+00,1.998104e+01,2.157053e+01,1.753977e+02
3.737833e+05,4.326196e+00,3.734377e+05,4.322196e+00,9.262937e-01,9.263183e-01,6.233892e-02,1.547321e-09,1.998265e+01,0.000000e+00,1.998265e+01,2.157269e+01,1.754266e+02
3.738833e+05,4.327353e+00,3.735377e+05,4.323353e+00,9.262735e-01,9.263185e-01,6.233907e-02,1.545611e-09,1.998454e+01,0.000000e+00,1.998454e+01,2.157521e+01,1.754566e+02
3.739833e+05,4.328511e+00,3.736377e+05,4.324511e+00,9.262533e-01,9.263186e-01,6.233923e-02,1.543904e-09,1.998644e+01,0.000000e+00,1.998644e+01,2.157772e+01,1.754865e+02
3.740833e+05,4.329668e+00,3.737377e+05,4.325668e+00,9.262330e-01,9.263188e-01,6.233938e-02,1.542198e-09,1.998833e+01,0.000000e+00,1.998833e+01,2.158024e+01,1.755165e+02
3.741833e+05,4.330826e+00,3.738377e+05,4.326826e+00,9.262128e-01,9.263189e-01,6.233954e-02,1.540495e-09,1.999023e+01,0.000000e+00,1.999023e+01,2.158276e+01,1.755465e+02
3.742833e+05,4.331983e+00,3.739377e+05,4.327983e+00,9.261925e-01,9.263190e-01,6.233969e-02,1.538793e-09,1.999212e+01,0.000000e+00,1.999212e+01,2.158528e+01,1.755765e+02
3.743834e+05,4.333141e+00,3.740378e+05,4.329141e+00,9.261723e-01,9.263192e-01,6.233984e-02,1.537093e-09,1.999402e+01,0.000000e+00,1.999402e+01,2.158780e+01,1.756065e+02
3.744834e+05,4.334298e+00,3.741378e+05,4.330298e+00,9.261520e-01,9.263193e-01,6.234000e-02,1.535395e-09,1.999592e+01,0.000000e+00,1.999592e+01,2.159032e+01,1.756365e+02
3.745834e+05,4.335456e+00,3.742378e+05,4.331456e+00,9.261318e-01,9.263195e-01,6.234015e-02,1.533699e-09,1.999781e+01,0.000000e+00,1.999781e+01,2.159284e+01,1.756665e+02
3.746834e+05,4.336613e+00,3.743378e+05,4.332613e+00,9.261115e-01,9.263196e-01,6.234030e-02,1.532005e-09,1.999971e+01,0.000000e+00,1.999971e+01,2.159535e+01,1.756965e+02
3.747834e+05,4.337771e+00,3.744378e+05,4.333771e+00,9.261382e-01,9.263198e-01,6.234046e-02,1.530313e-09,1.999826e+01,0.000000e+00,1.999826e+01,2.159317e+01,1.756824e+02
3.748834e+05,4.338928e+00,3.745378e+05,4.334928e+00,9.261711e-01,9.263199e-01,6.234061e-02,1.528622e-09,1.999636e+01,0.000000e+00,1.999636e+01,2.159036e+01,1.756624e+02
3.749834e+05,4.340086e+00,3.746378e+05,4.336086e+00,9.262040e-01,9.263200e-01,6.234076e-02,1.526934e-09,1.999447e+01,0.000000e+00,1.999447e+01,2.158754e+01,1.756424e+02
3.750834e+05,4.341243e+00,3.747378e+05,4.337243e+00,9.262369e-01,9.263202e-01,6.234092e-02,1.525247e-09,1.999257e+01,0.000000e+00,1.999257e+01,2.158473e+01,1.756224e+02
3.751834e+05,4.342401e+00,3.748378e+05,4.338401e+00,9.262698e-01,9.263203e-01,6.234107e-02,1.523563e-09,1.999068e+01,0.000000e+00,1.999068e+01,2.158192e+01,1.756024e+02
3.752834e+05,4.343558e+00,3.749378e+05,4.339558e+00,9.263027e-01,9.263205e-01,6.234122e-02,1.521880e-09,1.998878e+01,0.000000e+00,1.998878e+01,2.157910e+01,1.755824e+02
3.753835e+05,4.344716e+00,3.750379e+05,4.340716e+00,9.263356e-01,9.263206e-01,6.234137e-02,1.520199e-09,1.998688e+01,0.000000e+00,1.998688e+01,2.157629e+01,1.755624e+02
3.754835e+05,4.345873e+00,3.751379e+05,4.341873e+00,9.263685e-01,9.263207e-01,6.234153e-02,1.518520e-09,1.998499e+01,0.000000e+00,1.998499e+01,2.157348e+01,1.755424e+02
3.755835e+05,4.347031e+00,3.752379e+05,4.343031e+00,9.264014e-01,9.263209e-01,6.234168e-02,1.516843e-09,1.998309e+01,0.000000e+00,1.998309e+01,2.157066e+01,1.755224e+02
3.756835e+05,4.348188e+00,3.753379e+05,4.344188e+00,9.264343e-01,9.263210e-01,6.234183e-02,1.515168e-09,1.998120e+01,0.000000e+00,1.998120e+01,2.156785e+01,1.755024e+02
3.757835e+05,4.349346e+00,3.754379e+05,4.345346e+00,9.264319e-01,9.263212e-01,6.234198e-02,1.513494e-09,1.998097e+01,0.000000e+00,1.998097e+01,2.156766e+01,1.754912e+02
3.758835e+05,4.350504e+00,3.755379e+05,4.346504e+00,9.264247e-01,9.263213e-01,6.234213e-02,1.511823e-09,1.998097e+01,0.000000e+00,1.998097e+01,2.156782e+01,1.754812e+02
3.759835e+05,4.351661e+00,3.756379e+05,4.347661e+00,9.264175e-01,9.263215e-01,6.234228e-02,1.510153e-09,1.998097e+01,0.000000e+00,1.998097e+01,2.156799e+01,1.754712e+02
3.760835e+05,4.352819e+00,3.757379e+05,4.348819e+00,9.264102e-01,9.263216e-01,6.234243e-02,1.508486e-09,1.998097e+01,0.000000e+00,1.998097e+01,2.156816e+01,1.754612e+02
3.761835e+05,4.353976e+00,3.758379e+05,4.349976e+00,9.264030e-01,9.263217e-01,6.234258e-02,1.506820e-09,1.998097e+01,0.000000e+00,1.998097e+01,2.156833e+01,1.754512e+02
3.762835e+05,4.355134e+00,3.759379e+05,4.351134e+00,9.263958e-01,9.263219e-01,6.234273e-02,1.505156e-09,1.998097e+01,0.000000e+00,1.998097e+01,2.156850e+01,1.754412e+02
3.763836e+05,4.356291e+00,3.760380e+05,4.352291e+00,9.263885e-01,9.263220e-01,6.234289e-02,1.503494e-09,1.998097e+01,0.000000e+00,1.998097e+01,2.156867e+01,1.754312e+02
3.764836e+05,4.357449e+00,3.761380e+05,4.353449e+00,9.263813e-01,9.263221e-01,6.234304e-02,1.501834e-09,1.998097e+01,0.000000e+00,1.998097e+01,2.156884e+01,1.754212e+02
3.765836e+05,4.358606e+00,3.762380e+05,4.354606e+00,9.263740e-01,9.263223e-01,6.234319e-02,1.500175e-09,1.998097e+01,0.000000e+00,1.998097e+01,2.156900e+01,1.754112e+02
3.766836e+05,4.359764e+00,3.763380e+05,4.355764e+00,9.263668e-01,9.263224e-01,6.234334e-02,1.498519e-09,1.998097e+01,0.000000e+00,1.998097e+01,2.156917e+01,1.754012e+02
3.767836e+05,4.360921e+00,3.764380e+05,4.356921e+00,9.263810e-01,9.263226e-01,6.234349e-02,1.496864e-09,1.998097e+01,0.000000e+00,1.998097e+01,2.156884e+01,1.753382e+02
3.768836e+05,4.362079e+00,3.765380e+05,4.358079e+00,9.263980e-01,9.263227e-01,6.234364e-02,1.495211e-09,1.998097e+01,0.000000e+00,1.998097e+01,2.156845e+01,1.752681e+02
3.769836e+05,4.363236e+00,3.766380e+05,4.359236e+00,9.264150e-01,9.263228e-01,6.234378e-02,1.493561e-09,1.998097e+01,0.000000e+00,1.998097e+01,2.156805e+01,1.751980e+02
3.770836e+05,4.364394e+00,3.767380e+05,4.360394e+00,9.264320e-01,9.263230e-01,6.234393e-02,1.491911e-09,1.998097e+01,0.000000e+00,1.998097e+01,2.156765e+01,1.751279e+02
3.771836e+05,4.365551e+00,3.768380e+05,4.361551e+00,9.264491e-01,9.263231e-01,6.234408e-02,1.490264e-09,1.998097e+01,0.000000e+00,1.998097e+01,2.156726e+01,1.750578e+02
3.772836e+05,4.366709e+00,3.769380e+05,4.362709e+00,9.264661e-01,9.263233e-01,6.234423e-02,1.488619e-09,1.998097e+01,0.000000e+00,1.998097e+01,2.156686e+01,1.749877e+02
3.773837e+05,4.367866e+00,3.770381e+05,4.363866e+00,9.264831e-01,9.263234e-01,6.234438e-02,1.486975e-09,1.998097e+01,0.000000e+00,1.998097e+01,2.156646e+01,1.749176e+02
3.774837e+05,4.369024e+00,3.771381e+05,4.365024e+00,9.265002e-01,9.263235e-01,6.234453e-02,1.485334e-09,1.998097e+01,0.000000e+00,1.998097e+01,2.156607e+01,1.748475e+02
3.775837e+05,4.370181e+00,3.772381e+05,4.366181e+00,9.265172e-01,9.263237e-01,6.234468e-02,1.483694e-09,1.998097e+01,0.000000e+00,1.998097e+01,2.156567e+01,1.747774e+02
3.776837e+05,4.371339e+00,3.773381e+05,4.367339e+00,9.265342e-01,9.263238e-01,6.234483e-02,1.482056e-09,1.998097e+01,0.000000e+00,1.998097e+01,2.156528e+01,1.747073e+02
