Repository: brandonlampe/CS_Data

# Repository for Crushed Salt Data
**Grant No: 456417**

This is a work in progress!

## Repository Content

### Directory Names
A uniform namining structure still in progress, but in general directories are named according to the following:
 - Names contain no spaces, a single underscore "_" will be used as a file name seperator.
 - Files are for the Crushed Salt Project (CSP); therefore, the first three charaters of each file are "CSP".
 - Folders are organized by which frame the test was performed on i.e., A2 or A3.
 - The fifth and sixth charaters of each file name will therefore be "A" followed by the frame number.

File: UNM_WP_HY_175_16/STAGE01/CREEP_FIT/175_16_STAGE01_CREEP_OUT.csv (part 17 of 22)
Analysis by Brandon Lampe, performed on: 2017/02/16 09:26:01
Experimental results below begin at: 2017/02/05 12:11:37
Duration (sec),Duration (day),Elapsed Time (sec),Elapsed Time (day),Interpolated Fractional Density,Fit to Fractional Density,Fit to Volume Strain,Fit to Volume Strain Rate (1/sec),Confining Pressure (MPa),Pore Pressure (MPa),Terzaghi Pressure (MPa),Solid Pressure (MPa),Temperature (C))
3.777837e+05,4.372496e+00,3.774381e+05,4.368496e+00,9.265124e-01,9.263239e-01,6.234497e-02,1.480420e-09,1.998097e+01,0.000000e+00,1.998097e+01,2.156578e+01,1.746463e+02
3.778837e+05,4.373654e+00,3.775381e+05,4.369654e+00,9.264860e-01,9.263241e-01,6.234512e-02,1.478785e-09,1.998097e+01,0.000000e+00,1.998097e+01,2.156640e+01,1.745863e+02
3.779837e+05,4.374812e+00,3.776381e+05,4.370812e+00,9.264596e-01,9.263242e-01,6.234527e-02,1.477153e-09,1.998097e+01,0.000000e+00,1.998097e+01,2.156701e+01,1.745263e+02
3.780837e+05,4.375969e+00,3.777381e+05,4.371969e+00,9.264332e-01,9.263244e-01,6.234542e-02,1.475522e-09,1.998097e+01,0.000000e+00,1.998097e+01,2.156763e+01,1.744664e+02
3.781837e+05,4.377127e+00,3.778381e+05,4.373127e+00,9.264068e-01,9.263245e-01,6.234557e-02,1.473893e-09,1.998097e+01,0.000000e+00,1.998097e+01,2.156824e+01,1.744064e+02
3.782837e+05,4.378284e+00,3.779381e+05,4.374284e+00,9.263804e-01,9.263246e-01,6.234571e-02,1.472266e-09,1.998097e+01,0.000000e+00,1.998097e+01,2.156886e+01,1.743464e+02
3.783838e+05,4.379442e+00,3.780382e+05,4.375442e+00,9.263540e-01,9.263248e-01,6.234586e-02,1.470641e-09,1.998097e+01,0.000000e+00,1.998097e+01,2.156947e+01,1.742864e+02
3.784838e+05,4.380599e+00,3.781382e+05,4.376599e+00,9.263276e-01,9.263249e-01,6.234601e-02,1.469018e-09,1.998097e+01,0.000000e+00,1.998097e+01,2.157009e+01,1.742265e+02
3.785838e+05,4.381757e+00,3.782382e+05,4.377757e+00,9.263012e-01,9.263250e-01,6.234615e-02,1.467396e-09,1.998097e+01,0.000000e+00,1.998097e+01,2.157070e+01,1.741665e+02
3.786838e+05,4.382914e+00,3.783382e+05,4.378914e+00,9.262748e-01,9.263252e-01,6.234630e-02,1.465777e-09,1.998097e+01,0.000000e+00,1.998097e+01,2.157132e+01,1.741065e+02
3.787838e+05,4.384072e+00,3.784382e+05,4.380072e+00,9.262664e-01,9.263253e-01,6.234645e-02,1.464159e-09,1.998097e+01,0.000000e+00,1.998097e+01,2.157151e+01,1.741535e+02
3.788838e+05,4.385229e+00,3.785382e+05,4.381229e+00,9.262603e-01,9.263254e-01,6.234659e-02,1.462543e-09,1.998097e+01,0.000000e+00,1.998097e+01,2.157165e+01,1.742134e+02
3.789838e+05,4.386387e+00,3.786382e+05,4.382387e+00,9.262541e-01,9.263256e-01,6.234674e-02,1.460929e-09,1.998097e+01,0.000000e+00,1.998097e+01,2.157180e+01,1.742734e+02
3.790838e+05,4.387544e+00,3.787382e+05,4.383544e+00,9.262480e-01,9.263257e-01,6.234689e-02,1.459316e-09,1.998097e+01,0.000000e+00,1.998097e+01,2.157194e+01,1.743334e+02
3.791838e+05,4.388702e+00,3.788382e+05,4.384702e+00,9.262418e-01,9.263258e-01,6.234703e-02,1.457705e-09,1.998097e+01,0.000000e+00,1.998097e+01,2.157208e+01,1.743934e+02
3.792838e+05,4.389859e+00,3.789382e+05,4.385859e+00,9.262357e-01,9.263260e-01,6.234718e-02,1.456097e-09,1.998097e+01,0.000000e+00,1.998097e+01,2.157223e+01,1.744533e+02
3.793839e+05,4.391017e+00,3.790383e+05,4.387017e+00,9.262295e-01,9.263261e-01,6.234732e-02,1.454490e-09,1.998097e+01,0.000000e+00,1.998097e+01,2.157237e+01,1.745133e+02
3.794839e+05,4.392174e+00,3.791383e+05,4.388174e+00,9.262234e-01,9.263263e-01,6.234747e-02,1.452884e-09,1.998097e+01,0.000000e+00,1.998097e+01,2.157251e+01,1.745733e+02
3.795839e+05,4.393332e+00,3.792383e+05,4.389332e+00,9.262172e-01,9.263264e-01,6.234761e-02,1.451281e-09,1.998097e+01,0.000000e+00,1.998097e+01,2.157266e+01,1.746333e+02
3.796839e+05,4.394489e+00,3.793383e+05,4.390489e+00,9.262111e-01,9.263265e-01,6.234776e-02,1.449679e-09,1.998097e+01,0.000000e+00,1.998097e+01,2.157280e+01,1.746932e+02
3.797839e+05,4.395647e+00,3.794383e+05,4.391647e+00,9.262187e-01,9.263267e-01,6.234790e-02,1.448079e-09,1.998097e+01,0.000000e+00,1.998097e+01,2.157262e+01,1.747089e+02
3.798839e+05,4.396805e+00,3.795383e+05,4.392805e+00,9.262281e-01,9.263268e-01,6.234805e-02,1.446481e-09,1.998097e+01,0.000000e+00,1.998097e+01,2.157240e+01,1.747189e+02
3.799839e+05,4.397962e+00,3.796383e+05,4.393962e+00,9.262375e-01,9.263269e-01,6.234819e-02,1.444885e-09,1.998097e+01,0.000000e+00,1.998097e+01,2.157218e+01,1.747289e+02
3.800839e+05,4.399120e+00,3.797383e+05,4.395120e+00,9.262469e-01,9.263271e-01,6.234834e-02,1.443291e-09,1.998097e+01,0.000000e+00,1.998097e+01,2.157196e+01,1.747389e+02
3.801839e+05,4.400277e+00,3.798383e+05,4.396277e+00,9.262563e-01,9.263272e-01,6.234848e-02,1.441698e-09,1.998097e+01,0.000000e+00,1.998097e+01,2.157174e+01,1.747489e+02
3.802839e+05,4.401435e+00,3.799383e+05,4.397435e+00,9.262657e-01,9.263273e-01,6.234863e-02,1.440107e-09,1.998097e+01,0.000000e+00,1.998097e+01,2.157153e+01,1.747588e+02
3.803840e+05,4.402592e+00,3.800384e+05,4.398592e+00,9.262751e-01,9.263275e-01,6.234877e-02,1.438518e-09,1.998097e+01,0.000000e+00,1.998097e+01,2.157131e+01,1.747688e+02
3.804840e+05,4.403750e+00,3.801384e+05,4.399750e+00,9.262845e-01,9.263276e-01,6.234891e-02,1.436931e-09,1.998097e+01,0.000000e+00,1.998097e+01,2.157109e+01,1.747788e+02
3.805840e+05,4.404907e+00,3.802384e+05,4.400907e+00,9.262939e-01,9.263277e-01,6.234906e-02,1.435345e-09,1.998097e+01,0.000000e+00,1.998097e+01,2.157087e+01,1.747888e+02
3.806840e+05,4.406065e+00,3.803384e+05,4.402065e+00,9.263033e-01,9.263279e-01,6.234920e-02,1.433762e-09,1.998097e+01,0.000000e+00,1.998097e+01,2.157065e+01,1.747988e+02
3.807840e+05,4.407222e+00,3.804384e+05,4.403222e+00,9.262981e-01,9.263280e-01,6.234934e-02,1.432180e-09,1.998097e+01,0.000000e+00,1.998097e+01,2.157077e+01,1.748088e+02
3.808840e+05,4.408380e+00,3.805384e+05,4.404380e+00,9.262908e-01,9.263281e-01,6.234949e-02,1.430599e-09,1.998097e+01,0.000000e+00,1.998097e+01,2.157094e+01,1.748188e+02
3.809840e+05,4.409537e+00,3.806384e+05,4.405537e+00,9.262836e-01,9.263283e-01,6.234963e-02,1.429021e-09,1.998097e+01,0.000000e+00,1.998097e+01,2.157111e+01,1.748288e+02
3.810840e+05,4.410695e+00,3.807384e+05,4.406695e+00,9.262763e-01,9.263284e-01,6.234977e-02,1.427444e-09,1.998097e+01,0.000000e+00,1.998097e+01,2.157128e+01,1.748388e+02
3.811840e+05,4.411852e+00,3.808384e+05,4.407852e+00,9.262691e-01,9.263285e-01,6.234991e-02,1.425869e-09,1.998097e+01,0.000000e+00,1.998097e+01,2.157145e+01,1.748489e+02
3.812841e+05,4.413010e+00,3.809385e+05,4.409010e+00,9.262619e-01,9.263287e-01,6.235006e-02,1.424296e-09,1.998097e+01,0.000000e+00,1.998097e+01,2.157162e+01,1.748589e+02
3.813841e+05,4.414167e+00,3.810385e+05,4.410167e+00,9.262546e-01,9.263288e-01,6.235020e-02,1.422725e-09,1.998097e+01,0.000000e+00,1.998097e+01,2.157178e+01,1.748689e+02
3.814841e+05,4.415325e+00,3.811385e+05,4.411325e+00,9.262474e-01,9.263289e-01,6.235034e-02,1.421155e-09,1.998097e+01,0.000000e+00,1.998097e+01,2.157195e+01,1.748789e+02
3.815841e+05,4.416482e+00,3.812385e+05,4.412482e+00,9.262402e-01,9.263290e-01,6.235048e-02,1.419587e-09,1.998097e+01,0.000000e+00,1.998097e+01,2.157212e+01,1.748889e+02
3.816841e+05,4.417640e+00,3.813385e+05,4.413640e+00,9.262329e-01,9.263292e-01,6.235063e-02,1.418021e-09,1.998097e+01,0.000000e+00,1.998097e+01,2.157229e+01,1.748989e+02
3.817841e+05,4.418797e+00,3.814385e+05,4.414797e+00,9.262167e-01,9.263293e-01,6.235077e-02,1.416457e-09,1.998097e+01,0.000000e+00,1.998097e+01,2.157267e+01,1.749178e+02
3.818841e+05,4.419955e+00,3.815385e+05,4.415955e+00,9.261993e-01,9.263294e-01,6.235091e-02,1.414894e-09,1.998097e+01,0.000000e+00,1.998097e+01,2.157307e+01,1.749378e+02
3.819841e+05,4.421113e+00,3.816385e+05,4.417113e+00,9.261819e-01,9.263296e-01,6.235105e-02,1.413334e-09,1.998097e+01,0.000000e+00,1.998097e+01,2.157348e+01,1.749578e+02
3.820841e+05,4.422270e+00,3.817385e+05,4.418270e+00,9.261645e-01,9.263297e-01,6.235119e-02,1.411774e-09,1.998097e+01,0.000000e+00,1.998097e+01,2.157388e+01,1.749779e+02
3.821841e+05,4.423428e+00,3.818385e+05,4.419428e+00,9.261472e-01,9.263298e-01,6.235133e-02,1.410217e-09,1.998097e+01,0.000000e+00,1.998097e+01,2.157429e+01,1.749979e+02
3.822842e+05,4.424585e+00,3.819386e+05,4.420585e+00,9.261298e-01,9.263300e-01,6.235147e-02,1.408661e-09,1.998097e+01,0.000000e+00,1.998097e+01,2.157469e+01,1.750179e+02
3.823842e+05,4.425743e+00,3.820386e+05,4.421743e+00,9.261124e-01,9.263301e-01,6.235161e-02,1.407108e-09,1.998097e+01,0.000000e+00,1.998097e+01,2.157510e+01,1.750379e+02
3.824842e+05,4.426900e+00,3.821386e+05,4.422900e+00,9.260950e-01,9.263302e-01,6.235176e-02,1.405556e-09,1.998097e+01,0.000000e+00,1.998097e+01,2.157550e+01,1.750580e+02
3.825842e+05,4.428058e+00,3.822386e+05,4.424058e+00,9.260776e-01,9.263304e-01,6.235190e-02,1.404005e-09,1.998097e+01,0.000000e+00,1.998097e+01,2.157591e+01,1.750780e+02
3.826842e+05,4.429215e+00,3.823386e+05,4.425215e+00,9.260602e-01,9.263305e-01,6.235204e-02,1.402457e-09,1.998097e+01,0.000000e+00,1.998097e+01,2.157631e+01,1.750980e+02
3.827842e+05,4.430373e+00,3.824386e+05,4.426373e+00,9.260676e-01,9.263306e-01,6.235218e-02,1.400910e-09,1.998097e+01,0.000000e+00,1.998097e+01,2.157614e+01,1.750910e+02
3.828842e+05,4.431530e+00,3.825386e+05,4.427530e+00,9.260778e-01,9.263307e-01,6.235232e-02,1.399364e-09,1.998097e+01,0.000000e+00,1.998097e+01,2.157590e+01,1.750810e+02
3.829842e+05,4.432688e+00,3.826386e+05,4.428688e+00,9.260879e-01,9.263309e-01,6.235246e-02,1.397821e-09,1.998097e+01,0.000000e+00,1.998097e+01,2.157567e+01,1.750710e+02
3.830842e+05,4.433845e+00,3.827386e+05,4.429845e+00,9.260980e-01,9.263310e-01,6.235260e-02,1.396279e-09,1.998097e+01,0.000000e+00,1.998097e+01,2.157543e+01,1.750610e+02
3.831842e+05,4.435003e+00,3.828386e+05,4.431003e+00,9.261081e-01,9.263311e-01,6.235274e-02,1.394739e-09,1.998097e+01,0.000000e+00,1.998097e+01,2.157520e+01,1.750510e+02
3.832843e+05,4.436160e+00,3.829387e+05,4.432160e+00,9.261182e-01,9.263313e-01,6.235288e-02,1.393201e-09,1.998097e+01,0.000000e+00,1.998097e+01,2.157496e+01,1.750410e+02
3.833843e+05,4.437318e+00,3.830387e+05,4.433318e+00,9.261284e-01,9.263314e-01,6.235301e-02,1.391665e-09,1.998097e+01,0.000000e+00,1.998097e+01,2.157473e+01,1.750310e+02
3.834843e+05,4.438475e+00,3.831387e+05,4.434475e+00,9.261385e-01,9.263315e-01,6.235315e-02,1.390130e-09,1.998097e+01,0.000000e+00,1.998097e+01,2.157449e+01,1.750210e+02
3.835843e+05,4.439633e+00,3.832387e+05,4.435633e+00,9.261486e-01,9.263316e-01,6.235329e-02,1.388597e-09,1.998097e+01,0.000000e+00,1.998097e+01,2.157425e+01,1.750110e+02
3.836843e+05,4.440790e+00,3.833387e+05,4.436790e+00,9.261587e-01,9.263318e-01,6.235343e-02,1.387065e-09,1.998097e+01,0.000000e+00,1.998097e+01,2.157402e+01,1.750010e+02
3.837843e+05,4.441948e+00,3.834387e+05,4.437948e+00,9.261805e-01,9.263319e-01,6.235357e-02,1.385536e-09,1.998153e+01,0.000000e+00,1.998153e+01,2.157412e+01,1.750359e+02
3.838843e+05,4.443105e+00,3.835387e+05,4.439105e+00,9.262037e-01,9.263320e-01,6.235371e-02,1.384008e-09,1.998217e+01,0.000000e+00,1.998217e+01,2.157427e+01,1.750758e+02
3.839843e+05,4.444263e+00,3.836387e+05,4.440263e+00,9.262268e-01,9.263322e-01,6.235385e-02,1.382481e-09,1.998280e+01,0.000000e+00,1.998280e+01,2.157442e+01,1.751158e+02
3.840843e+05,4.445421e+00,3.837387e+05,4.441421e+00,9.262499e-01,9.263323e-01,6.235398e-02,1.380957e-09,1.998344e+01,0.000000e+00,1.998344e+01,2.157456e+01,1.751558e+02
3.841843e+05,4.446578e+00,3.838387e+05,4.442578e+00,9.262731e-01,9.263324e-01,6.235412e-02,1.379434e-09,1.998407e+01,0.000000e+00,1.998407e+01,2.157471e+01,1.751958e+02
3.842844e+05,4.447736e+00,3.839388e+05,4.443736e+00,9.262962e-01,9.263325e-01,6.235426e-02,1.377913e-09,1.998471e+01,0.000000e+00,1.998471e+01,2.157485e+01,1.752358e+02
3.843844e+05,4.448893e+00,3.840388e+05,4.444893e+00,9.263194e-01,9.263327e-01,6.235440e-02,1.376394e-09,1.998534e+01,0.000000e+00,1.998534e+01,2.157500e+01,1.752758e+02
3.844844e+05,4.450051e+00,3.841388e+05,4.446051e+00,9.263425e-01,9.263328e-01,6.235454e-02,1.374876e-09,1.998597e+01,0.000000e+00,1.998597e+01,2.157514e+01,1.753157e+02
3.845844e+05,4.451208e+00,3.842388e+05,4.447208e+00,9.263656e-01,9.263329e-01,6.235467e-02,1.373360e-09,1.998661e+01,0.000000e+00,1.998661e+01,2.157529e+01,1.753557e+02
3.846844e+05,4.452366e+00,3.843388e+05,4.448366e+00,9.263888e-01,9.263331e-01,6.235481e-02,1.371846e-09,1.998724e+01,0.000000e+00,1.998724e+01,2.157544e+01,1.753957e+02
3.847844e+05,4.453523e+00,3.844388e+05,4.449523e+00,9.263616e-01,9.263332e-01,6.235495e-02,1.370333e-09,1.998674e+01,0.000000e+00,1.998674e+01,2.157553e+01,1.754268e+02
3.848844e+05,4.454681e+00,3.845388e+05,4.450681e+00,9.263283e-01,9.263333e-01,6.235508e-02,1.368822e-09,1.998611e+01,0.000000e+00,1.998611e+01,2.157562e+01,1.754568e+02
3.849844e+05,4.455838e+00,3.846388e+05,4.451838e+00,9.262951e-01,9.263334e-01,6.235522e-02,1.367313e-09,1.998548e+01,0.000000e+00,1.998548e+01,2.157571e+01,1.754867e+02
3.850844e+05,4.456996e+00,3.847388e+05,4.452996e+00,9.262618e-01,9.263336e-01,6.235536e-02,1.365805e-09,1.998484e+01,0.000000e+00,1.998484e+01,2.157580e+01,1.755167e+02
3.851844e+05,4.458153e+00,3.848388e+05,4.454153e+00,9.262285e-01,9.263337e-01,6.235549e-02,1.364299e-09,1.998421e+01,0.000000e+00,1.998421e+01,2.157589e+01,1.755467e+02
3.852845e+05,4.459311e+00,3.849389e+05,4.455311e+00,9.261953e-01,9.263338e-01,6.235563e-02,1.362795e-09,1.998357e+01,0.000000e+00,1.998357e+01,2.157598e+01,1.755767e+02
3.853845e+05,4.460468e+00,3.850389e+05,4.456468e+00,9.261620e-01,9.263339e-01,6.235577e-02,1.361293e-09,1.998294e+01,0.000000e+00,1.998294e+01,2.157607e+01,1.756067e+02
3.854845e+05,4.461626e+00,3.851389e+05,4.457626e+00,9.261288e-01,9.263341e-01,6.235590e-02,1.359792e-09,1.998230e+01,0.000000e+00,1.998230e+01,2.157616e+01,1.756367e+02
3.855845e+05,4.462783e+00,3.852389e+05,4.458783e+00,9.260955e-01,9.263342e-01,6.235604e-02,1.358293e-09,1.998167e+01,0.000000e+00,1.998167e+01,2.157625e+01,1.756667e+02
3.856845e+05,4.463941e+00,3.853389e+05,4.459941e+00,9.260622e-01,9.263343e-01,6.235618e-02,1.356795e-09,1.998104e+01,0.000000e+00,1.998104e+01,2.157634e+01,1.756967e+02
3.857845e+05,4.465098e+00,3.854389e+05,4.461098e+00,9.260865e-01,9.263344e-01,6.235631e-02,1.355300e-09,1.998097e+01,0.000000e+00,1.998097e+01,2.157570e+01,1.756822e+02
3.858845e+05,4.466256e+00,3.855389e+05,4.462256e+00,9.261180e-01,9.263346e-01,6.235645e-02,1.353806e-09,1.998097e+01,0.000000e+00,1.998097e+01,2.157497e+01,1.756622e+02
3.859845e+05,4.467413e+00,3.856389e+05,4.463413e+00,9.261494e-01,9.263347e-01,6.235658e-02,1.352313e-09,1.998097e+01,0.000000e+00,1.998097e+01,2.157423e+01,1.756422e+02
3.860845e+05,4.468571e+00,3.857389e+05,4.464571e+00,9.261809e-01,9.263348e-01,6.235672e-02,1.350822e-09,1.998097e+01,0.000000e+00,1.998097e+01,2.157350e+01,1.756222e+02
3.861845e+05,4.469729e+00,3.858389e+05,4.465729e+00,9.262124e-01,9.263349e-01,6.235685e-02,1.349333e-09,1.998097e+01,0.000000e+00,1.998097e+01,2.157277e+01,1.756022e+02
3.862846e+05,4.470886e+00,3.859390e+05,4.466886e+00,9.262439e-01,9.263351e-01,6.235699e-02,1.347846e-09,1.998097e+01,0.000000e+00,1.998097e+01,2.157203e+01,1.755822e+02
3.863846e+05,4.472044e+00,3.860390e+05,4.468044e+00,9.262754e-01,9.263352e-01,6.235712e-02,1.346360e-09,1.998097e+01,0.000000e+00,1.998097e+01,2.157130e+01,1.755622e+02
3.864846e+05,4.473201e+00,3.861390e+05,4.469201e+00,9.263069e-01,9.263353e-01,6.235726e-02,1.344876e-09,1.998097e+01,0.000000e+00,1.998097e+01,2.157057e+01,1.755422e+02
3.865846e+05,4.474359e+00,3.862390e+05,4.470359e+00,9.263383e-01,9.263354e-01,6.235739e-02,1.343394e-09,1.998097e+01,0.000000e+00,1.998097e+01,2.156984e+01,1.755221e+02
3.866846e+05,4.475516e+00,3.863390e+05,4.471516e+00,9.263698e-01,9.263356e-01,6.235752e-02,1.341913e-09,1.998097e+01,0.000000e+00,1.998097e+01,2.156910e+01,1.755021e+02
3.867846e+05,4.476674e+00,3.864390e+05,4.472674e+00,9.263657e-01,9.263357e-01,6.235766e-02,1.340434e-09,1.998097e+01,0.000000e+00,1.998097e+01,2.156920e+01,1.754911e+02
3.868846e+05,4.477831e+00,3.865390e+05,4.473831e+00,9.263574e-01,9.263358e-01,6.235779e-02,1.338956e-09,1.998097e+01,0.000000e+00,1.998097e+01,2.156939e+01,1.754810e+02
3.869846e+05,4.478989e+00,3.866390e+05,4.474989e+00,9.263491e-01,9.263359e-01,6.235793e-02,1.337480e-09,1.998097e+01,0.000000e+00,1.998097e+01,2.156959e+01,1.754710e+02
3.870846e+05,4.480146e+00,3.867390e+05,4.476146e+00,9.263407e-01,9.263361e-01,6.235806e-02,1.336006e-09,1.998097e+01,0.000000e+00,1.998097e+01,2.156978e+01,1.754610e+02
3.871846e+05,4.481304e+00,3.868390e+05,4.477304e+00,9.263324e-01,9.263362e-01,6.235819e-02,1.334534e-09,1.998097e+01,0.000000e+00,1.998097e+01,2.156997e+01,1.754510e+02
3.872847e+05,4.482461e+00,3.869391e+05,4.478461e+00,9.263241e-01,9.263363e-01,6.235833e-02,1.333063e-09,1.998097e+01,0.000000e+00,1.998097e+01,2.157017e+01,1.754410e+02
3.873847e+05,4.483619e+00,3.870391e+05,4.479619e+00,9.263158e-01,9.263364e-01,6.235846e-02,1.331594e-09,1.998097e+01,0.000000e+00,1.998097e+01,2.157036e+01,1.754310e+02
3.874847e+05,4.484776e+00,3.871391e+05,4.480776e+00,9.263074e-01,9.263366e-01,6.235859e-02,1.330126e-09,1.998097e+01,0.000000e+00,1.998097e+01,2.157056e+01,1.754210e+02
3.875847e+05,4.485934e+00,3.872391e+05,4.481934e+00,9.262991e-01,9.263367e-01,6.235873e-02,1.328660e-09,1.998097e+01,0.000000e+00,1.998097e+01,2.157075e+01,1.754110e+02
3.876847e+05,4.487091e+00,3.873391e+05,4.483091e+00,9.262908e-01,9.263368e-01,6.235886e-02,1.327196e-09,1.998097e+01,0.000000e+00,1.998097e+01,2.157094e+01,1.754009e+02
3.877847e+05,4.488249e+00,3.874391e+05,4.484249e+00,9.262821e-01,9.263369e-01,6.235899e-02,1.325733e-09,1.998097e+01,0.000000e+00,1.998097e+01,2.157114e+01,1.753728e+02
3.878847e+05,4.489406e+00,3.875391e+05,4.485406e+00,9.262734e-01,9.263371e-01,6.235912e-02,1.324272e-09,1.998097e+01,0.000000e+00,1.998097e+01,2.157135e+01,1.753428e+02
3.879847e+05,4.490564e+00,3.876391e+05,4.486564e+00,9.262648e-01,9.263372e-01,6.235926e-02,1.322813e-09,1.998097e+01,0.000000e+00,1.998097e+01,2.157155e+01,1.753129e+02
3.880847e+05,4.491721e+00,3.877391e+05,4.487721e+00,9.262561e-01,9.263373e-01,6.235939e-02,1.321355e-09,1.998097e+01,0.000000e+00,1.998097e+01,2.157175e+01,1.752829e+02
3.881847e+05,4.492879e+00,3.878391e+05,4.488879e+00,9.262474e-01,9.263374e-01,6.235952e-02,1.319899e-09,1.998097e+01,0.000000e+00,1.998097e+01,2.157195e+01,1.752529e+02
3.882848e+05,4.494037e+00,3.879392e+05,4.490037e+00,9.262387e-01,9.263375e-01,6.235965e-02,1.318444e-09,1.998097e+01,0.000000e+00,1.998097e+01,2.157216e+01,1.752229e+02
3.883848e+05,4.495194e+00,3.880392e+05,4.491194e+00,9.262301e-01,9.263377e-01,6.235978e-02,1.316992e-09,1.998097e+01,0.000000e+00,1.998097e+01,2.157236e+01,1.751929e+02
3.884848e+05,4.496352e+00,3.881392e+05,4.492352e+00,9.262214e-01,9.263378e-01,6.235992e-02,1.315540e-09,1.998097e+01,0.000000e+00,1.998097e+01,2.157256e+01,1.751629e+02
3.885848e+05,4.497509e+00,3.882392e+05,4.493509e+00,9.262127e-01,9.263379e-01,6.236005e-02,1.314091e-09,1.998097e+01,0.000000e+00,1.998097e+01,2.157276e+01,1.751329e+02
3.886848e+05,4.498667e+00,3.883392e+05,4.494667e+00,9.262040e-01,9.263380e-01,6.236018e-02,1.312643e-09,1.998097e+01,0.000000e+00,1.998097e+01,2.157296e+01,1.751029e+02
3.887848e+05,4.499824e+00,3.884392e+05,4.495824e+00,9.261973e-01,9.263382e-01,6.236031e-02,1.311196e-09,1.998154e+01,0.000000e+00,1.998154e+01,2.157374e+01,1.751180e+02
3.888848e+05,4.500982e+00,3.885392e+05,4.496982e+00,9.261908e-01,9.263383e-01,6.236044e-02,1.309752e-09,1.998217e+01,0.000000e+00,1.998217e+01,2.157457e+01,1.751380e+02
3.889848e+05,4.502139e+00,3.886392e+05,4.498139e+00,9.261843e-01,9.263384e-01,6.236057e-02,1.308308e-09,1.998281e+01,0.000000e+00,1.998281e+01,2.157541e+01,1.751580e+02
3.890848e+05,4.503297e+00,3.887392e+05,4.499297e+00,9.261778e-01,9.263385e-01,6.236070e-02,1.306867e-09,1.998344e+01,0.000000e+00,1.998344e+01,2.157625e+01,1.751780e+02
3.891848e+05,4.504454e+00,3.888392e+05,4.500454e+00,9.261713e-01,9.263386e-01,6.236083e-02,1.305427e-09,1.998407e+01,0.000000e+00,1.998407e+01,2.157708e+01,1.751980e+02
3.892849e+05,4.505612e+00,3.889393e+05,4.501612e+00,9.261648e-01,9.263388e-01,6.236096e-02,1.303989e-09,1.998471e+01,0.000000e+00,1.998471e+01,2.157792e+01,1.752180e+02
3.893849e+05,4.506769e+00,3.890393e+05,4.502769e+00,9.261583e-01,9.263389e-01,6.236109e-02,1.302552e-09,1.998534e+01,0.000000e+00,1.998534e+01,2.157876e+01,1.752380e+02
3.894849e+05,4.507927e+00,3.891393e+05,4.503927e+00,9.261518e-01,9.263390e-01,6.236122e-02,1.301117e-09,1.998598e+01,0.000000e+00,1.998598e+01,2.157959e+01,1.752580e+02
3.895849e+05,4.509084e+00,3.892393e+05,4.505084e+00,9.261452e-01,9.263391e-01,6.236135e-02,1.299683e-09,1.998661e+01,0.000000e+00,1.998661e+01,2.158043e+01,1.752780e+02
3.896849e+05,4.510242e+00,3.893393e+05,4.506242e+00,9.261387e-01,9.263392e-01,6.236148e-02,1.298252e-09,1.998725e+01,0.000000e+00,1.998725e+01,2.158127e+01,1.752980e+02
3.897849e+05,4.511399e+00,3.894393e+05,4.507399e+00,9.261400e-01,9.263394e-01,6.236161e-02,1.296821e-09,1.998674e+01,0.000000e+00,1.998674e+01,2.158069e+01,1.752461e+02
3.898849e+05,4.512557e+00,3.895393e+05,4.508557e+00,9.261422e-01,9.263395e-01,6.236174e-02,1.295393e-09,1.998611e+01,0.000000e+00,1.998611e+01,2.157995e+01,1.751862e+02
3.899849e+05,4.513714e+00,3.896393e+05,4.509714e+00,9.261444e-01,9.263396e-01,6.236187e-02,1.293965e-09,1.998547e+01,0.000000e+00,1.998547e+01,2.157922e+01,1.751262e+02
3.900849e+05,4.514872e+00,3.897393e+05,4.510872e+00,9.261465e-01,9.263397e-01,6.236200e-02,1.292540e-09,1.998484e+01,0.000000e+00,1.998484e+01,2.157848e+01,1.750662e+02
3.901849e+05,4.516029e+00,3.898393e+05,4.512029e+00,9.261487e-01,9.263398e-01,6.236213e-02,1.291116e-09,1.998420e+01,0.000000e+00,1.998420e+01,2.157775e+01,1.750062e+02
3.902850e+05,4.517187e+00,3.899394e+05,4.513187e+00,9.261509e-01,9.263400e-01,6.236226e-02,1.289694e-09,1.998357e+01,0.000000e+00,1.998357e+01,2.157701e+01,1.749463e+02
3.903850e+05,4.518345e+00,3.900394e+05,4.514345e+00,9.261530e-01,9.263401e-01,6.236239e-02,1.288273e-09,1.998294e+01,0.000000e+00,1.998294e+01,2.157628e+01,1.748863e+02
3.904850e+05,4.519502e+00,3.901394e+05,4.515502e+00,9.261552e-01,9.263402e-01,6.236252e-02,1.286854e-09,1.998230e+01,0.000000e+00,1.998230e+01,2.157554e+01,1.748263e+02
3.905850e+05,4.520660e+00,3.902394e+05,4.516660e+00,9.261574e-01,9.263403e-01,6.236265e-02,1.285436e-09,1.998167e+01,0.000000e+00,1.998167e+01,2.157481e+01,1.747663e+02
3.906850e+05,4.521817e+00,3.903394e+05,4.517817e+00,9.261595e-01,9.263404e-01,6.236278e-02,1.284020e-09,1.998103e+01,0.000000e+00,1.998103e+01,2.157407e+01,1.747064e+02
3.907850e+05,4.522975e+00,3.904394e+05,4.518975e+00,9.261488e-01,9.263406e-01,6.236290e-02,1.282606e-09,1.998040e+01,0.000000e+00,1.998040e+01,2.157364e+01,1.747447e+02
3.908850e+05,4.524132e+00,3.905394e+05,4.520132e+00,9.261365e-01,9.263407e-01,6.236303e-02,1.281193e-09,1.997978e+01,0.000000e+00,1.997978e+01,2.157325e+01,1.747947e+02
3.909850e+05,4.525290e+00,3.906394e+05,4.521290e+00,9.261242e-01,9.263408e-01,6.236316e-02,1.279782e-09,1.997915e+01,0.000000e+00,1.997915e+01,2.157286e+01,1.748448e+02
3.910850e+05,4.526447e+00,3.907394e+05,4.522447e+00,9.261119e-01,9.263409e-01,6.236329e-02,1.278372e-09,1.997852e+01,0.000000e+00,1.997852e+01,2.157247e+01,1.748948e+02
3.911850e+05,4.527605e+00,3.908394e+05,4.523605e+00,9.260996e-01,9.263410e-01,6.236342e-02,1.276964e-09,1.997789e+01,0.000000e+00,1.997789e+01,2.157208e+01,1.749448e+02
3.912851e+05,4.528762e+00,3.909395e+05,4.524762e+00,9.260873e-01,9.263411e-01,6.236354e-02,1.275558e-09,1.997726e+01,0.000000e+00,1.997726e+01,2.157169e+01,1.749948e+02
3.913851e+05,4.529920e+00,3.910395e+05,4.525920e+00,9.260750e-01,9.263413e-01,6.236367e-02,1.274153e-09,1.997664e+01,0.000000e+00,1.997664e+01,2.157130e+01,1.750448e+02
3.914851e+05,4.531077e+00,3.911395e+05,4.527077e+00,9.260627e-01,9.263414e-01,6.236380e-02,1.272749e-09,1.997601e+01,0.000000e+00,1.997601e+01,2.157090e+01,1.750949e+02
3.915851e+05,4.532235e+00,3.912395e+05,4.528235e+00,9.260504e-01,9.263415e-01,6.236393e-02,1.271348e-09,1.997538e+01,0.000000e+00,1.997538e+01,2.157051e+01,1.751449e+02
3.916851e+05,4.533392e+00,3.913395e+05,4.529392e+00,9.260381e-01,9.263416e-01,6.236405e-02,1.269947e-09,1.997475e+01,0.000000e+00,1.997475e+01,2.157012e+01,1.751949e+02
3.917851e+05,4.534550e+00,3.914395e+05,4.530550e+00,9.260488e-01,9.263417e-01,6.236418e-02,1.268549e-09,1.997525e+01,0.000000e+00,1.997525e+01,2.157041e+01,1.751551e+02
3.918851e+05,4.535707e+00,3.915395e+05,4.531707e+00,9.260622e-01,9.263419e-01,6.236431e-02,1.267152e-09,1.997588e+01,0.000000e+00,1.997588e+01,2.157078e+01,1.751051e+02
3.919851e+05,4.536865e+00,3.916395e+05,4.532865e+00,9.260756e-01,9.263420e-01,6.236443e-02,1.265756e-09,1.997651e+01,0.000000e+00,1.997651e+01,2.157114e+01,1.750551e+02
3.920851e+05,4.538022e+00,3.917395e+05,4.534022e+00,9.260890e-01,9.263421e-01,6.236456e-02,1.264362e-09,1.997714e+01,0.000000e+00,1.997714e+01,2.157151e+01,1.750052e+02
3.921852e+05,4.539180e+00,3.918396e+05,4.535180e+00,9.261023e-01,9.263422e-01,6.236469e-02,1.262970e-09,1.997776e+01,0.000000e+00,1.997776e+01,2.157187e+01,1.749552e+02
3.922852e+05,4.540338e+00,3.919396e+05,4.536338e+00,9.261157e-01,9.263423e-01,6.236481e-02,1.261579e-09,1.997839e+01,0.000000e+00,1.997839e+01,2.157224e+01,1.749052e+02
3.923852e+05,4.541495e+00,3.920396e+05,4.537495e+00,9.261291e-01,9.263424e-01,6.236494e-02,1.260189e-09,1.997902e+01,0.000000e+00,1.997902e+01,2.157261e+01,1.748552e+02
3.924852e+05,4.542653e+00,3.921396e+05,4.538653e+00,9.261425e-01,9.263426e-01,6.236506e-02,1.258802e-09,1.997964e+01,0.000000e+00,1.997964e+01,2.157297e+01,1.748052e+02
3.925852e+05,4.543810e+00,3.922396e+05,4.539810e+00,9.261558e-01,9.263427e-01,6.236519e-02,1.257415e-09,1.998027e+01,0.000000e+00,1.998027e+01,2.157334e+01,1.747553e+02
3.926852e+05,4.544968e+00,3.923396e+05,4.540968e+00,9.261692e-01,9.263428e-01,6.236532e-02,1.256031e-09,1.998090e+01,0.000000e+00,1.998090e+01,2.157370e+01,1.747053e+02
3.927852e+05,4.546125e+00,3.924396e+05,4.542125e+00,9.261816e-01,9.263429e-01,6.236544e-02,1.254648e-09,1.998210e+01,0.000000e+00,1.998210e+01,2.157471e+01,1.747537e+02
3.928852e+05,4.547283e+00,3.925396e+05,4.543283e+00,9.261939e-01,9.263430e-01,6.236557e-02,1.253266e-09,1.998336e+01,0.000000e+00,1.998336e+01,2.157578e+01,1.748138e+02
3.929852e+05,4.548440e+00,3.926396e+05,4.544440e+00,9.262063e-01,9.263431e-01,6.236569e-02,1.251886e-09,1.998462e+01,0.000000e+00,1.998462e+01,2.157686e+01,1.748739e+02
3.930852e+05,4.549598e+00,3.927396e+05,4.545598e+00,9.262186e-01,9.263433e-01,6.236582e-02,1.250508e-09,1.998589e+01,0.000000e+00,1.998589e+01,2.157794e+01,1.749340e+02
3.931853e+05,4.550755e+00,3.928397e+05,4.546755e+00,9.262309e-01,9.263434e-01,6.236594e-02,1.249131e-09,1.998715e+01,0.000000e+00,1.998715e+01,2.157902e+01,1.749940e+02
3.932853e+05,4.551913e+00,3.929397e+05,4.547913e+00,9.262432e-01,9.263435e-01,6.236607e-02,1.247755e-09,1.998841e+01,0.000000e+00,1.998841e+01,2.158009e+01,1.750541e+02
3.933853e+05,4.553070e+00,3.930397e+05,4.549070e+00,9.262555e-01,9.263436e-01,6.236619e-02,1.246381e-09,1.998968e+01,0.000000e+00,1.998968e+01,2.158117e+01,1.751142e+02
3.934853e+05,4.554228e+00,3.931397e+05,4.550228e+00,9.262678e-01,9.263437e-01,6.236632e-02,1.245009e-09,1.999094e+01,0.000000e+00,1.999094e+01,2.158225e+01,1.751743e+02
3.935853e+05,4.555385e+00,3.932397e+05,4.551385e+00,9.262801e-01,9.263438e-01,6.236644e-02,1.243638e-09,1.999221e+01,0.000000e+00,1.999221e+01,2.158333e+01,1.752344e+02
3.936853e+05,4.556543e+00,3.933397e+05,4.552543e+00,9.262925e-01,9.263439e-01,6.236657e-02,1.242269e-09,1.999347e+01,0.000000e+00,1.999347e+01,2.158440e+01,1.752944e+02
3.937853e+05,4.557700e+00,3.934397e+05,4.553700e+00,9.263025e-01,9.263441e-01,6.236669e-02,1.240901e-09,1.999244e+01,0.000000e+00,1.999244e+01,2.158306e+01,1.752456e+02
3.938853e+05,4.558858e+00,3.935397e+05,4.554858e+00,9.263122e-01,9.263442e-01,6.236681e-02,1.239535e-09,1.999118e+01,0.000000e+00,1.999118e+01,2.158147e+01,1.751856e+02
3.939853e+05,4.560015e+00,3.936397e+05,4.556015e+00,9.263220e-01,9.263443e-01,6.236694e-02,1.238170e-09,1.998992e+01,0.000000e+00,1.998992e+01,2.157988e+01,1.751256e+02
3.940853e+05,4.561173e+00,3.937397e+05,4.557173e+00,9.263317e-01,9.263444e-01,6.236706e-02,1.236807e-09,1.998866e+01,0.000000e+00,1.998866e+01,2.157829e+01,1.750657e+02
3.941854e+05,4.562330e+00,3.938398e+05,4.558330e+00,9.263415e-01,9.263445e-01,6.236719e-02,1.235445e-09,1.998740e+01,0.000000e+00,1.998740e+01,2.157670e+01,1.750057e+02
3.942854e+05,4.563488e+00,3.939398e+05,4.559488e+00,9.263513e-01,9.263446e-01,6.236731e-02,1.234085e-09,1.998613e+01,0.000000e+00,1.998613e+01,2.157511e+01,1.749457e+02
3.943854e+05,4.564646e+00,3.940398e+05,4.560646e+00,9.263610e-01,9.263447e-01,6.236743e-02,1.232727e-09,1.998487e+01,0.000000e+00,1.998487e+01,2.157352e+01,1.748857e+02
3.944854e+05,4.565803e+00,3.941398e+05,4.561803e+00,9.263708e-01,9.263449e-01,6.236756e-02,1.231369e-09,1.998361e+01,0.000000e+00,1.998361e+01,2.157193e+01,1.748257e+02
3.945854e+05,4.566961e+00,3.942398e+05,4.562961e+00,9.263806e-01,9.263450e-01,6.236768e-02,1.230014e-09,1.998235e+01,0.000000e+00,1.998235e+01,2.157035e+01,1.747658e+02
3.946854e+05,4.568118e+00,3.943398e+05,4.564118e+00,9.263903e-01,9.263451e-01,6.236780e-02,1.228660e-09,1.998109e+01,0.000000e+00,1.998109e+01,2.156876e+01,1.747058e+02
3.947854e+05,4.569276e+00,3.944398e+05,4.565276e+00,9.263802e-01,9.263452e-01,6.236792e-02,1.227307e-09,1.998268e+01,0.000000e+00,1.998268e+01,2.157071e+01,1.747271e+02
3.948854e+05,4.570433e+00,3.945398e+05,4.566433e+00,9.263679e-01,9.263453e-01,6.236805e-02,1.225956e-09,1.998457e+01,0.000000e+00,1.998457e+01,2.157304e+01,1.747571e+02
3.949854e+05,4.571591e+00,3.946398e+05,4.567591e+00,9.263556e-01,9.263454e-01,6.236817e-02,1.224607e-09,1.998647e+01,0.000000e+00,1.998647e+01,2.157538e+01,1.747871e+02
3.950854e+05,4.572748e+00,3.947398e+05,4.568748e+00,9.263433e-01,9.263455e-01,6.236829e-02,1.223259e-09,1.998837e+01,0.000000e+00,1.998837e+01,2.157771e+01,1.748171e+02
3.951855e+05,4.573906e+00,3.948399e+05,4.569906e+00,9.263310e-01,9.263457e-01,6.236841e-02,1.221912e-09,1.999026e+01,0.000000e+00,1.999026e+01,2.158004e+01,1.748470e+02
3.952855e+05,4.575063e+00,3.949399e+05,4.571063e+00,9.263187e-01,9.263458e-01,6.236854e-02,1.220567e-09,1.999216e+01,0.000000e+00,1.999216e+01,2.158237e+01,1.748770e+02
3.953855e+05,4.576221e+00,3.950399e+05,4.572221e+00,9.263064e-01,9.263459e-01,6.236866e-02,1.219224e-09,1.999405e+01,0.000000e+00,1.999405e+01,2.158471e+01,1.749070e+02
3.954855e+05,4.577378e+00,3.951399e+05,4.573378e+00,9.262941e-01,9.263460e-01,6.236878e-02,1.217881e-09,1.999595e+01,0.000000e+00,1.999595e+01,2.158704e+01,1.749370e+02
3.955855e+05,4.578536e+00,3.952399e+05,4.574536e+00,9.262818e-01,9.263461e-01,6.236890e-02,1.216541e-09,1.999784e+01,0.000000e+00,1.999784e+01,2.158937e+01,1.749670e+02
3.956855e+05,4.579693e+00,3.953399e+05,4.575693e+00,9.262695e-01,9.263462e-01,6.236902e-02,1.215202e-09,1.999974e+01,0.000000e+00,1.999974e+01,2.159171e+01,1.749970e+02
3.957855e+05,4.580851e+00,3.954399e+05,4.576851e+00,9.262517e-01,9.263463e-01,6.236914e-02,1.213864e-09,1.999993e+01,0.000000e+00,1.999993e+01,2.159233e+01,1.750630e+02
3.958855e+05,4.582008e+00,3.955399e+05,4.578008e+00,9.262332e-01,9.263464e-01,6.236927e-02,1.212528e-09,1.999993e+01,0.000000e+00,1.999993e+01,2.159276e+01,1.751330e+02
3.959855e+05,4.583166e+00,3.956399e+05,4.579166e+00,9.262148e-01,9.263466e-01,6.236939e-02,1.211194e-09,1.999993e+01,0.000000e+00,1.999993e+01,2.159319e+01,1.752030e+02
3.960855e+05,4.584323e+00,3.957399e+05,4.580323e+00,9.261963e-01,9.263467e-01,6.236951e-02,1.209861e-09,1.999993e+01,0.000000e+00,1.999993e+01,2.159362e+01,1.752731e+02
3.961856e+05,4.585481e+00,3.958400e+05,4.581481e+00,9.261779e-01,9.263468e-01,6.236963e-02,1.208529e-09,1.999993e+01,0.000000e+00,1.999993e+01,2.159405e+01,1.753431e+02
3.962856e+05,4.586638e+00,3.959400e+05,4.582638e+00,9.261594e-01,9.263469e-01,6.236975e-02,1.207199e-09,1.999993e+01,0.000000e+00,1.999993e+01,2.159448e+01,1.754131e+02
3.963856e+05,4.587796e+00,3.960400e+05,4.583796e+00,9.261410e-01,9.263470e-01,6.236987e-02,1.205870e-09,1.999993e+01,0.000000e+00,1.999993e+01,2.159491e+01,1.754832e+02
3.964856e+05,4.588954e+00,3.961400e+05,4.584954e+00,9.261225e-01,9.263471e-01,6.236999e-02,1.204543e-09,1.999993e+01,0.000000e+00,1.999993e+01,2.159534e+01,1.755532e+02
3.965856e+05,4.590111e+00,3.962400e+05,4.586111e+00,9.261041e-01,9.263472e-01,6.237011e-02,1.203218e-09,1.999993e+01,0.000000e+00,1.999993e+01,2.159577e+01,1.756232e+02
3.966856e+05,4.591269e+00,3.963400e+05,4.587269e+00,9.260856e-01,9.263473e-01,6.237023e-02,1.201893e-09,1.999993e+01,0.000000e+00,1.999993e+01,2.159620e+01,1.756933e+02
3.967856e+05,4.592426e+00,3.964400e+05,4.588426e+00,9.261057e-01,9.263475e-01,6.237035e-02,1.200571e-09,1.999879e+01,0.000000e+00,1.999879e+01,2.159450e+01,1.756368e+02
3.968856e+05,4.593584e+00,3.965400e+05,4.589584e+00,9.261299e-01,9.263476e-01,6.237047e-02,1.199249e-09,1.999753e+01,0.000000e+00,1.999753e+01,2.159257e+01,1.755668e+02
3.969856e+05,4.594741e+00,3.966400e+05,4.590741e+00,9.261542e-01,9.263477e-01,6.237059e-02,1.197930e-09,1.999627e+01,0.000000e+00,1.999627e+01,2.159065e+01,1.754968e+02
3.970856e+05,4.595899e+00,3.967400e+05,4.591899e+00,9.261784e-01,9.263478e-01,6.237071e-02,1.196611e-09,1.999501e+01,0.000000e+00,1.999501e+01,2.158872e+01,1.754269e+02
3.971857e+05,4.597056e+00,3.968401e+05,4.593056e+00,9.262026e-01,9.263479e-01,6.237083e-02,1.195295e-09,1.999374e+01,0.000000e+00,1.999374e+01,2.158679e+01,1.753569e+02
3.972857e+05,4.598214e+00,3.969401e+05,4.594214e+00,9.262268e-01,9.263480e-01,6.237095e-02,1.193979e-09,1.999248e+01,0.000000e+00,1.999248e+01,2.158487e+01,1.752869e+02
3.973857e+05,4.599371e+00,3.970401e+05,4.595371e+00,9.262511e-01,9.263481e-01,6.237107e-02,1.192665e-09,1.999122e+01,0.000000e+00,1.999122e+01,2.158294e+01,1.752169e+02
3.974857e+05,4.600529e+00,3.971401e+05,4.596529e+00,9.262753e-01,9.263482e-01,6.237119e-02,1.191353e-09,1.998996e+01,0.000000e+00,1.998996e+01,2.158101e+01,1.751470e+02
3.975857e+05,4.601686e+00,3.972401e+05,4.597686e+00,9.262995e-01,9.263483e-01,6.237131e-02,1.190042e-09,1.998870e+01,0.000000e+00,1.998870e+01,2.157909e+01,1.750770e+02
3.976857e+05,4.602844e+00,3.973401e+05,4.598844e+00,9.263237e-01,9.263484e-01,6.237143e-02,1.188733e-09,1.998744e+01,0.000000e+00,1.998744e+01,2.157716e+01,1.750070e+02
3.977857e+05,4.604001e+00,3.974401e+05,4.600001e+00,9.263395e-01,9.263486e-01,6.237155e-02,1.187424e-09,1.998731e+01,0.000000e+00,1.998731e+01,2.157666e+01,1.749640e+02
3.978857e+05,4.605159e+00,3.975401e+05,4.601159e+00,9.263544e-01,9.263487e-01,6.237166e-02,1.186118e-09,1.998731e+01,0.000000e+00,1.998731e+01,2.157631e+01,1.749239e+02
3.979857e+05,4.606316e+00,3.976401e+05,4.602316e+00,9.263692e-01,9.263488e-01,6.237178e-02,1.184813e-09,1.998731e+01,0.000000e+00,1.998731e+01,2.157597e+01,1.748839e+02
3.980857e+05,4.607474e+00,3.977401e+05,4.603474e+00,9.263841e-01,9.263489e-01,6.237190e-02,1.183509e-09,1.998731e+01,0.000000e+00,1.998731e+01,2.157562e+01,1.748438e+02
3.981858e+05,4.608631e+00,3.978402e+05,4.604631e+00,9.263989e-01,9.263490e-01,6.237202e-02,1.182207e-09,1.998731e+01,0.000000e+00,1.998731e+01,2.157527e+01,1.748038e+02
3.982858e+05,4.609789e+00,3.979402e+05,4.605789e+00,9.264138e-01,9.263491e-01,6.237214e-02,1.180906e-09,1.998731e+01,0.000000e+00,1.998731e+01,2.157493e+01,1.747637e+02
3.983858e+05,4.610946e+00,3.980402e+05,4.606946e+00,9.264286e-01,9.263492e-01,6.237226e-02,1.179607e-09,1.998731e+01,0.000000e+00,1.998731e+01,2.157458e+01,1.747237e+02
3.984858e+05,4.612104e+00,3.981402e+05,4.608104e+00,9.264435e-01,9.263493e-01,6.237237e-02,1.178309e-09,1.998731e+01,0.000000e+00,1.998731e+01,2.157424e+01,1.746836e+02
3.985858e+05,4.613262e+00,3.982402e+05,4.609262e+00,9.264583e-01,9.263494e-01,6.237249e-02,1.177013e-09,1.998731e+01,0.000000e+00,1.998731e+01,2.157389e+01,1.746435e+02
3.986858e+05,4.614419e+00,3.983402e+05,4.610419e+00,9.264732e-01,9.263495e-01,6.237261e-02,1.175718e-09,1.998731e+01,0.000000e+00,1.998731e+01,2.157354e+01,1.746035e+02
3.987858e+05,4.615577e+00,3.984402e+05,4.611577e+00,9.264695e-01,9.263497e-01,6.237273e-02,1.174424e-09,1.998673e+01,0.000000e+00,1.998673e+01,2.157300e+01,1.746456e+02
3.988858e+05,4.616734e+00,3.985402e+05,4.612734e+00,9.264641e-01,9.263498e-01,6.237284e-02,1.173132e-09,1.998610e+01,0.000000e+00,1.998610e+01,2.157245e+01,1.746956e+02
3.989858e+05,4.617892e+00,3.986402e+05,4.613892e+00,9.264587e-01,9.263499e-01,6.237296e-02,1.171841e-09,1.998546e+01,0.000000e+00,1.998546e+01,2.157189e+01,1.747456e+02
3.990858e+05,4.619049e+00,3.987402e+05,4.615049e+00,9.264533e-01,9.263500e-01,6.237308e-02,1.170552e-09,1.998483e+01,0.000000e+00,1.998483e+01,2.157133e+01,1.747956e+02
3.991859e+05,4.620207e+00,3.988403e+05,4.616207e+00,9.264478e-01,9.263501e-01,6.237320e-02,1.169264e-09,1.998419e+01,0.000000e+00,1.998419e+01,2.157077e+01,1.748455e+02
3.992859e+05,4.621364e+00,3.989403e+05,4.617364e+00,9.264424e-01,9.263502e-01,6.237331e-02,1.167978e-09,1.998356e+01,0.000000e+00,1.998356e+01,2.157021e+01,1.748955e+02
3.993859e+05,4.622522e+00,3.990403e+05,4.618522e+00,9.264370e-01,9.263503e-01,6.237343e-02,1.166693e-09,1.998293e+01,0.000000e+00,1.998293e+01,2.156966e+01,1.749455e+02
3.994859e+05,4.623679e+00,3.991403e+05,4.619679e+00,9.264316e-01,9.263504e-01,6.237355e-02,1.165410e-09,1.998229e+01,0.000000e+00,1.998229e+01,2.156910e+01,1.749955e+02
3.995859e+05,4.624837e+00,3.992403e+05,4.620837e+00,9.264261e-01,9.263505e-01,6.237366e-02,1.164128e-09,1.998166e+01,0.000000e+00,1.998166e+01,2.156854e+01,1.750455e+02
3.996859e+05,4.625994e+00,3.993403e+05,4.621994e+00,9.264207e-01,9.263506e-01,6.237378e-02,1.162847e-09,1.998102e+01,0.000000e+00,1.998102e+01,2.156798e+01,1.750954e+02
3.997859e+05,4.627152e+00,3.994403e+05,4.623152e+00,9.263982e-01,9.263507e-01,6.237390e-02,1.161568e-09,1.998211e+01,0.000000e+00,1.998211e+01,2.156968e+01,1.751182e+02
3.998859e+05,4.628309e+00,3.995403e+05,4.624309e+00,9.263740e-01,9.263508e-01,6.237401e-02,1.160290e-09,1.998337e+01,0.000000e+00,1.998337e+01,2.157161e+01,1.751382e+02
3.999859e+05,4.629467e+00,3.996403e+05,4.625467e+00,9.263497e-01,9.263509e-01,6.237413e-02,1.159014e-09,1.998463e+01,0.000000e+00,1.998463e+01,2.157353e+01,1.751581e+02
4.000859e+05,4.630624e+00,3.997403e+05,4.626624e+00,9.263255e-01,9.263511e-01,6.237424e-02,1.157739e-09,1.998590e+01,0.000000e+00,1.998590e+01,2.157546e+01,1.751781e+02
4.001860e+05,4.631782e+00,3.998404e+05,4.627782e+00,9.263013e-01,9.263512e-01,6.237436e-02,1.156466e-09,1.998716e+01,0.000000e+00,1.998716e+01,2.157738e+01,1.751981e+02
4.002860e+05,4.632939e+00,3.999404e+05,4.628939e+00,9.262771e-01,9.263513e-01,6.237447e-02,1.155194e-09,1.998842e+01,0.000000e+00,1.998842e+01,2.157931e+01,1.752181e+02
4.003860e+05,4.634097e+00,4.000404e+05,4.630097e+00,9.262528e-01,9.263514e-01,6.237459e-02,1.153923e-09,1.998968e+01,0.000000e+00,1.998968e+01,2.158124e+01,1.752381e+02
4.004860e+05,4.635254e+00,4.001404e+05,4.631254e+00,9.262286e-01,9.263515e-01,6.237471e-02,1.152654e-09,1.999094e+01,0.000000e+00,1.999094e+01,2.158316e+01,1.752581e+02
4.005860e+05,4.636412e+00,4.002404e+05,4.632412e+00,9.262044e-01,9.263516e-01,6.237482e-02,1.151386e-09,1.999220e+01,0.000000e+00,1.999220e+01,2.158509e+01,1.752781e+02
4.006860e+05,4.637570e+00,4.003404e+05,4.633570e+00,9.261802e-01,9.263517e-01,6.237494e-02,1.150119e-09,1.999347e+01,0.000000e+00,1.999347e+01,2.158702e+01,1.752981e+02
4.007860e+05,4.638727e+00,4.004404e+05,4.634727e+00,9.261707e-01,9.263518e-01,6.237505e-02,1.148854e-09,1.999244e+01,0.000000e+00,1.999244e+01,2.158613e+01,1.753000e+02
4.008860e+05,4.639885e+00,4.005404e+05,4.635885e+00,9.261627e-01,9.263519e-01,6.237517e-02,1.147591e-09,1.999118e+01,0.000000e+00,1.999118e+01,2.158496e+01,1.753000e+02
4.009860e+05,4.641042e+00,4.006404e+05,4.637042e+00,9.261547e-01,9.263520e-01,6.237528e-02,1.146329e-09,1.998992e+01,0.000000e+00,1.998992e+01,2.158378e+01,1.753000e+02
4.010860e+05,4.642200e+00,4.007404e+05,4.638200e+00,9.261468e-01,9.263521e-01,6.237539e-02,1.145068e-09,1.998866e+01,0.000000e+00,1.998866e+01,2.158260e+01,1.753000e+02
4.011861e+05,4.643357e+00,4.008405e+05,4.639357e+00,9.261388e-01,9.263522e-01,6.237551e-02,1.143809e-09,1.998739e+01,0.000000e+00,1.998739e+01,2.158142e+01,1.753000e+02
4.012861e+05,4.644515e+00,4.009405e+05,4.640515e+00,9.261309e-01,9.263523e-01,6.237562e-02,1.142551e-09,1.998613e+01,0.000000e+00,1.998613e+01,2.158025e+01,1.753000e+02
