Repository: brandonlampe/CS_Data

# Repository for Crushed Salt Data
**Grant No: 456417**

This is a work in progress!

## Repository Content

### Directory Names
A uniform namining structure still in progress, but in general directories are named according to the following:
 - Names contain no spaces, a single underscore "_" will be used as a file name seperator.
 - Files are for the Crushed Salt Project (CSP); therefore, the first three charaters of each file are "CSP".
 - Folders are organized by which frame the test was performed on i.e., A2 or A3.
 - The fifth and sixth charaters of each file name will therefore be "A" followed by the frame number.

File: UNM_WP_HY_175_16/STAGE01/CREEP_FIT/175_16_STAGE01_CREEP_OUT.csv (part 18 of 22)
Analysis by Brandon Lampe, performed on: 2017/02/16 09:26:01
Experimental results below begin at: 2017/02/05 12:11:37
Duration (sec),Duration (day),Elapsed Time (sec),Elapsed Time (day),Interpolated Fractional Density,Fit to Fractional Density,Fit to Volume Strain,Fit to Volume Strain Rate (1/sec),Confining Pressure (MPa),Pore Pressure (MPa),Terzaghi Pressure (MPa),Solid Pressure (MPa),Temperature (C))
4.013861e+05,4.645672e+00,4.010405e+05,4.641672e+00,9.261229e-01,9.263524e-01,6.237574e-02,1.141294e-09,1.998487e+01,0.000000e+00,1.998487e+01,2.157907e+01,1.753000e+02
4.014861e+05,4.646830e+00,4.011405e+05,4.642830e+00,9.261149e-01,9.263525e-01,6.237585e-02,1.140039e-09,1.998361e+01,0.000000e+00,1.998361e+01,2.157789e+01,1.753000e+02
4.015861e+05,4.647987e+00,4.012405e+05,4.643987e+00,9.261070e-01,9.263527e-01,6.237597e-02,1.138785e-09,1.998234e+01,0.000000e+00,1.998234e+01,2.157671e+01,1.753000e+02
4.016861e+05,4.649145e+00,4.013405e+05,4.645145e+00,9.260990e-01,9.263528e-01,6.237608e-02,1.137533e-09,1.998108e+01,0.000000e+00,1.998108e+01,2.157553e+01,1.753000e+02
4.017861e+05,4.650302e+00,4.014405e+05,4.646302e+00,9.261233e-01,9.263529e-01,6.237619e-02,1.136282e-09,1.998211e+01,0.000000e+00,1.998211e+01,2.157608e+01,1.753182e+02
4.018861e+05,4.651460e+00,4.015405e+05,4.647460e+00,9.261508e-01,9.263530e-01,6.237631e-02,1.135032e-09,1.998337e+01,0.000000e+00,1.998337e+01,2.157680e+01,1.753382e+02
4.019861e+05,4.652617e+00,4.016405e+05,4.648617e+00,9.261782e-01,9.263531e-01,6.237642e-02,1.133784e-09,1.998464e+01,0.000000e+00,1.998464e+01,2.157753e+01,1.753582e+02
4.020861e+05,4.653775e+00,4.017405e+05,4.649775e+00,9.262057e-01,9.263532e-01,6.237653e-02,1.132537e-09,1.998590e+01,0.000000e+00,1.998590e+01,2.157825e+01,1.753781e+02
4.021862e+05,4.654932e+00,4.018406e+05,4.650932e+00,9.262332e-01,9.263533e-01,6.237665e-02,1.131292e-09,1.998716e+01,0.000000e+00,1.998716e+01,2.157897e+01,1.753981e+02
4.022862e+05,4.656090e+00,4.019406e+05,4.652090e+00,9.262607e-01,9.263534e-01,6.237676e-02,1.130048e-09,1.998842e+01,0.000000e+00,1.998842e+01,2.157969e+01,1.754181e+02
4.023862e+05,4.657247e+00,4.020406e+05,4.653247e+00,9.262881e-01,9.263535e-01,6.237687e-02,1.128805e-09,1.998968e+01,0.000000e+00,1.998968e+01,2.158041e+01,1.754381e+02
4.024862e+05,4.658405e+00,4.021406e+05,4.654405e+00,9.263156e-01,9.263536e-01,6.237699e-02,1.127564e-09,1.999094e+01,0.000000e+00,1.999094e+01,2.158114e+01,1.754581e+02
4.025862e+05,4.659563e+00,4.022406e+05,4.655563e+00,9.263431e-01,9.263537e-01,6.237710e-02,1.126324e-09,1.999220e+01,0.000000e+00,1.999220e+01,2.158186e+01,1.754781e+02
4.026862e+05,4.660720e+00,4.023406e+05,4.656720e+00,9.263706e-01,9.263538e-01,6.237721e-02,1.125086e-09,1.999347e+01,0.000000e+00,1.999347e+01,2.158258e+01,1.754981e+02
4.027862e+05,4.661878e+00,4.024406e+05,4.657878e+00,9.263673e-01,9.263539e-01,6.237732e-02,1.123848e-09,1.999302e+01,0.000000e+00,1.999302e+01,2.158217e+01,1.755181e+02
4.028862e+05,4.663035e+00,4.025406e+05,4.659035e+00,9.263608e-01,9.263540e-01,6.237744e-02,1.122613e-09,1.999239e+01,0.000000e+00,1.999239e+01,2.158165e+01,1.755382e+02
4.029862e+05,4.664193e+00,4.026406e+05,4.660193e+00,9.263542e-01,9.263541e-01,6.237755e-02,1.121378e-09,1.999176e+01,0.000000e+00,1.999176e+01,2.158112e+01,1.755582e+02
4.030863e+05,4.665350e+00,4.027407e+05,4.661350e+00,9.263477e-01,9.263542e-01,6.237766e-02,1.120145e-09,1.999113e+01,0.000000e+00,1.999113e+01,2.158059e+01,1.755782e+02
4.031863e+05,4.666508e+00,4.028407e+05,4.662508e+00,9.263412e-01,9.263543e-01,6.237777e-02,1.118914e-09,1.999050e+01,0.000000e+00,1.999050e+01,2.158007e+01,1.755982e+02
4.032863e+05,4.667665e+00,4.029407e+05,4.663665e+00,9.263347e-01,9.263544e-01,6.237788e-02,1.117684e-09,1.998988e+01,0.000000e+00,1.998988e+01,2.157954e+01,1.756183e+02
4.033863e+05,4.668823e+00,4.030407e+05,4.664823e+00,9.263282e-01,9.263545e-01,6.237800e-02,1.116455e-09,1.998925e+01,0.000000e+00,1.998925e+01,2.157901e+01,1.756383e+02
4.034863e+05,4.669980e+00,4.031407e+05,4.665980e+00,9.263216e-01,9.263546e-01,6.237811e-02,1.115227e-09,1.998862e+01,0.000000e+00,1.998862e+01,2.157849e+01,1.756583e+02
4.035863e+05,4.671138e+00,4.032407e+05,4.667138e+00,9.263151e-01,9.263547e-01,6.237822e-02,1.114001e-09,1.998799e+01,0.000000e+00,1.998799e+01,2.157796e+01,1.756783e+02
4.036863e+05,4.672295e+00,4.033407e+05,4.668295e+00,9.263086e-01,9.263548e-01,6.237833e-02,1.112776e-09,1.998736e+01,0.000000e+00,1.998736e+01,2.157743e+01,1.756984e+02
4.037863e+05,4.673453e+00,4.034407e+05,4.669453e+00,9.262895e-01,9.263549e-01,6.237844e-02,1.111553e-09,1.998615e+01,0.000000e+00,1.998615e+01,2.157657e+01,1.757000e+02
4.038863e+05,4.674610e+00,4.035407e+05,4.670610e+00,9.262692e-01,9.263550e-01,6.237855e-02,1.110331e-09,1.998489e+01,0.000000e+00,1.998489e+01,2.157568e+01,1.757000e+02
4.039863e+05,4.675768e+00,4.036407e+05,4.671768e+00,9.262490e-01,9.263552e-01,6.237866e-02,1.109110e-09,1.998363e+01,0.000000e+00,1.998363e+01,2.157479e+01,1.757000e+02
4.040864e+05,4.676925e+00,4.037408e+05,4.672925e+00,9.262287e-01,9.263553e-01,6.237877e-02,1.107891e-09,1.998237e+01,0.000000e+00,1.998237e+01,2.157390e+01,1.757000e+02
4.041864e+05,4.678083e+00,4.038408e+05,4.674083e+00,9.262085e-01,9.263554e-01,6.237888e-02,1.106673e-09,1.998111e+01,0.000000e+00,1.998111e+01,2.157301e+01,1.757000e+02
4.042864e+05,4.679240e+00,4.039408e+05,4.675240e+00,9.261882e-01,9.263555e-01,6.237900e-02,1.105456e-09,1.997984e+01,0.000000e+00,1.997984e+01,2.157212e+01,1.757000e+02
4.043864e+05,4.680398e+00,4.040408e+05,4.676398e+00,9.261680e-01,9.263556e-01,6.237911e-02,1.104241e-09,1.997858e+01,0.000000e+00,1.997858e+01,2.157123e+01,1.757000e+02
4.044864e+05,4.681555e+00,4.041408e+05,4.677555e+00,9.261478e-01,9.263557e-01,6.237922e-02,1.103027e-09,1.997732e+01,0.000000e+00,1.997732e+01,2.157034e+01,1.757000e+02
4.045864e+05,4.682713e+00,4.042408e+05,4.678713e+00,9.261275e-01,9.263558e-01,6.237933e-02,1.101815e-09,1.997606e+01,0.000000e+00,1.997606e+01,2.156945e+01,1.757000e+02
4.046864e+05,4.683871e+00,4.043408e+05,4.679871e+00,9.261073e-01,9.263559e-01,6.237944e-02,1.100603e-09,1.997480e+01,0.000000e+00,1.997480e+01,2.156856e+01,1.757000e+02
4.047864e+05,4.685028e+00,4.044408e+05,4.681028e+00,9.261244e-01,9.263560e-01,6.237955e-02,1.099393e-09,1.997526e+01,0.000000e+00,1.997526e+01,2.156866e+01,1.756726e+02
4.048864e+05,4.686186e+00,4.045408e+05,4.682186e+00,9.261450e-01,9.263561e-01,6.237966e-02,1.098185e-09,1.997589e+01,0.000000e+00,1.997589e+01,2.156886e+01,1.756426e+02
4.049864e+05,4.687343e+00,4.046408e+05,4.683343e+00,9.261656e-01,9.263562e-01,6.237977e-02,1.096978e-09,1.997652e+01,0.000000e+00,1.997652e+01,2.156906e+01,1.756126e+02
4.050865e+05,4.688501e+00,4.047409e+05,4.684501e+00,9.261862e-01,9.263563e-01,6.237988e-02,1.095772e-09,1.997715e+01,0.000000e+00,1.997715e+01,2.156925e+01,1.755826e+02
4.051865e+05,4.689658e+00,4.048409e+05,4.685658e+00,9.262068e-01,9.263564e-01,6.237999e-02,1.094568e-09,1.997777e+01,0.000000e+00,1.997777e+01,2.156945e+01,1.755526e+02
4.052865e+05,4.690816e+00,4.049409e+05,4.686816e+00,9.262274e-01,9.263565e-01,6.238010e-02,1.093364e-09,1.997840e+01,0.000000e+00,1.997840e+01,2.156965e+01,1.755227e+02
4.053865e+05,4.691973e+00,4.050409e+05,4.687973e+00,9.262480e-01,9.263566e-01,6.238020e-02,1.092163e-09,1.997903e+01,0.000000e+00,1.997903e+01,2.156985e+01,1.754927e+02
4.054865e+05,4.693131e+00,4.051409e+05,4.689131e+00,9.262686e-01,9.263567e-01,6.238031e-02,1.090962e-09,1.997965e+01,0.000000e+00,1.997965e+01,2.157004e+01,1.754627e+02
4.055865e+05,4.694288e+00,4.052409e+05,4.690288e+00,9.262892e-01,9.263568e-01,6.238042e-02,1.089763e-09,1.998028e+01,0.000000e+00,1.998028e+01,2.157024e+01,1.754327e+02
4.056865e+05,4.695446e+00,4.053409e+05,4.691446e+00,9.263098e-01,9.263569e-01,6.238053e-02,1.088565e-09,1.998091e+01,0.000000e+00,1.998091e+01,2.157044e+01,1.754027e+02
4.057865e+05,4.696603e+00,4.054409e+05,4.692603e+00,9.263058e-01,9.263570e-01,6.238064e-02,1.087369e-09,1.998097e+01,0.000000e+00,1.998097e+01,2.157059e+01,1.752999e+02
4.058865e+05,4.697761e+00,4.055409e+05,4.693761e+00,9.262992e-01,9.263571e-01,6.238075e-02,1.086174e-09,1.998097e+01,0.000000e+00,1.998097e+01,2.157075e+01,1.751898e+02
4.059865e+05,4.698918e+00,4.056409e+05,4.694918e+00,9.262927e-01,9.263572e-01,6.238086e-02,1.084980e-09,1.998097e+01,0.000000e+00,1.998097e+01,2.157090e+01,1.750798e+02
4.060866e+05,4.700076e+00,4.057410e+05,4.696076e+00,9.262862e-01,9.263573e-01,6.238097e-02,1.083787e-09,1.998097e+01,0.000000e+00,1.998097e+01,2.157105e+01,1.749697e+02
4.061866e+05,4.701233e+00,4.058410e+05,4.697233e+00,9.262797e-01,9.263574e-01,6.238107e-02,1.082596e-09,1.998097e+01,0.000000e+00,1.998097e+01,2.157120e+01,1.748597e+02
4.062866e+05,4.702391e+00,4.059410e+05,4.698391e+00,9.262732e-01,9.263575e-01,6.238118e-02,1.081406e-09,1.998097e+01,0.000000e+00,1.998097e+01,2.157135e+01,1.747496e+02
4.063866e+05,4.703548e+00,4.060410e+05,4.699548e+00,9.262667e-01,9.263576e-01,6.238129e-02,1.080218e-09,1.998097e+01,0.000000e+00,1.998097e+01,2.157150e+01,1.746396e+02
4.064866e+05,4.704706e+00,4.061410e+05,4.700706e+00,9.262602e-01,9.263577e-01,6.238140e-02,1.079031e-09,1.998097e+01,0.000000e+00,1.998097e+01,2.157166e+01,1.745295e+02
4.065866e+05,4.705863e+00,4.062410e+05,4.701863e+00,9.262536e-01,9.263578e-01,6.238151e-02,1.077845e-09,1.998097e+01,0.000000e+00,1.998097e+01,2.157181e+01,1.744195e+02
4.066866e+05,4.707021e+00,4.063410e+05,4.703021e+00,9.262471e-01,9.263579e-01,6.238161e-02,1.076660e-09,1.998097e+01,0.000000e+00,1.998097e+01,2.157196e+01,1.743094e+02
4.067866e+05,4.708179e+00,4.064410e+05,4.704179e+00,9.262519e-01,9.263580e-01,6.238172e-02,1.075477e-09,1.998097e+01,0.000000e+00,1.998097e+01,2.157185e+01,1.743548e+02
4.068866e+05,4.709336e+00,4.065410e+05,4.705336e+00,9.262576e-01,9.263581e-01,6.238183e-02,1.074295e-09,1.998097e+01,0.000000e+00,1.998097e+01,2.157171e+01,1.744148e+02
4.069866e+05,4.710494e+00,4.066410e+05,4.706494e+00,9.262634e-01,9.263582e-01,6.238194e-02,1.073115e-09,1.998097e+01,0.000000e+00,1.998097e+01,2.157158e+01,1.744748e+02
4.070867e+05,4.711651e+00,4.067411e+05,4.707651e+00,9.262692e-01,9.263583e-01,6.238204e-02,1.071935e-09,1.998097e+01,0.000000e+00,1.998097e+01,2.157144e+01,1.745348e+02
4.071867e+05,4.712809e+00,4.068411e+05,4.708809e+00,9.262750e-01,9.263584e-01,6.238215e-02,1.070757e-09,1.998097e+01,0.000000e+00,1.998097e+01,2.157131e+01,1.745947e+02
4.072867e+05,4.713966e+00,4.069411e+05,4.709966e+00,9.262808e-01,9.263585e-01,6.238226e-02,1.069581e-09,1.998097e+01,0.000000e+00,1.998097e+01,2.157118e+01,1.746547e+02
4.073867e+05,4.715124e+00,4.070411e+05,4.711124e+00,9.262866e-01,9.263586e-01,6.238237e-02,1.068405e-09,1.998097e+01,0.000000e+00,1.998097e+01,2.157104e+01,1.747147e+02
4.074867e+05,4.716281e+00,4.071411e+05,4.712281e+00,9.262924e-01,9.263587e-01,6.238247e-02,1.067231e-09,1.998097e+01,0.000000e+00,1.998097e+01,2.157091e+01,1.747747e+02
4.075867e+05,4.717439e+00,4.072411e+05,4.713439e+00,9.262981e-01,9.263588e-01,6.238258e-02,1.066059e-09,1.998097e+01,0.000000e+00,1.998097e+01,2.157077e+01,1.748346e+02
4.076867e+05,4.718596e+00,4.073411e+05,4.714596e+00,9.263039e-01,9.263589e-01,6.238269e-02,1.064887e-09,1.998097e+01,0.000000e+00,1.998097e+01,2.157064e+01,1.748946e+02
4.077867e+05,4.719754e+00,4.074411e+05,4.715754e+00,9.263012e-01,9.263590e-01,6.238279e-02,1.063717e-09,1.998269e+01,0.000000e+00,1.998269e+01,2.157257e+01,1.749182e+02
4.078867e+05,4.720911e+00,4.075411e+05,4.716911e+00,9.262975e-01,9.263591e-01,6.238290e-02,1.062548e-09,1.998459e+01,0.000000e+00,1.998459e+01,2.157470e+01,1.749383e+02
4.079867e+05,4.722069e+00,4.076411e+05,4.718069e+00,9.262939e-01,9.263592e-01,6.238300e-02,1.061381e-09,1.998649e+01,0.000000e+00,1.998649e+01,2.157684e+01,1.749583e+02
4.080868e+05,4.723226e+00,4.077412e+05,4.719226e+00,9.262903e-01,9.263593e-01,6.238311e-02,1.060214e-09,1.998839e+01,0.000000e+00,1.998839e+01,2.157897e+01,1.749783e+02
4.081868e+05,4.724384e+00,4.078412e+05,4.720384e+00,9.262867e-01,9.263594e-01,6.238322e-02,1.059050e-09,1.999029e+01,0.000000e+00,1.999029e+01,2.158111e+01,1.749983e+02
4.082868e+05,4.725541e+00,4.079412e+05,4.721541e+00,9.262830e-01,9.263595e-01,6.238332e-02,1.057886e-09,1.999219e+01,0.000000e+00,1.999219e+01,2.158324e+01,1.750184e+02
4.083868e+05,4.726699e+00,4.080412e+05,4.722699e+00,9.262794e-01,9.263596e-01,6.238343e-02,1.056724e-09,1.999409e+01,0.000000e+00,1.999409e+01,2.158538e+01,1.750384e+02
4.084868e+05,4.727856e+00,4.081412e+05,4.723856e+00,9.262758e-01,9.263597e-01,6.238353e-02,1.055563e-09,1.999599e+01,0.000000e+00,1.999599e+01,2.158751e+01,1.750584e+02
4.085868e+05,4.729014e+00,4.082412e+05,4.725014e+00,9.262722e-01,9.263598e-01,6.238364e-02,1.054403e-09,1.999789e+01,0.000000e+00,1.999789e+01,2.158964e+01,1.750784e+02
4.086868e+05,4.730171e+00,4.083412e+05,4.726171e+00,9.262686e-01,9.263599e-01,6.238374e-02,1.053244e-09,1.999979e+01,0.000000e+00,1.999979e+01,2.159178e+01,1.750985e+02
4.087868e+05,4.731329e+00,4.084412e+05,4.727329e+00,9.262626e-01,9.263600e-01,6.238385e-02,1.052087e-09,1.999993e+01,0.000000e+00,1.999993e+01,2.159207e+01,1.751462e+02
4.088868e+05,4.732487e+00,4.085412e+05,4.728487e+00,9.262565e-01,9.263601e-01,6.238395e-02,1.050931e-09,1.999993e+01,0.000000e+00,1.999993e+01,2.159222e+01,1.751961e+02
4.089868e+05,4.733644e+00,4.086412e+05,4.729644e+00,9.262503e-01,9.263602e-01,6.238406e-02,1.049777e-09,1.999993e+01,0.000000e+00,1.999993e+01,2.159236e+01,1.752461e+02
4.090869e+05,4.734802e+00,4.087413e+05,4.730802e+00,9.262442e-01,9.263602e-01,6.238416e-02,1.048623e-09,1.999993e+01,0.000000e+00,1.999993e+01,2.159250e+01,1.752961e+02
4.091869e+05,4.735959e+00,4.088413e+05,4.731959e+00,9.262380e-01,9.263603e-01,6.238427e-02,1.047471e-09,1.999993e+01,0.000000e+00,1.999993e+01,2.159265e+01,1.753461e+02
4.092869e+05,4.737117e+00,4.089413e+05,4.733117e+00,9.262319e-01,9.263604e-01,6.238437e-02,1.046320e-09,1.999993e+01,0.000000e+00,1.999993e+01,2.159279e+01,1.753961e+02
4.093869e+05,4.738274e+00,4.090413e+05,4.734274e+00,9.262257e-01,9.263605e-01,6.238448e-02,1.045171e-09,1.999993e+01,0.000000e+00,1.999993e+01,2.159293e+01,1.754460e+02
4.094869e+05,4.739432e+00,4.091413e+05,4.735432e+00,9.262196e-01,9.263606e-01,6.238458e-02,1.044023e-09,1.999993e+01,0.000000e+00,1.999993e+01,2.159308e+01,1.754960e+02
4.095869e+05,4.740589e+00,4.092413e+05,4.736589e+00,9.262134e-01,9.263607e-01,6.238469e-02,1.042876e-09,1.999993e+01,0.000000e+00,1.999993e+01,2.159322e+01,1.755460e+02
4.096869e+05,4.741747e+00,4.093413e+05,4.737747e+00,9.262073e-01,9.263608e-01,6.238479e-02,1.041730e-09,1.999993e+01,0.000000e+00,1.999993e+01,2.159336e+01,1.755960e+02
4.097869e+05,4.742904e+00,4.094413e+05,4.738904e+00,9.262201e-01,9.263609e-01,6.238490e-02,1.040586e-09,1.999819e+01,0.000000e+00,1.999819e+01,2.159118e+01,1.755908e+02
4.098869e+05,4.744062e+00,4.095413e+05,4.740062e+00,9.262345e-01,9.263610e-01,6.238500e-02,1.039443e-09,1.999629e+01,0.000000e+00,1.999629e+01,2.158880e+01,1.755808e+02
4.099869e+05,4.745219e+00,4.096413e+05,4.741219e+00,9.262490e-01,9.263611e-01,6.238510e-02,1.038301e-09,1.999440e+01,0.000000e+00,1.999440e+01,2.158642e+01,1.755708e+02
4.100870e+05,4.746377e+00,4.097414e+05,4.742377e+00,9.262635e-01,9.263612e-01,6.238521e-02,1.037160e-09,1.999250e+01,0.000000e+00,1.999250e+01,2.158403e+01,1.755608e+02
4.101870e+05,4.747534e+00,4.098414e+05,4.743534e+00,9.262779e-01,9.263613e-01,6.238531e-02,1.036021e-09,1.999060e+01,0.000000e+00,1.999060e+01,2.158165e+01,1.755508e+02
4.102870e+05,4.748692e+00,4.099414e+05,4.744692e+00,9.262924e-01,9.263614e-01,6.238541e-02,1.034883e-09,1.998871e+01,0.000000e+00,1.998871e+01,2.157927e+01,1.755408e+02
4.103870e+05,4.749849e+00,4.100414e+05,4.745849e+00,9.263069e-01,9.263615e-01,6.238552e-02,1.033746e-09,1.998681e+01,0.000000e+00,1.998681e+01,2.157688e+01,1.755308e+02
4.104870e+05,4.751007e+00,4.101414e+05,4.747007e+00,9.263213e-01,9.263616e-01,6.238562e-02,1.032611e-09,1.998492e+01,0.000000e+00,1.998492e+01,2.157450e+01,1.755208e+02
4.105870e+05,4.752164e+00,4.102414e+05,4.748164e+00,9.263358e-01,9.263617e-01,6.238572e-02,1.031476e-09,1.998302e+01,0.000000e+00,1.998302e+01,2.157211e+01,1.755108e+02
4.106870e+05,4.753322e+00,4.103414e+05,4.749322e+00,9.263502e-01,9.263618e-01,6.238583e-02,1.030343e-09,1.998113e+01,0.000000e+00,1.998113e+01,2.156973e+01,1.755008e+02
4.107870e+05,4.754479e+00,4.104414e+05,4.750479e+00,9.263359e-01,9.263619e-01,6.238593e-02,1.029212e-09,1.998270e+01,0.000000e+00,1.998270e+01,2.157177e+01,1.754908e+02
4.108870e+05,4.755637e+00,4.105414e+05,4.751637e+00,9.263189e-01,9.263620e-01,6.238603e-02,1.028081e-09,1.998460e+01,0.000000e+00,1.998460e+01,2.157421e+01,1.754808e+02
4.109870e+05,4.756795e+00,4.106414e+05,4.752795e+00,9.263019e-01,9.263621e-01,6.238614e-02,1.026952e-09,1.998650e+01,0.000000e+00,1.998650e+01,2.157666e+01,1.754708e+02
4.110871e+05,4.757952e+00,4.107415e+05,4.753952e+00,9.262849e-01,9.263622e-01,6.238624e-02,1.025824e-09,1.998839e+01,0.000000e+00,1.998839e+01,2.157910e+01,1.754608e+02
4.111871e+05,4.759110e+00,4.108415e+05,4.755110e+00,9.262679e-01,9.263623e-01,6.238634e-02,1.024697e-09,1.999029e+01,0.000000e+00,1.999029e+01,2.158155e+01,1.754508e+02
4.112871e+05,4.760267e+00,4.109415e+05,4.756267e+00,9.262509e-01,9.263624e-01,6.238644e-02,1.023572e-09,1.999219e+01,0.000000e+00,1.999219e+01,2.158399e+01,1.754408e+02
4.113871e+05,4.761425e+00,4.110415e+05,4.757425e+00,9.262339e-01,9.263625e-01,6.238655e-02,1.022448e-09,1.999409e+01,0.000000e+00,1.999409e+01,2.158643e+01,1.754308e+02
4.114871e+05,4.762582e+00,4.111415e+05,4.758582e+00,9.262169e-01,9.263625e-01,6.238665e-02,1.021325e-09,1.999598e+01,0.000000e+00,1.999598e+01,2.158888e+01,1.754208e+02
4.115871e+05,4.763740e+00,4.112415e+05,4.759740e+00,9.261998e-01,9.263626e-01,6.238675e-02,1.020203e-09,1.999788e+01,0.000000e+00,1.999788e+01,2.159132e+01,1.754108e+02
4.116871e+05,4.764897e+00,4.113415e+05,4.760897e+00,9.261828e-01,9.263627e-01,6.238685e-02,1.019083e-09,1.999978e+01,0.000000e+00,1.999978e+01,2.159377e+01,1.754008e+02
4.117871e+05,4.766055e+00,4.114415e+05,4.762055e+00,9.262107e-01,9.263628e-01,6.238695e-02,1.017963e-09,1.999819e+01,0.000000e+00,1.999819e+01,2.159140e+01,1.754092e+02
4.118871e+05,4.767212e+00,4.115415e+05,4.763212e+00,9.262426e-01,9.263629e-01,6.238706e-02,1.016845e-09,1.999629e+01,0.000000e+00,1.999629e+01,2.158861e+01,1.754192e+02
4.119871e+05,4.768370e+00,4.116415e+05,4.764370e+00,9.262744e-01,9.263630e-01,6.238716e-02,1.015729e-09,1.999440e+01,0.000000e+00,1.999440e+01,2.158582e+01,1.754292e+02
4.120872e+05,4.769527e+00,4.117416e+05,4.765527e+00,9.263062e-01,9.263631e-01,6.238726e-02,1.014613e-09,1.999250e+01,0.000000e+00,1.999250e+01,2.158304e+01,1.754392e+02
4.121872e+05,4.770685e+00,4.118416e+05,4.766685e+00,9.263380e-01,9.263632e-01,6.238736e-02,1.013499e-09,1.999060e+01,0.000000e+00,1.999060e+01,2.158025e+01,1.754492e+02
4.122872e+05,4.771842e+00,4.119416e+05,4.767842e+00,9.263698e-01,9.263633e-01,6.238746e-02,1.012386e-09,1.998871e+01,0.000000e+00,1.998871e+01,2.157746e+01,1.754592e+02
4.123872e+05,4.773000e+00,4.120416e+05,4.769000e+00,9.264017e-01,9.263634e-01,6.238756e-02,1.011274e-09,1.998681e+01,0.000000e+00,1.998681e+01,2.157467e+01,1.754692e+02
4.124872e+05,4.774157e+00,4.121416e+05,4.770157e+00,9.264335e-01,9.263635e-01,6.238766e-02,1.010164e-09,1.998492e+01,0.000000e+00,1.998492e+01,2.157189e+01,1.754792e+02
4.125872e+05,4.775315e+00,4.122416e+05,4.771315e+00,9.264653e-01,9.263636e-01,6.238777e-02,1.009054e-09,1.998302e+01,0.000000e+00,1.998302e+01,2.156910e+01,1.754892e+02
4.126872e+05,4.776472e+00,4.123416e+05,4.772472e+00,9.264971e-01,9.263637e-01,6.238787e-02,1.007946e-09,1.998113e+01,0.000000e+00,1.998113e+01,2.156631e+01,1.754992e+02
4.127872e+05,4.777630e+00,4.124416e+05,4.773630e+00,9.264962e-01,9.263638e-01,6.238797e-02,1.006839e-09,1.998097e+01,0.000000e+00,1.998097e+01,2.156616e+01,1.755000e+02
4.128872e+05,4.778788e+00,4.125416e+05,4.774788e+00,9.264922e-01,9.263639e-01,6.238807e-02,1.005734e-09,1.998097e+01,0.000000e+00,1.998097e+01,2.156625e+01,1.755000e+02
4.129873e+05,4.779945e+00,4.126417e+05,4.775945e+00,9.264882e-01,9.263640e-01,6.238817e-02,1.004629e-09,1.998097e+01,0.000000e+00,1.998097e+01,2.156635e+01,1.755000e+02
4.130873e+05,4.781103e+00,4.127417e+05,4.777103e+00,9.264842e-01,9.263640e-01,6.238827e-02,1.003526e-09,1.998097e+01,0.000000e+00,1.998097e+01,2.156644e+01,1.755000e+02
4.131873e+05,4.782260e+00,4.128417e+05,4.778260e+00,9.264802e-01,9.263641e-01,6.238837e-02,1.002424e-09,1.998097e+01,0.000000e+00,1.998097e+01,2.156653e+01,1.755000e+02
4.132873e+05,4.783418e+00,4.129417e+05,4.779418e+00,9.264762e-01,9.263642e-01,6.238847e-02,1.001324e-09,1.998097e+01,0.000000e+00,1.998097e+01,2.156663e+01,1.755000e+02
4.133873e+05,4.784575e+00,4.130417e+05,4.780575e+00,9.264722e-01,9.263643e-01,6.238857e-02,1.000224e-09,1.998097e+01,0.000000e+00,1.998097e+01,2.156672e+01,1.755000e+02
4.134873e+05,4.785733e+00,4.131417e+05,4.781733e+00,9.264683e-01,9.263644e-01,6.238867e-02,9.991258e-10,1.998097e+01,0.000000e+00,1.998097e+01,2.156681e+01,1.755000e+02
4.135873e+05,4.786890e+00,4.132417e+05,4.782890e+00,9.264643e-01,9.263645e-01,6.238877e-02,9.980287e-10,1.998097e+01,0.000000e+00,1.998097e+01,2.156690e+01,1.755000e+02
4.136873e+05,4.788048e+00,4.133417e+05,4.784048e+00,9.264603e-01,9.263646e-01,6.238887e-02,9.969329e-10,1.998097e+01,0.000000e+00,1.998097e+01,2.156700e+01,1.755000e+02
4.137873e+05,4.789205e+00,4.134417e+05,4.785205e+00,9.264446e-01,9.263647e-01,6.238897e-02,9.958382e-10,1.998155e+01,0.000000e+00,1.998155e+01,2.156800e+01,1.754629e+02
4.138873e+05,4.790363e+00,4.135417e+05,4.786363e+00,9.264279e-01,9.263648e-01,6.238907e-02,9.947448e-10,1.998219e+01,0.000000e+00,1.998219e+01,2.156907e+01,1.754229e+02
4.139874e+05,4.791520e+00,4.136418e+05,4.787520e+00,9.264113e-01,9.263649e-01,6.238917e-02,9.936527e-10,1.998282e+01,0.000000e+00,1.998282e+01,2.157014e+01,1.753829e+02
4.140874e+05,4.792678e+00,4.137418e+05,4.788678e+00,9.263947e-01,9.263650e-01,6.238927e-02,9.925617e-10,1.998346e+01,0.000000e+00,1.998346e+01,2.157121e+01,1.753429e+02
4.141874e+05,4.793835e+00,4.138418e+05,4.789835e+00,9.263780e-01,9.263651e-01,6.238937e-02,9.914719e-10,1.998409e+01,0.000000e+00,1.998409e+01,2.157229e+01,1.753029e+02
4.142874e+05,4.794993e+00,4.139418e+05,4.790993e+00,9.263614e-01,9.263652e-01,6.238947e-02,9.903834e-10,1.998473e+01,0.000000e+00,1.998473e+01,2.157336e+01,1.752629e+02
4.143874e+05,4.796150e+00,4.140418e+05,4.792150e+00,9.263448e-01,9.263652e-01,6.238956e-02,9.892960e-10,1.998536e+01,0.000000e+00,1.998536e+01,2.157443e+01,1.752230e+02
4.144874e+05,4.797308e+00,4.141418e+05,4.793308e+00,9.263281e-01,9.263653e-01,6.238966e-02,9.882099e-10,1.998599e+01,0.000000e+00,1.998599e+01,2.157550e+01,1.751830e+02
4.145874e+05,4.798465e+00,4.142418e+05,4.794465e+00,9.263115e-01,9.263654e-01,6.238976e-02,9.871249e-10,1.998663e+01,0.000000e+00,1.998663e+01,2.157657e+01,1.751430e+02
4.146874e+05,4.799623e+00,4.143418e+05,4.795623e+00,9.262948e-01,9.263655e-01,6.238986e-02,9.860412e-10,1.998726e+01,0.000000e+00,1.998726e+01,2.157765e+01,1.751030e+02
4.147874e+05,4.800780e+00,4.144418e+05,4.796780e+00,9.262792e-01,9.263656e-01,6.238996e-02,9.849587e-10,1.998731e+01,0.000000e+00,1.998731e+01,2.157806e+01,1.751370e+02
4.148874e+05,4.801938e+00,4.145418e+05,4.797938e+00,9.262637e-01,9.263657e-01,6.239006e-02,9.838773e-10,1.998731e+01,0.000000e+00,1.998731e+01,2.157842e+01,1.751770e+02
4.149875e+05,4.803096e+00,4.146419e+05,4.799096e+00,9.262481e-01,9.263658e-01,6.239016e-02,9.827972e-10,1.998731e+01,0.000000e+00,1.998731e+01,2.157879e+01,1.752169e+02
4.150875e+05,4.804253e+00,4.147419e+05,4.800253e+00,9.262326e-01,9.263659e-01,6.239025e-02,9.817183e-10,1.998731e+01,0.000000e+00,1.998731e+01,2.157915e+01,1.752569e+02
4.151875e+05,4.805411e+00,4.148419e+05,4.801411e+00,9.262170e-01,9.263660e-01,6.239035e-02,9.806406e-10,1.998731e+01,0.000000e+00,1.998731e+01,2.157951e+01,1.752969e+02
4.152875e+05,4.806568e+00,4.149419e+05,4.802568e+00,9.262015e-01,9.263661e-01,6.239045e-02,9.795640e-10,1.998731e+01,0.000000e+00,1.998731e+01,2.157987e+01,1.753369e+02
4.153875e+05,4.807726e+00,4.150419e+05,4.803726e+00,9.261859e-01,9.263662e-01,6.239055e-02,9.784887e-10,1.998731e+01,0.000000e+00,1.998731e+01,2.158024e+01,1.753769e+02
4.154875e+05,4.808883e+00,4.151419e+05,4.804883e+00,9.261704e-01,9.263663e-01,6.239065e-02,9.774146e-10,1.998731e+01,0.000000e+00,1.998731e+01,2.158060e+01,1.754169e+02
4.155875e+05,4.810041e+00,4.152419e+05,4.806041e+00,9.261549e-01,9.263663e-01,6.239074e-02,9.763416e-10,1.998731e+01,0.000000e+00,1.998731e+01,2.158096e+01,1.754568e+02
4.156875e+05,4.811198e+00,4.153419e+05,4.807198e+00,9.261393e-01,9.263664e-01,6.239084e-02,9.752698e-10,1.998731e+01,0.000000e+00,1.998731e+01,2.158132e+01,1.754968e+02
4.157875e+05,4.812356e+00,4.154419e+05,4.808356e+00,9.261271e-01,9.263665e-01,6.239094e-02,9.741993e-10,1.998789e+01,0.000000e+00,1.998789e+01,2.158223e+01,1.753342e+02
4.158875e+05,4.813513e+00,4.155419e+05,4.809513e+00,9.261151e-01,9.263666e-01,6.239104e-02,9.731299e-10,1.998852e+01,0.000000e+00,1.998852e+01,2.158319e+01,1.751541e+02
4.159876e+05,4.814671e+00,4.156420e+05,4.810671e+00,9.261032e-01,9.263667e-01,6.239113e-02,9.720617e-10,1.998914e+01,0.000000e+00,1.998914e+01,2.158414e+01,1.749740e+02
4.160876e+05,4.815828e+00,4.157420e+05,4.811828e+00,9.260913e-01,9.263668e-01,6.239123e-02,9.709947e-10,1.998977e+01,0.000000e+00,1.998977e+01,2.158510e+01,1.747940e+02
4.161876e+05,4.816986e+00,4.158420e+05,4.812986e+00,9.260793e-01,9.263669e-01,6.239133e-02,9.699288e-10,1.999040e+01,0.000000e+00,1.999040e+01,2.158606e+01,1.746139e+02
4.162876e+05,4.818143e+00,4.159420e+05,4.814143e+00,9.260674e-01,9.263670e-01,6.239142e-02,9.688642e-10,1.999103e+01,0.000000e+00,1.999103e+01,2.158701e+01,1.744338e+02
4.163876e+05,4.819301e+00,4.160420e+05,4.815301e+00,9.260555e-01,9.263671e-01,6.239152e-02,9.678007e-10,1.999166e+01,0.000000e+00,1.999166e+01,2.158797e+01,1.742537e+02
4.164876e+05,4.820458e+00,4.161420e+05,4.816458e+00,9.260435e-01,9.263672e-01,6.239162e-02,9.667385e-10,1.999228e+01,0.000000e+00,1.999228e+01,2.158892e+01,1.740736e+02
4.165876e+05,4.821616e+00,4.162420e+05,4.817616e+00,9.260316e-01,9.263672e-01,6.239171e-02,9.656773e-10,1.999291e+01,0.000000e+00,1.999291e+01,2.158988e+01,1.738936e+02
4.166876e+05,4.822773e+00,4.163420e+05,4.818773e+00,9.260196e-01,9.263673e-01,6.239181e-02,9.646174e-10,1.999354e+01,0.000000e+00,1.999354e+01,2.159084e+01,1.737135e+02
4.167876e+05,4.823931e+00,4.164420e+05,4.819931e+00,9.260207e-01,9.263674e-01,6.239191e-02,9.635587e-10,1.999242e+01,0.000000e+00,1.999242e+01,2.158960e+01,1.738387e+02
4.168876e+05,4.825088e+00,4.165420e+05,4.821088e+00,9.260229e-01,9.263675e-01,6.239200e-02,9.625011e-10,1.999116e+01,0.000000e+00,1.999116e+01,2.158819e+01,1.739887e+02
4.169877e+05,4.826246e+00,4.166421e+05,4.822246e+00,9.260251e-01,9.263676e-01,6.239210e-02,9.614447e-10,1.998990e+01,0.000000e+00,1.998990e+01,2.158678e+01,1.741386e+02
4.170877e+05,4.827404e+00,4.167421e+05,4.823404e+00,9.260273e-01,9.263677e-01,6.239220e-02,9.603895e-10,1.998863e+01,0.000000e+00,1.998863e+01,2.158536e+01,1.742885e+02
4.171877e+05,4.828561e+00,4.168421e+05,4.824561e+00,9.260294e-01,9.263678e-01,6.239229e-02,9.593354e-10,1.998737e+01,0.000000e+00,1.998737e+01,2.158395e+01,1.744385e+02
4.172877e+05,4.829719e+00,4.169421e+05,4.825719e+00,9.260316e-01,9.263679e-01,6.239239e-02,9.582825e-10,1.998611e+01,0.000000e+00,1.998611e+01,2.158254e+01,1.745884e+02
4.173877e+05,4.830876e+00,4.170421e+05,4.826876e+00,9.260338e-01,9.263680e-01,6.239248e-02,9.572308e-10,1.998485e+01,0.000000e+00,1.998485e+01,2.158112e+01,1.747384e+02
4.174877e+05,4.832034e+00,4.171421e+05,4.828034e+00,9.260359e-01,9.263680e-01,6.239258e-02,9.561802e-10,1.998359e+01,0.000000e+00,1.998359e+01,2.157971e+01,1.748883e+02
4.175877e+05,4.833191e+00,4.172421e+05,4.829191e+00,9.260381e-01,9.263681e-01,6.239268e-02,9.551308e-10,1.998233e+01,0.000000e+00,1.998233e+01,2.157830e+01,1.750382e+02
4.176877e+05,4.834349e+00,4.173421e+05,4.830349e+00,9.260403e-01,9.263682e-01,6.239277e-02,9.540826e-10,1.998107e+01,0.000000e+00,1.998107e+01,2.157689e+01,1.751882e+02
4.177877e+05,4.835506e+00,4.174421e+05,4.831506e+00,9.260661e-01,9.263683e-01,6.239287e-02,9.530355e-10,1.998097e+01,0.000000e+00,1.998097e+01,2.157618e+01,1.751908e+02
4.178877e+05,4.836664e+00,4.175421e+05,4.832664e+00,9.260940e-01,9.263684e-01,6.239296e-02,9.519896e-10,1.998097e+01,0.000000e+00,1.998097e+01,2.157553e+01,1.751808e+02
4.179878e+05,4.837821e+00,4.176422e+05,4.833821e+00,9.261218e-01,9.263685e-01,6.239306e-02,9.509449e-10,1.998097e+01,0.000000e+00,1.998097e+01,2.157488e+01,1.751708e+02
4.180878e+05,4.838979e+00,4.177422e+05,4.834979e+00,9.261497e-01,9.263686e-01,6.239315e-02,9.499013e-10,1.998097e+01,0.000000e+00,1.998097e+01,2.157423e+01,1.751608e+02
4.181878e+05,4.840136e+00,4.178422e+05,4.836136e+00,9.261775e-01,9.263687e-01,6.239325e-02,9.488589e-10,1.998097e+01,0.000000e+00,1.998097e+01,2.157358e+01,1.751508e+02
4.182878e+05,4.841294e+00,4.179422e+05,4.837294e+00,9.262054e-01,9.263687e-01,6.239334e-02,9.478176e-10,1.998097e+01,0.000000e+00,1.998097e+01,2.157293e+01,1.751408e+02
4.183878e+05,4.842451e+00,4.180422e+05,4.838451e+00,9.262333e-01,9.263688e-01,6.239344e-02,9.467775e-10,1.998097e+01,0.000000e+00,1.998097e+01,2.157228e+01,1.751308e+02
4.184878e+05,4.843609e+00,4.181422e+05,4.839609e+00,9.262611e-01,9.263689e-01,6.239353e-02,9.457385e-10,1.998097e+01,0.000000e+00,1.998097e+01,2.157163e+01,1.751208e+02
4.185878e+05,4.844766e+00,4.182422e+05,4.840766e+00,9.262890e-01,9.263690e-01,6.239363e-02,9.447007e-10,1.998097e+01,0.000000e+00,1.998097e+01,2.157098e+01,1.751107e+02
4.186878e+05,4.845924e+00,4.183422e+05,4.841924e+00,9.263168e-01,9.263691e-01,6.239372e-02,9.436641e-10,1.998097e+01,0.000000e+00,1.998097e+01,2.157034e+01,1.751007e+02
4.187878e+05,4.847081e+00,4.184422e+05,4.843081e+00,9.263303e-01,9.263692e-01,6.239381e-02,9.426285e-10,1.998097e+01,0.000000e+00,1.998097e+01,2.157002e+01,1.748594e+02
4.188878e+05,4.848239e+00,4.185422e+05,4.844239e+00,9.263426e-01,9.263693e-01,6.239391e-02,9.415942e-10,1.998097e+01,0.000000e+00,1.998097e+01,2.156974e+01,1.745995e+02
4.189879e+05,4.849396e+00,4.186423e+05,4.845396e+00,9.263549e-01,9.263694e-01,6.239400e-02,9.405610e-10,1.998097e+01,0.000000e+00,1.998097e+01,2.156945e+01,1.743397e+02
4.190879e+05,4.850554e+00,4.187423e+05,4.846554e+00,9.263672e-01,9.263694e-01,6.239410e-02,9.395289e-10,1.998097e+01,0.000000e+00,1.998097e+01,2.156916e+01,1.740798e+02
4.191879e+05,4.851712e+00,4.188423e+05,4.847712e+00,9.263795e-01,9.263695e-01,6.239419e-02,9.384980e-10,1.998097e+01,0.000000e+00,1.998097e+01,2.156888e+01,1.738199e+02
4.192879e+05,4.852869e+00,4.189423e+05,4.848869e+00,9.263918e-01,9.263696e-01,6.239428e-02,9.374682e-10,1.998097e+01,0.000000e+00,1.998097e+01,2.156859e+01,1.735600e+02
4.193879e+05,4.854027e+00,4.190423e+05,4.850027e+00,9.264041e-01,9.263697e-01,6.239438e-02,9.364396e-10,1.998097e+01,0.000000e+00,1.998097e+01,2.156831e+01,1.733001e+02
4.194879e+05,4.855184e+00,4.191423e+05,4.851184e+00,9.264164e-01,9.263698e-01,6.239447e-02,9.354121e-10,1.998097e+01,0.000000e+00,1.998097e+01,2.156802e+01,1.730402e+02
4.195879e+05,4.856342e+00,4.192423e+05,4.852342e+00,9.264287e-01,9.263699e-01,6.239456e-02,9.343857e-10,1.998097e+01,0.000000e+00,1.998097e+01,2.156773e+01,1.727803e+02
4.196879e+05,4.857499e+00,4.193423e+05,4.853499e+00,9.264410e-01,9.263700e-01,6.239466e-02,9.333605e-10,1.998097e+01,0.000000e+00,1.998097e+01,2.156745e+01,1.725204e+02
4.197879e+05,4.858657e+00,4.194423e+05,4.854657e+00,9.264209e-01,9.263701e-01,6.239475e-02,9.323364e-10,1.998097e+01,0.000000e+00,1.998097e+01,2.156791e+01,1.725277e+02
4.198879e+05,4.859814e+00,4.195423e+05,4.855814e+00,9.263981e-01,9.263701e-01,6.239484e-02,9.313134e-10,1.998097e+01,0.000000e+00,1.998097e+01,2.156844e+01,1.725577e+02
4.199880e+05,4.860972e+00,4.196424e+05,4.856972e+00,9.263753e-01,9.263702e-01,6.239494e-02,9.302916e-10,1.998097e+01,0.000000e+00,1.998097e+01,2.156897e+01,1.725877e+02
4.200880e+05,4.862129e+00,4.197424e+05,4.858129e+00,9.263525e-01,9.263703e-01,6.239503e-02,9.292709e-10,1.998097e+01,0.000000e+00,1.998097e+01,2.156951e+01,1.726177e+02
4.201880e+05,4.863287e+00,4.198424e+05,4.859287e+00,9.263297e-01,9.263704e-01,6.239512e-02,9.282514e-10,1.998097e+01,0.000000e+00,1.998097e+01,2.157004e+01,1.726477e+02
4.202880e+05,4.864444e+00,4.199424e+05,4.860444e+00,9.263069e-01,9.263705e-01,6.239522e-02,9.272330e-10,1.998097e+01,0.000000e+00,1.998097e+01,2.157057e+01,1.726777e+02
4.203880e+05,4.865602e+00,4.200424e+05,4.861602e+00,9.262841e-01,9.263706e-01,6.239531e-02,9.262157e-10,1.998097e+01,0.000000e+00,1.998097e+01,2.157110e+01,1.727077e+02
4.204880e+05,4.866759e+00,4.201424e+05,4.862759e+00,9.262613e-01,9.263707e-01,6.239540e-02,9.251995e-10,1.998097e+01,0.000000e+00,1.998097e+01,2.157163e+01,1.727378e+02
4.205880e+05,4.867917e+00,4.202424e+05,4.863917e+00,9.262385e-01,9.263707e-01,6.239549e-02,9.241845e-10,1.998097e+01,0.000000e+00,1.998097e+01,2.157216e+01,1.727678e+02
4.206880e+05,4.869074e+00,4.203424e+05,4.865074e+00,9.262157e-01,9.263708e-01,6.239559e-02,9.231706e-10,1.998097e+01,0.000000e+00,1.998097e+01,2.157269e+01,1.727978e+02
4.207880e+05,4.870232e+00,4.204424e+05,4.866232e+00,9.262120e-01,9.263709e-01,6.239568e-02,9.221578e-10,1.998097e+01,0.000000e+00,1.998097e+01,2.157278e+01,1.727444e+02
4.208880e+05,4.871389e+00,4.205424e+05,4.867389e+00,9.262098e-01,9.263710e-01,6.239577e-02,9.211461e-10,1.998097e+01,0.000000e+00,1.998097e+01,2.157283e+01,1.726844e+02
4.209881e+05,4.872547e+00,4.206425e+05,4.868547e+00,9.262077e-01,9.263711e-01,6.239586e-02,9.201356e-10,1.998097e+01,0.000000e+00,1.998097e+01,2.157288e+01,1.726244e+02
4.210881e+05,4.873704e+00,4.207425e+05,4.869704e+00,9.262055e-01,9.263712e-01,6.239596e-02,9.191262e-10,1.998097e+01,0.000000e+00,1.998097e+01,2.157293e+01,1.725643e+02
4.211881e+05,4.874862e+00,4.208425e+05,4.870862e+00,9.262033e-01,9.263713e-01,6.239605e-02,9.181178e-10,1.998097e+01,0.000000e+00,1.998097e+01,2.157298e+01,1.725043e+02
4.212881e+05,4.876020e+00,4.209425e+05,4.872020e+00,9.262012e-01,9.263713e-01,6.239614e-02,9.171107e-10,1.998097e+01,0.000000e+00,1.998097e+01,2.157303e+01,1.724443e+02
4.213881e+05,4.877177e+00,4.210425e+05,4.873177e+00,9.261990e-01,9.263714e-01,6.239623e-02,9.161046e-10,1.998097e+01,0.000000e+00,1.998097e+01,2.157308e+01,1.723842e+02
4.214881e+05,4.878335e+00,4.211425e+05,4.874335e+00,9.261968e-01,9.263715e-01,6.239632e-02,9.150996e-10,1.998097e+01,0.000000e+00,1.998097e+01,2.157313e+01,1.723242e+02
4.215881e+05,4.879492e+00,4.212425e+05,4.875492e+00,9.261946e-01,9.263716e-01,6.239641e-02,9.140958e-10,1.998097e+01,0.000000e+00,1.998097e+01,2.157318e+01,1.722642e+02
4.216881e+05,4.880650e+00,4.213425e+05,4.876650e+00,9.261925e-01,9.263717e-01,6.239650e-02,9.130931e-10,1.998097e+01,0.000000e+00,1.998097e+01,2.157323e+01,1.722042e+02
4.217881e+05,4.881807e+00,4.214425e+05,4.877807e+00,9.262075e-01,9.263718e-01,6.239660e-02,9.120914e-10,1.998097e+01,0.000000e+00,1.998097e+01,2.157288e+01,1.721535e+02
4.218881e+05,4.882965e+00,4.215425e+05,4.878965e+00,9.262237e-01,9.263718e-01,6.239669e-02,9.110909e-10,1.998097e+01,0.000000e+00,1.998097e+01,2.157250e+01,1.721035e+02
4.219882e+05,4.884122e+00,4.216426e+05,4.880122e+00,9.262400e-01,9.263719e-01,6.239678e-02,9.100915e-10,1.998097e+01,0.000000e+00,1.998097e+01,2.157213e+01,1.720535e+02
4.220882e+05,4.885280e+00,4.217426e+05,4.881280e+00,9.262563e-01,9.263720e-01,6.239687e-02,9.090932e-10,1.998097e+01,0.000000e+00,1.998097e+01,2.157175e+01,1.720036e+02
4.221882e+05,4.886437e+00,4.218426e+05,4.882437e+00,9.262725e-01,9.263721e-01,6.239696e-02,9.080961e-10,1.998097e+01,0.000000e+00,1.998097e+01,2.157137e+01,1.719536e+02
4.222882e+05,4.887595e+00,4.219426e+05,4.883595e+00,9.262888e-01,9.263722e-01,6.239705e-02,9.071000e-10,1.998097e+01,0.000000e+00,1.998097e+01,2.157099e+01,1.719036e+02
4.223882e+05,4.888752e+00,4.220426e+05,4.884752e+00,9.263051e-01,9.263723e-01,6.239714e-02,9.061050e-10,1.998097e+01,0.000000e+00,1.998097e+01,2.157061e+01,1.718536e+02
4.224882e+05,4.889910e+00,4.221426e+05,4.885910e+00,9.263214e-01,9.263724e-01,6.239723e-02,9.051111e-10,1.998097e+01,0.000000e+00,1.998097e+01,2.157023e+01,1.718036e+02
4.225882e+05,4.891067e+00,4.222426e+05,4.887067e+00,9.263376e-01,9.263724e-01,6.239732e-02,9.041183e-10,1.998097e+01,0.000000e+00,1.998097e+01,2.156985e+01,1.717537e+02
4.226882e+05,4.892225e+00,4.223426e+05,4.888225e+00,9.263539e-01,9.263725e-01,6.239741e-02,9.031267e-10,1.998097e+01,0.000000e+00,1.998097e+01,2.156947e+01,1.717037e+02
4.227882e+05,4.893382e+00,4.224426e+05,4.889382e+00,9.263709e-01,9.263726e-01,6.239750e-02,9.021361e-10,1.998272e+01,0.000000e+00,1.998272e+01,2.157098e+01,1.718668e+02
4.228882e+05,4.894540e+00,4.225426e+05,4.890540e+00,9.263879e-01,9.263727e-01,6.239759e-02,9.011466e-10,1.998462e+01,0.000000e+00,1.998462e+01,2.157263e+01,1.720469e+02
4.229883e+05,4.895697e+00,4.226427e+05,4.891697e+00,9.264049e-01,9.263728e-01,6.239768e-02,9.001582e-10,1.998652e+01,0.000000e+00,1.998652e+01,2.157428e+01,1.722270e+02
4.230883e+05,4.896855e+00,4.227427e+05,4.892855e+00,9.264219e-01,9.263729e-01,6.239777e-02,8.991710e-10,1.998842e+01,0.000000e+00,1.998842e+01,2.157593e+01,1.724071e+02
4.231883e+05,4.898012e+00,4.228427e+05,4.894012e+00,9.264389e-01,9.263729e-01,6.239786e-02,8.981848e-10,1.999031e+01,0.000000e+00,1.999031e+01,2.157758e+01,1.725872e+02
4.232883e+05,4.899170e+00,4.229427e+05,4.895170e+00,9.264559e-01,9.263730e-01,6.239795e-02,8.971997e-10,1.999221e+01,0.000000e+00,1.999221e+01,2.157924e+01,1.727672e+02
4.233883e+05,4.900328e+00,4.230427e+05,4.896328e+00,9.264729e-01,9.263731e-01,6.239804e-02,8.962156e-10,1.999411e+01,0.000000e+00,1.999411e+01,2.158089e+01,1.729473e+02
4.234883e+05,4.901485e+00,4.231427e+05,4.897485e+00,9.264899e-01,9.263732e-01,6.239813e-02,8.952327e-10,1.999601e+01,0.000000e+00,1.999601e+01,2.158254e+01,1.731274e+02
4.235883e+05,4.902643e+00,4.232427e+05,4.898643e+00,9.265069e-01,9.263733e-01,6.239822e-02,8.942509e-10,1.999790e+01,0.000000e+00,1.999790e+01,2.158419e+01,1.733075e+02
4.236883e+05,4.903800e+00,4.233427e+05,4.899800e+00,9.265240e-01,9.263734e-01,6.239831e-02,8.932702e-10,1.999980e+01,0.000000e+00,1.999980e+01,2.158584e+01,1.734876e+02
4.237883e+05,4.904958e+00,4.234427e+05,4.900958e+00,9.264945e-01,9.263734e-01,6.239840e-02,8.922905e-10,1.999993e+01,0.000000e+00,1.999993e+01,2.158667e+01,1.734535e+02
4.238884e+05,4.906115e+00,4.235428e+05,4.902115e+00,9.264616e-01,9.263735e-01,6.239849e-02,8.913119e-10,1.999993e+01,0.000000e+00,1.999993e+01,2.158744e+01,1.734035e+02
4.239884e+05,4.907273e+00,4.236428e+05,4.903273e+00,9.264287e-01,9.263736e-01,6.239858e-02,8.903344e-10,1.999993e+01,0.000000e+00,1.999993e+01,2.158820e+01,1.733535e+02
4.240884e+05,4.908430e+00,4.237428e+05,4.904430e+00,9.263958e-01,9.263737e-01,6.239867e-02,8.893580e-10,1.999993e+01,0.000000e+00,1.999993e+01,2.158897e+01,1.733035e+02
4.241884e+05,4.909588e+00,4.238428e+05,4.905588e+00,9.263629e-01,9.263738e-01,6.239876e-02,8.883827e-10,1.999993e+01,0.000000e+00,1.999993e+01,2.158974e+01,1.732536e+02
4.242884e+05,4.910745e+00,4.239428e+05,4.906745e+00,9.263300e-01,9.263738e-01,6.239885e-02,8.874085e-10,1.999993e+01,0.000000e+00,1.999993e+01,2.159050e+01,1.732036e+02
4.243884e+05,4.911903e+00,4.240428e+05,4.907903e+00,9.262971e-01,9.263739e-01,6.239893e-02,8.864353e-10,1.999993e+01,0.000000e+00,1.999993e+01,2.159127e+01,1.731536e+02
4.244884e+05,4.913060e+00,4.241428e+05,4.909060e+00,9.262642e-01,9.263740e-01,6.239902e-02,8.854632e-10,1.999993e+01,0.000000e+00,1.999993e+01,2.159204e+01,1.731036e+02
4.245884e+05,4.914218e+00,4.242428e+05,4.910218e+00,9.262313e-01,9.263741e-01,6.239911e-02,8.844922e-10,1.999993e+01,0.000000e+00,1.999993e+01,2.159281e+01,1.730536e+02
4.246884e+05,4.915375e+00,4.243428e+05,4.911375e+00,9.261983e-01,9.263742e-01,6.239920e-02,8.835223e-10,1.999993e+01,0.000000e+00,1.999993e+01,2.159357e+01,1.730037e+02
4.247884e+05,4.916533e+00,4.244428e+05,4.912533e+00,9.262033e-01,9.263743e-01,6.239929e-02,8.825534e-10,1.999759e+01,0.000000e+00,1.999759e+01,2.159093e+01,1.730927e+02
4.248885e+05,4.917690e+00,4.245429e+05,4.913690e+00,9.262113e-01,9.263743e-01,6.239938e-02,8.815856e-10,1.999507e+01,0.000000e+00,1.999507e+01,2.158802e+01,1.731928e+02
