Repository: brandonlampe/CS_Data

# Repository for Crushed Salt Data
**Grant No: 456417**

This is a work in progress!

## Repository Content

### Directory Names
A uniform namining structure still in progress, but in general directories are named according to the following:
 - Names contain no spaces, a single underscore "_" will be used as a file name seperator.
 - Files are for the Crushed Salt Project (CSP); therefore, the first three charaters of each file are "CSP".
 - Folders are organized by which frame the test was performed on i.e., A2 or A3.
 - The fifth and sixth charaters of each file name will therefore be "A" followed by the frame number.

File: UNM_WP_HY_175_16/STAGE01/CREEP_FIT/175_16_STAGE01_CREEP_OUT.csv (part 20 of 22)
Analysis by Brandon Lampe, performed on: 2017/02/16 09:26:01
Experimental results below begin at: 2017/02/05 12:11:37
Duration (sec),Duration (day),Elapsed Time (sec),Elapsed Time (day),Interpolated Fractional Density,Fit to Fractional Density,Fit to Volume Strain,Fit to Volume Strain Rate (1/sec),Confining Pressure (MPa),Pore Pressure (MPa),Terzaghi Pressure (MPa),Solid Pressure (MPa),Temperature (C))
4.485908e+05,5.192024e+00,4.482452e+05,5.188024e+00,9.261938e-01,9.263914e-01,6.241778e-02,6.799377e-10,1.999095e+01,0.000000e+00,1.999095e+01,2.158399e+01,1.743626e+02
4.486909e+05,5.193181e+00,4.483453e+05,5.189181e+00,9.261750e-01,9.263914e-01,6.241785e-02,6.791937e-10,1.999348e+01,0.000000e+00,1.999348e+01,2.158715e+01,1.743025e+02
4.487909e+05,5.194339e+00,4.484453e+05,5.190339e+00,9.261891e-01,9.263915e-01,6.241791e-02,6.784507e-10,1.999178e+01,0.000000e+00,1.999178e+01,2.158499e+01,1.743191e+02
4.488909e+05,5.195496e+00,4.485453e+05,5.191496e+00,9.262047e-01,9.263916e-01,6.241798e-02,6.777084e-10,1.998989e+01,0.000000e+00,1.998989e+01,2.158259e+01,1.743391e+02
4.489909e+05,5.196654e+00,4.486453e+05,5.192654e+00,9.262202e-01,9.263916e-01,6.241805e-02,6.769670e-10,1.998800e+01,0.000000e+00,1.998800e+01,2.158019e+01,1.743591e+02
4.490909e+05,5.197811e+00,4.487453e+05,5.193811e+00,9.262357e-01,9.263917e-01,6.241812e-02,6.762263e-10,1.998612e+01,0.000000e+00,1.998612e+01,2.157779e+01,1.743791e+02
4.491909e+05,5.198969e+00,4.488453e+05,5.194969e+00,9.262512e-01,9.263918e-01,6.241818e-02,6.754865e-10,1.998423e+01,0.000000e+00,1.998423e+01,2.157539e+01,1.743990e+02
4.492909e+05,5.200126e+00,4.489453e+05,5.196126e+00,9.262668e-01,9.263918e-01,6.241825e-02,6.747475e-10,1.998234e+01,0.000000e+00,1.998234e+01,2.157299e+01,1.744190e+02
4.493909e+05,5.201284e+00,4.490453e+05,5.197284e+00,9.262823e-01,9.263919e-01,6.241832e-02,6.740093e-10,1.998046e+01,0.000000e+00,1.998046e+01,2.157059e+01,1.744390e+02
4.494909e+05,5.202441e+00,4.491453e+05,5.198441e+00,9.262978e-01,9.263919e-01,6.241839e-02,6.732720e-10,1.997857e+01,0.000000e+00,1.997857e+01,2.156819e+01,1.744590e+02
4.495909e+05,5.203599e+00,4.492453e+05,5.199599e+00,9.263134e-01,9.263920e-01,6.241845e-02,6.725354e-10,1.997668e+01,0.000000e+00,1.997668e+01,2.156579e+01,1.744789e+02
4.496910e+05,5.204756e+00,4.493454e+05,5.200756e+00,9.263289e-01,9.263921e-01,6.241852e-02,6.717997e-10,1.997479e+01,0.000000e+00,1.997479e+01,2.156339e+01,1.744989e+02
4.497910e+05,5.205914e+00,4.494454e+05,5.201914e+00,9.263246e-01,9.263921e-01,6.241859e-02,6.710648e-10,1.997469e+01,0.000000e+00,1.997469e+01,2.156338e+01,1.745473e+02
4.498910e+05,5.207071e+00,4.495454e+05,5.203071e+00,9.263192e-01,9.263922e-01,6.241866e-02,6.703306e-10,1.997469e+01,0.000000e+00,1.997469e+01,2.156351e+01,1.745974e+02
4.499910e+05,5.208229e+00,4.496454e+05,5.204229e+00,9.263138e-01,9.263923e-01,6.241872e-02,6.695973e-10,1.997469e+01,0.000000e+00,1.997469e+01,2.156363e+01,1.746474e+02
4.500910e+05,5.209387e+00,4.497454e+05,5.205387e+00,9.263083e-01,9.263923e-01,6.241879e-02,6.688648e-10,1.997469e+01,0.000000e+00,1.997469e+01,2.156376e+01,1.746975e+02
4.501910e+05,5.210544e+00,4.498454e+05,5.206544e+00,9.263029e-01,9.263924e-01,6.241886e-02,6.681331e-10,1.997469e+01,0.000000e+00,1.997469e+01,2.156389e+01,1.747476e+02
4.502910e+05,5.211702e+00,4.499454e+05,5.207702e+00,9.262975e-01,9.263924e-01,6.241892e-02,6.674022e-10,1.997469e+01,0.000000e+00,1.997469e+01,2.156401e+01,1.747976e+02
4.503910e+05,5.212859e+00,4.500454e+05,5.208859e+00,9.262920e-01,9.263925e-01,6.241899e-02,6.666721e-10,1.997469e+01,0.000000e+00,1.997469e+01,2.156414e+01,1.748477e+02
4.504910e+05,5.214017e+00,4.501454e+05,5.210017e+00,9.262866e-01,9.263926e-01,6.241906e-02,6.659429e-10,1.997469e+01,0.000000e+00,1.997469e+01,2.156426e+01,1.748978e+02
4.505910e+05,5.215174e+00,4.502454e+05,5.211174e+00,9.262812e-01,9.263926e-01,6.241912e-02,6.652144e-10,1.997469e+01,0.000000e+00,1.997469e+01,2.156439e+01,1.749478e+02
4.506911e+05,5.216332e+00,4.503455e+05,5.212332e+00,9.262757e-01,9.263927e-01,6.241919e-02,6.644867e-10,1.997469e+01,0.000000e+00,1.997469e+01,2.156452e+01,1.749979e+02
4.507911e+05,5.217489e+00,4.504455e+05,5.213489e+00,9.262859e-01,9.263928e-01,6.241926e-02,6.637598e-10,1.997590e+01,0.000000e+00,1.997590e+01,2.156559e+01,1.750000e+02
4.508911e+05,5.218647e+00,4.505455e+05,5.214647e+00,9.262968e-01,9.263928e-01,6.241932e-02,6.630338e-10,1.997716e+01,0.000000e+00,1.997716e+01,2.156670e+01,1.750000e+02
4.509911e+05,5.219804e+00,4.506455e+05,5.215804e+00,9.263076e-01,9.263929e-01,6.241939e-02,6.623085e-10,1.997842e+01,0.000000e+00,1.997842e+01,2.156780e+01,1.750000e+02
4.510911e+05,5.220962e+00,4.507455e+05,5.216962e+00,9.263184e-01,9.263929e-01,6.241945e-02,6.615840e-10,1.997968e+01,0.000000e+00,1.997968e+01,2.156891e+01,1.750000e+02
4.511911e+05,5.222119e+00,4.508455e+05,5.218119e+00,9.263293e-01,9.263930e-01,6.241952e-02,6.608604e-10,1.998094e+01,0.000000e+00,1.998094e+01,2.157002e+01,1.750000e+02
4.512911e+05,5.223277e+00,4.509455e+05,5.219277e+00,9.263401e-01,9.263931e-01,6.241959e-02,6.601375e-10,1.998221e+01,0.000000e+00,1.998221e+01,2.157113e+01,1.750000e+02
4.513911e+05,5.224434e+00,4.510455e+05,5.220434e+00,9.263510e-01,9.263931e-01,6.241965e-02,6.594154e-10,1.998347e+01,0.000000e+00,1.998347e+01,2.157224e+01,1.750000e+02
4.514911e+05,5.225592e+00,4.511455e+05,5.221592e+00,9.263618e-01,9.263932e-01,6.241972e-02,6.586941e-10,1.998473e+01,0.000000e+00,1.998473e+01,2.157335e+01,1.750000e+02
4.515911e+05,5.226749e+00,4.512455e+05,5.222749e+00,9.263727e-01,9.263932e-01,6.241978e-02,6.579736e-10,1.998599e+01,0.000000e+00,1.998599e+01,2.157446e+01,1.750000e+02
4.516912e+05,5.227907e+00,4.513456e+05,5.223907e+00,9.263835e-01,9.263933e-01,6.241985e-02,6.572540e-10,1.998725e+01,0.000000e+00,1.998725e+01,2.157557e+01,1.750000e+02
4.517912e+05,5.229064e+00,4.514456e+05,5.225064e+00,9.263878e-01,9.263934e-01,6.241992e-02,6.565351e-10,1.998611e+01,0.000000e+00,1.998611e+01,2.157423e+01,1.750764e+02
4.518912e+05,5.230222e+00,4.515456e+05,5.226222e+00,9.263918e-01,9.263934e-01,6.241998e-02,6.558169e-10,1.998484e+01,0.000000e+00,1.998484e+01,2.157278e+01,1.751564e+02
4.519912e+05,5.231379e+00,4.516456e+05,5.227379e+00,9.263958e-01,9.263935e-01,6.242005e-02,6.550996e-10,1.998358e+01,0.000000e+00,1.998358e+01,2.157132e+01,1.752364e+02
4.520912e+05,5.232537e+00,4.517456e+05,5.228537e+00,9.263998e-01,9.263935e-01,6.242011e-02,6.543831e-10,1.998232e+01,0.000000e+00,1.998232e+01,2.156986e+01,1.753165e+02
4.521912e+05,5.233695e+00,4.518456e+05,5.229695e+00,9.264038e-01,9.263936e-01,6.242018e-02,6.536674e-10,1.998106e+01,0.000000e+00,1.998106e+01,2.156841e+01,1.753965e+02
4.522912e+05,5.234852e+00,4.519456e+05,5.230852e+00,9.264077e-01,9.263937e-01,6.242024e-02,6.529524e-10,1.997979e+01,0.000000e+00,1.997979e+01,2.156695e+01,1.754765e+02
4.523912e+05,5.236010e+00,4.520456e+05,5.232010e+00,9.264117e-01,9.263937e-01,6.242031e-02,6.522383e-10,1.997853e+01,0.000000e+00,1.997853e+01,2.156550e+01,1.755566e+02
4.524912e+05,5.237167e+00,4.521456e+05,5.233167e+00,9.264157e-01,9.263938e-01,6.242037e-02,6.515249e-10,1.997727e+01,0.000000e+00,1.997727e+01,2.156404e+01,1.756366e+02
4.525912e+05,5.238325e+00,4.522456e+05,5.234325e+00,9.264197e-01,9.263939e-01,6.242044e-02,6.508123e-10,1.997600e+01,0.000000e+00,1.997600e+01,2.156259e+01,1.757167e+02
4.526913e+05,5.239482e+00,4.523457e+05,5.235482e+00,9.264237e-01,9.263939e-01,6.242050e-02,6.501005e-10,1.997474e+01,0.000000e+00,1.997474e+01,2.156113e+01,1.757967e+02
4.527913e+05,5.240640e+00,4.524457e+05,5.236640e+00,9.264370e-01,9.263940e-01,6.242057e-02,6.493895e-10,1.997529e+01,0.000000e+00,1.997529e+01,2.156141e+01,1.758000e+02
4.528913e+05,5.241797e+00,4.525457e+05,5.237797e+00,9.264508e-01,9.263940e-01,6.242063e-02,6.486792e-10,1.997592e+01,0.000000e+00,1.997592e+01,2.156177e+01,1.758000e+02
4.529913e+05,5.242955e+00,4.526457e+05,5.238955e+00,9.264645e-01,9.263941e-01,6.242070e-02,6.479698e-10,1.997655e+01,0.000000e+00,1.997655e+01,2.156213e+01,1.758000e+02
4.530913e+05,5.244112e+00,4.527457e+05,5.240112e+00,9.264783e-01,9.263942e-01,6.242076e-02,6.472611e-10,1.997718e+01,0.000000e+00,1.997718e+01,2.156249e+01,1.758000e+02
4.531913e+05,5.245270e+00,4.528457e+05,5.241270e+00,9.264920e-01,9.263942e-01,6.242083e-02,6.465532e-10,1.997780e+01,0.000000e+00,1.997780e+01,2.156284e+01,1.758000e+02
4.532913e+05,5.246427e+00,4.529457e+05,5.242427e+00,9.265058e-01,9.263943e-01,6.242089e-02,6.458461e-10,1.997843e+01,0.000000e+00,1.997843e+01,2.156320e+01,1.758000e+02
4.533913e+05,5.247585e+00,4.530457e+05,5.243585e+00,9.265195e-01,9.263943e-01,6.242096e-02,6.451398e-10,1.997906e+01,0.000000e+00,1.997906e+01,2.156356e+01,1.758000e+02
4.534913e+05,5.248742e+00,4.531457e+05,5.244742e+00,9.265333e-01,9.263944e-01,6.242102e-02,6.444342e-10,1.997969e+01,0.000000e+00,1.997969e+01,2.156392e+01,1.758000e+02
4.535913e+05,5.249900e+00,4.532457e+05,5.245900e+00,9.265471e-01,9.263945e-01,6.242109e-02,6.437295e-10,1.998031e+01,0.000000e+00,1.998031e+01,2.156427e+01,1.758000e+02
4.536914e+05,5.251057e+00,4.533458e+05,5.247057e+00,9.265608e-01,9.263945e-01,6.242115e-02,6.430255e-10,1.998094e+01,0.000000e+00,1.998094e+01,2.156463e+01,1.758000e+02
4.537914e+05,5.252215e+00,4.534458e+05,5.248215e+00,9.265317e-01,9.263946e-01,6.242122e-02,6.423222e-10,1.998036e+01,0.000000e+00,1.998036e+01,2.156468e+01,1.757904e+02
4.538914e+05,5.253372e+00,4.535458e+05,5.249372e+00,9.265010e-01,9.263946e-01,6.242128e-02,6.416198e-10,1.997974e+01,0.000000e+00,1.997974e+01,2.156472e+01,1.757804e+02
4.539914e+05,5.254530e+00,4.536458e+05,5.250530e+00,9.264703e-01,9.263947e-01,6.242134e-02,6.409181e-10,1.997911e+01,0.000000e+00,1.997911e+01,2.156476e+01,1.757704e+02
4.540914e+05,5.255687e+00,4.537458e+05,5.251687e+00,9.264396e-01,9.263947e-01,6.242141e-02,6.402172e-10,1.997848e+01,0.000000e+00,1.997848e+01,2.156480e+01,1.757604e+02
4.541914e+05,5.256845e+00,4.538458e+05,5.252845e+00,9.264089e-01,9.263948e-01,6.242147e-02,6.395171e-10,1.997785e+01,0.000000e+00,1.997785e+01,2.156483e+01,1.757504e+02
4.542914e+05,5.258003e+00,4.539458e+05,5.254003e+00,9.263782e-01,9.263949e-01,6.242154e-02,6.388177e-10,1.997723e+01,0.000000e+00,1.997723e+01,2.156487e+01,1.757404e+02
4.543914e+05,5.259160e+00,4.540458e+05,5.255160e+00,9.263475e-01,9.263949e-01,6.242160e-02,6.381191e-10,1.997660e+01,0.000000e+00,1.997660e+01,2.156491e+01,1.757305e+02
4.544914e+05,5.260318e+00,4.541458e+05,5.256318e+00,9.263168e-01,9.263950e-01,6.242166e-02,6.374213e-10,1.997597e+01,0.000000e+00,1.997597e+01,2.156495e+01,1.757205e+02
4.545914e+05,5.261475e+00,4.542458e+05,5.257475e+00,9.262860e-01,9.263950e-01,6.242173e-02,6.367242e-10,1.997535e+01,0.000000e+00,1.997535e+01,2.156499e+01,1.757105e+02
4.546915e+05,5.262633e+00,4.543459e+05,5.258633e+00,9.262553e-01,9.263951e-01,6.242179e-02,6.360280e-10,1.997472e+01,0.000000e+00,1.997472e+01,2.156503e+01,1.757005e+02
4.547915e+05,5.263790e+00,4.544459e+05,5.259790e+00,9.262634e-01,9.263952e-01,6.242185e-02,6.353324e-10,1.997709e+01,0.000000e+00,1.997709e+01,2.156740e+01,1.755382e+02
4.548915e+05,5.264948e+00,4.545459e+05,5.260948e+00,9.262736e-01,9.263952e-01,6.242192e-02,6.346377e-10,1.997962e+01,0.000000e+00,1.997962e+01,2.156989e+01,1.753680e+02
4.549915e+05,5.266105e+00,4.546459e+05,5.262105e+00,9.262837e-01,9.263953e-01,6.242198e-02,6.339437e-10,1.998215e+01,0.000000e+00,1.998215e+01,2.157238e+01,1.751978e+02
4.550915e+05,5.267263e+00,4.547459e+05,5.263263e+00,9.262939e-01,9.263953e-01,6.242204e-02,6.332505e-10,1.998467e+01,0.000000e+00,1.998467e+01,2.157487e+01,1.750275e+02
4.551915e+05,5.268420e+00,4.548459e+05,5.264420e+00,9.263040e-01,9.263954e-01,6.242211e-02,6.325580e-10,1.998720e+01,0.000000e+00,1.998720e+01,2.157737e+01,1.748573e+02
4.552915e+05,5.269578e+00,4.549459e+05,5.265578e+00,9.263142e-01,9.263955e-01,6.242217e-02,6.318663e-10,1.998973e+01,0.000000e+00,1.998973e+01,2.157986e+01,1.746871e+02
4.553915e+05,5.270735e+00,4.550459e+05,5.266735e+00,9.263243e-01,9.263955e-01,6.242223e-02,6.311754e-10,1.999226e+01,0.000000e+00,1.999226e+01,2.158235e+01,1.745169e+02
4.554915e+05,5.271893e+00,4.551459e+05,5.267893e+00,9.263344e-01,9.263956e-01,6.242230e-02,6.304852e-10,1.999478e+01,0.000000e+00,1.999478e+01,2.158484e+01,1.743466e+02
4.555916e+05,5.273050e+00,4.552460e+05,5.269050e+00,9.263446e-01,9.263956e-01,6.242236e-02,6.297958e-10,1.999731e+01,0.000000e+00,1.999731e+01,2.158734e+01,1.741764e+02
4.556916e+05,5.274208e+00,4.553460e+05,5.270208e+00,9.263547e-01,9.263957e-01,6.242242e-02,6.291072e-10,1.999984e+01,0.000000e+00,1.999984e+01,2.158983e+01,1.740062e+02
4.557916e+05,5.275365e+00,4.554460e+05,5.271365e+00,9.263551e-01,9.263957e-01,6.242249e-02,6.284193e-10,1.999810e+01,0.000000e+00,1.999810e+01,2.158795e+01,1.739037e+02
4.558916e+05,5.276523e+00,4.555460e+05,5.272523e+00,9.263551e-01,9.263958e-01,6.242255e-02,6.277321e-10,1.999621e+01,0.000000e+00,1.999621e+01,2.158590e+01,1.738037e+02
4.559916e+05,5.277680e+00,4.556460e+05,5.273680e+00,9.263551e-01,9.263959e-01,6.242261e-02,6.270457e-10,1.999431e+01,0.000000e+00,1.999431e+01,2.158385e+01,1.737038e+02
4.560916e+05,5.278838e+00,4.557460e+05,5.274838e+00,9.263551e-01,9.263959e-01,6.242267e-02,6.263601e-10,1.999242e+01,0.000000e+00,1.999242e+01,2.158181e+01,1.736038e+02
4.561916e+05,5.279995e+00,4.558460e+05,5.275995e+00,9.263551e-01,9.263960e-01,6.242274e-02,6.256753e-10,1.999052e+01,0.000000e+00,1.999052e+01,2.157976e+01,1.735038e+02
4.562916e+05,5.281153e+00,4.559460e+05,5.277153e+00,9.263551e-01,9.263960e-01,6.242280e-02,6.249911e-10,1.998863e+01,0.000000e+00,1.998863e+01,2.157771e+01,1.734039e+02
4.563916e+05,5.282311e+00,4.560460e+05,5.278311e+00,9.263551e-01,9.263961e-01,6.242286e-02,6.243078e-10,1.998673e+01,0.000000e+00,1.998673e+01,2.157567e+01,1.733039e+02
4.564916e+05,5.283468e+00,4.561460e+05,5.279468e+00,9.263551e-01,9.263962e-01,6.242292e-02,6.236252e-10,1.998483e+01,0.000000e+00,1.998483e+01,2.157362e+01,1.732040e+02
4.565917e+05,5.284626e+00,4.562461e+05,5.280626e+00,9.263551e-01,9.263962e-01,6.242299e-02,6.229433e-10,1.998294e+01,0.000000e+00,1.998294e+01,2.157157e+01,1.731040e+02
4.566917e+05,5.285783e+00,4.563461e+05,5.281783e+00,9.263551e-01,9.263963e-01,6.242305e-02,6.222622e-10,1.998104e+01,0.000000e+00,1.998104e+01,2.156953e+01,1.730040e+02
4.567917e+05,5.286941e+00,4.564461e+05,5.282941e+00,9.263551e-01,9.263963e-01,6.242311e-02,6.215818e-10,1.998097e+01,0.000000e+00,1.998097e+01,2.156945e+01,1.731632e+02
4.568917e+05,5.288098e+00,4.565461e+05,5.284098e+00,9.263551e-01,9.263964e-01,6.242317e-02,6.209022e-10,1.998097e+01,0.000000e+00,1.998097e+01,2.156945e+01,1.733333e+02
4.569917e+05,5.289256e+00,4.566461e+05,5.285256e+00,9.263551e-01,9.263964e-01,6.242324e-02,6.202234e-10,1.998097e+01,0.000000e+00,1.998097e+01,2.156945e+01,1.735033e+02
4.570917e+05,5.290413e+00,4.567461e+05,5.286413e+00,9.263551e-01,9.263965e-01,6.242330e-02,6.195453e-10,1.998097e+01,0.000000e+00,1.998097e+01,2.156945e+01,1.736734e+02
4.571917e+05,5.291571e+00,4.568461e+05,5.287571e+00,9.263551e-01,9.263966e-01,6.242336e-02,6.188679e-10,1.998097e+01,0.000000e+00,1.998097e+01,2.156945e+01,1.738435e+02
4.572917e+05,5.292728e+00,4.569461e+05,5.288728e+00,9.263551e-01,9.263966e-01,6.242342e-02,6.181913e-10,1.998097e+01,0.000000e+00,1.998097e+01,2.156945e+01,1.740136e+02
4.573917e+05,5.293886e+00,4.570461e+05,5.289886e+00,9.263551e-01,9.263967e-01,6.242348e-02,6.175154e-10,1.998097e+01,0.000000e+00,1.998097e+01,2.156945e+01,1.741837e+02
4.574917e+05,5.295043e+00,4.571461e+05,5.291043e+00,9.263551e-01,9.263967e-01,6.242354e-02,6.168403e-10,1.998097e+01,0.000000e+00,1.998097e+01,2.156945e+01,1.743537e+02
4.575918e+05,5.296201e+00,4.572462e+05,5.292201e+00,9.263551e-01,9.263968e-01,6.242361e-02,6.161659e-10,1.998097e+01,0.000000e+00,1.998097e+01,2.156945e+01,1.745238e+02
4.576918e+05,5.297358e+00,4.573462e+05,5.293358e+00,9.263551e-01,9.263968e-01,6.242367e-02,6.154922e-10,1.998097e+01,0.000000e+00,1.998097e+01,2.156945e+01,1.746939e+02
4.577918e+05,5.298516e+00,4.574462e+05,5.294516e+00,9.263530e-01,9.263969e-01,6.242373e-02,6.148193e-10,1.998158e+01,0.000000e+00,1.998158e+01,2.157015e+01,1.746421e+02
4.578918e+05,5.299673e+00,4.575462e+05,5.295673e+00,9.263508e-01,9.263970e-01,6.242379e-02,6.141472e-10,1.998221e+01,0.000000e+00,1.998221e+01,2.157089e+01,1.745821e+02
4.579918e+05,5.300831e+00,4.576462e+05,5.296831e+00,9.263487e-01,9.263970e-01,6.242385e-02,6.134757e-10,1.998285e+01,0.000000e+00,1.998285e+01,2.157163e+01,1.745221e+02
4.580918e+05,5.301988e+00,4.577462e+05,5.297988e+00,9.263465e-01,9.263971e-01,6.242391e-02,6.128051e-10,1.998348e+01,0.000000e+00,1.998348e+01,2.157236e+01,1.744621e+02
4.581918e+05,5.303146e+00,4.578462e+05,5.299146e+00,9.263443e-01,9.263971e-01,6.242397e-02,6.121351e-10,1.998412e+01,0.000000e+00,1.998412e+01,2.157310e+01,1.744020e+02
4.582918e+05,5.304304e+00,4.579462e+05,5.300304e+00,9.263421e-01,9.263972e-01,6.242404e-02,6.114659e-10,1.998475e+01,0.000000e+00,1.998475e+01,2.157383e+01,1.743420e+02
4.583918e+05,5.305461e+00,4.580462e+05,5.301461e+00,9.263400e-01,9.263972e-01,6.242410e-02,6.107974e-10,1.998539e+01,0.000000e+00,1.998539e+01,2.157457e+01,1.742820e+02
4.584918e+05,5.306619e+00,4.581462e+05,5.302619e+00,9.263378e-01,9.263973e-01,6.242416e-02,6.101297e-10,1.998602e+01,0.000000e+00,1.998602e+01,2.157531e+01,1.742219e+02
4.585919e+05,5.307776e+00,4.582463e+05,5.303776e+00,9.263356e-01,9.263974e-01,6.242422e-02,6.094627e-10,1.998666e+01,0.000000e+00,1.998666e+01,2.157604e+01,1.741619e+02
4.586919e+05,5.308934e+00,4.583463e+05,5.304934e+00,9.263335e-01,9.263974e-01,6.242428e-02,6.087964e-10,1.998729e+01,0.000000e+00,1.998729e+01,2.157678e+01,1.741019e+02
4.587919e+05,5.310091e+00,4.584463e+05,5.306091e+00,9.263295e-01,9.263975e-01,6.242434e-02,6.081309e-10,1.998792e+01,0.000000e+00,1.998792e+01,2.157755e+01,1.741290e+02
4.588919e+05,5.311249e+00,4.585463e+05,5.307249e+00,9.263256e-01,9.263975e-01,6.242440e-02,6.074661e-10,1.998854e+01,0.000000e+00,1.998854e+01,2.157831e+01,1.741590e+02
4.589919e+05,5.312406e+00,4.586463e+05,5.308406e+00,9.263216e-01,9.263976e-01,6.242446e-02,6.068020e-10,1.998917e+01,0.000000e+00,1.998917e+01,2.157908e+01,1.741889e+02
4.590919e+05,5.313564e+00,4.587463e+05,5.309564e+00,9.263176e-01,9.263976e-01,6.242452e-02,6.061387e-10,1.998980e+01,0.000000e+00,1.998980e+01,2.157985e+01,1.742189e+02
4.591919e+05,5.314721e+00,4.588463e+05,5.310721e+00,9.263136e-01,9.263977e-01,6.242458e-02,6.054761e-10,1.999042e+01,0.000000e+00,1.999042e+01,2.158062e+01,1.742489e+02
4.592919e+05,5.315879e+00,4.589463e+05,5.311879e+00,9.263097e-01,9.263977e-01,6.242464e-02,6.048142e-10,1.999105e+01,0.000000e+00,1.999105e+01,2.158139e+01,1.742788e+02
4.593919e+05,5.317036e+00,4.590463e+05,5.313036e+00,9.263057e-01,9.263978e-01,6.242470e-02,6.041530e-10,1.999168e+01,0.000000e+00,1.999168e+01,2.158216e+01,1.743088e+02
4.594919e+05,5.318194e+00,4.591463e+05,5.314194e+00,9.263017e-01,9.263979e-01,6.242476e-02,6.034926e-10,1.999230e+01,0.000000e+00,1.999230e+01,2.158293e+01,1.743388e+02
4.595920e+05,5.319351e+00,4.592464e+05,5.315351e+00,9.262977e-01,9.263979e-01,6.242483e-02,6.028329e-10,1.999293e+01,0.000000e+00,1.999293e+01,2.158370e+01,1.743687e+02
4.596920e+05,5.320509e+00,4.593464e+05,5.316509e+00,9.262938e-01,9.263980e-01,6.242489e-02,6.021740e-10,1.999356e+01,0.000000e+00,1.999356e+01,2.158447e+01,1.743987e+02
4.597920e+05,5.321666e+00,4.594464e+05,5.317666e+00,9.263081e-01,9.263980e-01,6.242495e-02,6.015157e-10,1.999238e+01,0.000000e+00,1.999238e+01,2.158286e+01,1.744191e+02
4.598920e+05,5.322824e+00,4.595464e+05,5.318824e+00,9.263234e-01,9.263981e-01,6.242501e-02,6.008582e-10,1.999111e+01,0.000000e+00,1.999111e+01,2.158114e+01,1.744392e+02
4.599920e+05,5.323981e+00,4.596464e+05,5.319981e+00,9.263386e-01,9.263981e-01,6.242507e-02,6.002014e-10,1.998985e+01,0.000000e+00,1.998985e+01,2.157942e+01,1.744592e+02
4.600920e+05,5.325139e+00,4.597464e+05,5.321139e+00,9.263538e-01,9.263982e-01,6.242513e-02,5.995453e-10,1.998859e+01,0.000000e+00,1.998859e+01,2.157770e+01,1.744792e+02
4.601920e+05,5.326296e+00,4.598464e+05,5.322296e+00,9.263690e-01,9.263982e-01,6.242519e-02,5.988900e-10,1.998732e+01,0.000000e+00,1.998732e+01,2.157598e+01,1.744992e+02
4.602920e+05,5.327454e+00,4.599464e+05,5.323454e+00,9.263842e-01,9.263983e-01,6.242525e-02,5.982353e-10,1.998606e+01,0.000000e+00,1.998606e+01,2.157427e+01,1.745193e+02
4.603920e+05,5.328612e+00,4.600464e+05,5.324612e+00,9.263994e-01,9.263984e-01,6.242531e-02,5.975814e-10,1.998480e+01,0.000000e+00,1.998480e+01,2.157255e+01,1.745393e+02
4.604920e+05,5.329769e+00,4.601464e+05,5.325769e+00,9.264146e-01,9.263984e-01,6.242537e-02,5.969282e-10,1.998353e+01,0.000000e+00,1.998353e+01,2.157083e+01,1.745593e+02
4.605921e+05,5.330927e+00,4.602465e+05,5.326927e+00,9.264298e-01,9.263985e-01,6.242542e-02,5.962758e-10,1.998227e+01,0.000000e+00,1.998227e+01,2.156911e+01,1.745794e+02
4.606921e+05,5.332084e+00,4.603465e+05,5.328084e+00,9.264451e-01,9.263985e-01,6.242548e-02,5.956240e-10,1.998100e+01,0.000000e+00,1.998100e+01,2.156739e+01,1.745994e+02
4.607921e+05,5.333242e+00,4.604465e+05,5.329242e+00,9.264389e-01,9.263986e-01,6.242554e-02,5.949730e-10,1.998158e+01,0.000000e+00,1.998158e+01,2.156816e+01,1.746872e+02
4.608921e+05,5.334399e+00,4.605465e+05,5.330399e+00,9.264320e-01,9.263986e-01,6.242560e-02,5.943227e-10,1.998221e+01,0.000000e+00,1.998221e+01,2.156900e+01,1.747771e+02
4.609921e+05,5.335557e+00,4.606465e+05,5.331557e+00,9.264251e-01,9.263987e-01,6.242566e-02,5.936730e-10,1.998285e+01,0.000000e+00,1.998285e+01,2.156985e+01,1.748671e+02
4.610921e+05,5.336714e+00,4.607465e+05,5.332714e+00,9.264183e-01,9.263987e-01,6.242572e-02,5.930242e-10,1.998348e+01,0.000000e+00,1.998348e+01,2.157069e+01,1.749571e+02
4.611921e+05,5.337872e+00,4.608465e+05,5.333872e+00,9.264114e-01,9.263988e-01,6.242578e-02,5.923760e-10,1.998412e+01,0.000000e+00,1.998412e+01,2.157154e+01,1.750470e+02
4.612921e+05,5.339029e+00,4.609465e+05,5.335029e+00,9.264045e-01,9.263989e-01,6.242584e-02,5.917285e-10,1.998475e+01,0.000000e+00,1.998475e+01,2.157238e+01,1.751370e+02
4.613921e+05,5.340187e+00,4.610465e+05,5.336187e+00,9.263977e-01,9.263989e-01,6.242590e-02,5.910818e-10,1.998539e+01,0.000000e+00,1.998539e+01,2.157323e+01,1.752270e+02
4.614921e+05,5.341344e+00,4.611465e+05,5.337344e+00,9.263908e-01,9.263990e-01,6.242596e-02,5.904357e-10,1.998602e+01,0.000000e+00,1.998602e+01,2.157407e+01,1.753169e+02
4.615922e+05,5.342502e+00,4.612466e+05,5.338502e+00,9.263839e-01,9.263990e-01,6.242602e-02,5.897904e-10,1.998665e+01,0.000000e+00,1.998665e+01,2.157491e+01,1.754069e+02
4.616922e+05,5.343659e+00,4.613466e+05,5.339659e+00,9.263770e-01,9.263991e-01,6.242608e-02,5.891458e-10,1.998729e+01,0.000000e+00,1.998729e+01,2.157576e+01,1.754968e+02
4.617922e+05,5.344817e+00,4.614466e+05,5.340817e+00,9.263503e-01,9.263991e-01,6.242614e-02,5.885019e-10,1.998670e+01,0.000000e+00,1.998670e+01,2.157575e+01,1.752297e+02
4.618922e+05,5.345974e+00,4.615466e+05,5.341974e+00,9.263228e-01,9.263992e-01,6.242619e-02,5.878587e-10,1.998606e+01,0.000000e+00,1.998606e+01,2.157570e+01,1.749496e+02
4.619922e+05,5.347132e+00,4.616466e+05,5.343132e+00,9.262953e-01,9.263992e-01,6.242625e-02,5.872162e-10,1.998543e+01,0.000000e+00,1.998543e+01,2.157566e+01,1.746695e+02
4.620922e+05,5.348289e+00,4.617466e+05,5.344289e+00,9.262678e-01,9.263993e-01,6.242631e-02,5.865744e-10,1.998479e+01,0.000000e+00,1.998479e+01,2.157561e+01,1.743893e+02
4.621922e+05,5.349447e+00,4.618466e+05,5.345447e+00,9.262403e-01,9.263993e-01,6.242637e-02,5.859333e-10,1.998416e+01,0.000000e+00,1.998416e+01,2.157557e+01,1.741092e+02
4.622922e+05,5.350604e+00,4.619466e+05,5.346604e+00,9.262128e-01,9.263994e-01,6.242643e-02,5.852929e-10,1.998352e+01,0.000000e+00,1.998352e+01,2.157552e+01,1.738291e+02
4.623922e+05,5.351762e+00,4.620466e+05,5.347762e+00,9.261853e-01,9.263995e-01,6.242649e-02,5.846533e-10,1.998289e+01,0.000000e+00,1.998289e+01,2.157548e+01,1.735490e+02
4.624922e+05,5.352920e+00,4.621466e+05,5.348920e+00,9.261578e-01,9.263995e-01,6.242655e-02,5.840143e-10,1.998225e+01,0.000000e+00,1.998225e+01,2.157543e+01,1.732688e+02
4.625923e+05,5.354077e+00,4.622467e+05,5.350077e+00,9.261303e-01,9.263996e-01,6.242660e-02,5.833760e-10,1.998162e+01,0.000000e+00,1.998162e+01,2.157539e+01,1.729887e+02
4.626923e+05,5.355235e+00,4.623467e+05,5.351235e+00,9.261028e-01,9.263996e-01,6.242666e-02,5.827385e-10,1.998098e+01,0.000000e+00,1.998098e+01,2.157534e+01,1.727086e+02
4.627923e+05,5.356392e+00,4.624467e+05,5.352392e+00,9.261352e-01,9.263997e-01,6.242672e-02,5.821016e-10,1.998097e+01,0.000000e+00,1.998097e+01,2.157457e+01,1.728843e+02
4.628923e+05,5.357550e+00,4.625467e+05,5.353550e+00,9.261696e-01,9.263997e-01,6.242678e-02,5.814655e-10,1.998097e+01,0.000000e+00,1.998097e+01,2.157376e+01,1.730744e+02
4.629923e+05,5.358707e+00,4.626467e+05,5.354707e+00,9.262040e-01,9.263998e-01,6.242684e-02,5.808300e-10,1.998097e+01,0.000000e+00,1.998097e+01,2.157296e+01,1.732644e+02
4.630923e+05,5.359865e+00,4.627467e+05,5.355865e+00,9.262384e-01,9.263998e-01,6.242690e-02,5.801952e-10,1.998097e+01,0.000000e+00,1.998097e+01,2.157216e+01,1.734545e+02
4.631923e+05,5.361022e+00,4.628467e+05,5.357022e+00,9.262727e-01,9.263999e-01,6.242695e-02,5.795612e-10,1.998097e+01,0.000000e+00,1.998097e+01,2.157136e+01,1.736446e+02
4.632923e+05,5.362180e+00,4.629467e+05,5.358180e+00,9.263071e-01,9.263999e-01,6.242701e-02,5.789278e-10,1.998097e+01,0.000000e+00,1.998097e+01,2.157056e+01,1.738347e+02
4.633923e+05,5.363337e+00,4.630467e+05,5.359337e+00,9.263415e-01,9.264000e-01,6.242707e-02,5.782951e-10,1.998097e+01,0.000000e+00,1.998097e+01,2.156976e+01,1.740248e+02
4.634923e+05,5.364495e+00,4.631467e+05,5.360495e+00,9.263759e-01,9.264000e-01,6.242713e-02,5.776632e-10,1.998097e+01,0.000000e+00,1.998097e+01,2.156896e+01,1.742149e+02
4.635924e+05,5.365652e+00,4.632468e+05,5.361652e+00,9.264103e-01,9.264001e-01,6.242718e-02,5.770319e-10,1.998097e+01,0.000000e+00,1.998097e+01,2.156816e+01,1.744050e+02
4.636924e+05,5.366810e+00,4.633468e+05,5.362810e+00,9.264446e-01,9.264002e-01,6.242724e-02,5.764013e-10,1.998097e+01,0.000000e+00,1.998097e+01,2.156736e+01,1.745950e+02
4.637924e+05,5.367967e+00,4.634468e+05,5.363967e+00,9.264434e-01,9.264002e-01,6.242730e-02,5.757714e-10,1.998097e+01,0.000000e+00,1.998097e+01,2.156739e+01,1.746389e+02
4.638924e+05,5.369125e+00,4.635468e+05,5.365125e+00,9.264413e-01,9.264003e-01,6.242736e-02,5.751422e-10,1.998097e+01,0.000000e+00,1.998097e+01,2.156744e+01,1.746789e+02
4.639924e+05,5.370282e+00,4.636468e+05,5.366282e+00,9.264391e-01,9.264003e-01,6.242742e-02,5.745137e-10,1.998097e+01,0.000000e+00,1.998097e+01,2.156749e+01,1.747188e+02
4.640924e+05,5.371440e+00,4.637468e+05,5.367440e+00,9.264369e-01,9.264004e-01,6.242747e-02,5.738859e-10,1.998097e+01,0.000000e+00,1.998097e+01,2.156754e+01,1.747588e+02
4.641924e+05,5.372597e+00,4.638468e+05,5.368597e+00,9.264348e-01,9.264004e-01,6.242753e-02,5.732588e-10,1.998097e+01,0.000000e+00,1.998097e+01,2.156759e+01,1.747987e+02
4.642924e+05,5.373755e+00,4.639468e+05,5.369755e+00,9.264326e-01,9.264005e-01,6.242759e-02,5.726324e-10,1.998097e+01,0.000000e+00,1.998097e+01,2.156764e+01,1.748387e+02
4.643924e+05,5.374912e+00,4.640468e+05,5.370912e+00,9.264304e-01,9.264005e-01,6.242764e-02,5.720066e-10,1.998097e+01,0.000000e+00,1.998097e+01,2.156769e+01,1.748786e+02
4.644924e+05,5.376070e+00,4.641468e+05,5.372070e+00,9.264282e-01,9.264006e-01,6.242770e-02,5.713816e-10,1.998097e+01,0.000000e+00,1.998097e+01,2.156774e+01,1.749186e+02
4.645925e+05,5.377228e+00,4.642469e+05,5.373228e+00,9.264261e-01,9.264006e-01,6.242776e-02,5.707572e-10,1.998097e+01,0.000000e+00,1.998097e+01,2.156779e+01,1.749585e+02
4.646925e+05,5.378385e+00,4.643469e+05,5.374385e+00,9.264239e-01,9.264007e-01,6.242782e-02,5.701335e-10,1.998097e+01,0.000000e+00,1.998097e+01,2.156784e+01,1.749984e+02
4.647925e+05,5.379543e+00,4.644469e+05,5.375543e+00,9.264263e-01,9.264007e-01,6.242787e-02,5.695105e-10,1.998279e+01,0.000000e+00,1.998279e+01,2.156976e+01,1.749423e+02
4.648925e+05,5.380700e+00,4.645469e+05,5.376700e+00,9.264288e-01,9.264008e-01,6.242793e-02,5.688882e-10,1.998469e+01,0.000000e+00,1.998469e+01,2.157175e+01,1.748823e+02
4.649925e+05,5.381858e+00,4.646469e+05,5.377858e+00,9.264313e-01,9.264008e-01,6.242799e-02,5.682666e-10,1.998658e+01,0.000000e+00,1.998658e+01,2.157374e+01,1.748222e+02
4.650925e+05,5.383015e+00,4.647469e+05,5.379015e+00,9.264339e-01,9.264009e-01,6.242804e-02,5.676456e-10,1.998848e+01,0.000000e+00,1.998848e+01,2.157572e+01,1.747622e+02
4.651925e+05,5.384173e+00,4.648469e+05,5.380173e+00,9.264364e-01,9.264009e-01,6.242810e-02,5.670254e-10,1.999038e+01,0.000000e+00,1.999038e+01,2.157771e+01,1.747022e+02
4.652925e+05,5.385330e+00,4.649469e+05,5.381330e+00,9.264389e-01,9.264010e-01,6.242816e-02,5.664058e-10,1.999228e+01,0.000000e+00,1.999228e+01,2.157970e+01,1.746422e+02
4.653925e+05,5.386488e+00,4.650469e+05,5.382488e+00,9.264415e-01,9.264011e-01,6.242821e-02,5.657869e-10,1.999417e+01,0.000000e+00,1.999417e+01,2.158169e+01,1.745821e+02
4.654925e+05,5.387645e+00,4.651469e+05,5.383645e+00,9.264440e-01,9.264011e-01,6.242827e-02,5.651687e-10,1.999607e+01,0.000000e+00,1.999607e+01,2.158368e+01,1.745221e+02
4.655926e+05,5.388803e+00,4.652470e+05,5.384803e+00,9.264465e-01,9.264012e-01,6.242833e-02,5.645512e-10,1.999797e+01,0.000000e+00,1.999797e+01,2.158567e+01,1.744621e+02
4.656926e+05,5.389960e+00,4.653470e+05,5.385960e+00,9.264491e-01,9.264012e-01,6.242838e-02,5.639343e-10,1.999987e+01,0.000000e+00,1.999987e+01,2.158766e+01,1.744021e+02
4.657926e+05,5.391118e+00,4.654470e+05,5.387118e+00,9.264551e-01,9.264013e-01,6.242844e-02,5.633181e-10,1.999749e+01,0.000000e+00,1.999749e+01,2.158496e+01,1.743710e+02
4.658926e+05,5.392275e+00,4.655470e+05,5.388275e+00,9.264612e-01,9.264013e-01,6.242850e-02,5.627026e-10,1.999497e+01,0.000000e+00,1.999497e+01,2.158209e+01,1.743410e+02
4.659926e+05,5.393433e+00,4.656470e+05,5.389433e+00,9.264674e-01,9.264014e-01,6.242855e-02,5.620878e-10,1.999244e+01,0.000000e+00,1.999244e+01,2.157922e+01,1.743110e+02
4.660926e+05,5.394590e+00,4.657470e+05,5.390590e+00,9.264736e-01,9.264014e-01,6.242861e-02,5.614736e-10,1.998992e+01,0.000000e+00,1.998992e+01,2.157635e+01,1.742810e+02
4.661926e+05,5.395748e+00,4.658470e+05,5.391748e+00,9.264797e-01,9.264015e-01,6.242866e-02,5.608602e-10,1.998739e+01,0.000000e+00,1.998739e+01,2.157348e+01,1.742510e+02
4.662926e+05,5.396905e+00,4.659470e+05,5.392905e+00,9.264859e-01,9.264015e-01,6.242872e-02,5.602474e-10,1.998487e+01,0.000000e+00,1.998487e+01,2.157061e+01,1.742209e+02
4.663926e+05,5.398063e+00,4.660470e+05,5.394063e+00,9.264920e-01,9.264016e-01,6.242878e-02,5.596352e-10,1.998234e+01,0.000000e+00,1.998234e+01,2.156774e+01,1.741909e+02
4.664927e+05,5.399220e+00,4.661471e+05,5.395220e+00,9.264982e-01,9.264016e-01,6.242883e-02,5.590238e-10,1.997982e+01,0.000000e+00,1.997982e+01,2.156487e+01,1.741609e+02
4.665927e+05,5.400378e+00,4.662471e+05,5.396378e+00,9.265043e-01,9.264017e-01,6.242889e-02,5.584130e-10,1.997729e+01,0.000000e+00,1.997729e+01,2.156200e+01,1.741309e+02
4.666927e+05,5.401536e+00,4.663471e+05,5.397536e+00,9.265105e-01,9.264017e-01,6.242894e-02,5.578029e-10,1.997476e+01,0.000000e+00,1.997476e+01,2.155914e+01,1.741009e+02
4.667927e+05,5.402693e+00,4.664471e+05,5.398693e+00,9.265107e-01,9.264018e-01,6.242900e-02,5.571935e-10,1.997530e+01,0.000000e+00,1.997530e+01,2.155971e+01,1.741485e+02
4.668927e+05,5.403851e+00,4.665471e+05,5.399851e+00,9.265107e-01,9.264018e-01,6.242906e-02,5.565847e-10,1.997593e+01,0.000000e+00,1.997593e+01,2.156039e+01,1.741986e+02
4.669927e+05,5.405008e+00,4.666471e+05,5.401008e+00,9.265107e-01,9.264019e-01,6.242911e-02,5.559766e-10,1.997655e+01,0.000000e+00,1.997655e+01,2.156106e+01,1.742486e+02
4.670927e+05,5.406166e+00,4.667471e+05,5.402166e+00,9.265107e-01,9.264019e-01,6.242917e-02,5.553692e-10,1.997718e+01,0.000000e+00,1.997718e+01,2.156174e+01,1.742986e+02
4.671927e+05,5.407323e+00,4.668471e+05,5.403323e+00,9.265107e-01,9.264020e-01,6.242922e-02,5.547624e-10,1.997781e+01,0.000000e+00,1.997781e+01,2.156242e+01,1.743486e+02
4.672927e+05,5.408481e+00,4.669471e+05,5.404481e+00,9.265107e-01,9.264020e-01,6.242928e-02,5.541563e-10,1.997844e+01,0.000000e+00,1.997844e+01,2.156310e+01,1.743986e+02
4.673927e+05,5.409638e+00,4.670471e+05,5.405638e+00,9.265107e-01,9.264021e-01,6.242933e-02,5.535509e-10,1.997907e+01,0.000000e+00,1.997907e+01,2.156377e+01,1.744487e+02
4.674928e+05,5.410796e+00,4.671472e+05,5.406796e+00,9.265107e-01,9.264021e-01,6.242939e-02,5.529461e-10,1.997969e+01,0.000000e+00,1.997969e+01,2.156445e+01,1.744987e+02
4.675928e+05,5.411953e+00,4.672472e+05,5.407953e+00,9.265107e-01,9.264022e-01,6.242944e-02,5.523420e-10,1.998032e+01,0.000000e+00,1.998032e+01,2.156513e+01,1.745487e+02
4.676928e+05,5.413111e+00,4.673472e+05,5.409111e+00,9.265107e-01,9.264022e-01,6.242950e-02,5.517386e-10,1.998095e+01,0.000000e+00,1.998095e+01,2.156581e+01,1.745987e+02
4.677928e+05,5.414268e+00,4.674472e+05,5.410268e+00,9.264937e-01,9.264023e-01,6.242955e-02,5.511358e-10,1.998097e+01,0.000000e+00,1.998097e+01,2.156622e+01,1.746390e+02
4.678928e+05,5.415426e+00,4.675472e+05,5.411426e+00,9.264764e-01,9.264023e-01,6.242961e-02,5.505337e-10,1.998097e+01,0.000000e+00,1.998097e+01,2.156662e+01,1.746790e+02
4.679928e+05,5.416583e+00,4.676472e+05,5.412583e+00,9.264590e-01,9.264024e-01,6.242966e-02,5.499323e-10,1.998097e+01,0.000000e+00,1.998097e+01,2.156703e+01,1.747190e+02
4.680928e+05,5.417741e+00,4.677472e+05,5.413741e+00,9.264416e-01,9.264024e-01,6.242972e-02,5.493315e-10,1.998097e+01,0.000000e+00,1.998097e+01,2.156743e+01,1.747591e+02
4.681928e+05,5.418898e+00,4.678472e+05,5.414898e+00,9.264242e-01,9.264025e-01,6.242977e-02,5.487314e-10,1.998097e+01,0.000000e+00,1.998097e+01,2.156784e+01,1.747991e+02
4.682928e+05,5.420056e+00,4.679472e+05,5.416056e+00,9.264069e-01,9.264025e-01,6.242983e-02,5.481319e-10,1.998097e+01,0.000000e+00,1.998097e+01,2.156824e+01,1.748391e+02
4.683928e+05,5.421213e+00,4.680472e+05,5.417213e+00,9.263895e-01,9.264026e-01,6.242988e-02,5.475331e-10,1.998097e+01,0.000000e+00,1.998097e+01,2.156864e+01,1.748791e+02
4.684929e+05,5.422371e+00,4.681473e+05,5.418371e+00,9.263721e-01,9.264027e-01,6.242994e-02,5.469350e-10,1.998097e+01,0.000000e+00,1.998097e+01,2.156905e+01,1.749191e+02
4.685929e+05,5.423529e+00,4.682473e+05,5.419529e+00,9.263547e-01,9.264027e-01,6.242999e-02,5.463375e-10,1.998097e+01,0.000000e+00,1.998097e+01,2.156945e+01,1.749592e+02
4.686929e+05,5.424686e+00,4.683473e+05,5.420686e+00,9.263374e-01,9.264028e-01,6.243005e-02,5.457406e-10,1.998097e+01,0.000000e+00,1.998097e+01,2.156986e+01,1.749992e+02
4.687929e+05,5.425844e+00,4.684473e+05,5.421844e+00,9.263409e-01,9.264028e-01,6.243010e-02,5.451445e-10,1.998097e+01,0.000000e+00,1.998097e+01,2.156978e+01,1.750391e+02
4.688929e+05,5.427001e+00,4.685473e+05,5.423001e+00,9.263449e-01,9.264029e-01,6.243016e-02,5.445489e-10,1.998097e+01,0.000000e+00,1.998097e+01,2.156968e+01,1.750791e+02
4.689929e+05,5.428159e+00,4.686473e+05,5.424159e+00,9.263488e-01,9.264029e-01,6.243021e-02,5.439541e-10,1.998097e+01,0.000000e+00,1.998097e+01,2.156959e+01,1.751190e+02
4.690929e+05,5.429316e+00,4.687473e+05,5.425316e+00,9.263528e-01,9.264030e-01,6.243027e-02,5.433599e-10,1.998097e+01,0.000000e+00,1.998097e+01,2.156950e+01,1.751590e+02
4.691929e+05,5.430474e+00,4.688473e+05,5.426474e+00,9.263568e-01,9.264030e-01,6.243032e-02,5.427663e-10,1.998097e+01,0.000000e+00,1.998097e+01,2.156941e+01,1.751989e+02
4.692929e+05,5.431631e+00,4.689473e+05,5.427631e+00,9.263608e-01,9.264031e-01,6.243037e-02,5.421734e-10,1.998097e+01,0.000000e+00,1.998097e+01,2.156931e+01,1.752389e+02
4.693929e+05,5.432789e+00,4.690473e+05,5.428789e+00,9.263647e-01,9.264031e-01,6.243043e-02,5.415811e-10,1.998097e+01,0.000000e+00,1.998097e+01,2.156922e+01,1.752788e+02
4.694930e+05,5.433946e+00,4.691474e+05,5.429946e+00,9.263687e-01,9.264032e-01,6.243048e-02,5.409895e-10,1.998097e+01,0.000000e+00,1.998097e+01,2.156913e+01,1.753188e+02
4.695930e+05,5.435104e+00,4.692474e+05,5.431104e+00,9.263727e-01,9.264032e-01,6.243054e-02,5.403986e-10,1.998097e+01,0.000000e+00,1.998097e+01,2.156904e+01,1.753587e+02
4.696930e+05,5.436261e+00,4.693474e+05,5.432261e+00,9.263767e-01,9.264033e-01,6.243059e-02,5.398083e-10,1.998097e+01,0.000000e+00,1.998097e+01,2.156894e+01,1.753987e+02
4.697930e+05,5.437419e+00,4.694474e+05,5.433419e+00,9.263929e-01,9.264033e-01,6.243064e-02,5.392186e-10,1.998097e+01,0.000000e+00,1.998097e+01,2.156857e+01,1.753807e+02
4.698930e+05,5.438576e+00,4.695474e+05,5.434576e+00,9.264095e-01,9.264034e-01,6.243070e-02,5.386296e-10,1.998097e+01,0.000000e+00,1.998097e+01,2.156818e+01,1.753607e+02
4.699930e+05,5.439734e+00,4.696474e+05,5.435734e+00,9.264262e-01,9.264034e-01,6.243075e-02,5.380412e-10,1.998097e+01,0.000000e+00,1.998097e+01,2.156779e+01,1.753406e+02
4.700930e+05,5.440891e+00,4.697474e+05,5.436891e+00,9.264428e-01,9.264035e-01,6.243081e-02,5.374535e-10,1.998097e+01,0.000000e+00,1.998097e+01,2.156740e+01,1.753206e+02
4.701930e+05,5.442049e+00,4.698474e+05,5.438049e+00,9.264595e-01,9.264035e-01,6.243086e-02,5.368665e-10,1.998097e+01,0.000000e+00,1.998097e+01,2.156701e+01,1.753006e+02
4.702930e+05,5.443206e+00,4.699474e+05,5.439206e+00,9.264761e-01,9.264036e-01,6.243091e-02,5.362800e-10,1.998097e+01,0.000000e+00,1.998097e+01,2.156663e+01,1.752806e+02
4.703930e+05,5.444364e+00,4.700474e+05,5.440364e+00,9.264928e-01,9.264036e-01,6.243097e-02,5.356943e-10,1.998097e+01,0.000000e+00,1.998097e+01,2.156624e+01,1.752606e+02
4.704931e+05,5.445521e+00,4.701475e+05,5.441521e+00,9.265094e-01,9.264037e-01,6.243102e-02,5.351091e-10,1.998097e+01,0.000000e+00,1.998097e+01,2.156585e+01,1.752406e+02
4.705931e+05,5.446679e+00,4.702475e+05,5.442679e+00,9.265261e-01,9.264037e-01,6.243107e-02,5.345246e-10,1.998097e+01,0.000000e+00,1.998097e+01,2.156546e+01,1.752206e+02
4.706931e+05,5.447837e+00,4.703475e+05,5.443837e+00,9.265427e-01,9.264038e-01,6.243113e-02,5.339408e-10,1.998097e+01,0.000000e+00,1.998097e+01,2.156508e+01,1.752006e+02
4.707931e+05,5.448994e+00,4.704475e+05,5.444994e+00,9.265218e-01,9.264038e-01,6.243118e-02,5.333576e-10,1.998219e+01,0.000000e+00,1.998219e+01,2.156689e+01,1.752389e+02
4.708931e+05,5.450152e+00,4.705475e+05,5.446152e+00,9.264997e-01,9.264039e-01,6.243123e-02,5.327750e-10,1.998345e+01,0.000000e+00,1.998345e+01,2.156876e+01,1.752789e+02
4.709931e+05,5.451309e+00,4.706475e+05,5.447309e+00,9.264776e-01,9.264039e-01,6.243129e-02,5.321931e-10,1.998472e+01,0.000000e+00,1.998472e+01,2.157064e+01,1.753189e+02
4.710931e+05,5.452467e+00,4.707475e+05,5.448467e+00,9.264555e-01,9.264040e-01,6.243134e-02,5.316118e-10,1.998598e+01,0.000000e+00,1.998598e+01,2.157252e+01,1.753589e+02
4.711931e+05,5.453624e+00,4.708475e+05,5.449624e+00,9.264335e-01,9.264040e-01,6.243139e-02,5.310311e-10,1.998724e+01,0.000000e+00,1.998724e+01,2.157440e+01,1.753989e+02
4.712931e+05,5.454782e+00,4.709475e+05,5.450782e+00,9.264114e-01,9.264040e-01,6.243145e-02,5.304511e-10,1.998850e+01,0.000000e+00,1.998850e+01,2.157627e+01,1.754390e+02
4.713931e+05,5.455939e+00,4.710475e+05,5.451939e+00,9.263893e-01,9.264041e-01,6.243150e-02,5.298718e-10,1.998977e+01,0.000000e+00,1.998977e+01,2.157815e+01,1.754790e+02
4.714932e+05,5.457097e+00,4.711476e+05,5.453097e+00,9.263672e-01,9.264041e-01,6.243155e-02,5.292930e-10,1.999103e+01,0.000000e+00,1.999103e+01,2.158003e+01,1.755190e+02
4.715932e+05,5.458254e+00,4.712476e+05,5.454254e+00,9.263452e-01,9.264042e-01,6.243161e-02,5.287149e-10,1.999229e+01,0.000000e+00,1.999229e+01,2.158190e+01,1.755590e+02
4.716932e+05,5.459412e+00,4.713476e+05,5.455412e+00,9.263231e-01,9.264042e-01,6.243166e-02,5.281375e-10,1.999356e+01,0.000000e+00,1.999356e+01,2.158378e+01,1.755990e+02
4.717932e+05,5.460569e+00,4.714476e+05,5.456569e+00,9.263388e-01,9.264043e-01,6.243171e-02,5.275606e-10,1.999235e+01,0.000000e+00,1.999235e+01,2.158212e+01,1.755805e+02
4.718932e+05,5.461727e+00,4.715476e+05,5.457727e+00,9.263554e-01,9.264043e-01,6.243176e-02,5.269844e-10,1.999109e+01,0.000000e+00,1.999109e+01,2.158037e+01,1.755605e+02
4.719932e+05,5.462884e+00,4.716476e+05,5.458884e+00,9.263721e-01,9.264044e-01,6.243182e-02,5.264089e-10,1.998983e+01,0.000000e+00,1.998983e+01,2.157862e+01,1.755405e+02
4.720932e+05,5.464042e+00,4.717476e+05,5.460042e+00,9.263887e-01,9.264044e-01,6.243187e-02,5.258339e-10,1.998857e+01,0.000000e+00,1.998857e+01,2.157687e+01,1.755205e+02
