Repository: brandonlampe/CS_Data

# Repository for Crushed Salt Data
**Grant No: 456417**

This is a work in progress!

## Repository Content

### Directory Names
A uniform namining structure still in progress, but in general directories are named according to the following:
 - Names contain no spaces, a single underscore "_" will be used as a file name seperator.
 - Files are for the Crushed Salt Project (CSP); therefore, the first three charaters of each file are "CSP".
 - Folders are organized by which frame the test was performed on i.e., A2 or A3.
 - The fifth and sixth charaters of each file name will therefore be "A" followed by the frame number.

File: UNM_WP_HY_175_16/STAGE01/CREEP_FIT/175_16_STAGE01_CREEP_OUT.csv (part 21 of 22)
Analysis by Brandon Lampe, performed on: 2017/02/16 09:26:01
Experimental results below begin at: 2017/02/05 12:11:37
Duration (sec),Duration (day),Elapsed Time (sec),Elapsed Time (day),Interpolated Fractional Density,Fit to Fractional Density,Fit to Volume Strain,Fit to Volume Strain Rate (1/sec),Confining Pressure (MPa),Pore Pressure (MPa),Terzaghi Pressure (MPa),Solid Pressure (MPa),Temperature (C))
4.721932e+05,5.465199e+00,4.718476e+05,5.461199e+00,9.264054e-01,9.264045e-01,6.243192e-02,5.252596e-10,1.998730e+01,0.000000e+00,1.998730e+01,2.157512e+01,1.755004e+02
4.722932e+05,5.466357e+00,4.719476e+05,5.462357e+00,9.264220e-01,9.264045e-01,6.243197e-02,5.246860e-10,1.998604e+01,0.000000e+00,1.998604e+01,2.157337e+01,1.754804e+02
4.723932e+05,5.467514e+00,4.720476e+05,5.463514e+00,9.264387e-01,9.264046e-01,6.243203e-02,5.241129e-10,1.998478e+01,0.000000e+00,1.998478e+01,2.157162e+01,1.754604e+02
4.724933e+05,5.468672e+00,4.721477e+05,5.464672e+00,9.264553e-01,9.264046e-01,6.243208e-02,5.235405e-10,1.998352e+01,0.000000e+00,1.998352e+01,2.156986e+01,1.754404e+02
4.725933e+05,5.469829e+00,4.722477e+05,5.465829e+00,9.264720e-01,9.264047e-01,6.243213e-02,5.229687e-10,1.998225e+01,0.000000e+00,1.998225e+01,2.156811e+01,1.754204e+02
4.726933e+05,5.470987e+00,4.723477e+05,5.466987e+00,9.264886e-01,9.264047e-01,6.243218e-02,5.223976e-10,1.998099e+01,0.000000e+00,1.998099e+01,2.156636e+01,1.754004e+02
4.727933e+05,5.472145e+00,4.724477e+05,5.468145e+00,9.264801e-01,9.264048e-01,6.243224e-02,5.218270e-10,1.998097e+01,0.000000e+00,1.998097e+01,2.156654e+01,1.754490e+02
4.728933e+05,5.473302e+00,4.725477e+05,5.469302e+00,9.264711e-01,9.264048e-01,6.243229e-02,5.212571e-10,1.998097e+01,0.000000e+00,1.998097e+01,2.156675e+01,1.754990e+02
4.729933e+05,5.474460e+00,4.726477e+05,5.470460e+00,9.264620e-01,9.264049e-01,6.243234e-02,5.206879e-10,1.998097e+01,0.000000e+00,1.998097e+01,2.156696e+01,1.755489e+02
4.730933e+05,5.475617e+00,4.727477e+05,5.471617e+00,9.264530e-01,9.264049e-01,6.243239e-02,5.201192e-10,1.998097e+01,0.000000e+00,1.998097e+01,2.156717e+01,1.755989e+02
4.731933e+05,5.476775e+00,4.728477e+05,5.472775e+00,9.264439e-01,9.264050e-01,6.243244e-02,5.195512e-10,1.998097e+01,0.000000e+00,1.998097e+01,2.156738e+01,1.756489e+02
4.732933e+05,5.477932e+00,4.729477e+05,5.473932e+00,9.264349e-01,9.264050e-01,6.243250e-02,5.189838e-10,1.998097e+01,0.000000e+00,1.998097e+01,2.156759e+01,1.756989e+02
4.733933e+05,5.479090e+00,4.730477e+05,5.475090e+00,9.264258e-01,9.264051e-01,6.243255e-02,5.184170e-10,1.998097e+01,0.000000e+00,1.998097e+01,2.156780e+01,1.757489e+02
4.734934e+05,5.480247e+00,4.731478e+05,5.476247e+00,9.264168e-01,9.264051e-01,6.243260e-02,5.178509e-10,1.998097e+01,0.000000e+00,1.998097e+01,2.156801e+01,1.757988e+02
4.735934e+05,5.481405e+00,4.732478e+05,5.477405e+00,9.264078e-01,9.264052e-01,6.243265e-02,5.172853e-10,1.998097e+01,0.000000e+00,1.998097e+01,2.156822e+01,1.758488e+02
4.736934e+05,5.482562e+00,4.733478e+05,5.478562e+00,9.263987e-01,9.264052e-01,6.243270e-02,5.167204e-10,1.998097e+01,0.000000e+00,1.998097e+01,2.156843e+01,1.758988e+02
4.737934e+05,5.483720e+00,4.734478e+05,5.479720e+00,9.263823e-01,9.264053e-01,6.243275e-02,5.161561e-10,1.998158e+01,0.000000e+00,1.998158e+01,2.156948e+01,1.756854e+02
4.738934e+05,5.484877e+00,4.735478e+05,5.480877e+00,9.263656e-01,9.264053e-01,6.243281e-02,5.155925e-10,1.998222e+01,0.000000e+00,1.998222e+01,2.157055e+01,1.754655e+02
4.739934e+05,5.486035e+00,4.736478e+05,5.482035e+00,9.263490e-01,9.264054e-01,6.243286e-02,5.150294e-10,1.998285e+01,0.000000e+00,1.998285e+01,2.157162e+01,1.752455e+02
4.740934e+05,5.487192e+00,4.737478e+05,5.483192e+00,9.263324e-01,9.264054e-01,6.243291e-02,5.144670e-10,1.998349e+01,0.000000e+00,1.998349e+01,2.157270e+01,1.750256e+02
4.741934e+05,5.488350e+00,4.738478e+05,5.484350e+00,9.263157e-01,9.264055e-01,6.243296e-02,5.139052e-10,1.998412e+01,0.000000e+00,1.998412e+01,2.157377e+01,1.748057e+02
4.742934e+05,5.489507e+00,4.739478e+05,5.485507e+00,9.262991e-01,9.264055e-01,6.243301e-02,5.133440e-10,1.998476e+01,0.000000e+00,1.998476e+01,2.157484e+01,1.745858e+02
4.743934e+05,5.490665e+00,4.740478e+05,5.486665e+00,9.262825e-01,9.264055e-01,6.243306e-02,5.127834e-10,1.998539e+01,0.000000e+00,1.998539e+01,2.157591e+01,1.743659e+02
4.744935e+05,5.491822e+00,4.741479e+05,5.487822e+00,9.262658e-01,9.264056e-01,6.243311e-02,5.122234e-10,1.998602e+01,0.000000e+00,1.998602e+01,2.157698e+01,1.741460e+02
4.745935e+05,5.492980e+00,4.742479e+05,5.488980e+00,9.262492e-01,9.264056e-01,6.243317e-02,5.116641e-10,1.998666e+01,0.000000e+00,1.998666e+01,2.157806e+01,1.739261e+02
4.746935e+05,5.494137e+00,4.743479e+05,5.490137e+00,9.262326e-01,9.264057e-01,6.243322e-02,5.111053e-10,1.998729e+01,0.000000e+00,1.998729e+01,2.157913e+01,1.737062e+02
4.747935e+05,5.495295e+00,4.744479e+05,5.491295e+00,9.262448e-01,9.264057e-01,6.243327e-02,5.105472e-10,1.998731e+01,0.000000e+00,1.998731e+01,2.157886e+01,1.737778e+02
4.748935e+05,5.496453e+00,4.745479e+05,5.492453e+00,9.262578e-01,9.264058e-01,6.243332e-02,5.099897e-10,1.998731e+01,0.000000e+00,1.998731e+01,2.157856e+01,1.738578e+02
4.749935e+05,5.497610e+00,4.746479e+05,5.493610e+00,9.262708e-01,9.264058e-01,6.243337e-02,5.094328e-10,1.998731e+01,0.000000e+00,1.998731e+01,2.157826e+01,1.739379e+02
4.750935e+05,5.498768e+00,4.747479e+05,5.494768e+00,9.262839e-01,9.264059e-01,6.243342e-02,5.088765e-10,1.998731e+01,0.000000e+00,1.998731e+01,2.157795e+01,1.740179e+02
4.751935e+05,5.499925e+00,4.748479e+05,5.495925e+00,9.262969e-01,9.264059e-01,6.243347e-02,5.083209e-10,1.998731e+01,0.000000e+00,1.998731e+01,2.157765e+01,1.740979e+02
4.752935e+05,5.501083e+00,4.749479e+05,5.497083e+00,9.263099e-01,9.264060e-01,6.243352e-02,5.077658e-10,1.998731e+01,0.000000e+00,1.998731e+01,2.157735e+01,1.741780e+02
4.753935e+05,5.502240e+00,4.750479e+05,5.498240e+00,9.263229e-01,9.264060e-01,6.243357e-02,5.072113e-10,1.998731e+01,0.000000e+00,1.998731e+01,2.157704e+01,1.742580e+02
4.754936e+05,5.503398e+00,4.751480e+05,5.499398e+00,9.263360e-01,9.264061e-01,6.243362e-02,5.066575e-10,1.998731e+01,0.000000e+00,1.998731e+01,2.157674e+01,1.743380e+02
4.755936e+05,5.504555e+00,4.752480e+05,5.500555e+00,9.263490e-01,9.264061e-01,6.243368e-02,5.061043e-10,1.998731e+01,0.000000e+00,1.998731e+01,2.157644e+01,1.744181e+02
4.756936e+05,5.505713e+00,4.753480e+05,5.501713e+00,9.263620e-01,9.264062e-01,6.243373e-02,5.055516e-10,1.998731e+01,0.000000e+00,1.998731e+01,2.157613e+01,1.744981e+02
4.757936e+05,5.506870e+00,4.754480e+05,5.502870e+00,9.263546e-01,9.264062e-01,6.243378e-02,5.049996e-10,1.998669e+01,0.000000e+00,1.998669e+01,2.157564e+01,1.743437e+02
4.758936e+05,5.508028e+00,4.755480e+05,5.504028e+00,9.263466e-01,9.264063e-01,6.243383e-02,5.044482e-10,1.998606e+01,0.000000e+00,1.998606e+01,2.157514e+01,1.741836e+02
4.759936e+05,5.509185e+00,4.756480e+05,5.505185e+00,9.263386e-01,9.264063e-01,6.243388e-02,5.038974e-10,1.998542e+01,0.000000e+00,1.998542e+01,2.157464e+01,1.740236e+02
4.760936e+05,5.510343e+00,4.757480e+05,5.506343e+00,9.263307e-01,9.264063e-01,6.243393e-02,5.033472e-10,1.998479e+01,0.000000e+00,1.998479e+01,2.157414e+01,1.738635e+02
4.761936e+05,5.511500e+00,4.758480e+05,5.507500e+00,9.263227e-01,9.264064e-01,6.243398e-02,5.027976e-10,1.998415e+01,0.000000e+00,1.998415e+01,2.157364e+01,1.737034e+02
4.762936e+05,5.512658e+00,4.759480e+05,5.508658e+00,9.263147e-01,9.264064e-01,6.243403e-02,5.022486e-10,1.998352e+01,0.000000e+00,1.998352e+01,2.157314e+01,1.735433e+02
4.763937e+05,5.513815e+00,4.760481e+05,5.509815e+00,9.263068e-01,9.264065e-01,6.243408e-02,5.017002e-10,1.998288e+01,0.000000e+00,1.998288e+01,2.157264e+01,1.733833e+02
4.764937e+05,5.514973e+00,4.761481e+05,5.510973e+00,9.262988e-01,9.264065e-01,6.243413e-02,5.011524e-10,1.998225e+01,0.000000e+00,1.998225e+01,2.157214e+01,1.732232e+02
4.765937e+05,5.516130e+00,4.762481e+05,5.512130e+00,9.262909e-01,9.264066e-01,6.243418e-02,5.006052e-10,1.998161e+01,0.000000e+00,1.998161e+01,2.157164e+01,1.730631e+02
4.766937e+05,5.517288e+00,4.763481e+05,5.513288e+00,9.262829e-01,9.264066e-01,6.243423e-02,5.000586e-10,1.998098e+01,0.000000e+00,1.998098e+01,2.157114e+01,1.729030e+02
4.767937e+05,5.518445e+00,4.764481e+05,5.514445e+00,9.262898e-01,9.264067e-01,6.243428e-02,4.995126e-10,1.998097e+01,0.000000e+00,1.998097e+01,2.157096e+01,1.730767e+02
4.768937e+05,5.519603e+00,4.765481e+05,5.515603e+00,9.262971e-01,9.264067e-01,6.243433e-02,4.989672e-10,1.998097e+01,0.000000e+00,1.998097e+01,2.157080e+01,1.732567e+02
4.769937e+05,5.520761e+00,4.766481e+05,5.516761e+00,9.263043e-01,9.264068e-01,6.243438e-02,4.984224e-10,1.998097e+01,0.000000e+00,1.998097e+01,2.157063e+01,1.734368e+02
4.770937e+05,5.521918e+00,4.767481e+05,5.517918e+00,9.263116e-01,9.264068e-01,6.243443e-02,4.978782e-10,1.998097e+01,0.000000e+00,1.998097e+01,2.157046e+01,1.736169e+02
4.771937e+05,5.523076e+00,4.768481e+05,5.519076e+00,9.263188e-01,9.264069e-01,6.243448e-02,4.973346e-10,1.998097e+01,0.000000e+00,1.998097e+01,2.157029e+01,1.737970e+02
4.772937e+05,5.524233e+00,4.769481e+05,5.520233e+00,9.263260e-01,9.264069e-01,6.243453e-02,4.967916e-10,1.998097e+01,0.000000e+00,1.998097e+01,2.157012e+01,1.739771e+02
4.773938e+05,5.525391e+00,4.770482e+05,5.521391e+00,9.263333e-01,9.264069e-01,6.243458e-02,4.962492e-10,1.998097e+01,0.000000e+00,1.998097e+01,2.156995e+01,1.741571e+02
4.774938e+05,5.526548e+00,4.771482e+05,5.522548e+00,9.263405e-01,9.264070e-01,6.243463e-02,4.957074e-10,1.998097e+01,0.000000e+00,1.998097e+01,2.156978e+01,1.743372e+02
4.775938e+05,5.527706e+00,4.772482e+05,5.523706e+00,9.263477e-01,9.264070e-01,6.243468e-02,4.951662e-10,1.998097e+01,0.000000e+00,1.998097e+01,2.156962e+01,1.745173e+02
4.776938e+05,5.528863e+00,4.773482e+05,5.524863e+00,9.263550e-01,9.264071e-01,6.243473e-02,4.946256e-10,1.998097e+01,0.000000e+00,1.998097e+01,2.156945e+01,1.746974e+02
4.777938e+05,5.530021e+00,4.774482e+05,5.526021e+00,9.263644e-01,9.264071e-01,6.243478e-02,4.940856e-10,1.998035e+01,0.000000e+00,1.998035e+01,2.156856e+01,1.746409e+02
4.778938e+05,5.531178e+00,4.775482e+05,5.527178e+00,9.263738e-01,9.264072e-01,6.243482e-02,4.935461e-10,1.997972e+01,0.000000e+00,1.997972e+01,2.156767e+01,1.745809e+02
4.779938e+05,5.532336e+00,4.776482e+05,5.528336e+00,9.263832e-01,9.264072e-01,6.243487e-02,4.930073e-10,1.997909e+01,0.000000e+00,1.997909e+01,2.156677e+01,1.745209e+02
4.780938e+05,5.533493e+00,4.777482e+05,5.529493e+00,9.263926e-01,9.264073e-01,6.243492e-02,4.924690e-10,1.997847e+01,0.000000e+00,1.997847e+01,2.156587e+01,1.744610e+02
4.781938e+05,5.534651e+00,4.778482e+05,5.530651e+00,9.264020e-01,9.264073e-01,6.243497e-02,4.919314e-10,1.997784e+01,0.000000e+00,1.997784e+01,2.156498e+01,1.744010e+02
4.782938e+05,5.535808e+00,4.779482e+05,5.531808e+00,9.264114e-01,9.264074e-01,6.243502e-02,4.913943e-10,1.997721e+01,0.000000e+00,1.997721e+01,2.156408e+01,1.743410e+02
4.783939e+05,5.536966e+00,4.780483e+05,5.532966e+00,9.264208e-01,9.264074e-01,6.243507e-02,4.908578e-10,1.997658e+01,0.000000e+00,1.997658e+01,2.156319e+01,1.742810e+02
4.784939e+05,5.538123e+00,4.781483e+05,5.534123e+00,9.264302e-01,9.264075e-01,6.243512e-02,4.903220e-10,1.997596e+01,0.000000e+00,1.997596e+01,2.156229e+01,1.742211e+02
4.785939e+05,5.539281e+00,4.782483e+05,5.535281e+00,9.264396e-01,9.264075e-01,6.243517e-02,4.897867e-10,1.997533e+01,0.000000e+00,1.997533e+01,2.156139e+01,1.741611e+02
4.786939e+05,5.540438e+00,4.783483e+05,5.536438e+00,9.264490e-01,9.264075e-01,6.243522e-02,4.892519e-10,1.997470e+01,0.000000e+00,1.997470e+01,2.156050e+01,1.741011e+02
4.787939e+05,5.541596e+00,4.784483e+05,5.537596e+00,9.264438e-01,9.264076e-01,6.243527e-02,4.887178e-10,1.997469e+01,0.000000e+00,1.997469e+01,2.156061e+01,1.740509e+02
4.788939e+05,5.542754e+00,4.785483e+05,5.538754e+00,9.264384e-01,9.264076e-01,6.243532e-02,4.881843e-10,1.997469e+01,0.000000e+00,1.997469e+01,2.156073e+01,1.740009e+02
4.789939e+05,5.543911e+00,4.786483e+05,5.539911e+00,9.264330e-01,9.264077e-01,6.243536e-02,4.876513e-10,1.997469e+01,0.000000e+00,1.997469e+01,2.156086e+01,1.739509e+02
4.790939e+05,5.545069e+00,4.787483e+05,5.541069e+00,9.264275e-01,9.264077e-01,6.243541e-02,4.871190e-10,1.997469e+01,0.000000e+00,1.997469e+01,2.156098e+01,1.739008e+02
4.791939e+05,5.546226e+00,4.788483e+05,5.542226e+00,9.264221e-01,9.264078e-01,6.243546e-02,4.865872e-10,1.997469e+01,0.000000e+00,1.997469e+01,2.156111e+01,1.738508e+02
4.792939e+05,5.547384e+00,4.789483e+05,5.543384e+00,9.264167e-01,9.264078e-01,6.243551e-02,4.860560e-10,1.997469e+01,0.000000e+00,1.997469e+01,2.156124e+01,1.738008e+02
4.793940e+05,5.548541e+00,4.790484e+05,5.544541e+00,9.264112e-01,9.264079e-01,6.243556e-02,4.855253e-10,1.997469e+01,0.000000e+00,1.997469e+01,2.156136e+01,1.737508e+02
4.794940e+05,5.549699e+00,4.791484e+05,5.545699e+00,9.264058e-01,9.264079e-01,6.243561e-02,4.849953e-10,1.997469e+01,0.000000e+00,1.997469e+01,2.156149e+01,1.737007e+02
4.795940e+05,5.550856e+00,4.792484e+05,5.546856e+00,9.264004e-01,9.264079e-01,6.243566e-02,4.844659e-10,1.997469e+01,0.000000e+00,1.997469e+01,2.156162e+01,1.736507e+02
4.796940e+05,5.552014e+00,4.793484e+05,5.548014e+00,9.263950e-01,9.264080e-01,6.243570e-02,4.839370e-10,1.997469e+01,0.000000e+00,1.997469e+01,2.156174e+01,1.736007e+02
4.797940e+05,5.553171e+00,4.794484e+05,5.549171e+00,9.263917e-01,9.264080e-01,6.243575e-02,4.834087e-10,1.997469e+01,0.000000e+00,1.997469e+01,2.156182e+01,1.737280e+02
4.798940e+05,5.554329e+00,4.795484e+05,5.550329e+00,9.263884e-01,9.264081e-01,6.243580e-02,4.828810e-10,1.997469e+01,0.000000e+00,1.997469e+01,2.156189e+01,1.738578e+02
4.799940e+05,5.555486e+00,4.796484e+05,5.551486e+00,9.263852e-01,9.264081e-01,6.243585e-02,4.823538e-10,1.997469e+01,0.000000e+00,1.997469e+01,2.156197e+01,1.739877e+02
4.800940e+05,5.556644e+00,4.797484e+05,5.552644e+00,9.263819e-01,9.264082e-01,6.243590e-02,4.818273e-10,1.997469e+01,0.000000e+00,1.997469e+01,2.156205e+01,1.741175e+02
4.801940e+05,5.557801e+00,4.798484e+05,5.553801e+00,9.263787e-01,9.264082e-01,6.243595e-02,4.813013e-10,1.997469e+01,0.000000e+00,1.997469e+01,2.156212e+01,1.742473e+02
4.802940e+05,5.558959e+00,4.799484e+05,5.554959e+00,9.263754e-01,9.264083e-01,6.243599e-02,4.807759e-10,1.997469e+01,0.000000e+00,1.997469e+01,2.156220e+01,1.743772e+02
4.803941e+05,5.560116e+00,4.800485e+05,5.556116e+00,9.263722e-01,9.264083e-01,6.243604e-02,4.802511e-10,1.997469e+01,0.000000e+00,1.997469e+01,2.156227e+01,1.745070e+02
4.804941e+05,5.561274e+00,4.801485e+05,5.557274e+00,9.263689e-01,9.264084e-01,6.243609e-02,4.797268e-10,1.997469e+01,0.000000e+00,1.997469e+01,2.156235e+01,1.746368e+02
4.805941e+05,5.562431e+00,4.802485e+05,5.558431e+00,9.263657e-01,9.264084e-01,6.243614e-02,4.792032e-10,1.997469e+01,0.000000e+00,1.997469e+01,2.156242e+01,1.747667e+02
4.806941e+05,5.563589e+00,4.803485e+05,5.559589e+00,9.263624e-01,9.264084e-01,6.243619e-02,4.786801e-10,1.997469e+01,0.000000e+00,1.997469e+01,2.156250e+01,1.748965e+02
4.807941e+05,5.564746e+00,4.804485e+05,5.560746e+00,9.263585e-01,9.264085e-01,6.243623e-02,4.781576e-10,1.997530e+01,0.000000e+00,1.997530e+01,2.156325e+01,1.748318e+02
4.808941e+05,5.565904e+00,4.805485e+05,5.561904e+00,9.263545e-01,9.264085e-01,6.243628e-02,4.776356e-10,1.997593e+01,0.000000e+00,1.997593e+01,2.156402e+01,1.747618e+02
4.809941e+05,5.567062e+00,4.806485e+05,5.563062e+00,9.263505e-01,9.264086e-01,6.243633e-02,4.771142e-10,1.997656e+01,0.000000e+00,1.997656e+01,2.156479e+01,1.746918e+02
4.810941e+05,5.568219e+00,4.807485e+05,5.564219e+00,9.263465e-01,9.264086e-01,6.243638e-02,4.765934e-10,1.997718e+01,0.000000e+00,1.997718e+01,2.156556e+01,1.746218e+02
4.811941e+05,5.569377e+00,4.808485e+05,5.565377e+00,9.263425e-01,9.264087e-01,6.243642e-02,4.760732e-10,1.997781e+01,0.000000e+00,1.997781e+01,2.156633e+01,1.745517e+02
4.812941e+05,5.570534e+00,4.809485e+05,5.566534e+00,9.263385e-01,9.264087e-01,6.243647e-02,4.755535e-10,1.997844e+01,0.000000e+00,1.997844e+01,2.156710e+01,1.744817e+02
4.813942e+05,5.571692e+00,4.810486e+05,5.567692e+00,9.263346e-01,9.264087e-01,6.243652e-02,4.750344e-10,1.997907e+01,0.000000e+00,1.997907e+01,2.156787e+01,1.744117e+02
4.814942e+05,5.572849e+00,4.811486e+05,5.568849e+00,9.263306e-01,9.264088e-01,6.243657e-02,4.745159e-10,1.997970e+01,0.000000e+00,1.997970e+01,2.156865e+01,1.743416e+02
4.815942e+05,5.574007e+00,4.812486e+05,5.570007e+00,9.263266e-01,9.264088e-01,6.243661e-02,4.739980e-10,1.998032e+01,0.000000e+00,1.998032e+01,2.156942e+01,1.742716e+02
4.816942e+05,5.575164e+00,4.813486e+05,5.571164e+00,9.263226e-01,9.264089e-01,6.243666e-02,4.734806e-10,1.998095e+01,0.000000e+00,1.998095e+01,2.157019e+01,1.742016e+02
4.817942e+05,5.576322e+00,4.814486e+05,5.572322e+00,9.263243e-01,9.264089e-01,6.243671e-02,4.729638e-10,1.998282e+01,0.000000e+00,1.998282e+01,2.157217e+01,1.742000e+02
4.818942e+05,5.577479e+00,4.815486e+05,5.573479e+00,9.263261e-01,9.264090e-01,6.243676e-02,4.724475e-10,1.998472e+01,0.000000e+00,1.998472e+01,2.157417e+01,1.742000e+02
4.819942e+05,5.578637e+00,4.816486e+05,5.574637e+00,9.263279e-01,9.264090e-01,6.243680e-02,4.719318e-10,1.998662e+01,0.000000e+00,1.998662e+01,2.157618e+01,1.742000e+02
4.820942e+05,5.579794e+00,4.817486e+05,5.575794e+00,9.263297e-01,9.264091e-01,6.243685e-02,4.714167e-10,1.998852e+01,0.000000e+00,1.998852e+01,2.157819e+01,1.742000e+02
4.821942e+05,5.580952e+00,4.818486e+05,5.576952e+00,9.263315e-01,9.264091e-01,6.243690e-02,4.709022e-10,1.999042e+01,0.000000e+00,1.999042e+01,2.158020e+01,1.742000e+02
4.822942e+05,5.582109e+00,4.819486e+05,5.578109e+00,9.263334e-01,9.264091e-01,6.243695e-02,4.703882e-10,1.999232e+01,0.000000e+00,1.999232e+01,2.158221e+01,1.742000e+02
4.823943e+05,5.583267e+00,4.820487e+05,5.579267e+00,9.263352e-01,9.264092e-01,6.243699e-02,4.698748e-10,1.999422e+01,0.000000e+00,1.999422e+01,2.158421e+01,1.742000e+02
4.824943e+05,5.584424e+00,4.821487e+05,5.580424e+00,9.263370e-01,9.264092e-01,6.243704e-02,4.693619e-10,1.999612e+01,0.000000e+00,1.999612e+01,2.158622e+01,1.742000e+02
4.825943e+05,5.585582e+00,4.822487e+05,5.581582e+00,9.263388e-01,9.264093e-01,6.243709e-02,4.688496e-10,1.999801e+01,0.000000e+00,1.999801e+01,2.158823e+01,1.742000e+02
4.826943e+05,5.586739e+00,4.823487e+05,5.582739e+00,9.263406e-01,9.264093e-01,6.243713e-02,4.683379e-10,1.999991e+01,0.000000e+00,1.999991e+01,2.159024e+01,1.742000e+02
4.827943e+05,5.587897e+00,4.824487e+05,5.583897e+00,9.263467e-01,9.264094e-01,6.243718e-02,4.678267e-10,1.999993e+01,0.000000e+00,1.999993e+01,2.159011e+01,1.742099e+02
4.828943e+05,5.589054e+00,4.825487e+05,5.585054e+00,9.263529e-01,9.264094e-01,6.243723e-02,4.673161e-10,1.999993e+01,0.000000e+00,1.999993e+01,2.158997e+01,1.742199e+02
4.829943e+05,5.590212e+00,4.826487e+05,5.586212e+00,9.263590e-01,9.264094e-01,6.243727e-02,4.668060e-10,1.999993e+01,0.000000e+00,1.999993e+01,2.158983e+01,1.742299e+02
4.830943e+05,5.591370e+00,4.827487e+05,5.587370e+00,9.263652e-01,9.264095e-01,6.243732e-02,4.662965e-10,1.999993e+01,0.000000e+00,1.999993e+01,2.158968e+01,1.742399e+02
4.831943e+05,5.592527e+00,4.828487e+05,5.588527e+00,9.263713e-01,9.264095e-01,6.243737e-02,4.657876e-10,1.999993e+01,0.000000e+00,1.999993e+01,2.158954e+01,1.742499e+02
4.832943e+05,5.593685e+00,4.829487e+05,5.589685e+00,9.263774e-01,9.264096e-01,6.243741e-02,4.652792e-10,1.999993e+01,0.000000e+00,1.999993e+01,2.158940e+01,1.742599e+02
4.833944e+05,5.594842e+00,4.830488e+05,5.590842e+00,9.263836e-01,9.264096e-01,6.243746e-02,4.647714e-10,1.999993e+01,0.000000e+00,1.999993e+01,2.158925e+01,1.742699e+02
4.834944e+05,5.596000e+00,4.831488e+05,5.592000e+00,9.263897e-01,9.264097e-01,6.243751e-02,4.642642e-10,1.999993e+01,0.000000e+00,1.999993e+01,2.158911e+01,1.742799e+02
4.835944e+05,5.597157e+00,4.832488e+05,5.593157e+00,9.263959e-01,9.264097e-01,6.243755e-02,4.637575e-10,1.999993e+01,0.000000e+00,1.999993e+01,2.158897e+01,1.742899e+02
4.836944e+05,5.598315e+00,4.833488e+05,5.594315e+00,9.264020e-01,9.264097e-01,6.243760e-02,4.632513e-10,1.999993e+01,0.000000e+00,1.999993e+01,2.158882e+01,1.742999e+02
4.837944e+05,5.599472e+00,4.834488e+05,5.595472e+00,9.263950e-01,9.264098e-01,6.243765e-02,4.627457e-10,1.999930e+01,0.000000e+00,1.999930e+01,2.158831e+01,1.743000e+02
4.838944e+05,5.600630e+00,4.835488e+05,5.596630e+00,9.263877e-01,9.264098e-01,6.243769e-02,4.622407e-10,1.999867e+01,0.000000e+00,1.999867e+01,2.158780e+01,1.743000e+02
4.839944e+05,5.601787e+00,4.836488e+05,5.597787e+00,9.263805e-01,9.264099e-01,6.243774e-02,4.617362e-10,1.999804e+01,0.000000e+00,1.999804e+01,2.158728e+01,1.743000e+02
4.840944e+05,5.602945e+00,4.837488e+05,5.598945e+00,9.263733e-01,9.264099e-01,6.243778e-02,4.612323e-10,1.999740e+01,0.000000e+00,1.999740e+01,2.158676e+01,1.743000e+02
4.841944e+05,5.604102e+00,4.838488e+05,5.600102e+00,9.263660e-01,9.264100e-01,6.243783e-02,4.607289e-10,1.999677e+01,0.000000e+00,1.999677e+01,2.158625e+01,1.743000e+02
4.842944e+05,5.605260e+00,4.839488e+05,5.601260e+00,9.263588e-01,9.264100e-01,6.243788e-02,4.602261e-10,1.999613e+01,0.000000e+00,1.999613e+01,2.158573e+01,1.743000e+02
4.843945e+05,5.606417e+00,4.840489e+05,5.602417e+00,9.263515e-01,9.264100e-01,6.243792e-02,4.597238e-10,1.999550e+01,0.000000e+00,1.999550e+01,2.158521e+01,1.743000e+02
4.844945e+05,5.607575e+00,4.841489e+05,5.603575e+00,9.263443e-01,9.264101e-01,6.243797e-02,4.592221e-10,1.999486e+01,0.000000e+00,1.999486e+01,2.158470e+01,1.743000e+02
4.845945e+05,5.608732e+00,4.842489e+05,5.604732e+00,9.263371e-01,9.264101e-01,6.243801e-02,4.587209e-10,1.999423e+01,0.000000e+00,1.999423e+01,2.158418e+01,1.743000e+02
4.846945e+05,5.609890e+00,4.843489e+05,5.605890e+00,9.263298e-01,9.264102e-01,6.243806e-02,4.582203e-10,1.999359e+01,0.000000e+00,1.999359e+01,2.158366e+01,1.743000e+02
4.847945e+05,5.611047e+00,4.844489e+05,5.607047e+00,9.263509e-01,9.264102e-01,6.243811e-02,4.577202e-10,1.999172e+01,0.000000e+00,1.999172e+01,2.158115e+01,1.743693e+02
4.848945e+05,5.612205e+00,4.845489e+05,5.608205e+00,9.263722e-01,9.264103e-01,6.243815e-02,4.572207e-10,1.998983e+01,0.000000e+00,1.998983e+01,2.157861e+01,1.744392e+02
4.849945e+05,5.613362e+00,4.846489e+05,5.609362e+00,9.263935e-01,9.264103e-01,6.243820e-02,4.567217e-10,1.998794e+01,0.000000e+00,1.998794e+01,2.157608e+01,1.745091e+02
4.850945e+05,5.614520e+00,4.847489e+05,5.610520e+00,9.264149e-01,9.264103e-01,6.243824e-02,4.562233e-10,1.998605e+01,0.000000e+00,1.998605e+01,2.157355e+01,1.745790e+02
4.851945e+05,5.615678e+00,4.848489e+05,5.611678e+00,9.264362e-01,9.264104e-01,6.243829e-02,4.557254e-10,1.998417e+01,0.000000e+00,1.998417e+01,2.157101e+01,1.746489e+02
4.852945e+05,5.616835e+00,4.849489e+05,5.612835e+00,9.264575e-01,9.264104e-01,6.243833e-02,4.552281e-10,1.998228e+01,0.000000e+00,1.998228e+01,2.156848e+01,1.747189e+02
4.853946e+05,5.617993e+00,4.850490e+05,5.613993e+00,9.264788e-01,9.264105e-01,6.243838e-02,4.547313e-10,1.998039e+01,0.000000e+00,1.998039e+01,2.156595e+01,1.747888e+02
4.854946e+05,5.619150e+00,4.851490e+05,5.615150e+00,9.265001e-01,9.264105e-01,6.243842e-02,4.542350e-10,1.997850e+01,0.000000e+00,1.997850e+01,2.156341e+01,1.748587e+02
4.855946e+05,5.620308e+00,4.852490e+05,5.616308e+00,9.265215e-01,9.264106e-01,6.243847e-02,4.537393e-10,1.997662e+01,0.000000e+00,1.997662e+01,2.156088e+01,1.749286e+02
4.856946e+05,5.621465e+00,4.853490e+05,5.617465e+00,9.265428e-01,9.264106e-01,6.243852e-02,4.532442e-10,1.997473e+01,0.000000e+00,1.997473e+01,2.155835e+01,1.749985e+02
4.857946e+05,5.622623e+00,4.854490e+05,5.618623e+00,9.265383e-01,9.264106e-01,6.243856e-02,4.527495e-10,1.997654e+01,0.000000e+00,1.997654e+01,2.156040e+01,1.750098e+02
4.858946e+05,5.623780e+00,4.855490e+05,5.619780e+00,9.265332e-01,9.264107e-01,6.243861e-02,4.522555e-10,1.997843e+01,0.000000e+00,1.997843e+01,2.156256e+01,1.750198e+02
4.859946e+05,5.624938e+00,4.856490e+05,5.620938e+00,9.265281e-01,9.264107e-01,6.243865e-02,4.517619e-10,1.998032e+01,0.000000e+00,1.998032e+01,2.156472e+01,1.750298e+02
4.860946e+05,5.626095e+00,4.857490e+05,5.622095e+00,9.265231e-01,9.264108e-01,6.243870e-02,4.512690e-10,1.998221e+01,0.000000e+00,1.998221e+01,2.156688e+01,1.750398e+02
4.861946e+05,5.627253e+00,4.858490e+05,5.623253e+00,9.265180e-01,9.264108e-01,6.243874e-02,4.507765e-10,1.998410e+01,0.000000e+00,1.998410e+01,2.156904e+01,1.750498e+02
4.862946e+05,5.628410e+00,4.859490e+05,5.624410e+00,9.265129e-01,9.264108e-01,6.243879e-02,4.502846e-10,1.998599e+01,0.000000e+00,1.998599e+01,2.157120e+01,1.750598e+02
4.863947e+05,5.629568e+00,4.860491e+05,5.625568e+00,9.265079e-01,9.264109e-01,6.243883e-02,4.497932e-10,1.998788e+01,0.000000e+00,1.998788e+01,2.157335e+01,1.750698e+02
4.864947e+05,5.630725e+00,4.861491e+05,5.626725e+00,9.265028e-01,9.264109e-01,6.243888e-02,4.493024e-10,1.998977e+01,0.000000e+00,1.998977e+01,2.157551e+01,1.750798e+02
4.865947e+05,5.631883e+00,4.862491e+05,5.627883e+00,9.264977e-01,9.264110e-01,6.243892e-02,4.488121e-10,1.999166e+01,0.000000e+00,1.999166e+01,2.157767e+01,1.750898e+02
4.866947e+05,5.633040e+00,4.863491e+05,5.629040e+00,9.264927e-01,9.264110e-01,6.243897e-02,4.483224e-10,1.999355e+01,0.000000e+00,1.999355e+01,2.157983e+01,1.750998e+02
4.867947e+05,5.634198e+00,4.864491e+05,5.630198e+00,9.264822e-01,9.264111e-01,6.243901e-02,4.478331e-10,1.999234e+01,0.000000e+00,1.999234e+01,2.157877e+01,1.750606e+02
4.868947e+05,5.635355e+00,4.865491e+05,5.631355e+00,9.264717e-01,9.264111e-01,6.243906e-02,4.473445e-10,1.999108e+01,0.000000e+00,1.999108e+01,2.157765e+01,1.750206e+02
4.869947e+05,5.636513e+00,4.866491e+05,5.632513e+00,9.264612e-01,9.264111e-01,6.243910e-02,4.468563e-10,1.998982e+01,0.000000e+00,1.998982e+01,2.157653e+01,1.749805e+02
4.870947e+05,5.637670e+00,4.867491e+05,5.633670e+00,9.264507e-01,9.264112e-01,6.243915e-02,4.463687e-10,1.998855e+01,0.000000e+00,1.998855e+01,2.157541e+01,1.749405e+02
4.871947e+05,5.638828e+00,4.868491e+05,5.634828e+00,9.264402e-01,9.264112e-01,6.243919e-02,4.458816e-10,1.998729e+01,0.000000e+00,1.998729e+01,2.157429e+01,1.749004e+02
4.872948e+05,5.639986e+00,4.869492e+05,5.635986e+00,9.264297e-01,9.264113e-01,6.243923e-02,4.453951e-10,1.998603e+01,0.000000e+00,1.998603e+01,2.157317e+01,1.748604e+02
4.873948e+05,5.641143e+00,4.870492e+05,5.637143e+00,9.264192e-01,9.264113e-01,6.243928e-02,4.449091e-10,1.998476e+01,0.000000e+00,1.998476e+01,2.157205e+01,1.748203e+02
4.874948e+05,5.642301e+00,4.871492e+05,5.638301e+00,9.264087e-01,9.264113e-01,6.243932e-02,4.444236e-10,1.998350e+01,0.000000e+00,1.998350e+01,2.157093e+01,1.747803e+02
4.875948e+05,5.643458e+00,4.872492e+05,5.639458e+00,9.263982e-01,9.264114e-01,6.243937e-02,4.439387e-10,1.998223e+01,0.000000e+00,1.998223e+01,2.156981e+01,1.747402e+02
4.876948e+05,5.644616e+00,4.873492e+05,5.640616e+00,9.263877e-01,9.264114e-01,6.243941e-02,4.434543e-10,1.998097e+01,0.000000e+00,1.998097e+01,2.156869e+01,1.747002e+02
4.877948e+05,5.645773e+00,4.874492e+05,5.641773e+00,9.263866e-01,9.264115e-01,6.243946e-02,4.429704e-10,1.998160e+01,0.000000e+00,1.998160e+01,2.156939e+01,1.746701e+02
4.878948e+05,5.646931e+00,4.875492e+05,5.642931e+00,9.263855e-01,9.264115e-01,6.243950e-02,4.424870e-10,1.998223e+01,0.000000e+00,1.998223e+01,2.157010e+01,1.746401e+02
4.879948e+05,5.648088e+00,4.876492e+05,5.644088e+00,9.263844e-01,9.264116e-01,6.243954e-02,4.420042e-10,1.998287e+01,0.000000e+00,1.998287e+01,2.157081e+01,1.746102e+02
4.880948e+05,5.649246e+00,4.877492e+05,5.645246e+00,9.263833e-01,9.264116e-01,6.243959e-02,4.415219e-10,1.998350e+01,0.000000e+00,1.998350e+01,2.157152e+01,1.745802e+02
4.881948e+05,5.650403e+00,4.878492e+05,5.646403e+00,9.263822e-01,9.264116e-01,6.243963e-02,4.410402e-10,1.998413e+01,0.000000e+00,1.998413e+01,2.157223e+01,1.745502e+02
4.882949e+05,5.651561e+00,4.879493e+05,5.647561e+00,9.263811e-01,9.264117e-01,6.243968e-02,4.405589e-10,1.998477e+01,0.000000e+00,1.998477e+01,2.157294e+01,1.745202e+02
4.883949e+05,5.652718e+00,4.880493e+05,5.648718e+00,9.263801e-01,9.264117e-01,6.243972e-02,4.400782e-10,1.998540e+01,0.000000e+00,1.998540e+01,2.157365e+01,1.744902e+02
4.884949e+05,5.653876e+00,4.881493e+05,5.649876e+00,9.263790e-01,9.264118e-01,6.243977e-02,4.395981e-10,1.998604e+01,0.000000e+00,1.998604e+01,2.157436e+01,1.744602e+02
4.885949e+05,5.655033e+00,4.882493e+05,5.651033e+00,9.263779e-01,9.264118e-01,6.243981e-02,4.391184e-10,1.998667e+01,0.000000e+00,1.998667e+01,2.157507e+01,1.744302e+02
4.886949e+05,5.656191e+00,4.883493e+05,5.652191e+00,9.263768e-01,9.264118e-01,6.243985e-02,4.386393e-10,1.998731e+01,0.000000e+00,1.998731e+01,2.157578e+01,1.744002e+02
4.887949e+05,5.657348e+00,4.884493e+05,5.653348e+00,9.263962e-01,9.264119e-01,6.243990e-02,4.381607e-10,1.998793e+01,0.000000e+00,1.998793e+01,2.157601e+01,1.744596e+02
4.888949e+05,5.658506e+00,4.885493e+05,5.654506e+00,9.264157e-01,9.264119e-01,6.243994e-02,4.376826e-10,1.998856e+01,0.000000e+00,1.998856e+01,2.157623e+01,1.745196e+02
4.889949e+05,5.659663e+00,4.886493e+05,5.655663e+00,9.264353e-01,9.264120e-01,6.243998e-02,4.372051e-10,1.998919e+01,0.000000e+00,1.998919e+01,2.157645e+01,1.745796e+02
4.890949e+05,5.660821e+00,4.887493e+05,5.656821e+00,9.264548e-01,9.264120e-01,6.244003e-02,4.367281e-10,1.998982e+01,0.000000e+00,1.998982e+01,2.157668e+01,1.746396e+02
4.891949e+05,5.661978e+00,4.888493e+05,5.657978e+00,9.264744e-01,9.264120e-01,6.244007e-02,4.362516e-10,1.999044e+01,0.000000e+00,1.999044e+01,2.157690e+01,1.746997e+02
4.892950e+05,5.663136e+00,4.889494e+05,5.659136e+00,9.264939e-01,9.264121e-01,6.244012e-02,4.357756e-10,1.999107e+01,0.000000e+00,1.999107e+01,2.157712e+01,1.747597e+02
4.893950e+05,5.664294e+00,4.890494e+05,5.660294e+00,9.265135e-01,9.264121e-01,6.244016e-02,4.353001e-10,1.999170e+01,0.000000e+00,1.999170e+01,2.157734e+01,1.748197e+02
4.894950e+05,5.665451e+00,4.891494e+05,5.661451e+00,9.265330e-01,9.264122e-01,6.244020e-02,4.348252e-10,1.999233e+01,0.000000e+00,1.999233e+01,2.157757e+01,1.748797e+02
4.895950e+05,5.666609e+00,4.892494e+05,5.662609e+00,9.265526e-01,9.264122e-01,6.244025e-02,4.343508e-10,1.999296e+01,0.000000e+00,1.999296e+01,2.157779e+01,1.749398e+02
4.896950e+05,5.667766e+00,4.893494e+05,5.663766e+00,9.265721e-01,9.264122e-01,6.244029e-02,4.338769e-10,1.999358e+01,0.000000e+00,1.999358e+01,2.157801e+01,1.749998e+02
4.897950e+05,5.668924e+00,4.894494e+05,5.664924e+00,9.265787e-01,9.264123e-01,6.244033e-02,4.334035e-10,1.999296e+01,0.000000e+00,1.999296e+01,2.157719e+01,1.749701e+02
4.898950e+05,5.670081e+00,4.895494e+05,5.666081e+00,9.265852e-01,9.264123e-01,6.244038e-02,4.329306e-10,1.999233e+01,0.000000e+00,1.999233e+01,2.157636e+01,1.749402e+02
4.899950e+05,5.671239e+00,4.896494e+05,5.667239e+00,9.265917e-01,9.264124e-01,6.244042e-02,4.324583e-10,1.999171e+01,0.000000e+00,1.999171e+01,2.157553e+01,1.749102e+02
4.900950e+05,5.672396e+00,4.897494e+05,5.668396e+00,9.265982e-01,9.264124e-01,6.244046e-02,4.319865e-10,1.999108e+01,0.000000e+00,1.999108e+01,2.157470e+01,1.748803e+02
4.901950e+05,5.673554e+00,4.898494e+05,5.669554e+00,9.266047e-01,9.264124e-01,6.244051e-02,4.315152e-10,1.999045e+01,0.000000e+00,1.999045e+01,2.157388e+01,1.748503e+02
4.902951e+05,5.674711e+00,4.899495e+05,5.670711e+00,9.266112e-01,9.264125e-01,6.244055e-02,4.310444e-10,1.998983e+01,0.000000e+00,1.998983e+01,2.157305e+01,1.748203e+02
4.903951e+05,5.675869e+00,4.900495e+05,5.671869e+00,9.266177e-01,9.264125e-01,6.244059e-02,4.305741e-10,1.998920e+01,0.000000e+00,1.998920e+01,2.157222e+01,1.747904e+02
4.904951e+05,5.677026e+00,4.901495e+05,5.673026e+00,9.266242e-01,9.264126e-01,6.244064e-02,4.301044e-10,1.998857e+01,0.000000e+00,1.998857e+01,2.157139e+01,1.747604e+02
4.905951e+05,5.678184e+00,4.902495e+05,5.674184e+00,9.266307e-01,9.264126e-01,6.244068e-02,4.296351e-10,1.998795e+01,0.000000e+00,1.998795e+01,2.157056e+01,1.747304e+02
4.906951e+05,5.679341e+00,4.903495e+05,5.675341e+00,9.266372e-01,9.264126e-01,6.244072e-02,4.291664e-10,1.998732e+01,0.000000e+00,1.998732e+01,2.156974e+01,1.747005e+02
4.907951e+05,5.680499e+00,4.904495e+05,5.676499e+00,9.266127e-01,9.264127e-01,6.244076e-02,4.286982e-10,1.998669e+01,0.000000e+00,1.998669e+01,2.156962e+01,1.746606e+02
4.908951e+05,5.681656e+00,4.905495e+05,5.677656e+00,9.265878e-01,9.264127e-01,6.244081e-02,4.282305e-10,1.998605e+01,0.000000e+00,1.998605e+01,2.156952e+01,1.746206e+02
4.909951e+05,5.682814e+00,4.906495e+05,5.678814e+00,9.265628e-01,9.264128e-01,6.244085e-02,4.277633e-10,1.998542e+01,0.000000e+00,1.998542e+01,2.156941e+01,1.745806e+02
4.910951e+05,5.683971e+00,4.907495e+05,5.679971e+00,9.265378e-01,9.264128e-01,6.244089e-02,4.272966e-10,1.998478e+01,0.000000e+00,1.998478e+01,2.156931e+01,1.745406e+02
4.911951e+05,5.685129e+00,4.908495e+05,5.681129e+00,9.265128e-01,9.264128e-01,6.244094e-02,4.268305e-10,1.998415e+01,0.000000e+00,1.998415e+01,2.156921e+01,1.745006e+02
4.912952e+05,5.686287e+00,4.909496e+05,5.682287e+00,9.264879e-01,9.264129e-01,6.244098e-02,4.263648e-10,1.998351e+01,0.000000e+00,1.998351e+01,2.156910e+01,1.744605e+02
4.913952e+05,5.687444e+00,4.910496e+05,5.683444e+00,9.264629e-01,9.264129e-01,6.244102e-02,4.258997e-10,1.998288e+01,0.000000e+00,1.998288e+01,2.156900e+01,1.744205e+02
4.914952e+05,5.688602e+00,4.911496e+05,5.684602e+00,9.264379e-01,9.264130e-01,6.244106e-02,4.254351e-10,1.998224e+01,0.000000e+00,1.998224e+01,2.156890e+01,1.743805e+02
4.915952e+05,5.689759e+00,4.912496e+05,5.685759e+00,9.264129e-01,9.264130e-01,6.244111e-02,4.249709e-10,1.998161e+01,0.000000e+00,1.998161e+01,2.156879e+01,1.743405e+02
4.916952e+05,5.690917e+00,4.913496e+05,5.686917e+00,9.263879e-01,9.264130e-01,6.244115e-02,4.245073e-10,1.998097e+01,0.000000e+00,1.998097e+01,2.156869e+01,1.743005e+02
4.917952e+05,5.692074e+00,4.914496e+05,5.688074e+00,9.264138e-01,9.264131e-01,6.244119e-02,4.240442e-10,1.998097e+01,0.000000e+00,1.998097e+01,2.156808e+01,1.742901e+02
4.918952e+05,5.693232e+00,4.915496e+05,5.689232e+00,9.264402e-01,9.264131e-01,6.244123e-02,4.235816e-10,1.998097e+01,0.000000e+00,1.998097e+01,2.156746e+01,1.742801e+02
4.919952e+05,5.694389e+00,4.916496e+05,5.690389e+00,9.264667e-01,9.264132e-01,6.244128e-02,4.231195e-10,1.998097e+01,0.000000e+00,1.998097e+01,2.156685e+01,1.742701e+02
4.920952e+05,5.695547e+00,4.917496e+05,5.691547e+00,9.264931e-01,9.264132e-01,6.244132e-02,4.226579e-10,1.998097e+01,0.000000e+00,1.998097e+01,2.156623e+01,1.742601e+02
4.921952e+05,5.696704e+00,4.918496e+05,5.692704e+00,9.265196e-01,9.264132e-01,6.244136e-02,4.221969e-10,1.998097e+01,0.000000e+00,1.998097e+01,2.156562e+01,1.742500e+02
4.922953e+05,5.697862e+00,4.919497e+05,5.693862e+00,9.265460e-01,9.264133e-01,6.244140e-02,4.217363e-10,1.998097e+01,0.000000e+00,1.998097e+01,2.156500e+01,1.742400e+02
4.923953e+05,5.699019e+00,4.920497e+05,5.695019e+00,9.265725e-01,9.264133e-01,6.244144e-02,4.212762e-10,1.998097e+01,0.000000e+00,1.998097e+01,2.156438e+01,1.742300e+02
4.924953e+05,5.700177e+00,4.921497e+05,5.696177e+00,9.265989e-01,9.264133e-01,6.244149e-02,4.208167e-10,1.998097e+01,0.000000e+00,1.998097e+01,2.156377e+01,1.742200e+02
4.925953e+05,5.701334e+00,4.922497e+05,5.697334e+00,9.266254e-01,9.264134e-01,6.244153e-02,4.203576e-10,1.998097e+01,0.000000e+00,1.998097e+01,2.156315e+01,1.742100e+02
4.926953e+05,5.702492e+00,4.923497e+05,5.698492e+00,9.266518e-01,9.264134e-01,6.244157e-02,4.198991e-10,1.998097e+01,0.000000e+00,1.998097e+01,2.156254e+01,1.741999e+02
4.927953e+05,5.703649e+00,4.924497e+05,5.699649e+00,9.266413e-01,9.264135e-01,6.244161e-02,4.194410e-10,1.998097e+01,0.000000e+00,1.998097e+01,2.156278e+01,1.741099e+02
4.928953e+05,5.704807e+00,4.925497e+05,5.700807e+00,9.266308e-01,9.264135e-01,6.244165e-02,4.189835e-10,1.998097e+01,0.000000e+00,1.998097e+01,2.156303e+01,1.740199e+02
4.929953e+05,5.705964e+00,4.926497e+05,5.701964e+00,9.266203e-01,9.264135e-01,6.244170e-02,4.185264e-10,1.998097e+01,0.000000e+00,1.998097e+01,2.156327e+01,1.739300e+02
4.930953e+05,5.707122e+00,4.927497e+05,5.703122e+00,9.266098e-01,9.264136e-01,6.244174e-02,4.180699e-10,1.998097e+01,0.000000e+00,1.998097e+01,2.156352e+01,1.738400e+02
4.931953e+05,5.708279e+00,4.928497e+05,5.704279e+00,9.265993e-01,9.264136e-01,6.244178e-02,4.176138e-10,1.998097e+01,0.000000e+00,1.998097e+01,2.156376e+01,1.737500e+02
4.932954e+05,5.709437e+00,4.929498e+05,5.705437e+00,9.265888e-01,9.264137e-01,6.244182e-02,4.171583e-10,1.998097e+01,0.000000e+00,1.998097e+01,2.156400e+01,1.736601e+02
4.933954e+05,5.710595e+00,4.930498e+05,5.706595e+00,9.265783e-01,9.264137e-01,6.244186e-02,4.167032e-10,1.998097e+01,0.000000e+00,1.998097e+01,2.156425e+01,1.735701e+02
4.934954e+05,5.711752e+00,4.931498e+05,5.707752e+00,9.265679e-01,9.264137e-01,6.244190e-02,4.162487e-10,1.998097e+01,0.000000e+00,1.998097e+01,2.156449e+01,1.734802e+02
4.935954e+05,5.712910e+00,4.932498e+05,5.708910e+00,9.265574e-01,9.264138e-01,6.244195e-02,4.157946e-10,1.998097e+01,0.000000e+00,1.998097e+01,2.156474e+01,1.733902e+02
4.936954e+05,5.714067e+00,4.933498e+05,5.710067e+00,9.265469e-01,9.264138e-01,6.244199e-02,4.153411e-10,1.998097e+01,0.000000e+00,1.998097e+01,2.156498e+01,1.733002e+02
4.937954e+05,5.715225e+00,4.934498e+05,5.711225e+00,9.265440e-01,9.264139e-01,6.244203e-02,4.148880e-10,1.998097e+01,0.000000e+00,1.998097e+01,2.156505e+01,1.733798e+02
4.938954e+05,5.716382e+00,4.935498e+05,5.712382e+00,9.265411e-01,9.264139e-01,6.244207e-02,4.144354e-10,1.998097e+01,0.000000e+00,1.998097e+01,2.156512e+01,1.734599e+02
4.939954e+05,5.717540e+00,4.936498e+05,5.713540e+00,9.265382e-01,9.264139e-01,6.244211e-02,4.139834e-10,1.998097e+01,0.000000e+00,1.998097e+01,2.156518e+01,1.735399e+02
4.940954e+05,5.718697e+00,4.937498e+05,5.714697e+00,9.265353e-01,9.264140e-01,6.244215e-02,4.135318e-10,1.998097e+01,0.000000e+00,1.998097e+01,2.156525e+01,1.736199e+02
4.941954e+05,5.719855e+00,4.938498e+05,5.715855e+00,9.265324e-01,9.264140e-01,6.244219e-02,4.130807e-10,1.998097e+01,0.000000e+00,1.998097e+01,2.156532e+01,1.737000e+02
4.942955e+05,5.721012e+00,4.939499e+05,5.717012e+00,9.265295e-01,9.264140e-01,6.244224e-02,4.126301e-10,1.998097e+01,0.000000e+00,1.998097e+01,2.156539e+01,1.737800e+02
4.943955e+05,5.722170e+00,4.940499e+05,5.718170e+00,9.265266e-01,9.264141e-01,6.244228e-02,4.121801e-10,1.998097e+01,0.000000e+00,1.998097e+01,2.156545e+01,1.738601e+02
4.944955e+05,5.723327e+00,4.941499e+05,5.719327e+00,9.265237e-01,9.264141e-01,6.244232e-02,4.117305e-10,1.998097e+01,0.000000e+00,1.998097e+01,2.156552e+01,1.739401e+02
4.945955e+05,5.724485e+00,4.942499e+05,5.720485e+00,9.265208e-01,9.264142e-01,6.244236e-02,4.112814e-10,1.998097e+01,0.000000e+00,1.998097e+01,2.156559e+01,1.740201e+02
4.946955e+05,5.725642e+00,4.943499e+05,5.721642e+00,9.265179e-01,9.264142e-01,6.244240e-02,4.108328e-10,1.998097e+01,0.000000e+00,1.998097e+01,2.156566e+01,1.741001e+02
4.947955e+05,5.726800e+00,4.944499e+05,5.722800e+00,9.265146e-01,9.264142e-01,6.244244e-02,4.103846e-10,1.998097e+01,0.000000e+00,1.998097e+01,2.156573e+01,1.741600e+02
4.948955e+05,5.727957e+00,4.945499e+05,5.723957e+00,9.265114e-01,9.264143e-01,6.244248e-02,4.099370e-10,1.998097e+01,0.000000e+00,1.998097e+01,2.156581e+01,1.742200e+02
4.949955e+05,5.729115e+00,4.946499e+05,5.725115e+00,9.265081e-01,9.264143e-01,6.244252e-02,4.094899e-10,1.998097e+01,0.000000e+00,1.998097e+01,2.156588e+01,1.742799e+02
4.950955e+05,5.730272e+00,4.947499e+05,5.726272e+00,9.265049e-01,9.264143e-01,6.244256e-02,4.090432e-10,1.998097e+01,0.000000e+00,1.998097e+01,2.156596e+01,1.743398e+02
4.951955e+05,5.731430e+00,4.948499e+05,5.727430e+00,9.265016e-01,9.264144e-01,6.244261e-02,4.085971e-10,1.998097e+01,0.000000e+00,1.998097e+01,2.156603e+01,1.743997e+02
4.952956e+05,5.732587e+00,4.949500e+05,5.728587e+00,9.264984e-01,9.264144e-01,6.244265e-02,4.081514e-10,1.998097e+01,0.000000e+00,1.998097e+01,2.156611e+01,1.744597e+02
4.953956e+05,5.733745e+00,4.950500e+05,5.729745e+00,9.264951e-01,9.264145e-01,6.244269e-02,4.077062e-10,1.998097e+01,0.000000e+00,1.998097e+01,2.156619e+01,1.745196e+02
4.954956e+05,5.734903e+00,4.951500e+05,5.730903e+00,9.264919e-01,9.264145e-01,6.244273e-02,4.072615e-10,1.998097e+01,0.000000e+00,1.998097e+01,2.156626e+01,1.745795e+02
4.955956e+05,5.736060e+00,4.952500e+05,5.732060e+00,9.264886e-01,9.264145e-01,6.244277e-02,4.068173e-10,1.998097e+01,0.000000e+00,1.998097e+01,2.156634e+01,1.746394e+02
4.956956e+05,5.737218e+00,4.953500e+05,5.733218e+00,9.264854e-01,9.264146e-01,6.244281e-02,4.063736e-10,1.998097e+01,0.000000e+00,1.998097e+01,2.156641e+01,1.746994e+02
