Repository: brandonlampe/CS_Data

# Repository for Crushed Salt Data
**Grant No: 456417**

This is a work in progress!

## Repository Content

### Directory Names
A uniform namining structure still in progress, but in general directories are named according to the following:
 - Names contain no spaces, a single underscore "_" will be used as a file name seperator.
 - Files are for the Crushed Salt Project (CSP); therefore, the first three charaters of each file are "CSP".
 - Folders are organized by which frame the test was performed on i.e., A2 or A3.
 - The fifth and sixth charaters of each file name will therefore be "A" followed by the frame number.
 - Files are chronologically labeled in order of tests performed on a specific frame.That is to say numbering is frame specific (e.g., 01, 02,...,nn tests performed on a specific frame)Therefore the final two characters will be the test number.

### Crushed Salt Testing
The bulk of current repo contents are tests on crushed salt performed at Sandia National Laboratory in Albuquerque, NM.  Future contents of this repository include:
 - Photographs of crushed salt samples (pre and post testing)
 - Permeability test results
 - Thermalconductivity test results
 - Porosity test results

File: UNM_WP_HY_250_03/STAGE01/CREEP_FIT/250_03_STAGE01_CREEP_OUT.csv (part 1 of 7)
Analysis by Brandon Lampe, performed on: 2016/09/09 09:22:52
Experimental results below begin at: 2016/08/19 13:25:38
Duration (sec),Duration (day),Elapsed Time (sec),Elapsed Time (day),Interpolated Fractional Density,Fit to Fractional Density,Fit to Volume Strain,Fit to Volume Strain Rate (1/sec),Confining Pressure (MPa),Pore Pressure (MPa),Terzaghi Pressure (MPa),Solid Pressure (MPa),Temperature (C))
4.320000e+03,5.000000e-02,0.000000e+00,0.000000e+00,8.930988e-01,8.944349e-01,1.494867e-03,2.893778e-06,3.764852e+01,0.000000e+00,3.764852e+01,4.215494e+01,2.137802e+02
4.420059e+03,5.115809e-02,1.000588e+02,1.158088e-03,8.935761e-01,8.946939e-01,1.784415e-03,2.836027e-06,3.789494e+01,0.000000e+00,3.789494e+01,4.240819e+01,2.136810e+02
4.520118e+03,5.231618e-02,2.001176e+02,2.316176e-03,8.939772e-01,8.949426e-01,2.062406e-03,2.725033e-06,3.790303e+01,0.000000e+00,3.790303e+01,4.239820e+01,2.136000e+02
4.620176e+03,5.347426e-02,3.001765e+02,3.474265e-03,8.943998e-01,8.951819e-01,2.329742e-03,2.622547e-06,3.791382e+01,0.000000e+00,3.791382e+01,4.239024e+01,2.136000e+02
4.720235e+03,5.463235e-02,4.002353e+02,4.632353e-03,8.948582e-01,8.954124e-01,2.587224e-03,2.527626e-06,3.790703e+01,0.000000e+00,3.790703e+01,4.236094e+01,2.136388e+02
4.820294e+03,5.579044e-02,5.002941e+02,5.790441e-03,8.951811e-01,8.956348e-01,2.835564e-03,2.439462e-06,3.790014e+01,0.000000e+00,3.790014e+01,4.233796e+01,2.138000e+02
4.920353e+03,5.694853e-02,6.003529e+02,6.948529e-03,8.955604e-01,8.958497e-01,3.075403e-03,2.357358e-06,3.790014e+01,0.000000e+00,3.790014e+01,4.232002e+01,2.138201e+02
5.020412e+03,5.810662e-02,7.004118e+02,8.106618e-03,8.958588e-01,8.960574e-01,3.307313e-03,2.280711e-06,3.790181e+01,0.000000e+00,3.790181e+01,4.230780e+01,2.139000e+02
5.120471e+03,5.926471e-02,8.004706e+02,9.264706e-03,8.961810e-01,8.962586e-01,3.531813e-03,2.208993e-06,3.790869e+01,0.000000e+00,3.790869e+01,4.230026e+01,2.139000e+02
5.220529e+03,6.042279e-02,9.005294e+02,1.042279e-02,8.965390e-01,8.964536e-01,3.749372e-03,2.141743e-06,3.790994e+01,0.000000e+00,3.790994e+01,4.228476e+01,2.139195e+02
5.320588e+03,6.158088e-02,1.000588e+03,1.158088e-02,8.967396e-01,8.966429e-01,3.960414e-03,2.078558e-06,3.791383e+01,0.000000e+00,3.791383e+01,4.227965e+01,2.140198e+02
5.420647e+03,6.273897e-02,1.100647e+03,1.273897e-02,8.969409e-01,8.968266e-01,4.165328e-03,2.019078e-06,3.790869e+01,0.000000e+00,3.790869e+01,4.226442e+01,2.141000e+02
5.520706e+03,6.389706e-02,1.200706e+03,1.389706e-02,8.971788e-01,8.970052e-01,4.364467e-03,1.962988e-06,3.790869e+01,0.000000e+00,3.790869e+01,4.225322e+01,2.141000e+02
5.620765e+03,6.505515e-02,1.300765e+03,1.505515e-02,8.975199e-01,8.971790e-01,4.558156e-03,1.910005e-06,3.790699e+01,0.000000e+00,3.790699e+01,4.223526e+01,2.141000e+02
5.720824e+03,6.621324e-02,1.400824e+03,1.621324e-02,8.976619e-01,8.973481e-01,4.746693e-03,1.859879e-06,3.790586e+01,0.000000e+00,3.790586e+01,4.222732e+01,2.141000e+02
5.820882e+03,6.737132e-02,1.500882e+03,1.737132e-02,8.979201e-01,8.975130e-01,4.930351e-03,1.812384e-06,3.792659e+01,0.000000e+00,3.792659e+01,4.223826e+01,2.141000e+02
5.920941e+03,6.852941e-02,1.600941e+03,1.852941e-02,8.980207e-01,8.976737e-01,5.109383e-03,1.767318e-06,3.791886e+01,0.000000e+00,3.791886e+01,4.222492e+01,2.141000e+02
6.021000e+03,6.968750e-02,1.701000e+03,1.968750e-02,8.981600e-01,8.978304e-01,5.284022e-03,1.724500e-06,3.790869e+01,0.000000e+00,3.790869e+01,4.220706e+01,2.141000e+02
6.121059e+03,7.084559e-02,1.801059e+03,2.084559e-02,8.984202e-01,8.979835e-01,5.454486e-03,1.683766e-06,3.790869e+01,0.000000e+00,3.790869e+01,4.219483e+01,2.140798e+02
6.221118e+03,7.200368e-02,1.901118e+03,2.200368e-02,8.985209e-01,8.981330e-01,5.620974e-03,1.644967e-06,3.791137e+01,0.000000e+00,3.791137e+01,4.219309e+01,2.140209e+02
6.321176e+03,7.316176e-02,2.001176e+03,2.316176e-02,8.986404e-01,8.982792e-01,5.783673e-03,1.607968e-06,3.792152e+01,0.000000e+00,3.792152e+01,4.219877e+01,2.141202e+02
6.421235e+03,7.431985e-02,2.101235e+03,2.431985e-02,8.988408e-01,8.984221e-01,5.942757e-03,1.572648e-06,3.791890e+01,0.000000e+00,3.791890e+01,4.218645e+01,2.141796e+02
6.521294e+03,7.547794e-02,2.201294e+03,2.547794e-02,8.990421e-01,8.985619e-01,6.098387e-03,1.538894e-06,3.791139e+01,0.000000e+00,3.791139e+01,4.216865e+01,2.141210e+02
6.621353e+03,7.663603e-02,2.301353e+03,2.663603e-02,8.992203e-01,8.986988e-01,6.250716e-03,1.506604e-06,3.792152e+01,0.000000e+00,3.792152e+01,4.217155e+01,2.141797e+02
6.721412e+03,7.779412e-02,2.401412e+03,2.779412e-02,8.993204e-01,8.988329e-01,6.399885e-03,1.475686e-06,3.791890e+01,0.000000e+00,3.791890e+01,4.216395e+01,2.141000e+02
6.821471e+03,7.895221e-02,2.501471e+03,2.895221e-02,8.994000e-01,8.989642e-01,6.546027e-03,1.446053e-06,3.790694e+01,0.000000e+00,3.790694e+01,4.214692e+01,2.141000e+02
6.921529e+03,8.011029e-02,2.601529e+03,3.011029e-02,8.994207e-01,8.990930e-01,6.689266e-03,1.417627e-06,3.789881e+01,0.000000e+00,3.789881e+01,4.213691e+01,2.140793e+02
7.021588e+03,8.126838e-02,2.701588e+03,3.126838e-02,8.995427e-01,8.992193e-01,6.829719e-03,1.390337e-06,3.789236e+01,0.000000e+00,3.789236e+01,4.212402e+01,2.140000e+02
7.121647e+03,8.242647e-02,2.801647e+03,3.242647e-02,8.997206e-01,8.993432e-01,6.967497e-03,1.364114e-06,3.789304e+01,0.000000e+00,3.789304e+01,4.211645e+01,2.140412e+02
7.221706e+03,8.358456e-02,2.901706e+03,3.358456e-02,8.998418e-01,8.994648e-01,7.102703e-03,1.338899e-06,3.791510e+01,0.000000e+00,3.791510e+01,4.213530e+01,2.142209e+02
7.321765e+03,8.474265e-02,3.001765e+03,3.474265e-02,9.000431e-01,8.995842e-01,7.235434e-03,1.314633e-06,3.791188e+01,0.000000e+00,3.791188e+01,4.212230e+01,2.142785e+02
7.421824e+03,8.590074e-02,3.101824e+03,3.590074e-02,9.002208e-01,8.997015e-01,7.365784e-03,1.291264e-06,3.789880e+01,0.000000e+00,3.789880e+01,4.209945e+01,2.142208e+02
7.521882e+03,8.705882e-02,3.201882e+03,3.705882e-02,9.003209e-01,8.998167e-01,7.493839e-03,1.268744e-06,3.789506e+01,0.000000e+00,3.789506e+01,4.209062e+01,2.143000e+02
7.621941e+03,8.821691e-02,3.301941e+03,3.821691e-02,9.004418e-01,8.999299e-01,7.619682e-03,1.247027e-06,3.790193e+01,0.000000e+00,3.790193e+01,4.209259e+01,2.143000e+02
7.722000e+03,8.937500e-02,3.402000e+03,3.937500e-02,9.006000e-01,9.000413e-01,7.743391e-03,1.226071e-06,3.790552e+01,0.000000e+00,3.790552e+01,4.208918e+01,2.143000e+02
7.822059e+03,9.053309e-02,3.502059e+03,4.053309e-02,9.006218e-01,9.001508e-01,7.865040e-03,1.205836e-06,3.790257e+01,0.000000e+00,3.790257e+01,4.208489e+01,2.143218e+02
7.922118e+03,9.169118e-02,3.602118e+03,4.169118e-02,9.007211e-01,9.002585e-01,7.984700e-03,1.186287e-06,3.792888e+01,0.000000e+00,3.792888e+01,4.210946e+01,2.143789e+02
8.022176e+03,9.284926e-02,3.702176e+03,4.284926e-02,9.008424e-01,9.003645e-01,8.102437e-03,1.167388e-06,3.790869e+01,0.000000e+00,3.790869e+01,4.208138e+01,2.142788e+02
8.122235e+03,9.400735e-02,3.802235e+03,4.400735e-02,9.009788e-01,9.004688e-01,8.218315e-03,1.149107e-06,3.791141e+01,0.000000e+00,3.791141e+01,4.207803e+01,2.142000e+02
8.222294e+03,9.516544e-02,3.902294e+03,4.516544e-02,9.009426e-01,9.005715e-01,8.332394e-03,1.131416e-06,3.792152e+01,0.000000e+00,3.792152e+01,4.209094e+01,2.142000e+02
8.322353e+03,9.632353e-02,4.002353e+03,4.632353e-02,9.011000e-01,9.006727e-01,8.444731e-03,1.114286e-06,3.792015e+01,0.000000e+00,3.792015e+01,4.208207e+01,2.142000e+02
8.422412e+03,9.748162e-02,4.102412e+03,4.748162e-02,9.011000e-01,9.007724e-01,8.555382e-03,1.097690e-06,3.791648e+01,0.000000e+00,3.791648e+01,4.207799e+01,2.142214e+02
8.522471e+03,9.863971e-02,4.202471e+03,4.863971e-02,9.011430e-01,9.008706e-01,8.664399e-03,1.081605e-06,3.792152e+01,0.000000e+00,3.792152e+01,4.208158e+01,2.143000e+02
8.622529e+03,9.979779e-02,4.302529e+03,4.979779e-02,9.013000e-01,9.009674e-01,8.771830e-03,1.066006e-06,3.791876e+01,0.000000e+00,3.791876e+01,4.207118e+01,2.143000e+02
8.722588e+03,1.009559e-01,4.402588e+03,5.095588e-02,9.013647e-01,9.010628e-01,8.877725e-03,1.050873e-06,3.791421e+01,0.000000e+00,3.791421e+01,4.206312e+01,2.143216e+02
8.822647e+03,1.021140e-01,4.502647e+03,5.211397e-02,9.016000e-01,9.011569e-01,8.982129e-03,1.036184e-06,3.793152e+01,0.000000e+00,3.793152e+01,4.207134e+01,2.143784e+02
8.922706e+03,1.032721e-01,4.602706e+03,5.327206e-02,9.015783e-01,9.012496e-01,9.085084e-03,1.021921e-06,3.792152e+01,0.000000e+00,3.792152e+01,4.206126e+01,2.143000e+02
9.022765e+03,1.044301e-01,4.702765e+03,5.443015e-02,9.015218e-01,9.013412e-01,9.186633e-03,1.008064e-06,3.792012e+01,0.000000e+00,3.792012e+01,4.206235e+01,2.142782e+02
9.122824e+03,1.055882e-01,4.802824e+03,5.558824e-02,9.016000e-01,9.014315e-01,9.286815e-03,9.945981e-07,3.791371e+01,0.000000e+00,3.791371e+01,4.205158e+01,2.141782e+02
9.222882e+03,1.067463e-01,4.902882e+03,5.674632e-02,9.016219e-01,9.015206e-01,9.385670e-03,9.815055e-07,3.791009e+01,0.000000e+00,3.791009e+01,4.204655e+01,2.141000e+02
9.322941e+03,1.079044e-01,5.002941e+03,5.790441e-02,9.017219e-01,9.016086e-01,9.483232e-03,9.687714e-07,3.791042e+01,0.000000e+00,3.791042e+01,4.204225e+01,2.141000e+02
9.423000e+03,1.090625e-01,5.103000e+03,5.906250e-02,9.018000e-01,9.016954e-01,9.579538e-03,9.563813e-07,3.789513e+01,0.000000e+00,3.789513e+01,4.202166e+01,2.141000e+02
9.523059e+03,1.102206e-01,5.203059e+03,6.022059e-02,9.018000e-01,9.017811e-01,9.674621e-03,9.443212e-07,3.790203e+01,0.000000e+00,3.790203e+01,4.202930e+01,2.141000e+02
9.623118e+03,1.113787e-01,5.303118e+03,6.137868e-02,9.018219e-01,9.018658e-01,9.768513e-03,9.325784e-07,3.791150e+01,0.000000e+00,3.791150e+01,4.203878e+01,2.141000e+02
9.723176e+03,1.125368e-01,5.403176e+03,6.253676e-02,9.019214e-01,9.019494e-01,9.861246e-03,9.211404e-07,3.792287e+01,0.000000e+00,3.792287e+01,4.204676e+01,2.141000e+02
9.823235e+03,1.136949e-01,5.503235e+03,6.369485e-02,9.020222e-01,9.020321e-01,9.952850e-03,9.099955e-07,3.792929e+01,0.000000e+00,3.792929e+01,4.204917e+01,2.141222e+02
9.923294e+03,1.148529e-01,5.603294e+03,6.485294e-02,9.021223e-01,9.021137e-01,1.004335e-02,8.991327e-07,3.793714e+01,0.000000e+00,3.793714e+01,4.205321e+01,2.142223e+02
1.002335e+04,1.160110e-01,5.703353e+03,6.601103e-02,9.022224e-01,9.021944e-01,1.013278e-02,8.885412e-07,3.794280e+01,0.000000e+00,3.794280e+01,4.205482e+01,2.143000e+02
1.012341e+04,1.171691e-01,5.803412e+03,6.716912e-02,9.023224e-01,9.022741e-01,1.022117e-02,8.782112e-07,3.792357e+01,0.000000e+00,3.792357e+01,4.202885e+01,2.142776e+02
1.022347e+04,1.183272e-01,5.903471e+03,6.832721e-02,9.024000e-01,9.023530e-01,1.030853e-02,8.681331e-07,3.791013e+01,0.000000e+00,3.791013e+01,4.201034e+01,2.142000e+02
1.032353e+04,1.194853e-01,6.003529e+03,6.948529e-02,9.024225e-01,9.024309e-01,1.039489e-02,8.582977e-07,3.791655e+01,0.000000e+00,3.791655e+01,4.201640e+01,2.142000e+02
1.042359e+04,1.206434e-01,6.103588e+03,7.064338e-02,9.025000e-01,9.025080e-01,1.048029e-02,8.486964e-07,3.791674e+01,0.000000e+00,3.791674e+01,4.201300e+01,2.142000e+02
1.052365e+04,1.218015e-01,6.203647e+03,7.180147e-02,9.025219e-01,9.025842e-01,1.056473e-02,8.393210e-07,3.790014e+01,0.000000e+00,3.790014e+01,4.199360e+01,2.142000e+02
1.062371e+04,1.229596e-01,6.303706e+03,7.295956e-02,9.026227e-01,9.026596e-01,1.064825e-02,8.301636e-07,3.790353e+01,0.000000e+00,3.790353e+01,4.199267e+01,2.142227e+02
1.072376e+04,1.241176e-01,6.403765e+03,7.411765e-02,9.027228e-01,9.027341e-01,1.073086e-02,8.212166e-07,3.792093e+01,0.000000e+00,3.792093e+01,4.200728e+01,2.143228e+02
1.082382e+04,1.252757e-01,6.503824e+03,7.527574e-02,9.028172e-01,9.028079e-01,1.081259e-02,8.124730e-07,3.794083e+01,0.000000e+00,3.794083e+01,4.202493e+01,2.144043e+02
1.092388e+04,1.264338e-01,6.603882e+03,7.643382e-02,9.028926e-01,9.028809e-01,1.089345e-02,8.039259e-07,3.794143e+01,0.000000e+00,3.794143e+01,4.202209e+01,2.144232e+02
1.102394e+04,1.275919e-01,6.703941e+03,7.759191e-02,9.029681e-01,9.029532e-01,1.097347e-02,7.955687e-07,3.794204e+01,0.000000e+00,3.794204e+01,4.201925e+01,2.144420e+02
1.112400e+04,1.287500e-01,6.804000e+03,7.875000e-02,9.030435e-01,9.030247e-01,1.105266e-02,7.873952e-07,3.794264e+01,0.000000e+00,3.794264e+01,4.201640e+01,2.144609e+02
1.122406e+04,1.299081e-01,6.904059e+03,7.990809e-02,9.031190e-01,9.030955e-01,1.113104e-02,7.793993e-07,3.794325e+01,0.000000e+00,3.794325e+01,4.201356e+01,2.144797e+02
1.132412e+04,1.310662e-01,7.004118e+03,8.106618e-02,9.031944e-01,9.031655e-01,1.120863e-02,7.715755e-07,3.794385e+01,0.000000e+00,3.794385e+01,4.201072e+01,2.144986e+02
1.142418e+04,1.322243e-01,7.104176e+03,8.222426e-02,9.032699e-01,9.032349e-01,1.128545e-02,7.639181e-07,3.794446e+01,0.000000e+00,3.794446e+01,4.200789e+01,2.145175e+02
1.152424e+04,1.333824e-01,7.204235e+03,8.338235e-02,9.033453e-01,9.033036e-01,1.136151e-02,7.564220e-07,3.794506e+01,0.000000e+00,3.794506e+01,4.200505e+01,2.145363e+02
1.162429e+04,1.345404e-01,7.304294e+03,8.454044e-02,9.034207e-01,9.033716e-01,1.143682e-02,7.490821e-07,3.794567e+01,0.000000e+00,3.794567e+01,4.200221e+01,2.145552e+02
1.172435e+04,1.356985e-01,7.404353e+03,8.569853e-02,9.034962e-01,9.034390e-01,1.151141e-02,7.418936e-07,3.794627e+01,0.000000e+00,3.794627e+01,4.199937e+01,2.145740e+02
1.182441e+04,1.368566e-01,7.504412e+03,8.685662e-02,9.035716e-01,9.035058e-01,1.158529e-02,7.348518e-07,3.794688e+01,0.000000e+00,3.794688e+01,4.199653e+01,2.145929e+02
1.192447e+04,1.380147e-01,7.604471e+03,8.801471e-02,9.036375e-01,9.035719e-01,1.165847e-02,7.279524e-07,3.794417e+01,0.000000e+00,3.794417e+01,4.199048e+01,2.146000e+02
1.202453e+04,1.391728e-01,7.704529e+03,8.917279e-02,9.036975e-01,9.036374e-01,1.173096e-02,7.211910e-07,3.793947e+01,0.000000e+00,3.793947e+01,4.198249e+01,2.146000e+02
1.212459e+04,1.403309e-01,7.804588e+03,9.033088e-02,9.037575e-01,9.037023e-01,1.180279e-02,7.145636e-07,3.793477e+01,0.000000e+00,3.793477e+01,4.197450e+01,2.146000e+02
1.222465e+04,1.414890e-01,7.904647e+03,9.148897e-02,9.038176e-01,9.037666e-01,1.187396e-02,7.080661e-07,3.793007e+01,0.000000e+00,3.793007e+01,4.196651e+01,2.146000e+02
1.232471e+04,1.426471e-01,8.004706e+03,9.264706e-02,9.038776e-01,9.038304e-01,1.194449e-02,7.016949e-07,3.792537e+01,0.000000e+00,3.792537e+01,4.195853e+01,2.146000e+02
1.242476e+04,1.438051e-01,8.104765e+03,9.380515e-02,9.039376e-01,9.038935e-01,1.201438e-02,6.954464e-07,3.792067e+01,0.000000e+00,3.792067e+01,4.195054e+01,2.146000e+02
1.252482e+04,1.449632e-01,8.204824e+03,9.496324e-02,9.039977e-01,9.039562e-01,1.208366e-02,6.893169e-07,3.791597e+01,0.000000e+00,3.791597e+01,4.194256e+01,2.146000e+02
1.262488e+04,1.461213e-01,8.304882e+03,9.612132e-02,9.040577e-01,9.040182e-01,1.215233e-02,6.833031e-07,3.791128e+01,0.000000e+00,3.791128e+01,4.193457e+01,2.146000e+02
1.272494e+04,1.472794e-01,8.404941e+03,9.727941e-02,9.041178e-01,9.040798e-01,1.222040e-02,6.774019e-07,3.790658e+01,0.000000e+00,3.790658e+01,4.192659e+01,2.146000e+02
1.282500e+04,1.484375e-01,8.505000e+03,9.843750e-02,9.041778e-01,9.041408e-01,1.228789e-02,6.716100e-07,3.790188e+01,0.000000e+00,3.790188e+01,4.191861e+01,2.146000e+02
1.292506e+04,1.495956e-01,8.605059e+03,9.959559e-02,9.042378e-01,9.042013e-01,1.235480e-02,6.659245e-07,3.790108e+01,0.000000e+00,3.790108e+01,4.191495e+01,2.146126e+02
1.302512e+04,1.507537e-01,8.705118e+03,1.007537e-01,9.042979e-01,9.042613e-01,1.242115e-02,6.603424e-07,3.790258e+01,0.000000e+00,3.790258e+01,4.191382e+01,2.146326e+02
1.312518e+04,1.519118e-01,8.805176e+03,1.019118e-01,9.043579e-01,9.043208e-01,1.248695e-02,6.548610e-07,3.790408e+01,0.000000e+00,3.790408e+01,4.191269e+01,2.146526e+02
1.322524e+04,1.530699e-01,8.905235e+03,1.030699e-01,9.044179e-01,9.043798e-01,1.255220e-02,6.494776e-07,3.790557e+01,0.000000e+00,3.790557e+01,4.191157e+01,2.146726e+02
1.332529e+04,1.542279e-01,9.005294e+03,1.042279e-01,9.044780e-01,9.044383e-01,1.261692e-02,6.441896e-07,3.790707e+01,0.000000e+00,3.790707e+01,4.191044e+01,2.146927e+02
1.342535e+04,1.553860e-01,9.105353e+03,1.053860e-01,9.045380e-01,9.044964e-01,1.268111e-02,6.389945e-07,3.790857e+01,0.000000e+00,3.790857e+01,4.190932e+01,2.147127e+02
1.352541e+04,1.565441e-01,9.205412e+03,1.065441e-01,9.045980e-01,9.045540e-01,1.274479e-02,6.338898e-07,3.791007e+01,0.000000e+00,3.791007e+01,4.190819e+01,2.147327e+02
1.362547e+04,1.577022e-01,9.305471e+03,1.077022e-01,9.046581e-01,9.046111e-01,1.280797e-02,6.288732e-07,3.791156e+01,0.000000e+00,3.791156e+01,4.190706e+01,2.147527e+02
1.372553e+04,1.588603e-01,9.405529e+03,1.088603e-01,9.047181e-01,9.046678e-01,1.287064e-02,6.239425e-07,3.791306e+01,0.000000e+00,3.791306e+01,4.190594e+01,2.147727e+02
1.382559e+04,1.600184e-01,9.505588e+03,1.100184e-01,9.047781e-01,9.047241e-01,1.293283e-02,6.190955e-07,3.791456e+01,0.000000e+00,3.791456e+01,4.190481e+01,2.147927e+02
1.392565e+04,1.611765e-01,9.605647e+03,1.111765e-01,9.048381e-01,9.047799e-01,1.299453e-02,6.143300e-07,3.791673e+01,0.000000e+00,3.791673e+01,4.190443e+01,2.148000e+02
1.402571e+04,1.623346e-01,9.705706e+03,1.123346e-01,9.048981e-01,9.048353e-01,1.305577e-02,6.096441e-07,3.791929e+01,0.000000e+00,3.791929e+01,4.190448e+01,2.148000e+02
1.412576e+04,1.634926e-01,9.805765e+03,1.134926e-01,9.049581e-01,9.048903e-01,1.311653e-02,6.050357e-07,3.792184e+01,0.000000e+00,3.792184e+01,4.190453e+01,2.148000e+02
1.422582e+04,1.646507e-01,9.905824e+03,1.146507e-01,9.050181e-01,9.049449e-01,1.317684e-02,6.005030e-07,3.792440e+01,0.000000e+00,3.792440e+01,4.190458e+01,2.148000e+02
1.432588e+04,1.658088e-01,1.000588e+04,1.158088e-01,9.050780e-01,9.049991e-01,1.323670e-02,5.960442e-07,3.792696e+01,0.000000e+00,3.792696e+01,4.190463e+01,2.148000e+02
1.442594e+04,1.669669e-01,1.010594e+04,1.169669e-01,9.051380e-01,9.050528e-01,1.329612e-02,5.916573e-07,3.792952e+01,0.000000e+00,3.792952e+01,4.190468e+01,2.148000e+02
1.452600e+04,1.681250e-01,1.020600e+04,1.181250e-01,9.051980e-01,9.051062e-01,1.335511e-02,5.873408e-07,3.793207e+01,0.000000e+00,3.793207e+01,4.190473e+01,2.148000e+02
1.462606e+04,1.692831e-01,1.030606e+04,1.192831e-01,9.052580e-01,9.051592e-01,1.341366e-02,5.830928e-07,3.793463e+01,0.000000e+00,3.793463e+01,4.190478e+01,2.148000e+02
1.472612e+04,1.704412e-01,1.040612e+04,1.204412e-01,9.053179e-01,9.052119e-01,1.347179e-02,5.789119e-07,3.793719e+01,0.000000e+00,3.793719e+01,4.190483e+01,2.148000e+02
1.482618e+04,1.715993e-01,1.050618e+04,1.215993e-01,9.053779e-01,9.052641e-01,1.352951e-02,5.747965e-07,3.793975e+01,0.000000e+00,3.793975e+01,4.190487e+01,2.148000e+02
1.492624e+04,1.727574e-01,1.060624e+04,1.227574e-01,9.054126e-01,9.053160e-01,1.358682e-02,5.707450e-07,3.793948e+01,0.000000e+00,3.793948e+01,4.190297e+01,2.147937e+02
1.502629e+04,1.739154e-01,1.070629e+04,1.239154e-01,9.054326e-01,9.053675e-01,1.364373e-02,5.667559e-07,3.793756e+01,0.000000e+00,3.793756e+01,4.189992e+01,2.147837e+02
1.512635e+04,1.750735e-01,1.080635e+04,1.250735e-01,9.054527e-01,9.054187e-01,1.370024e-02,5.628278e-07,3.793564e+01,0.000000e+00,3.793564e+01,4.189688e+01,2.147737e+02
1.522641e+04,1.762316e-01,1.090641e+04,1.262316e-01,9.054727e-01,9.054695e-01,1.375636e-02,5.589594e-07,3.793372e+01,0.000000e+00,3.793372e+01,4.189384e+01,2.147637e+02
1.532647e+04,1.773897e-01,1.100647e+04,1.273897e-01,9.054927e-01,9.055200e-01,1.381210e-02,5.551493e-07,3.793180e+01,0.000000e+00,3.793180e+01,4.189079e+01,2.147537e+02
1.542653e+04,1.785478e-01,1.110653e+04,1.285478e-01,9.055127e-01,9.055701e-01,1.386745e-02,5.513961e-07,3.792989e+01,0.000000e+00,3.792989e+01,4.188775e+01,2.147437e+02
1.552659e+04,1.797059e-01,1.120659e+04,1.297059e-01,9.055327e-01,9.056199e-01,1.392244e-02,5.476987e-07,3.792797e+01,0.000000e+00,3.792797e+01,4.188470e+01,2.147336e+02
1.562665e+04,1.808640e-01,1.130665e+04,1.308640e-01,9.055527e-01,9.056693e-01,1.397706e-02,5.440558e-07,3.792605e+01,0.000000e+00,3.792605e+01,4.188166e+01,2.147236e+02
1.572671e+04,1.820221e-01,1.140671e+04,1.320221e-01,9.055727e-01,9.057185e-01,1.403131e-02,5.404661e-07,3.792413e+01,0.000000e+00,3.792413e+01,4.187861e+01,2.147136e+02
1.582676e+04,1.831801e-01,1.150676e+04,1.331801e-01,9.055927e-01,9.057673e-01,1.408521e-02,5.369286e-07,3.792221e+01,0.000000e+00,3.792221e+01,4.187557e+01,2.147036e+02
1.592682e+04,1.843382e-01,1.160682e+04,1.343382e-01,9.056319e-01,9.058158e-01,1.413876e-02,5.334422e-07,3.791974e+01,0.000000e+00,3.791974e+01,4.187103e+01,2.147000e+02
1.602688e+04,1.854963e-01,1.170688e+04,1.354963e-01,9.056820e-01,9.058640e-01,1.419197e-02,5.300056e-07,3.791696e+01,0.000000e+00,3.791696e+01,4.186564e+01,2.147000e+02
1.612694e+04,1.866544e-01,1.180694e+04,1.366544e-01,9.057321e-01,9.059119e-01,1.424483e-02,5.266180e-07,3.791417e+01,0.000000e+00,3.791417e+01,4.186025e+01,2.147000e+02
1.622700e+04,1.878125e-01,1.190700e+04,1.378125e-01,9.057822e-01,9.059595e-01,1.429735e-02,5.232781e-07,3.791139e+01,0.000000e+00,3.791139e+01,4.185487e+01,2.147000e+02
1.632706e+04,1.889706e-01,1.200706e+04,1.389706e-01,9.058323e-01,9.060068e-01,1.434954e-02,5.199851e-07,3.790861e+01,0.000000e+00,3.790861e+01,4.184948e+01,2.147000e+02
1.642712e+04,1.901287e-01,1.210712e+04,1.401287e-01,9.058823e-01,9.060537e-01,1.440141e-02,5.167380e-07,3.790582e+01,0.000000e+00,3.790582e+01,4.184409e+01,2.147000e+02
1.652718e+04,1.912868e-01,1.220718e+04,1.412868e-01,9.059324e-01,9.061004e-01,1.445295e-02,5.135358e-07,3.790304e+01,0.000000e+00,3.790304e+01,4.183871e+01,2.147000e+02
1.662724e+04,1.924449e-01,1.230724e+04,1.424449e-01,9.059825e-01,9.061469e-01,1.450418e-02,5.103775e-07,3.790026e+01,0.000000e+00,3.790026e+01,4.183332e+01,2.147000e+02
1.672729e+04,1.936029e-01,1.240729e+04,1.436029e-01,9.060326e-01,9.061930e-01,1.455509e-02,5.072624e-07,3.789747e+01,0.000000e+00,3.789747e+01,4.182794e+01,2.147000e+02
1.682735e+04,1.947610e-01,1.250735e+04,1.447610e-01,9.060827e-01,9.062389e-01,1.460569e-02,5.041894e-07,3.789469e+01,0.000000e+00,3.789469e+01,4.182255e+01,2.147000e+02
1.692741e+04,1.959191e-01,1.260741e+04,1.459191e-01,9.061262e-01,9.062844e-01,1.465599e-02,5.011578e-07,3.789554e+01,0.000000e+00,3.789554e+01,4.182149e+01,2.147131e+02
1.702747e+04,1.970772e-01,1.270747e+04,1.470772e-01,9.061662e-01,9.063297e-01,1.470598e-02,4.981668e-07,3.789832e+01,0.000000e+00,3.789832e+01,4.182271e+01,2.147331e+02
1.712753e+04,1.982353e-01,1.280753e+04,1.482353e-01,9.062062e-01,9.063748e-01,1.475568e-02,4.952155e-07,3.790110e+01,0.000000e+00,3.790110e+01,4.182393e+01,2.147531e+02
1.722759e+04,1.993934e-01,1.290759e+04,1.493934e-01,9.062462e-01,9.064196e-01,1.480508e-02,4.923032e-07,3.790389e+01,0.000000e+00,3.790389e+01,4.182515e+01,2.147731e+02
1.732765e+04,2.005515e-01,1.300765e+04,1.505515e-01,9.062863e-01,9.064641e-01,1.485420e-02,4.894290e-07,3.790667e+01,0.000000e+00,3.790667e+01,4.182637e+01,2.147931e+02
1.742771e+04,2.017096e-01,1.310771e+04,1.517096e-01,9.063263e-01,9.065083e-01,1.490302e-02,4.865923e-07,3.790945e+01,0.000000e+00,3.790945e+01,4.182759e+01,2.148131e+02
1.752776e+04,2.028676e-01,1.320776e+04,1.528676e-01,9.063663e-01,9.065524e-01,1.495157e-02,4.837923e-07,3.791223e+01,0.000000e+00,3.791223e+01,4.182881e+01,2.148332e+02
1.762782e+04,2.040257e-01,1.330782e+04,1.540257e-01,9.064063e-01,9.065961e-01,1.499984e-02,4.810284e-07,3.791501e+01,0.000000e+00,3.791501e+01,4.183004e+01,2.148532e+02
1.772788e+04,2.051838e-01,1.340788e+04,1.551838e-01,9.064464e-01,9.066396e-01,1.504783e-02,4.782998e-07,3.791779e+01,0.000000e+00,3.791779e+01,4.183126e+01,2.148732e+02
1.782794e+04,2.063419e-01,1.350794e+04,1.563419e-01,9.064864e-01,9.066829e-01,1.509556e-02,4.756058e-07,3.792057e+01,0.000000e+00,3.792057e+01,4.183248e+01,2.148932e+02
1.792800e+04,2.075000e-01,1.360800e+04,1.575000e-01,9.065330e-01,9.067259e-01,1.514301e-02,4.729458e-07,3.792236e+01,0.000000e+00,3.792236e+01,4.183230e+01,2.149132e+02
1.802806e+04,2.086581e-01,1.370806e+04,1.586581e-01,9.065829e-01,9.067687e-01,1.519020e-02,4.703192e-07,3.792363e+01,0.000000e+00,3.792363e+01,4.183140e+01,2.149332e+02
1.812812e+04,2.098162e-01,1.380812e+04,1.598162e-01,9.066329e-01,9.068113e-01,1.523713e-02,4.677254e-07,3.792491e+01,0.000000e+00,3.792491e+01,4.183050e+01,2.149532e+02
1.822818e+04,2.109743e-01,1.390818e+04,1.609743e-01,9.066829e-01,9.068536e-01,1.528380e-02,4.651636e-07,3.792618e+01,0.000000e+00,3.792618e+01,4.182960e+01,2.149732e+02
1.832824e+04,2.121324e-01,1.400824e+04,1.621324e-01,9.067329e-01,9.068957e-01,1.533022e-02,4.626335e-07,3.792746e+01,0.000000e+00,3.792746e+01,4.182870e+01,2.149932e+02
1.842829e+04,2.132904e-01,1.410829e+04,1.632904e-01,9.067829e-01,9.069376e-01,1.537638e-02,4.601343e-07,3.792874e+01,0.000000e+00,3.792874e+01,4.182780e+01,2.150131e+02
1.852835e+04,2.144485e-01,1.420835e+04,1.644485e-01,9.068328e-01,9.069792e-01,1.542230e-02,4.576655e-07,3.793001e+01,0.000000e+00,3.793001e+01,4.182690e+01,2.150331e+02
1.862841e+04,2.156066e-01,1.430841e+04,1.656066e-01,9.068828e-01,9.070206e-01,1.546797e-02,4.552266e-07,3.793129e+01,0.000000e+00,3.793129e+01,4.182601e+01,2.150531e+02
1.872847e+04,2.167647e-01,1.440847e+04,1.667647e-01,9.069328e-01,9.070618e-01,1.551340e-02,4.528170e-07,3.793256e+01,0.000000e+00,3.793256e+01,4.182511e+01,2.150731e+02
1.882853e+04,2.179228e-01,1.450853e+04,1.679228e-01,9.069828e-01,9.071028e-01,1.555859e-02,4.504362e-07,3.793384e+01,0.000000e+00,3.793384e+01,4.182421e+01,2.150931e+02
1.892859e+04,2.190809e-01,1.460859e+04,1.690809e-01,9.070197e-01,9.071436e-01,1.560354e-02,4.480837e-07,3.793344e+01,0.000000e+00,3.793344e+01,4.182207e+01,2.150869e+02
1.902865e+04,2.202390e-01,1.470865e+04,1.702390e-01,9.070497e-01,9.071842e-01,1.564826e-02,4.457590e-07,3.793216e+01,0.000000e+00,3.793216e+01,4.181928e+01,2.150669e+02
1.912871e+04,2.213971e-01,1.480871e+04,1.713971e-01,9.070797e-01,9.072245e-01,1.569274e-02,4.434616e-07,3.793089e+01,0.000000e+00,3.793089e+01,4.181649e+01,2.150469e+02
1.922876e+04,2.225551e-01,1.490876e+04,1.725551e-01,9.071097e-01,9.072647e-01,1.573700e-02,4.411910e-07,3.792961e+01,0.000000e+00,3.792961e+01,4.181370e+01,2.150269e+02
1.932882e+04,2.237132e-01,1.500882e+04,1.737132e-01,9.071397e-01,9.073046e-01,1.578103e-02,4.389468e-07,3.792833e+01,0.000000e+00,3.792833e+01,4.181090e+01,2.150068e+02
1.942888e+04,2.248713e-01,1.510888e+04,1.748713e-01,9.071698e-01,9.073444e-01,1.582484e-02,4.367285e-07,3.792706e+01,0.000000e+00,3.792706e+01,4.180811e+01,2.149868e+02
1.952894e+04,2.260294e-01,1.520894e+04,1.760294e-01,9.071998e-01,9.073839e-01,1.586843e-02,4.345357e-07,3.792578e+01,0.000000e+00,3.792578e+01,4.180532e+01,2.149668e+02
1.962900e+04,2.271875e-01,1.530900e+04,1.771875e-01,9.072298e-01,9.074233e-01,1.591180e-02,4.323679e-07,3.792450e+01,0.000000e+00,3.792450e+01,4.180253e+01,2.149468e+02
1.972906e+04,2.283456e-01,1.540906e+04,1.783456e-01,9.072598e-01,9.074624e-01,1.595495e-02,4.302247e-07,3.792323e+01,0.000000e+00,3.792323e+01,4.179974e+01,2.149268e+02
1.982912e+04,2.295037e-01,1.550912e+04,1.795037e-01,9.072898e-01,9.075014e-01,1.599789e-02,4.281057e-07,3.792195e+01,0.000000e+00,3.792195e+01,4.179695e+01,2.149068e+02
1.992918e+04,2.306618e-01,1.560918e+04,1.806618e-01,9.073331e-01,9.075402e-01,1.604062e-02,4.260105e-07,3.792548e+01,0.000000e+00,3.792548e+01,4.179885e+01,2.149199e+02
2.002924e+04,2.318199e-01,1.570924e+04,1.818199e-01,9.073832e-01,9.075788e-01,1.608315e-02,4.239387e-07,3.793147e+01,0.000000e+00,3.793147e+01,4.180314e+01,2.149499e+02
2.012929e+04,2.329779e-01,1.580929e+04,1.829779e-01,9.074333e-01,9.076172e-01,1.612546e-02,4.218899e-07,3.793745e+01,0.000000e+00,3.793745e+01,4.180743e+01,2.149800e+02
2.022935e+04,2.341360e-01,1.590935e+04,1.841360e-01,9.074833e-01,9.076554e-01,1.616757e-02,4.198637e-07,3.794344e+01,0.000000e+00,3.794344e+01,4.181172e+01,2.150100e+02
2.032941e+04,2.352941e-01,1.600941e+04,1.852941e-01,9.075334e-01,9.076934e-01,1.620948e-02,4.178598e-07,3.794943e+01,0.000000e+00,3.794943e+01,4.181602e+01,2.150401e+02
2.042947e+04,2.364522e-01,1.610947e+04,1.864522e-01,9.075835e-01,9.077313e-01,1.625120e-02,4.158777e-07,3.795542e+01,0.000000e+00,3.795542e+01,4.182031e+01,2.150701e+02
2.052953e+04,2.376103e-01,1.620953e+04,1.876103e-01,9.076336e-01,9.077690e-01,1.629271e-02,4.139173e-07,3.796141e+01,0.000000e+00,3.796141e+01,4.182460e+01,2.151001e+02
2.062959e+04,2.387684e-01,1.630959e+04,1.887684e-01,9.076837e-01,9.078065e-01,1.633403e-02,4.119779e-07,3.796740e+01,0.000000e+00,3.796740e+01,4.182889e+01,2.151302e+02
2.072965e+04,2.399265e-01,1.640965e+04,1.899265e-01,9.077337e-01,9.078438e-01,1.637515e-02,4.100595e-07,3.797339e+01,0.000000e+00,3.797339e+01,4.183318e+01,2.151602e+02
2.082971e+04,2.410846e-01,1.650971e+04,1.910846e-01,9.077838e-01,9.078810e-01,1.641609e-02,4.081616e-07,3.797937e+01,0.000000e+00,3.797937e+01,4.183747e+01,2.151903e+02
2.092976e+04,2.422426e-01,1.660976e+04,1.922426e-01,9.078271e-01,9.079180e-01,1.645683e-02,4.062838e-07,3.797899e+01,0.000000e+00,3.797899e+01,4.183505e+01,2.152068e+02
2.102982e+04,2.434007e-01,1.670982e+04,1.934007e-01,9.078671e-01,9.079548e-01,1.649739e-02,4.044259e-07,3.797557e+01,0.000000e+00,3.797557e+01,4.182944e+01,2.152168e+02
2.112988e+04,2.445588e-01,1.680988e+04,1.945588e-01,9.079071e-01,9.079915e-01,1.653777e-02,4.025876e-07,3.797215e+01,0.000000e+00,3.797215e+01,4.182382e+01,2.152268e+02
2.122994e+04,2.457169e-01,1.690994e+04,1.957169e-01,9.079472e-01,9.080280e-01,1.657796e-02,4.007686e-07,3.796873e+01,0.000000e+00,3.796873e+01,4.181821e+01,2.152368e+02
2.133000e+04,2.468750e-01,1.701000e+04,1.968750e-01,9.079872e-01,9.080643e-01,1.661797e-02,3.989685e-07,3.796530e+01,0.000000e+00,3.796530e+01,4.181260e+01,2.152468e+02
2.143006e+04,2.480331e-01,1.711006e+04,1.980331e-01,9.080272e-01,9.081005e-01,1.665780e-02,3.971871e-07,3.796188e+01,0.000000e+00,3.796188e+01,4.180699e+01,2.152568e+02
2.153012e+04,2.491912e-01,1.721012e+04,1.991912e-01,9.080672e-01,9.081365e-01,1.669745e-02,3.954240e-07,3.795846e+01,0.000000e+00,3.795846e+01,4.180137e+01,2.152668e+02
2.163018e+04,2.503493e-01,1.731018e+04,2.003493e-01,9.081072e-01,9.081723e-01,1.673693e-02,3.936791e-07,3.795504e+01,0.000000e+00,3.795504e+01,4.179576e+01,2.152768e+02
2.173024e+04,2.515074e-01,1.741024e+04,2.015074e-01,9.081473e-01,9.082080e-01,1.677623e-02,3.919519e-07,3.795161e+01,0.000000e+00,3.795161e+01,4.179015e+01,2.152868e+02
2.183029e+04,2.526654e-01,1.751029e+04,2.026654e-01,9.081873e-01,9.082436e-01,1.681537e-02,3.902424e-07,3.794819e+01,0.000000e+00,3.794819e+01,4.178454e+01,2.152968e+02
2.193035e+04,2.538235e-01,1.761035e+04,2.038235e-01,9.082273e-01,9.082789e-01,1.685433e-02,3.885501e-07,3.794754e+01,0.000000e+00,3.794754e+01,4.178199e+01,2.153000e+02
2.203041e+04,2.549816e-01,1.771041e+04,2.049816e-01,9.082673e-01,9.083142e-01,1.689312e-02,3.868748e-07,3.794818e+01,0.000000e+00,3.794818e+01,4.178085e+01,2.153000e+02
2.213047e+04,2.561397e-01,1.781047e+04,2.061397e-01,9.083074e-01,9.083493e-01,1.693175e-02,3.852163e-07,3.794883e+01,0.000000e+00,3.794883e+01,4.177972e+01,2.153000e+02
2.223053e+04,2.572978e-01,1.791053e+04,2.072978e-01,9.083474e-01,9.083842e-01,1.697021e-02,3.835744e-07,3.794947e+01,0.000000e+00,3.794947e+01,4.177858e+01,2.153000e+02
2.233059e+04,2.584559e-01,1.801059e+04,2.084559e-01,9.083874e-01,9.084190e-01,1.700851e-02,3.819487e-07,3.795011e+01,0.000000e+00,3.795011e+01,4.177745e+01,2.153000e+02
2.243065e+04,2.596140e-01,1.811065e+04,2.096140e-01,9.084274e-01,9.084536e-01,1.704664e-02,3.803390e-07,3.795075e+01,0.000000e+00,3.795075e+01,4.177631e+01,2.153000e+02
2.253071e+04,2.607721e-01,1.821071e+04,2.107721e-01,9.084675e-01,9.084881e-01,1.708462e-02,3.787452e-07,3.795139e+01,0.000000e+00,3.795139e+01,4.177518e+01,2.153000e+02
2.263076e+04,2.619301e-01,1.831076e+04,2.119301e-01,9.085075e-01,9.085225e-01,1.712244e-02,3.771670e-07,3.795203e+01,0.000000e+00,3.795203e+01,4.177405e+01,2.153000e+02
2.273082e+04,2.630882e-01,1.841082e+04,2.130882e-01,9.085475e-01,9.085567e-01,1.716010e-02,3.756041e-07,3.795268e+01,0.000000e+00,3.795268e+01,4.177291e+01,2.153000e+02
2.283088e+04,2.642463e-01,1.851088e+04,2.142463e-01,9.085875e-01,9.085908e-01,1.719760e-02,3.740563e-07,3.795332e+01,0.000000e+00,3.795332e+01,4.177178e+01,2.153000e+02
2.293094e+04,2.654044e-01,1.861094e+04,2.154044e-01,9.086206e-01,9.086247e-01,1.723495e-02,3.725234e-07,3.795043e+01,0.000000e+00,3.795043e+01,4.176708e+01,2.153000e+02
2.303100e+04,2.665625e-01,1.871100e+04,2.165625e-01,9.086506e-01,9.086585e-01,1.727215e-02,3.710053e-07,3.794595e+01,0.000000e+00,3.794595e+01,4.176077e+01,2.153000e+02
2.313106e+04,2.677206e-01,1.881106e+04,2.177206e-01,9.086806e-01,9.086922e-01,1.730920e-02,3.695016e-07,3.794147e+01,0.000000e+00,3.794147e+01,4.175446e+01,2.153000e+02
2.323112e+04,2.688787e-01,1.891112e+04,2.188787e-01,9.087106e-01,9.087257e-01,1.734610e-02,3.680122e-07,3.793699e+01,0.000000e+00,3.793699e+01,4.174815e+01,2.153000e+02
2.333118e+04,2.700368e-01,1.901118e+04,2.200368e-01,9.087406e-01,9.087591e-01,1.738284e-02,3.665369e-07,3.793251e+01,0.000000e+00,3.793251e+01,4.174184e+01,2.153000e+02
2.343124e+04,2.711949e-01,1.911124e+04,2.211949e-01,9.087706e-01,9.087924e-01,1.741945e-02,3.650755e-07,3.792803e+01,0.000000e+00,3.792803e+01,4.173553e+01,2.153000e+02
2.353129e+04,2.723529e-01,1.921129e+04,2.223529e-01,9.088006e-01,9.088255e-01,1.745590e-02,3.636278e-07,3.792354e+01,0.000000e+00,3.792354e+01,4.172923e+01,2.153000e+02
2.363135e+04,2.735110e-01,1.931135e+04,2.235110e-01,9.088306e-01,9.088585e-01,1.749221e-02,3.621936e-07,3.791906e+01,0.000000e+00,3.791906e+01,4.172292e+01,2.153000e+02
2.373141e+04,2.746691e-01,1.941141e+04,2.246691e-01,9.088606e-01,9.088914e-01,1.752838e-02,3.607727e-07,3.791458e+01,0.000000e+00,3.791458e+01,4.171661e+01,2.153000e+02
2.383147e+04,2.758272e-01,1.951147e+04,2.258272e-01,9.088906e-01,9.089241e-01,1.756441e-02,3.593649e-07,3.791010e+01,0.000000e+00,3.791010e+01,4.171030e+01,2.153000e+02
2.393153e+04,2.769853e-01,1.961153e+04,2.269853e-01,9.089206e-01,9.089568e-01,1.760030e-02,3.579701e-07,3.791000e+01,0.000000e+00,3.791000e+01,4.170882e+01,2.153274e+02
2.403159e+04,2.781434e-01,1.971159e+04,2.281434e-01,9.089506e-01,9.089892e-01,1.763605e-02,3.565881e-07,3.791192e+01,0.000000e+00,3.791192e+01,4.170955e+01,2.153674e+02
2.413165e+04,2.793015e-01,1.981165e+04,2.293015e-01,9.089806e-01,9.090216e-01,1.767166e-02,3.552186e-07,3.791384e+01,0.000000e+00,3.791384e+01,4.171029e+01,2.154075e+02
2.423171e+04,2.804596e-01,1.991171e+04,2.304596e-01,9.090106e-01,9.090539e-01,1.770713e-02,3.538617e-07,3.791576e+01,0.000000e+00,3.791576e+01,4.171102e+01,2.154475e+02
2.433176e+04,2.816176e-01,2.001176e+04,2.316176e-01,9.090406e-01,9.090860e-01,1.774247e-02,3.525169e-07,3.791768e+01,0.000000e+00,3.791768e+01,4.171175e+01,2.154875e+02
2.443182e+04,2.827757e-01,2.011182e+04,2.327757e-01,9.090707e-01,9.091180e-01,1.777768e-02,3.511843e-07,3.791960e+01,0.000000e+00,3.791960e+01,4.171248e+01,2.155275e+02
2.453188e+04,2.839338e-01,2.021188e+04,2.339338e-01,9.091007e-01,9.091499e-01,1.781275e-02,3.498636e-07,3.792151e+01,0.000000e+00,3.792151e+01,4.171322e+01,2.155676e+02
2.463194e+04,2.850919e-01,2.031194e+04,2.350919e-01,9.091307e-01,9.091816e-01,1.784769e-02,3.485547e-07,3.792343e+01,0.000000e+00,3.792343e+01,4.171395e+01,2.156076e+02
2.473200e+04,2.862500e-01,2.041200e+04,2.362500e-01,9.091607e-01,9.092133e-01,1.788250e-02,3.472575e-07,3.792535e+01,0.000000e+00,3.792535e+01,4.171468e+01,2.156476e+02
2.483206e+04,2.874081e-01,2.051206e+04,2.374081e-01,9.091907e-01,9.092448e-01,1.791718e-02,3.459717e-07,3.792727e+01,0.000000e+00,3.792727e+01,4.171542e+01,2.156876e+02
2.493212e+04,2.885662e-01,2.061212e+04,2.385662e-01,9.092208e-01,9.092762e-01,1.795174e-02,3.446972e-07,3.792875e+01,0.000000e+00,3.792875e+01,4.171567e+01,2.156931e+02
2.503218e+04,2.897243e-01,2.071218e+04,2.397243e-01,9.092508e-01,9.093076e-01,1.798616e-02,3.434339e-07,3.793003e+01,0.000000e+00,3.793003e+01,4.171570e+01,2.156831e+02
2.513224e+04,2.908824e-01,2.081224e+04,2.408824e-01,9.092809e-01,9.093387e-01,1.802046e-02,3.421817e-07,3.793132e+01,0.000000e+00,3.793132e+01,4.171574e+01,2.156730e+02
2.523229e+04,2.920404e-01,2.091229e+04,2.420404e-01,9.093109e-01,9.093698e-01,1.805464e-02,3.409403e-07,3.793260e+01,0.000000e+00,3.793260e+01,4.171577e+01,2.156630e+02
2.533235e+04,2.931985e-01,2.101235e+04,2.431985e-01,9.093409e-01,9.094008e-01,1.808869e-02,3.397097e-07,3.793389e+01,0.000000e+00,3.793389e+01,4.171580e+01,2.156530e+02
2.543241e+04,2.943566e-01,2.111241e+04,2.443566e-01,9.093710e-01,9.094316e-01,1.812262e-02,3.384897e-07,3.793517e+01,0.000000e+00,3.793517e+01,4.171584e+01,2.156430e+02
2.553247e+04,2.955147e-01,2.121247e+04,2.455147e-01,9.094010e-01,9.094624e-01,1.815643e-02,3.372801e-07,3.793646e+01,0.000000e+00,3.793646e+01,4.171587e+01,2.156330e+02
2.563253e+04,2.966728e-01,2.131253e+04,2.466728e-01,9.094311e-01,9.094930e-01,1.819012e-02,3.360809e-07,3.793774e+01,0.000000e+00,3.793774e+01,4.171591e+01,2.156230e+02
2.573259e+04,2.978309e-01,2.141259e+04,2.478309e-01,9.094611e-01,9.095236e-01,1.822369e-02,3.348920e-07,3.793903e+01,0.000000e+00,3.793903e+01,4.171594e+01,2.156130e+02
2.583265e+04,2.989890e-01,2.151265e+04,2.489890e-01,9.094912e-01,9.095540e-01,1.825714e-02,3.337131e-07,3.794031e+01,0.000000e+00,3.794031e+01,4.171598e+01,2.156029e+02
2.593271e+04,3.001471e-01,2.161271e+04,2.501471e-01,9.095212e-01,9.095843e-01,1.829047e-02,3.325441e-07,3.794069e+01,0.000000e+00,3.794069e+01,4.171501e+01,2.156071e+02
2.603276e+04,3.013051e-01,2.171276e+04,2.513051e-01,9.095512e-01,9.096145e-01,1.832368e-02,3.313850e-07,3.794069e+01,0.000000e+00,3.794069e+01,4.171364e+01,2.156171e+02
2.613282e+04,3.024632e-01,2.181282e+04,2.524632e-01,9.095812e-01,9.096446e-01,1.835678e-02,3.302356e-07,3.794069e+01,0.000000e+00,3.794069e+01,4.171226e+01,2.156271e+02
2.623288e+04,3.036213e-01,2.191288e+04,2.536213e-01,9.096113e-01,9.096746e-01,1.838977e-02,3.290958e-07,3.794069e+01,0.000000e+00,3.794069e+01,4.171088e+01,2.156371e+02
2.633294e+04,3.047794e-01,2.201294e+04,2.547794e-01,9.096413e-01,9.097045e-01,1.842264e-02,3.279655e-07,3.794069e+01,0.000000e+00,3.794069e+01,4.170951e+01,2.156471e+02
2.643300e+04,3.059375e-01,2.211300e+04,2.559375e-01,9.096713e-01,9.097343e-01,1.845540e-02,3.268445e-07,3.794069e+01,0.000000e+00,3.794069e+01,4.170813e+01,2.156571e+02
2.653306e+04,3.070956e-01,2.221306e+04,2.570956e-01,9.097013e-01,9.097640e-01,1.848805e-02,3.257327e-07,3.794069e+01,0.000000e+00,3.794069e+01,4.170675e+01,2.156671e+02
2.663312e+04,3.082537e-01,2.231312e+04,2.582537e-01,9.097313e-01,9.097936e-01,1.852059e-02,3.246301e-07,3.794069e+01,0.000000e+00,3.794069e+01,4.170538e+01,2.156771e+02
2.673318e+04,3.094118e-01,2.241318e+04,2.594118e-01,9.097613e-01,9.098231e-01,1.855301e-02,3.235365e-07,3.794069e+01,0.000000e+00,3.794069e+01,4.170400e+01,2.156871e+02
2.683324e+04,3.105699e-01,2.251324e+04,2.605699e-01,9.097914e-01,9.098525e-01,1.858533e-02,3.224518e-07,3.794069e+01,0.000000e+00,3.794069e+01,4.170263e+01,2.156971e+02
2.693329e+04,3.117279e-01,2.261329e+04,2.617279e-01,9.098214e-01,9.098819e-01,1.861754e-02,3.213760e-07,3.794206e+01,0.000000e+00,3.794206e+01,4.170276e+01,2.157000e+02
2.703335e+04,3.128860e-01,2.271335e+04,2.628860e-01,9.098514e-01,9.099111e-01,1.864964e-02,3.203088e-07,3.794399e+01,0.000000e+00,3.794399e+01,4.170350e+01,2.157000e+02
2.713341e+04,3.140441e-01,2.281341e+04,2.640441e-01,9.098814e-01,9.099402e-01,1.868164e-02,3.192502e-07,3.794591e+01,0.000000e+00,3.794591e+01,4.170424e+01,2.157000e+02
2.723347e+04,3.152022e-01,2.291347e+04,2.652022e-01,9.099114e-01,9.099692e-01,1.871353e-02,3.182000e-07,3.794784e+01,0.000000e+00,3.794784e+01,4.170498e+01,2.157000e+02
2.733353e+04,3.163603e-01,2.301353e+04,2.663603e-01,9.099415e-01,9.099981e-01,1.874532e-02,3.171583e-07,3.794976e+01,0.000000e+00,3.794976e+01,4.170572e+01,2.157000e+02
2.743359e+04,3.175184e-01,2.311359e+04,2.675184e-01,9.099715e-01,9.100270e-01,1.877700e-02,3.161249e-07,3.795169e+01,0.000000e+00,3.795169e+01,4.170646e+01,2.157000e+02
2.753365e+04,3.186765e-01,2.321365e+04,2.686765e-01,9.100015e-01,9.100557e-01,1.880858e-02,3.150996e-07,3.795361e+01,0.000000e+00,3.795361e+01,4.170720e+01,2.157000e+02
2.763371e+04,3.198346e-01,2.331371e+04,2.698346e-01,9.100315e-01,9.100843e-01,1.884006e-02,3.140825e-07,3.795554e+01,0.000000e+00,3.795554e+01,4.170794e+01,2.157000e+02
