Repository: brandonlampe/CS_Data

# Repository for Crushed Salt Data
**Grant No: 456417**

This is a work in progress!

## Repository Content

### Directory Names
A uniform namining structure still in progress, but in general directories are named according to the following:
 - Names contain no spaces, a single underscore "_" will be used as a file name seperator.
 - Files are for the Crushed Salt Project (CSP); therefore, the first three charaters of each file are "CSP".
 - Folders are organized by which frame the test was performed on i.e., A2 or A3.
 - The fifth and sixth charaters of each file name will therefore be "A" followed by the frame number.
 - Files are chronologically labeled in order of tests performed on a specific frame.That is to say numbering is frame specific (e.g., 01, 02,...,nn tests performed on a specific frame)Therefore the final two characters will be the test number.

### Crushed Salt Testing
The bulk of current repo contents are tests on crushed salt performed at Sandia National Laboratory in Albuquerque, NM.  Future contents of this repository include:
 - Photographs of crushed salt samples (pre and post testing)
 - Permeability test results
 - Thermalconductivity test results
 - Porosity test results

File: UNM_WP_HY_250_03/STAGE02/CREEP_FIT/250_03_STAGE02_CREEP_OUT.csv (part 1 of 19)
Analysis by Brandon Lampe, performed on: 2016/09/09 09:24:01
Experimental results below begin at: 2016/08/21 12:13:38
Duration (sec),Duration (day),Elapsed Time (sec),Elapsed Time (day),Interpolated Fractional Density,Fit to Fractional Density,Fit to Volume Strain,Fit to Volume Strain Rate (1/sec),Confining Pressure (MPa),Pore Pressure (MPa),Terzaghi Pressure (MPa),Solid Pressure (MPa),Temperature (C))
1.728000e+05,2.000000e+00,0.000000e+00,0.000000e+00,9.383400e-01,9.396188e-01,1.361959e-03,2.553163e-07,3.810225e+01,0.000000e+00,3.810225e+01,4.060602e+01,2.232000e+02
1.729000e+05,2.001158e+00,1.000097e+02,1.157519e-03,9.384404e-01,9.396428e-01,1.387494e-03,2.550753e-07,3.809973e+01,0.000000e+00,3.809973e+01,4.059899e+01,2.232404e+02
1.730000e+05,2.002315e+00,2.000193e+02,2.315039e-03,9.385406e-01,9.396668e-01,1.412979e-03,2.545943e-07,3.810738e+01,0.000000e+00,3.810738e+01,4.060280e+01,2.233406e+02
1.731000e+05,2.003473e+00,3.000290e+02,3.472558e-03,9.386801e-01,9.396907e-01,1.438417e-03,2.541150e-07,3.810481e+01,0.000000e+00,3.810481e+01,4.059404e+01,2.234000e+02
1.732000e+05,2.004630e+00,4.000387e+02,4.630077e-03,9.388000e-01,9.397145e-01,1.463807e-03,2.536376e-07,3.809840e+01,0.000000e+00,3.809840e+01,4.058202e+01,2.234000e+02
1.733000e+05,2.005788e+00,5.000484e+02,5.787597e-03,9.388400e-01,9.397384e-01,1.489150e-03,2.531619e-07,3.808942e+01,0.000000e+00,3.808942e+01,4.057072e+01,2.234400e+02
1.734001e+05,2.006945e+00,6.000580e+02,6.945116e-03,9.388191e-01,9.397621e-01,1.514445e-03,2.526881e-07,3.808432e+01,0.000000e+00,3.808432e+01,4.056619e+01,2.235000e+02
1.735001e+05,2.008103e+00,7.000677e+02,8.102635e-03,9.388627e-01,9.397859e-01,1.539692e-03,2.522160e-07,3.808553e+01,0.000000e+00,3.808553e+01,4.056560e+01,2.235407e+02
1.736001e+05,2.009260e+00,8.000774e+02,9.260155e-03,9.391401e-01,9.398095e-01,1.564893e-03,2.517457e-07,3.808429e+01,0.000000e+00,3.808429e+01,4.055230e+01,2.236401e+02
1.737001e+05,2.010418e+00,9.000870e+02,1.041767e-02,9.392405e-01,9.398332e-01,1.590046e-03,2.512771e-07,3.808554e+01,0.000000e+00,3.808554e+01,4.054930e+01,2.237000e+02
1.738001e+05,2.011575e+00,1.000097e+03,1.157519e-02,9.393000e-01,9.398568e-01,1.615153e-03,2.508103e-07,3.807825e+01,0.000000e+00,3.807825e+01,4.053896e+01,2.237000e+02
1.739001e+05,2.012733e+00,1.100106e+03,1.273271e-02,9.393401e-01,9.398803e-01,1.640213e-03,2.503452e-07,3.807317e+01,0.000000e+00,3.807317e+01,4.053183e+01,2.237401e+02
1.740001e+05,2.013890e+00,1.200116e+03,1.389023e-02,9.394401e-01,9.399038e-01,1.665227e-03,2.498818e-07,3.807917e+01,0.000000e+00,3.807917e+01,4.053390e+01,2.238000e+02
1.741001e+05,2.015048e+00,1.300126e+03,1.504775e-02,9.395401e-01,9.399273e-01,1.690194e-03,2.494201e-07,3.808814e+01,0.000000e+00,3.808814e+01,4.053913e+01,2.238401e+02
1.742001e+05,2.016205e+00,1.400135e+03,1.620527e-02,9.396401e-01,9.399507e-01,1.715116e-03,2.489602e-07,3.808213e+01,0.000000e+00,3.808213e+01,4.052842e+01,2.239000e+02
1.743001e+05,2.017363e+00,1.500145e+03,1.736279e-02,9.397000e-01,9.399741e-01,1.739991e-03,2.485019e-07,3.807317e+01,0.000000e+00,3.807317e+01,4.051631e+01,2.239401e+02
1.744002e+05,2.018520e+00,1.600155e+03,1.852031e-02,9.397401e-01,9.399974e-01,1.764821e-03,2.480453e-07,3.807918e+01,0.000000e+00,3.807918e+01,4.052097e+01,2.240803e+02
1.745002e+05,2.019678e+00,1.700164e+03,1.967783e-02,9.398401e-01,9.400207e-01,1.789605e-03,2.475904e-07,3.808814e+01,0.000000e+00,3.808814e+01,4.052619e+01,2.241599e+02
1.746002e+05,2.020835e+00,1.800174e+03,2.083535e-02,9.399000e-01,9.400440e-01,1.814344e-03,2.471372e-07,3.809071e+01,0.000000e+00,3.809071e+01,4.052635e+01,2.241000e+02
1.747002e+05,2.021993e+00,1.900184e+03,2.199287e-02,9.399000e-01,9.400672e-01,1.839037e-03,2.466856e-07,3.809455e+01,0.000000e+00,3.809455e+01,4.053043e+01,2.240598e+02
1.748002e+05,2.023150e+00,2.000193e+03,2.315039e-02,9.399000e-01,9.400904e-01,1.863686e-03,2.462357e-07,3.808338e+01,0.000000e+00,3.808338e+01,4.051855e+01,2.240000e+02
1.749002e+05,2.024308e+00,2.100203e+03,2.430791e-02,9.399000e-01,9.401135e-01,1.888289e-03,2.457874e-07,3.806676e+01,0.000000e+00,3.806676e+01,4.050086e+01,2.240000e+02
1.750002e+05,2.025465e+00,2.200213e+03,2.546543e-02,9.399402e-01,9.401366e-01,1.912848e-03,2.453407e-07,3.807535e+01,0.000000e+00,3.807535e+01,4.050827e+01,2.240402e+02
1.751002e+05,2.026623e+00,2.300222e+03,2.662294e-02,9.400402e-01,9.401596e-01,1.937362e-03,2.448957e-07,3.808556e+01,0.000000e+00,3.808556e+01,4.051482e+01,2.241000e+02
1.752002e+05,2.027780e+00,2.400232e+03,2.778046e-02,9.401000e-01,9.401827e-01,1.961832e-03,2.444523e-07,3.808430e+01,0.000000e+00,3.808430e+01,4.051091e+01,2.241000e+02
1.753002e+05,2.028938e+00,2.500242e+03,2.893798e-02,9.401000e-01,9.402056e-01,1.986257e-03,2.440105e-07,3.809330e+01,0.000000e+00,3.809330e+01,4.052048e+01,2.241402e+02
1.754003e+05,2.030096e+00,2.600251e+03,3.009550e-02,9.401000e-01,9.402285e-01,2.010639e-03,2.435702e-07,3.809580e+01,0.000000e+00,3.809580e+01,4.052314e+01,2.242000e+02
1.755003e+05,2.031253e+00,2.700261e+03,3.125302e-02,9.401000e-01,9.402514e-01,2.034976e-03,2.431316e-07,3.808212e+01,0.000000e+00,3.808212e+01,4.050858e+01,2.241598e+02
1.756003e+05,2.032411e+00,2.800271e+03,3.241054e-02,9.401000e-01,9.402743e-01,2.059270e-03,2.426945e-07,3.808177e+01,0.000000e+00,3.808177e+01,4.050822e+01,2.241000e+02
1.757003e+05,2.033568e+00,2.900280e+03,3.356806e-02,9.401000e-01,9.402971e-01,2.083520e-03,2.422591e-07,3.809455e+01,0.000000e+00,3.809455e+01,4.052181e+01,2.241000e+02
1.758003e+05,2.034726e+00,3.000290e+03,3.472558e-02,9.401000e-01,9.403198e-01,2.107726e-03,2.418251e-07,3.808594e+01,0.000000e+00,3.808594e+01,4.051265e+01,2.240597e+02
1.759003e+05,2.035883e+00,3.100300e+03,3.588310e-02,9.401000e-01,9.403426e-01,2.131889e-03,2.413927e-07,3.807059e+01,0.000000e+00,3.807059e+01,4.049632e+01,2.240806e+02
1.760003e+05,2.037041e+00,3.200309e+03,3.704062e-02,9.401000e-01,9.403652e-01,2.156009e-03,2.409619e-07,3.806934e+01,0.000000e+00,3.806934e+01,4.049499e+01,2.241597e+02
1.761003e+05,2.038198e+00,3.300319e+03,3.819814e-02,9.401000e-01,9.403879e-01,2.180086e-03,2.405326e-07,3.807061e+01,0.000000e+00,3.807061e+01,4.049635e+01,2.241399e+02
1.762003e+05,2.039356e+00,3.400329e+03,3.935566e-02,9.401397e-01,9.404105e-01,2.204121e-03,2.401049e-07,3.807525e+01,0.000000e+00,3.807525e+01,4.049956e+01,2.242000e+02
1.763003e+05,2.040513e+00,3.500338e+03,4.051318e-02,9.402000e-01,9.404330e-01,2.228112e-03,2.396786e-07,3.809331e+01,0.000000e+00,3.809331e+01,4.051618e+01,2.242403e+02
1.764003e+05,2.041671e+00,3.600348e+03,4.167070e-02,9.402403e-01,9.404556e-01,2.252061e-03,2.392539e-07,3.809579e+01,0.000000e+00,3.809579e+01,4.051708e+01,2.243000e+02
1.765004e+05,2.042828e+00,3.700358e+03,4.282822e-02,9.403000e-01,9.404780e-01,2.275967e-03,2.388306e-07,3.808555e+01,0.000000e+00,3.808555e+01,4.050362e+01,2.243000e+02
1.766004e+05,2.043986e+00,3.800368e+03,4.398574e-02,9.403403e-01,9.405005e-01,2.299832e-03,2.384089e-07,3.807827e+01,0.000000e+00,3.807827e+01,4.049414e+01,2.243000e+02
1.767004e+05,2.045143e+00,3.900377e+03,4.514325e-02,9.403596e-01,9.405229e-01,2.323654e-03,2.379887e-07,3.808439e+01,0.000000e+00,3.808439e+01,4.049981e+01,2.243000e+02
1.768004e+05,2.046301e+00,4.000387e+03,4.630077e-02,9.403403e-01,9.405453e-01,2.347434e-03,2.375699e-07,3.809579e+01,0.000000e+00,3.809579e+01,4.051277e+01,2.243000e+02
1.769004e+05,2.047458e+00,4.100397e+03,4.745829e-02,9.404000e-01,9.405676e-01,2.371172e-03,2.371526e-07,3.808216e+01,0.000000e+00,3.808216e+01,4.049570e+01,2.243000e+02
1.770004e+05,2.048616e+00,4.200406e+03,4.861581e-02,9.404000e-01,9.405899e-01,2.394869e-03,2.367368e-07,3.807317e+01,0.000000e+00,3.807317e+01,4.048615e+01,2.243000e+02
1.771004e+05,2.049773e+00,4.300416e+03,4.977333e-02,9.404000e-01,9.406121e-01,2.418524e-03,2.363224e-07,3.808181e+01,0.000000e+00,3.808181e+01,4.049533e+01,2.243000e+02
1.772004e+05,2.050931e+00,4.400426e+03,5.093085e-02,9.404000e-01,9.406343e-01,2.442138e-03,2.359095e-07,3.808343e+01,0.000000e+00,3.808343e+01,4.049705e+01,2.243400e+02
1.773004e+05,2.052088e+00,4.500435e+03,5.208837e-02,9.404398e-01,9.406565e-01,2.465711e-03,2.354980e-07,3.806168e+01,0.000000e+00,3.806168e+01,4.047221e+01,2.244000e+02
1.774004e+05,2.053246e+00,4.600445e+03,5.324589e-02,9.405000e-01,9.406786e-01,2.489242e-03,2.350879e-07,3.806766e+01,0.000000e+00,3.806766e+01,4.047598e+01,2.244000e+02
1.775005e+05,2.054403e+00,4.700455e+03,5.440341e-02,9.405000e-01,9.407007e-01,2.512733e-03,2.346793e-07,3.808558e+01,0.000000e+00,3.808558e+01,4.049504e+01,2.244000e+02
1.776005e+05,2.055561e+00,4.800464e+03,5.556093e-02,9.405404e-01,9.407228e-01,2.536183e-03,2.342721e-07,3.808172e+01,0.000000e+00,3.808172e+01,4.048919e+01,2.244404e+02
1.777005e+05,2.056718e+00,4.900474e+03,5.671845e-02,9.406401e-01,9.407448e-01,2.559592e-03,2.338663e-07,3.807830e+01,0.000000e+00,3.807830e+01,4.048126e+01,2.245000e+02
1.778005e+05,2.057876e+00,5.000484e+03,5.787597e-02,9.407000e-01,9.407668e-01,2.582961e-03,2.334620e-07,3.808170e+01,0.000000e+00,3.808170e+01,4.048230e+01,2.245399e+02
1.779005e+05,2.059033e+00,5.100493e+03,5.903349e-02,9.407000e-01,9.407888e-01,2.606289e-03,2.330590e-07,3.808936e+01,0.000000e+00,3.808936e+01,4.049044e+01,2.246000e+02
1.780005e+05,2.060191e+00,5.200503e+03,6.019101e-02,9.407401e-01,9.408107e-01,2.629577e-03,2.326574e-07,3.808430e+01,0.000000e+00,3.808430e+01,4.048333e+01,2.246000e+02
1.781005e+05,2.061349e+00,5.300513e+03,6.134853e-02,9.408000e-01,9.408325e-01,2.652825e-03,2.322571e-07,3.809070e+01,0.000000e+00,3.809070e+01,4.048756e+01,2.246000e+02
1.782005e+05,2.062506e+00,5.400522e+03,6.250604e-02,9.408000e-01,9.408544e-01,2.676033e-03,2.318583e-07,3.808940e+01,0.000000e+00,3.808940e+01,4.048619e+01,2.245599e+02
1.783005e+05,2.063664e+00,5.500532e+03,6.366356e-02,9.408000e-01,9.408762e-01,2.699201e-03,2.314608e-07,3.807831e+01,0.000000e+00,3.807831e+01,4.047439e+01,2.245000e+02
1.784005e+05,2.064821e+00,5.600542e+03,6.482108e-02,9.408000e-01,9.408979e-01,2.722329e-03,2.310647e-07,3.807057e+01,0.000000e+00,3.807057e+01,4.046617e+01,2.245000e+02
1.785006e+05,2.065979e+00,5.700551e+03,6.597860e-02,9.408000e-01,9.409197e-01,2.745418e-03,2.306700e-07,3.805906e+01,0.000000e+00,3.805906e+01,4.045393e+01,2.245402e+02
1.786006e+05,2.067136e+00,5.800561e+03,6.713612e-02,9.408000e-01,9.409413e-01,2.768468e-03,2.302766e-07,3.805269e+01,0.000000e+00,3.805269e+01,4.044716e+01,2.246000e+02
1.787006e+05,2.068294e+00,5.900571e+03,6.829364e-02,9.408406e-01,9.409630e-01,2.791478e-03,2.298845e-07,3.806295e+01,0.000000e+00,3.806295e+01,4.045632e+01,2.246000e+02
1.788006e+05,2.069451e+00,6.000580e+03,6.945116e-02,9.409000e-01,9.409846e-01,2.814449e-03,2.294938e-07,3.806676e+01,0.000000e+00,3.806676e+01,4.045782e+01,2.246000e+02
1.789006e+05,2.070609e+00,6.100590e+03,7.060868e-02,9.409400e-01,9.410062e-01,2.837381e-03,2.291044e-07,3.806932e+01,0.000000e+00,3.806932e+01,4.045882e+01,2.246400e+02
1.790006e+05,2.071766e+00,6.200600e+03,7.176620e-02,9.410402e-01,9.410277e-01,2.860275e-03,2.287163e-07,3.807059e+01,0.000000e+00,3.807059e+01,4.045586e+01,2.247000e+02
1.791006e+05,2.072924e+00,6.300609e+03,7.292372e-02,9.411000e-01,9.410492e-01,2.883129e-03,2.283295e-07,3.807269e+01,0.000000e+00,3.807269e+01,4.045552e+01,2.247396e+02
1.792006e+05,2.074081e+00,6.400619e+03,7.408124e-02,9.411000e-01,9.410707e-01,2.905945e-03,2.279440e-07,3.808172e+01,0.000000e+00,3.808172e+01,4.046512e+01,2.248000e+02
1.793006e+05,2.075239e+00,6.500629e+03,7.523876e-02,9.411000e-01,9.410921e-01,2.928722e-03,2.275599e-07,3.807829e+01,0.000000e+00,3.807829e+01,4.046147e+01,2.248000e+02
1.794006e+05,2.076396e+00,6.600638e+03,7.639628e-02,9.411400e-01,9.411135e-01,2.951461e-03,2.271770e-07,3.807659e+01,0.000000e+00,3.807659e+01,4.045795e+01,2.248000e+02
1.795006e+05,2.077554e+00,6.700648e+03,7.755380e-02,9.412000e-01,9.411349e-01,2.974162e-03,2.267954e-07,3.808433e+01,0.000000e+00,3.808433e+01,4.046359e+01,2.248000e+02
1.796007e+05,2.078711e+00,6.800658e+03,7.871132e-02,9.412000e-01,9.411562e-01,2.996825e-03,2.264151e-07,3.808814e+01,0.000000e+00,3.808814e+01,4.046763e+01,2.248000e+02
1.797007e+05,2.079869e+00,6.900667e+03,7.986883e-02,9.412400e-01,9.411775e-01,3.019449e-03,2.260361e-07,3.809071e+01,0.000000e+00,3.809071e+01,4.046864e+01,2.248000e+02
1.798007e+05,2.081026e+00,7.000677e+03,8.102635e-02,9.412598e-01,9.411988e-01,3.042036e-03,2.256583e-07,3.809455e+01,0.000000e+00,3.809455e+01,4.047188e+01,2.248000e+02
1.799007e+05,2.082184e+00,7.100687e+03,8.218387e-02,9.412000e-01,9.412200e-01,3.064585e-03,2.252818e-07,3.808946e+01,0.000000e+00,3.808946e+01,4.046904e+01,2.247603e+02
1.800007e+05,2.083341e+00,7.200696e+03,8.334139e-02,9.412000e-01,9.412412e-01,3.087097e-03,2.249066e-07,3.807572e+01,0.000000e+00,3.807572e+01,4.045445e+01,2.247000e+02
1.801007e+05,2.084499e+00,7.300706e+03,8.449891e-02,9.412000e-01,9.412624e-01,3.109571e-03,2.245326e-07,3.806417e+01,0.000000e+00,3.806417e+01,4.044217e+01,2.247000e+02
1.802007e+05,2.085656e+00,7.400716e+03,8.565643e-02,9.412000e-01,9.412835e-01,3.132008e-03,2.241598e-07,3.806549e+01,0.000000e+00,3.806549e+01,4.044357e+01,2.247401e+02
1.803007e+05,2.086814e+00,7.500725e+03,8.681395e-02,9.412403e-01,9.413046e-01,3.154407e-03,2.237883e-07,3.807662e+01,0.000000e+00,3.807662e+01,4.045366e+01,2.248000e+02
1.804007e+05,2.087971e+00,7.600735e+03,8.797147e-02,9.413000e-01,9.413256e-01,3.176770e-03,2.234180e-07,3.807833e+01,0.000000e+00,3.807833e+01,4.045291e+01,2.248000e+02
1.805007e+05,2.089129e+00,7.700745e+03,8.912899e-02,9.413000e-01,9.413466e-01,3.199095e-03,2.230490e-07,3.807317e+01,0.000000e+00,3.807317e+01,4.044744e+01,2.248000e+02
1.806008e+05,2.090287e+00,7.800754e+03,9.028651e-02,9.413403e-01,9.413676e-01,3.221384e-03,2.226811e-07,3.808180e+01,0.000000e+00,3.808180e+01,4.045486e+01,2.248000e+02
1.807008e+05,2.091444e+00,7.900764e+03,9.144403e-02,9.414000e-01,9.413886e-01,3.243636e-03,2.223145e-07,3.809200e+01,0.000000e+00,3.809200e+01,4.046314e+01,2.248000e+02
1.808008e+05,2.092602e+00,8.000774e+03,9.260155e-02,9.414000e-01,9.414095e-01,3.265851e-03,2.219491e-07,3.809072e+01,0.000000e+00,3.809072e+01,4.046178e+01,2.248000e+02
1.809008e+05,2.093759e+00,8.100783e+03,9.375907e-02,9.414404e-01,9.414304e-01,3.288030e-03,2.215849e-07,3.808937e+01,0.000000e+00,3.808937e+01,4.045861e+01,2.248000e+02
1.810008e+05,2.094917e+00,8.200793e+03,9.491659e-02,9.415398e-01,9.414512e-01,3.310172e-03,2.212218e-07,3.807832e+01,0.000000e+00,3.807832e+01,4.044261e+01,2.248000e+02
1.811008e+05,2.096074e+00,8.300803e+03,9.607411e-02,9.416000e-01,9.414720e-01,3.332279e-03,2.208600e-07,3.807912e+01,0.000000e+00,3.807912e+01,4.044087e+01,2.248398e+02
1.812008e+05,2.097232e+00,8.400812e+03,9.723162e-02,9.415602e-01,9.414928e-01,3.354349e-03,2.204993e-07,3.808814e+01,0.000000e+00,3.808814e+01,4.045215e+01,2.249000e+02
1.813008e+05,2.098389e+00,8.500822e+03,9.838914e-02,9.415402e-01,9.415135e-01,3.376383e-03,2.201399e-07,3.807954e+01,0.000000e+00,3.807954e+01,4.044387e+01,2.249000e+02
1.814008e+05,2.099547e+00,8.600832e+03,9.954666e-02,9.416038e-01,9.415342e-01,3.398381e-03,2.197816e-07,3.806628e+01,0.000000e+00,3.806628e+01,4.042706e+01,2.249000e+02
1.815008e+05,2.100704e+00,8.700841e+03,1.007042e-01,9.416130e-01,9.415549e-01,3.420343e-03,2.194244e-07,3.806509e+01,0.000000e+00,3.806509e+01,4.042541e+01,2.249000e+02
1.816009e+05,2.101862e+00,8.800851e+03,1.018617e-01,9.416223e-01,9.415756e-01,3.442270e-03,2.190684e-07,3.806391e+01,0.000000e+00,3.806391e+01,4.042376e+01,2.249000e+02
1.817009e+05,2.103019e+00,8.900861e+03,1.030192e-01,9.416316e-01,9.415962e-01,3.464161e-03,2.187136e-07,3.806273e+01,0.000000e+00,3.806273e+01,4.042211e+01,2.249000e+02
1.818009e+05,2.104177e+00,9.000870e+03,1.041767e-01,9.416408e-01,9.416168e-01,3.486017e-03,2.183599e-07,3.806155e+01,0.000000e+00,3.806155e+01,4.042045e+01,2.249000e+02
1.819009e+05,2.105334e+00,9.100880e+03,1.053343e-01,9.416501e-01,9.416373e-01,3.507837e-03,2.180074e-07,3.806037e+01,0.000000e+00,3.806037e+01,4.041880e+01,2.249000e+02
1.820009e+05,2.106492e+00,9.200890e+03,1.064918e-01,9.416593e-01,9.416578e-01,3.529623e-03,2.176560e-07,3.805919e+01,0.000000e+00,3.805919e+01,4.041715e+01,2.249000e+02
1.821009e+05,2.107649e+00,9.300899e+03,1.076493e-01,9.416686e-01,9.416783e-01,3.551373e-03,2.173057e-07,3.805801e+01,0.000000e+00,3.805801e+01,4.041550e+01,2.249000e+02
1.822009e+05,2.108807e+00,9.400909e+03,1.088068e-01,9.416779e-01,9.416988e-01,3.573088e-03,2.169566e-07,3.805682e+01,0.000000e+00,3.805682e+01,4.041385e+01,2.249000e+02
1.823009e+05,2.109964e+00,9.500919e+03,1.099643e-01,9.416871e-01,9.417192e-01,3.594768e-03,2.166086e-07,3.805564e+01,0.000000e+00,3.805564e+01,4.041219e+01,2.249000e+02
1.824009e+05,2.111122e+00,9.600928e+03,1.111219e-01,9.416964e-01,9.417396e-01,3.616414e-03,2.162617e-07,3.805446e+01,0.000000e+00,3.805446e+01,4.041054e+01,2.249000e+02
1.825009e+05,2.112279e+00,9.700938e+03,1.122794e-01,9.417122e-01,9.417599e-01,3.638025e-03,2.159159e-07,3.805361e+01,0.000000e+00,3.805361e+01,4.040896e+01,2.249000e+02
1.826009e+05,2.113437e+00,9.800948e+03,1.134369e-01,9.417322e-01,9.417802e-01,3.659601e-03,2.155712e-07,3.805297e+01,0.000000e+00,3.805297e+01,4.040742e+01,2.249000e+02
1.827010e+05,2.114594e+00,9.900957e+03,1.145944e-01,9.417522e-01,9.418005e-01,3.681143e-03,2.152276e-07,3.805233e+01,0.000000e+00,3.805233e+01,4.040588e+01,2.249000e+02
1.828010e+05,2.115752e+00,1.000097e+04,1.157519e-01,9.417722e-01,9.418208e-01,3.702651e-03,2.148851e-07,3.805168e+01,0.000000e+00,3.805168e+01,4.040434e+01,2.249000e+02
1.829010e+05,2.116909e+00,1.010098e+04,1.169095e-01,9.417922e-01,9.418410e-01,3.724124e-03,2.145437e-07,3.805104e+01,0.000000e+00,3.805104e+01,4.040280e+01,2.249000e+02
1.830010e+05,2.118067e+00,1.020099e+04,1.180670e-01,9.418122e-01,9.418612e-01,3.745564e-03,2.142034e-07,3.805040e+01,0.000000e+00,3.805040e+01,4.040126e+01,2.249000e+02
1.831010e+05,2.119224e+00,1.030100e+04,1.192245e-01,9.418322e-01,9.418813e-01,3.766969e-03,2.138641e-07,3.804976e+01,0.000000e+00,3.804976e+01,4.039972e+01,2.249000e+02
1.832010e+05,2.120382e+00,1.040101e+04,1.203820e-01,9.418522e-01,9.419015e-01,3.788341e-03,2.135260e-07,3.804912e+01,0.000000e+00,3.804912e+01,4.039818e+01,2.249000e+02
1.833010e+05,2.121540e+00,1.050102e+04,1.215395e-01,9.418722e-01,9.419216e-01,3.809679e-03,2.131889e-07,3.804848e+01,0.000000e+00,3.804848e+01,4.039665e+01,2.249000e+02
1.834010e+05,2.122697e+00,1.060103e+04,1.226971e-01,9.418922e-01,9.419416e-01,3.830983e-03,2.128528e-07,3.804784e+01,0.000000e+00,3.804784e+01,4.039511e+01,2.249000e+02
1.835010e+05,2.123855e+00,1.070103e+04,1.238546e-01,9.419122e-01,9.419617e-01,3.852253e-03,2.125178e-07,3.804759e+01,0.000000e+00,3.804759e+01,4.039398e+01,2.248939e+02
1.836010e+05,2.125012e+00,1.080104e+04,1.250121e-01,9.419322e-01,9.419817e-01,3.873490e-03,2.121839e-07,3.804759e+01,0.000000e+00,3.804759e+01,4.039313e+01,2.248839e+02
1.837011e+05,2.126170e+00,1.090105e+04,1.261696e-01,9.419522e-01,9.420017e-01,3.894694e-03,2.118510e-07,3.804759e+01,0.000000e+00,3.804759e+01,4.039227e+01,2.248739e+02
1.838011e+05,2.127327e+00,1.100106e+04,1.273271e-01,9.419722e-01,9.420216e-01,3.915865e-03,2.115192e-07,3.804759e+01,0.000000e+00,3.804759e+01,4.039141e+01,2.248639e+02
1.839011e+05,2.128485e+00,1.110107e+04,1.284846e-01,9.419922e-01,9.420415e-01,3.937002e-03,2.111884e-07,3.804759e+01,0.000000e+00,3.804759e+01,4.039055e+01,2.248539e+02
1.840011e+05,2.129642e+00,1.120108e+04,1.296422e-01,9.420122e-01,9.420614e-01,3.958106e-03,2.108587e-07,3.804759e+01,0.000000e+00,3.804759e+01,4.038969e+01,2.248439e+02
1.841011e+05,2.130800e+00,1.130109e+04,1.307997e-01,9.420322e-01,9.420812e-01,3.979178e-03,2.105299e-07,3.804759e+01,0.000000e+00,3.804759e+01,4.038884e+01,2.248339e+02
1.842011e+05,2.131957e+00,1.140110e+04,1.319572e-01,9.420522e-01,9.421011e-01,4.000217e-03,2.102022e-07,3.804759e+01,0.000000e+00,3.804759e+01,4.038798e+01,2.248239e+02
1.843011e+05,2.133115e+00,1.150111e+04,1.331147e-01,9.420722e-01,9.421209e-01,4.021222e-03,2.098755e-07,3.804759e+01,0.000000e+00,3.804759e+01,4.038712e+01,2.248139e+02
1.844011e+05,2.134272e+00,1.160112e+04,1.342722e-01,9.420922e-01,9.421406e-01,4.042196e-03,2.095499e-07,3.804759e+01,0.000000e+00,3.804759e+01,4.038626e+01,2.248039e+02
1.845011e+05,2.135430e+00,1.170113e+04,1.354298e-01,9.421122e-01,9.421603e-01,4.063136e-03,2.092252e-07,3.804837e+01,0.000000e+00,3.804837e+01,4.038624e+01,2.248061e+02
1.846011e+05,2.136587e+00,1.180114e+04,1.365873e-01,9.421322e-01,9.421800e-01,4.084045e-03,2.089016e-07,3.804964e+01,0.000000e+00,3.804964e+01,4.038673e+01,2.248161e+02
1.847012e+05,2.137745e+00,1.190115e+04,1.377448e-01,9.421522e-01,9.421997e-01,4.104921e-03,2.085789e-07,3.805092e+01,0.000000e+00,3.805092e+01,4.038723e+01,2.248261e+02
1.848012e+05,2.138902e+00,1.200116e+04,1.389023e-01,9.421722e-01,9.422193e-01,4.125765e-03,2.082572e-07,3.805219e+01,0.000000e+00,3.805219e+01,4.038773e+01,2.248361e+02
1.849012e+05,2.140060e+00,1.210117e+04,1.400598e-01,9.421922e-01,9.422390e-01,4.146576e-03,2.079366e-07,3.805347e+01,0.000000e+00,3.805347e+01,4.038822e+01,2.248461e+02
1.850012e+05,2.141217e+00,1.220118e+04,1.412174e-01,9.422122e-01,9.422585e-01,4.167356e-03,2.076169e-07,3.805475e+01,0.000000e+00,3.805475e+01,4.038872e+01,2.248561e+02
1.851012e+05,2.142375e+00,1.230119e+04,1.423749e-01,9.422322e-01,9.422781e-01,4.188104e-03,2.072982e-07,3.805602e+01,0.000000e+00,3.805602e+01,4.038922e+01,2.248661e+02
1.852012e+05,2.143532e+00,1.240120e+04,1.435324e-01,9.422522e-01,9.422976e-01,4.208820e-03,2.069805e-07,3.805730e+01,0.000000e+00,3.805730e+01,4.038971e+01,2.248761e+02
1.853012e+05,2.144690e+00,1.250121e+04,1.446899e-01,9.422722e-01,9.423171e-01,4.229504e-03,2.066637e-07,3.805857e+01,0.000000e+00,3.805857e+01,4.039021e+01,2.248861e+02
1.854012e+05,2.145847e+00,1.260122e+04,1.458474e-01,9.422922e-01,9.423366e-01,4.250156e-03,2.063479e-07,3.805985e+01,0.000000e+00,3.805985e+01,4.039071e+01,2.248961e+02
1.855012e+05,2.147005e+00,1.270123e+04,1.470050e-01,9.423061e-01,9.423560e-01,4.270777e-03,2.060331e-07,3.805996e+01,0.000000e+00,3.805996e+01,4.039022e+01,2.248939e+02
1.856012e+05,2.148162e+00,1.280124e+04,1.481625e-01,9.423161e-01,9.423754e-01,4.291367e-03,2.057193e-07,3.805932e+01,0.000000e+00,3.805932e+01,4.038912e+01,2.248839e+02
1.857012e+05,2.149320e+00,1.290125e+04,1.493200e-01,9.423261e-01,9.423948e-01,4.311925e-03,2.054064e-07,3.805869e+01,0.000000e+00,3.805869e+01,4.038802e+01,2.248739e+02
1.858013e+05,2.150478e+00,1.300126e+04,1.504775e-01,9.423361e-01,9.424141e-01,4.332452e-03,2.050944e-07,3.805805e+01,0.000000e+00,3.805805e+01,4.038692e+01,2.248639e+02
1.859013e+05,2.151635e+00,1.310127e+04,1.516350e-01,9.423461e-01,9.424334e-01,4.352948e-03,2.047834e-07,3.805742e+01,0.000000e+00,3.805742e+01,4.038582e+01,2.248539e+02
1.860013e+05,2.152793e+00,1.320128e+04,1.527926e-01,9.423561e-01,9.424527e-01,4.373413e-03,2.044734e-07,3.805678e+01,0.000000e+00,3.805678e+01,4.038472e+01,2.248439e+02
1.861013e+05,2.153950e+00,1.330129e+04,1.539501e-01,9.423661e-01,9.424720e-01,4.393847e-03,2.041643e-07,3.805615e+01,0.000000e+00,3.805615e+01,4.038361e+01,2.248339e+02
1.862013e+05,2.155108e+00,1.340130e+04,1.551076e-01,9.423761e-01,9.424912e-01,4.414250e-03,2.038561e-07,3.805551e+01,0.000000e+00,3.805551e+01,4.038251e+01,2.248239e+02
1.863013e+05,2.156265e+00,1.350131e+04,1.562651e-01,9.423861e-01,9.425104e-01,4.434622e-03,2.035488e-07,3.805488e+01,0.000000e+00,3.805488e+01,4.038141e+01,2.248139e+02
1.864013e+05,2.157423e+00,1.360132e+04,1.574226e-01,9.423961e-01,9.425296e-01,4.454963e-03,2.032425e-07,3.805425e+01,0.000000e+00,3.805425e+01,4.038031e+01,2.248039e+02
1.865013e+05,2.158580e+00,1.370132e+04,1.585802e-01,9.424123e-01,9.425487e-01,4.475274e-03,2.029371e-07,3.805321e+01,0.000000e+00,3.805321e+01,4.037852e+01,2.248061e+02
1.866013e+05,2.159738e+00,1.380133e+04,1.597377e-01,9.424323e-01,9.425678e-01,4.495555e-03,2.026326e-07,3.805193e+01,0.000000e+00,3.805193e+01,4.037630e+01,2.248161e+02
1.867013e+05,2.160895e+00,1.390134e+04,1.608952e-01,9.424523e-01,9.425869e-01,4.515805e-03,2.023290e-07,3.805065e+01,0.000000e+00,3.805065e+01,4.037409e+01,2.248261e+02
1.868014e+05,2.162053e+00,1.400135e+04,1.620527e-01,9.424723e-01,9.426060e-01,4.536024e-03,2.020264e-07,3.804937e+01,0.000000e+00,3.804937e+01,4.037187e+01,2.248361e+02
1.869014e+05,2.163210e+00,1.410136e+04,1.632102e-01,9.424923e-01,9.426250e-01,4.556214e-03,2.017246e-07,3.804808e+01,0.000000e+00,3.804808e+01,4.036965e+01,2.248461e+02
1.870014e+05,2.164368e+00,1.420137e+04,1.643677e-01,9.425123e-01,9.426440e-01,4.576373e-03,2.014237e-07,3.804680e+01,0.000000e+00,3.804680e+01,4.036743e+01,2.248561e+02
1.871014e+05,2.165525e+00,1.430138e+04,1.655253e-01,9.425323e-01,9.426630e-01,4.596503e-03,2.011238e-07,3.804552e+01,0.000000e+00,3.804552e+01,4.036521e+01,2.248661e+02
1.872014e+05,2.166683e+00,1.440139e+04,1.666828e-01,9.425523e-01,9.426819e-01,4.616602e-03,2.008247e-07,3.804423e+01,0.000000e+00,3.804423e+01,4.036300e+01,2.248761e+02
1.873014e+05,2.167840e+00,1.450140e+04,1.678403e-01,9.425723e-01,9.427009e-01,4.636671e-03,2.005265e-07,3.804295e+01,0.000000e+00,3.804295e+01,4.036078e+01,2.248861e+02
1.874014e+05,2.168998e+00,1.460141e+04,1.689978e-01,9.425923e-01,9.427198e-01,4.656711e-03,2.002292e-07,3.804167e+01,0.000000e+00,3.804167e+01,4.035856e+01,2.248961e+02
1.875014e+05,2.170155e+00,1.470142e+04,1.701553e-01,9.426123e-01,9.427386e-01,4.676721e-03,1.999328e-07,3.804274e+01,0.000000e+00,3.804274e+01,4.035885e+01,2.249000e+02
1.876014e+05,2.171313e+00,1.480143e+04,1.713129e-01,9.426323e-01,9.427575e-01,4.696701e-03,1.996373e-07,3.804530e+01,0.000000e+00,3.804530e+01,4.036070e+01,2.249000e+02
1.877014e+05,2.172470e+00,1.490144e+04,1.724704e-01,9.426523e-01,9.427763e-01,4.716652e-03,1.993426e-07,3.804786e+01,0.000000e+00,3.804786e+01,4.036256e+01,2.249000e+02
1.878015e+05,2.173628e+00,1.500145e+04,1.736279e-01,9.426723e-01,9.427950e-01,4.736574e-03,1.990488e-07,3.805042e+01,0.000000e+00,3.805042e+01,4.036442e+01,2.249000e+02
1.879015e+05,2.174785e+00,1.510146e+04,1.747854e-01,9.426923e-01,9.428138e-01,4.756466e-03,1.987559e-07,3.805298e+01,0.000000e+00,3.805298e+01,4.036628e+01,2.249000e+02
1.880015e+05,2.175943e+00,1.520147e+04,1.759429e-01,9.427123e-01,9.428325e-01,4.776329e-03,1.984638e-07,3.805554e+01,0.000000e+00,3.805554e+01,4.036814e+01,2.249000e+02
1.881015e+05,2.177100e+00,1.530148e+04,1.771005e-01,9.427323e-01,9.428512e-01,4.796163e-03,1.981726e-07,3.805810e+01,0.000000e+00,3.805810e+01,4.036999e+01,2.249000e+02
1.882015e+05,2.178258e+00,1.540149e+04,1.782580e-01,9.427523e-01,9.428699e-01,4.815967e-03,1.978822e-07,3.806065e+01,0.000000e+00,3.806065e+01,4.037185e+01,2.249000e+02
1.883015e+05,2.179415e+00,1.550150e+04,1.794155e-01,9.427723e-01,9.428885e-01,4.835743e-03,1.975927e-07,3.806321e+01,0.000000e+00,3.806321e+01,4.037371e+01,2.249000e+02
1.884015e+05,2.180573e+00,1.560151e+04,1.805730e-01,9.427923e-01,9.429072e-01,4.855490e-03,1.973041e-07,3.806577e+01,0.000000e+00,3.806577e+01,4.037557e+01,2.249000e+02
1.885015e+05,2.181731e+00,1.570152e+04,1.817305e-01,9.428123e-01,9.429258e-01,4.875207e-03,1.970162e-07,3.806636e+01,0.000000e+00,3.806636e+01,4.037534e+01,2.249123e+02
1.886015e+05,2.182888e+00,1.580153e+04,1.828881e-01,9.428323e-01,9.429443e-01,4.894897e-03,1.967293e-07,3.806572e+01,0.000000e+00,3.806572e+01,4.037380e+01,2.249323e+02
1.887015e+05,2.184046e+00,1.590154e+04,1.840456e-01,9.428523e-01,9.429629e-01,4.914557e-03,1.964431e-07,3.806508e+01,0.000000e+00,3.806508e+01,4.037226e+01,2.249523e+02
1.888015e+05,2.185203e+00,1.600155e+04,1.852031e-01,9.428723e-01,9.429814e-01,4.934189e-03,1.961578e-07,3.806444e+01,0.000000e+00,3.806444e+01,4.037073e+01,2.249723e+02
1.889016e+05,2.186361e+00,1.610156e+04,1.863606e-01,9.428923e-01,9.429999e-01,4.953792e-03,1.958733e-07,3.806380e+01,0.000000e+00,3.806380e+01,4.036919e+01,2.249923e+02
1.890016e+05,2.187518e+00,1.620157e+04,1.875181e-01,9.429123e-01,9.430183e-01,4.973368e-03,1.955897e-07,3.806316e+01,0.000000e+00,3.806316e+01,4.036765e+01,2.250123e+02
1.891016e+05,2.188676e+00,1.630158e+04,1.886757e-01,9.429323e-01,9.430367e-01,4.992914e-03,1.953068e-07,3.806252e+01,0.000000e+00,3.806252e+01,4.036612e+01,2.250323e+02
1.892016e+05,2.189833e+00,1.640159e+04,1.898332e-01,9.429523e-01,9.430552e-01,5.012433e-03,1.950248e-07,3.806187e+01,0.000000e+00,3.806187e+01,4.036458e+01,2.250523e+02
1.893016e+05,2.190991e+00,1.650160e+04,1.909907e-01,9.429723e-01,9.430735e-01,5.031923e-03,1.947436e-07,3.806123e+01,0.000000e+00,3.806123e+01,4.036304e+01,2.250723e+02
1.894016e+05,2.192148e+00,1.660161e+04,1.921482e-01,9.429923e-01,9.430919e-01,5.051385e-03,1.944632e-07,3.806059e+01,0.000000e+00,3.806059e+01,4.036151e+01,2.250923e+02
1.895016e+05,2.193306e+00,1.670162e+04,1.933057e-01,9.430123e-01,9.431102e-01,5.070819e-03,1.941836e-07,3.806206e+01,0.000000e+00,3.806206e+01,4.036220e+01,2.251062e+02
1.896016e+05,2.194463e+00,1.680162e+04,1.944632e-01,9.430323e-01,9.431285e-01,5.090226e-03,1.939049e-07,3.806484e+01,0.000000e+00,3.806484e+01,4.036430e+01,2.251162e+02
1.897016e+05,2.195621e+00,1.690163e+04,1.956208e-01,9.430523e-01,9.431468e-01,5.109604e-03,1.936269e-07,3.806762e+01,0.000000e+00,3.806762e+01,4.036639e+01,2.251262e+02
1.898016e+05,2.196778e+00,1.700164e+04,1.967783e-01,9.430723e-01,9.431650e-01,5.128955e-03,1.933497e-07,3.807040e+01,0.000000e+00,3.807040e+01,4.036848e+01,2.251362e+02
1.899017e+05,2.197936e+00,1.710165e+04,1.979358e-01,9.430923e-01,9.431833e-01,5.148278e-03,1.930733e-07,3.807317e+01,0.000000e+00,3.807317e+01,4.037057e+01,2.251462e+02
1.900017e+05,2.199093e+00,1.720166e+04,1.990933e-01,9.431123e-01,9.432015e-01,5.167573e-03,1.927977e-07,3.807595e+01,0.000000e+00,3.807595e+01,4.037266e+01,2.251562e+02
1.901017e+05,2.200251e+00,1.730167e+04,2.002508e-01,9.431323e-01,9.432196e-01,5.186841e-03,1.925229e-07,3.807873e+01,0.000000e+00,3.807873e+01,4.037475e+01,2.251662e+02
1.902017e+05,2.201408e+00,1.740168e+04,2.014084e-01,9.431523e-01,9.432378e-01,5.206081e-03,1.922488e-07,3.808151e+01,0.000000e+00,3.808151e+01,4.037684e+01,2.251762e+02
1.903017e+05,2.202566e+00,1.750169e+04,2.025659e-01,9.431723e-01,9.432559e-01,5.225294e-03,1.919756e-07,3.808429e+01,0.000000e+00,3.808429e+01,4.037893e+01,2.251862e+02
1.904017e+05,2.203723e+00,1.760170e+04,2.037234e-01,9.431923e-01,9.432740e-01,5.244480e-03,1.917031e-07,3.808707e+01,0.000000e+00,3.808707e+01,4.038102e+01,2.251962e+02
1.905017e+05,2.204881e+00,1.770171e+04,2.048809e-01,9.432062e-01,9.432921e-01,5.263639e-03,1.914314e-07,3.808853e+01,0.000000e+00,3.808853e+01,4.038198e+01,2.252123e+02
1.906017e+05,2.206038e+00,1.780172e+04,2.060384e-01,9.432162e-01,9.433101e-01,5.282770e-03,1.911605e-07,3.808918e+01,0.000000e+00,3.808918e+01,4.038223e+01,2.252323e+02
1.907017e+05,2.207196e+00,1.790173e+04,2.071960e-01,9.432262e-01,9.433282e-01,5.301875e-03,1.908903e-07,3.808982e+01,0.000000e+00,3.808982e+01,4.038248e+01,2.252523e+02
1.908017e+05,2.208353e+00,1.800174e+04,2.083535e-01,9.432362e-01,9.433462e-01,5.320952e-03,1.906209e-07,3.809046e+01,0.000000e+00,3.809046e+01,4.038274e+01,2.252723e+02
1.909018e+05,2.209511e+00,1.810175e+04,2.095110e-01,9.432462e-01,9.433641e-01,5.340002e-03,1.903523e-07,3.809110e+01,0.000000e+00,3.809110e+01,4.038299e+01,2.252923e+02
1.910018e+05,2.210669e+00,1.820176e+04,2.106685e-01,9.432562e-01,9.433821e-01,5.359026e-03,1.900844e-07,3.809174e+01,0.000000e+00,3.809174e+01,4.038324e+01,2.253123e+02
1.911018e+05,2.211826e+00,1.830177e+04,2.118260e-01,9.432662e-01,9.434000e-01,5.378023e-03,1.898172e-07,3.809238e+01,0.000000e+00,3.809238e+01,4.038349e+01,2.253323e+02
1.912018e+05,2.212984e+00,1.840178e+04,2.129836e-01,9.432762e-01,9.434179e-01,5.396993e-03,1.895508e-07,3.809302e+01,0.000000e+00,3.809302e+01,4.038374e+01,2.253524e+02
1.913018e+05,2.214141e+00,1.850179e+04,2.141411e-01,9.432862e-01,9.434358e-01,5.415937e-03,1.892852e-07,3.809367e+01,0.000000e+00,3.809367e+01,4.038400e+01,2.253724e+02
1.914018e+05,2.215299e+00,1.860180e+04,2.152986e-01,9.432962e-01,9.434536e-01,5.434854e-03,1.890203e-07,3.809431e+01,0.000000e+00,3.809431e+01,4.038425e+01,2.253924e+02
1.915018e+05,2.216456e+00,1.870181e+04,2.164561e-01,9.433185e-01,9.434714e-01,5.453745e-03,1.887562e-07,3.809416e+01,0.000000e+00,3.809416e+01,4.038313e+01,2.254062e+02
1.916018e+05,2.217614e+00,1.880182e+04,2.176136e-01,9.433485e-01,9.434892e-01,5.472609e-03,1.884928e-07,3.809351e+01,0.000000e+00,3.809351e+01,4.038117e+01,2.254162e+02
1.917018e+05,2.218771e+00,1.890183e+04,2.187712e-01,9.433785e-01,9.435070e-01,5.491447e-03,1.882301e-07,3.809287e+01,0.000000e+00,3.809287e+01,4.037920e+01,2.254262e+02
1.918018e+05,2.219929e+00,1.900184e+04,2.199287e-01,9.434085e-01,9.435248e-01,5.510258e-03,1.879681e-07,3.809223e+01,0.000000e+00,3.809223e+01,4.037724e+01,2.254362e+02
1.919018e+05,2.221086e+00,1.910185e+04,2.210862e-01,9.434385e-01,9.435425e-01,5.529044e-03,1.877069e-07,3.809159e+01,0.000000e+00,3.809159e+01,4.037527e+01,2.254462e+02
1.920019e+05,2.222244e+00,1.920186e+04,2.222437e-01,9.434686e-01,9.435602e-01,5.547804e-03,1.874464e-07,3.809095e+01,0.000000e+00,3.809095e+01,4.037331e+01,2.254562e+02
1.921019e+05,2.223401e+00,1.930187e+04,2.234012e-01,9.434986e-01,9.435779e-01,5.566537e-03,1.871867e-07,3.809031e+01,0.000000e+00,3.809031e+01,4.037135e+01,2.254662e+02
1.922019e+05,2.224559e+00,1.940188e+04,2.245588e-01,9.435286e-01,9.435955e-01,5.585244e-03,1.869276e-07,3.808967e+01,0.000000e+00,3.808967e+01,4.036938e+01,2.254762e+02
1.923019e+05,2.225716e+00,1.950189e+04,2.257163e-01,9.435586e-01,9.436131e-01,5.603926e-03,1.866693e-07,3.808902e+01,0.000000e+00,3.808902e+01,4.036742e+01,2.254862e+02
1.924019e+05,2.226874e+00,1.960190e+04,2.268738e-01,9.435886e-01,9.436307e-01,5.622582e-03,1.864117e-07,3.808838e+01,0.000000e+00,3.808838e+01,4.036546e+01,2.254962e+02
1.925019e+05,2.228031e+00,1.970191e+04,2.280313e-01,9.436062e-01,9.436483e-01,5.641212e-03,1.861548e-07,3.808774e+01,0.000000e+00,3.808774e+01,4.036402e+01,2.254938e+02
1.926019e+05,2.229189e+00,1.980191e+04,2.291888e-01,9.436162e-01,9.436659e-01,5.659816e-03,1.858986e-07,3.808710e+01,0.000000e+00,3.808710e+01,4.036291e+01,2.254838e+02
1.927019e+05,2.230346e+00,1.990192e+04,2.303463e-01,9.436262e-01,9.436834e-01,5.678395e-03,1.856431e-07,3.808646e+01,0.000000e+00,3.808646e+01,4.036181e+01,2.254738e+02
1.928019e+05,2.231504e+00,2.000193e+04,2.315039e-01,9.436362e-01,9.437009e-01,5.696949e-03,1.853883e-07,3.808582e+01,0.000000e+00,3.808582e+01,4.036070e+01,2.254638e+02
1.929019e+05,2.232661e+00,2.010194e+04,2.326614e-01,9.436462e-01,9.437184e-01,5.715477e-03,1.851342e-07,3.808518e+01,0.000000e+00,3.808518e+01,4.035959e+01,2.254538e+02
1.930020e+05,2.233819e+00,2.020195e+04,2.338189e-01,9.436562e-01,9.437359e-01,5.733979e-03,1.848808e-07,3.808453e+01,0.000000e+00,3.808453e+01,4.035848e+01,2.254438e+02
1.931020e+05,2.234976e+00,2.030196e+04,2.349764e-01,9.436662e-01,9.437533e-01,5.752456e-03,1.846281e-07,3.808389e+01,0.000000e+00,3.808389e+01,4.035738e+01,2.254338e+02
1.932020e+05,2.236134e+00,2.040197e+04,2.361339e-01,9.436762e-01,9.437707e-01,5.770908e-03,1.843761e-07,3.808325e+01,0.000000e+00,3.808325e+01,4.035627e+01,2.254238e+02
1.933020e+05,2.237291e+00,2.050198e+04,2.372915e-01,9.436862e-01,9.437881e-01,5.789335e-03,1.841247e-07,3.808261e+01,0.000000e+00,3.808261e+01,4.035516e+01,2.254138e+02
1.934020e+05,2.238449e+00,2.060199e+04,2.384490e-01,9.436962e-01,9.438055e-01,5.807737e-03,1.838741e-07,3.808197e+01,0.000000e+00,3.808197e+01,4.035405e+01,2.254038e+02
1.935020e+05,2.239607e+00,2.070200e+04,2.396065e-01,9.437124e-01,9.438228e-01,5.826113e-03,1.836241e-07,3.808212e+01,0.000000e+00,3.808212e+01,4.035352e+01,2.254000e+02
1.936020e+05,2.240764e+00,2.080201e+04,2.407640e-01,9.437324e-01,9.438401e-01,5.844465e-03,1.833749e-07,3.808276e+01,0.000000e+00,3.808276e+01,4.035335e+01,2.254000e+02
1.937020e+05,2.241922e+00,2.090202e+04,2.419215e-01,9.437524e-01,9.438574e-01,5.862792e-03,1.831263e-07,3.808340e+01,0.000000e+00,3.808340e+01,4.035317e+01,2.254000e+02
1.938020e+05,2.243079e+00,2.100203e+04,2.430791e-01,9.437724e-01,9.438747e-01,5.881094e-03,1.828783e-07,3.808405e+01,0.000000e+00,3.808405e+01,4.035300e+01,2.254000e+02
1.939020e+05,2.244237e+00,2.110204e+04,2.442366e-01,9.437924e-01,9.438920e-01,5.899371e-03,1.826311e-07,3.808469e+01,0.000000e+00,3.808469e+01,4.035282e+01,2.254000e+02
1.940021e+05,2.245394e+00,2.120205e+04,2.453941e-01,9.438124e-01,9.439092e-01,5.917624e-03,1.823845e-07,3.808533e+01,0.000000e+00,3.808533e+01,4.035265e+01,2.254000e+02
1.941021e+05,2.246552e+00,2.130206e+04,2.465516e-01,9.438324e-01,9.439264e-01,5.935852e-03,1.821386e-07,3.808597e+01,0.000000e+00,3.808597e+01,4.035247e+01,2.254000e+02
1.942021e+05,2.247709e+00,2.140207e+04,2.477091e-01,9.438524e-01,9.439436e-01,5.954055e-03,1.818933e-07,3.808661e+01,0.000000e+00,3.808661e+01,4.035230e+01,2.254000e+02
1.943021e+05,2.248867e+00,2.150208e+04,2.488667e-01,9.438724e-01,9.439607e-01,5.972234e-03,1.816487e-07,3.808725e+01,0.000000e+00,3.808725e+01,4.035212e+01,2.254000e+02
1.944021e+05,2.250024e+00,2.160209e+04,2.500242e-01,9.438924e-01,9.439779e-01,5.990388e-03,1.814048e-07,3.808789e+01,0.000000e+00,3.808789e+01,4.035194e+01,2.254000e+02
1.945021e+05,2.251182e+00,2.170210e+04,2.511817e-01,9.439186e-01,9.439950e-01,6.008518e-03,1.811615e-07,3.808774e+01,0.000000e+00,3.808774e+01,4.035066e+01,2.254124e+02
1.946021e+05,2.252339e+00,2.180211e+04,2.523392e-01,9.439486e-01,9.440121e-01,6.026624e-03,1.809188e-07,3.808710e+01,0.000000e+00,3.808710e+01,4.034870e+01,2.254324e+02
1.947021e+05,2.253497e+00,2.190212e+04,2.534967e-01,9.439786e-01,9.440291e-01,6.044706e-03,1.806769e-07,3.808646e+01,0.000000e+00,3.808646e+01,4.034674e+01,2.254524e+02
1.948021e+05,2.254654e+00,2.200213e+04,2.546543e-01,9.440086e-01,9.440462e-01,6.062763e-03,1.804355e-07,3.808582e+01,0.000000e+00,3.808582e+01,4.034477e+01,2.254724e+02
1.949021e+05,2.255812e+00,2.210214e+04,2.558118e-01,9.440386e-01,9.440632e-01,6.080796e-03,1.801948e-07,3.808517e+01,0.000000e+00,3.808517e+01,4.034281e+01,2.254924e+02
1.950021e+05,2.256969e+00,2.220215e+04,2.569693e-01,9.440686e-01,9.440802e-01,6.098805e-03,1.799548e-07,3.808453e+01,0.000000e+00,3.808453e+01,4.034085e+01,2.255124e+02
1.951022e+05,2.258127e+00,2.230216e+04,2.581268e-01,9.440986e-01,9.440972e-01,6.116791e-03,1.797154e-07,3.808389e+01,0.000000e+00,3.808389e+01,4.033889e+01,2.255324e+02
1.952022e+05,2.259284e+00,2.240217e+04,2.592843e-01,9.441287e-01,9.441142e-01,6.134752e-03,1.794766e-07,3.808325e+01,0.000000e+00,3.808325e+01,4.033693e+01,2.255524e+02
1.953022e+05,2.260442e+00,2.250218e+04,2.604419e-01,9.441587e-01,9.441311e-01,6.152689e-03,1.792385e-07,3.808261e+01,0.000000e+00,3.808261e+01,4.033497e+01,2.255724e+02
1.954022e+05,2.261599e+00,2.260219e+04,2.615994e-01,9.441887e-01,9.441480e-01,6.170603e-03,1.790009e-07,3.808197e+01,0.000000e+00,3.808197e+01,4.033301e+01,2.255924e+02
1.955022e+05,2.262757e+00,2.270220e+04,2.627569e-01,9.442062e-01,9.441649e-01,6.188493e-03,1.787641e-07,3.808039e+01,0.000000e+00,3.808039e+01,4.033059e+01,2.255938e+02
1.956022e+05,2.263914e+00,2.280221e+04,2.639144e-01,9.442162e-01,9.441818e-01,6.206359e-03,1.785278e-07,3.807826e+01,0.000000e+00,3.807826e+01,4.032790e+01,2.255838e+02
1.957022e+05,2.265072e+00,2.290221e+04,2.650719e-01,9.442262e-01,9.441986e-01,6.224202e-03,1.782922e-07,3.807612e+01,0.000000e+00,3.807612e+01,4.032521e+01,2.255738e+02
1.958022e+05,2.266229e+00,2.300222e+04,2.662294e-01,9.442362e-01,9.442154e-01,6.242021e-03,1.780572e-07,3.807398e+01,0.000000e+00,3.807398e+01,4.032252e+01,2.255638e+02
1.959022e+05,2.267387e+00,2.310223e+04,2.673870e-01,9.442462e-01,9.442322e-01,6.259817e-03,1.778228e-07,3.807184e+01,0.000000e+00,3.807184e+01,4.031982e+01,2.255538e+02
1.960022e+05,2.268544e+00,2.320224e+04,2.685445e-01,9.442562e-01,9.442490e-01,6.277589e-03,1.775890e-07,3.806970e+01,0.000000e+00,3.806970e+01,4.031713e+01,2.255438e+02
1.961023e+05,2.269702e+00,2.330225e+04,2.697020e-01,9.442662e-01,9.442658e-01,6.295338e-03,1.773559e-07,3.806757e+01,0.000000e+00,3.806757e+01,4.031444e+01,2.255338e+02
