Repository: brandonlampe/CS_Data

# Repository for Crushed Salt Data
**Grant No: 456417**

This is a work in progress!

## Repository Content

### Directory Names
A uniform namining structure still in progress, but in general directories are named according to the following:
 - Names contain no spaces, a single underscore "_" will be used as a file name seperator.
 - Files are for the Crushed Salt Project (CSP); therefore, the first three charaters of each file are "CSP".
 - Folders are organized by which frame the test was performed on i.e., A2 or A3.
 - The fifth and sixth charaters of each file name will therefore be "A" followed by the frame number.
 - Files are chronologically labeled in order of tests performed on a specific frame.That is to say numbering is frame specific (e.g., 01, 02,...,nn tests performed on a specific frame)Therefore the final two characters will be the test number.

### Crushed Salt Testing
The bulk of current repo contents are tests on crushed salt performed at Sandia National Laboratory in Albuquerque, NM.  Future contents of this repository include:
 - Photographs of crushed salt samples (pre and post testing)
 - Permeability test results
 - Thermalconductivity test results
 - Porosity test results

File: UNM_WP_HY_90_04/CREEP_FIT/90_04_CREEP_FITREPORT.csv
Analysis by Brandon Lampe, performed on: 2016/07/15 11:23:37

The following model was used to fit the fractional density:
def schnute(x, start, end, a, b, c, d):
    fden = (c**b + (d**b - c**b) * (1 - exp(-a*(x - start)))/(1 - exp(-a*(end - start))))**(1 / b)
    return fden

Scaled Error Norm: 1.070158e-03

Fit Report (from LMFIT):
[[Model]]
    Model(_eval)
[[Fit Statistics]]
    # function evals   = 58
    # data points      = 4098
    # variables        = 4
    chi-square         = 0.001
    reduced chi-square = 0.000
    Akaike info crit   = -61545.624
    Bayesian info crit = -61520.351
[[Variables]]
    a:       0.76247710 +/- 0.003031 (0.40%) (init= 0.1)
    c:       0.79622290 +/- 0.000542 (0.07%) (init= 0.7546022)
    b:       60.3884336 +/- 0.095849 (0.16%) (init= 5)
    end:     4.745 (fixed)
    d:       0.92352912 +/- 1.50e-05 (0.00%) (init= 0.9698242)
    start:   0.0025 (fixed)
[[Correlations]] (unreported correlations are <  0.100)
    C(a, b)                      = -0.832 
    C(a, d)                      = -0.736 
    C(b, d)                      =  0.413 

Model was fit to the following domain (x) -> Duration (days)
Start, 0.0025
End, 4.745

Raw data was interpolated every 100 sec.

File: UNM_WP_HY_90_04/CREEP_FIT/90_04_CREEP_OUT.csv (part 1 of 18)
Analysis by Brandon Lampe, performed on: 2016/07/15 11:23:37
Experimental results below begin at: 2015/07/04 15:46:02
Duration (sec),Duration (day),Elapsed Time (sec),Elapsed Time (day),Interpolated Fractional Density,Fit to Fractional Density,Fit to Volume Strain,Fit to Volume Strain Rate (1/sec),Confining Pressure (MPa),Pore Pressure (MPa),Terzaghi Pressure (MPa),Solid Pressure (MPa),Temperature (C))
2.592000e+02,3.000000e-03,0.000000e+00,0.000000e+00,8.065421e-01,8.148469e-01,1.024414e-02,1.669510e-04,1.717211e+01,0.000000e+00,1.717211e+01,2.129102e+01,8.746923e+01
3.592099e+02,4.157523e-03,1.000099e+02,1.157523e-03,8.317579e-01,8.285664e-01,2.694090e-02,1.241578e-04,1.985471e+01,0.000000e+00,1.985471e+01,2.387078e+01,8.690000e+01
4.592199e+02,5.315045e-03,2.000199e+02,2.315045e-03,8.435447e-01,8.353362e-01,3.507817e-02,6.781904e-05,1.991621e+01,0.000000e+00,1.991621e+01,2.361014e+01,8.620000e+01
5.592298e+02,6.472568e-03,3.000298e+02,3.472568e-03,8.422741e-01,8.398826e-01,4.050606e-02,4.752447e-05,1.992160e+01,0.000000e+00,1.992160e+01,2.365216e+01,8.561585e+01
6.592398e+02,7.630090e-03,4.000398e+02,4.630090e-03,8.432664e-01,8.433146e-01,4.458401e-02,3.672062e-05,1.994128e+01,0.000000e+00,1.994128e+01,2.364767e+01,8.568198e+01
7.592497e+02,8.787613e-03,5.000497e+02,5.787613e-03,8.486338e-01,8.460741e-01,4.785091e-02,2.995737e-05,1.992970e+01,0.000000e+00,1.992970e+01,2.348445e+01,8.561032e+01
8.592597e+02,9.945135e-03,6.000597e+02,6.945135e-03,8.540042e-01,8.483830e-01,5.057608e-02,2.531078e-05,1.993545e+01,0.000000e+00,1.993545e+01,2.334350e+01,8.570000e+01
9.592696e+02,1.110266e-02,7.000696e+02,8.102658e-03,8.554269e-01,8.503684e-01,5.291357e-02,2.191674e-05,1.996331e+01,0.000000e+00,1.996331e+01,2.333725e+01,8.560000e+01
1.059280e+03,1.226018e-02,8.000796e+02,9.260180e-03,8.568043e-01,8.521103e-01,5.495986e-02,1.932694e-05,1.996004e+01,0.000000e+00,1.996004e+01,2.329591e+01,8.548475e+01
1.159290e+03,1.341770e-02,9.000895e+02,1.041770e-02,8.534365e-01,8.536621e-01,5.677934e-02,1.728488e-05,1.997495e+01,0.000000e+00,1.997495e+01,2.340531e+01,8.521858e+01
1.259299e+03,1.457523e-02,1.000099e+03,1.157523e-02,8.568926e-01,8.550614e-01,5.841718e-02,1.563295e-05,1.997464e+01,0.000000e+00,1.997464e+01,2.331055e+01,8.531487e+01
1.359309e+03,1.573275e-02,1.100109e+03,1.273275e-02,8.601700e-01,8.563356e-01,5.990625e-02,1.426884e-05,1.997891e+01,0.000000e+00,1.997891e+01,2.322671e+01,8.551890e+01
1.459319e+03,1.689027e-02,1.200119e+03,1.389027e-02,8.612747e-01,8.575052e-01,6.127123e-02,1.312322e-05,1.996359e+01,0.000000e+00,1.996359e+01,2.317912e+01,8.560000e+01
1.559329e+03,1.804779e-02,1.300129e+03,1.504779e-02,8.619931e-01,8.585863e-01,6.253115e-02,1.214739e-05,1.997419e+01,0.000000e+00,1.997419e+01,2.317210e+01,8.560000e+01
1.659339e+03,1.920532e-02,1.400139e+03,1.620532e-02,8.627204e-01,8.595913e-01,6.370095e-02,1.130616e-05,1.997614e+01,0.000000e+00,1.997614e+01,2.315482e+01,8.546300e+01
1.759349e+03,2.036284e-02,1.500149e+03,1.736284e-02,8.635971e-01,8.605302e-01,6.479261e-02,1.057344e-05,1.997614e+01,0.000000e+00,1.997614e+01,2.313132e+01,8.540000e+01
1.859359e+03,2.152036e-02,1.600159e+03,1.852036e-02,8.644635e-01,8.614112e-01,6.581585e-02,9.929486e-06,1.997392e+01,0.000000e+00,1.997392e+01,2.310557e+01,8.546912e+01
1.959369e+03,2.267788e-02,1.700169e+03,1.967788e-02,8.651774e-01,8.622410e-01,6.677870e-02,9.359070e-06,1.996857e+01,0.000000e+00,1.996857e+01,2.308032e+01,8.561796e+01
2.059379e+03,2.383541e-02,1.800179e+03,2.083541e-02,8.657493e-01,8.630252e-01,6.768785e-02,8.850266e-06,1.996366e+01,0.000000e+00,1.996366e+01,2.305940e+01,8.570000e+01
2.159389e+03,2.499293e-02,1.900189e+03,2.199293e-02,8.621317e-01,8.637687e-01,6.854893e-02,8.393594e-06,1.997957e+01,0.000000e+00,1.997957e+01,2.317461e+01,8.570000e+01
2.259399e+03,2.615045e-02,2.000199e+03,2.315045e-02,8.617871e-01,8.644754e-01,6.936674e-02,7.981426e-06,1.997821e+01,0.000000e+00,1.997821e+01,2.318231e+01,8.563234e+01
2.359409e+03,2.730797e-02,2.100209e+03,2.430797e-02,8.626413e-01,8.651487e-01,7.014538e-02,7.607556e-06,1.997945e+01,0.000000e+00,1.997945e+01,2.316079e+01,8.560000e+01
2.459419e+03,2.846550e-02,2.200219e+03,2.546550e-02,8.635782e-01,8.657918e-01,7.088840e-02,7.266879e-06,1.997801e+01,0.000000e+00,1.997801e+01,2.313399e+01,8.567079e+01
2.559429e+03,2.962302e-02,2.300229e+03,2.662302e-02,8.649934e-01,8.664072e-01,7.159890e-02,6.955160e-06,1.997323e+01,0.000000e+00,1.997323e+01,2.309061e+01,8.581820e+01
2.659439e+03,3.078054e-02,2.400239e+03,2.778054e-02,8.690031e-01,8.669971e-01,7.227957e-02,6.668856e-06,1.998897e+01,0.000000e+00,1.998897e+01,2.300218e+01,8.589851e+01
2.759449e+03,3.193806e-02,2.500249e+03,2.893806e-02,8.694219e-01,8.675636e-01,7.293280e-02,6.404978e-06,1.998897e+01,0.000000e+00,1.998897e+01,2.299110e+01,8.581463e+01
2.859459e+03,3.309559e-02,2.600259e+03,3.009559e-02,8.699588e-01,8.681085e-01,7.356069e-02,6.160991e-06,1.996119e+01,0.000000e+00,1.996119e+01,2.294499e+01,8.573174e+01
2.959469e+03,3.425311e-02,2.700269e+03,3.125311e-02,8.704621e-01,8.686334e-01,7.416512e-02,5.934725e-06,1.997244e+01,0.000000e+00,1.997244e+01,2.294464e+01,8.564870e+01
3.059479e+03,3.541063e-02,2.800279e+03,3.241063e-02,8.709095e-01,8.691397e-01,7.474776e-02,5.724317e-06,1.998644e+01,0.000000e+00,1.998644e+01,2.294893e+01,8.566966e+01
3.159489e+03,3.656815e-02,2.900289e+03,3.356815e-02,8.713171e-01,8.696286e-01,7.531010e-02,5.528157e-06,1.996972e+01,0.000000e+00,1.996972e+01,2.291901e+01,8.580000e+01
3.259498e+03,3.772568e-02,3.000298e+03,3.472568e-02,8.716828e-01,8.701012e-01,7.585350e-02,5.344843e-06,1.996972e+01,0.000000e+00,1.996972e+01,2.290939e+01,8.579887e+01
3.359508e+03,3.888320e-02,3.100308e+03,3.588320e-02,8.721508e-01,8.705587e-01,7.637917e-02,5.173153e-06,1.996972e+01,0.000000e+00,1.996972e+01,2.289710e+01,8.571560e+01
3.459518e+03,4.004072e-02,3.200318e+03,3.704072e-02,8.725376e-01,8.710020e-01,7.688823e-02,5.012016e-06,1.998709e+01,0.000000e+00,1.998709e+01,2.290685e+01,8.563232e+01
3.559528e+03,4.119824e-02,3.300328e+03,3.819824e-02,8.729382e-01,8.714319e-01,7.738168e-02,4.860487e-06,1.998550e+01,0.000000e+00,1.998550e+01,2.289452e+01,8.565132e+01
3.659538e+03,4.235577e-02,3.400338e+03,3.935577e-02,8.733161e-01,8.718492e-01,7.786043e-02,4.717732e-06,1.997614e+01,0.000000e+00,1.997614e+01,2.287389e+01,8.573495e+01
3.759548e+03,4.351329e-02,3.500348e+03,4.051329e-02,8.736085e-01,8.722546e-01,7.832532e-02,4.583010e-06,1.997848e+01,0.000000e+00,1.997848e+01,2.286891e+01,8.578178e+01
3.859558e+03,4.467081e-02,3.600358e+03,4.167081e-02,8.738127e-01,8.726488e-01,7.877712e-02,4.455661e-06,1.998948e+01,0.000000e+00,1.998948e+01,2.287616e+01,8.569850e+01
3.959568e+03,4.582833e-02,3.700368e+03,4.282833e-02,8.741811e-01,8.730323e-01,7.921654e-02,4.335096e-06,2.001802e+01,0.000000e+00,2.001802e+01,2.289917e+01,8.561523e+01
4.059578e+03,4.698586e-02,3.800378e+03,4.398586e-02,8.746324e-01,8.734058e-01,7.964422e-02,4.220788e-06,1.999992e+01,0.000000e+00,1.999992e+01,2.286665e+01,8.580414e+01
4.159588e+03,4.814338e-02,3.900388e+03,4.514338e-02,8.749780e-01,8.737697e-01,8.006078e-02,4.112260e-06,1.998238e+01,0.000000e+00,1.998238e+01,2.283758e+01,8.584868e+01
4.259598e+03,4.930090e-02,4.000398e+03,4.630090e-02,8.752604e-01,8.741245e-01,8.046676e-02,4.009086e-06,1.997392e+01,0.000000e+00,1.997392e+01,2.282054e+01,8.583460e+01
4.359608e+03,5.045842e-02,4.100408e+03,4.745842e-02,8.755343e-01,8.744707e-01,8.086268e-02,3.910879e-06,1.997434e+01,0.000000e+00,1.997434e+01,2.281389e+01,8.588200e+01
4.459618e+03,5.161595e-02,4.200418e+03,4.861595e-02,8.757092e-01,8.748086e-01,8.124901e-02,3.817288e-06,1.999562e+01,0.000000e+00,1.999562e+01,2.283363e+01,8.579629e+01
4.559628e+03,5.277347e-02,4.300428e+03,4.977347e-02,8.761265e-01,8.751386e-01,8.162621e-02,3.727996e-06,2.000622e+01,0.000000e+00,2.000622e+01,2.283486e+01,8.563093e+01
4.659638e+03,5.393099e-02,4.400438e+03,5.093099e-02,8.764662e-01,8.754611e-01,8.199468e-02,3.642713e-06,2.000383e+01,0.000000e+00,2.000383e+01,2.282328e+01,8.580456e+01
4.759648e+03,5.508851e-02,4.500448e+03,5.208851e-02,8.767460e-01,8.757765e-01,8.235482e-02,3.561175e-06,1.998844e+01,0.000000e+00,1.998844e+01,2.279843e+01,8.605620e+01
4.859658e+03,5.624604e-02,4.600458e+03,5.324604e-02,8.769846e-01,8.760849e-01,8.270699e-02,3.483141e-06,1.997614e+01,0.000000e+00,1.997614e+01,2.277821e+01,8.612914e+01
4.959668e+03,5.740356e-02,4.700468e+03,5.440356e-02,8.772210e-01,8.763868e-01,8.305152e-02,3.408388e-06,1.997497e+01,0.000000e+00,1.997497e+01,2.277074e+01,8.600000e+01
5.059678e+03,5.856108e-02,4.800478e+03,5.556108e-02,8.775214e-01,8.766824e-01,8.338874e-02,3.336716e-06,1.997054e+01,0.000000e+00,1.997054e+01,2.275790e+01,8.599542e+01
5.159687e+03,5.971861e-02,4.900487e+03,5.671861e-02,8.776913e-01,8.769719e-01,8.371893e-02,3.267937e-06,2.001543e+01,0.000000e+00,2.001543e+01,2.280464e+01,8.574378e+01
5.259697e+03,6.087613e-02,5.000497e+03,5.787613e-02,8.779282e-01,8.772557e-01,8.404239e-02,3.201879e-06,1.999545e+01,0.000000e+00,1.999545e+01,2.277573e+01,8.583659e+01
5.359707e+03,6.203365e-02,5.100507e+03,5.903365e-02,8.781909e-01,8.775338e-01,8.435937e-02,3.138384e-06,1.997926e+01,0.000000e+00,1.997926e+01,2.275047e+01,8.595134e+01
5.459717e+03,6.319117e-02,5.200517e+03,6.019117e-02,8.784539e-01,8.778065e-01,8.467013e-02,3.077306e-06,1.997614e+01,0.000000e+00,1.997614e+01,2.274011e+01,8.596538e+01
5.559727e+03,6.434870e-02,5.300527e+03,6.134870e-02,8.786671e-01,8.780741e-01,8.497489e-02,3.018510e-06,1.997843e+01,0.000000e+00,1.997843e+01,2.273720e+01,8.588211e+01
5.659737e+03,6.550622e-02,5.400537e+03,6.250622e-02,8.787366e-01,8.783367e-01,8.527389e-02,2.961869e-06,1.998952e+01,0.000000e+00,1.998952e+01,2.274802e+01,8.579765e+01
5.759747e+03,6.666374e-02,5.500547e+03,6.366374e-02,8.789409e-01,8.785944e-01,8.556733e-02,2.907267e-06,2.002903e+01,0.000000e+00,2.002903e+01,2.278769e+01,8.562989e+01
5.859757e+03,6.782126e-02,5.600557e+03,6.482126e-02,8.793244e-01,8.788476e-01,8.585540e-02,2.854597e-06,2.000822e+01,0.000000e+00,2.000822e+01,2.275409e+01,8.587374e+01
5.959767e+03,6.897879e-02,5.700567e+03,6.597879e-02,8.796106e-01,8.790962e-01,8.613830e-02,2.803758e-06,1.998543e+01,0.000000e+00,1.998543e+01,2.272077e+01,8.600000e+01
6.059777e+03,7.013631e-02,5.800577e+03,6.713631e-02,8.798206e-01,8.793406e-01,8.641621e-02,2.754655e-06,1.997614e+01,0.000000e+00,1.997614e+01,2.270479e+01,8.596501e+01
6.159787e+03,7.129383e-02,5.900587e+03,6.829383e-02,8.800516e-01,8.795807e-01,8.668929e-02,2.707202e-06,1.997497e+01,0.000000e+00,1.997497e+01,2.269750e+01,8.586348e+01
6.259797e+03,7.245135e-02,6.000597e+03,6.945135e-02,8.803175e-01,8.798169e-01,8.695770e-02,2.661316e-06,1.997074e+01,0.000000e+00,1.997074e+01,2.268584e+01,8.570000e+01
6.359807e+03,7.360888e-02,6.100607e+03,7.060888e-02,8.803175e-01,8.800491e-01,8.722160e-02,2.616921e-06,2.002599e+01,0.000000e+00,2.002599e+01,2.274860e+01,8.570000e+01
6.459817e+03,7.476640e-02,6.200617e+03,7.176640e-02,8.806082e-01,8.802775e-01,8.748114e-02,2.573946e-06,2.001273e+01,0.000000e+00,2.001273e+01,2.272604e+01,8.590426e+01
6.559827e+03,7.592392e-02,6.300627e+03,7.292392e-02,8.808801e-01,8.805023e-01,8.773644e-02,2.532324e-06,1.999191e+01,0.000000e+00,1.999191e+01,2.269538e+01,8.600000e+01
6.659837e+03,7.708144e-02,6.400637e+03,7.408144e-02,8.810933e-01,8.807235e-01,8.798765e-02,2.491991e-06,1.998033e+01,0.000000e+00,1.998033e+01,2.267675e+01,8.603464e+01
6.759847e+03,7.823897e-02,6.500647e+03,7.523897e-02,8.812898e-01,8.809413e-01,8.823489e-02,2.452890e-06,1.997498e+01,0.000000e+00,1.997498e+01,2.266562e+01,8.604588e+01
6.859857e+03,7.939649e-02,6.600657e+03,7.639649e-02,8.814591e-01,8.811557e-01,8.847828e-02,2.414963e-06,1.997087e+01,0.000000e+00,1.997087e+01,2.265660e+01,8.580000e+01
6.959867e+03,8.055401e-02,6.700667e+03,7.755401e-02,8.815609e-01,8.813669e-01,8.871793e-02,2.378160e-06,2.002077e+01,0.000000e+00,2.002077e+01,2.271060e+01,8.580000e+01
7.059877e+03,8.171153e-02,6.800677e+03,7.871153e-02,8.817465e-01,8.815750e-01,8.895396e-02,2.342430e-06,2.001058e+01,0.000000e+00,2.001058e+01,2.269426e+01,8.593691e+01
7.159886e+03,8.286906e-02,6.900686e+03,7.986906e-02,8.818973e-01,8.817799e-01,8.918647e-02,2.307728e-06,1.999848e+01,0.000000e+00,1.999848e+01,2.267665e+01,8.600000e+01
7.259896e+03,8.402658e-02,7.000696e+03,8.102658e-02,8.820304e-01,8.819820e-01,8.941555e-02,2.274010e-06,1.999538e+01,0.000000e+00,1.999538e+01,2.266972e+01,8.596499e+01
7.359906e+03,8.518410e-02,7.100706e+03,8.218410e-02,8.821945e-01,8.821811e-01,8.964131e-02,2.241235e-06,2.000282e+01,0.000000e+00,2.000282e+01,2.267393e+01,8.586344e+01
7.459916e+03,8.634162e-02,7.200716e+03,8.334162e-02,8.823972e-01,8.823774e-01,8.986384e-02,2.209364e-06,2.003587e+01,0.000000e+00,2.003587e+01,2.270618e+01,8.570309e+01
7.559926e+03,8.749915e-02,7.300726e+03,8.449915e-02,8.825659e-01,8.825711e-01,9.008323e-02,2.178359e-06,2.002526e+01,0.000000e+00,2.002526e+01,2.268982e+01,8.586845e+01
7.659936e+03,8.865667e-02,7.400736e+03,8.565667e-02,8.828612e-01,8.827620e-01,9.029956e-02,2.148186e-06,1.999562e+01,0.000000e+00,1.999562e+01,2.264866e+01,8.596787e+01
7.759946e+03,8.981419e-02,7.500746e+03,8.681419e-02,8.829857e-01,8.829504e-01,9.051291e-02,2.118812e-06,1.998914e+01,0.000000e+00,1.998914e+01,2.263813e+01,8.594862e+01
7.859956e+03,9.097171e-02,7.600756e+03,8.797171e-02,8.830700e-01,8.831362e-01,9.072336e-02,2.090206e-06,1.999097e+01,0.000000e+00,1.999097e+01,2.263803e+01,8.583118e+01
7.959966e+03,9.212924e-02,7.700766e+03,8.912924e-02,8.832736e-01,8.833196e-01,9.093099e-02,2.062337e-06,1.999078e+01,0.000000e+00,1.999078e+01,2.263260e+01,8.570000e+01
8.059976e+03,9.328676e-02,7.800776e+03,9.028676e-02,8.834823e-01,8.835006e-01,9.113587e-02,2.035179e-06,2.002900e+01,0.000000e+00,2.002900e+01,2.267051e+01,8.570385e+01
8.159986e+03,9.444428e-02,7.900786e+03,9.144428e-02,8.837547e-01,8.836792e-01,9.133807e-02,2.008703e-06,2.000045e+01,0.000000e+00,2.000045e+01,2.263123e+01,8.587040e+01
8.259996e+03,9.560180e-02,8.000796e+03,9.260180e-02,8.838446e-01,8.838556e-01,9.153765e-02,1.982885e-06,1.998230e+01,0.000000e+00,1.998230e+01,2.260838e+01,8.590000e+01
8.360006e+03,9.675933e-02,8.100806e+03,9.375933e-02,8.839693e-01,8.840298e-01,9.173469e-02,1.957700e-06,1.998932e+01,0.000000e+00,1.998932e+01,2.261314e+01,8.584860e+01
8.460016e+03,9.791685e-02,8.200816e+03,9.491685e-02,8.841977e-01,8.842018e-01,9.192923e-02,1.933126e-06,2.000179e+01,0.000000e+00,2.000179e+01,2.262140e+01,8.576497e+01
8.560026e+03,9.907437e-02,8.300826e+03,9.607437e-02,8.844594e-01,8.843717e-01,9.212135e-02,1.909140e-06,2.000297e+01,0.000000e+00,2.000297e+01,2.261604e+01,8.573660e+01
8.660036e+03,1.002319e-01,8.400836e+03,9.723189e-02,8.845605e-01,8.845395e-01,9.231110e-02,1.885722e-06,2.000811e+01,0.000000e+00,2.000811e+01,2.261926e+01,8.590315e+01
8.760046e+03,1.013894e-01,8.500846e+03,9.838942e-02,8.846287e-01,8.847053e-01,9.249853e-02,1.862851e-06,2.000276e+01,0.000000e+00,2.000276e+01,2.261148e+01,8.606970e+01
8.860056e+03,1.025469e-01,8.600856e+03,9.954694e-02,8.848506e-01,8.848691e-01,9.268370e-02,1.840509e-06,1.998868e+01,0.000000e+00,1.998868e+01,2.258990e+01,8.603187e+01
8.960066e+03,1.037045e-01,8.700866e+03,1.007045e-01,8.850543e-01,8.850311e-01,9.286667e-02,1.818677e-06,1.997591e+01,0.000000e+00,1.997591e+01,2.257026e+01,8.600000e+01
9.060075e+03,1.048620e-01,8.800875e+03,1.018620e-01,8.851964e-01,8.851911e-01,9.304748e-02,1.797339e-06,1.997653e+01,0.000000e+00,1.997653e+01,2.256735e+01,8.600000e+01
9.160085e+03,1.060195e-01,8.900885e+03,1.030195e-01,8.853103e-01,8.853493e-01,9.322617e-02,1.776478e-06,1.999136e+01,0.000000e+00,1.999136e+01,2.258119e+01,8.600000e+01
9.260095e+03,1.071770e-01,9.000895e+03,1.041770e-01,8.854658e-01,8.855057e-01,9.340281e-02,1.756077e-06,2.000167e+01,0.000000e+00,2.000167e+01,2.258887e+01,8.600389e+01
9.360105e+03,1.083346e-01,9.100905e+03,1.053346e-01,8.856875e-01,8.856603e-01,9.357742e-02,1.736122e-06,1.999633e+01,0.000000e+00,1.999633e+01,2.257718e+01,8.617044e+01
9.460115e+03,1.094921e-01,9.200915e+03,1.064921e-01,8.856850e-01,8.858132e-01,9.375007e-02,1.716599e-06,1.999538e+01,0.000000e+00,1.999538e+01,2.257618e+01,8.620000e+01
9.560125e+03,1.106496e-01,9.300925e+03,1.076496e-01,8.857286e-01,8.859645e-01,9.392078e-02,1.697493e-06,1.999538e+01,0.000000e+00,1.999538e+01,2.257506e+01,8.609720e+01
9.660135e+03,1.118071e-01,9.400935e+03,1.088071e-01,8.858520e-01,8.861141e-01,9.408960e-02,1.678792e-06,1.999538e+01,0.000000e+00,1.999538e+01,2.257192e+01,8.593085e+01
9.760145e+03,1.129646e-01,9.500945e+03,1.099646e-01,8.860219e-01,8.862620e-01,9.425657e-02,1.660482e-06,2.000048e+01,0.000000e+00,2.000048e+01,2.257335e+01,8.581832e+01
9.860155e+03,1.141222e-01,9.600955e+03,1.111222e-01,8.862424e-01,8.864084e-01,9.442173e-02,1.642552e-06,2.002260e+01,0.000000e+00,2.002260e+01,2.259269e+01,8.590158e+01
9.960165e+03,1.152797e-01,9.700965e+03,1.122797e-01,8.863949e-01,8.865532e-01,9.458511e-02,1.624989e-06,1.998895e+01,0.000000e+00,1.998895e+01,2.255085e+01,8.598426e+01
1.006017e+04,1.164372e-01,9.800975e+03,1.134372e-01,8.864239e-01,8.866966e-01,9.474676e-02,1.607783e-06,1.999571e+01,0.000000e+00,1.999571e+01,2.255773e+01,8.593159e+01
1.016018e+04,1.175947e-01,9.900985e+03,1.145947e-01,8.864882e-01,8.868384e-01,9.490670e-02,1.590923e-06,1.999845e+01,0.000000e+00,1.999845e+01,2.255918e+01,8.590000e+01
1.026019e+04,1.187523e-01,1.000099e+04,1.157523e-01,8.866194e-01,8.869788e-01,9.506497e-02,1.574398e-06,2.000518e+01,0.000000e+00,2.000518e+01,2.256343e+01,8.582968e+01
1.036020e+04,1.199098e-01,1.010100e+04,1.169098e-01,8.867972e-01,8.871177e-01,9.522161e-02,1.558199e-06,2.001936e+01,0.000000e+00,2.001936e+01,2.257490e+01,8.573620e+01
1.046021e+04,1.210673e-01,1.020101e+04,1.180673e-01,8.869991e-01,8.872553e-01,9.537665e-02,1.542316e-06,2.000179e+01,0.000000e+00,2.000179e+01,2.254996e+01,8.590196e+01
1.056022e+04,1.222248e-01,1.030102e+04,1.192248e-01,8.869991e-01,8.873914e-01,9.553011e-02,1.526740e-06,2.000179e+01,0.000000e+00,2.000179e+01,2.254996e+01,8.598524e+01
1.066023e+04,1.233823e-01,1.040103e+04,1.203823e-01,8.871247e-01,8.875262e-01,9.568202e-02,1.511462e-06,2.000179e+01,0.000000e+00,2.000179e+01,2.254677e+01,8.600000e+01
1.076024e+04,1.245399e-01,1.050104e+04,1.215399e-01,8.872157e-01,8.876597e-01,9.583243e-02,1.496474e-06,1.999519e+01,0.000000e+00,1.999519e+01,2.253702e+01,8.584568e+01
1.086025e+04,1.256974e-01,1.060105e+04,1.226974e-01,8.873179e-01,8.877919e-01,9.598135e-02,1.481767e-06,1.999571e+01,0.000000e+00,1.999571e+01,2.253500e+01,8.570000e+01
1.096026e+04,1.268549e-01,1.070106e+04,1.238549e-01,8.874962e-01,8.879229e-01,9.612881e-02,1.467334e-06,2.000704e+01,0.000000e+00,2.000704e+01,2.254324e+01,8.575462e+01
1.106027e+04,1.280124e-01,1.080107e+04,1.250124e-01,8.877006e-01,8.880525e-01,9.627484e-02,1.453167e-06,2.000162e+01,0.000000e+00,2.000162e+01,2.253194e+01,8.600091e+01
1.116028e+04,1.291700e-01,1.090108e+04,1.261700e-01,8.879788e-01,8.881810e-01,9.641947e-02,1.439259e-06,1.998536e+01,0.000000e+00,1.998536e+01,2.250658e+01,8.608540e+01
1.126029e+04,1.303275e-01,1.100109e+04,1.273275e-01,8.879851e-01,8.883082e-01,9.656272e-02,1.425603e-06,1.999562e+01,0.000000e+00,1.999562e+01,2.251796e+01,8.603209e+01
1.136030e+04,1.314850e-01,1.110110e+04,1.284850e-01,8.879968e-01,8.884343e-01,9.670462e-02,1.412191e-06,1.999524e+01,0.000000e+00,1.999524e+01,2.251724e+01,8.594891e+01
1.146031e+04,1.326425e-01,1.120111e+04,1.296425e-01,8.880700e-01,8.885592e-01,9.684519e-02,1.399018e-06,2.000095e+01,0.000000e+00,2.000095e+01,2.252182e+01,8.590000e+01
1.156032e+04,1.338000e-01,1.130112e+04,1.308000e-01,8.882116e-01,8.886829e-01,9.698445e-02,1.386077e-06,2.001926e+01,0.000000e+00,2.001926e+01,2.253884e+01,8.591857e+01
1.166033e+04,1.349576e-01,1.140113e+04,1.319576e-01,8.884814e-01,8.888056e-01,9.712243e-02,1.373363e-06,2.000155e+01,0.000000e+00,2.000155e+01,2.251206e+01,8.600126e+01
1.176034e+04,1.361151e-01,1.150114e+04,1.331151e-01,8.885843e-01,8.889271e-01,9.725915e-02,1.360868e-06,1.998553e+01,0.000000e+00,1.998553e+01,2.249142e+01,8.608454e+01
1.186035e+04,1.372726e-01,1.160115e+04,1.342726e-01,8.887299e-01,8.890475e-01,9.739463e-02,1.348589e-06,1.997817e+01,0.000000e+00,1.997817e+01,2.247946e+01,8.610000e+01
1.196036e+04,1.384301e-01,1.170116e+04,1.354301e-01,8.887569e-01,8.891669e-01,9.752890e-02,1.336518e-06,1.998604e+01,0.000000e+00,1.998604e+01,2.248763e+01,8.599712e+01
1.206037e+04,1.395877e-01,1.180117e+04,1.365877e-01,8.887693e-01,8.892852e-01,9.766197e-02,1.324651e-06,2.000275e+01,0.000000e+00,2.000275e+01,2.250612e+01,8.583127e+01
1.216038e+04,1.407452e-01,1.190118e+04,1.377452e-01,8.888981e-01,8.894025e-01,9.779385e-02,1.312982e-06,2.001798e+01,0.000000e+00,2.001798e+01,2.251999e+01,8.573579e+01
1.226039e+04,1.419027e-01,1.200119e+04,1.389027e-01,8.891241e-01,8.895188e-01,9.792459e-02,1.301508e-06,2.002230e+01,0.000000e+00,2.002230e+01,2.251913e+01,8.590232e+01
1.236040e+04,1.430602e-01,1.210120e+04,1.400602e-01,8.893267e-01,8.896341e-01,9.805418e-02,1.290222e-06,1.998889e+01,0.000000e+00,1.998889e+01,2.247643e+01,8.598441e+01
1.246041e+04,1.442178e-01,1.220121e+04,1.412178e-01,8.894635e-01,8.897484e-01,9.818266e-02,1.279121e-06,1.997819e+01,0.000000e+00,1.997819e+01,2.246095e+01,8.593205e+01
1.256042e+04,1.453753e-01,1.230122e+04,1.423753e-01,8.895099e-01,8.898617e-01,9.831003e-02,1.268200e-06,1.998279e+01,0.000000e+00,1.998279e+01,2.246494e+01,8.574451e+01
1.266043e+04,1.465328e-01,1.240123e+04,1.435328e-01,8.895971e-01,8.899741e-01,9.843632e-02,1.257454e-06,1.999348e+01,0.000000e+00,1.999348e+01,2.247476e+01,8.567040e+01
1.276044e+04,1.476903e-01,1.250124e+04,1.446903e-01,8.897800e-01,8.900856e-01,9.856155e-02,1.246879e-06,2.000179e+01,0.000000e+00,2.000179e+01,2.247948e+01,8.583628e+01
1.286045e+04,1.488478e-01,1.260125e+04,1.458478e-01,8.898843e-01,8.901961e-01,9.868572e-02,1.236472e-06,2.000128e+01,0.000000e+00,2.000128e+01,2.247627e+01,8.600401e+01
1.296046e+04,1.500054e-01,1.270126e+04,1.470054e-01,8.900043e-01,8.903057e-01,9.880887e-02,1.226228e-06,1.997991e+01,0.000000e+00,1.997991e+01,2.244923e+01,8.617056e+01
1.306047e+04,1.511629e-01,1.280127e+04,1.481629e-01,8.901099e-01,8.904145e-01,9.893099e-02,1.216143e-06,1.997614e+01,0.000000e+00,1.997614e+01,2.244233e+01,8.606387e+01
1.316048e+04,1.523204e-01,1.290128e+04,1.493204e-01,8.901174e-01,8.905223e-01,9.905212e-02,1.206215e-06,1.998274e+01,0.000000e+00,1.998274e+01,2.244956e+01,8.589704e+01
1.326049e+04,1.534779e-01,1.300129e+04,1.504779e-01,8.901304e-01,8.906293e-01,9.917226e-02,1.196438e-06,2.000538e+01,0.000000e+00,2.000538e+01,2.247467e+01,8.583485e+01
1.336050e+04,1.546355e-01,1.310130e+04,1.516355e-01,8.902330e-01,8.907355e-01,9.929143e-02,1.186811e-06,2.003267e+01,0.000000e+00,2.003267e+01,2.250273e+01,8.593532e+01
1.346051e+04,1.557930e-01,1.320131e+04,1.527930e-01,8.903382e-01,8.908408e-01,9.940965e-02,1.177329e-06,2.001644e+01,0.000000e+00,2.001644e+01,2.248184e+01,8.610000e+01
1.356052e+04,1.569505e-01,1.330132e+04,1.539505e-01,8.906175e-01,8.909453e-01,9.952692e-02,1.167989e-06,1.998206e+01,0.000000e+00,1.998206e+01,2.243619e+01,8.610000e+01
1.366053e+04,1.581080e-01,1.340133e+04,1.551080e-01,8.907078e-01,8.910489e-01,9.964327e-02,1.158788e-06,1.997614e+01,0.000000e+00,1.997614e+01,2.242726e+01,8.596314e+01
1.376054e+04,1.592655e-01,1.350134e+04,1.562655e-01,8.907273e-01,8.911518e-01,9.975870e-02,1.149722e-06,2.000369e+01,0.000000e+00,2.000369e+01,2.245770e+01,8.574557e+01
1.386055e+04,1.604231e-01,1.360135e+04,1.574231e-01,8.907491e-01,8.912539e-01,9.987323e-02,1.140790e-06,2.002966e+01,0.000000e+00,2.002966e+01,2.248630e+01,8.574002e+01
1.396056e+04,1.615806e-01,1.370136e+04,1.585806e-01,8.908128e-01,8.913552e-01,9.998688e-02,1.131988e-06,2.002447e+01,0.000000e+00,2.002447e+01,2.247888e+01,8.601861e+01
1.406057e+04,1.627381e-01,1.380137e+04,1.597381e-01,8.909172e-01,8.914557e-01,1.000997e-01,1.123313e-06,2.000154e+01,0.000000e+00,2.000154e+01,2.245051e+01,8.609739e+01
1.416058e+04,1.638956e-01,1.390138e+04,1.608956e-01,8.911408e-01,8.915555e-01,1.002116e-01,1.114762e-06,1.998552e+01,0.000000e+00,1.998552e+01,2.242689e+01,8.593084e+01
1.426059e+04,1.650532e-01,1.400139e+04,1.620532e-01,8.909672e-01,8.916545e-01,1.003226e-01,1.106334e-06,1.999132e+01,0.000000e+00,1.999132e+01,2.243777e+01,8.590000e+01
1.436060e+04,1.662107e-01,1.410140e+04,1.632107e-01,8.908832e-01,8.917528e-01,1.004329e-01,1.098024e-06,2.000642e+01,0.000000e+00,2.000642e+01,2.245684e+01,8.590000e+01
1.446061e+04,1.673682e-01,1.420141e+04,1.643682e-01,8.908770e-01,8.918503e-01,1.005423e-01,1.089831e-06,2.001903e+01,0.000000e+00,2.001903e+01,2.247115e+01,8.590000e+01
1.456062e+04,1.685257e-01,1.430142e+04,1.655257e-01,8.908826e-01,8.919472e-01,1.006508e-01,1.081753e-06,2.001594e+01,0.000000e+00,2.001594e+01,2.246754e+01,8.590000e+01
1.466063e+04,1.696832e-01,1.440143e+04,1.666832e-01,8.910925e-01,8.920433e-01,1.007586e-01,1.073786e-06,1.998240e+01,0.000000e+00,1.998240e+01,2.242461e+01,8.590237e+01
1.476064e+04,1.708408e-01,1.450144e+04,1.678408e-01,8.911427e-01,8.921388e-01,1.008656e-01,1.065929e-06,1.997710e+01,0.000000e+00,1.997710e+01,2.241739e+01,8.598506e+01
1.486065e+04,1.719983e-01,1.460145e+04,1.689983e-01,8.909994e-01,8.922335e-01,1.009718e-01,1.058180e-06,1.999802e+01,0.000000e+00,1.999802e+01,2.244448e+01,8.586355e+01
1.496066e+04,1.731558e-01,1.470146e+04,1.701558e-01,8.909812e-01,8.923276e-01,1.010773e-01,1.050535e-06,2.001933e+01,0.000000e+00,2.001933e+01,2.246886e+01,8.600748e+01
1.506067e+04,1.743133e-01,1.480147e+04,1.713133e-01,8.910515e-01,8.924210e-01,1.011820e-01,1.042994e-06,2.002740e+01,0.000000e+00,2.002740e+01,2.247614e+01,8.623524e+01
1.516068e+04,1.754709e-01,1.490148e+04,1.724709e-01,8.911238e-01,8.925138e-01,1.012859e-01,1.035553e-06,2.001474e+01,0.000000e+00,2.001474e+01,2.246011e+01,8.624586e+01
1.526069e+04,1.766284e-01,1.500149e+04,1.736284e-01,8.912739e-01,8.926059e-01,1.013891e-01,1.028212e-06,1.997614e+01,0.000000e+00,1.997614e+01,2.241302e+01,8.600000e+01
1.536070e+04,1.777859e-01,1.510150e+04,1.747859e-01,8.912823e-01,8.926974e-01,1.014916e-01,1.020968e-06,1.997614e+01,0.000000e+00,1.997614e+01,2.241281e+01,8.600000e+01
1.546071e+04,1.789434e-01,1.520151e+04,1.759434e-01,8.912563e-01,8.927882e-01,1.015933e-01,1.013818e-06,2.000811e+01,0.000000e+00,2.000811e+01,2.244933e+01,8.579638e+01
1.556072e+04,1.801010e-01,1.530152e+04,1.771010e-01,8.912951e-01,8.928784e-01,1.016943e-01,1.006762e-06,2.002652e+01,0.000000e+00,2.002652e+01,2.246901e+01,8.595574e+01
1.566073e+04,1.812585e-01,1.540153e+04,1.782585e-01,8.914081e-01,8.929680e-01,1.017947e-01,9.997976e-07,2.001110e+01,0.000000e+00,2.001110e+01,2.244886e+01,8.616533e+01
1.576074e+04,1.824160e-01,1.550154e+04,1.794160e-01,8.915445e-01,8.930570e-01,1.018943e-01,9.929226e-07,1.997732e+01,0.000000e+00,1.997732e+01,2.240754e+01,8.608158e+01
1.586075e+04,1.835735e-01,1.560155e+04,1.805735e-01,8.916202e-01,8.931454e-01,1.019933e-01,9.861356e-07,1.998233e+01,0.000000e+00,1.998233e+01,2.241126e+01,8.599831e+01
1.596076e+04,1.847310e-01,1.570156e+04,1.817310e-01,8.916792e-01,8.932332e-01,1.020916e-01,9.794349e-07,1.997165e+01,0.000000e+00,1.997165e+01,2.239780e+01,8.591503e+01
1.606077e+04,1.858886e-01,1.580157e+04,1.828886e-01,8.917731e-01,8.933204e-01,1.021892e-01,9.728188e-07,1.998723e+01,0.000000e+00,1.998723e+01,2.241291e+01,8.576352e+01
1.616078e+04,1.870461e-01,1.590158e+04,1.840461e-01,8.918014e-01,8.934070e-01,1.022862e-01,9.662858e-07,2.000973e+01,0.000000e+00,2.000973e+01,2.243743e+01,8.580303e+01
1.626079e+04,1.882036e-01,1.600159e+04,1.852036e-01,8.918446e-01,8.934930e-01,1.023825e-01,9.598343e-07,2.001801e+01,0.000000e+00,2.001801e+01,2.244563e+01,8.600438e+01
1.636080e+04,1.893611e-01,1.610160e+04,1.863611e-01,8.919552e-01,8.935785e-01,1.024781e-01,9.534628e-07,2.000705e+01,0.000000e+00,2.000705e+01,2.243055e+01,8.610966e+01
1.646081e+04,1.905187e-01,1.620161e+04,1.875187e-01,8.920060e-01,8.936634e-01,1.025732e-01,9.471699e-07,2.000162e+01,0.000000e+00,2.000162e+01,2.242319e+01,8.570000e+01
1.656082e+04,1.916762e-01,1.630162e+04,1.886762e-01,8.920565e-01,8.937478e-01,1.026676e-01,9.409540e-07,1.999094e+01,0.000000e+00,1.999094e+01,2.240995e+01,8.570000e+01
1.666083e+04,1.928337e-01,1.640163e+04,1.898337e-01,8.921281e-01,8.938317e-01,1.027614e-01,9.348137e-07,2.000788e+01,0.000000e+00,2.000788e+01,2.242714e+01,8.563211e+01
1.676084e+04,1.939912e-01,1.650164e+04,1.909912e-01,8.922781e-01,8.939150e-01,1.028546e-01,9.287478e-07,2.002344e+01,0.000000e+00,2.002344e+01,2.244080e+01,8.590923e+01
1.686085e+04,1.951487e-01,1.660165e+04,1.921487e-01,8.924988e-01,8.939977e-01,1.029472e-01,9.227548e-07,2.001309e+01,0.000000e+00,2.001309e+01,2.242366e+01,8.612968e+01
1.696086e+04,1.963063e-01,1.670166e+04,1.933063e-01,8.926796e-01,8.940800e-01,1.030391e-01,9.168335e-07,1.998136e+01,0.000000e+00,1.998136e+01,2.238357e+01,8.598143e+01
1.706087e+04,1.974638e-01,1.680167e+04,1.944638e-01,8.926057e-01,8.941617e-01,1.031305e-01,9.109826e-07,1.997645e+01,0.000000e+00,1.997645e+01,2.237992e+01,8.590483e+01
1.716088e+04,1.986213e-01,1.690168e+04,1.956213e-01,8.926309e-01,8.942429e-01,1.032214e-01,9.052008e-07,1.998705e+01,0.000000e+00,1.998705e+01,2.239117e+01,8.607019e+01
1.726089e+04,1.997788e-01,1.700169e+04,1.967788e-01,8.927187e-01,8.943236e-01,1.033116e-01,8.994869e-07,2.000798e+01,0.000000e+00,2.000798e+01,2.241242e+01,8.603174e+01
1.736090e+04,2.009364e-01,1.710170e+04,1.979364e-01,8.927941e-01,8.944038e-01,1.034013e-01,8.938398e-07,2.002344e+01,0.000000e+00,2.002344e+01,2.242783e+01,8.615461e+01
1.746091e+04,2.020939e-01,1.720171e+04,1.990939e-01,8.928429e-01,8.944835e-01,1.034904e-01,8.882582e-07,2.001996e+01,0.000000e+00,2.001996e+01,2.242271e+01,8.630000e+01
1.756092e+04,2.032514e-01,1.730172e+04,2.002514e-01,8.928915e-01,8.945627e-01,1.035789e-01,8.827411e-07,2.000179e+01,0.000000e+00,2.000179e+01,2.240115e+01,8.626383e+01
1.766093e+04,2.044089e-01,1.740173e+04,2.014089e-01,8.929945e-01,8.946414e-01,1.036670e-01,8.772873e-07,2.000144e+01,0.000000e+00,2.000144e+01,2.239817e+01,8.610136e+01
1.776094e+04,2.055664e-01,1.750174e+04,2.025664e-01,8.931727e-01,8.947197e-01,1.037544e-01,8.718957e-07,1.998008e+01,0.000000e+00,1.998008e+01,2.236978e+01,8.618464e+01
1.786095e+04,2.067240e-01,1.760175e+04,2.037240e-01,8.933168e-01,8.947975e-01,1.038413e-01,8.665654e-07,1.998930e+01,0.000000e+00,1.998930e+01,2.237649e+01,8.599479e+01
1.796096e+04,2.078815e-01,1.770176e+04,2.048815e-01,8.934159e-01,8.948748e-01,1.039277e-01,8.612952e-07,1.999871e+01,0.000000e+00,1.999871e+01,2.238454e+01,8.590000e+01
1.806097e+04,2.090390e-01,1.780177e+04,2.060390e-01,8.934744e-01,8.949516e-01,1.040136e-01,8.560841e-07,1.999728e+01,0.000000e+00,1.999728e+01,2.238148e+01,8.607590e+01
1.816098e+04,2.101965e-01,1.790178e+04,2.071965e-01,8.935366e-01,8.950280e-01,1.040990e-01,8.509312e-07,1.998660e+01,0.000000e+00,1.998660e+01,2.236797e+01,8.634463e+01
1.826099e+04,2.113541e-01,1.800179e+04,2.083541e-01,8.936938e-01,8.951040e-01,1.041838e-01,8.458355e-07,1.997603e+01,0.000000e+00,1.997603e+01,2.235221e+01,8.609654e+01
1.836100e+04,2.125116e-01,1.810180e+04,2.095116e-01,8.936597e-01,8.951795e-01,1.042682e-01,8.407961e-07,1.997069e+01,0.000000e+00,1.997069e+01,2.234708e+01,8.592999e+01
1.846101e+04,2.136691e-01,1.820181e+04,2.106691e-01,8.936536e-01,8.952545e-01,1.043520e-01,8.358120e-07,2.000189e+01,0.000000e+00,2.000189e+01,2.238215e+01,8.576344e+01
1.856102e+04,2.148266e-01,1.830182e+04,2.118266e-01,8.938007e-01,8.953291e-01,1.044353e-01,8.308822e-07,2.000908e+01,0.000000e+00,2.000908e+01,2.238651e+01,8.590622e+01
1.866103e+04,2.159842e-01,1.840183e+04,2.129842e-01,8.939745e-01,8.954033e-01,1.045182e-01,8.260061e-07,1.999509e+01,0.000000e+00,1.999509e+01,2.236651e+01,8.613483e+01
1.876104e+04,2.171417e-01,1.850184e+04,2.141417e-01,8.940168e-01,8.954771e-01,1.046006e-01,8.211826e-07,1.998604e+01,0.000000e+00,1.998604e+01,2.235532e+01,8.616379e+01
1.886105e+04,2.182992e-01,1.860185e+04,2.152992e-01,8.939097e-01,8.955504e-01,1.046824e-01,8.164109e-07,2.000153e+01,0.000000e+00,2.000153e+01,2.237533e+01,8.600000e+01
1.896106e+04,2.194567e-01,1.870186e+04,2.164567e-01,8.939867e-01,8.956233e-01,1.047639e-01,8.116902e-07,1.998539e+01,0.000000e+00,1.998539e+01,2.235535e+01,8.600000e+01
1.906107e+04,2.206142e-01,1.880187e+04,2.176142e-01,8.940487e-01,8.956958e-01,1.048448e-01,8.070197e-07,2.001029e+01,0.000000e+00,2.001029e+01,2.238165e+01,8.593184e+01
1.916108e+04,2.217718e-01,1.890188e+04,2.187718e-01,8.942503e-01,8.957679e-01,1.049253e-01,8.023986e-07,2.001218e+01,0.000000e+00,2.001218e+01,2.237872e+01,8.595158e+01
1.926109e+04,2.229293e-01,1.900189e+04,2.199293e-01,8.944291e-01,8.958396e-01,1.050053e-01,7.978261e-07,1.999502e+01,0.000000e+00,1.999502e+01,2.235507e+01,8.610560e+01
1.936110e+04,2.240868e-01,1.910190e+04,2.210868e-01,8.944434e-01,8.959109e-01,1.050849e-01,7.933014e-07,1.998608e+01,0.000000e+00,1.998608e+01,2.234471e+01,8.626331e+01
1.946111e+04,2.252443e-01,1.920191e+04,2.222443e-01,8.944190e-01,8.959817e-01,1.051640e-01,7.888239e-07,2.000153e+01,0.000000e+00,2.000153e+01,2.236259e+01,8.609896e+01
1.956112e+04,2.264019e-01,1.930192e+04,2.234019e-01,8.944702e-01,8.960522e-01,1.052426e-01,7.843927e-07,1.998001e+01,0.000000e+00,1.998001e+01,2.233725e+01,8.601508e+01
1.966113e+04,2.275594e-01,1.940193e+04,2.245594e-01,8.945214e-01,8.961223e-01,1.053209e-01,7.800072e-07,2.000393e+01,0.000000e+00,2.000393e+01,2.236272e+01,8.600000e+01
1.976114e+04,2.287169e-01,1.950194e+04,2.257169e-01,8.946765e-01,8.961920e-01,1.053987e-01,7.756666e-07,2.000584e+01,0.000000e+00,2.000584e+01,2.236098e+01,8.610241e+01
1.986115e+04,2.298744e-01,1.960195e+04,2.268744e-01,8.948375e-01,8.962614e-01,1.054760e-01,7.713703e-07,1.998876e+01,0.000000e+00,1.998876e+01,2.233787e+01,8.616562e+01
1.996116e+04,2.310319e-01,1.970196e+04,2.280319e-01,8.949147e-01,8.963303e-01,1.055529e-01,7.671176e-07,1.997497e+01,0.000000e+00,1.997497e+01,2.232053e+01,8.611826e+01
2.006117e+04,2.321895e-01,1.980197e+04,2.291895e-01,8.949890e-01,8.963989e-01,1.056295e-01,7.629079e-07,1.997099e+01,0.000000e+00,1.997099e+01,2.231422e+01,8.619369e+01
2.016118e+04,2.333470e-01,1.990198e+04,2.303470e-01,8.949639e-01,8.964671e-01,1.057055e-01,7.587404e-07,2.002054e+01,0.000000e+00,2.002054e+01,2.237022e+01,8.594565e+01
2.026119e+04,2.345045e-01,2.000199e+04,2.315045e-01,8.949802e-01,8.965350e-01,1.057812e-01,7.546146e-07,2.002966e+01,0.000000e+00,2.002966e+01,2.238000e+01,8.596844e+01
2.036120e+04,2.356620e-01,2.010200e+04,2.326620e-01,8.950535e-01,8.966024e-01,1.058565e-01,7.505299e-07,2.002632e+01,0.000000e+00,2.002632e+01,2.237444e+01,8.610389e+01
2.046121e+04,2.368196e-01,2.020201e+04,2.338196e-01,8.951839e-01,8.966696e-01,1.059313e-01,7.464856e-07,2.001126e+01,0.000000e+00,2.001126e+01,2.235435e+01,8.616503e+01
2.056122e+04,2.379771e-01,2.030202e+04,2.349771e-01,8.953442e-01,8.967363e-01,1.060058e-01,7.424811e-07,1.998667e+01,0.000000e+00,1.998667e+01,2.232289e+01,8.606419e+01
2.066123e+04,2.391346e-01,2.040203e+04,2.361346e-01,8.954677e-01,8.968027e-01,1.060799e-01,7.385159e-07,1.997720e+01,0.000000e+00,1.997720e+01,2.230923e+01,8.589823e+01
2.076124e+04,2.402921e-01,2.050204e+04,2.372921e-01,8.953657e-01,8.968688e-01,1.061535e-01,7.345893e-07,2.002711e+01,0.000000e+00,2.002711e+01,2.236751e+01,8.581496e+01
2.086125e+04,2.414496e-01,2.060205e+04,2.384496e-01,8.955413e-01,8.969345e-01,1.062268e-01,7.307009e-07,2.001717e+01,0.000000e+00,2.001717e+01,2.235203e+01,8.593566e+01
2.096126e+04,2.426072e-01,2.070206e+04,2.396072e-01,8.956961e-01,8.969999e-01,1.062997e-01,7.268501e-07,2.000163e+01,0.000000e+00,2.000163e+01,2.233083e+01,8.600000e+01
2.106127e+04,2.437647e-01,2.080207e+04,2.407647e-01,8.957100e-01,8.970649e-01,1.063722e-01,7.230363e-07,1.999760e+01,0.000000e+00,1.999760e+01,2.232598e+01,8.603462e+01
2.116128e+04,2.449222e-01,2.090208e+04,2.419222e-01,8.956648e-01,8.971296e-01,1.064443e-01,7.192590e-07,1.999726e+01,0.000000e+00,1.999726e+01,2.232672e+01,8.610000e+01
2.126129e+04,2.460797e-01,2.100209e+04,2.430797e-01,8.958617e-01,8.971940e-01,1.065160e-01,7.155176e-07,1.997682e+01,0.000000e+00,1.997682e+01,2.229901e+01,8.609144e+01
2.136130e+04,2.472373e-01,2.110210e+04,2.442373e-01,8.959894e-01,8.972580e-01,1.065874e-01,7.118117e-07,2.000353e+01,0.000000e+00,2.000353e+01,2.232563e+01,8.575834e+01
2.146131e+04,2.483948e-01,2.120211e+04,2.453948e-01,8.959907e-01,8.973217e-01,1.066584e-01,7.081408e-07,2.002283e+01,0.000000e+00,2.002283e+01,2.234714e+01,8.590460e+01
2.156132e+04,2.495523e-01,2.130212e+04,2.465523e-01,8.959809e-01,8.973851e-01,1.067291e-01,7.045044e-07,2.001527e+01,0.000000e+00,2.001527e+01,2.233895e+01,8.605162e+01
2.166133e+04,2.507098e-01,2.140213e+04,2.477098e-01,8.960602e-01,8.974482e-01,1.067993e-01,7.009020e-07,1.999275e+01,0.000000e+00,1.999275e+01,2.231184e+01,8.617048e+01
2.176134e+04,2.518673e-01,2.150214e+04,2.488673e-01,8.962229e-01,8.975109e-01,1.068692e-01,6.973331e-07,1.997614e+01,0.000000e+00,1.997614e+01,2.228925e+01,8.622647e+01
2.186135e+04,2.530249e-01,2.160215e+04,2.500249e-01,8.962969e-01,8.975734e-01,1.069388e-01,6.937972e-07,1.997671e+01,0.000000e+00,1.997671e+01,2.228805e+01,8.589892e+01
2.196136e+04,2.541824e-01,2.170216e+04,2.511824e-01,8.962198e-01,8.976355e-01,1.070080e-01,6.902940e-07,2.002160e+01,0.000000e+00,2.002160e+01,2.234006e+01,8.581504e+01
2.206137e+04,2.553399e-01,2.180217e+04,2.523399e-01,8.964227e-01,8.976973e-01,1.070769e-01,6.868229e-07,2.002527e+01,0.000000e+00,2.002527e+01,2.233909e+01,8.600502e+01
2.216138e+04,2.564974e-01,2.190218e+04,2.534974e-01,8.966385e-01,8.977588e-01,1.071454e-01,6.833835e-07,2.000896e+01,0.000000e+00,2.000896e+01,2.231553e+01,8.615125e+01
2.226139e+04,2.576550e-01,2.200219e+04,2.546550e-01,8.967695e-01,8.978200e-01,1.072136e-01,6.799754e-07,1.998871e+01,0.000000e+00,1.998871e+01,2.228968e+01,8.616533e+01
2.236140e+04,2.588125e-01,2.210220e+04,2.558125e-01,8.968155e-01,8.978809e-01,1.072814e-01,6.765982e-07,1.997614e+01,0.000000e+00,1.997614e+01,2.227452e+01,8.606223e+01
2.246141e+04,2.599700e-01,2.220221e+04,2.569700e-01,8.968434e-01,8.979415e-01,1.073489e-01,6.732514e-07,1.997669e+01,0.000000e+00,1.997669e+01,2.227444e+01,8.589571e+01
2.256142e+04,2.611275e-01,2.230222e+04,2.581275e-01,8.969535e-01,8.980019e-01,1.074161e-01,6.699346e-07,1.999790e+01,0.000000e+00,1.999790e+01,2.229536e+01,8.573035e+01
2.266143e+04,2.622851e-01,2.240223e+04,2.592851e-01,8.969316e-01,8.980619e-01,1.074829e-01,6.666475e-07,2.002087e+01,0.000000e+00,2.002087e+01,2.232152e+01,8.583696e+01
2.276144e+04,2.634426e-01,2.250224e+04,2.604426e-01,8.970240e-01,8.981216e-01,1.075494e-01,6.633896e-07,2.000850e+01,0.000000e+00,2.000850e+01,2.230543e+01,8.590000e+01
2.286145e+04,2.646001e-01,2.260225e+04,2.616001e-01,8.971272e-01,8.981811e-01,1.076156e-01,6.601606e-07,1.998447e+01,0.000000e+00,1.998447e+01,2.227608e+01,8.593501e+01
2.296146e+04,2.657576e-01,2.270226e+04,2.627576e-01,8.971272e-01,8.982402e-01,1.076815e-01,6.569600e-07,1.997959e+01,0.000000e+00,1.997959e+01,2.227063e+01,8.600000e+01
2.306147e+04,2.669151e-01,2.280227e+04,2.639151e-01,8.971291e-01,8.982991e-01,1.077470e-01,6.537876e-07,1.999588e+01,0.000000e+00,1.999588e+01,2.228874e+01,8.599461e+01
2.316148e+04,2.680727e-01,2.290228e+04,2.650727e-01,8.972138e-01,8.983577e-01,1.078122e-01,6.506429e-07,2.001892e+01,0.000000e+00,2.001892e+01,2.231232e+01,8.574657e+01
2.326149e+04,2.692302e-01,2.300229e+04,2.662302e-01,8.974446e-01,8.984160e-01,1.078771e-01,6.475255e-07,2.000873e+01,0.000000e+00,2.000873e+01,2.229523e+01,8.610584e+01
2.336150e+04,2.703877e-01,2.310230e+04,2.673877e-01,8.975792e-01,8.984740e-01,1.079417e-01,6.444352e-07,1.999517e+01,0.000000e+00,1.999517e+01,2.227677e+01,8.630000e+01
2.346151e+04,2.715452e-01,2.320231e+04,2.685452e-01,8.976307e-01,8.985318e-01,1.080060e-01,6.413715e-07,1.998443e+01,0.000000e+00,1.998443e+01,2.226353e+01,8.630000e+01
2.356152e+04,2.727028e-01,2.330232e+04,2.697028e-01,8.976593e-01,8.985893e-01,1.080700e-01,6.383341e-07,1.997964e+01,0.000000e+00,1.997964e+01,2.225748e+01,8.626363e+01
