Repository: brandonlampe/CS_Data

# Repository for Crushed Salt Data
**Grant No: 456417**

This is a work in progress!

## Repository Content

### Directory Names
A uniform namining structure still in progress, but in general directories are named according to the following:
 - Names contain no spaces, a single underscore "_" will be used as a file name seperator.
 - Files are for the Crushed Salt Project (CSP); therefore, the first three charaters of each file are "CSP".
 - Folders are organized by which frame the test was performed on i.e., A2 or A3.
 - The fifth and sixth charaters of each file name will therefore be "A" followed by the frame number.

File: UNM_WP_HY_90_04/CREEP_FIT/90_04_CREEP_OUT.csv (part 2 of 18)
Analysis by Brandon Lampe, performed on: 2016/07/15 11:23:37
Experimental results below begin at: 2015/07/04 15:46:02
Duration (sec),Duration (day),Elapsed Time (sec),Elapsed Time (day),Interpolated Fractional Density,Fit to Fractional Density,Fit to Volume Strain,Fit to Volume Strain Rate (1/sec),Confining Pressure (MPa),Pore Pressure (MPa),Terzaghi Pressure (MPa),Solid Pressure (MPa),Temperature (C))
2.366153e+04,2.738603e-01,2.340233e+04,2.708603e-01,8.976085e-01,8.986465e-01,1.081337e-01,6.353228e-07,1.999579e+01,0.000000e+00,1.999579e+01,2.227674e+01,8.609706e+01
2.376154e+04,2.750178e-01,2.350234e+04,2.720178e-01,8.975827e-01,8.987035e-01,1.081971e-01,6.323371e-07,2.001916e+01,0.000000e+00,2.001916e+01,2.230342e+01,8.592930e+01
2.386155e+04,2.761753e-01,2.360235e+04,2.731753e-01,8.976621e-01,8.987602e-01,1.082602e-01,6.293767e-07,2.002324e+01,0.000000e+00,2.002324e+01,2.230599e+01,8.617295e+01
2.396156e+04,2.773328e-01,2.370236e+04,2.743328e-01,8.978011e-01,8.988167e-01,1.083230e-01,6.264414e-07,2.000566e+01,0.000000e+00,2.000566e+01,2.228296e+01,8.630000e+01
2.406157e+04,2.784904e-01,2.380237e+04,2.754904e-01,8.979388e-01,8.988728e-01,1.083855e-01,6.235307e-07,1.998450e+01,0.000000e+00,1.998450e+01,2.225597e+01,8.630000e+01
2.416158e+04,2.796479e-01,2.390238e+04,2.766479e-01,8.980134e-01,8.989288e-01,1.084477e-01,6.206444e-07,1.997968e+01,0.000000e+00,1.997968e+01,2.224876e+01,8.628158e+01
2.426159e+04,2.808054e-01,2.400239e+04,2.778054e-01,8.979882e-01,8.989844e-01,1.085096e-01,6.177822e-07,1.999562e+01,0.000000e+00,1.999562e+01,2.226713e+01,8.619667e+01
2.436160e+04,2.819629e-01,2.410240e+04,2.789629e-01,8.979881e-01,8.990398e-01,1.085713e-01,6.149438e-07,2.001348e+01,0.000000e+00,2.001348e+01,2.228702e+01,8.594685e+01
2.446161e+04,2.831205e-01,2.420241e+04,2.801205e-01,8.980092e-01,8.990950e-01,1.086326e-01,6.121289e-07,2.002123e+01,0.000000e+00,2.002123e+01,2.229513e+01,8.610594e+01
2.456162e+04,2.842780e-01,2.430242e+04,2.812780e-01,8.981417e-01,8.991499e-01,1.086937e-01,6.093372e-07,2.000875e+01,0.000000e+00,2.000875e+01,2.227795e+01,8.625200e+01
2.466163e+04,2.854355e-01,2.440243e+04,2.824355e-01,8.982443e-01,8.992046e-01,1.087545e-01,6.065684e-07,1.999538e+01,0.000000e+00,1.999538e+01,2.226051e+01,8.626507e+01
2.476164e+04,2.865930e-01,2.450244e+04,2.835930e-01,8.982524e-01,8.992590e-01,1.088150e-01,6.038223e-07,1.998674e+01,0.000000e+00,1.998674e+01,2.225070e+01,8.616333e+01
2.486165e+04,2.877505e-01,2.460245e+04,2.847505e-01,8.983814e-01,8.993132e-01,1.088753e-01,6.010985e-07,1.994916e+01,0.000000e+00,1.994916e+01,2.220567e+01,8.600218e+01
2.496166e+04,2.889081e-01,2.470246e+04,2.859081e-01,8.985087e-01,8.993671e-01,1.089353e-01,5.983968e-07,1.998281e+01,0.000000e+00,1.998281e+01,2.223997e+01,8.608486e+01
2.506167e+04,2.900656e-01,2.480247e+04,2.870656e-01,8.985112e-01,8.994209e-01,1.089950e-01,5.957169e-07,2.001228e+01,0.000000e+00,2.001228e+01,2.227271e+01,8.616803e+01
2.516168e+04,2.912231e-01,2.490248e+04,2.882231e-01,8.985170e-01,8.994743e-01,1.090544e-01,5.930586e-07,2.000895e+01,0.000000e+00,2.000895e+01,2.226886e+01,8.620000e+01
2.526169e+04,2.923806e-01,2.500249e+04,2.893806e-01,8.986136e-01,8.995276e-01,1.091136e-01,5.904216e-07,1.998873e+01,0.000000e+00,1.998873e+01,2.224396e+01,8.620000e+01
2.536170e+04,2.935382e-01,2.510250e+04,2.905382e-01,8.987737e-01,8.995806e-01,1.091725e-01,5.878056e-07,1.997498e+01,0.000000e+00,1.997498e+01,2.222470e+01,8.616377e+01
2.546171e+04,2.946957e-01,2.520251e+04,2.916957e-01,8.987983e-01,8.996333e-01,1.092312e-01,5.852104e-07,1.997109e+01,0.000000e+00,1.997109e+01,2.221977e+01,8.600510e+01
2.556172e+04,2.958532e-01,2.530252e+04,2.928532e-01,8.987727e-01,8.996859e-01,1.092896e-01,5.826358e-07,2.001534e+01,0.000000e+00,2.001534e+01,2.226963e+01,8.617046e+01
2.566173e+04,2.970107e-01,2.540253e+04,2.940107e-01,8.989158e-01,8.997382e-01,1.093477e-01,5.800815e-07,1.999980e+01,0.000000e+00,1.999980e+01,2.224880e+01,8.626840e+01
2.576174e+04,2.981683e-01,2.550254e+04,2.951683e-01,8.989999e-01,8.997903e-01,1.094056e-01,5.775473e-07,1.998229e+01,0.000000e+00,1.998229e+01,2.222724e+01,8.635205e+01
2.586175e+04,2.993258e-01,2.560255e+04,2.963258e-01,8.989710e-01,8.998421e-01,1.094632e-01,5.750329e-07,1.998068e+01,0.000000e+00,1.998068e+01,2.222617e+01,8.636459e+01
2.596176e+04,3.004833e-01,2.570256e+04,2.974833e-01,8.988915e-01,8.998937e-01,1.095206e-01,5.725381e-07,1.998897e+01,0.000000e+00,1.998897e+01,2.223735e+01,8.626355e+01
2.606177e+04,3.016408e-01,2.580257e+04,2.986408e-01,8.988927e-01,8.999452e-01,1.095778e-01,5.700627e-07,1.998948e+01,0.000000e+00,1.998948e+01,2.223790e+01,8.610151e+01
2.616178e+04,3.027983e-01,2.590258e+04,2.997983e-01,8.989704e-01,8.999964e-01,1.096347e-01,5.676065e-07,2.001823e+01,0.000000e+00,2.001823e+01,2.226795e+01,8.618539e+01
2.626179e+04,3.039559e-01,2.600259e+04,3.009559e-01,8.991171e-01,9.000473e-01,1.096913e-01,5.651692e-07,2.000422e+01,0.000000e+00,2.000422e+01,2.224874e+01,8.633655e+01
2.636180e+04,3.051134e-01,2.610260e+04,3.021134e-01,8.991421e-01,9.000981e-01,1.097477e-01,5.627506e-07,1.999538e+01,0.000000e+00,1.999538e+01,2.223829e+01,8.634868e+01
2.646181e+04,3.062709e-01,2.620261e+04,3.032709e-01,8.991540e-01,9.001487e-01,1.098039e-01,5.603505e-07,1.999538e+01,0.000000e+00,1.999538e+01,2.223799e+01,8.622979e+01
2.656182e+04,3.074284e-01,2.630262e+04,3.044284e-01,8.992703e-01,9.001990e-01,1.098598e-01,5.579687e-07,1.999784e+01,0.000000e+00,1.999784e+01,2.223785e+01,8.608083e+01
2.666183e+04,3.085860e-01,2.640263e+04,3.055860e-01,8.993972e-01,9.002491e-01,1.099155e-01,5.556050e-07,2.000797e+01,0.000000e+00,2.000797e+01,2.224597e+01,8.600187e+01
2.676184e+04,3.097435e-01,2.650264e+04,3.067435e-01,8.995087e-01,9.002990e-01,1.099709e-01,5.532591e-07,1.999729e+01,0.000000e+00,1.999729e+01,2.223134e+01,8.608514e+01
2.686185e+04,3.109010e-01,2.660265e+04,3.079010e-01,8.995777e-01,9.003488e-01,1.100261e-01,5.509310e-07,1.999099e+01,0.000000e+00,1.999099e+01,2.222264e+01,8.616842e+01
2.696186e+04,3.120585e-01,2.670266e+04,3.090585e-01,8.996324e-01,9.003983e-01,1.100811e-01,5.486203e-07,1.997902e+01,0.000000e+00,1.997902e+01,2.220798e+01,8.625169e+01
2.706187e+04,3.132160e-01,2.680267e+04,3.102160e-01,8.996407e-01,9.004476e-01,1.101359e-01,5.463269e-07,1.997421e+01,0.000000e+00,1.997421e+01,2.220243e+01,8.623007e+01
2.716188e+04,3.143736e-01,2.690268e+04,3.113736e-01,8.995987e-01,9.004967e-01,1.101904e-01,5.440507e-07,1.998880e+01,0.000000e+00,1.998880e+01,2.221969e+01,8.610000e+01
2.726189e+04,3.155311e-01,2.700269e+04,3.125311e-01,8.995928e-01,9.005456e-01,1.102447e-01,5.417913e-07,2.001692e+01,0.000000e+00,2.001692e+01,2.225109e+01,8.610303e+01
2.736190e+04,3.166886e-01,2.710270e+04,3.136886e-01,8.997298e-01,9.005943e-01,1.102988e-01,5.395486e-07,2.002227e+01,0.000000e+00,2.002227e+01,2.225364e+01,8.626958e+01
2.746191e+04,3.178461e-01,2.720271e+04,3.148461e-01,8.999017e-01,9.006427e-01,1.103526e-01,5.373225e-07,1.999118e+01,0.000000e+00,1.999118e+01,2.221485e+01,8.623193e+01
2.756192e+04,3.190037e-01,2.730272e+04,3.160037e-01,8.999917e-01,9.006910e-01,1.104062e-01,5.351127e-07,1.997614e+01,0.000000e+00,1.997614e+01,2.219591e+01,8.620000e+01
2.766193e+04,3.201612e-01,2.740273e+04,3.171612e-01,8.999760e-01,9.007392e-01,1.104596e-01,5.329191e-07,1.998061e+01,0.000000e+00,1.998061e+01,2.220127e+01,8.613026e+01
2.776194e+04,3.213187e-01,2.750274e+04,3.183187e-01,8.999474e-01,9.007871e-01,1.105128e-01,5.307415e-07,1.999534e+01,0.000000e+00,1.999534e+01,2.221835e+01,8.601861e+01
2.786195e+04,3.224762e-01,2.760275e+04,3.194762e-01,9.001148e-01,9.008348e-01,1.105658e-01,5.285797e-07,2.002312e+01,0.000000e+00,2.002312e+01,2.224507e+01,8.610377e+01
2.796196e+04,3.236337e-01,2.770276e+04,3.206337e-01,9.001147e-01,9.008823e-01,1.106186e-01,5.264336e-07,2.001778e+01,0.000000e+00,2.001778e+01,2.223914e+01,8.627032e+01
2.806197e+04,3.247913e-01,2.780277e+04,3.217913e-01,9.002415e-01,9.009296e-01,1.106711e-01,5.243029e-07,1.998459e+01,0.000000e+00,1.998459e+01,2.219915e+01,8.636844e+01
2.816198e+04,3.259488e-01,2.790278e+04,3.229488e-01,9.002841e-01,9.009768e-01,1.107234e-01,5.221876e-07,1.997967e+01,0.000000e+00,1.997967e+01,2.219263e+01,8.629658e+01
2.826199e+04,3.271063e-01,2.800279e+04,3.241063e-01,9.002585e-01,9.010237e-01,1.107755e-01,5.200875e-07,2.000320e+01,0.000000e+00,2.000320e+01,2.221940e+01,8.616501e+01
2.836200e+04,3.282638e-01,2.810280e+04,3.252638e-01,9.002778e-01,9.010705e-01,1.108275e-01,5.180023e-07,2.002340e+01,0.000000e+00,2.002340e+01,2.224135e+01,8.613652e+01
2.846201e+04,3.294214e-01,2.820281e+04,3.264214e-01,9.004565e-01,9.011171e-01,1.108792e-01,5.159319e-07,1.999508e+01,0.000000e+00,1.999508e+01,2.220550e+01,8.629846e+01
2.856202e+04,3.305789e-01,2.830282e+04,3.275789e-01,9.005681e-01,9.011635e-01,1.109306e-01,5.138763e-07,1.997906e+01,0.000000e+00,1.997906e+01,2.218495e+01,8.621519e+01
2.866203e+04,3.317364e-01,2.840283e+04,3.287364e-01,9.005672e-01,9.012097e-01,1.109819e-01,5.118351e-07,1.997177e+01,0.000000e+00,1.997177e+01,2.217688e+01,8.626809e+01
2.876204e+04,3.328939e-01,2.850284e+04,3.298939e-01,9.006106e-01,9.012558e-01,1.110330e-01,5.098084e-07,1.996198e+01,0.000000e+00,1.996198e+01,2.216494e+01,8.614480e+01
2.886205e+04,3.340515e-01,2.860285e+04,3.310515e-01,9.006712e-01,9.013016e-01,1.110839e-01,5.077958e-07,1.996668e+01,0.000000e+00,1.996668e+01,2.216867e+01,8.606971e+01
2.896206e+04,3.352090e-01,2.870286e+04,3.322090e-01,9.007183e-01,9.013473e-01,1.111346e-01,5.057973e-07,1.999008e+01,0.000000e+00,1.999008e+01,2.219349e+01,8.620000e+01
2.906207e+04,3.363665e-01,2.880287e+04,3.333665e-01,9.008452e-01,9.013928e-01,1.111851e-01,5.038128e-07,1.999501e+01,0.000000e+00,1.999501e+01,2.219584e+01,8.620000e+01
2.916208e+04,3.375240e-01,2.890288e+04,3.345240e-01,9.008195e-01,9.014382e-01,1.112354e-01,5.018420e-07,1.997899e+01,0.000000e+00,1.997899e+01,2.217868e+01,8.620000e+01
2.926209e+04,3.386815e-01,2.900289e+04,3.356815e-01,9.007729e-01,9.014833e-01,1.112855e-01,4.998849e-07,1.998922e+01,0.000000e+00,1.998922e+01,2.219118e+01,8.626797e+01
2.936210e+04,3.398391e-01,2.910290e+04,3.368391e-01,9.008167e-01,9.015283e-01,1.113354e-01,4.979412e-07,1.999208e+01,0.000000e+00,1.999208e+01,2.219329e+01,8.614586e+01
2.946211e+04,3.409966e-01,2.920291e+04,3.379966e-01,9.009561e-01,9.015731e-01,1.113851e-01,4.960109e-07,1.999121e+01,0.000000e+00,1.999121e+01,2.218888e+01,8.607001e+01
2.956211e+04,3.421541e-01,2.930291e+04,3.391541e-01,9.011091e-01,9.016177e-01,1.114346e-01,4.940939e-07,1.999538e+01,0.000000e+00,1.999538e+01,2.218974e+01,8.618172e+01
2.966212e+04,3.433116e-01,2.940292e+04,3.403116e-01,9.011358e-01,9.016622e-01,1.114839e-01,4.921899e-07,1.999498e+01,0.000000e+00,1.999498e+01,2.218864e+01,8.610311e+01
2.976213e+04,3.444692e-01,2.950293e+04,3.414692e-01,9.012217e-01,9.017065e-01,1.115330e-01,4.902989e-07,1.997362e+01,0.000000e+00,1.997362e+01,2.216282e+01,8.626966e+01
2.986214e+04,3.456267e-01,2.960294e+04,3.426267e-01,9.011455e-01,9.017506e-01,1.115820e-01,4.884207e-07,1.998732e+01,0.000000e+00,1.998732e+01,2.217991e+01,8.623140e+01
2.996215e+04,3.467842e-01,2.970295e+04,3.437842e-01,9.010980e-01,9.017946e-01,1.116307e-01,4.865552e-07,1.999872e+01,0.000000e+00,1.999872e+01,2.219372e+01,8.609580e+01
3.006216e+04,3.479417e-01,2.980296e+04,3.449417e-01,9.011879e-01,9.018384e-01,1.116793e-01,4.847023e-07,1.999952e+01,0.000000e+00,1.999952e+01,2.219240e+01,8.600000e+01
3.016217e+04,3.490992e-01,2.990297e+04,3.460992e-01,9.013784e-01,9.018820e-01,1.117277e-01,4.828618e-07,1.999418e+01,0.000000e+00,1.999418e+01,2.218179e+01,8.607460e+01
3.026218e+04,3.502568e-01,3.000298e+04,3.472568e-01,9.014515e-01,9.019255e-01,1.117759e-01,4.810337e-07,1.998909e+01,0.000000e+00,1.998909e+01,2.217434e+01,8.640193e+01
3.036219e+04,3.514143e-01,3.010299e+04,3.484143e-01,9.013483e-01,9.019688e-01,1.118239e-01,4.792177e-07,1.999443e+01,0.000000e+00,1.999443e+01,2.218280e+01,8.648520e+01
3.046220e+04,3.525718e-01,3.020300e+04,3.495718e-01,9.013511e-01,9.020120e-01,1.118717e-01,4.774138e-07,1.999538e+01,0.000000e+00,1.999538e+01,2.218378e+01,8.636305e+01
3.056221e+04,3.537293e-01,3.030301e+04,3.507293e-01,9.014090e-01,9.020549e-01,1.119194e-01,4.756219e-07,1.999206e+01,0.000000e+00,1.999206e+01,2.217868e+01,8.624825e+01
3.066222e+04,3.548869e-01,3.040302e+04,3.518869e-01,9.015225e-01,9.020978e-01,1.119668e-01,4.738418e-07,1.999121e+01,0.000000e+00,1.999121e+01,2.217494e+01,8.612995e+01
3.076223e+04,3.560444e-01,3.050303e+04,3.530444e-01,9.016669e-01,9.021404e-01,1.120141e-01,4.720734e-07,1.999538e+01,0.000000e+00,1.999538e+01,2.217602e+01,8.605490e+01
3.086224e+04,3.572019e-01,3.060304e+04,3.542019e-01,9.017442e-01,9.021830e-01,1.120613e-01,4.703166e-07,1.999508e+01,0.000000e+00,1.999508e+01,2.217378e+01,8.630000e+01
3.096225e+04,3.583594e-01,3.070305e+04,3.553594e-01,9.018208e-01,9.022253e-01,1.121082e-01,4.685713e-07,1.997917e+01,0.000000e+00,1.997917e+01,2.215426e+01,8.630000e+01
3.106226e+04,3.595169e-01,3.080306e+04,3.565169e-01,9.016872e-01,9.022675e-01,1.121550e-01,4.668374e-07,1.998930e+01,0.000000e+00,1.998930e+01,2.216877e+01,8.630000e+01
3.116227e+04,3.606745e-01,3.090307e+04,3.576745e-01,9.016348e-01,9.023096e-01,1.122016e-01,4.651148e-07,1.998869e+01,0.000000e+00,1.998869e+01,2.216939e+01,8.619576e+01
3.126228e+04,3.618320e-01,3.100308e+04,3.588320e-01,9.017403e-01,9.023515e-01,1.122480e-01,4.634033e-07,1.998481e+01,0.000000e+00,1.998481e+01,2.216248e+01,8.610000e+01
3.136229e+04,3.629895e-01,3.110309e+04,3.599895e-01,9.019263e-01,9.023932e-01,1.122943e-01,4.617029e-07,1.999013e+01,0.000000e+00,1.999013e+01,2.216381e+01,8.611808e+01
3.146230e+04,3.641470e-01,3.120310e+04,3.611470e-01,9.020089e-01,9.024348e-01,1.123404e-01,4.600134e-07,1.999538e+01,0.000000e+00,1.999538e+01,2.216761e+01,8.620195e+01
3.156231e+04,3.653046e-01,3.130311e+04,3.623046e-01,9.019229e-01,9.024762e-01,1.123863e-01,4.583348e-07,1.999538e+01,0.000000e+00,1.999538e+01,2.216972e+01,8.628522e+01
3.166232e+04,3.664621e-01,3.140312e+04,3.634621e-01,9.019076e-01,9.025175e-01,1.124320e-01,4.566669e-07,1.999538e+01,0.000000e+00,1.999538e+01,2.217010e+01,8.623199e+01
3.176233e+04,3.676196e-01,3.150313e+04,3.646196e-01,9.020084e-01,9.025587e-01,1.124776e-01,4.550097e-07,1.997889e+01,0.000000e+00,1.997889e+01,2.214934e+01,8.625142e+01
3.186234e+04,3.687771e-01,3.160314e+04,3.657771e-01,9.021145e-01,9.025997e-01,1.125231e-01,4.533630e-07,1.997230e+01,0.000000e+00,1.997230e+01,2.213943e+01,8.626495e+01
3.196235e+04,3.699347e-01,3.170315e+04,3.669347e-01,9.021628e-01,9.026405e-01,1.125683e-01,4.517267e-07,1.999013e+01,0.000000e+00,1.999013e+01,2.215801e+01,8.621819e+01
3.206236e+04,3.710922e-01,3.180316e+04,3.680922e-01,9.022877e-01,9.026812e-01,1.126134e-01,4.501008e-07,1.999557e+01,0.000000e+00,1.999557e+01,2.216097e+01,8.630178e+01
3.216237e+04,3.722497e-01,3.190317e+04,3.692497e-01,9.021043e-01,9.027218e-01,1.126583e-01,4.484851e-07,2.001369e+01,0.000000e+00,2.001369e+01,2.218556e+01,8.647076e+01
3.226238e+04,3.734072e-01,3.200318e+04,3.704072e-01,9.021794e-01,9.027622e-01,1.127031e-01,4.468795e-07,2.000206e+01,0.000000e+00,2.000206e+01,2.217082e+01,8.643114e+01
3.236239e+04,3.745647e-01,3.210319e+04,3.715647e-01,9.022276e-01,9.028025e-01,1.127477e-01,4.452841e-07,1.999206e+01,0.000000e+00,1.999206e+01,2.215855e+01,8.634823e+01
3.246240e+04,3.757223e-01,3.220320e+04,3.727223e-01,9.022492e-01,9.028426e-01,1.127922e-01,4.436985e-07,2.000319e+01,0.000000e+00,2.000319e+01,2.217035e+01,8.626505e+01
3.256241e+04,3.768798e-01,3.230321e+04,3.738798e-01,9.023261e-01,9.028826e-01,1.128365e-01,4.421229e-07,2.002445e+01,0.000000e+00,2.002445e+01,2.219203e+01,8.620000e+01
3.266242e+04,3.780373e-01,3.240322e+04,3.750373e-01,9.024878e-01,9.029225e-01,1.128806e-01,4.405570e-07,2.000167e+01,0.000000e+00,2.000167e+01,2.216281e+01,8.620585e+01
3.276243e+04,3.791948e-01,3.250323e+04,3.761948e-01,9.025733e-01,9.029622e-01,1.129246e-01,4.390008e-07,1.999637e+01,0.000000e+00,1.999637e+01,2.215484e+01,8.645389e+01
3.286244e+04,3.803524e-01,3.260324e+04,3.773524e-01,9.025468e-01,9.030018e-01,1.129684e-01,4.374542e-07,1.998224e+01,0.000000e+00,1.998224e+01,2.213984e+01,8.656829e+01
3.296245e+04,3.815099e-01,3.270325e+04,3.785099e-01,9.025750e-01,9.030412e-01,1.130121e-01,4.359171e-07,1.997284e+01,0.000000e+00,1.997284e+01,2.212873e+01,8.639432e+01
3.306246e+04,3.826674e-01,3.280326e+04,3.796674e-01,9.026200e-01,9.030805e-01,1.130556e-01,4.343894e-07,1.996972e+01,0.000000e+00,1.996972e+01,2.212418e+01,8.616565e+01
3.316247e+04,3.838249e-01,3.290327e+04,3.808249e-01,9.026254e-01,9.031197e-01,1.130990e-01,4.328710e-07,1.997546e+01,0.000000e+00,1.997546e+01,2.213040e+01,8.611788e+01
3.326248e+04,3.849824e-01,3.300328e+04,3.819824e-01,9.026551e-01,9.031587e-01,1.131422e-01,4.313619e-07,2.000150e+01,0.000000e+00,2.000150e+01,2.215851e+01,8.620232e+01
3.336249e+04,3.861400e-01,3.310329e+04,3.831400e-01,9.028090e-01,9.031976e-01,1.131853e-01,4.298620e-07,1.999089e+01,0.000000e+00,1.999089e+01,2.214299e+01,8.628500e+01
3.346250e+04,3.872975e-01,3.320330e+04,3.842975e-01,9.027524e-01,9.032363e-01,1.132282e-01,4.283712e-07,1.999334e+01,0.000000e+00,1.999334e+01,2.214709e+01,8.630000e+01
3.356251e+04,3.884550e-01,3.330331e+04,3.854550e-01,9.027933e-01,9.032750e-01,1.132710e-01,4.268893e-07,1.998209e+01,0.000000e+00,1.998209e+01,2.213362e+01,8.624819e+01
3.366252e+04,3.896125e-01,3.340332e+04,3.866125e-01,9.028789e-01,9.033135e-01,1.133136e-01,4.254164e-07,1.997198e+01,0.000000e+00,1.997198e+01,2.212033e+01,8.612964e+01
3.376253e+04,3.907701e-01,3.350333e+04,3.877701e-01,9.028877e-01,9.033518e-01,1.133560e-01,4.239523e-07,1.998467e+01,0.000000e+00,1.998467e+01,2.213417e+01,8.601812e+01
3.386254e+04,3.919276e-01,3.360334e+04,3.889276e-01,9.028382e-01,9.033901e-01,1.133984e-01,4.224970e-07,2.002294e+01,0.000000e+00,2.002294e+01,2.217778e+01,8.610397e+01
3.396255e+04,3.930851e-01,3.370335e+04,3.900851e-01,9.028898e-01,9.034282e-01,1.134406e-01,4.210504e-07,2.001042e+01,0.000000e+00,2.001042e+01,2.216264e+01,8.627052e+01
3.406256e+04,3.942426e-01,3.380336e+04,3.912426e-01,9.029904e-01,9.034662e-01,1.134826e-01,4.196124e-07,1.999075e+01,0.000000e+00,1.999075e+01,2.213839e+01,8.630000e+01
3.416257e+04,3.954001e-01,3.390337e+04,3.924001e-01,9.030869e-01,9.035040e-01,1.135245e-01,4.181829e-07,1.997590e+01,0.000000e+00,1.997590e+01,2.211958e+01,8.624816e+01
3.426258e+04,3.965577e-01,3.400338e+04,3.935577e-01,9.031590e-01,9.035417e-01,1.135662e-01,4.167619e-07,1.996743e+01,0.000000e+00,1.996743e+01,2.210843e+01,8.612839e+01
3.436259e+04,3.977152e-01,3.410339e+04,3.947152e-01,9.031674e-01,9.035793e-01,1.136078e-01,4.153492e-07,1.997466e+01,0.000000e+00,1.997466e+01,2.211623e+01,8.603788e+01
3.446260e+04,3.988727e-01,3.420340e+04,3.958727e-01,9.030342e-01,9.036168e-01,1.136493e-01,4.139449e-07,2.002314e+01,0.000000e+00,2.002314e+01,2.217318e+01,8.620165e+01
3.456261e+04,4.000302e-01,3.430341e+04,3.970302e-01,9.030864e-01,9.036541e-01,1.136906e-01,4.125488e-07,2.001776e+01,0.000000e+00,2.001776e+01,2.216594e+01,8.628552e+01
3.466262e+04,4.011878e-01,3.440342e+04,3.981878e-01,9.031166e-01,9.036914e-01,1.137318e-01,4.111608e-07,2.000215e+01,0.000000e+00,2.000215e+01,2.214792e+01,8.630000e+01
3.476263e+04,4.023453e-01,3.450343e+04,3.993453e-01,9.031636e-01,9.037285e-01,1.137729e-01,4.097810e-07,1.998548e+01,0.000000e+00,1.998548e+01,2.212830e+01,8.624854e+01
3.486264e+04,4.035028e-01,3.460344e+04,4.005028e-01,9.032783e-01,9.037654e-01,1.138138e-01,4.084092e-07,1.998063e+01,0.000000e+00,1.998063e+01,2.212012e+01,8.613003e+01
3.496265e+04,4.046603e-01,3.470345e+04,4.016603e-01,9.034318e-01,9.038023e-01,1.138546e-01,4.070453e-07,1.999135e+01,0.000000e+00,1.999135e+01,2.212824e+01,8.601859e+01
3.506266e+04,4.058178e-01,3.480346e+04,4.028178e-01,9.034563e-01,9.038390e-01,1.138952e-01,4.056894e-07,2.000188e+01,0.000000e+00,2.000188e+01,2.213928e+01,8.610257e+01
3.516267e+04,4.069754e-01,3.490347e+04,4.039754e-01,9.034047e-01,9.038756e-01,1.139357e-01,4.043412e-07,2.000722e+01,0.000000e+00,2.000722e+01,2.214646e+01,8.626912e+01
3.526268e+04,4.081329e-01,3.500348e+04,4.051329e-01,9.033951e-01,9.039121e-01,1.139761e-01,4.030008e-07,1.999938e+01,0.000000e+00,1.999938e+01,2.213802e+01,8.630000e+01
3.536269e+04,4.092904e-01,3.510349e+04,4.062904e-01,9.034432e-01,9.039485e-01,1.140163e-01,4.016681e-07,1.999206e+01,0.000000e+00,1.999206e+01,2.212874e+01,8.619639e+01
3.546270e+04,4.104479e-01,3.520350e+04,4.074479e-01,9.035418e-01,9.039848e-01,1.140564e-01,4.003430e-07,1.999119e+01,0.000000e+00,1.999119e+01,2.212536e+01,8.606537e+01
3.556271e+04,4.116055e-01,3.530351e+04,4.086055e-01,9.036626e-01,9.040209e-01,1.140964e-01,3.990254e-07,1.999657e+01,0.000000e+00,1.999657e+01,2.212836e+01,8.603702e+01
3.566272e+04,4.127630e-01,3.540352e+04,4.097630e-01,9.037437e-01,9.040569e-01,1.141362e-01,3.977154e-07,2.000179e+01,0.000000e+00,2.000179e+01,2.213215e+01,8.620236e+01
3.576273e+04,4.139205e-01,3.550353e+04,4.109205e-01,9.036325e-01,9.040928e-01,1.141760e-01,3.964128e-07,2.000179e+01,0.000000e+00,2.000179e+01,2.213488e+01,8.628504e+01
3.586274e+04,4.150780e-01,3.560354e+04,4.120780e-01,9.036547e-01,9.041286e-01,1.142155e-01,3.951175e-07,1.999742e+01,0.000000e+00,1.999742e+01,2.212949e+01,8.630000e+01
3.596275e+04,4.162356e-01,3.570355e+04,4.132356e-01,9.037924e-01,9.041643e-01,1.142550e-01,3.938296e-07,1.997875e+01,0.000000e+00,1.997875e+01,2.210546e+01,8.614445e+01
3.606276e+04,4.173931e-01,3.580356e+04,4.143931e-01,9.038911e-01,9.041998e-01,1.142943e-01,3.925489e-07,1.997235e+01,0.000000e+00,1.997235e+01,2.209596e+01,8.600000e+01
3.616277e+04,4.185506e-01,3.590357e+04,4.155506e-01,9.038953e-01,9.042353e-01,1.143335e-01,3.912753e-07,1.999012e+01,0.000000e+00,1.999012e+01,2.211553e+01,8.605409e+01
3.626278e+04,4.197081e-01,3.600358e+04,4.167081e-01,9.040029e-01,9.042706e-01,1.143726e-01,3.900089e-07,1.999546e+01,0.000000e+00,1.999546e+01,2.211881e+01,8.630000e+01
3.636279e+04,4.208656e-01,3.610359e+04,4.178656e-01,9.038367e-01,9.043058e-01,1.144115e-01,3.887496e-07,2.000088e+01,0.000000e+00,2.000088e+01,2.212887e+01,8.630000e+01
3.646280e+04,4.220232e-01,3.620360e+04,4.190232e-01,9.038372e-01,9.043409e-01,1.144503e-01,3.874973e-07,1.999303e+01,0.000000e+00,1.999303e+01,2.212017e+01,8.623169e+01
3.656281e+04,4.231807e-01,3.630361e+04,4.201807e-01,9.039623e-01,9.043759e-01,1.144890e-01,3.862519e-07,1.997575e+01,0.000000e+00,1.997575e+01,2.209799e+01,8.614850e+01
3.666282e+04,4.243382e-01,3.640362e+04,4.213382e-01,9.041113e-01,9.044108e-01,1.145276e-01,3.850134e-07,1.997457e+01,0.000000e+00,1.997457e+01,2.209305e+01,8.613512e+01
3.676283e+04,4.254957e-01,3.650363e+04,4.224957e-01,9.041631e-01,9.044455e-01,1.145660e-01,3.837817e-07,2.000051e+01,0.000000e+00,2.000051e+01,2.212046e+01,8.621840e+01
3.686284e+04,4.266533e-01,3.660364e+04,4.236533e-01,9.040371e-01,9.044802e-01,1.146043e-01,3.825568e-07,2.002278e+01,0.000000e+00,2.002278e+01,2.214818e+01,8.630000e+01
3.696285e+04,4.278108e-01,3.670365e+04,4.248108e-01,9.040629e-01,9.045148e-01,1.146425e-01,3.813387e-07,1.999957e+01,0.000000e+00,1.999957e+01,2.212188e+01,8.630000e+01
3.706286e+04,4.289683e-01,3.680366e+04,4.259683e-01,9.041101e-01,9.045492e-01,1.146806e-01,3.801272e-07,1.999538e+01,0.000000e+00,1.999538e+01,2.211609e+01,8.623178e+01
3.716287e+04,4.301258e-01,3.690367e+04,4.271258e-01,9.042311e-01,9.045835e-01,1.147186e-01,3.789223e-07,1.998217e+01,0.000000e+00,1.998217e+01,2.209852e+01,8.604551e+01
3.726288e+04,4.312833e-01,3.700368e+04,4.282833e-01,9.043265e-01,9.046178e-01,1.147564e-01,3.777240e-07,1.998088e+01,0.000000e+00,1.998088e+01,2.209476e+01,8.600432e+01
3.736289e+04,4.324409e-01,3.710369e+04,4.294409e-01,9.043134e-01,9.046519e-01,1.147941e-01,3.765322e-07,2.000451e+01,0.000000e+00,2.000451e+01,2.212121e+01,8.618195e+01
3.746290e+04,4.335984e-01,3.720370e+04,4.305984e-01,9.042548e-01,9.046859e-01,1.148317e-01,3.753468e-07,2.001654e+01,0.000000e+00,2.001654e+01,2.213596e+01,8.610132e+01
3.756291e+04,4.347559e-01,3.730371e+04,4.317559e-01,9.043153e-01,9.047198e-01,1.148692e-01,3.741679e-07,1.999868e+01,0.000000e+00,1.999868e+01,2.211472e+01,8.618460e+01
3.766292e+04,4.359134e-01,3.740372e+04,4.329134e-01,9.044610e-01,9.047536e-01,1.149066e-01,3.729953e-07,1.997784e+01,0.000000e+00,1.997784e+01,2.208812e+01,8.606327e+01
3.776293e+04,4.370710e-01,3.750373e+04,4.340710e-01,9.045232e-01,9.047873e-01,1.149438e-01,3.718290e-07,1.998968e+01,0.000000e+00,1.998968e+01,2.209969e+01,8.594813e+01
3.786294e+04,4.382285e-01,3.760374e+04,4.352285e-01,9.045013e-01,9.048209e-01,1.149809e-01,3.706689e-07,2.001349e+01,0.000000e+00,2.001349e+01,2.212655e+01,8.600543e+01
3.796295e+04,4.393860e-01,3.770375e+04,4.363860e-01,9.044668e-01,9.048544e-01,1.150180e-01,3.695151e-07,2.002205e+01,0.000000e+00,2.002205e+01,2.213686e+01,8.623710e+01
3.806296e+04,4.405435e-01,3.780376e+04,4.375435e-01,9.044923e-01,9.048878e-01,1.150549e-01,3.683674e-07,2.001631e+01,0.000000e+00,2.001631e+01,2.212989e+01,8.639761e+01
3.816297e+04,4.417010e-01,3.790377e+04,4.387010e-01,9.044921e-01,9.049211e-01,1.150916e-01,3.672258e-07,1.999858e+01,0.000000e+00,1.999858e+01,2.211029e+01,8.631493e+01
3.826298e+04,4.428586e-01,3.800378e+04,4.398586e-01,9.046195e-01,9.049542e-01,1.151283e-01,3.660902e-07,1.997787e+01,0.000000e+00,1.997787e+01,2.208428e+01,8.636824e+01
3.836299e+04,4.440161e-01,3.810379e+04,4.410161e-01,9.045981e-01,9.049873e-01,1.151649e-01,3.649607e-07,1.998969e+01,0.000000e+00,1.998969e+01,2.209787e+01,8.619244e+01
3.846300e+04,4.451736e-01,3.820380e+04,4.421736e-01,9.045890e-01,9.050203e-01,1.152013e-01,3.638371e-07,2.000368e+01,0.000000e+00,2.000368e+01,2.211356e+01,8.610577e+01
3.856301e+04,4.463311e-01,3.830381e+04,4.433311e-01,9.046984e-01,9.050532e-01,1.152376e-01,3.627195e-07,1.999654e+01,0.000000e+00,1.999654e+01,2.210299e+01,8.630000e+01
3.866302e+04,4.474887e-01,3.840382e+04,4.444887e-01,9.046471e-01,9.050860e-01,1.152739e-01,3.616077e-07,2.000171e+01,0.000000e+00,2.000171e+01,2.210996e+01,8.629865e+01
3.876303e+04,4.486462e-01,3.850383e+04,4.456462e-01,9.046210e-01,9.051186e-01,1.153100e-01,3.605017e-07,1.999633e+01,0.000000e+00,1.999633e+01,2.210465e+01,8.621477e+01
3.886304e+04,4.498037e-01,3.860384e+04,4.468037e-01,9.047943e-01,9.051512e-01,1.153460e-01,3.594015e-07,1.996306e+01,0.000000e+00,1.996306e+01,2.206365e+01,8.620000e+01
3.896305e+04,4.509612e-01,3.870385e+04,4.479612e-01,9.048918e-01,9.051837e-01,1.153819e-01,3.583071e-07,1.996939e+01,0.000000e+00,1.996939e+01,2.206826e+01,8.609623e+01
3.906306e+04,4.521188e-01,3.880386e+04,4.491188e-01,9.048484e-01,9.052161e-01,1.154176e-01,3.572183e-07,2.000102e+01,0.000000e+00,2.000102e+01,2.210427e+01,8.610549e+01
3.916307e+04,4.532763e-01,3.890387e+04,4.502763e-01,9.047523e-01,9.052484e-01,1.154533e-01,3.561352e-07,2.002206e+01,0.000000e+00,2.002206e+01,2.212988e+01,8.630000e+01
3.926308e+04,4.544338e-01,3.900388e+04,4.514338e-01,9.048044e-01,9.052806e-01,1.154889e-01,3.550576e-07,2.001635e+01,0.000000e+00,2.001635e+01,2.212230e+01,8.629658e+01
3.936309e+04,4.555913e-01,3.910389e+04,4.525913e-01,9.048647e-01,9.053127e-01,1.155243e-01,3.539857e-07,1.999315e+01,0.000000e+00,1.999315e+01,2.209518e+01,8.613003e+01
3.946310e+04,4.567488e-01,3.920390e+04,4.537488e-01,9.049888e-01,9.053447e-01,1.155597e-01,3.529192e-07,1.996562e+01,0.000000e+00,1.996562e+01,2.206173e+01,8.616826e+01
3.956311e+04,4.579064e-01,3.930391e+04,4.549064e-01,9.049719e-01,9.053766e-01,1.155949e-01,3.518582e-07,1.998675e+01,0.000000e+00,1.998675e+01,2.208549e+01,8.609693e+01
3.966312e+04,4.590639e-01,3.940392e+04,4.560639e-01,9.049281e-01,9.054084e-01,1.156300e-01,3.508027e-07,2.001906e+01,0.000000e+00,2.001906e+01,2.212227e+01,8.613925e+01
3.976313e+04,4.602214e-01,3.950393e+04,4.572214e-01,9.049819e-01,9.054401e-01,1.156651e-01,3.497525e-07,2.002050e+01,0.000000e+00,2.002050e+01,2.212254e+01,8.638178e+01
3.986314e+04,4.613789e-01,3.960394e+04,4.583789e-01,9.050440e-01,9.054717e-01,1.157000e-01,3.487077e-07,2.000794e+01,0.000000e+00,2.000794e+01,2.210715e+01,8.630000e+01
3.996315e+04,4.625365e-01,3.970395e+04,4.595365e-01,9.051477e-01,9.055033e-01,1.157348e-01,3.476682e-07,1.999726e+01,0.000000e+00,1.999726e+01,2.209281e+01,8.630000e+01
4.006316e+04,4.636940e-01,3.980396e+04,4.606940e-01,9.051658e-01,9.055347e-01,1.157695e-01,3.466340e-07,1.997777e+01,0.000000e+00,1.997777e+01,2.207084e+01,8.623137e+01
4.016317e+04,4.648515e-01,3.990397e+04,4.618515e-01,9.052142e-01,9.055661e-01,1.158042e-01,3.456050e-07,1.997971e+01,0.000000e+00,1.997971e+01,2.207181e+01,8.620000e+01
4.026318e+04,4.660090e-01,4.000398e+04,4.630090e-01,9.052956e-01,9.055973e-01,1.158387e-01,3.445812e-07,1.999348e+01,0.000000e+00,1.999348e+01,2.208503e+01,8.627036e+01
4.036319e+04,4.671665e-01,4.010399e+04,4.641665e-01,9.053687e-01,9.056285e-01,1.158731e-01,3.435626e-07,1.999824e+01,0.000000e+00,1.999824e+01,2.208851e+01,8.638154e+01
4.046320e+04,4.683241e-01,4.020400e+04,4.653241e-01,9.053928e-01,9.056596e-01,1.159074e-01,3.425490e-07,1.998277e+01,0.000000e+00,1.998277e+01,2.207083e+01,8.630000e+01
4.056321e+04,4.694816e-01,4.030401e+04,4.664816e-01,9.053324e-01,9.056905e-01,1.159416e-01,3.415405e-07,1.999346e+01,0.000000e+00,1.999346e+01,2.208411e+01,8.630000e+01
4.066322e+04,4.706391e-01,4.040402e+04,4.676391e-01,9.052790e-01,9.057214e-01,1.159757e-01,3.405371e-07,1.999100e+01,0.000000e+00,1.999100e+01,2.208270e+01,8.630000e+01
4.076323e+04,4.717966e-01,4.050403e+04,4.687966e-01,9.052963e-01,9.057522e-01,1.160097e-01,3.395387e-07,2.000323e+01,0.000000e+00,2.000323e+01,2.209578e+01,8.624881e+01
4.086324e+04,4.729542e-01,4.060404e+04,4.699542e-01,9.053317e-01,9.057829e-01,1.160436e-01,3.385452e-07,2.001905e+01,0.000000e+00,2.001905e+01,2.211239e+01,8.623461e+01
4.096325e+04,4.741117e-01,4.070405e+04,4.711117e-01,9.053494e-01,9.058136e-01,1.160774e-01,3.375567e-07,2.002041e+01,0.000000e+00,2.002041e+01,2.211346e+01,8.633765e+01
4.106326e+04,4.752692e-01,4.080406e+04,4.722692e-01,9.054250e-01,9.058441e-01,1.161111e-01,3.365730e-07,2.000794e+01,0.000000e+00,2.000794e+01,2.209784e+01,8.649583e+01
4.116327e+04,4.764267e-01,4.090407e+04,4.734267e-01,9.054252e-01,9.058745e-01,1.161448e-01,3.355942e-07,1.999733e+01,0.000000e+00,1.999733e+01,2.208613e+01,8.633047e+01
4.126328e+04,4.775842e-01,4.100408e+04,4.745842e-01,9.055316e-01,9.059049e-01,1.161783e-01,3.346203e-07,1.997783e+01,0.000000e+00,1.997783e+01,2.206199e+01,8.623158e+01
4.136329e+04,4.787418e-01,4.110409e+04,4.757418e-01,9.055969e-01,9.059352e-01,1.162117e-01,3.336511e-07,1.998971e+01,0.000000e+00,1.998971e+01,2.207352e+01,8.609615e+01
4.146330e+04,4.798993e-01,4.120410e+04,4.768993e-01,9.056481e-01,9.059654e-01,1.162450e-01,3.326867e-07,2.000372e+01,0.000000e+00,2.000372e+01,2.208774e+01,8.606990e+01
4.156331e+04,4.810568e-01,4.130411e+04,4.780568e-01,9.057212e-01,9.059955e-01,1.162782e-01,3.317269e-07,1.999309e+01,0.000000e+00,1.999309e+01,2.207422e+01,8.621789e+01
4.166332e+04,4.822143e-01,4.140412e+04,4.792143e-01,9.057475e-01,9.060255e-01,1.163114e-01,3.307719e-07,1.998233e+01,0.000000e+00,1.998233e+01,2.206170e+01,8.630175e+01
4.176333e+04,4.833719e-01,4.150413e+04,4.803719e-01,9.057819e-01,9.060554e-01,1.163444e-01,3.298215e-07,1.997164e+01,0.000000e+00,1.997164e+01,2.204907e+01,8.638503e+01
4.186334e+04,4.845294e-01,4.160414e+04,4.815294e-01,9.058305e-01,9.060852e-01,1.163773e-01,3.288757e-07,1.996972e+01,0.000000e+00,1.996972e+01,2.204576e+01,8.633219e+01
4.196335e+04,4.856869e-01,4.170415e+04,4.826869e-01,9.057595e-01,9.061150e-01,1.164102e-01,3.279345e-07,1.999734e+01,0.000000e+00,1.999734e+01,2.207798e+01,8.619680e+01
4.206336e+04,4.868444e-01,4.180416e+04,4.838444e-01,9.056999e-01,9.061447e-01,1.164429e-01,3.269979e-07,2.002324e+01,0.000000e+00,2.002324e+01,2.210803e+01,8.613557e+01
4.216337e+04,4.880020e-01,4.190417e+04,4.850020e-01,9.057544e-01,9.061743e-01,1.164756e-01,3.260657e-07,2.002203e+01,0.000000e+00,2.002203e+01,2.210537e+01,8.623769e+01
4.226338e+04,4.891595e-01,4.200418e+04,4.861595e-01,9.057927e-01,9.062038e-01,1.165081e-01,3.251381e-07,2.001583e+01,0.000000e+00,2.001583e+01,2.209758e+01,8.639788e+01
4.236339e+04,4.903170e-01,4.210419e+04,4.873170e-01,9.059744e-01,9.062332e-01,1.165406e-01,3.242149e-07,1.997660e+01,0.000000e+00,1.997660e+01,2.204985e+01,8.631460e+01
4.246340e+04,4.914745e-01,4.220420e+04,4.884745e-01,9.059425e-01,9.062626e-01,1.165730e-01,3.232961e-07,1.998722e+01,0.000000e+00,1.998722e+01,2.206235e+01,8.630000e+01
4.256341e+04,4.926320e-01,4.230421e+04,4.896320e-01,9.058645e-01,9.062918e-01,1.166053e-01,3.223817e-07,2.001306e+01,0.000000e+00,2.001306e+01,2.209278e+01,8.619681e+01
4.266342e+04,4.937896e-01,4.240422e+04,4.907896e-01,9.058522e-01,9.063210e-01,1.166375e-01,3.214717e-07,2.002740e+01,0.000000e+00,2.002740e+01,2.210890e+01,8.617044e+01
4.276343e+04,4.949471e-01,4.250423e+04,4.919471e-01,9.059071e-01,9.063501e-01,1.166696e-01,3.205660e-07,2.002206e+01,0.000000e+00,2.002206e+01,2.210167e+01,8.628164e+01
4.286344e+04,4.961046e-01,4.260424e+04,4.931046e-01,9.058822e-01,9.063791e-01,1.167016e-01,3.196645e-07,2.001660e+01,0.000000e+00,2.001660e+01,2.209625e+01,8.620106e+01
4.296345e+04,4.972621e-01,4.270425e+04,4.942621e-01,9.059344e-01,9.064080e-01,1.167335e-01,3.187674e-07,1.999861e+01,0.000000e+00,1.999861e+01,2.207512e+01,8.628494e+01
4.306346e+04,4.984197e-01,4.280426e+04,4.954197e-01,9.060510e-01,9.064369e-01,1.167654e-01,3.178745e-07,1.996743e+01,0.000000e+00,1.996743e+01,2.203786e+01,8.623118e+01
4.316347e+04,4.995772e-01,4.290427e+04,4.965772e-01,9.061321e-01,9.064657e-01,1.167971e-01,3.169858e-07,1.997253e+01,0.000000e+00,1.997253e+01,2.204152e+01,8.609612e+01
4.326348e+04,5.007347e-01,4.300428e+04,4.977347e-01,9.061730e-01,9.064944e-01,1.168288e-01,3.161012e-07,1.999122e+01,0.000000e+00,1.999122e+01,2.206115e+01,8.610537e+01
4.336349e+04,5.018922e-01,4.310429e+04,4.988922e-01,9.062069e-01,9.065230e-01,1.168603e-01,3.152209e-07,1.999175e+01,0.000000e+00,1.999175e+01,2.206091e+01,8.631886e+01
4.346350e+04,5.030497e-01,4.320430e+04,5.000497e-01,9.062623e-01,9.065515e-01,1.168918e-01,3.143446e-07,1.997655e+01,0.000000e+00,1.997655e+01,2.204279e+01,8.639788e+01
4.356351e+04,5.042073e-01,4.330431e+04,5.012073e-01,9.061250e-01,9.065800e-01,1.169232e-01,3.134724e-07,1.999246e+01,0.000000e+00,1.999246e+01,2.206368e+01,8.631520e+01
4.366352e+04,5.053648e-01,4.340432e+04,5.023648e-01,9.061423e-01,9.066084e-01,1.169545e-01,3.126043e-07,1.999538e+01,0.000000e+00,1.999538e+01,2.206649e+01,8.630000e+01
4.376353e+04,5.065223e-01,4.350433e+04,5.035223e-01,9.062159e-01,9.066367e-01,1.169857e-01,3.117403e-07,2.000986e+01,0.000000e+00,2.000986e+01,2.208067e+01,8.609214e+01
4.386354e+04,5.076798e-01,4.360434e+04,5.046798e-01,9.063239e-01,9.066649e-01,1.170169e-01,3.108802e-07,2.001349e+01,0.000000e+00,2.001349e+01,2.208205e+01,8.603995e+01
4.396355e+04,5.088374e-01,4.370435e+04,5.058374e-01,9.064077e-01,9.066931e-01,1.170479e-01,3.100241e-07,1.999922e+01,0.000000e+00,1.999922e+01,2.206427e+01,8.630000e+01
4.406356e+04,5.099949e-01,4.380436e+04,5.069949e-01,9.063028e-01,9.067211e-01,1.170789e-01,3.091720e-07,2.001598e+01,0.000000e+00,2.001598e+01,2.208531e+01,8.630000e+01
4.416357e+04,5.111524e-01,4.390437e+04,5.081524e-01,9.065728e-01,9.067491e-01,1.171097e-01,3.083238e-07,1.997647e+01,0.000000e+00,1.997647e+01,2.203515e+01,8.630000e+01
4.426358e+04,5.123099e-01,4.400438e+04,5.093099e-01,9.065121e-01,9.067771e-01,1.171405e-01,3.074795e-07,1.998731e+01,0.000000e+00,1.998731e+01,2.204859e+01,8.623143e+01
4.436359e+04,5.134674e-01,4.410439e+04,5.104674e-01,9.064631e-01,9.068049e-01,1.171713e-01,3.066390e-07,2.000986e+01,0.000000e+00,2.000986e+01,2.207466e+01,8.609602e+01
4.446360e+04,5.146250e-01,4.420440e+04,5.116250e-01,9.064962e-01,9.068327e-01,1.172019e-01,3.058024e-07,2.002551e+01,0.000000e+00,2.002551e+01,2.209111e+01,8.610606e+01
4.456361e+04,5.157825e-01,4.430441e+04,5.127825e-01,9.065681e-01,9.068604e-01,1.172324e-01,3.049697e-07,2.002343e+01,0.000000e+00,2.002343e+01,2.208707e+01,8.631816e+01
4.466362e+04,5.169400e-01,4.440442e+04,5.139400e-01,9.066200e-01,9.068880e-01,1.172629e-01,3.041407e-07,1.999501e+01,0.000000e+00,1.999501e+01,2.205445e+01,8.639855e+01
4.476363e+04,5.180975e-01,4.450443e+04,5.150975e-01,9.066722e-01,9.069155e-01,1.172933e-01,3.033155e-07,1.997349e+01,0.000000e+00,1.997349e+01,2.202945e+01,8.631467e+01
4.486364e+04,5.192551e-01,4.460444e+04,5.162551e-01,9.067027e-01,9.069430e-01,1.173235e-01,3.024940e-07,1.996972e+01,0.000000e+00,1.996972e+01,2.202456e+01,8.630000e+01
4.496365e+04,5.204126e-01,4.470445e+04,5.174126e-01,9.067126e-01,9.069704e-01,1.173538e-01,3.016763e-07,1.996972e+01,0.000000e+00,1.996972e+01,2.202432e+01,8.624874e+01
4.506366e+04,5.215701e-01,4.480446e+04,5.185701e-01,9.067017e-01,9.069977e-01,1.173839e-01,3.008622e-07,1.998311e+01,0.000000e+00,1.998311e+01,2.203935e+01,8.620000e+01
4.516367e+04,5.227276e-01,4.490447e+04,5.197276e-01,9.066813e-01,9.070250e-01,1.174139e-01,3.000518e-07,2.000821e+01,0.000000e+00,2.000821e+01,2.206752e+01,8.623680e+01
4.526368e+04,5.238851e-01,4.500448e+04,5.208851e-01,9.066838e-01,9.070522e-01,1.174439e-01,2.992451e-07,2.000778e+01,0.000000e+00,2.000778e+01,2.206699e+01,8.639890e+01
4.536369e+04,5.250427e-01,4.510449e+04,5.220427e-01,9.068580e-01,9.070793e-01,1.174738e-01,2.984420e-07,1.997551e+01,0.000000e+00,1.997551e+01,2.202716e+01,8.631502e+01
4.546370e+04,5.262002e-01,4.520450e+04,5.232002e-01,9.069106e-01,9.071063e-01,1.175036e-01,2.976424e-07,1.996972e+01,0.000000e+00,1.996972e+01,2.201951e+01,8.623115e+01
4.556371e+04,5.273577e-01,4.530451e+04,5.243577e-01,9.069365e-01,9.071333e-01,1.175333e-01,2.968465e-07,1.996972e+01,0.000000e+00,1.996972e+01,2.201888e+01,8.609604e+01
4.566372e+04,5.285152e-01,4.540452e+04,5.255152e-01,9.069297e-01,9.071602e-01,1.175630e-01,2.960541e-07,1.998316e+01,0.000000e+00,1.998316e+01,2.203386e+01,8.610473e+01
4.576373e+04,5.296728e-01,4.550453e+04,5.266728e-01,9.068948e-01,9.071870e-01,1.175925e-01,2.952652e-07,2.001096e+01,0.000000e+00,2.001096e+01,2.206536e+01,8.633663e+01
4.586374e+04,5.308303e-01,4.560454e+04,5.278303e-01,9.069236e-01,9.072138e-01,1.176220e-01,2.944798e-07,2.002222e+01,0.000000e+00,2.002222e+01,2.207708e+01,8.649784e+01
4.596375e+04,5.319878e-01,4.570455e+04,5.289878e-01,9.070528e-01,9.072404e-01,1.176514e-01,2.936979e-07,1.998328e+01,0.000000e+00,1.998328e+01,2.203100e+01,8.641516e+01
4.606376e+04,5.331453e-01,4.580456e+04,5.301453e-01,9.069915e-01,9.072671e-01,1.176808e-01,2.929195e-07,1.998922e+01,0.000000e+00,1.998922e+01,2.203904e+01,8.633199e+01
4.616377e+04,5.343029e-01,4.590457e+04,5.313029e-01,9.069677e-01,9.072936e-01,1.177100e-01,2.921445e-07,1.998875e+01,0.000000e+00,1.998875e+01,2.203910e+01,8.614503e+01
4.626378e+04,5.354604e-01,4.600458e+04,5.324604e-01,9.070046e-01,9.073201e-01,1.177392e-01,2.913729e-07,1.999154e+01,0.000000e+00,1.999154e+01,2.204127e+01,8.607005e+01
4.636379e+04,5.366179e-01,4.610459e+04,5.336179e-01,9.070507e-01,9.073465e-01,1.177683e-01,2.906046e-07,2.000977e+01,0.000000e+00,2.000977e+01,2.206025e+01,8.621809e+01
4.646380e+04,5.377754e-01,4.620460e+04,5.347754e-01,9.070761e-01,9.073728e-01,1.177973e-01,2.898398e-07,2.001628e+01,0.000000e+00,2.001628e+01,2.206682e+01,8.630000e+01
4.656381e+04,5.389329e-01,4.630461e+04,5.359329e-01,9.070761e-01,9.073991e-01,1.178263e-01,2.890783e-07,1.999855e+01,0.000000e+00,1.999855e+01,2.204727e+01,8.630000e+01
4.666382e+04,5.400905e-01,4.640462e+04,5.370905e-01,9.071617e-01,9.074253e-01,1.178552e-01,2.883201e-07,1.997784e+01,0.000000e+00,1.997784e+01,2.202235e+01,8.623162e+01
4.676383e+04,5.412480e-01,4.650463e+04,5.382480e-01,9.072175e-01,9.074514e-01,1.178840e-01,2.875653e-07,1.998641e+01,0.000000e+00,1.998641e+01,2.203045e+01,8.614797e+01
4.686384e+04,5.424055e-01,4.660464e+04,5.394055e-01,9.072214e-01,9.074775e-01,1.179127e-01,2.868137e-07,2.000938e+01,0.000000e+00,2.000938e+01,2.205568e+01,8.617079e+01
4.696385e+04,5.435630e-01,4.670465e+04,5.405630e-01,9.071956e-01,9.075035e-01,1.179413e-01,2.860653e-07,2.001934e+01,0.000000e+00,2.001934e+01,2.206728e+01,8.631820e+01
4.706386e+04,5.447206e-01,4.680466e+04,5.417206e-01,9.071715e-01,9.075294e-01,1.179699e-01,2.853203e-07,2.000170e+01,0.000000e+00,2.000170e+01,2.204842e+01,8.639851e+01
4.716387e+04,5.458781e-01,4.690467e+04,5.428781e-01,9.072588e-01,9.075553e-01,1.179984e-01,2.845784e-07,1.999632e+01,0.000000e+00,1.999632e+01,2.204037e+01,8.631463e+01
