Repository: brandonlampe/CS_Data

# Repository for Crushed Salt Data
**Grant No: 456417**

This is a work in progress!

## Repository Content

### Directory Names
A uniform namining structure still in progress, but in general directories are named according to the following:
 - Names contain no spaces, a single underscore "_" will be used as a file name seperator.
 - Files are for the Crushed Salt Project (CSP); therefore, the first three charaters of each file are "CSP".
 - Folders are organized by which frame the test was performed on i.e., A2 or A3.
 - The fifth and sixth charaters of each file name will therefore be "A" followed by the frame number.

File: UNM_WP_HY_90_04/CREEP_FIT/90_04_CREEP_OUT.csv (part 3 of 18)
Analysis by Brandon Lampe, performed on: 2016/07/15 11:23:37
Experimental results below begin at: 2015/07/04 15:46:02
Duration (sec),Duration (day),Elapsed Time (sec),Elapsed Time (day),Interpolated Fractional Density,Fit to Fractional Density,Fit to Volume Strain,Fit to Volume Strain Rate (1/sec),Confining Pressure (MPa),Pore Pressure (MPa),Terzaghi Pressure (MPa),Solid Pressure (MPa),Temperature (C))
4.726388e+04,5.470356e-01,4.700468e+04,5.440356e-01,9.072456e-01,9.075811e-01,1.180268e-01,2.838397e-07,1.999100e+01,0.000000e+00,1.999100e+01,2.203483e+01,8.630000e+01
4.736389e+04,5.481931e-01,4.710469e+04,5.451931e-01,9.073339e-01,9.076068e-01,1.180552e-01,2.831042e-07,1.998238e+01,0.000000e+00,1.998238e+01,2.202319e+01,8.614609e+01
4.746390e+04,5.493506e-01,4.720470e+04,5.463506e-01,9.074666e-01,9.076325e-01,1.180834e-01,2.823719e-07,1.998289e+01,0.000000e+00,1.998289e+01,2.202052e+01,8.603508e+01
4.756391e+04,5.505082e-01,4.730471e+04,5.475082e-01,9.075338e-01,9.076581e-01,1.181116e-01,2.816427e-07,1.999538e+01,0.000000e+00,1.999538e+01,2.203266e+01,8.613831e+01
4.766392e+04,5.516657e-01,4.740472e+04,5.486657e-01,9.075329e-01,9.076836e-01,1.181398e-01,2.809166e-07,1.999538e+01,0.000000e+00,1.999538e+01,2.203268e+01,8.630185e+01
4.776393e+04,5.528232e-01,4.750473e+04,5.498232e-01,9.074809e-01,9.077091e-01,1.181678e-01,2.801936e-07,1.999538e+01,0.000000e+00,1.999538e+01,2.203394e+01,8.638512e+01
4.786394e+04,5.539807e-01,4.760474e+04,5.509807e-01,9.074930e-01,9.077345e-01,1.181958e-01,2.794737e-07,1.999538e+01,0.000000e+00,1.999538e+01,2.203365e+01,8.633111e+01
4.796395e+04,5.551383e-01,4.770475e+04,5.521383e-01,9.074865e-01,9.077598e-01,1.182237e-01,2.787569e-07,1.998871e+01,0.000000e+00,1.998871e+01,2.202645e+01,8.614394e+01
4.806396e+04,5.562958e-01,4.780476e+04,5.532958e-01,9.075370e-01,9.077851e-01,1.182516e-01,2.780430e-07,1.998255e+01,0.000000e+00,1.998255e+01,2.201844e+01,8.600000e+01
4.816397e+04,5.574533e-01,4.790477e+04,5.544533e-01,9.076759e-01,9.078103e-01,1.182794e-01,2.773323e-07,1.998491e+01,0.000000e+00,1.998491e+01,2.201767e+01,8.605507e+01
4.826398e+04,5.586108e-01,4.800478e+04,5.556108e-01,9.077540e-01,9.078354e-01,1.183071e-01,2.766245e-07,1.999496e+01,0.000000e+00,1.999496e+01,2.202684e+01,8.630220e+01
4.836399e+04,5.597683e-01,4.810479e+04,5.567683e-01,9.078056e-01,9.078605e-01,1.183347e-01,2.759197e-07,1.997905e+01,0.000000e+00,1.997905e+01,2.200807e+01,8.638488e+01
4.846400e+04,5.609259e-01,4.820480e+04,5.579259e-01,9.077726e-01,9.078855e-01,1.183622e-01,2.752178e-07,1.997177e+01,0.000000e+00,1.997177e+01,2.200086e+01,8.640000e+01
4.856401e+04,5.620834e-01,4.830481e+04,5.590834e-01,9.077526e-01,9.079105e-01,1.183897e-01,2.745189e-07,1.996972e+01,0.000000e+00,1.996972e+01,2.199908e+01,8.629661e+01
4.866402e+04,5.632409e-01,4.840482e+04,5.602409e-01,9.077305e-01,9.079354e-01,1.184172e-01,2.738230e-07,1.998863e+01,0.000000e+00,1.998863e+01,2.202044e+01,8.623532e+01
4.876403e+04,5.643984e-01,4.850483e+04,5.613984e-01,9.077037e-01,9.079602e-01,1.184445e-01,2.731299e-07,2.002045e+01,0.000000e+00,2.002045e+01,2.205615e+01,8.631859e+01
4.886404e+04,5.655560e-01,4.860484e+04,5.625560e-01,9.077661e-01,9.079850e-01,1.184718e-01,2.724398e-07,2.000761e+01,0.000000e+00,2.000761e+01,2.204049e+01,8.640187e+01
4.896405e+04,5.667135e-01,4.870485e+04,5.637135e-01,9.078961e-01,9.080097e-01,1.184990e-01,2.717525e-07,1.998090e+01,0.000000e+00,1.998090e+01,2.200792e+01,8.648514e+01
4.906406e+04,5.678710e-01,4.880486e+04,5.648710e-01,9.079620e-01,9.080343e-01,1.185261e-01,2.710681e-07,1.996736e+01,0.000000e+00,1.996736e+01,2.199141e+01,8.629475e+01
4.916406e+04,5.690285e-01,4.890486e+04,5.660285e-01,9.079818e-01,9.080589e-01,1.185532e-01,2.703865e-07,1.995889e+01,0.000000e+00,1.995889e+01,2.198160e+01,8.620000e+01
4.926407e+04,5.701861e-01,4.900487e+04,5.671861e-01,9.079599e-01,9.080835e-01,1.185802e-01,2.697077e-07,1.996672e+01,0.000000e+00,1.996672e+01,2.199075e+01,8.620000e+01
4.936408e+04,5.713436e-01,4.910488e+04,5.683436e-01,9.079193e-01,9.081079e-01,1.186072e-01,2.690317e-07,1.999405e+01,0.000000e+00,1.999405e+01,2.202183e+01,8.623649e+01
4.946409e+04,5.725011e-01,4.920489e+04,5.695011e-01,9.079193e-01,9.081323e-01,1.186340e-01,2.683586e-07,2.001640e+01,0.000000e+00,2.001640e+01,2.204646e+01,8.640000e+01
4.956410e+04,5.736586e-01,4.930490e+04,5.706586e-01,9.079193e-01,9.081567e-01,1.186608e-01,2.676881e-07,1.999320e+01,0.000000e+00,1.999320e+01,2.202090e+01,8.640000e+01
4.966411e+04,5.748161e-01,4.940491e+04,5.718161e-01,9.080336e-01,9.081810e-01,1.186876e-01,2.670205e-07,1.997577e+01,0.000000e+00,1.997577e+01,2.199894e+01,8.633144e+01
4.976412e+04,5.759737e-01,4.950492e+04,5.729737e-01,9.081022e-01,9.082052e-01,1.187142e-01,2.663556e-07,1.995856e+01,0.000000e+00,1.995856e+01,2.197832e+01,8.619588e+01
4.986413e+04,5.771312e-01,4.960493e+04,5.741312e-01,9.080803e-01,9.082293e-01,1.187409e-01,2.656934e-07,1.996945e+01,0.000000e+00,1.996945e+01,2.199085e+01,8.606466e+01
4.996414e+04,5.782887e-01,4.970494e+04,5.752887e-01,9.080148e-01,9.082534e-01,1.187674e-01,2.650339e-07,2.000981e+01,0.000000e+00,2.000981e+01,2.203688e+01,8.605584e+01
5.006415e+04,5.794462e-01,4.980495e+04,5.764462e-01,9.080270e-01,9.082775e-01,1.187939e-01,2.643771e-07,2.001630e+01,0.000000e+00,2.001630e+01,2.204373e+01,8.630000e+01
5.016416e+04,5.806038e-01,4.990496e+04,5.776038e-01,9.081829e-01,9.083015e-01,1.188203e-01,2.637230e-07,1.999310e+01,0.000000e+00,1.999310e+01,2.201440e+01,8.630000e+01
5.026417e+04,5.817613e-01,5.000497e+04,5.787613e-01,9.082604e-01,9.083254e-01,1.188466e-01,2.630715e-07,1.997589e+01,0.000000e+00,1.997589e+01,2.199357e+01,8.623205e+01
5.036418e+04,5.829188e-01,5.010498e+04,5.799188e-01,9.082303e-01,9.083493e-01,1.188729e-01,2.624226e-07,1.997631e+01,0.000000e+00,1.997631e+01,2.199477e+01,8.609728e+01
5.046419e+04,5.840763e-01,5.020499e+04,5.810763e-01,9.081467e-01,9.083731e-01,1.188991e-01,2.617764e-07,1.998928e+01,0.000000e+00,1.998928e+01,2.201107e+01,8.606997e+01
5.056420e+04,5.852338e-01,5.030500e+04,5.822338e-01,9.081389e-01,9.083968e-01,1.189253e-01,2.611328e-07,2.000062e+01,0.000000e+00,2.000062e+01,2.202375e+01,8.621826e+01
5.066421e+04,5.863914e-01,5.040501e+04,5.833914e-01,9.083770e-01,9.084205e-01,1.189513e-01,2.604918e-07,1.999518e+01,0.000000e+00,1.999518e+01,2.201198e+01,8.630000e+01
5.076422e+04,5.875489e-01,5.050502e+04,5.845489e-01,9.083506e-01,9.084442e-01,1.189774e-01,2.598534e-07,1.998442e+01,0.000000e+00,1.998442e+01,2.200078e+01,8.630000e+01
5.086423e+04,5.887064e-01,5.060503e+04,5.857064e-01,9.083032e-01,9.084677e-01,1.190033e-01,2.592175e-07,1.998696e+01,0.000000e+00,1.998696e+01,2.200473e+01,8.630000e+01
5.096424e+04,5.898639e-01,5.070504e+04,5.868639e-01,9.083000e-01,9.084913e-01,1.190292e-01,2.585842e-07,1.998228e+01,0.000000e+00,1.998228e+01,2.199965e+01,8.619584e+01
5.106425e+04,5.910215e-01,5.080505e+04,5.880215e-01,9.083591e-01,9.085147e-01,1.190550e-01,2.579534e-07,1.998067e+01,0.000000e+00,1.998067e+01,2.199645e+01,8.610000e+01
5.116426e+04,5.921790e-01,5.090506e+04,5.891790e-01,9.084456e-01,9.085381e-01,1.190808e-01,2.573251e-07,1.998897e+01,0.000000e+00,1.998897e+01,2.200348e+01,8.615590e+01
5.126427e+04,5.933365e-01,5.100507e+04,5.903365e-01,9.084723e-01,9.085615e-01,1.191065e-01,2.566994e-07,1.998860e+01,0.000000e+00,1.998860e+01,2.200243e+01,8.639809e+01
5.136428e+04,5.944940e-01,5.110508e+04,5.914940e-01,9.085245e-01,9.085848e-01,1.191321e-01,2.560761e-07,1.997258e+01,0.000000e+00,1.997258e+01,2.198353e+01,8.631482e+01
5.146429e+04,5.956515e-01,5.120509e+04,5.926515e-01,9.084481e-01,9.086080e-01,1.191577e-01,2.554553e-07,1.998290e+01,0.000000e+00,1.998290e+01,2.199674e+01,8.630000e+01
5.156430e+04,5.968091e-01,5.130510e+04,5.938091e-01,9.083925e-01,9.086312e-01,1.191832e-01,2.548369e-07,1.998233e+01,0.000000e+00,1.998233e+01,2.199746e+01,8.624827e+01
5.166431e+04,5.979666e-01,5.140511e+04,5.949666e-01,9.083993e-01,9.086543e-01,1.192087e-01,2.542210e-07,1.998736e+01,0.000000e+00,1.998736e+01,2.200284e+01,8.620000e+01
5.176432e+04,5.991241e-01,5.150512e+04,5.961241e-01,9.084935e-01,9.086774e-01,1.192341e-01,2.536075e-07,2.000584e+01,0.000000e+00,2.000584e+01,2.202090e+01,8.623683e+01
5.186433e+04,6.002816e-01,5.160513e+04,5.972816e-01,9.087272e-01,9.087004e-01,1.192594e-01,2.529965e-07,1.999567e+01,0.000000e+00,1.999567e+01,2.200404e+01,8.639772e+01
5.196434e+04,6.014392e-01,5.170514e+04,5.984392e-01,9.085623e-01,9.087234e-01,1.192847e-01,2.523878e-07,2.000635e+01,0.000000e+00,2.000635e+01,2.201979e+01,8.631445e+01
5.206435e+04,6.025967e-01,5.180515e+04,5.995967e-01,9.085551e-01,9.087463e-01,1.193099e-01,2.517815e-07,1.999496e+01,0.000000e+00,1.999496e+01,2.200743e+01,8.630000e+01
5.216436e+04,6.037542e-01,5.190516e+04,6.007542e-01,9.085486e-01,9.087692e-01,1.193351e-01,2.511776e-07,1.998562e+01,0.000000e+00,1.998562e+01,2.199731e+01,8.624790e+01
5.226437e+04,6.049117e-01,5.200517e+04,6.019117e-01,9.086179e-01,9.087920e-01,1.193601e-01,2.505761e-07,1.998480e+01,0.000000e+00,1.998480e+01,2.199473e+01,8.612975e+01
5.236438e+04,6.060693e-01,5.210518e+04,6.030693e-01,9.087791e-01,9.088147e-01,1.193852e-01,2.499769e-07,1.999128e+01,0.000000e+00,1.999128e+01,2.199796e+01,8.605419e+01
5.246439e+04,6.072268e-01,5.220519e+04,6.042268e-01,9.088061e-01,9.088374e-01,1.194101e-01,2.493800e-07,2.000155e+01,0.000000e+00,2.000155e+01,2.200860e+01,8.630193e+01
5.256440e+04,6.083843e-01,5.230520e+04,6.053843e-01,9.088582e-01,9.088601e-01,1.194351e-01,2.487855e-07,1.999086e+01,0.000000e+00,1.999086e+01,2.199558e+01,8.638520e+01
5.266441e+04,6.095418e-01,5.240521e+04,6.065418e-01,9.087257e-01,9.088826e-01,1.194599e-01,2.481933e-07,1.998897e+01,0.000000e+00,1.998897e+01,2.199670e+01,8.640000e+01
5.276442e+04,6.106993e-01,5.250522e+04,6.076993e-01,9.086589e-01,9.089052e-01,1.194847e-01,2.476033e-07,1.998897e+01,0.000000e+00,1.998897e+01,2.199832e+01,8.629720e+01
5.286443e+04,6.118569e-01,5.260523e+04,6.088569e-01,9.086589e-01,9.089277e-01,1.195094e-01,2.470157e-07,2.000106e+01,0.000000e+00,2.000106e+01,2.201162e+01,8.620000e+01
5.296444e+04,6.130144e-01,5.270524e+04,6.100144e-01,9.086843e-01,9.089501e-01,1.195341e-01,2.464303e-07,2.002324e+01,0.000000e+00,2.002324e+01,2.203542e+01,8.621875e+01
5.306445e+04,6.141719e-01,5.280525e+04,6.111719e-01,9.087955e-01,9.089725e-01,1.195587e-01,2.458472e-07,2.002283e+01,0.000000e+00,2.002283e+01,2.203228e+01,8.630174e+01
5.316446e+04,6.153294e-01,5.290526e+04,6.123294e-01,9.089099e-01,9.089948e-01,1.195833e-01,2.452663e-07,1.998303e+01,0.000000e+00,1.998303e+01,2.198571e+01,8.647072e+01
5.326447e+04,6.164870e-01,5.300527e+04,6.134870e-01,9.089729e-01,9.090171e-01,1.196078e-01,2.446876e-07,1.997172e+01,0.000000e+00,1.997172e+01,2.197175e+01,8.643115e+01
5.336448e+04,6.176445e-01,5.310528e+04,6.146445e-01,9.089116e-01,9.090393e-01,1.196322e-01,2.441112e-07,1.997968e+01,0.000000e+00,1.997968e+01,2.198198e+01,8.629650e+01
5.346449e+04,6.188020e-01,5.320529e+04,6.158020e-01,9.088363e-01,9.090614e-01,1.196566e-01,2.435369e-07,2.000094e+01,0.000000e+00,2.000094e+01,2.200720e+01,8.613014e+01
5.356450e+04,6.199595e-01,5.330530e+04,6.169595e-01,9.088769e-01,9.090836e-01,1.196809e-01,2.429649e-07,2.001684e+01,0.000000e+00,2.001684e+01,2.202371e+01,8.600000e+01
5.366451e+04,6.211170e-01,5.340531e+04,6.181170e-01,9.090526e-01,9.091056e-01,1.197052e-01,2.423950e-07,1.998950e+01,0.000000e+00,1.998950e+01,2.198938e+01,8.600580e+01
5.376452e+04,6.222746e-01,5.350532e+04,6.192746e-01,9.089493e-01,9.091276e-01,1.197294e-01,2.418273e-07,2.001254e+01,0.000000e+00,2.001254e+01,2.201722e+01,8.625384e+01
5.386453e+04,6.234321e-01,5.360533e+04,6.204321e-01,9.090368e-01,9.091496e-01,1.197536e-01,2.412617e-07,1.998467e+01,0.000000e+00,1.998467e+01,2.198445e+01,8.623173e+01
5.396454e+04,6.245896e-01,5.370534e+04,6.215896e-01,9.091027e-01,9.091715e-01,1.197777e-01,2.406983e-07,1.996638e+01,0.000000e+00,1.996638e+01,2.196273e+01,8.614785e+01
5.406455e+04,6.257471e-01,5.380535e+04,6.227471e-01,9.090955e-01,9.091934e-01,1.198017e-01,2.401371e-07,1.997009e+01,0.000000e+00,1.997009e+01,2.196699e+01,8.610000e+01
5.416456e+04,6.269047e-01,5.390536e+04,6.239047e-01,9.090606e-01,9.092152e-01,1.198257e-01,2.395779e-07,1.998867e+01,0.000000e+00,1.998867e+01,2.198827e+01,8.610000e+01
5.426457e+04,6.280622e-01,5.400537e+04,6.250622e-01,9.090903e-01,9.092369e-01,1.198496e-01,2.390209e-07,2.001589e+01,0.000000e+00,2.001589e+01,2.201750e+01,8.610690e+01
5.436458e+04,6.292197e-01,5.410538e+04,6.262197e-01,9.092281e-01,9.092586e-01,1.198735e-01,2.384659e-07,1.998225e+01,0.000000e+00,1.998225e+01,2.197716e+01,8.635494e+01
5.446459e+04,6.303772e-01,5.420539e+04,6.273772e-01,9.092531e-01,9.092803e-01,1.198973e-01,2.379131e-07,1.997177e+01,0.000000e+00,1.997177e+01,2.196502e+01,8.619556e+01
5.456460e+04,6.315347e-01,5.430540e+04,6.285347e-01,9.091991e-01,9.093019e-01,1.199211e-01,2.373623e-07,1.997969e+01,0.000000e+00,1.997969e+01,2.197504e+01,8.615179e+01
5.466461e+04,6.326923e-01,5.440541e+04,6.296923e-01,9.091267e-01,9.093235e-01,1.199448e-01,2.368135e-07,2.000102e+01,0.000000e+00,2.000102e+01,2.200025e+01,8.620000e+01
5.476462e+04,6.338498e-01,5.450542e+04,6.308498e-01,9.091032e-01,9.093450e-01,1.199685e-01,2.362668e-07,2.002208e+01,0.000000e+00,2.002208e+01,2.202399e+01,8.621810e+01
5.486463e+04,6.350073e-01,5.460543e+04,6.320073e-01,9.091837e-01,9.093664e-01,1.199921e-01,2.357222e-07,2.001590e+01,0.000000e+00,2.001590e+01,2.201524e+01,8.630197e+01
5.496464e+04,6.361648e-01,5.470544e+04,6.331648e-01,9.093314e-01,9.093879e-01,1.200156e-01,2.351796e-07,1.997668e+01,0.000000e+00,1.997668e+01,2.196853e+01,8.638524e+01
5.506465e+04,6.373224e-01,5.480545e+04,6.343224e-01,9.093575e-01,9.094092e-01,1.200391e-01,2.346390e-07,1.996972e+01,0.000000e+00,1.996972e+01,2.196026e+01,8.633197e+01
5.516466e+04,6.384799e-01,5.490546e+04,6.354799e-01,9.093900e-01,9.094305e-01,1.200626e-01,2.341004e-07,1.997305e+01,0.000000e+00,1.997305e+01,2.196313e+01,8.614455e+01
5.526467e+04,6.396374e-01,5.500547e+04,6.366374e-01,9.094202e-01,9.094518e-01,1.200859e-01,2.335638e-07,1.998302e+01,0.000000e+00,1.998302e+01,2.197337e+01,8.610735e+01
5.536468e+04,6.407949e-01,5.510548e+04,6.377949e-01,9.094320e-01,9.094730e-01,1.201093e-01,2.330292e-07,1.999417e+01,0.000000e+00,1.999417e+01,2.198533e+01,8.630000e+01
5.546469e+04,6.419525e-01,5.520549e+04,6.389525e-01,9.094801e-01,9.094942e-01,1.201326e-01,2.324965e-07,1.998907e+01,0.000000e+00,1.998907e+01,2.197857e+01,8.630000e+01
5.556470e+04,6.431100e-01,5.530550e+04,6.401100e-01,9.093400e-01,9.095153e-01,1.201558e-01,2.319659e-07,1.999445e+01,0.000000e+00,1.999445e+01,2.198787e+01,8.630000e+01
5.566471e+04,6.442675e-01,5.540551e+04,6.412675e-01,9.093445e-01,9.095364e-01,1.201789e-01,2.314371e-07,1.999096e+01,0.000000e+00,1.999096e+01,2.198392e+01,8.630000e+01
5.576472e+04,6.454250e-01,5.550552e+04,6.424250e-01,9.093683e-01,9.095574e-01,1.202021e-01,2.309104e-07,2.001004e+01,0.000000e+00,2.001004e+01,2.200433e+01,8.614464e+01
5.586473e+04,6.465825e-01,5.560553e+04,6.435825e-01,9.094477e-01,9.095784e-01,1.202251e-01,2.303855e-07,2.001767e+01,0.000000e+00,2.001767e+01,2.201080e+01,8.606993e+01
5.596474e+04,6.477401e-01,5.570554e+04,6.447401e-01,9.095904e-01,9.095993e-01,1.202482e-01,2.298626e-07,1.999418e+01,0.000000e+00,1.999418e+01,2.198152e+01,8.621871e+01
5.606475e+04,6.488976e-01,5.580555e+04,6.458976e-01,9.096497e-01,9.096202e-01,1.202711e-01,2.293415e-07,1.998859e+01,0.000000e+00,1.998859e+01,2.197394e+01,8.629803e+01
5.616476e+04,6.500551e-01,5.590556e+04,6.470551e-01,9.096409e-01,9.096411e-01,1.202940e-01,2.288224e-07,1.997268e+01,0.000000e+00,1.997268e+01,2.195666e+01,8.621535e+01
5.626477e+04,6.512126e-01,5.600557e+04,6.482126e-01,9.095748e-01,9.096619e-01,1.203169e-01,2.283052e-07,1.997855e+01,0.000000e+00,1.997855e+01,2.196471e+01,8.606239e+01
5.636478e+04,6.523702e-01,5.610558e+04,6.493702e-01,9.095619e-01,9.096826e-01,1.203397e-01,2.277898e-07,1.998924e+01,0.000000e+00,1.998924e+01,2.197678e+01,8.600000e+01
5.646479e+04,6.535277e-01,5.620559e+04,6.505277e-01,9.096464e-01,9.097033e-01,1.203624e-01,2.272763e-07,1.999538e+01,0.000000e+00,1.999538e+01,2.198148e+01,8.614034e+01
5.656480e+04,6.546852e-01,5.630560e+04,6.516852e-01,9.097865e-01,9.097240e-01,1.203851e-01,2.267647e-07,1.999419e+01,0.000000e+00,1.999419e+01,2.197680e+01,8.640000e+01
5.666481e+04,6.558427e-01,5.640561e+04,6.528427e-01,9.098376e-01,9.097446e-01,1.204078e-01,2.262549e-07,1.998852e+01,0.000000e+00,1.998852e+01,2.196932e+01,8.639766e+01
5.676482e+04,6.570002e-01,5.650562e+04,6.540002e-01,9.098376e-01,9.097651e-01,1.204304e-01,2.257470e-07,1.997261e+01,0.000000e+00,1.997261e+01,2.195184e+01,8.631498e+01
5.686483e+04,6.581578e-01,5.660563e+04,6.551578e-01,9.098376e-01,9.097857e-01,1.204530e-01,2.252409e-07,1.995952e+01,0.000000e+00,1.995952e+01,2.193745e+01,8.630000e+01
5.696484e+04,6.593153e-01,5.670564e+04,6.563153e-01,9.097403e-01,9.098061e-01,1.204755e-01,2.247366e-07,1.998246e+01,0.000000e+00,1.998246e+01,2.196502e+01,8.614450e+01
5.706485e+04,6.604728e-01,5.680565e+04,6.574728e-01,9.096719e-01,9.098266e-01,1.204979e-01,2.242341e-07,2.001124e+01,0.000000e+00,2.001124e+01,2.199831e+01,8.610560e+01
5.716486e+04,6.616303e-01,5.690566e+04,6.586303e-01,9.097235e-01,9.098469e-01,1.205203e-01,2.237334e-07,2.001296e+01,0.000000e+00,2.001296e+01,2.199895e+01,8.631801e+01
5.726487e+04,6.627879e-01,5.700567e+04,6.597879e-01,9.097754e-01,9.098673e-01,1.205427e-01,2.232346e-07,1.999504e+01,0.000000e+00,1.999504e+01,2.197800e+01,8.639870e+01
5.736488e+04,6.639454e-01,5.710568e+04,6.609454e-01,9.098020e-01,9.098876e-01,1.205650e-01,2.227375e-07,1.997337e+01,0.000000e+00,1.997337e+01,2.195353e+01,8.631421e+01
5.746489e+04,6.651029e-01,5.720569e+04,6.621029e-01,9.098493e-01,9.099078e-01,1.205872e-01,2.222421e-07,1.996972e+01,0.000000e+00,1.996972e+01,2.194839e+01,8.623122e+01
5.756490e+04,6.662604e-01,5.730570e+04,6.632604e-01,9.099013e-01,9.099280e-01,1.206094e-01,2.217486e-07,1.998302e+01,0.000000e+00,1.998302e+01,2.196175e+01,8.609634e+01
5.766491e+04,6.674179e-01,5.740571e+04,6.644179e-01,9.099574e-01,9.099482e-01,1.206316e-01,2.212567e-07,1.999311e+01,0.000000e+00,1.999311e+01,2.197148e+01,8.607072e+01
5.776492e+04,6.685755e-01,5.750572e+04,6.655755e-01,9.100048e-01,9.099683e-01,1.206537e-01,2.207667e-07,1.999018e+01,0.000000e+00,1.999018e+01,2.196712e+01,8.621896e+01
5.786493e+04,6.697330e-01,5.760573e+04,6.667330e-01,9.100015e-01,9.099883e-01,1.206757e-01,2.202784e-07,1.999527e+01,0.000000e+00,1.999527e+01,2.197279e+01,8.630000e+01
5.796494e+04,6.708905e-01,5.770574e+04,6.678905e-01,9.098361e-01,9.100084e-01,1.206977e-01,2.197917e-07,1.998993e+01,0.000000e+00,1.998993e+01,2.197092e+01,8.630000e+01
5.806495e+04,6.720480e-01,5.780575e+04,6.690480e-01,9.098061e-01,9.100284e-01,1.207197e-01,2.193069e-07,1.998897e+01,0.000000e+00,1.998897e+01,2.197058e+01,8.609539e+01
5.816496e+04,6.732056e-01,5.790576e+04,6.702056e-01,9.098707e-01,9.100483e-01,1.207416e-01,2.188237e-07,2.000661e+01,0.000000e+00,2.000661e+01,2.198841e+01,8.600000e+01
5.826497e+04,6.743631e-01,5.800577e+04,6.713631e-01,9.099897e-01,9.100682e-01,1.207635e-01,2.183422e-07,2.001356e+01,0.000000e+00,2.001356e+01,2.199317e+01,8.606951e+01
5.836498e+04,6.755206e-01,5.810578e+04,6.725206e-01,9.101122e-01,9.100880e-01,1.207853e-01,2.178624e-07,1.999422e+01,0.000000e+00,1.999422e+01,2.196897e+01,8.621803e+01
5.846499e+04,6.766781e-01,5.820579e+04,6.736781e-01,9.101712e-01,9.101078e-01,1.208070e-01,2.173843e-07,1.998871e+01,0.000000e+00,1.998871e+01,2.196149e+01,8.630000e+01
5.856500e+04,6.778356e-01,5.830580e+04,6.748356e-01,9.101364e-01,9.101276e-01,1.208287e-01,2.169079e-07,1.997257e+01,0.000000e+00,1.997257e+01,2.194459e+01,8.630000e+01
5.866501e+04,6.789932e-01,5.840581e+04,6.759932e-01,9.100656e-01,9.101473e-01,1.208504e-01,2.164332e-07,1.998292e+01,0.000000e+00,1.998292e+01,2.195767e+01,8.623143e+01
5.876502e+04,6.801507e-01,5.850582e+04,6.771507e-01,9.100143e-01,9.101670e-01,1.208720e-01,2.159601e-07,2.001006e+01,0.000000e+00,2.001006e+01,2.198873e+01,8.614815e+01
5.886503e+04,6.813082e-01,5.860583e+04,6.783082e-01,9.100310e-01,9.101866e-01,1.208936e-01,2.154886e-07,2.002740e+01,0.000000e+00,2.002740e+01,2.200738e+01,8.617025e+01
5.896504e+04,6.824657e-01,5.870584e+04,6.794657e-01,9.100990e-01,9.102062e-01,1.209151e-01,2.150188e-07,2.001927e+01,0.000000e+00,2.001927e+01,2.199680e+01,8.631853e+01
5.906505e+04,6.836233e-01,5.880585e+04,6.806233e-01,9.101012e-01,9.102258e-01,1.209366e-01,2.145506e-07,2.000149e+01,0.000000e+00,2.000149e+01,2.197721e+01,8.639762e+01
5.916506e+04,6.847808e-01,5.890586e+04,6.817808e-01,9.101876e-01,9.102453e-01,1.209581e-01,2.140841e-07,1.999088e+01,0.000000e+00,1.999088e+01,2.196347e+01,8.631494e+01
5.926507e+04,6.859383e-01,5.900587e+04,6.829383e-01,9.102673e-01,9.102648e-01,1.209794e-01,2.136191e-07,1.996563e+01,0.000000e+00,1.996563e+01,2.193381e+01,8.623178e+01
5.936508e+04,6.870958e-01,5.910588e+04,6.840958e-01,9.102972e-01,9.102842e-01,1.210008e-01,2.131558e-07,1.996928e+01,0.000000e+00,1.996928e+01,2.193710e+01,8.614775e+01
5.946509e+04,6.882534e-01,5.920589e+04,6.852534e-01,9.103196e-01,9.103036e-01,1.210221e-01,2.126940e-07,1.998713e+01,0.000000e+00,1.998713e+01,2.195617e+01,8.617140e+01
5.956510e+04,6.894109e-01,5.930590e+04,6.864109e-01,9.103372e-01,9.103229e-01,1.210433e-01,2.122339e-07,1.999771e+01,0.000000e+00,1.999771e+01,2.196737e+01,8.630000e+01
5.966511e+04,6.905684e-01,5.940591e+04,6.875684e-01,9.102361e-01,9.103422e-01,1.210645e-01,2.117753e-07,2.000781e+01,0.000000e+00,2.000781e+01,2.198090e+01,8.630000e+01
5.976512e+04,6.917259e-01,5.950592e+04,6.887259e-01,9.102887e-01,9.103615e-01,1.210857e-01,2.113184e-07,1.999167e+01,0.000000e+00,1.999167e+01,2.196190e+01,8.630000e+01
5.986513e+04,6.928834e-01,5.960593e+04,6.898834e-01,9.104053e-01,9.103807e-01,1.211068e-01,2.108629e-07,1.997131e+01,0.000000e+00,1.997131e+01,2.193672e+01,8.623118e+01
5.996514e+04,6.940410e-01,5.970594e+04,6.910410e-01,9.104378e-01,9.103999e-01,1.211279e-01,2.104091e-07,1.997329e+01,0.000000e+00,1.997329e+01,2.193812e+01,8.609626e+01
6.006515e+04,6.951985e-01,5.980595e+04,6.921985e-01,9.104337e-01,9.104190e-01,1.211489e-01,2.099568e-07,1.998706e+01,0.000000e+00,1.998706e+01,2.195334e+01,8.607029e+01
6.016516e+04,6.963560e-01,5.990596e+04,6.933560e-01,9.104484e-01,9.104381e-01,1.211699e-01,2.095060e-07,1.999774e+01,0.000000e+00,1.999774e+01,2.196472e+01,8.621842e+01
6.026517e+04,6.975135e-01,6.000597e+04,6.945135e-01,9.104246e-01,9.104572e-01,1.211908e-01,2.090568e-07,2.000756e+01,0.000000e+00,2.000756e+01,2.197607e+01,8.629831e+01
6.036518e+04,6.986711e-01,6.010598e+04,6.956711e-01,9.105028e-01,9.104762e-01,1.212117e-01,2.086091e-07,1.997551e+01,0.000000e+00,1.997551e+01,2.193899e+01,8.621503e+01
6.046519e+04,6.998286e-01,6.020599e+04,6.968286e-01,9.105881e-01,9.104952e-01,1.212325e-01,2.081629e-07,1.996972e+01,0.000000e+00,1.996972e+01,2.193058e+01,8.620000e+01
6.056520e+04,7.009861e-01,6.030600e+04,6.979861e-01,9.105352e-01,9.105141e-01,1.212533e-01,2.077182e-07,1.999399e+01,0.000000e+00,1.999399e+01,2.195851e+01,8.604545e+01
6.066521e+04,7.021436e-01,6.040601e+04,6.991436e-01,9.104762e-01,9.105330e-01,1.212741e-01,2.072751e-07,2.001683e+01,0.000000e+00,2.001683e+01,2.198501e+01,8.604018e+01
6.076522e+04,7.033011e-01,6.050602e+04,7.003011e-01,9.105169e-01,9.105518e-01,1.212948e-01,2.068334e-07,2.001683e+01,0.000000e+00,2.001683e+01,2.198403e+01,8.631879e+01
6.086523e+04,7.044587e-01,6.060603e+04,7.014587e-01,9.105169e-01,9.105707e-01,1.213154e-01,2.063932e-07,2.001625e+01,0.000000e+00,2.001625e+01,2.198339e+01,8.640000e+01
6.096524e+04,7.056162e-01,6.070604e+04,7.026162e-01,9.105169e-01,9.105894e-01,1.213361e-01,2.059545e-07,1.999305e+01,0.000000e+00,1.999305e+01,2.195791e+01,8.640000e+01
6.106525e+04,7.067737e-01,6.080605e+04,7.037737e-01,9.105885e-01,9.106082e-01,1.213566e-01,2.055173e-07,1.997576e+01,0.000000e+00,1.997576e+01,2.193720e+01,8.626278e+01
6.116526e+04,7.079312e-01,6.090606e+04,7.049312e-01,9.105509e-01,9.106269e-01,1.213772e-01,2.050816e-07,1.999416e+01,0.000000e+00,1.999416e+01,2.195832e+01,8.614811e+01
6.126527e+04,7.090888e-01,6.100607e+04,7.060888e-01,9.105223e-01,9.106455e-01,1.213976e-01,2.046473e-07,2.001683e+01,0.000000e+00,2.001683e+01,2.198390e+01,8.617033e+01
6.136528e+04,7.102463e-01,6.110608e+04,7.072463e-01,9.106186e-01,9.106641e-01,1.214181e-01,2.042145e-07,2.001169e+01,0.000000e+00,2.001169e+01,2.197593e+01,8.630000e+01
6.146529e+04,7.114038e-01,6.120609e+04,7.084038e-01,9.107475e-01,9.106827e-01,1.214385e-01,2.037831e-07,1.998853e+01,0.000000e+00,1.998853e+01,2.194739e+01,8.630171e+01
6.156530e+04,7.125613e-01,6.130610e+04,7.095613e-01,9.107823e-01,9.107013e-01,1.214589e-01,2.033532e-07,1.996716e+01,0.000000e+00,1.996716e+01,2.192309e+01,8.638499e+01
6.166531e+04,7.137188e-01,6.140611e+04,7.107188e-01,9.106956e-01,9.107198e-01,1.214792e-01,2.029246e-07,1.998082e+01,0.000000e+00,1.998082e+01,2.194018e+01,8.626347e+01
6.176532e+04,7.148764e-01,6.150612e+04,7.118764e-01,9.106526e-01,9.107382e-01,1.214994e-01,2.024976e-07,1.998897e+01,0.000000e+00,1.998897e+01,2.195016e+01,8.609618e+01
6.186533e+04,7.160339e-01,6.160613e+04,7.130339e-01,9.106415e-01,9.107567e-01,1.215197e-01,2.020719e-07,1.999352e+01,0.000000e+00,1.999352e+01,2.195543e+01,8.607106e+01
6.196534e+04,7.171914e-01,6.170614e+04,7.141914e-01,9.106704e-01,9.107750e-01,1.215399e-01,2.016477e-07,1.999938e+01,0.000000e+00,1.999938e+01,2.196116e+01,8.623761e+01
6.206535e+04,7.183489e-01,6.180615e+04,7.153489e-01,9.108832e-01,9.107934e-01,1.215600e-01,2.012248e-07,1.998857e+01,0.000000e+00,1.998857e+01,2.194416e+01,8.640000e+01
6.216536e+04,7.195065e-01,6.190616e+04,7.165065e-01,9.109093e-01,9.108117e-01,1.215801e-01,2.008034e-07,1.997266e+01,0.000000e+00,1.997266e+01,2.192607e+01,8.640000e+01
6.226537e+04,7.206640e-01,6.200617e+04,7.176640e-01,9.108283e-01,9.108300e-01,1.216002e-01,2.003833e-07,1.998289e+01,0.000000e+00,1.998289e+01,2.193925e+01,8.626319e+01
6.236538e+04,7.218215e-01,6.210618e+04,7.188215e-01,9.108700e-01,9.108482e-01,1.216202e-01,1.999646e-07,1.997898e+01,0.000000e+00,1.997898e+01,2.193395e+01,8.609619e+01
6.246539e+04,7.229790e-01,6.220619e+04,7.199790e-01,9.109673e-01,9.108664e-01,1.216402e-01,1.995474e-07,1.997645e+01,0.000000e+00,1.997645e+01,2.192883e+01,8.606986e+01
6.256540e+04,7.241366e-01,6.230620e+04,7.211366e-01,9.109858e-01,9.108846e-01,1.216601e-01,1.991314e-07,1.999394e+01,0.000000e+00,1.999394e+01,2.194759e+01,8.621787e+01
6.266541e+04,7.252941e-01,6.240621e+04,7.222941e-01,9.108840e-01,9.109027e-01,1.216800e-01,1.987169e-07,2.001657e+01,0.000000e+00,2.001657e+01,2.197488e+01,8.630346e+01
6.276542e+04,7.264516e-01,6.250622e+04,7.234516e-01,9.109360e-01,9.109208e-01,1.216999e-01,1.983037e-07,2.000405e+01,0.000000e+00,2.000405e+01,2.195988e+01,8.647001e+01
6.286543e+04,7.276091e-01,6.260623e+04,7.246091e-01,9.110094e-01,9.109388e-01,1.217197e-01,1.978918e-07,1.997570e+01,0.000000e+00,1.997570e+01,2.192700e+01,8.636441e+01
6.296544e+04,7.287666e-01,6.270624e+04,7.257666e-01,9.110235e-01,9.109568e-01,1.217394e-01,1.974813e-07,1.996331e+01,0.000000e+00,1.996331e+01,2.191306e+01,8.624842e+01
6.306545e+04,7.299242e-01,6.280625e+04,7.269242e-01,9.110343e-01,9.109748e-01,1.217592e-01,1.970722e-07,1.997015e+01,0.000000e+00,1.997015e+01,2.192031e+01,8.620000e+01
6.316546e+04,7.310817e-01,6.290626e+04,7.280817e-01,9.110875e-01,9.109927e-01,1.217789e-01,1.966644e-07,1.998497e+01,0.000000e+00,1.998497e+01,2.193529e+01,8.623765e+01
6.326547e+04,7.322392e-01,6.300627e+04,7.292392e-01,9.111067e-01,9.110106e-01,1.217985e-01,1.962579e-07,1.999538e+01,0.000000e+00,1.999538e+01,2.194625e+01,8.640210e+01
6.336548e+04,7.333967e-01,6.310628e+04,7.303967e-01,9.108630e-01,9.110285e-01,1.218181e-01,1.958527e-07,1.999538e+01,0.000000e+00,1.999538e+01,2.195213e+01,8.648538e+01
6.346549e+04,7.345543e-01,6.320629e+04,7.315543e-01,9.108416e-01,9.110463e-01,1.218377e-01,1.954488e-07,1.999538e+01,0.000000e+00,1.999538e+01,2.195264e+01,8.643135e+01
6.356550e+04,7.357118e-01,6.330630e+04,7.327118e-01,9.109328e-01,9.110641e-01,1.218572e-01,1.950463e-07,1.997873e+01,0.000000e+00,1.997873e+01,2.193216e+01,8.619229e+01
6.366551e+04,7.368693e-01,6.340631e+04,7.338693e-01,9.110082e-01,9.110819e-01,1.218767e-01,1.946450e-07,1.997460e+01,0.000000e+00,1.997460e+01,2.192582e+01,8.603520e+01
6.376552e+04,7.380268e-01,6.350632e+04,7.350268e-01,9.109908e-01,9.110996e-01,1.218961e-01,1.942451e-07,1.999934e+01,0.000000e+00,1.999934e+01,2.195340e+01,8.613695e+01
6.386553e+04,7.391843e-01,6.360633e+04,7.361843e-01,9.109158e-01,9.111173e-01,1.219155e-01,1.938464e-07,2.001611e+01,0.000000e+00,2.001611e+01,2.197361e+01,8.630176e+01
6.396554e+04,7.403419e-01,6.370634e+04,7.373419e-01,9.109947e-01,9.111349e-01,1.219349e-01,1.934490e-07,1.998198e+01,0.000000e+00,1.998198e+01,2.193424e+01,8.638564e+01
6.406555e+04,7.414994e-01,6.380635e+04,7.384994e-01,9.110731e-01,9.111525e-01,1.219542e-01,1.930529e-07,1.997171e+01,0.000000e+00,1.997171e+01,2.192109e+01,8.633098e+01
6.416556e+04,7.426569e-01,6.390636e+04,7.396569e-01,9.109882e-01,9.111701e-01,1.219735e-01,1.926581e-07,1.997971e+01,0.000000e+00,1.997971e+01,2.193191e+01,8.624808e+01
6.426557e+04,7.438144e-01,6.400637e+04,7.408144e-01,9.109267e-01,9.111876e-01,1.219928e-01,1.922645e-07,1.999122e+01,0.000000e+00,1.999122e+01,2.194602e+01,8.609469e+01
6.436558e+04,7.449720e-01,6.410638e+04,7.419720e-01,9.110338e-01,9.112051e-01,1.220120e-01,1.918722e-07,1.999538e+01,0.000000e+00,1.999538e+01,2.194801e+01,8.595654e+01
6.446559e+04,7.461295e-01,6.420639e+04,7.431295e-01,9.111461e-01,9.112226e-01,1.220311e-01,1.914811e-07,1.999538e+01,0.000000e+00,1.999538e+01,2.194531e+01,8.620211e+01
6.456560e+04,7.472870e-01,6.430640e+04,7.442870e-01,9.112241e-01,9.112400e-01,1.220503e-01,1.910913e-07,1.999538e+01,0.000000e+00,1.999538e+01,2.194343e+01,8.628479e+01
6.466561e+04,7.484445e-01,6.440641e+04,7.454445e-01,9.111452e-01,9.112574e-01,1.220694e-01,1.907027e-07,1.999538e+01,0.000000e+00,1.999538e+01,2.194533e+01,8.630000e+01
6.476562e+04,7.496020e-01,6.450642e+04,7.466020e-01,9.111022e-01,9.112748e-01,1.220884e-01,1.903154e-07,1.999205e+01,0.000000e+00,1.999205e+01,2.194271e+01,8.624805e+01
6.486563e+04,7.507596e-01,6.460643e+04,7.477596e-01,9.110803e-01,9.112921e-01,1.221074e-01,1.899293e-07,1.998897e+01,0.000000e+00,1.998897e+01,2.193985e+01,8.613006e+01
6.496564e+04,7.519171e-01,6.470644e+04,7.489171e-01,9.110450e-01,9.113094e-01,1.221264e-01,1.895444e-07,1.999244e+01,0.000000e+00,1.999244e+01,2.194451e+01,8.600000e+01
6.506565e+04,7.530746e-01,6.480645e+04,7.500746e-01,9.110766e-01,9.113267e-01,1.221454e-01,1.891607e-07,2.000789e+01,0.000000e+00,2.000789e+01,2.196071e+01,8.600498e+01
6.516566e+04,7.542321e-01,6.490646e+04,7.512321e-01,9.112773e-01,9.113439e-01,1.221642e-01,1.887783e-07,1.999721e+01,0.000000e+00,1.999721e+01,2.194415e+01,8.617153e+01
6.526567e+04,7.553897e-01,6.500647e+04,7.523897e-01,9.112685e-01,9.113611e-01,1.221831e-01,1.883971e-07,1.997779e+01,0.000000e+00,1.997779e+01,2.192306e+01,8.626855e+01
6.536568e+04,7.565472e-01,6.510648e+04,7.535472e-01,9.112650e-01,9.113782e-01,1.222019e-01,1.880170e-07,1.996972e+01,0.000000e+00,1.996972e+01,2.191429e+01,8.624803e+01
6.546569e+04,7.577047e-01,6.520649e+04,7.547047e-01,9.112429e-01,9.113954e-01,1.222207e-01,1.876382e-07,1.996744e+01,0.000000e+00,1.996744e+01,2.191232e+01,8.616441e+01
6.556570e+04,7.588622e-01,6.530650e+04,7.558622e-01,9.111678e-01,9.114124e-01,1.222395e-01,1.872605e-07,1.997172e+01,0.000000e+00,1.997172e+01,2.191882e+01,8.606254e+01
6.566571e+04,7.600198e-01,6.540651e+04,7.570198e-01,9.111368e-01,9.114295e-01,1.222582e-01,1.868841e-07,2.000821e+01,0.000000e+00,2.000821e+01,2.195961e+01,8.590429e+01
6.576572e+04,7.611773e-01,6.550652e+04,7.581773e-01,9.113124e-01,9.114465e-01,1.222768e-01,1.865088e-07,2.000821e+01,0.000000e+00,2.000821e+01,2.195538e+01,8.615593e+01
6.586573e+04,7.623348e-01,6.560653e+04,7.593348e-01,9.113858e-01,9.114635e-01,1.222955e-01,1.861347e-07,1.999508e+01,0.000000e+00,1.999508e+01,2.193921e+01,8.633640e+01
6.596574e+04,7.634923e-01,6.570654e+04,7.604923e-01,9.113735e-01,9.114804e-01,1.223141e-01,1.857617e-07,1.997911e+01,0.000000e+00,1.997911e+01,2.192197e+01,8.629751e+01
6.606575e+04,7.646498e-01,6.580655e+04,7.616498e-01,9.113759e-01,9.114974e-01,1.223326e-01,1.853900e-07,1.996748e+01,0.000000e+00,1.996748e+01,2.190916e+01,8.609493e+01
6.616576e+04,7.658074e-01,6.590656e+04,7.628074e-01,9.114253e-01,9.115142e-01,1.223512e-01,1.850193e-07,1.996698e+01,0.000000e+00,1.996698e+01,2.190743e+01,8.588090e+01
6.626577e+04,7.669649e-01,6.600657e+04,7.639649e-01,9.113733e-01,9.115311e-01,1.223696e-01,1.846499e-07,1.998317e+01,0.000000e+00,1.998317e+01,2.192643e+01,8.580537e+01
6.636578e+04,7.681224e-01,6.610658e+04,7.651224e-01,9.113210e-01,9.115479e-01,1.223881e-01,1.842816e-07,2.001171e+01,0.000000e+00,2.001171e+01,2.195901e+01,8.605520e+01
6.646579e+04,7.692799e-01,6.620659e+04,7.662799e-01,9.113331e-01,9.115647e-01,1.224065e-01,1.839144e-07,2.000648e+01,0.000000e+00,2.000648e+01,2.195298e+01,8.610000e+01
6.656580e+04,7.704375e-01,6.630660e+04,7.674375e-01,9.114410e-01,9.115814e-01,1.224249e-01,1.835484e-07,1.998513e+01,0.000000e+00,1.998513e+01,2.192696e+01,8.610000e+01
6.666581e+04,7.715950e-01,6.640661e+04,7.685950e-01,9.115316e-01,9.115982e-01,1.224432e-01,1.831835e-07,1.997420e+01,0.000000e+00,1.997420e+01,2.191279e+01,8.603022e+01
6.676582e+04,7.727525e-01,6.650662e+04,7.697525e-01,9.115371e-01,9.116148e-01,1.224615e-01,1.828197e-07,1.998607e+01,0.000000e+00,1.998607e+01,2.192568e+01,8.590000e+01
6.686583e+04,7.739100e-01,6.660663e+04,7.709100e-01,9.115599e-01,9.116315e-01,1.224798e-01,1.824570e-07,2.000212e+01,0.000000e+00,2.000212e+01,2.194273e+01,8.590214e+01
6.696584e+04,7.750675e-01,6.670664e+04,7.720675e-01,9.114563e-01,9.116481e-01,1.224980e-01,1.820955e-07,2.001455e+01,0.000000e+00,2.001455e+01,2.195887e+01,8.598482e+01
6.706585e+04,7.762251e-01,6.680665e+04,7.732251e-01,9.114587e-01,9.116647e-01,1.225162e-01,1.817351e-07,2.000214e+01,0.000000e+00,2.000214e+01,2.194520e+01,8.600000e+01
6.716586e+04,7.773826e-01,6.690666e+04,7.743826e-01,9.114849e-01,9.116813e-01,1.225344e-01,1.813758e-07,1.999538e+01,0.000000e+00,1.999538e+01,2.193715e+01,8.600000e+01
6.726587e+04,7.785401e-01,6.700667e+04,7.755401e-01,9.114663e-01,9.116978e-01,1.225525e-01,1.810176e-07,2.000533e+01,0.000000e+00,2.000533e+01,2.194852e+01,8.596428e+01
6.736588e+04,7.796976e-01,6.710668e+04,7.766976e-01,9.114177e-01,9.117143e-01,1.225706e-01,1.806605e-07,2.002324e+01,0.000000e+00,2.002324e+01,2.196934e+01,8.591867e+01
6.746589e+04,7.808552e-01,6.720669e+04,7.778552e-01,9.114751e-01,9.117307e-01,1.225886e-01,1.803044e-07,2.002222e+01,0.000000e+00,2.002222e+01,2.196683e+01,8.600000e+01
6.756590e+04,7.820127e-01,6.730670e+04,7.790127e-01,9.116915e-01,9.117471e-01,1.226066e-01,1.799495e-07,1.998858e+01,0.000000e+00,1.998858e+01,2.192472e+01,8.600000e+01
6.766591e+04,7.831702e-01,6.740671e+04,7.801702e-01,9.117089e-01,9.117635e-01,1.226246e-01,1.795957e-07,1.997817e+01,0.000000e+00,1.997817e+01,2.191288e+01,8.600000e+01
6.776592e+04,7.843277e-01,6.750672e+04,7.813277e-01,9.117481e-01,9.117799e-01,1.226426e-01,1.792429e-07,1.996947e+01,0.000000e+00,1.996947e+01,2.190239e+01,8.594799e+01
6.786593e+04,7.854852e-01,6.760673e+04,7.824852e-01,9.117711e-01,9.117962e-01,1.226605e-01,1.788912e-07,1.997012e+01,0.000000e+00,1.997012e+01,2.190256e+01,8.590000e+01
6.796594e+04,7.866428e-01,6.770674e+04,7.836428e-01,9.117531e-01,9.118125e-01,1.226783e-01,1.785406e-07,1.998488e+01,0.000000e+00,1.998488e+01,2.191918e+01,8.591818e+01
6.806595e+04,7.878003e-01,6.780675e+04,7.848003e-01,9.118561e-01,9.118288e-01,1.226962e-01,1.781910e-07,1.999510e+01,0.000000e+00,1.999510e+01,2.192791e+01,8.600294e+01
6.816596e+04,7.889578e-01,6.790676e+04,7.859578e-01,9.118648e-01,9.118450e-01,1.227140e-01,1.778425e-07,1.997896e+01,0.000000e+00,1.997896e+01,2.191000e+01,8.617070e+01
6.826597e+04,7.901153e-01,6.800677e+04,7.871153e-01,9.116806e-01,9.118612e-01,1.227317e-01,1.774950e-07,1.998927e+01,0.000000e+00,1.998927e+01,2.192573e+01,8.599528e+01
6.836598e+04,7.912729e-01,6.810678e+04,7.882729e-01,9.116322e-01,9.118774e-01,1.227495e-01,1.771486e-07,1.999538e+01,0.000000e+00,1.999538e+01,2.193360e+01,8.584834e+01
6.846599e+04,7.924304e-01,6.820679e+04,7.894304e-01,9.116788e-01,9.118935e-01,1.227672e-01,1.768033e-07,2.000300e+01,0.000000e+00,2.000300e+01,2.194084e+01,8.583553e+01
6.856600e+04,7.935879e-01,6.830680e+04,7.905879e-01,9.117371e-01,9.119096e-01,1.227848e-01,1.764590e-07,2.001272e+01,0.000000e+00,2.001272e+01,2.195010e+01,8.595741e+01
6.866600e+04,7.947454e-01,6.840680e+04,7.917454e-01,9.118973e-01,9.119257e-01,1.228025e-01,1.761157e-07,1.999503e+01,0.000000e+00,1.999503e+01,2.192684e+01,8.619634e+01
6.876601e+04,7.959030e-01,6.850681e+04,7.929030e-01,9.118710e-01,9.119418e-01,1.228201e-01,1.757735e-07,1.997900e+01,0.000000e+00,1.997900e+01,2.190990e+01,8.602979e+01
6.886602e+04,7.970605e-01,6.860682e+04,7.940605e-01,9.117944e-01,9.119578e-01,1.228376e-01,1.754322e-07,1.998939e+01,0.000000e+00,1.998939e+01,2.192313e+01,8.600000e+01
6.896603e+04,7.982180e-01,6.870683e+04,7.952180e-01,9.117619e-01,9.119738e-01,1.228552e-01,1.750920e-07,2.000653e+01,0.000000e+00,2.000653e+01,2.194272e+01,8.589600e+01
6.906604e+04,7.993755e-01,6.880684e+04,7.963755e-01,9.117728e-01,9.119897e-01,1.228727e-01,1.747529e-07,2.001683e+01,0.000000e+00,2.001683e+01,2.195375e+01,8.586986e+01
6.916605e+04,8.005330e-01,6.890685e+04,7.975330e-01,9.118236e-01,9.120057e-01,1.228901e-01,1.744147e-07,2.001176e+01,0.000000e+00,2.001176e+01,2.194696e+01,8.600000e+01
6.926606e+04,8.016906e-01,6.900686e+04,7.986906e-01,9.119608e-01,9.120215e-01,1.229075e-01,1.740775e-07,1.998868e+01,0.000000e+00,1.998868e+01,2.191836e+01,8.600296e+01
6.936607e+04,8.028481e-01,6.910687e+04,7.998481e-01,9.119608e-01,9.120374e-01,1.229249e-01,1.737414e-07,1.997266e+01,0.000000e+00,1.997266e+01,2.190079e+01,8.616951e+01
6.946608e+04,8.040056e-01,6.920688e+04,8.010056e-01,9.118245e-01,9.120532e-01,1.229423e-01,1.734062e-07,1.998730e+01,0.000000e+00,1.998730e+01,2.192012e+01,8.599443e+01
6.956609e+04,8.051631e-01,6.930689e+04,8.021631e-01,9.117944e-01,9.120690e-01,1.229596e-01,1.730721e-07,2.000987e+01,0.000000e+00,2.000987e+01,2.194560e+01,8.595202e+01
6.966610e+04,8.063207e-01,6.940690e+04,8.033207e-01,9.118466e-01,9.120848e-01,1.229769e-01,1.727389e-07,2.002324e+01,0.000000e+00,2.002324e+01,2.195900e+01,8.600000e+01
6.976611e+04,8.074782e-01,6.950691e+04,8.044782e-01,9.118755e-01,9.121006e-01,1.229942e-01,1.724068e-07,2.001803e+01,0.000000e+00,2.001803e+01,2.195259e+01,8.600000e+01
6.986612e+04,8.086357e-01,6.960692e+04,8.056357e-01,9.118287e-01,9.121163e-01,1.230114e-01,1.720756e-07,1.999505e+01,0.000000e+00,1.999505e+01,2.192852e+01,8.599745e+01
6.996613e+04,8.097932e-01,6.970693e+04,8.067932e-01,9.119673e-01,9.121319e-01,1.230286e-01,1.717454e-07,1.998445e+01,0.000000e+00,1.998445e+01,2.191356e+01,8.591477e+01
7.006614e+04,8.109507e-01,6.980694e+04,8.079507e-01,9.121284e-01,9.121476e-01,1.230458e-01,1.714161e-07,1.998694e+01,0.000000e+00,1.998694e+01,2.191242e+01,8.576320e+01
7.016615e+04,8.121083e-01,6.990695e+04,8.091083e-01,9.121914e-01,9.121632e-01,1.230629e-01,1.710879e-07,1.999564e+01,0.000000e+00,1.999564e+01,2.192044e+01,8.585614e+01
7.026616e+04,8.132658e-01,7.000696e+04,8.102658e-01,9.121208e-01,9.121788e-01,1.230800e-01,1.707606e-07,2.000712e+01,0.000000e+00,2.000712e+01,2.193472e+01,8.607083e+01
7.036617e+04,8.144233e-01,7.010697e+04,8.114233e-01,9.120398e-01,9.121944e-01,1.230970e-01,1.704342e-07,2.000824e+01,0.000000e+00,2.000824e+01,2.193791e+01,8.616355e+01
7.046618e+04,8.155808e-01,7.020698e+04,8.125808e-01,9.122535e-01,9.122099e-01,1.231141e-01,1.701088e-07,1.996972e+01,0.000000e+00,1.996972e+01,2.189054e+01,8.599848e+01
7.056619e+04,8.167384e-01,7.030699e+04,8.137384e-01,9.122271e-01,9.122254e-01,1.231311e-01,1.697844e-07,1.996972e+01,0.000000e+00,1.996972e+01,2.189118e+01,8.591399e+01
7.066620e+04,8.178959e-01,7.040700e+04,8.148959e-01,9.122011e-01,9.122409e-01,1.231480e-01,1.694609e-07,1.998742e+01,0.000000e+00,1.998742e+01,2.191120e+01,8.596899e+01
7.076621e+04,8.190534e-01,7.050701e+04,8.160534e-01,9.122242e-01,9.122563e-01,1.231650e-01,1.691384e-07,1.999872e+01,0.000000e+00,1.999872e+01,2.192303e+01,8.600000e+01
