Repository: brandonlampe/CS_Data

# Repository for Crushed Salt Data
**Grant No: 456417**

This is a work in progress!

## Repository Content

### Directory Names
A uniform namining structure still in progress, but in general directories are named according to the following:
 - Names contain no spaces, a single underscore "_" will be used as a file name seperator.
 - Files are for the Crushed Salt Project (CSP); therefore, the first three charaters of each file are "CSP".
 - Folders are organized by which frame the test was performed on i.e., A2 or A3.
 - The fifth and sixth charaters of each file name will therefore be "A" followed by the frame number.

File: UNM_WP_HY_90_04/CREEP_FIT/90_04_CREEP_OUT.csv (part 4 of 18)
Analysis by Brandon Lampe, performed on: 2016/07/15 11:23:37
Experimental results below begin at: 2015/07/04 15:46:02
Duration (sec),Duration (day),Elapsed Time (sec),Elapsed Time (day),Interpolated Fractional Density,Fit to Fractional Density,Fit to Volume Strain,Fit to Volume Strain Rate (1/sec),Confining Pressure (MPa),Pore Pressure (MPa),Terzaghi Pressure (MPa),Solid Pressure (MPa),Temperature (C))
7.086622e+04,8.202109e-01,7.060702e+04,8.172109e-01,9.121987e-01,9.122718e-01,1.231819e-01,1.688168e-07,2.000179e+01,0.000000e+00,2.000179e+01,2.192701e+01,8.610595e+01
7.096623e+04,8.213684e-01,7.070703e+04,8.183684e-01,9.121086e-01,9.122871e-01,1.231987e-01,1.684962e-07,2.000060e+01,0.000000e+00,2.000060e+01,2.192787e+01,8.626281e+01
7.106624e+04,8.225260e-01,7.080704e+04,8.195260e-01,9.121610e-01,9.123025e-01,1.232156e-01,1.681765e-07,1.999478e+01,0.000000e+00,1.999478e+01,2.192023e+01,8.609813e+01
7.116625e+04,8.236835e-01,7.090705e+04,8.206835e-01,9.122134e-01,9.123178e-01,1.232324e-01,1.678577e-07,1.996807e+01,0.000000e+00,1.996807e+01,2.188970e+01,8.601486e+01
7.126626e+04,8.248410e-01,7.100706e+04,8.218410e-01,9.122227e-01,9.123331e-01,1.232491e-01,1.675398e-07,1.998086e+01,0.000000e+00,1.998086e+01,2.190349e+01,8.593158e+01
7.136627e+04,8.259985e-01,7.110707e+04,8.229985e-01,9.122391e-01,9.123484e-01,1.232659e-01,1.672229e-07,1.999228e+01,0.000000e+00,1.999228e+01,2.191562e+01,8.590000e+01
7.146628e+04,8.271561e-01,7.120708e+04,8.241561e-01,9.122324e-01,9.123636e-01,1.232826e-01,1.669069e-07,1.999986e+01,0.000000e+00,1.999986e+01,2.192409e+01,8.593497e+01
7.156629e+04,8.283136e-01,7.130709e+04,8.253136e-01,9.121856e-01,9.123789e-01,1.232993e-01,1.665918e-07,2.000585e+01,0.000000e+00,2.000585e+01,2.193177e+01,8.601838e+01
7.166630e+04,8.294711e-01,7.140710e+04,8.264711e-01,9.121598e-01,9.123941e-01,1.233159e-01,1.662776e-07,1.999524e+01,0.000000e+00,1.999524e+01,2.192076e+01,8.609552e+01
7.176631e+04,8.306286e-01,7.150711e+04,8.276286e-01,9.121598e-01,9.124092e-01,1.233325e-01,1.659643e-07,1.998989e+01,0.000000e+00,1.998989e+01,2.191490e+01,8.592897e+01
7.186632e+04,8.317861e-01,7.160712e+04,8.287861e-01,9.121813e-01,9.124243e-01,1.233491e-01,1.656520e-07,2.000813e+01,0.000000e+00,2.000813e+01,2.193438e+01,8.583121e+01
7.196633e+04,8.329437e-01,7.170713e+04,8.299437e-01,9.123057e-01,9.124394e-01,1.233656e-01,1.653405e-07,2.001234e+01,0.000000e+00,2.001234e+01,2.193600e+01,8.590413e+01
7.206634e+04,8.341012e-01,7.180714e+04,8.311012e-01,9.123557e-01,9.124545e-01,1.233822e-01,1.650299e-07,2.001352e+01,0.000000e+00,2.001352e+01,2.193609e+01,8.603534e+01
7.216635e+04,8.352587e-01,7.190715e+04,8.322587e-01,9.122777e-01,9.124696e-01,1.233987e-01,1.647202e-07,2.001925e+01,0.000000e+00,2.001925e+01,2.194425e+01,8.608139e+01
7.226636e+04,8.364162e-01,7.200716e+04,8.334162e-01,9.123818e-01,9.124846e-01,1.234151e-01,1.644114e-07,2.000119e+01,0.000000e+00,2.000119e+01,2.192195e+01,8.599622e+01
7.236637e+04,8.375738e-01,7.210717e+04,8.345738e-01,9.124689e-01,9.124996e-01,1.234315e-01,1.641035e-07,1.997448e+01,0.000000e+00,1.997448e+01,2.189059e+01,8.582967e+01
7.246638e+04,8.387313e-01,7.220718e+04,8.357313e-01,9.124990e-01,9.125145e-01,1.234479e-01,1.637964e-07,1.998728e+01,0.000000e+00,1.998728e+01,2.190389e+01,8.580000e+01
7.256639e+04,8.398888e-01,7.230719e+04,8.368888e-01,9.125110e-01,9.125295e-01,1.234643e-01,1.634903e-07,2.000197e+01,0.000000e+00,2.000197e+01,2.191970e+01,8.585134e+01
7.266640e+04,8.410463e-01,7.240720e+04,8.380463e-01,9.125016e-01,9.125444e-01,1.234806e-01,1.631850e-07,2.000152e+01,0.000000e+00,2.000152e+01,2.191943e+01,8.593477e+01
7.276641e+04,8.422039e-01,7.250721e+04,8.392039e-01,9.124708e-01,9.125592e-01,1.234969e-01,1.628806e-07,1.999026e+01,0.000000e+00,1.999026e+01,2.190784e+01,8.600379e+01
7.286642e+04,8.433614e-01,7.260722e+04,8.403614e-01,9.124551e-01,9.125741e-01,1.235132e-01,1.625770e-07,1.999597e+01,0.000000e+00,1.999597e+01,2.191446e+01,8.602042e+01
7.296643e+04,8.445189e-01,7.270723e+04,8.415189e-01,9.124394e-01,9.125889e-01,1.235295e-01,1.622743e-07,2.000167e+01,0.000000e+00,2.000167e+01,2.192109e+01,8.603705e+01
7.306644e+04,8.456764e-01,7.280724e+04,8.426764e-01,9.124237e-01,9.126037e-01,1.235457e-01,1.619725e-07,2.000737e+01,0.000000e+00,2.000737e+01,2.192772e+01,8.605368e+01
7.316645e+04,8.468339e-01,7.290725e+04,8.438339e-01,9.124079e-01,9.126185e-01,1.235619e-01,1.616715e-07,2.001307e+01,0.000000e+00,2.001307e+01,2.193434e+01,8.607032e+01
7.326646e+04,8.479915e-01,7.300726e+04,8.449915e-01,9.123922e-01,9.126332e-01,1.235780e-01,1.613714e-07,2.001877e+01,0.000000e+00,2.001877e+01,2.194097e+01,8.608695e+01
7.336647e+04,8.491490e-01,7.310727e+04,8.461490e-01,9.123870e-01,9.126479e-01,1.235941e-01,1.610721e-07,2.002270e+01,0.000000e+00,2.002270e+01,2.194541e+01,8.610000e+01
7.346648e+04,8.503065e-01,7.320728e+04,8.473065e-01,9.124202e-01,9.126626e-01,1.236102e-01,1.607737e-07,2.002020e+01,0.000000e+00,2.002020e+01,2.194187e+01,8.610000e+01
7.356649e+04,8.514640e-01,7.330729e+04,8.484640e-01,9.124533e-01,9.126773e-01,1.236263e-01,1.604761e-07,2.001770e+01,0.000000e+00,2.001770e+01,2.193833e+01,8.610000e+01
7.366650e+04,8.526216e-01,7.340730e+04,8.496216e-01,9.124865e-01,9.126919e-01,1.236423e-01,1.601794e-07,2.001520e+01,0.000000e+00,2.001520e+01,2.193479e+01,8.610000e+01
7.376651e+04,8.537791e-01,7.350731e+04,8.507791e-01,9.125197e-01,9.127065e-01,1.236583e-01,1.598835e-07,2.001270e+01,0.000000e+00,2.001270e+01,2.193125e+01,8.610000e+01
7.386652e+04,8.549366e-01,7.360732e+04,8.519366e-01,9.125529e-01,9.127211e-01,1.236743e-01,1.595884e-07,2.001020e+01,0.000000e+00,2.001020e+01,2.192772e+01,8.610000e+01
7.396653e+04,8.560941e-01,7.370733e+04,8.530941e-01,9.125797e-01,9.127357e-01,1.236903e-01,1.592941e-07,2.000821e+01,0.000000e+00,2.000821e+01,2.192489e+01,8.610000e+01
7.406654e+04,8.572516e-01,7.380734e+04,8.542516e-01,9.125813e-01,9.127502e-01,1.237062e-01,1.590007e-07,2.000821e+01,0.000000e+00,2.000821e+01,2.192485e+01,8.610000e+01
7.416655e+04,8.584092e-01,7.390735e+04,8.554092e-01,9.125830e-01,9.127647e-01,1.237221e-01,1.587081e-07,2.000821e+01,0.000000e+00,2.000821e+01,2.192481e+01,8.610000e+01
7.426656e+04,8.595667e-01,7.400736e+04,8.565667e-01,9.125847e-01,9.127792e-01,1.237379e-01,1.584163e-07,2.000821e+01,0.000000e+00,2.000821e+01,2.192477e+01,8.610000e+01
7.436657e+04,8.607242e-01,7.410737e+04,8.577242e-01,9.125863e-01,9.127936e-01,1.237537e-01,1.581253e-07,2.000821e+01,0.000000e+00,2.000821e+01,2.192473e+01,8.610000e+01
7.446658e+04,8.618817e-01,7.420738e+04,8.588817e-01,9.125880e-01,9.128080e-01,1.237695e-01,1.578352e-07,2.000821e+01,0.000000e+00,2.000821e+01,2.192469e+01,8.610000e+01
7.456659e+04,8.630393e-01,7.430739e+04,8.600393e-01,9.125969e-01,9.128224e-01,1.237853e-01,1.575458e-07,2.000732e+01,0.000000e+00,2.000732e+01,2.192351e+01,8.609656e+01
7.466660e+04,8.641968e-01,7.440740e+04,8.611968e-01,9.126336e-01,9.128368e-01,1.238011e-01,1.572573e-07,2.000305e+01,0.000000e+00,2.000305e+01,2.191794e+01,8.607990e+01
7.476661e+04,8.653543e-01,7.450741e+04,8.623543e-01,9.126704e-01,9.128512e-01,1.238168e-01,1.569695e-07,1.999878e+01,0.000000e+00,1.999878e+01,2.191238e+01,8.606325e+01
7.486662e+04,8.665118e-01,7.460742e+04,8.635118e-01,9.127071e-01,9.128655e-01,1.238325e-01,1.566826e-07,1.999451e+01,0.000000e+00,1.999451e+01,2.190681e+01,8.604659e+01
7.496663e+04,8.676693e-01,7.470743e+04,8.646693e-01,9.127438e-01,9.128798e-01,1.238481e-01,1.563964e-07,1.999023e+01,0.000000e+00,1.999023e+01,2.190125e+01,8.602994e+01
7.506664e+04,8.688269e-01,7.480744e+04,8.658269e-01,9.127805e-01,9.128940e-01,1.238637e-01,1.561111e-07,1.998596e+01,0.000000e+00,1.998596e+01,2.189569e+01,8.601328e+01
7.516665e+04,8.699844e-01,7.490745e+04,8.669844e-01,9.128130e-01,9.129083e-01,1.238793e-01,1.558265e-07,1.998255e+01,0.000000e+00,1.998255e+01,2.189118e+01,8.599662e+01
7.526666e+04,8.711419e-01,7.500746e+04,8.681419e-01,9.128287e-01,9.129225e-01,1.238949e-01,1.555427e-07,1.998255e+01,0.000000e+00,1.998255e+01,2.189080e+01,8.597994e+01
7.536667e+04,8.722994e-01,7.510747e+04,8.692994e-01,9.128445e-01,9.129367e-01,1.239104e-01,1.552597e-07,1.998255e+01,0.000000e+00,1.998255e+01,2.189042e+01,8.596326e+01
7.546668e+04,8.734570e-01,7.520748e+04,8.704570e-01,9.128602e-01,9.129508e-01,1.239260e-01,1.549775e-07,1.998255e+01,0.000000e+00,1.998255e+01,2.189005e+01,8.594659e+01
7.556669e+04,8.746145e-01,7.530749e+04,8.716145e-01,9.128759e-01,9.129650e-01,1.239414e-01,1.546960e-07,1.998255e+01,0.000000e+00,1.998255e+01,2.188967e+01,8.592991e+01
7.566670e+04,8.757720e-01,7.540750e+04,8.727720e-01,9.128916e-01,9.129791e-01,1.239569e-01,1.544154e-07,1.998255e+01,0.000000e+00,1.998255e+01,2.188929e+01,8.591323e+01
7.576671e+04,8.769295e-01,7.550751e+04,8.739295e-01,9.129110e-01,9.129932e-01,1.239723e-01,1.541355e-07,1.998255e+01,0.000000e+00,1.998255e+01,2.188883e+01,8.590345e+01
7.586672e+04,8.780871e-01,7.560752e+04,8.750871e-01,9.129442e-01,9.130072e-01,1.239877e-01,1.538563e-07,1.998255e+01,0.000000e+00,1.998255e+01,2.188803e+01,8.592013e+01
7.596673e+04,8.792446e-01,7.570753e+04,8.762446e-01,9.129775e-01,9.130213e-01,1.240031e-01,1.535779e-07,1.998255e+01,0.000000e+00,1.998255e+01,2.188723e+01,8.593681e+01
7.606674e+04,8.804021e-01,7.580754e+04,8.774021e-01,9.130107e-01,9.130353e-01,1.240185e-01,1.533003e-07,1.998255e+01,0.000000e+00,1.998255e+01,2.188644e+01,8.595349e+01
7.616675e+04,8.815596e-01,7.590755e+04,8.785596e-01,9.130440e-01,9.130493e-01,1.240338e-01,1.530235e-07,1.998255e+01,0.000000e+00,1.998255e+01,2.188564e+01,8.597017e+01
7.626676e+04,8.827171e-01,7.600756e+04,8.797171e-01,9.130772e-01,9.130632e-01,1.240491e-01,1.527474e-07,1.998255e+01,0.000000e+00,1.998255e+01,2.188484e+01,8.598685e+01
7.636677e+04,8.838747e-01,7.610757e+04,8.808747e-01,9.131023e-01,9.130772e-01,1.240643e-01,1.524720e-07,1.998233e+01,0.000000e+00,1.998233e+01,2.188399e+01,8.600000e+01
7.646678e+04,8.850322e-01,7.620758e+04,8.820322e-01,9.130971e-01,9.130911e-01,1.240796e-01,1.521974e-07,1.998126e+01,0.000000e+00,1.998126e+01,2.188295e+01,8.600000e+01
7.656679e+04,8.861897e-01,7.630759e+04,8.831897e-01,9.130919e-01,9.131050e-01,1.240948e-01,1.519236e-07,1.998019e+01,0.000000e+00,1.998019e+01,2.188190e+01,8.600000e+01
7.666680e+04,8.873472e-01,7.640760e+04,8.843472e-01,9.130867e-01,9.131188e-01,1.241099e-01,1.516505e-07,1.997912e+01,0.000000e+00,1.997912e+01,2.188086e+01,8.600000e+01
7.676681e+04,8.885048e-01,7.650761e+04,8.855048e-01,9.130814e-01,9.131327e-01,1.241251e-01,1.513781e-07,1.997805e+01,0.000000e+00,1.997805e+01,2.187982e+01,8.600000e+01
7.686682e+04,8.896623e-01,7.660762e+04,8.866623e-01,9.130762e-01,9.131465e-01,1.241402e-01,1.511065e-07,1.997698e+01,0.000000e+00,1.997698e+01,2.187877e+01,8.600000e+01
7.696683e+04,8.908198e-01,7.670763e+04,8.878198e-01,9.130732e-01,9.131603e-01,1.241553e-01,1.508356e-07,1.997592e+01,0.000000e+00,1.997592e+01,2.187767e+01,8.599308e+01
7.706684e+04,8.919773e-01,7.680764e+04,8.889773e-01,9.130785e-01,9.131740e-01,1.241704e-01,1.505654e-07,1.997484e+01,0.000000e+00,1.997484e+01,2.187637e+01,8.595967e+01
7.716685e+04,8.931348e-01,7.690765e+04,8.901348e-01,9.130838e-01,9.131878e-01,1.241854e-01,1.502960e-07,1.997377e+01,0.000000e+00,1.997377e+01,2.187507e+01,8.592627e+01
7.726686e+04,8.942924e-01,7.700766e+04,8.912924e-01,9.130890e-01,9.132015e-01,1.242005e-01,1.500273e-07,1.997270e+01,0.000000e+00,1.997270e+01,2.187377e+01,8.589286e+01
7.736687e+04,8.954499e-01,7.710767e+04,8.924499e-01,9.130943e-01,9.132152e-01,1.242154e-01,1.497593e-07,1.997163e+01,0.000000e+00,1.997163e+01,2.187247e+01,8.585945e+01
7.746688e+04,8.966074e-01,7.720768e+04,8.936074e-01,9.130996e-01,9.132288e-01,1.242304e-01,1.494920e-07,1.997056e+01,0.000000e+00,1.997056e+01,2.187117e+01,8.582605e+01
7.756689e+04,8.977649e-01,7.730769e+04,8.947649e-01,9.131060e-01,9.132425e-01,1.242453e-01,1.492254e-07,1.997145e+01,0.000000e+00,1.997145e+01,2.187199e+01,8.579634e+01
7.766690e+04,8.989225e-01,7.740770e+04,8.959225e-01,9.131165e-01,9.132561e-01,1.242603e-01,1.489596e-07,1.997928e+01,0.000000e+00,1.997928e+01,2.188032e+01,8.577971e+01
7.776691e+04,9.000800e-01,7.750771e+04,8.970800e-01,9.131269e-01,9.132697e-01,1.242751e-01,1.486945e-07,1.998712e+01,0.000000e+00,1.998712e+01,2.188865e+01,8.576307e+01
7.786692e+04,9.012375e-01,7.760772e+04,8.982375e-01,9.131373e-01,9.132832e-01,1.242900e-01,1.484301e-07,1.999495e+01,0.000000e+00,1.999495e+01,2.189698e+01,8.574644e+01
7.796693e+04,9.023950e-01,7.770773e+04,8.993950e-01,9.131477e-01,9.132968e-01,1.243048e-01,1.481664e-07,2.000278e+01,0.000000e+00,2.000278e+01,2.190531e+01,8.572981e+01
7.806694e+04,9.035525e-01,7.780774e+04,9.005525e-01,9.131581e-01,9.133103e-01,1.243196e-01,1.479034e-07,2.001062e+01,0.000000e+00,2.001062e+01,2.191364e+01,8.571318e+01
7.816695e+04,9.047101e-01,7.790775e+04,9.017101e-01,9.131664e-01,9.133238e-01,1.243344e-01,1.476411e-07,2.001749e+01,0.000000e+00,2.001749e+01,2.192097e+01,8.570346e+01
7.826696e+04,9.058676e-01,7.800776e+04,9.028676e-01,9.131664e-01,9.133373e-01,1.243492e-01,1.473795e-07,2.002070e+01,0.000000e+00,2.002070e+01,2.192448e+01,8.572014e+01
7.836697e+04,9.070251e-01,7.810777e+04,9.040251e-01,9.131664e-01,9.133507e-01,1.243639e-01,1.471185e-07,2.002391e+01,0.000000e+00,2.002391e+01,2.192800e+01,8.573682e+01
7.846698e+04,9.081826e-01,7.820778e+04,9.051826e-01,9.131664e-01,9.133642e-01,1.243786e-01,1.468583e-07,2.002712e+01,0.000000e+00,2.002712e+01,2.193151e+01,8.575350e+01
7.856699e+04,9.093402e-01,7.830779e+04,9.063402e-01,9.131664e-01,9.133776e-01,1.243933e-01,1.465988e-07,2.003033e+01,0.000000e+00,2.003033e+01,2.193503e+01,8.577018e+01
7.866700e+04,9.104977e-01,7.840780e+04,9.074977e-01,9.131664e-01,9.133909e-01,1.244079e-01,1.463400e-07,2.003354e+01,0.000000e+00,2.003354e+01,2.193854e+01,8.578685e+01
7.876701e+04,9.116552e-01,7.850781e+04,9.086552e-01,9.131760e-01,9.134043e-01,1.244225e-01,1.460818e-07,2.003539e+01,0.000000e+00,2.003539e+01,2.194034e+01,8.579647e+01
7.886702e+04,9.128127e-01,7.860782e+04,9.098127e-01,9.132215e-01,9.134176e-01,1.244371e-01,1.458243e-07,2.003219e+01,0.000000e+00,2.003219e+01,2.193574e+01,8.577982e+01
7.896703e+04,9.139703e-01,7.870783e+04,9.109703e-01,9.132670e-01,9.134309e-01,1.244517e-01,1.455676e-07,2.002898e+01,0.000000e+00,2.002898e+01,2.193113e+01,8.576316e+01
7.906704e+04,9.151278e-01,7.880784e+04,9.121278e-01,9.133125e-01,9.134442e-01,1.244663e-01,1.453114e-07,2.002578e+01,0.000000e+00,2.002578e+01,2.192653e+01,8.574651e+01
7.916705e+04,9.162853e-01,7.890785e+04,9.132853e-01,9.133580e-01,9.134575e-01,1.244808e-01,1.450560e-07,2.002257e+01,0.000000e+00,2.002257e+01,2.192193e+01,8.572985e+01
7.926706e+04,9.174428e-01,7.900786e+04,9.144428e-01,9.134034e-01,9.134707e-01,1.244953e-01,1.448012e-07,2.001937e+01,0.000000e+00,2.001937e+01,2.191733e+01,8.571320e+01
7.936707e+04,9.186003e-01,7.910787e+04,9.156003e-01,9.134380e-01,9.134839e-01,1.245097e-01,1.445471e-07,2.001683e+01,0.000000e+00,2.001683e+01,2.191372e+01,8.570346e+01
7.946708e+04,9.197579e-01,7.920788e+04,9.167579e-01,9.134310e-01,9.134971e-01,1.245242e-01,1.442937e-07,2.001683e+01,0.000000e+00,2.001683e+01,2.191389e+01,8.572014e+01
7.956709e+04,9.209154e-01,7.930789e+04,9.179154e-01,9.134240e-01,9.135103e-01,1.245386e-01,1.440409e-07,2.001683e+01,0.000000e+00,2.001683e+01,2.191406e+01,8.573682e+01
7.966710e+04,9.220729e-01,7.940790e+04,9.190729e-01,9.134170e-01,9.135235e-01,1.245530e-01,1.437888e-07,2.001683e+01,0.000000e+00,2.001683e+01,2.191423e+01,8.575350e+01
7.976711e+04,9.232304e-01,7.950791e+04,9.202304e-01,9.134100e-01,9.135366e-01,1.245674e-01,1.435374e-07,2.001683e+01,0.000000e+00,2.001683e+01,2.191440e+01,8.577018e+01
7.986712e+04,9.243880e-01,7.960792e+04,9.213880e-01,9.134030e-01,9.135497e-01,1.245817e-01,1.432866e-07,2.001683e+01,0.000000e+00,2.001683e+01,2.191456e+01,8.578686e+01
7.996713e+04,9.255455e-01,7.970793e+04,9.225455e-01,9.134012e-01,9.135628e-01,1.245960e-01,1.430365e-07,2.001683e+01,0.000000e+00,2.001683e+01,2.191461e+01,8.580353e+01
8.006714e+04,9.267030e-01,7.980794e+04,9.237030e-01,9.134187e-01,9.135758e-01,1.246103e-01,1.427870e-07,2.001683e+01,0.000000e+00,2.001683e+01,2.191419e+01,8.582019e+01
8.016715e+04,9.278605e-01,7.990795e+04,9.248605e-01,9.134362e-01,9.135889e-01,1.246246e-01,1.425382e-07,2.001683e+01,0.000000e+00,2.001683e+01,2.191377e+01,8.583684e+01
8.026716e+04,9.290180e-01,8.000796e+04,9.260180e-01,9.134537e-01,9.136019e-01,1.246388e-01,1.422900e-07,2.001683e+01,0.000000e+00,2.001683e+01,2.191335e+01,8.585350e+01
8.036717e+04,9.301756e-01,8.010797e+04,9.271756e-01,9.134712e-01,9.136149e-01,1.246530e-01,1.420425e-07,2.001683e+01,0.000000e+00,2.001683e+01,2.191293e+01,8.587015e+01
8.046718e+04,9.313331e-01,8.020798e+04,9.283331e-01,9.134886e-01,9.136278e-01,1.246672e-01,1.417956e-07,2.001683e+01,0.000000e+00,2.001683e+01,2.191251e+01,8.588681e+01
8.056719e+04,9.324906e-01,8.030799e+04,9.294906e-01,9.135080e-01,9.136408e-01,1.246814e-01,1.415493e-07,2.001608e+01,0.000000e+00,2.001608e+01,2.191123e+01,8.590000e+01
8.066720e+04,9.336481e-01,8.040800e+04,9.306481e-01,9.135342e-01,9.136537e-01,1.246955e-01,1.413037e-07,2.001251e+01,0.000000e+00,2.001251e+01,2.190669e+01,8.590000e+01
8.076721e+04,9.348057e-01,8.050801e+04,9.318057e-01,9.135605e-01,9.136666e-01,1.247097e-01,1.410587e-07,2.000893e+01,0.000000e+00,2.000893e+01,2.190214e+01,8.590000e+01
8.086722e+04,9.359632e-01,8.060802e+04,9.329632e-01,9.135867e-01,9.136795e-01,1.247238e-01,1.408143e-07,2.000535e+01,0.000000e+00,2.000535e+01,2.189759e+01,8.590000e+01
8.096723e+04,9.371207e-01,8.070803e+04,9.341207e-01,9.136130e-01,9.136923e-01,1.247378e-01,1.405706e-07,2.000177e+01,0.000000e+00,2.000177e+01,2.189305e+01,8.590000e+01
8.106724e+04,9.382782e-01,8.080804e+04,9.352782e-01,9.136393e-01,9.137052e-01,1.247519e-01,1.403275e-07,1.999820e+01,0.000000e+00,1.999820e+01,2.188850e+01,8.590000e+01
8.116725e+04,9.394357e-01,8.090805e+04,9.364357e-01,9.136644e-01,9.137180e-01,1.247659e-01,1.400851e-07,1.999561e+01,0.000000e+00,1.999561e+01,2.188507e+01,8.589645e+01
8.126726e+04,9.405933e-01,8.100806e+04,9.375933e-01,9.136854e-01,9.137308e-01,1.247799e-01,1.398432e-07,1.999668e+01,0.000000e+00,1.999668e+01,2.188574e+01,8.587975e+01
8.136727e+04,9.417508e-01,8.110807e+04,9.387508e-01,9.137064e-01,9.137435e-01,1.247939e-01,1.396020e-07,1.999775e+01,0.000000e+00,1.999775e+01,2.188641e+01,8.586305e+01
8.146728e+04,9.429083e-01,8.120808e+04,9.399083e-01,9.137274e-01,9.137563e-01,1.248078e-01,1.393614e-07,1.999882e+01,0.000000e+00,1.999882e+01,2.188708e+01,8.584634e+01
8.156729e+04,9.440658e-01,8.130809e+04,9.410658e-01,9.137484e-01,9.137690e-01,1.248217e-01,1.391214e-07,1.999989e+01,0.000000e+00,1.999989e+01,2.188774e+01,8.582964e+01
8.166730e+04,9.452234e-01,8.140810e+04,9.422234e-01,9.137694e-01,9.137817e-01,1.248356e-01,1.388820e-07,2.000096e+01,0.000000e+00,2.000096e+01,2.188841e+01,8.581294e+01
8.176731e+04,9.463809e-01,8.150811e+04,9.433809e-01,9.137869e-01,9.137944e-01,1.248495e-01,1.386433e-07,2.000203e+01,0.000000e+00,2.000203e+01,2.188917e+01,8.580750e+01
8.186732e+04,9.475384e-01,8.160812e+04,9.445384e-01,9.137922e-01,9.138071e-01,1.248634e-01,1.384051e-07,2.000310e+01,0.000000e+00,2.000310e+01,2.189021e+01,8.584076e+01
8.196733e+04,9.486959e-01,8.170813e+04,9.456959e-01,9.137974e-01,9.138197e-01,1.248772e-01,1.381676e-07,2.000417e+01,0.000000e+00,2.000417e+01,2.189125e+01,8.587402e+01
8.206734e+04,9.498535e-01,8.180814e+04,9.468535e-01,9.138027e-01,9.138323e-01,1.248910e-01,1.379307e-07,2.000523e+01,0.000000e+00,2.000523e+01,2.189229e+01,8.590728e+01
8.216735e+04,9.510110e-01,8.190815e+04,9.480110e-01,9.138080e-01,9.138449e-01,1.249048e-01,1.376943e-07,2.000630e+01,0.000000e+00,2.000630e+01,2.189333e+01,8.594055e+01
8.226736e+04,9.521685e-01,8.200816e+04,9.491685e-01,9.138133e-01,9.138575e-01,1.249186e-01,1.374586e-07,2.000737e+01,0.000000e+00,2.000737e+01,2.189437e+01,8.597381e+01
8.236737e+04,9.533260e-01,8.210817e+04,9.503260e-01,9.138152e-01,9.138700e-01,1.249323e-01,1.372235e-07,2.000897e+01,0.000000e+00,2.000897e+01,2.189608e+01,8.600709e+01
8.246738e+04,9.544835e-01,8.220818e+04,9.514835e-01,9.138047e-01,9.138826e-01,1.249460e-01,1.369889e-07,2.001254e+01,0.000000e+00,2.001254e+01,2.190024e+01,8.604045e+01
8.256739e+04,9.556411e-01,8.230819e+04,9.526411e-01,9.137941e-01,9.138951e-01,1.249597e-01,1.367550e-07,2.001612e+01,0.000000e+00,2.001612e+01,2.190441e+01,8.607381e+01
8.266740e+04,9.567986e-01,8.240820e+04,9.537986e-01,9.137836e-01,9.139076e-01,1.249734e-01,1.365216e-07,2.001970e+01,0.000000e+00,2.001970e+01,2.190858e+01,8.610716e+01
8.276741e+04,9.579561e-01,8.250821e+04,9.549561e-01,9.137731e-01,9.139200e-01,1.249870e-01,1.362889e-07,2.002328e+01,0.000000e+00,2.002328e+01,2.191274e+01,8.614052e+01
8.286742e+04,9.591136e-01,8.260822e+04,9.561136e-01,9.137626e-01,9.139325e-01,1.250006e-01,1.360567e-07,2.002685e+01,0.000000e+00,2.002685e+01,2.191691e+01,8.617388e+01
8.296743e+04,9.602712e-01,8.270823e+04,9.572712e-01,9.137578e-01,9.139449e-01,1.250142e-01,1.358251e-07,2.002865e+01,0.000000e+00,2.002865e+01,2.191899e+01,8.620000e+01
8.306744e+04,9.614287e-01,8.280824e+04,9.584287e-01,9.137736e-01,9.139573e-01,1.250278e-01,1.355941e-07,2.002401e+01,0.000000e+00,2.002401e+01,2.191353e+01,8.620000e+01
8.316745e+04,9.625862e-01,8.290825e+04,9.595862e-01,9.137893e-01,9.139697e-01,1.250413e-01,1.353637e-07,2.001937e+01,0.000000e+00,2.001937e+01,2.190808e+01,8.620000e+01
8.326746e+04,9.637437e-01,8.300826e+04,9.607437e-01,9.138051e-01,9.139820e-01,1.250549e-01,1.351338e-07,2.001473e+01,0.000000e+00,2.001473e+01,2.190262e+01,8.620000e+01
8.336747e+04,9.649012e-01,8.310827e+04,9.619012e-01,9.138209e-01,9.139944e-01,1.250684e-01,1.349046e-07,2.001009e+01,0.000000e+00,2.001009e+01,2.189716e+01,8.620000e+01
8.346748e+04,9.660588e-01,8.320828e+04,9.630588e-01,9.138367e-01,9.140067e-01,1.250818e-01,1.346759e-07,2.000545e+01,0.000000e+00,2.000545e+01,2.189171e+01,8.620000e+01
8.356749e+04,9.672163e-01,8.330829e+04,9.642163e-01,9.138588e-01,9.140190e-01,1.250953e-01,1.344478e-07,2.000202e+01,0.000000e+00,2.000202e+01,2.188743e+01,8.618935e+01
8.366750e+04,9.683738e-01,8.340830e+04,9.653738e-01,9.139043e-01,9.140313e-01,1.251087e-01,1.342202e-07,2.000309e+01,0.000000e+00,2.000309e+01,2.188751e+01,8.613932e+01
8.376751e+04,9.695313e-01,8.350831e+04,9.665313e-01,9.139499e-01,9.140436e-01,1.251221e-01,1.339932e-07,2.000416e+01,0.000000e+00,2.000416e+01,2.188759e+01,8.608928e+01
8.386752e+04,9.706889e-01,8.360832e+04,9.676889e-01,9.139954e-01,9.140558e-01,1.251355e-01,1.337668e-07,2.000523e+01,0.000000e+00,2.000523e+01,2.188767e+01,8.603924e+01
8.396753e+04,9.718464e-01,8.370833e+04,9.688464e-01,9.140409e-01,9.140680e-01,1.251489e-01,1.335410e-07,2.000630e+01,0.000000e+00,2.000630e+01,2.188775e+01,8.598921e+01
8.406754e+04,9.730039e-01,8.380834e+04,9.700039e-01,9.140865e-01,9.140802e-01,1.251622e-01,1.333157e-07,2.000737e+01,0.000000e+00,2.000737e+01,2.188783e+01,8.593917e+01
8.416755e+04,9.741614e-01,8.390835e+04,9.711614e-01,9.141232e-01,9.140924e-01,1.251756e-01,1.330910e-07,2.000797e+01,0.000000e+00,2.000797e+01,2.188761e+01,8.590362e+01
8.426756e+04,9.753189e-01,8.400836e+04,9.723189e-01,9.141285e-01,9.141045e-01,1.251889e-01,1.328668e-07,2.000691e+01,0.000000e+00,2.000691e+01,2.188632e+01,8.592027e+01
8.436757e+04,9.764765e-01,8.410837e+04,9.734765e-01,9.141337e-01,9.141167e-01,1.252021e-01,1.326432e-07,2.000584e+01,0.000000e+00,2.000584e+01,2.188502e+01,8.593693e+01
8.446758e+04,9.776340e-01,8.420838e+04,9.746340e-01,9.141389e-01,9.141288e-01,1.252154e-01,1.324201e-07,2.000477e+01,0.000000e+00,2.000477e+01,2.188373e+01,8.595358e+01
8.456759e+04,9.787915e-01,8.430839e+04,9.757915e-01,9.141442e-01,9.141409e-01,1.252286e-01,1.321977e-07,2.000370e+01,0.000000e+00,2.000370e+01,2.188244e+01,8.597024e+01
8.466760e+04,9.799490e-01,8.440840e+04,9.769490e-01,9.141494e-01,9.141530e-01,1.252418e-01,1.319757e-07,2.000263e+01,0.000000e+00,2.000263e+01,2.188114e+01,8.598689e+01
8.476761e+04,9.811066e-01,8.450841e+04,9.781066e-01,9.141512e-01,9.141650e-01,1.252550e-01,1.317543e-07,2.000202e+01,0.000000e+00,2.000202e+01,2.188043e+01,8.600711e+01
8.486762e+04,9.822641e-01,8.460842e+04,9.792641e-01,9.141407e-01,9.141771e-01,1.252682e-01,1.315335e-07,2.000309e+01,0.000000e+00,2.000309e+01,2.188185e+01,8.604046e+01
8.496763e+04,9.834216e-01,8.470843e+04,9.804216e-01,9.141302e-01,9.141891e-01,1.252813e-01,1.313131e-07,2.000416e+01,0.000000e+00,2.000416e+01,2.188327e+01,8.607382e+01
8.506764e+04,9.845791e-01,8.480844e+04,9.815791e-01,9.141197e-01,9.142011e-01,1.252945e-01,1.310934e-07,2.000523e+01,0.000000e+00,2.000523e+01,2.188469e+01,8.610718e+01
8.516765e+04,9.857366e-01,8.490845e+04,9.827366e-01,9.141092e-01,9.142130e-01,1.253076e-01,1.308742e-07,2.000630e+01,0.000000e+00,2.000630e+01,2.188612e+01,8.614054e+01
8.526766e+04,9.868942e-01,8.500846e+04,9.838942e-01,9.140986e-01,9.142250e-01,1.253206e-01,1.306555e-07,2.000737e+01,0.000000e+00,2.000737e+01,2.188754e+01,8.617390e+01
8.536767e+04,9.880517e-01,8.510847e+04,9.850517e-01,9.140915e-01,9.142369e-01,1.253337e-01,1.304373e-07,2.000821e+01,0.000000e+00,2.000821e+01,2.188863e+01,8.620000e+01
8.546768e+04,9.892092e-01,8.520848e+04,9.862092e-01,9.140968e-01,9.142488e-01,1.253467e-01,1.302197e-07,2.000821e+01,0.000000e+00,2.000821e+01,2.188850e+01,8.620000e+01
8.556769e+04,9.903667e-01,8.530849e+04,9.873667e-01,9.141020e-01,9.142607e-01,1.253597e-01,1.300027e-07,2.000821e+01,0.000000e+00,2.000821e+01,2.188837e+01,8.620000e+01
8.566770e+04,9.915243e-01,8.540850e+04,9.885243e-01,9.141072e-01,9.142726e-01,1.253727e-01,1.297861e-07,2.000821e+01,0.000000e+00,2.000821e+01,2.188825e+01,8.620000e+01
8.576771e+04,9.926818e-01,8.550851e+04,9.896818e-01,9.141124e-01,9.142845e-01,1.253857e-01,1.295701e-07,2.000821e+01,0.000000e+00,2.000821e+01,2.188812e+01,8.620000e+01
8.586772e+04,9.938393e-01,8.560852e+04,9.908393e-01,9.141177e-01,9.142963e-01,1.253987e-01,1.293546e-07,2.000821e+01,0.000000e+00,2.000821e+01,2.188800e+01,8.620000e+01
8.596773e+04,9.949968e-01,8.570853e+04,9.919968e-01,9.141323e-01,9.143081e-01,1.254116e-01,1.291397e-07,2.000707e+01,0.000000e+00,2.000707e+01,2.188640e+01,8.619289e+01
8.606774e+04,9.961544e-01,8.580854e+04,9.931544e-01,9.141814e-01,9.143199e-01,1.254245e-01,1.289252e-07,2.000172e+01,0.000000e+00,2.000172e+01,2.187937e+01,8.615953e+01
8.616775e+04,9.973119e-01,8.590855e+04,9.943119e-01,9.142306e-01,9.143317e-01,1.254374e-01,1.287113e-07,1.999637e+01,0.000000e+00,1.999637e+01,2.187235e+01,8.612617e+01
8.626776e+04,9.984694e-01,8.600856e+04,9.954694e-01,9.142798e-01,9.143435e-01,1.254502e-01,1.284979e-07,1.999102e+01,0.000000e+00,1.999102e+01,2.186532e+01,8.609281e+01
8.636777e+04,9.996269e-01,8.610857e+04,9.966269e-01,9.143290e-01,9.143552e-01,1.254631e-01,1.282850e-07,1.998567e+01,0.000000e+00,1.998567e+01,2.185829e+01,8.605945e+01
8.646778e+04,1.000784e+00,8.620858e+04,9.977844e-01,9.143781e-01,9.143669e-01,1.254759e-01,1.280727e-07,1.998032e+01,0.000000e+00,1.998032e+01,2.185127e+01,8.602610e+01
8.656779e+04,1.001942e+00,8.630859e+04,9.989420e-01,9.144105e-01,9.143786e-01,1.254887e-01,1.278608e-07,1.997707e+01,0.000000e+00,1.997707e+01,2.184694e+01,8.600000e+01
8.666780e+04,1.003099e+00,8.640860e+04,1.000099e+00,9.143824e-01,9.143903e-01,1.255015e-01,1.276495e-07,1.998135e+01,0.000000e+00,1.998135e+01,2.185229e+01,8.600000e+01
8.676781e+04,1.004257e+00,8.650861e+04,1.001257e+00,9.143544e-01,9.144020e-01,1.255142e-01,1.274387e-07,1.998563e+01,0.000000e+00,1.998563e+01,2.185764e+01,8.600000e+01
8.686782e+04,1.005415e+00,8.660862e+04,1.002415e+00,9.143263e-01,9.144136e-01,1.255269e-01,1.272284e-07,1.998991e+01,0.000000e+00,1.998991e+01,2.186299e+01,8.600000e+01
8.696783e+04,1.006572e+00,8.670863e+04,1.003572e+00,9.142982e-01,9.144253e-01,1.255397e-01,1.270186e-07,1.999419e+01,0.000000e+00,1.999419e+01,2.186834e+01,8.600000e+01
8.706784e+04,1.007730e+00,8.680864e+04,1.004730e+00,9.142701e-01,9.144369e-01,1.255524e-01,1.268093e-07,1.999846e+01,0.000000e+00,1.999846e+01,2.187369e+01,8.600000e+01
8.716785e+04,1.008887e+00,8.690865e+04,1.005887e+00,9.142569e-01,9.144484e-01,1.255650e-01,1.266005e-07,2.000108e+01,0.000000e+00,2.000108e+01,2.187687e+01,8.600000e+01
8.726786e+04,1.010045e+00,8.700866e+04,1.007045e+00,9.142953e-01,9.144600e-01,1.255777e-01,1.263922e-07,1.999788e+01,0.000000e+00,1.999788e+01,2.187245e+01,8.600000e+01
8.736787e+04,1.011202e+00,8.710867e+04,1.008202e+00,9.143338e-01,9.144716e-01,1.255903e-01,1.261845e-07,1.999467e+01,0.000000e+00,1.999467e+01,2.186802e+01,8.600000e+01
8.746788e+04,1.012360e+00,8.720868e+04,1.009360e+00,9.143723e-01,9.144831e-01,1.256029e-01,1.259772e-07,1.999147e+01,0.000000e+00,1.999147e+01,2.186360e+01,8.600000e+01
8.756789e+04,1.013517e+00,8.730869e+04,1.010517e+00,9.144108e-01,9.144946e-01,1.256155e-01,1.257704e-07,1.998826e+01,0.000000e+00,1.998826e+01,2.185917e+01,8.600000e+01
8.766790e+04,1.014675e+00,8.740870e+04,1.011675e+00,9.144493e-01,9.145061e-01,1.256281e-01,1.255641e-07,1.998506e+01,0.000000e+00,1.998506e+01,2.185475e+01,8.600000e+01
8.776791e+04,1.015832e+00,8.750871e+04,1.012832e+00,9.144828e-01,9.145176e-01,1.256406e-01,1.253583e-07,1.998232e+01,0.000000e+00,1.998232e+01,2.185095e+01,8.599637e+01
8.786792e+04,1.016990e+00,8.760872e+04,1.013990e+00,9.144986e-01,9.145290e-01,1.256531e-01,1.251530e-07,1.998125e+01,0.000000e+00,1.998125e+01,2.184940e+01,8.597969e+01
8.796793e+04,1.018147e+00,8.770873e+04,1.015147e+00,9.145144e-01,9.145405e-01,1.256657e-01,1.249482e-07,1.998018e+01,0.000000e+00,1.998018e+01,2.184786e+01,8.596301e+01
8.806794e+04,1.019305e+00,8.780874e+04,1.016305e+00,9.145301e-01,9.145519e-01,1.256781e-01,1.247439e-07,1.997911e+01,0.000000e+00,1.997911e+01,2.184631e+01,8.594633e+01
8.816794e+04,1.020462e+00,8.790874e+04,1.017462e+00,9.145459e-01,9.145633e-01,1.256906e-01,1.245400e-07,1.997804e+01,0.000000e+00,1.997804e+01,2.184476e+01,8.592965e+01
8.826795e+04,1.021620e+00,8.800875e+04,1.018620e+00,9.145617e-01,9.145747e-01,1.257031e-01,1.243367e-07,1.997697e+01,0.000000e+00,1.997697e+01,2.184322e+01,8.591297e+01
8.836796e+04,1.022777e+00,8.810876e+04,1.019777e+00,9.145751e-01,9.145860e-01,1.257155e-01,1.241338e-07,1.997709e+01,0.000000e+00,1.997709e+01,2.184303e+01,8.589259e+01
8.846797e+04,1.023935e+00,8.820877e+04,1.020935e+00,9.145804e-01,9.145974e-01,1.257279e-01,1.239315e-07,1.998136e+01,0.000000e+00,1.998136e+01,2.184757e+01,8.585928e+01
8.856798e+04,1.025092e+00,8.830878e+04,1.022092e+00,9.145857e-01,9.146087e-01,1.257403e-01,1.237296e-07,1.998563e+01,0.000000e+00,1.998563e+01,2.185212e+01,8.582597e+01
8.866799e+04,1.026250e+00,8.840879e+04,1.023250e+00,9.145909e-01,9.146200e-01,1.257526e-01,1.235281e-07,1.998991e+01,0.000000e+00,1.998991e+01,2.185666e+01,8.579266e+01
8.876800e+04,1.027407e+00,8.850880e+04,1.024407e+00,9.145962e-01,9.146313e-01,1.257650e-01,1.233272e-07,1.999418e+01,0.000000e+00,1.999418e+01,2.186121e+01,8.575935e+01
8.886801e+04,1.028565e+00,8.860881e+04,1.025565e+00,9.146015e-01,9.146426e-01,1.257773e-01,1.231267e-07,1.999845e+01,0.000000e+00,1.999845e+01,2.186575e+01,8.572604e+01
8.896802e+04,1.029723e+00,8.870882e+04,1.026723e+00,9.146106e-01,9.146538e-01,1.257896e-01,1.229267e-07,2.000086e+01,0.000000e+00,2.000086e+01,2.186817e+01,8.570364e+01
8.906803e+04,1.030880e+00,8.880883e+04,1.027880e+00,9.146334e-01,9.146651e-01,1.258019e-01,1.227272e-07,1.999658e+01,0.000000e+00,1.999658e+01,2.186295e+01,8.572032e+01
8.916804e+04,1.032038e+00,8.890884e+04,1.029038e+00,9.146562e-01,9.146763e-01,1.258141e-01,1.225282e-07,1.999230e+01,0.000000e+00,1.999230e+01,2.185772e+01,8.573700e+01
8.926805e+04,1.033195e+00,8.900885e+04,1.030195e+00,9.146790e-01,9.146875e-01,1.258264e-01,1.223296e-07,1.998802e+01,0.000000e+00,1.998802e+01,2.185250e+01,8.575368e+01
8.936806e+04,1.034353e+00,8.910886e+04,1.031353e+00,9.147018e-01,9.146987e-01,1.258386e-01,1.221315e-07,1.998374e+01,0.000000e+00,1.998374e+01,2.184728e+01,8.577035e+01
8.946807e+04,1.035510e+00,8.920887e+04,1.032510e+00,9.147246e-01,9.147098e-01,1.258508e-01,1.219338e-07,1.997946e+01,0.000000e+00,1.997946e+01,2.184206e+01,8.578703e+01
8.956808e+04,1.036668e+00,8.930888e+04,1.033668e+00,9.147360e-01,9.147210e-01,1.258630e-01,1.217367e-07,1.997709e+01,0.000000e+00,1.997709e+01,2.183918e+01,8.580371e+01
8.966809e+04,1.037825e+00,8.940889e+04,1.034825e+00,9.147080e-01,9.147321e-01,1.258752e-01,1.215399e-07,1.998136e+01,0.000000e+00,1.998136e+01,2.184452e+01,8.582036e+01
8.976810e+04,1.038983e+00,8.950890e+04,1.035983e+00,9.146800e-01,9.147432e-01,1.258873e-01,1.213437e-07,1.998563e+01,0.000000e+00,1.998563e+01,2.184987e+01,8.583702e+01
8.986811e+04,1.040140e+00,8.960891e+04,1.037140e+00,9.146519e-01,9.147543e-01,1.258994e-01,1.211479e-07,1.998991e+01,0.000000e+00,1.998991e+01,2.185521e+01,8.585367e+01
8.996812e+04,1.041298e+00,8.970892e+04,1.038298e+00,9.146239e-01,9.147654e-01,1.259115e-01,1.209526e-07,1.999418e+01,0.000000e+00,1.999418e+01,2.186055e+01,8.587033e+01
9.006813e+04,1.042455e+00,8.980893e+04,1.039455e+00,9.145958e-01,9.147764e-01,1.259236e-01,1.207577e-07,1.999845e+01,0.000000e+00,1.999845e+01,2.186589e+01,8.588698e+01
9.016814e+04,1.043613e+00,8.990894e+04,1.040613e+00,9.145777e-01,9.147875e-01,1.259357e-01,1.205633e-07,2.000179e+01,0.000000e+00,2.000179e+01,2.186998e+01,8.590000e+01
9.026815e+04,1.044770e+00,9.000895e+04,1.041770e+00,9.145953e-01,9.147985e-01,1.259478e-01,1.203693e-07,2.000179e+01,0.000000e+00,2.000179e+01,2.186956e+01,8.590000e+01
9.036816e+04,1.045928e+00,9.010896e+04,1.042928e+00,9.146128e-01,9.148095e-01,1.259598e-01,1.201758e-07,2.000179e+01,0.000000e+00,2.000179e+01,2.186914e+01,8.590000e+01
9.046817e+04,1.047085e+00,9.020897e+04,1.044085e+00,9.146304e-01,9.148205e-01,1.259718e-01,1.199827e-07,2.000179e+01,0.000000e+00,2.000179e+01,2.186872e+01,8.590000e+01
9.056818e+04,1.048243e+00,9.030898e+04,1.045243e+00,9.146480e-01,9.148315e-01,1.259838e-01,1.197901e-07,2.000179e+01,0.000000e+00,2.000179e+01,2.186830e+01,8.590000e+01
9.066819e+04,1.049400e+00,9.040899e+04,1.046400e+00,9.146655e-01,9.148424e-01,1.259957e-01,1.195979e-07,2.000179e+01,0.000000e+00,2.000179e+01,2.186788e+01,8.590000e+01
9.076820e+04,1.050558e+00,9.050900e+04,1.047558e+00,9.146827e-01,9.148533e-01,1.260077e-01,1.194062e-07,2.000235e+01,0.000000e+00,2.000235e+01,2.186808e+01,8.590000e+01
9.086821e+04,1.051715e+00,9.060901e+04,1.048715e+00,9.146985e-01,9.148643e-01,1.260196e-01,1.192149e-07,2.000486e+01,0.000000e+00,2.000486e+01,2.187044e+01,8.590000e+01
9.096822e+04,1.052873e+00,9.070902e+04,1.049873e+00,9.147143e-01,9.148752e-01,1.260315e-01,1.190241e-07,2.000736e+01,0.000000e+00,2.000736e+01,2.187280e+01,8.590000e+01
9.106823e+04,1.054030e+00,9.080903e+04,1.051030e+00,9.147301e-01,9.148860e-01,1.260434e-01,1.188337e-07,2.000986e+01,0.000000e+00,2.000986e+01,2.187516e+01,8.590000e+01
9.116824e+04,1.055188e+00,9.090904e+04,1.052188e+00,9.147459e-01,9.148969e-01,1.260553e-01,1.186438e-07,2.001237e+01,0.000000e+00,2.001237e+01,2.187752e+01,8.590000e+01
9.126825e+04,1.056346e+00,9.100905e+04,1.053346e+00,9.147617e-01,9.149077e-01,1.260672e-01,1.184543e-07,2.001487e+01,0.000000e+00,2.001487e+01,2.187987e+01,8.590000e+01
9.136826e+04,1.057503e+00,9.110906e+04,1.054503e+00,9.147767e-01,9.149186e-01,1.260790e-01,1.182652e-07,2.001683e+01,0.000000e+00,2.001683e+01,2.188165e+01,8.590000e+01
9.146827e+04,1.058661e+00,9.120907e+04,1.055661e+00,9.147890e-01,9.149294e-01,1.260908e-01,1.180766e-07,2.001683e+01,0.000000e+00,2.001683e+01,2.188136e+01,8.590000e+01
9.156828e+04,1.059818e+00,9.130908e+04,1.056818e+00,9.148012e-01,9.149402e-01,1.261026e-01,1.178884e-07,2.001683e+01,0.000000e+00,2.001683e+01,2.188107e+01,8.590000e+01
9.166829e+04,1.060976e+00,9.140909e+04,1.057976e+00,9.148135e-01,9.149510e-01,1.261144e-01,1.177006e-07,2.001683e+01,0.000000e+00,2.001683e+01,2.188077e+01,8.590000e+01
9.176830e+04,1.062133e+00,9.150910e+04,1.059133e+00,9.148258e-01,9.149617e-01,1.261262e-01,1.175133e-07,2.001683e+01,0.000000e+00,2.001683e+01,2.188048e+01,8.590000e+01
9.186831e+04,1.063291e+00,9.160911e+04,1.060291e+00,9.148380e-01,9.149725e-01,1.261379e-01,1.173264e-07,2.001683e+01,0.000000e+00,2.001683e+01,2.188019e+01,8.590000e+01
9.196832e+04,1.064448e+00,9.170912e+04,1.061448e+00,9.148546e-01,9.149832e-01,1.261496e-01,1.171399e-07,2.001683e+01,0.000000e+00,2.001683e+01,2.187979e+01,8.589258e+01
9.206833e+04,1.065606e+00,9.180913e+04,1.062606e+00,9.148860e-01,9.149939e-01,1.261613e-01,1.169539e-07,2.001683e+01,0.000000e+00,2.001683e+01,2.187904e+01,8.585932e+01
9.216834e+04,1.066763e+00,9.190914e+04,1.063763e+00,9.149175e-01,9.150046e-01,1.261730e-01,1.167682e-07,2.001683e+01,0.000000e+00,2.001683e+01,2.187829e+01,8.582606e+01
9.226835e+04,1.067921e+00,9.200915e+04,1.064921e+00,9.149489e-01,9.150153e-01,1.261847e-01,1.165831e-07,2.001683e+01,0.000000e+00,2.001683e+01,2.187753e+01,8.579279e+01
9.236836e+04,1.069078e+00,9.210916e+04,1.066078e+00,9.149804e-01,9.150259e-01,1.261963e-01,1.163983e-07,2.001683e+01,0.000000e+00,2.001683e+01,2.187678e+01,8.575953e+01
9.246837e+04,1.070236e+00,9.220917e+04,1.067236e+00,9.150119e-01,9.150366e-01,1.262080e-01,1.162139e-07,2.001683e+01,0.000000e+00,2.001683e+01,2.187603e+01,8.572627e+01
9.256838e+04,1.071393e+00,9.230918e+04,1.068393e+00,9.150412e-01,9.150472e-01,1.262196e-01,1.160300e-07,2.001683e+01,0.000000e+00,2.001683e+01,2.187533e+01,8.570000e+01
9.266839e+04,1.072551e+00,9.240919e+04,1.069551e+00,9.150623e-01,9.150578e-01,1.262312e-01,1.158465e-07,2.001683e+01,0.000000e+00,2.001683e+01,2.187483e+01,8.570000e+01
9.276840e+04,1.073708e+00,9.250920e+04,1.070708e+00,9.150834e-01,9.150684e-01,1.262428e-01,1.156634e-07,2.001683e+01,0.000000e+00,2.001683e+01,2.187432e+01,8.570000e+01
9.286841e+04,1.074866e+00,9.260921e+04,1.071866e+00,9.151045e-01,9.150790e-01,1.262543e-01,1.154808e-07,2.001683e+01,0.000000e+00,2.001683e+01,2.187382e+01,8.570000e+01
9.296842e+04,1.076023e+00,9.270922e+04,1.073023e+00,9.151256e-01,9.150896e-01,1.262659e-01,1.152985e-07,2.001683e+01,0.000000e+00,2.001683e+01,2.187331e+01,8.570000e+01
9.306843e+04,1.077181e+00,9.280923e+04,1.074181e+00,9.151467e-01,9.151001e-01,1.262774e-01,1.151167e-07,2.001683e+01,0.000000e+00,2.001683e+01,2.187281e+01,8.570000e+01
9.316844e+04,1.078338e+00,9.290924e+04,1.075338e+00,9.151572e-01,9.151106e-01,1.262889e-01,1.149352e-07,2.001754e+01,0.000000e+00,2.001754e+01,2.187334e+01,8.570745e+01
9.326845e+04,1.079496e+00,9.300925e+04,1.076496e+00,9.151309e-01,9.151211e-01,1.263004e-01,1.147542e-07,2.002075e+01,0.000000e+00,2.002075e+01,2.187748e+01,8.574081e+01
9.336846e+04,1.080653e+00,9.310926e+04,1.077653e+00,9.151046e-01,9.151316e-01,1.263118e-01,1.145736e-07,2.002396e+01,0.000000e+00,2.002396e+01,2.188161e+01,8.577416e+01
9.346847e+04,1.081811e+00,9.320927e+04,1.078811e+00,9.150783e-01,9.151421e-01,1.263233e-01,1.143934e-07,2.002717e+01,0.000000e+00,2.002717e+01,2.188575e+01,8.580752e+01
9.356848e+04,1.082969e+00,9.330928e+04,1.079969e+00,9.150519e-01,9.151526e-01,1.263347e-01,1.142136e-07,2.003038e+01,0.000000e+00,2.003038e+01,2.188988e+01,8.584088e+01
9.366849e+04,1.084126e+00,9.340929e+04,1.081126e+00,9.150256e-01,9.151630e-01,1.263461e-01,1.140342e-07,2.003359e+01,0.000000e+00,2.003359e+01,2.189402e+01,8.587424e+01
9.376850e+04,1.085284e+00,9.350930e+04,1.082284e+00,9.150153e-01,9.151734e-01,1.263575e-01,1.138553e-07,2.003501e+01,0.000000e+00,2.003501e+01,2.189582e+01,8.589241e+01
9.386851e+04,1.086441e+00,9.360931e+04,1.083441e+00,9.150591e-01,9.151839e-01,1.263689e-01,1.136767e-07,2.003037e+01,0.000000e+00,2.003037e+01,2.188970e+01,8.585910e+01
9.396852e+04,1.087599e+00,9.370932e+04,1.084599e+00,9.151029e-01,9.151942e-01,1.263803e-01,1.134985e-07,2.002573e+01,0.000000e+00,2.002573e+01,2.188358e+01,8.582579e+01
9.406853e+04,1.088756e+00,9.380933e+04,1.085756e+00,9.151467e-01,9.152046e-01,1.263916e-01,1.133207e-07,2.002109e+01,0.000000e+00,2.002109e+01,2.187747e+01,8.579248e+01
9.416854e+04,1.089914e+00,9.390934e+04,1.086914e+00,9.151906e-01,9.152150e-01,1.264029e-01,1.131434e-07,2.001645e+01,0.000000e+00,2.001645e+01,2.187135e+01,8.575917e+01
9.426855e+04,1.091071e+00,9.400935e+04,1.088071e+00,9.152344e-01,9.152253e-01,1.264142e-01,1.129664e-07,2.001181e+01,0.000000e+00,2.001181e+01,2.186523e+01,8.572586e+01
9.436856e+04,1.092229e+00,9.410936e+04,1.089229e+00,9.152645e-01,9.152357e-01,1.264255e-01,1.127898e-07,2.000877e+01,0.000000e+00,2.000877e+01,2.186119e+01,8.570000e+01
