Repository: brandonlampe/CS_Data

# Repository for Crushed Salt Data
**Grant No: 456417**

This is a work in progress!

## Repository Content

### Directory Names
A uniform namining structure still in progress, but in general directories are named according to the following:
 - Names contain no spaces, a single underscore "_" will be used as a file name seperator.
 - Files are for the Crushed Salt Project (CSP); therefore, the first three charaters of each file are "CSP".
 - Folders are organized by which frame the test was performed on i.e., A2 or A3.
 - The fifth and sixth charaters of each file name will therefore be "A" followed by the frame number.

File: UNM_WP_HY_90_04/CREEP_FIT/90_04_CREEP_OUT.csv (part 5 of 18)
Analysis by Brandon Lampe, performed on: 2016/07/15 11:23:37
Experimental results below begin at: 2015/07/04 15:46:02
Duration (sec),Duration (day),Elapsed Time (sec),Elapsed Time (day),Interpolated Fractional Density,Fit to Fractional Density,Fit to Volume Strain,Fit to Volume Strain Rate (1/sec),Confining Pressure (MPa),Pore Pressure (MPa),Terzaghi Pressure (MPa),Solid Pressure (MPa),Temperature (C))
9.446857e+04,1.093386e+00,9.420937e+04,1.090386e+00,9.152470e-01,9.152460e-01,1.264368e-01,1.126136e-07,2.001127e+01,0.000000e+00,2.001127e+01,2.186434e+01,8.570000e+01
9.456858e+04,1.094544e+00,9.430938e+04,1.091544e+00,9.152295e-01,9.152563e-01,1.264481e-01,1.124379e-07,2.001378e+01,0.000000e+00,2.001378e+01,2.186750e+01,8.570000e+01
9.466859e+04,1.095701e+00,9.440939e+04,1.092701e+00,9.152120e-01,9.152666e-01,1.264593e-01,1.122625e-07,2.001629e+01,0.000000e+00,2.001629e+01,2.187066e+01,8.570000e+01
9.476860e+04,1.096859e+00,9.450940e+04,1.093859e+00,9.151945e-01,9.152768e-01,1.264705e-01,1.120875e-07,2.001880e+01,0.000000e+00,2.001880e+01,2.187382e+01,8.570000e+01
9.486861e+04,1.098016e+00,9.460941e+04,1.095016e+00,9.151769e-01,9.152871e-01,1.264817e-01,1.119129e-07,2.002131e+01,0.000000e+00,2.002131e+01,2.187698e+01,8.570000e+01
9.496862e+04,1.099174e+00,9.470942e+04,1.096174e+00,9.151650e-01,9.152973e-01,1.264929e-01,1.117386e-07,2.002324e+01,0.000000e+00,2.002324e+01,2.187938e+01,8.570380e+01
9.506863e+04,1.100331e+00,9.480943e+04,1.097331e+00,9.151720e-01,9.153076e-01,1.265041e-01,1.115648e-07,2.002324e+01,0.000000e+00,2.002324e+01,2.187921e+01,8.572045e+01
9.516864e+04,1.101489e+00,9.490944e+04,1.098489e+00,9.151789e-01,9.153178e-01,1.265152e-01,1.113914e-07,2.002324e+01,0.000000e+00,2.002324e+01,2.187905e+01,8.573711e+01
9.526865e+04,1.102646e+00,9.500945e+04,1.099646e+00,9.151859e-01,9.153279e-01,1.265263e-01,1.112183e-07,2.002324e+01,0.000000e+00,2.002324e+01,2.187888e+01,8.575376e+01
9.536866e+04,1.103804e+00,9.510946e+04,1.100804e+00,9.151929e-01,9.153381e-01,1.265375e-01,1.110456e-07,2.002324e+01,0.000000e+00,2.002324e+01,2.187871e+01,8.577042e+01
9.546867e+04,1.104961e+00,9.520947e+04,1.101961e+00,9.151998e-01,9.153483e-01,1.265486e-01,1.108733e-07,2.002324e+01,0.000000e+00,2.002324e+01,2.187855e+01,8.578707e+01
9.556868e+04,1.106119e+00,9.530948e+04,1.103119e+00,9.152139e-01,9.153584e-01,1.265596e-01,1.107014e-07,2.002268e+01,0.000000e+00,2.002268e+01,2.187760e+01,8.580373e+01
9.566869e+04,1.107277e+00,9.540949e+04,1.104277e+00,9.152525e-01,9.153685e-01,1.265707e-01,1.105299e-07,2.002017e+01,0.000000e+00,2.002017e+01,2.187393e+01,8.582041e+01
9.576870e+04,1.108434e+00,9.550950e+04,1.105434e+00,9.152912e-01,9.153787e-01,1.265817e-01,1.103588e-07,2.001767e+01,0.000000e+00,2.001767e+01,2.187027e+01,8.583709e+01
9.586871e+04,1.109592e+00,9.560951e+04,1.106592e+00,9.153298e-01,9.153888e-01,1.265928e-01,1.101880e-07,2.001516e+01,0.000000e+00,2.001516e+01,2.186661e+01,8.585377e+01
9.596872e+04,1.110749e+00,9.570952e+04,1.107749e+00,9.153685e-01,9.153988e-01,1.266038e-01,1.100176e-07,2.001265e+01,0.000000e+00,2.001265e+01,2.186294e+01,8.587045e+01
9.606873e+04,1.111907e+00,9.580953e+04,1.108907e+00,9.154071e-01,9.154089e-01,1.266148e-01,1.098476e-07,2.001014e+01,0.000000e+00,2.001014e+01,2.185928e+01,8.588713e+01
9.616874e+04,1.113064e+00,9.590954e+04,1.110064e+00,9.154382e-01,9.154189e-01,1.266258e-01,1.096780e-07,2.000796e+01,0.000000e+00,2.000796e+01,2.185616e+01,8.590759e+01
9.626875e+04,1.114222e+00,9.600955e+04,1.111222e+00,9.154434e-01,9.154290e-01,1.266367e-01,1.095087e-07,2.000690e+01,0.000000e+00,2.000690e+01,2.185487e+01,8.594085e+01
9.636876e+04,1.115379e+00,9.610956e+04,1.112379e+00,9.154486e-01,9.154390e-01,1.266477e-01,1.093398e-07,2.000583e+01,0.000000e+00,2.000583e+01,2.185358e+01,8.597411e+01
9.646877e+04,1.116537e+00,9.620957e+04,1.113537e+00,9.154538e-01,9.154490e-01,1.266586e-01,1.091713e-07,2.000476e+01,0.000000e+00,2.000476e+01,2.185229e+01,8.600738e+01
9.656878e+04,1.117694e+00,9.630958e+04,1.114694e+00,9.154591e-01,9.154590e-01,1.266695e-01,1.090031e-07,2.000370e+01,0.000000e+00,2.000370e+01,2.185100e+01,8.604064e+01
9.666879e+04,1.118852e+00,9.640959e+04,1.115852e+00,9.154643e-01,9.154690e-01,1.266804e-01,1.088354e-07,2.000263e+01,0.000000e+00,2.000263e+01,2.184971e+01,8.607390e+01
9.676880e+04,1.120009e+00,9.650960e+04,1.117009e+00,9.154684e-01,9.154789e-01,1.266913e-01,1.086679e-07,2.000233e+01,0.000000e+00,2.000233e+01,2.184929e+01,8.610000e+01
9.686881e+04,1.121167e+00,9.660961e+04,1.118167e+00,9.154685e-01,9.154889e-01,1.267021e-01,1.085009e-07,2.000485e+01,0.000000e+00,2.000485e+01,2.185203e+01,8.610000e+01
9.696882e+04,1.122324e+00,9.670962e+04,1.119324e+00,9.154685e-01,9.154988e-01,1.267130e-01,1.083342e-07,2.000736e+01,0.000000e+00,2.000736e+01,2.185477e+01,8.610000e+01
9.706883e+04,1.123482e+00,9.680963e+04,1.120482e+00,9.154686e-01,9.155087e-01,1.267238e-01,1.081679e-07,2.000987e+01,0.000000e+00,2.000987e+01,2.185751e+01,8.610000e+01
9.716884e+04,1.124639e+00,9.690964e+04,1.121639e+00,9.154686e-01,9.155186e-01,1.267346e-01,1.080020e-07,2.001238e+01,0.000000e+00,2.001238e+01,2.186026e+01,8.610000e+01
9.726885e+04,1.125797e+00,9.700965e+04,1.122797e+00,9.154687e-01,9.155285e-01,1.267454e-01,1.078364e-07,2.001489e+01,0.000000e+00,2.001489e+01,2.186300e+01,8.610000e+01
9.736886e+04,1.126954e+00,9.710966e+04,1.123954e+00,9.154752e-01,9.155383e-01,1.267562e-01,1.076712e-07,2.001650e+01,0.000000e+00,2.001650e+01,2.186460e+01,8.609619e+01
9.746887e+04,1.128112e+00,9.720967e+04,1.125112e+00,9.155032e-01,9.155482e-01,1.267669e-01,1.075063e-07,2.001506e+01,0.000000e+00,2.001506e+01,2.186236e+01,8.607951e+01
9.756888e+04,1.129269e+00,9.730968e+04,1.126269e+00,9.155313e-01,9.155580e-01,1.267777e-01,1.073418e-07,2.001362e+01,0.000000e+00,2.001362e+01,2.186012e+01,8.606283e+01
9.766889e+04,1.130427e+00,9.740969e+04,1.127427e+00,9.155594e-01,9.155678e-01,1.267884e-01,1.071776e-07,2.001219e+01,0.000000e+00,2.001219e+01,2.185788e+01,8.604615e+01
9.776890e+04,1.131584e+00,9.750970e+04,1.128584e+00,9.155874e-01,9.155777e-01,1.267991e-01,1.070138e-07,2.001075e+01,0.000000e+00,2.001075e+01,2.185564e+01,8.602947e+01
9.786891e+04,1.132742e+00,9.760971e+04,1.129742e+00,9.156155e-01,9.155874e-01,1.268098e-01,1.068504e-07,2.000931e+01,0.000000e+00,2.000931e+01,2.185340e+01,8.601280e+01
9.796892e+04,1.133900e+00,9.770972e+04,1.130900e+00,9.156317e-01,9.155972e-01,1.268205e-01,1.066873e-07,2.000904e+01,0.000000e+00,2.000904e+01,2.185272e+01,8.599612e+01
9.806893e+04,1.135057e+00,9.780973e+04,1.132057e+00,9.156089e-01,9.156070e-01,1.268311e-01,1.065246e-07,2.001261e+01,0.000000e+00,2.001261e+01,2.185716e+01,8.597947e+01
9.816894e+04,1.136215e+00,9.790974e+04,1.133215e+00,9.155861e-01,9.156167e-01,1.268418e-01,1.063622e-07,2.001618e+01,0.000000e+00,2.001618e+01,2.186161e+01,8.596281e+01
9.826895e+04,1.137372e+00,9.800975e+04,1.134372e+00,9.155633e-01,9.156265e-01,1.268524e-01,1.062002e-07,2.001976e+01,0.000000e+00,2.001976e+01,2.186605e+01,8.594616e+01
9.836896e+04,1.138530e+00,9.810976e+04,1.135530e+00,9.155406e-01,9.156362e-01,1.268630e-01,1.060385e-07,2.002333e+01,0.000000e+00,2.002333e+01,2.187050e+01,8.592950e+01
9.846897e+04,1.139687e+00,9.820977e+04,1.136687e+00,9.155178e-01,9.156459e-01,1.268736e-01,1.058772e-07,2.002690e+01,0.000000e+00,2.002690e+01,2.187494e+01,8.591285e+01
9.856898e+04,1.140845e+00,9.830978e+04,1.137845e+00,9.155038e-01,9.156556e-01,1.268842e-01,1.057162e-07,2.002966e+01,0.000000e+00,2.002966e+01,2.187829e+01,8.590000e+01
9.866899e+04,1.142002e+00,9.840979e+04,1.139002e+00,9.155196e-01,9.156652e-01,1.268948e-01,1.055556e-07,2.002966e+01,0.000000e+00,2.002966e+01,2.187791e+01,8.590000e+01
9.876900e+04,1.143160e+00,9.850980e+04,1.140160e+00,9.155354e-01,9.156749e-01,1.269053e-01,1.053953e-07,2.002966e+01,0.000000e+00,2.002966e+01,2.187753e+01,8.590000e+01
9.886901e+04,1.144317e+00,9.860981e+04,1.141317e+00,9.155512e-01,9.156845e-01,1.269159e-01,1.052354e-07,2.002966e+01,0.000000e+00,2.002966e+01,2.187716e+01,8.590000e+01
9.896902e+04,1.145475e+00,9.870982e+04,1.142475e+00,9.155670e-01,9.156942e-01,1.269264e-01,1.050758e-07,2.002966e+01,0.000000e+00,2.002966e+01,2.187678e+01,8.590000e+01
9.906903e+04,1.146632e+00,9.880983e+04,1.143632e+00,9.155827e-01,9.157038e-01,1.269369e-01,1.049166e-07,2.002966e+01,0.000000e+00,2.002966e+01,2.187640e+01,8.590000e+01
9.916904e+04,1.147790e+00,9.890984e+04,1.144790e+00,9.156039e-01,9.157134e-01,1.269474e-01,1.047577e-07,2.002857e+01,0.000000e+00,2.002857e+01,2.187472e+01,8.590000e+01
9.926905e+04,1.148947e+00,9.900985e+04,1.145947e+00,9.156425e-01,9.157230e-01,1.269578e-01,1.045991e-07,2.002393e+01,0.000000e+00,2.002393e+01,2.186872e+01,8.590000e+01
9.936906e+04,1.150105e+00,9.910986e+04,1.147105e+00,9.156811e-01,9.157326e-01,1.269683e-01,1.044409e-07,2.001929e+01,0.000000e+00,2.001929e+01,2.186273e+01,8.590000e+01
9.946907e+04,1.151262e+00,9.920987e+04,1.148262e+00,9.157197e-01,9.157421e-01,1.269787e-01,1.042830e-07,2.001465e+01,0.000000e+00,2.001465e+01,2.185674e+01,8.590000e+01
9.956908e+04,1.152420e+00,9.930988e+04,1.149420e+00,9.157583e-01,9.157517e-01,1.269891e-01,1.041254e-07,2.001001e+01,0.000000e+00,2.001001e+01,2.185076e+01,8.590000e+01
9.966909e+04,1.153577e+00,9.940989e+04,1.150577e+00,9.157970e-01,9.157612e-01,1.269995e-01,1.039682e-07,2.000537e+01,0.000000e+00,2.000537e+01,2.184477e+01,8.590000e+01
9.976910e+04,1.154735e+00,9.950990e+04,1.151735e+00,9.158267e-01,9.157707e-01,1.270099e-01,1.038113e-07,2.000179e+01,0.000000e+00,2.000179e+01,2.184015e+01,8.590382e+01
9.986911e+04,1.155892e+00,9.960991e+04,1.152892e+00,9.158267e-01,9.157802e-01,1.270203e-01,1.036548e-07,2.000179e+01,0.000000e+00,2.000179e+01,2.184015e+01,8.592050e+01
9.996912e+04,1.157050e+00,9.970992e+04,1.154050e+00,9.158267e-01,9.157897e-01,1.270307e-01,1.034986e-07,2.000179e+01,0.000000e+00,2.000179e+01,2.184015e+01,8.593718e+01
1.000691e+05,1.158208e+00,9.980993e+04,1.155208e+00,9.158267e-01,9.157992e-01,1.270410e-01,1.033427e-07,2.000179e+01,0.000000e+00,2.000179e+01,2.184015e+01,8.595385e+01
1.001691e+05,1.159365e+00,9.990994e+04,1.156365e+00,9.158267e-01,9.158086e-01,1.270513e-01,1.031872e-07,2.000179e+01,0.000000e+00,2.000179e+01,2.184015e+01,8.597053e+01
1.002691e+05,1.160523e+00,1.000099e+05,1.157523e+00,9.158267e-01,9.158181e-01,1.270616e-01,1.030320e-07,2.000179e+01,0.000000e+00,2.000179e+01,2.184015e+01,8.598721e+01
1.003692e+05,1.161680e+00,1.001100e+05,1.158680e+00,9.158280e-01,9.158275e-01,1.270719e-01,1.028771e-07,2.000263e+01,0.000000e+00,2.000263e+01,2.184103e+01,8.600000e+01
1.004692e+05,1.162838e+00,1.002100e+05,1.159838e+00,9.158332e-01,9.158369e-01,1.270822e-01,1.027225e-07,2.000619e+01,0.000000e+00,2.000619e+01,2.184480e+01,8.600000e+01
1.005692e+05,1.163995e+00,1.003100e+05,1.160995e+00,9.158384e-01,9.158463e-01,1.270925e-01,1.025683e-07,2.000976e+01,0.000000e+00,2.000976e+01,2.184857e+01,8.600000e+01
1.006692e+05,1.165153e+00,1.004100e+05,1.162153e+00,9.158437e-01,9.158557e-01,1.271027e-01,1.024144e-07,2.001333e+01,0.000000e+00,2.001333e+01,2.185234e+01,8.600000e+01
1.007692e+05,1.166310e+00,1.005100e+05,1.163310e+00,9.158489e-01,9.158651e-01,1.271130e-01,1.022608e-07,2.001689e+01,0.000000e+00,2.001689e+01,2.185611e+01,8.600000e+01
1.008692e+05,1.167468e+00,1.006100e+05,1.164468e+00,9.158541e-01,9.158744e-01,1.271232e-01,1.021076e-07,2.002046e+01,0.000000e+00,2.002046e+01,2.185988e+01,8.600000e+01
1.009692e+05,1.168625e+00,1.007100e+05,1.165625e+00,9.158582e-01,9.158838e-01,1.271334e-01,1.019547e-07,2.002245e+01,0.000000e+00,2.002245e+01,2.186196e+01,8.600737e+01
1.010692e+05,1.169783e+00,1.008100e+05,1.166783e+00,9.158582e-01,9.158931e-01,1.271436e-01,1.018021e-07,2.001887e+01,0.000000e+00,2.001887e+01,2.185804e+01,8.604077e+01
1.011692e+05,1.170940e+00,1.009100e+05,1.167940e+00,9.158582e-01,9.159024e-01,1.271538e-01,1.016498e-07,2.001529e+01,0.000000e+00,2.001529e+01,2.185413e+01,8.607418e+01
1.012692e+05,1.172098e+00,1.010100e+05,1.169098e+00,9.158582e-01,9.159117e-01,1.271639e-01,1.014978e-07,2.001170e+01,0.000000e+00,2.001170e+01,2.185022e+01,8.610758e+01
1.013693e+05,1.173255e+00,1.011101e+05,1.170255e+00,9.158582e-01,9.159210e-01,1.271741e-01,1.013462e-07,2.000812e+01,0.000000e+00,2.000812e+01,2.184631e+01,8.614099e+01
1.014693e+05,1.174413e+00,1.012101e+05,1.171413e+00,9.158582e-01,9.159303e-01,1.271842e-01,1.011949e-07,2.000454e+01,0.000000e+00,2.000454e+01,2.184240e+01,8.617440e+01
1.015693e+05,1.175570e+00,1.013101e+05,1.172570e+00,9.158631e-01,9.159396e-01,1.271943e-01,1.010439e-07,2.000104e+01,0.000000e+00,2.000104e+01,2.183847e+01,8.619611e+01
1.016693e+05,1.176728e+00,1.014101e+05,1.173728e+00,9.158842e-01,9.159488e-01,1.272044e-01,1.008932e-07,1.999784e+01,0.000000e+00,1.999784e+01,2.183446e+01,8.617946e+01
1.017693e+05,1.177885e+00,1.015101e+05,1.174885e+00,9.159053e-01,9.159580e-01,1.272145e-01,1.007428e-07,1.999464e+01,0.000000e+00,1.999464e+01,2.183046e+01,8.616280e+01
1.018693e+05,1.179043e+00,1.016101e+05,1.176043e+00,9.159263e-01,9.159673e-01,1.272246e-01,1.005928e-07,1.999143e+01,0.000000e+00,1.999143e+01,2.182646e+01,8.614615e+01
1.019693e+05,1.180200e+00,1.017101e+05,1.177200e+00,9.159474e-01,9.159765e-01,1.272346e-01,1.004430e-07,1.998823e+01,0.000000e+00,1.998823e+01,2.182246e+01,8.612949e+01
1.020693e+05,1.181358e+00,1.018101e+05,1.178358e+00,9.159685e-01,9.159857e-01,1.272446e-01,1.002936e-07,1.998502e+01,0.000000e+00,1.998502e+01,2.181846e+01,8.611284e+01
1.021693e+05,1.182515e+00,1.019101e+05,1.179515e+00,9.159823e-01,9.159948e-01,1.272547e-01,1.001445e-07,1.998329e+01,0.000000e+00,1.998329e+01,2.181624e+01,8.609235e+01
1.022693e+05,1.183673e+00,1.020101e+05,1.180673e+00,9.159717e-01,9.160040e-01,1.272647e-01,9.999570e-08,1.998650e+01,0.000000e+00,1.998650e+01,2.181999e+01,8.605899e+01
1.023694e+05,1.184831e+00,1.021102e+05,1.181831e+00,9.159612e-01,9.160132e-01,1.272747e-01,9.984721e-08,1.998971e+01,0.000000e+00,1.998971e+01,2.182375e+01,8.602563e+01
1.024694e+05,1.185988e+00,1.022102e+05,1.182988e+00,9.159506e-01,9.160223e-01,1.272846e-01,9.969903e-08,1.999292e+01,0.000000e+00,1.999292e+01,2.182750e+01,8.599228e+01
1.025694e+05,1.187146e+00,1.023102e+05,1.184146e+00,9.159401e-01,9.160314e-01,1.272946e-01,9.955116e-08,1.999612e+01,0.000000e+00,1.999612e+01,2.183126e+01,8.595892e+01
1.026694e+05,1.188303e+00,1.024102e+05,1.185303e+00,9.159295e-01,9.160405e-01,1.273046e-01,9.940360e-08,1.999933e+01,0.000000e+00,1.999933e+01,2.183501e+01,8.592556e+01
1.027694e+05,1.189461e+00,1.025102e+05,1.186461e+00,9.159227e-01,9.160496e-01,1.273145e-01,9.925634e-08,2.000154e+01,0.000000e+00,2.000154e+01,2.183759e+01,8.590389e+01
1.028694e+05,1.190618e+00,1.026102e+05,1.187618e+00,9.159280e-01,9.160587e-01,1.273244e-01,9.910939e-08,2.000048e+01,0.000000e+00,2.000048e+01,2.183630e+01,8.592052e+01
1.029694e+05,1.191776e+00,1.027102e+05,1.188776e+00,9.159333e-01,9.160678e-01,1.273343e-01,9.896275e-08,1.999941e+01,0.000000e+00,1.999941e+01,2.183501e+01,8.593715e+01
1.030694e+05,1.192933e+00,1.028102e+05,1.189933e+00,9.159386e-01,9.160769e-01,1.273442e-01,9.881641e-08,1.999834e+01,0.000000e+00,1.999834e+01,2.183372e+01,8.595378e+01
1.031694e+05,1.194091e+00,1.029102e+05,1.191091e+00,9.159438e-01,9.160859e-01,1.273541e-01,9.867038e-08,1.999728e+01,0.000000e+00,1.999728e+01,2.183243e+01,8.597041e+01
1.032694e+05,1.195248e+00,1.030102e+05,1.192248e+00,9.159491e-01,9.160949e-01,1.273639e-01,9.852464e-08,1.999621e+01,0.000000e+00,1.999621e+01,2.183114e+01,8.598704e+01
1.033695e+05,1.196406e+00,1.031103e+05,1.193406e+00,9.159606e-01,9.161040e-01,1.273738e-01,9.837921e-08,1.999467e+01,0.000000e+00,1.999467e+01,2.182918e+01,8.600000e+01
1.034695e+05,1.197563e+00,1.032103e+05,1.194563e+00,9.159940e-01,9.161130e-01,1.273836e-01,9.823408e-08,1.999146e+01,0.000000e+00,1.999146e+01,2.182488e+01,8.600000e+01
1.035695e+05,1.198721e+00,1.033103e+05,1.195721e+00,9.160274e-01,9.161220e-01,1.273934e-01,9.808925e-08,1.998824e+01,0.000000e+00,1.998824e+01,2.182057e+01,8.600000e+01
1.036695e+05,1.199878e+00,1.034103e+05,1.196878e+00,9.160608e-01,9.161309e-01,1.274032e-01,9.794472e-08,1.998503e+01,0.000000e+00,1.998503e+01,2.181627e+01,8.600000e+01
1.037695e+05,1.201036e+00,1.035103e+05,1.198036e+00,9.160942e-01,9.161399e-01,1.274130e-01,9.780049e-08,1.998181e+01,0.000000e+00,1.998181e+01,2.181196e+01,8.600000e+01
1.038695e+05,1.202193e+00,1.036103e+05,1.199193e+00,9.161275e-01,9.161489e-01,1.274228e-01,9.765655e-08,1.997860e+01,0.000000e+00,1.997860e+01,2.180766e+01,8.600000e+01
1.039695e+05,1.203351e+00,1.037103e+05,1.200351e+00,9.161572e-01,9.161578e-01,1.274326e-01,9.751291e-08,1.997614e+01,0.000000e+00,1.997614e+01,2.180427e+01,8.600000e+01
1.040695e+05,1.204508e+00,1.038103e+05,1.201508e+00,9.161749e-01,9.161667e-01,1.274423e-01,9.736957e-08,1.997614e+01,0.000000e+00,1.997614e+01,2.180385e+01,8.600000e+01
1.041695e+05,1.205666e+00,1.039103e+05,1.202666e+00,9.161925e-01,9.161757e-01,1.274520e-01,9.722652e-08,1.997614e+01,0.000000e+00,1.997614e+01,2.180343e+01,8.600000e+01
1.042695e+05,1.206823e+00,1.040103e+05,1.203823e+00,9.162102e-01,9.161846e-01,1.274618e-01,9.708377e-08,1.997614e+01,0.000000e+00,1.997614e+01,2.180301e+01,8.600000e+01
1.043696e+05,1.207981e+00,1.041104e+05,1.204981e+00,9.162278e-01,9.161934e-01,1.274715e-01,9.694130e-08,1.997614e+01,0.000000e+00,1.997614e+01,2.180259e+01,8.600000e+01
1.044696e+05,1.209139e+00,1.042104e+05,1.206139e+00,9.162455e-01,9.162023e-01,1.274811e-01,9.679913e-08,1.997614e+01,0.000000e+00,1.997614e+01,2.180217e+01,8.600000e+01
1.045696e+05,1.210296e+00,1.043104e+05,1.207296e+00,9.162627e-01,9.162112e-01,1.274908e-01,9.665726e-08,1.997639e+01,0.000000e+00,1.997639e+01,2.180204e+01,8.599603e+01
1.046696e+05,1.211454e+00,1.044104e+05,1.208454e+00,9.162785e-01,9.162200e-01,1.275005e-01,9.651567e-08,1.997746e+01,0.000000e+00,1.997746e+01,2.180283e+01,8.597940e+01
1.047696e+05,1.212611e+00,1.045104e+05,1.209611e+00,9.162942e-01,9.162289e-01,1.275101e-01,9.637437e-08,1.997853e+01,0.000000e+00,1.997853e+01,2.180361e+01,8.596277e+01
1.048696e+05,1.213769e+00,1.046104e+05,1.210769e+00,9.163100e-01,9.162377e-01,1.275198e-01,9.623336e-08,1.997959e+01,0.000000e+00,1.997959e+01,2.180440e+01,8.594614e+01
1.049696e+05,1.214926e+00,1.047104e+05,1.211926e+00,9.163257e-01,9.162465e-01,1.275294e-01,9.609264e-08,1.998066e+01,0.000000e+00,1.998066e+01,2.180519e+01,8.592951e+01
1.050696e+05,1.216084e+00,1.048104e+05,1.213084e+00,9.163415e-01,9.162553e-01,1.275390e-01,9.595221e-08,1.998173e+01,0.000000e+00,1.998173e+01,2.180598e+01,8.591288e+01
1.051696e+05,1.217241e+00,1.049104e+05,1.214241e+00,9.163477e-01,9.162641e-01,1.275486e-01,9.581206e-08,1.998279e+01,0.000000e+00,1.998279e+01,2.180700e+01,8.590377e+01
1.052696e+05,1.218399e+00,1.050104e+05,1.215399e+00,9.163213e-01,9.162729e-01,1.275581e-01,9.567220e-08,1.998386e+01,0.000000e+00,1.998386e+01,2.180880e+01,8.592047e+01
1.053697e+05,1.219556e+00,1.051105e+05,1.216556e+00,9.162948e-01,9.162816e-01,1.275677e-01,9.553262e-08,1.998494e+01,0.000000e+00,1.998494e+01,2.181060e+01,8.593717e+01
1.054697e+05,1.220714e+00,1.052105e+05,1.217714e+00,9.162684e-01,9.162904e-01,1.275772e-01,9.539333e-08,1.998601e+01,0.000000e+00,1.998601e+01,2.181239e+01,8.595388e+01
1.055697e+05,1.221871e+00,1.053105e+05,1.218871e+00,9.162419e-01,9.162991e-01,1.275868e-01,9.525432e-08,1.998708e+01,0.000000e+00,1.998708e+01,2.181419e+01,8.597058e+01
1.056697e+05,1.223029e+00,1.054105e+05,1.220029e+00,9.162154e-01,9.163078e-01,1.275963e-01,9.511559e-08,1.998815e+01,0.000000e+00,1.998815e+01,2.181599e+01,8.598728e+01
1.057697e+05,1.224186e+00,1.055105e+05,1.221186e+00,9.162029e-01,9.163165e-01,1.276058e-01,9.497715e-08,1.998973e+01,0.000000e+00,1.998973e+01,2.181802e+01,8.599205e+01
1.058697e+05,1.225344e+00,1.056105e+05,1.222344e+00,9.162345e-01,9.163252e-01,1.276153e-01,9.483898e-08,1.999294e+01,0.000000e+00,1.999294e+01,2.182076e+01,8.595874e+01
1.059697e+05,1.226501e+00,1.057105e+05,1.223501e+00,9.162662e-01,9.163339e-01,1.276248e-01,9.470110e-08,1.999614e+01,0.000000e+00,1.999614e+01,2.182350e+01,8.592543e+01
1.060697e+05,1.227659e+00,1.058105e+05,1.224659e+00,9.162979e-01,9.163426e-01,1.276342e-01,9.456349e-08,1.999934e+01,0.000000e+00,1.999934e+01,2.182625e+01,8.589212e+01
1.061697e+05,1.228816e+00,1.059105e+05,1.225816e+00,9.163296e-01,9.163513e-01,1.276437e-01,9.442617e-08,2.000255e+01,0.000000e+00,2.000255e+01,2.182899e+01,8.585881e+01
1.062697e+05,1.229974e+00,1.060105e+05,1.226974e+00,9.163613e-01,9.163599e-01,1.276531e-01,9.428912e-08,2.000575e+01,0.000000e+00,2.000575e+01,2.183173e+01,8.582550e+01
1.063698e+05,1.231131e+00,1.061106e+05,1.228131e+00,9.163880e-01,9.163685e-01,1.276626e-01,9.415234e-08,2.000796e+01,0.000000e+00,2.000796e+01,2.183350e+01,8.579218e+01
1.064698e+05,1.232289e+00,1.062106e+05,1.229289e+00,9.163985e-01,9.163772e-01,1.276720e-01,9.401584e-08,2.000689e+01,0.000000e+00,2.000689e+01,2.183208e+01,8.575882e+01
1.065698e+05,1.233446e+00,1.063106e+05,1.230446e+00,9.164090e-01,9.163858e-01,1.276814e-01,9.387962e-08,2.000582e+01,0.000000e+00,2.000582e+01,2.183066e+01,8.572546e+01
1.066698e+05,1.234604e+00,1.064106e+05,1.231604e+00,9.164195e-01,9.163944e-01,1.276907e-01,9.374368e-08,2.000475e+01,0.000000e+00,2.000475e+01,2.182925e+01,8.569210e+01
1.067698e+05,1.235762e+00,1.065106e+05,1.232762e+00,9.164300e-01,9.164030e-01,1.277001e-01,9.360800e-08,2.000368e+01,0.000000e+00,2.000368e+01,2.182783e+01,8.565875e+01
1.068698e+05,1.236919e+00,1.066106e+05,1.233919e+00,9.164405e-01,9.164115e-01,1.277095e-01,9.347260e-08,2.000261e+01,0.000000e+00,2.000261e+01,2.182641e+01,8.562539e+01
1.069698e+05,1.238077e+00,1.067106e+05,1.235077e+00,9.164485e-01,9.164201e-01,1.277188e-01,9.333747e-08,2.000265e+01,0.000000e+00,2.000265e+01,2.182626e+01,8.560795e+01
1.070698e+05,1.239234e+00,1.068106e+05,1.236234e+00,9.164485e-01,9.164286e-01,1.277281e-01,9.320261e-08,2.000621e+01,0.000000e+00,2.000621e+01,2.183015e+01,8.564121e+01
1.071698e+05,1.240392e+00,1.069106e+05,1.237392e+00,9.164485e-01,9.164372e-01,1.277374e-01,9.306803e-08,2.000978e+01,0.000000e+00,2.000978e+01,2.183405e+01,8.567447e+01
1.072698e+05,1.241549e+00,1.070106e+05,1.238549e+00,9.164485e-01,9.164457e-01,1.277467e-01,9.293371e-08,2.001335e+01,0.000000e+00,2.001335e+01,2.183794e+01,8.570773e+01
1.073699e+05,1.242707e+00,1.071107e+05,1.239707e+00,9.164485e-01,9.164542e-01,1.277560e-01,9.279966e-08,2.001691e+01,0.000000e+00,2.001691e+01,2.184183e+01,8.574100e+01
1.074699e+05,1.243864e+00,1.072107e+05,1.240864e+00,9.164485e-01,9.164627e-01,1.277653e-01,9.266588e-08,2.002048e+01,0.000000e+00,2.002048e+01,2.184572e+01,8.577426e+01
1.075699e+05,1.245022e+00,1.073107e+05,1.242022e+00,9.164509e-01,9.164712e-01,1.277746e-01,9.253237e-08,2.002300e+01,0.000000e+00,2.002300e+01,2.184841e+01,8.580378e+01
1.076699e+05,1.246179e+00,1.074107e+05,1.243179e+00,9.164615e-01,9.164797e-01,1.277838e-01,9.239912e-08,2.002193e+01,0.000000e+00,2.002193e+01,2.184699e+01,8.582048e+01
1.077699e+05,1.247337e+00,1.075107e+05,1.244337e+00,9.164720e-01,9.164881e-01,1.277931e-01,9.226614e-08,2.002086e+01,0.000000e+00,2.002086e+01,2.184557e+01,8.583718e+01
1.078699e+05,1.248494e+00,1.076107e+05,1.245494e+00,9.164826e-01,9.164966e-01,1.278023e-01,9.213343e-08,2.001979e+01,0.000000e+00,2.001979e+01,2.184415e+01,8.585389e+01
1.079699e+05,1.249652e+00,1.077107e+05,1.246652e+00,9.164932e-01,9.165050e-01,1.278115e-01,9.200098e-08,2.001871e+01,0.000000e+00,2.001871e+01,2.184273e+01,8.587059e+01
1.080699e+05,1.250809e+00,1.078107e+05,1.247809e+00,9.165038e-01,9.165134e-01,1.278207e-01,9.186879e-08,2.001764e+01,0.000000e+00,2.001764e+01,2.184131e+01,8.588729e+01
1.081699e+05,1.251967e+00,1.079107e+05,1.248967e+00,9.165131e-01,9.165219e-01,1.278299e-01,9.173687e-08,2.001623e+01,0.000000e+00,2.001623e+01,2.183954e+01,8.590000e+01
1.082699e+05,1.253124e+00,1.080107e+05,1.250124e+00,9.165183e-01,9.165303e-01,1.278390e-01,9.160521e-08,2.001372e+01,0.000000e+00,2.001372e+01,2.183668e+01,8.590000e+01
1.083700e+05,1.254282e+00,1.081108e+05,1.251282e+00,9.165236e-01,9.165387e-01,1.278482e-01,9.147381e-08,2.001121e+01,0.000000e+00,2.001121e+01,2.183382e+01,8.590000e+01
1.084700e+05,1.255439e+00,1.082108e+05,1.252439e+00,9.165288e-01,9.165470e-01,1.278573e-01,9.134267e-08,2.000871e+01,0.000000e+00,2.000871e+01,2.183096e+01,8.590000e+01
1.085700e+05,1.256597e+00,1.083108e+05,1.253597e+00,9.165341e-01,9.165554e-01,1.278664e-01,9.121180e-08,2.000620e+01,0.000000e+00,2.000620e+01,2.182810e+01,8.590000e+01
1.086700e+05,1.257754e+00,1.084108e+05,1.254754e+00,9.165393e-01,9.165638e-01,1.278756e-01,9.108118e-08,2.000369e+01,0.000000e+00,2.000369e+01,2.182524e+01,8.590000e+01
1.087700e+05,1.258912e+00,1.085108e+05,1.255912e+00,9.165527e-01,9.165721e-01,1.278847e-01,9.095082e-08,2.000205e+01,0.000000e+00,2.000205e+01,2.182313e+01,8.590405e+01
1.088700e+05,1.260069e+00,1.086108e+05,1.257069e+00,9.165913e-01,9.165804e-01,1.278938e-01,9.082072e-08,2.000312e+01,0.000000e+00,2.000312e+01,2.182338e+01,8.592068e+01
1.089700e+05,1.261227e+00,1.087108e+05,1.258227e+00,9.166299e-01,9.165888e-01,1.279028e-01,9.069087e-08,2.000419e+01,0.000000e+00,2.000419e+01,2.182362e+01,8.593731e+01
1.090700e+05,1.262385e+00,1.088108e+05,1.259385e+00,9.166686e-01,9.165971e-01,1.279119e-01,9.056129e-08,2.000525e+01,0.000000e+00,2.000525e+01,2.182387e+01,8.595394e+01
1.091700e+05,1.263542e+00,1.089108e+05,1.260542e+00,9.167072e-01,9.166054e-01,1.279209e-01,9.043195e-08,2.000632e+01,0.000000e+00,2.000632e+01,2.182411e+01,8.597058e+01
1.092700e+05,1.264700e+00,1.090108e+05,1.261700e+00,9.167458e-01,9.166136e-01,1.279300e-01,9.030288e-08,2.000739e+01,0.000000e+00,2.000739e+01,2.182436e+01,8.598721e+01
1.093701e+05,1.265857e+00,1.091109e+05,1.262857e+00,9.167755e-01,9.166219e-01,1.279390e-01,9.017406e-08,2.000796e+01,0.000000e+00,2.000796e+01,2.182427e+01,8.600000e+01
1.094701e+05,1.267015e+00,1.092109e+05,1.264015e+00,9.167755e-01,9.166302e-01,1.279480e-01,9.004549e-08,2.000689e+01,0.000000e+00,2.000689e+01,2.182311e+01,8.600000e+01
1.095701e+05,1.268172e+00,1.093109e+05,1.265172e+00,9.167755e-01,9.166384e-01,1.279570e-01,8.991717e-08,2.000582e+01,0.000000e+00,2.000582e+01,2.182194e+01,8.600000e+01
1.096701e+05,1.269330e+00,1.094109e+05,1.266330e+00,9.167755e-01,9.166467e-01,1.279660e-01,8.978911e-08,2.000475e+01,0.000000e+00,2.000475e+01,2.182077e+01,8.600000e+01
1.097701e+05,1.270487e+00,1.095109e+05,1.267487e+00,9.167755e-01,9.166549e-01,1.279750e-01,8.966130e-08,2.000367e+01,0.000000e+00,2.000367e+01,2.181960e+01,8.600000e+01
1.098701e+05,1.271645e+00,1.096109e+05,1.268645e+00,9.167755e-01,9.166631e-01,1.279839e-01,8.953374e-08,2.000260e+01,0.000000e+00,2.000260e+01,2.181843e+01,8.600000e+01
1.099701e+05,1.272802e+00,1.097109e+05,1.269802e+00,9.167665e-01,9.166713e-01,1.279929e-01,8.940643e-08,2.000292e+01,0.000000e+00,2.000292e+01,2.181900e+01,8.599594e+01
1.100701e+05,1.273960e+00,1.098109e+05,1.270960e+00,9.167296e-01,9.166795e-01,1.280018e-01,8.927937e-08,2.000757e+01,0.000000e+00,2.000757e+01,2.182494e+01,8.597928e+01
1.101701e+05,1.275117e+00,1.099109e+05,1.272117e+00,9.166927e-01,9.166877e-01,1.280107e-01,8.915255e-08,2.001221e+01,0.000000e+00,2.001221e+01,2.183088e+01,8.596263e+01
1.102701e+05,1.276275e+00,1.100109e+05,1.273275e+00,9.166558e-01,9.166958e-01,1.280197e-01,8.902599e-08,2.001685e+01,0.000000e+00,2.001685e+01,2.183682e+01,8.594597e+01
1.103702e+05,1.277432e+00,1.101110e+05,1.274432e+00,9.166190e-01,9.167040e-01,1.280286e-01,8.889968e-08,2.002149e+01,0.000000e+00,2.002149e+01,2.184276e+01,8.592932e+01
1.104702e+05,1.278590e+00,1.102110e+05,1.275590e+00,9.165821e-01,9.167121e-01,1.280374e-01,8.877361e-08,2.002613e+01,0.000000e+00,2.002613e+01,2.184870e+01,8.591266e+01
1.105702e+05,1.279747e+00,1.103110e+05,1.276747e+00,9.165603e-01,9.167203e-01,1.280463e-01,8.864778e-08,2.002966e+01,0.000000e+00,2.002966e+01,2.185307e+01,8.590400e+01
1.106702e+05,1.280905e+00,1.104110e+05,1.277905e+00,9.165867e-01,9.167284e-01,1.280552e-01,8.852221e-08,2.002966e+01,0.000000e+00,2.002966e+01,2.185244e+01,8.592068e+01
1.107702e+05,1.282062e+00,1.105110e+05,1.279062e+00,9.166131e-01,9.167365e-01,1.280640e-01,8.839688e-08,2.002966e+01,0.000000e+00,2.002966e+01,2.185181e+01,8.593735e+01
1.108702e+05,1.283220e+00,1.106110e+05,1.280220e+00,9.166395e-01,9.167446e-01,1.280728e-01,8.827179e-08,2.002966e+01,0.000000e+00,2.002966e+01,2.185118e+01,8.595403e+01
1.109702e+05,1.284377e+00,1.107110e+05,1.281377e+00,9.166659e-01,9.167527e-01,1.280817e-01,8.814694e-08,2.002966e+01,0.000000e+00,2.002966e+01,2.185055e+01,8.597071e+01
1.110702e+05,1.285535e+00,1.108110e+05,1.282535e+00,9.166922e-01,9.167608e-01,1.280905e-01,8.802234e-08,2.002966e+01,0.000000e+00,2.002966e+01,2.184992e+01,8.598739e+01
1.111702e+05,1.286693e+00,1.109110e+05,1.283693e+00,9.167147e-01,9.167688e-01,1.280993e-01,8.789798e-08,2.002992e+01,0.000000e+00,2.002992e+01,2.184967e+01,8.600406e+01
1.112702e+05,1.287850e+00,1.110110e+05,1.284850e+00,9.167253e-01,9.167769e-01,1.281081e-01,8.777386e-08,2.003098e+01,0.000000e+00,2.003098e+01,2.185058e+01,8.602069e+01
1.113703e+05,1.289008e+00,1.111111e+05,1.286008e+00,9.167358e-01,9.167849e-01,1.281168e-01,8.764999e-08,2.003205e+01,0.000000e+00,2.003205e+01,2.185150e+01,8.603732e+01
1.114703e+05,1.290165e+00,1.112111e+05,1.287165e+00,9.167463e-01,9.167930e-01,1.281256e-01,8.752635e-08,2.003312e+01,0.000000e+00,2.003312e+01,2.185241e+01,8.605395e+01
1.115703e+05,1.291323e+00,1.113111e+05,1.288323e+00,9.167569e-01,9.168010e-01,1.281343e-01,8.740295e-08,2.003418e+01,0.000000e+00,2.003418e+01,2.185332e+01,8.607058e+01
1.116703e+05,1.292480e+00,1.114111e+05,1.289480e+00,9.167674e-01,9.168090e-01,1.281431e-01,8.727980e-08,2.003525e+01,0.000000e+00,2.003525e+01,2.185423e+01,8.608721e+01
1.117703e+05,1.293638e+00,1.115111e+05,1.290638e+00,9.167833e-01,9.168170e-01,1.281518e-01,8.715688e-08,2.003475e+01,0.000000e+00,2.003475e+01,2.185331e+01,8.609614e+01
1.118703e+05,1.294795e+00,1.116111e+05,1.291795e+00,9.168167e-01,9.168250e-01,1.281605e-01,8.703419e-08,2.002902e+01,0.000000e+00,2.002902e+01,2.184626e+01,8.607943e+01
1.119703e+05,1.295953e+00,1.117111e+05,1.292953e+00,9.168502e-01,9.168329e-01,1.281692e-01,8.691175e-08,2.002329e+01,0.000000e+00,2.002329e+01,2.183922e+01,8.606273e+01
1.120703e+05,1.297110e+00,1.118111e+05,1.294110e+00,9.168837e-01,9.168409e-01,1.281779e-01,8.678954e-08,2.001757e+01,0.000000e+00,2.001757e+01,2.183218e+01,8.604603e+01
1.121703e+05,1.298268e+00,1.119111e+05,1.295268e+00,9.169172e-01,9.168489e-01,1.281866e-01,8.666757e-08,2.001184e+01,0.000000e+00,2.001184e+01,2.182514e+01,8.602933e+01
1.122703e+05,1.299425e+00,1.120111e+05,1.296425e+00,9.169507e-01,9.168568e-01,1.281952e-01,8.654583e-08,2.000612e+01,0.000000e+00,2.000612e+01,2.181810e+01,8.601262e+01
1.123704e+05,1.300583e+00,1.121112e+05,1.297583e+00,9.169802e-01,9.168647e-01,1.282039e-01,8.642432e-08,2.000179e+01,0.000000e+00,2.000179e+01,2.181268e+01,8.600000e+01
1.124704e+05,1.301740e+00,1.122112e+05,1.298740e+00,9.169978e-01,9.168726e-01,1.282125e-01,8.630306e-08,2.000179e+01,0.000000e+00,2.000179e+01,2.181226e+01,8.600000e+01
1.125704e+05,1.302898e+00,1.123112e+05,1.299898e+00,9.170154e-01,9.168806e-01,1.282211e-01,8.618202e-08,2.000179e+01,0.000000e+00,2.000179e+01,2.181184e+01,8.600000e+01
1.126704e+05,1.304055e+00,1.124112e+05,1.301055e+00,9.170330e-01,9.168885e-01,1.282298e-01,8.606122e-08,2.000179e+01,0.000000e+00,2.000179e+01,2.181142e+01,8.600000e+01
1.127704e+05,1.305213e+00,1.125112e+05,1.302213e+00,9.170506e-01,9.168963e-01,1.282384e-01,8.594064e-08,2.000179e+01,0.000000e+00,2.000179e+01,2.181100e+01,8.600000e+01
1.128704e+05,1.306370e+00,1.126112e+05,1.303370e+00,9.170682e-01,9.169042e-01,1.282469e-01,8.582030e-08,2.000179e+01,0.000000e+00,2.000179e+01,2.181058e+01,8.600000e+01
1.129704e+05,1.307528e+00,1.127112e+05,1.304528e+00,9.170761e-01,9.169121e-01,1.282555e-01,8.570019e-08,2.000291e+01,0.000000e+00,2.000291e+01,2.181161e+01,8.600400e+01
1.130704e+05,1.308685e+00,1.128112e+05,1.305685e+00,9.170532e-01,9.169199e-01,1.282641e-01,8.558031e-08,2.000755e+01,0.000000e+00,2.000755e+01,2.181721e+01,8.602065e+01
1.131704e+05,1.309843e+00,1.129112e+05,1.306843e+00,9.170304e-01,9.169278e-01,1.282726e-01,8.546066e-08,2.001219e+01,0.000000e+00,2.001219e+01,2.182282e+01,8.603731e+01
1.132704e+05,1.311000e+00,1.130112e+05,1.308000e+00,9.170076e-01,9.169356e-01,1.282812e-01,8.534124e-08,2.001683e+01,0.000000e+00,2.001683e+01,2.182842e+01,8.605396e+01
1.133705e+05,1.312158e+00,1.131113e+05,1.309158e+00,9.169847e-01,9.169434e-01,1.282897e-01,8.522205e-08,2.002147e+01,0.000000e+00,2.002147e+01,2.183403e+01,8.607062e+01
1.134705e+05,1.313316e+00,1.132113e+05,1.310316e+00,9.169619e-01,9.169512e-01,1.282982e-01,8.510308e-08,2.002611e+01,0.000000e+00,2.002611e+01,2.183963e+01,8.608727e+01
1.135705e+05,1.314473e+00,1.133113e+05,1.311473e+00,9.169523e-01,9.169590e-01,1.283067e-01,8.498435e-08,2.002831e+01,0.000000e+00,2.002831e+01,2.184226e+01,8.610393e+01
1.136705e+05,1.315631e+00,1.134113e+05,1.312631e+00,9.169857e-01,9.169668e-01,1.283152e-01,8.486583e-08,2.002260e+01,0.000000e+00,2.002260e+01,2.183524e+01,8.612058e+01
1.137705e+05,1.316788e+00,1.135113e+05,1.313788e+00,9.170191e-01,9.169746e-01,1.283237e-01,8.474755e-08,2.001689e+01,0.000000e+00,2.001689e+01,2.182822e+01,8.613724e+01
1.138705e+05,1.317946e+00,1.136113e+05,1.314946e+00,9.170525e-01,9.169824e-01,1.283322e-01,8.462949e-08,2.001118e+01,0.000000e+00,2.001118e+01,2.182120e+01,8.615389e+01
1.139705e+05,1.319103e+00,1.137113e+05,1.316103e+00,9.170859e-01,9.169901e-01,1.283406e-01,8.451165e-08,2.000547e+01,0.000000e+00,2.000547e+01,2.181418e+01,8.617055e+01
1.140705e+05,1.320261e+00,1.138113e+05,1.317261e+00,9.171193e-01,9.169979e-01,1.283491e-01,8.439404e-08,1.999977e+01,0.000000e+00,1.999977e+01,2.180716e+01,8.618720e+01
1.141705e+05,1.321418e+00,1.139113e+05,1.318418e+00,9.171396e-01,9.170056e-01,1.283575e-01,8.427665e-08,1.999671e+01,0.000000e+00,1.999671e+01,2.180334e+01,8.620000e+01
1.142705e+05,1.322576e+00,1.140113e+05,1.319576e+00,9.171167e-01,9.170133e-01,1.283659e-01,8.415949e-08,2.000243e+01,0.000000e+00,2.000243e+01,2.181013e+01,8.620000e+01
1.143706e+05,1.323733e+00,1.141114e+05,1.320733e+00,9.170938e-01,9.170210e-01,1.283743e-01,8.404254e-08,2.000816e+01,0.000000e+00,2.000816e+01,2.181691e+01,8.620000e+01
1.144706e+05,1.324891e+00,1.142114e+05,1.321891e+00,9.170709e-01,9.170287e-01,1.283827e-01,8.392582e-08,2.001388e+01,0.000000e+00,2.001388e+01,2.182370e+01,8.620000e+01
1.145706e+05,1.326048e+00,1.143114e+05,1.323048e+00,9.170480e-01,9.170364e-01,1.283911e-01,8.380932e-08,2.001961e+01,0.000000e+00,2.001961e+01,2.183049e+01,8.620000e+01
1.146706e+05,1.327206e+00,1.144114e+05,1.324206e+00,9.170251e-01,9.170441e-01,1.283995e-01,8.369304e-08,2.002533e+01,0.000000e+00,2.002533e+01,2.183728e+01,8.620000e+01
1.147706e+05,1.328363e+00,1.145114e+05,1.325363e+00,9.170091e-01,9.170518e-01,1.284079e-01,8.357698e-08,2.002939e+01,0.000000e+00,2.002939e+01,2.184209e+01,8.619592e+01
1.148706e+05,1.329521e+00,1.146114e+05,1.326521e+00,9.170143e-01,9.170594e-01,1.284162e-01,8.346114e-08,2.002832e+01,0.000000e+00,2.002832e+01,2.184080e+01,8.617924e+01
1.149706e+05,1.330678e+00,1.147114e+05,1.327678e+00,9.170196e-01,9.170671e-01,1.284246e-01,8.334552e-08,2.002725e+01,0.000000e+00,2.002725e+01,2.183950e+01,8.616256e+01
1.150706e+05,1.331836e+00,1.148114e+05,1.328836e+00,9.170249e-01,9.170747e-01,1.284329e-01,8.323012e-08,2.002618e+01,0.000000e+00,2.002618e+01,2.183821e+01,8.614588e+01
1.151706e+05,1.332993e+00,1.149114e+05,1.329993e+00,9.170301e-01,9.170824e-01,1.284412e-01,8.311493e-08,2.002511e+01,0.000000e+00,2.002511e+01,2.183692e+01,8.612920e+01
1.152706e+05,1.334151e+00,1.150114e+05,1.331151e+00,9.170354e-01,9.170900e-01,1.284495e-01,8.299996e-08,2.002404e+01,0.000000e+00,2.002404e+01,2.183563e+01,8.611252e+01
1.153707e+05,1.335308e+00,1.151115e+05,1.332308e+00,9.170516e-01,9.170976e-01,1.284578e-01,8.288521e-08,2.002209e+01,0.000000e+00,2.002209e+01,2.183311e+01,8.610414e+01
1.154707e+05,1.336466e+00,1.152115e+05,1.333466e+00,9.171007e-01,9.171052e-01,1.284661e-01,8.277068e-08,2.001745e+01,0.000000e+00,2.001745e+01,2.182689e+01,8.612078e+01
1.155707e+05,1.337624e+00,1.153115e+05,1.334624e+00,9.171498e-01,9.171128e-01,1.284744e-01,8.265635e-08,2.001282e+01,0.000000e+00,2.001282e+01,2.182066e+01,8.613741e+01
1.156707e+05,1.338781e+00,1.154115e+05,1.335781e+00,9.171990e-01,9.171203e-01,1.284826e-01,8.254225e-08,2.000819e+01,0.000000e+00,2.000819e+01,2.181444e+01,8.615404e+01
1.157707e+05,1.339939e+00,1.155115e+05,1.336939e+00,9.172481e-01,9.171279e-01,1.284909e-01,8.242836e-08,2.000355e+01,0.000000e+00,2.000355e+01,2.180822e+01,8.617067e+01
1.158707e+05,1.341096e+00,1.156115e+05,1.338096e+00,9.172972e-01,9.171355e-01,1.284991e-01,8.231468e-08,1.999892e+01,0.000000e+00,1.999892e+01,2.180200e+01,8.618730e+01
1.159707e+05,1.342254e+00,1.157115e+05,1.339254e+00,9.173322e-01,9.171430e-01,1.285073e-01,8.220121e-08,1.999513e+01,0.000000e+00,1.999513e+01,2.179704e+01,8.620000e+01
1.160707e+05,1.343411e+00,1.158115e+05,1.340411e+00,9.173217e-01,9.171505e-01,1.285156e-01,8.208796e-08,1.999405e+01,0.000000e+00,1.999405e+01,2.179612e+01,8.620000e+01
1.161707e+05,1.344569e+00,1.159115e+05,1.341569e+00,9.173111e-01,9.171581e-01,1.285238e-01,8.197492e-08,1.999298e+01,0.000000e+00,1.999298e+01,2.179521e+01,8.620000e+01
1.162707e+05,1.345726e+00,1.160115e+05,1.342726e+00,9.173005e-01,9.171656e-01,1.285320e-01,8.186209e-08,1.999191e+01,0.000000e+00,1.999191e+01,2.179429e+01,8.620000e+01
1.163708e+05,1.346884e+00,1.161116e+05,1.343884e+00,9.172899e-01,9.171731e-01,1.285401e-01,8.174948e-08,1.999084e+01,0.000000e+00,1.999084e+01,2.179337e+01,8.620000e+01
1.164708e+05,1.348041e+00,1.162116e+05,1.345041e+00,9.172793e-01,9.171806e-01,1.285483e-01,8.163707e-08,1.998977e+01,0.000000e+00,1.998977e+01,2.179246e+01,8.620000e+01
1.165708e+05,1.349199e+00,1.163116e+05,1.346199e+00,9.172700e-01,9.171881e-01,1.285565e-01,8.152487e-08,1.999012e+01,0.000000e+00,1.999012e+01,2.179306e+01,8.620000e+01
1.166708e+05,1.350356e+00,1.164116e+05,1.347356e+00,9.172648e-01,9.171955e-01,1.285646e-01,8.141288e-08,1.999476e+01,0.000000e+00,1.999476e+01,2.179825e+01,8.620000e+01
1.167708e+05,1.351514e+00,1.165116e+05,1.348514e+00,9.172595e-01,9.172030e-01,1.285728e-01,8.130110e-08,1.999940e+01,0.000000e+00,1.999940e+01,2.180343e+01,8.620000e+01
1.168708e+05,1.352671e+00,1.166116e+05,1.349671e+00,9.172543e-01,9.172105e-01,1.285809e-01,8.118953e-08,2.000404e+01,0.000000e+00,2.000404e+01,2.180861e+01,8.620000e+01
1.169708e+05,1.353829e+00,1.167116e+05,1.350829e+00,9.172490e-01,9.172179e-01,1.285890e-01,8.107817e-08,2.000868e+01,0.000000e+00,2.000868e+01,2.181380e+01,8.620000e+01
1.170708e+05,1.354986e+00,1.168116e+05,1.351986e+00,9.172438e-01,9.172253e-01,1.285971e-01,8.096701e-08,2.001333e+01,0.000000e+00,2.001333e+01,2.181898e+01,8.620000e+01
1.171708e+05,1.356144e+00,1.169116e+05,1.353144e+00,9.172476e-01,9.172327e-01,1.286052e-01,8.085606e-08,2.001517e+01,0.000000e+00,2.001517e+01,2.182090e+01,8.618775e+01
1.172708e+05,1.357301e+00,1.170116e+05,1.354301e+00,9.172793e-01,9.172402e-01,1.286133e-01,8.074532e-08,2.000839e+01,0.000000e+00,2.000839e+01,2.181276e+01,8.613778e+01
1.173709e+05,1.358459e+00,1.171117e+05,1.355459e+00,9.173110e-01,9.172476e-01,1.286213e-01,8.063478e-08,2.000161e+01,0.000000e+00,2.000161e+01,2.180461e+01,8.608782e+01
1.174709e+05,1.359616e+00,1.172117e+05,1.356616e+00,9.173426e-01,9.172550e-01,1.286294e-01,8.052445e-08,1.999484e+01,0.000000e+00,1.999484e+01,2.179647e+01,8.603785e+01
1.175709e+05,1.360774e+00,1.173117e+05,1.357774e+00,9.173743e-01,9.172623e-01,1.286374e-01,8.041432e-08,1.998806e+01,0.000000e+00,1.998806e+01,2.178833e+01,8.598789e+01
1.176709e+05,1.361931e+00,1.174117e+05,1.358931e+00,9.174060e-01,9.172697e-01,1.286455e-01,8.030440e-08,1.998128e+01,0.000000e+00,1.998128e+01,2.178020e+01,8.593792e+01
1.177709e+05,1.363089e+00,1.175117e+05,1.360089e+00,9.174287e-01,9.172771e-01,1.286535e-01,8.019468e-08,1.997665e+01,0.000000e+00,1.997665e+01,2.177461e+01,8.591606e+01
1.178709e+05,1.364247e+00,1.176117e+05,1.361247e+00,9.174234e-01,9.172844e-01,1.286615e-01,8.008516e-08,1.997879e+01,0.000000e+00,1.997879e+01,2.177706e+01,8.598268e+01
1.179709e+05,1.365404e+00,1.177117e+05,1.362404e+00,9.174181e-01,9.172918e-01,1.286695e-01,7.997584e-08,1.998093e+01,0.000000e+00,1.998093e+01,2.177952e+01,8.604930e+01
