Repository: brandonlampe/CS_Data

# Repository for Crushed Salt Data
**Grant No: 456417**

This is a work in progress!

## Repository Content

### Directory Names
A uniform namining structure still in progress, but in general directories are named according to the following:
 - Names contain no spaces, a single underscore "_" will be used as a file name seperator.
 - Files are for the Crushed Salt Project (CSP); therefore, the first three charaters of each file are "CSP".
 - Folders are organized by which frame the test was performed on i.e., A2 or A3.
 - The fifth and sixth charaters of each file name will therefore be "A" followed by the frame number.

File: UNM_WP_HY_90_04/CREEP_FIT/90_04_CREEP_OUT.csv (part 6 of 18)
Analysis by Brandon Lampe, performed on: 2016/07/15 11:23:37
Experimental results below begin at: 2015/07/04 15:46:02
Duration (sec),Duration (day),Elapsed Time (sec),Elapsed Time (day),Interpolated Fractional Density,Fit to Fractional Density,Fit to Volume Strain,Fit to Volume Strain Rate (1/sec),Confining Pressure (MPa),Pore Pressure (MPa),Terzaghi Pressure (MPa),Solid Pressure (MPa),Temperature (C))
1.180709e+05,1.366562e+00,1.178117e+05,1.363562e+00,9.174128e-01,9.172991e-01,1.286775e-01,7.986673e-08,1.998306e+01,0.000000e+00,1.998306e+01,2.178197e+01,8.611592e+01
1.181709e+05,1.367719e+00,1.179117e+05,1.364719e+00,9.174075e-01,9.173064e-01,1.286855e-01,7.975782e-08,1.998520e+01,0.000000e+00,1.998520e+01,2.178443e+01,8.618254e+01
1.182709e+05,1.368877e+00,1.180117e+05,1.365877e+00,9.174022e-01,9.173137e-01,1.286935e-01,7.964911e-08,1.998734e+01,0.000000e+00,1.998734e+01,2.178688e+01,8.624916e+01
1.183709e+05,1.370034e+00,1.181117e+05,1.367034e+00,9.174023e-01,9.173210e-01,1.287014e-01,7.954059e-08,1.998871e+01,0.000000e+00,1.998871e+01,2.178838e+01,8.628813e+01
1.184710e+05,1.371192e+00,1.182118e+05,1.368192e+00,9.174200e-01,9.173283e-01,1.287094e-01,7.943228e-08,1.998764e+01,0.000000e+00,1.998764e+01,2.178679e+01,8.623802e+01
1.185710e+05,1.372349e+00,1.183118e+05,1.369349e+00,9.174376e-01,9.173356e-01,1.287173e-01,7.932417e-08,1.998657e+01,0.000000e+00,1.998657e+01,2.178521e+01,8.618791e+01
1.186710e+05,1.373507e+00,1.184118e+05,1.370507e+00,9.174553e-01,9.173429e-01,1.287252e-01,7.921626e-08,1.998550e+01,0.000000e+00,1.998550e+01,2.178362e+01,8.613780e+01
1.187710e+05,1.374664e+00,1.185118e+05,1.371664e+00,9.174729e-01,9.173501e-01,1.287332e-01,7.910854e-08,1.998443e+01,0.000000e+00,1.998443e+01,2.178203e+01,8.608770e+01
1.188710e+05,1.375822e+00,1.186118e+05,1.372822e+00,9.174906e-01,9.173574e-01,1.287411e-01,7.900103e-08,1.998336e+01,0.000000e+00,1.998336e+01,2.178045e+01,8.603759e+01
1.189710e+05,1.376979e+00,1.187118e+05,1.373979e+00,9.175056e-01,9.173646e-01,1.287490e-01,7.889371e-08,1.998255e+01,0.000000e+00,1.998255e+01,2.177922e+01,8.600000e+01
1.190710e+05,1.378137e+00,1.188118e+05,1.375137e+00,9.175126e-01,9.173719e-01,1.287569e-01,7.878658e-08,1.998255e+01,0.000000e+00,1.998255e+01,2.177905e+01,8.600000e+01
1.191710e+05,1.379294e+00,1.189118e+05,1.376294e+00,9.175197e-01,9.173791e-01,1.287647e-01,7.867966e-08,1.998255e+01,0.000000e+00,1.998255e+01,2.177888e+01,8.600000e+01
1.192710e+05,1.380452e+00,1.190118e+05,1.377452e+00,9.175267e-01,9.173863e-01,1.287726e-01,7.857293e-08,1.998255e+01,0.000000e+00,1.998255e+01,2.177871e+01,8.600000e+01
1.193710e+05,1.381609e+00,1.191118e+05,1.378609e+00,9.175338e-01,9.173935e-01,1.287804e-01,7.846639e-08,1.998255e+01,0.000000e+00,1.998255e+01,2.177855e+01,8.600000e+01
1.194711e+05,1.382767e+00,1.192119e+05,1.379767e+00,9.175408e-01,9.174007e-01,1.287883e-01,7.836005e-08,1.998255e+01,0.000000e+00,1.998255e+01,2.177838e+01,8.600000e+01
1.195711e+05,1.383924e+00,1.193119e+05,1.380924e+00,9.175430e-01,9.174079e-01,1.287961e-01,7.825390e-08,1.998337e+01,0.000000e+00,1.998337e+01,2.177922e+01,8.599577e+01
1.196711e+05,1.385082e+00,1.194119e+05,1.382082e+00,9.175306e-01,9.174151e-01,1.288039e-01,7.814795e-08,1.998657e+01,0.000000e+00,1.998657e+01,2.178300e+01,8.597914e+01
1.197711e+05,1.386239e+00,1.195119e+05,1.383239e+00,9.175183e-01,9.174222e-01,1.288117e-01,7.804219e-08,1.998977e+01,0.000000e+00,1.998977e+01,2.178678e+01,8.596251e+01
1.198711e+05,1.387397e+00,1.196119e+05,1.384397e+00,9.175060e-01,9.174294e-01,1.288195e-01,7.793663e-08,1.999297e+01,0.000000e+00,1.999297e+01,2.179056e+01,8.594588e+01
1.199711e+05,1.388554e+00,1.197119e+05,1.385554e+00,9.174936e-01,9.174365e-01,1.288273e-01,7.783125e-08,1.999617e+01,0.000000e+00,1.999617e+01,2.179434e+01,8.592925e+01
1.200711e+05,1.389712e+00,1.198119e+05,1.386712e+00,9.174813e-01,9.174437e-01,1.288351e-01,7.772607e-08,1.999937e+01,0.000000e+00,1.999937e+01,2.179812e+01,8.591261e+01
1.201711e+05,1.390870e+00,1.199119e+05,1.387870e+00,9.174745e-01,9.174508e-01,1.288429e-01,7.762108e-08,2.000102e+01,0.000000e+00,2.000102e+01,2.180008e+01,8.590000e+01
1.202711e+05,1.392027e+00,1.200119e+05,1.389027e+00,9.174851e-01,9.174579e-01,1.288506e-01,7.751628e-08,1.999780e+01,0.000000e+00,1.999780e+01,2.179632e+01,8.590000e+01
1.203711e+05,1.393185e+00,1.201119e+05,1.390185e+00,9.174957e-01,9.174650e-01,1.288584e-01,7.741167e-08,1.999459e+01,0.000000e+00,1.999459e+01,2.179257e+01,8.590000e+01
1.204712e+05,1.394342e+00,1.202120e+05,1.391342e+00,9.175063e-01,9.174721e-01,1.288661e-01,7.730725e-08,1.999138e+01,0.000000e+00,1.999138e+01,2.178882e+01,8.590000e+01
1.205712e+05,1.395500e+00,1.203120e+05,1.392500e+00,9.175169e-01,9.174792e-01,1.288738e-01,7.720302e-08,1.998816e+01,0.000000e+00,1.998816e+01,2.178506e+01,8.590000e+01
1.206712e+05,1.396657e+00,1.204120e+05,1.393657e+00,9.175275e-01,9.174863e-01,1.288816e-01,7.709898e-08,1.998495e+01,0.000000e+00,1.998495e+01,2.178131e+01,8.590000e+01
1.207712e+05,1.397815e+00,1.205120e+05,1.394815e+00,9.175412e-01,9.174934e-01,1.288893e-01,7.699513e-08,1.998228e+01,0.000000e+00,1.998228e+01,2.177807e+01,8.590000e+01
1.208712e+05,1.398972e+00,1.206120e+05,1.395972e+00,9.175640e-01,9.175004e-01,1.288970e-01,7.689146e-08,1.998121e+01,0.000000e+00,1.998121e+01,2.177637e+01,8.590000e+01
1.209712e+05,1.400130e+00,1.207120e+05,1.397130e+00,9.175869e-01,9.175075e-01,1.289047e-01,7.678799e-08,1.998014e+01,0.000000e+00,1.998014e+01,2.177466e+01,8.590000e+01
1.210712e+05,1.401287e+00,1.208120e+05,1.398287e+00,9.176097e-01,9.175145e-01,1.289123e-01,7.668470e-08,1.997908e+01,0.000000e+00,1.997908e+01,2.177295e+01,8.590000e+01
1.211712e+05,1.402445e+00,1.209120e+05,1.399445e+00,9.176326e-01,9.175215e-01,1.289200e-01,7.658160e-08,1.997801e+01,0.000000e+00,1.997801e+01,2.177125e+01,8.590000e+01
1.212712e+05,1.403602e+00,1.210120e+05,1.400602e+00,9.176555e-01,9.175286e-01,1.289276e-01,7.647868e-08,1.997694e+01,0.000000e+00,1.997694e+01,2.176954e+01,8.590000e+01
1.213712e+05,1.404760e+00,1.211120e+05,1.401760e+00,9.176752e-01,9.175356e-01,1.289353e-01,7.637595e-08,1.997587e+01,0.000000e+00,1.997587e+01,2.176791e+01,8.590000e+01
1.214713e+05,1.405917e+00,1.212121e+05,1.402917e+00,9.176858e-01,9.175426e-01,1.289429e-01,7.627340e-08,1.997480e+01,0.000000e+00,1.997480e+01,2.176649e+01,8.590000e+01
1.215713e+05,1.407075e+00,1.213121e+05,1.404075e+00,9.176964e-01,9.175496e-01,1.289505e-01,7.617104e-08,1.997373e+01,0.000000e+00,1.997373e+01,2.176508e+01,8.590000e+01
1.216713e+05,1.408232e+00,1.214121e+05,1.405232e+00,9.177069e-01,9.175566e-01,1.289582e-01,7.606887e-08,1.997267e+01,0.000000e+00,1.997267e+01,2.176366e+01,8.590000e+01
1.217713e+05,1.409390e+00,1.215121e+05,1.406390e+00,9.177175e-01,9.175635e-01,1.289658e-01,7.596687e-08,1.997160e+01,0.000000e+00,1.997160e+01,2.176225e+01,8.590000e+01
1.218713e+05,1.410547e+00,1.216121e+05,1.407547e+00,9.177281e-01,9.175705e-01,1.289734e-01,7.586507e-08,1.997053e+01,0.000000e+00,1.997053e+01,2.176084e+01,8.590000e+01
1.219713e+05,1.411705e+00,1.217121e+05,1.408705e+00,9.177386e-01,9.175775e-01,1.289809e-01,7.576344e-08,1.996946e+01,0.000000e+00,1.996946e+01,2.175942e+01,8.589590e+01
1.220713e+05,1.412862e+00,1.218121e+05,1.409862e+00,9.177493e-01,9.175844e-01,1.289885e-01,7.566200e-08,1.996839e+01,0.000000e+00,1.996839e+01,2.175800e+01,8.587924e+01
1.221713e+05,1.414020e+00,1.219121e+05,1.411020e+00,9.177599e-01,9.175913e-01,1.289961e-01,7.556073e-08,1.996732e+01,0.000000e+00,1.996732e+01,2.175659e+01,8.586259e+01
1.222713e+05,1.415178e+00,1.220121e+05,1.412178e+00,9.177705e-01,9.175983e-01,1.290036e-01,7.545965e-08,1.996626e+01,0.000000e+00,1.996626e+01,2.175517e+01,8.584593e+01
1.223713e+05,1.416335e+00,1.221121e+05,1.413335e+00,9.177811e-01,9.176052e-01,1.290112e-01,7.535876e-08,1.996519e+01,0.000000e+00,1.996519e+01,2.175376e+01,8.582928e+01
1.224714e+05,1.417493e+00,1.222122e+05,1.414493e+00,9.177918e-01,9.176121e-01,1.290187e-01,7.525804e-08,1.996412e+01,0.000000e+00,1.996412e+01,2.175234e+01,8.581262e+01
1.225714e+05,1.418650e+00,1.223122e+05,1.415650e+00,9.177960e-01,9.176190e-01,1.290262e-01,7.515750e-08,1.996487e+01,0.000000e+00,1.996487e+01,2.175305e+01,8.579596e+01
1.226714e+05,1.419808e+00,1.224122e+05,1.416808e+00,9.177800e-01,9.176259e-01,1.290337e-01,7.505714e-08,1.997129e+01,0.000000e+00,1.997129e+01,2.176044e+01,8.577926e+01
1.227714e+05,1.420965e+00,1.225122e+05,1.417965e+00,9.177641e-01,9.176328e-01,1.290412e-01,7.495696e-08,1.997772e+01,0.000000e+00,1.997772e+01,2.176782e+01,8.576255e+01
1.228714e+05,1.422123e+00,1.226122e+05,1.419123e+00,9.177482e-01,9.176397e-01,1.290487e-01,7.485697e-08,1.998415e+01,0.000000e+00,1.998415e+01,2.177520e+01,8.574585e+01
1.229714e+05,1.423280e+00,1.227122e+05,1.420280e+00,9.177323e-01,9.176465e-01,1.290562e-01,7.475714e-08,1.999058e+01,0.000000e+00,1.999058e+01,2.178258e+01,8.572915e+01
1.230714e+05,1.424438e+00,1.228122e+05,1.421438e+00,9.177163e-01,9.176534e-01,1.290637e-01,7.465750e-08,1.999700e+01,0.000000e+00,1.999700e+01,2.178996e+01,8.571244e+01
1.231714e+05,1.425595e+00,1.229122e+05,1.422595e+00,9.177090e-01,9.176602e-01,1.290711e-01,7.455804e-08,2.000325e+01,0.000000e+00,2.000325e+01,2.179694e+01,8.570000e+01
1.232714e+05,1.426753e+00,1.230122e+05,1.423753e+00,9.177266e-01,9.176671e-01,1.290786e-01,7.445875e-08,2.000896e+01,0.000000e+00,2.000896e+01,2.180274e+01,8.570000e+01
1.233714e+05,1.427910e+00,1.231122e+05,1.424910e+00,9.177442e-01,9.176739e-01,1.290860e-01,7.435964e-08,2.001467e+01,0.000000e+00,2.001467e+01,2.180855e+01,8.570000e+01
1.234715e+05,1.429068e+00,1.232123e+05,1.426068e+00,9.177618e-01,9.176807e-01,1.290935e-01,7.426070e-08,2.002038e+01,0.000000e+00,2.002038e+01,2.181435e+01,8.570000e+01
1.235715e+05,1.430225e+00,1.233123e+05,1.427225e+00,9.177794e-01,9.176875e-01,1.291009e-01,7.416194e-08,2.002608e+01,0.000000e+00,2.002608e+01,2.182015e+01,8.570000e+01
1.236715e+05,1.431383e+00,1.234123e+05,1.428383e+00,9.177970e-01,9.176943e-01,1.291083e-01,7.406336e-08,2.003179e+01,0.000000e+00,2.003179e+01,2.182595e+01,8.570000e+01
1.237715e+05,1.432540e+00,1.235123e+05,1.429540e+00,9.178129e-01,9.177011e-01,1.291157e-01,7.396495e-08,2.003527e+01,0.000000e+00,2.003527e+01,2.182936e+01,8.570418e+01
1.238715e+05,1.433698e+00,1.236123e+05,1.430698e+00,9.178234e-01,9.177079e-01,1.291231e-01,7.386672e-08,2.003206e+01,0.000000e+00,2.003206e+01,2.182561e+01,8.572083e+01
1.239715e+05,1.434855e+00,1.237123e+05,1.431855e+00,9.178340e-01,9.177147e-01,1.291305e-01,7.376866e-08,2.002886e+01,0.000000e+00,2.002886e+01,2.182187e+01,8.573749e+01
1.240715e+05,1.436013e+00,1.238123e+05,1.433013e+00,9.178446e-01,9.177214e-01,1.291378e-01,7.367077e-08,2.002565e+01,0.000000e+00,2.002565e+01,2.181813e+01,8.575414e+01
1.241715e+05,1.437170e+00,1.239123e+05,1.434170e+00,9.178551e-01,9.177282e-01,1.291452e-01,7.357306e-08,2.002245e+01,0.000000e+00,2.002245e+01,2.181439e+01,8.577080e+01
1.242715e+05,1.438328e+00,1.240123e+05,1.435328e+00,9.178657e-01,9.177350e-01,1.291526e-01,7.347552e-08,2.001924e+01,0.000000e+00,2.001924e+01,2.181064e+01,8.578745e+01
1.243715e+05,1.439485e+00,1.241123e+05,1.436485e+00,9.178750e-01,9.177417e-01,1.291599e-01,7.337815e-08,2.001621e+01,0.000000e+00,2.001621e+01,2.180712e+01,8.580000e+01
1.244716e+05,1.440643e+00,1.242124e+05,1.437643e+00,9.178803e-01,9.177484e-01,1.291672e-01,7.328096e-08,2.001371e+01,0.000000e+00,2.001371e+01,2.180427e+01,8.580000e+01
1.245716e+05,1.441801e+00,1.243124e+05,1.438801e+00,9.178856e-01,9.177551e-01,1.291746e-01,7.318394e-08,2.001120e+01,0.000000e+00,2.001120e+01,2.180141e+01,8.580000e+01
1.246716e+05,1.442958e+00,1.244124e+05,1.439958e+00,9.178909e-01,9.177619e-01,1.291819e-01,7.308708e-08,2.000870e+01,0.000000e+00,2.000870e+01,2.179856e+01,8.580000e+01
1.247716e+05,1.444116e+00,1.245124e+05,1.441116e+00,9.178962e-01,9.177686e-01,1.291892e-01,7.299040e-08,2.000619e+01,0.000000e+00,2.000619e+01,2.179570e+01,8.580000e+01
1.248716e+05,1.445273e+00,1.246124e+05,1.442273e+00,9.179015e-01,9.177753e-01,1.291965e-01,7.289389e-08,2.000369e+01,0.000000e+00,2.000369e+01,2.179285e+01,8.580000e+01
1.249716e+05,1.446431e+00,1.247124e+05,1.443431e+00,9.179107e-01,9.177819e-01,1.292038e-01,7.279755e-08,2.000127e+01,0.000000e+00,2.000127e+01,2.179000e+01,8.580405e+01
1.250716e+05,1.447588e+00,1.248124e+05,1.444588e+00,9.179318e-01,9.177886e-01,1.292110e-01,7.270138e-08,1.999913e+01,0.000000e+00,1.999913e+01,2.178716e+01,8.582075e+01
1.251716e+05,1.448746e+00,1.249124e+05,1.445746e+00,9.179529e-01,9.177953e-01,1.292183e-01,7.260538e-08,1.999699e+01,0.000000e+00,1.999699e+01,2.178433e+01,8.583746e+01
1.252716e+05,1.449903e+00,1.250124e+05,1.446903e+00,9.179741e-01,9.178019e-01,1.292256e-01,7.250954e-08,1.999485e+01,0.000000e+00,1.999485e+01,2.178149e+01,8.585416e+01
1.253716e+05,1.451061e+00,1.251124e+05,1.448061e+00,9.179952e-01,9.178086e-01,1.292328e-01,7.241388e-08,1.999270e+01,0.000000e+00,1.999270e+01,2.177866e+01,8.587086e+01
1.254717e+05,1.452218e+00,1.252125e+05,1.449218e+00,9.180164e-01,9.178152e-01,1.292400e-01,7.231838e-08,1.999056e+01,0.000000e+00,1.999056e+01,2.177582e+01,8.588756e+01
1.255717e+05,1.453376e+00,1.253125e+05,1.450376e+00,9.180281e-01,9.178219e-01,1.292473e-01,7.222305e-08,1.999070e+01,0.000000e+00,1.999070e+01,2.177569e+01,8.590000e+01
1.256717e+05,1.454533e+00,1.254125e+05,1.451533e+00,9.180122e-01,9.178285e-01,1.292545e-01,7.212789e-08,1.999747e+01,0.000000e+00,1.999747e+01,2.178345e+01,8.590000e+01
1.257717e+05,1.455691e+00,1.255125e+05,1.452691e+00,9.179964e-01,9.178351e-01,1.292617e-01,7.203289e-08,2.000425e+01,0.000000e+00,2.000425e+01,2.179121e+01,8.590000e+01
1.258717e+05,1.456848e+00,1.256125e+05,1.453848e+00,9.179806e-01,9.178417e-01,1.292689e-01,7.193807e-08,2.001103e+01,0.000000e+00,2.001103e+01,2.179897e+01,8.590000e+01
1.259717e+05,1.458006e+00,1.257125e+05,1.455006e+00,9.179648e-01,9.178483e-01,1.292761e-01,7.184340e-08,2.001780e+01,0.000000e+00,2.001780e+01,2.180672e+01,8.590000e+01
1.260717e+05,1.459163e+00,1.258125e+05,1.456163e+00,9.179489e-01,9.178549e-01,1.292833e-01,7.174890e-08,2.002458e+01,0.000000e+00,2.002458e+01,2.181448e+01,8.590000e+01
1.261717e+05,1.460321e+00,1.259125e+05,1.457321e+00,9.179437e-01,9.178615e-01,1.292904e-01,7.165457e-08,2.002939e+01,0.000000e+00,2.002939e+01,2.181984e+01,8.590419e+01
1.262717e+05,1.461478e+00,1.260125e+05,1.458478e+00,9.179701e-01,9.178681e-01,1.292976e-01,7.156040e-08,2.002832e+01,0.000000e+00,2.002832e+01,2.181805e+01,8.592084e+01
1.263717e+05,1.462636e+00,1.261125e+05,1.459636e+00,9.179965e-01,9.178746e-01,1.293047e-01,7.146640e-08,2.002725e+01,0.000000e+00,2.002725e+01,2.181626e+01,8.593750e+01
1.264718e+05,1.463793e+00,1.262126e+05,1.460793e+00,9.180229e-01,9.178812e-01,1.293119e-01,7.137256e-08,2.002618e+01,0.000000e+00,2.002618e+01,2.181447e+01,8.595415e+01
1.265718e+05,1.464951e+00,1.263126e+05,1.461951e+00,9.180493e-01,9.178877e-01,1.293190e-01,7.127889e-08,2.002511e+01,0.000000e+00,2.002511e+01,2.181268e+01,8.597081e+01
1.266718e+05,1.466109e+00,1.264126e+05,1.463109e+00,9.180757e-01,9.178943e-01,1.293261e-01,7.118537e-08,2.002405e+01,0.000000e+00,2.002405e+01,2.181089e+01,8.598746e+01
1.267718e+05,1.467266e+00,1.265126e+05,1.464266e+00,9.181025e-01,9.179008e-01,1.293333e-01,7.109202e-08,2.002351e+01,0.000000e+00,2.002351e+01,2.180966e+01,8.600000e+01
1.268718e+05,1.468424e+00,1.266126e+05,1.465424e+00,9.181308e-01,9.179073e-01,1.293404e-01,7.099884e-08,2.002458e+01,0.000000e+00,2.002458e+01,2.181016e+01,8.600000e+01
1.269718e+05,1.469581e+00,1.267126e+05,1.466581e+00,9.181590e-01,9.179138e-01,1.293475e-01,7.090581e-08,2.002565e+01,0.000000e+00,2.002565e+01,2.181066e+01,8.600000e+01
1.270718e+05,1.470739e+00,1.268126e+05,1.467739e+00,9.181872e-01,9.179203e-01,1.293546e-01,7.081295e-08,2.002672e+01,0.000000e+00,2.002672e+01,2.181115e+01,8.600000e+01
1.271718e+05,1.471896e+00,1.269126e+05,1.468896e+00,9.182154e-01,9.179268e-01,1.293616e-01,7.072024e-08,2.002779e+01,0.000000e+00,2.002779e+01,2.181165e+01,8.600000e+01
1.272718e+05,1.473054e+00,1.270126e+05,1.470054e+00,9.182436e-01,9.179333e-01,1.293687e-01,7.062770e-08,2.002886e+01,0.000000e+00,2.002886e+01,2.181214e+01,8.600000e+01
1.273718e+05,1.474211e+00,1.271126e+05,1.471211e+00,9.182787e-01,9.179398e-01,1.293758e-01,7.053532e-08,2.002845e+01,0.000000e+00,2.002845e+01,2.181086e+01,8.600433e+01
1.274719e+05,1.475369e+00,1.272127e+05,1.472369e+00,9.183334e-01,9.179463e-01,1.293828e-01,7.044310e-08,2.002381e+01,0.000000e+00,2.002381e+01,2.180451e+01,8.602099e+01
1.275719e+05,1.476526e+00,1.273127e+05,1.473526e+00,9.183881e-01,9.179527e-01,1.293898e-01,7.035104e-08,2.001917e+01,0.000000e+00,2.001917e+01,2.179816e+01,8.603764e+01
1.276719e+05,1.477684e+00,1.274127e+05,1.474684e+00,9.184427e-01,9.179592e-01,1.293969e-01,7.025914e-08,2.001453e+01,0.000000e+00,2.001453e+01,2.179181e+01,8.605430e+01
1.277719e+05,1.478841e+00,1.275127e+05,1.475841e+00,9.184974e-01,9.179656e-01,1.294039e-01,7.016739e-08,2.000989e+01,0.000000e+00,2.000989e+01,2.178546e+01,8.607095e+01
1.278719e+05,1.479999e+00,1.276127e+05,1.476999e+00,9.185521e-01,9.179721e-01,1.294109e-01,7.007581e-08,2.000525e+01,0.000000e+00,2.000525e+01,2.177911e+01,8.608761e+01
1.279719e+05,1.481156e+00,1.277127e+05,1.478156e+00,9.185927e-01,9.179785e-01,1.294179e-01,6.998438e-08,2.000097e+01,0.000000e+00,2.000097e+01,2.177349e+01,8.610426e+01
1.280719e+05,1.482314e+00,1.278127e+05,1.479314e+00,9.185927e-01,9.179849e-01,1.294249e-01,6.989312e-08,1.999777e+01,0.000000e+00,1.999777e+01,2.177000e+01,8.612092e+01
1.281719e+05,1.483471e+00,1.279127e+05,1.480471e+00,9.185927e-01,9.179913e-01,1.294319e-01,6.980200e-08,1.999456e+01,0.000000e+00,1.999456e+01,2.176652e+01,8.613757e+01
1.282719e+05,1.484629e+00,1.280127e+05,1.481629e+00,9.185927e-01,9.179977e-01,1.294389e-01,6.971105e-08,1.999136e+01,0.000000e+00,1.999136e+01,2.176303e+01,8.615423e+01
1.283719e+05,1.485786e+00,1.281127e+05,1.482786e+00,9.185927e-01,9.180041e-01,1.294458e-01,6.962025e-08,1.998815e+01,0.000000e+00,1.998815e+01,2.175954e+01,8.617088e+01
1.284720e+05,1.486944e+00,1.282128e+05,1.483944e+00,9.185927e-01,9.180105e-01,1.294528e-01,6.952961e-08,1.998495e+01,0.000000e+00,1.998495e+01,2.175605e+01,8.618754e+01
1.285720e+05,1.488101e+00,1.283128e+05,1.485101e+00,9.185927e-01,9.180169e-01,1.294597e-01,6.943913e-08,1.998228e+01,0.000000e+00,1.998228e+01,2.175315e+01,8.620000e+01
1.286720e+05,1.489259e+00,1.284128e+05,1.486259e+00,9.185927e-01,9.180233e-01,1.294667e-01,6.934880e-08,1.998121e+01,0.000000e+00,1.998121e+01,2.175198e+01,8.620000e+01
1.287720e+05,1.490416e+00,1.285128e+05,1.487416e+00,9.185927e-01,9.180296e-01,1.294736e-01,6.925863e-08,1.998015e+01,0.000000e+00,1.998015e+01,2.175082e+01,8.620000e+01
1.288720e+05,1.491574e+00,1.286128e+05,1.488574e+00,9.185927e-01,9.180360e-01,1.294805e-01,6.916861e-08,1.997908e+01,0.000000e+00,1.997908e+01,2.174966e+01,8.620000e+01
1.289720e+05,1.492732e+00,1.287128e+05,1.489732e+00,9.185927e-01,9.180423e-01,1.294875e-01,6.907874e-08,1.997801e+01,0.000000e+00,1.997801e+01,2.174850e+01,8.620000e+01
1.290720e+05,1.493889e+00,1.288128e+05,1.490889e+00,9.185927e-01,9.180487e-01,1.294944e-01,6.898903e-08,1.997694e+01,0.000000e+00,1.997694e+01,2.174733e+01,8.620000e+01
1.291720e+05,1.495047e+00,1.289128e+05,1.492047e+00,9.185978e-01,9.180550e-01,1.295013e-01,6.889948e-08,1.997693e+01,0.000000e+00,1.997693e+01,2.174720e+01,8.620000e+01
1.292720e+05,1.496204e+00,1.290128e+05,1.493204e+00,9.186182e-01,9.180613e-01,1.295081e-01,6.881007e-08,1.998015e+01,0.000000e+00,1.998015e+01,2.175022e+01,8.620000e+01
1.293720e+05,1.497362e+00,1.291128e+05,1.494362e+00,9.186386e-01,9.180677e-01,1.295150e-01,6.872082e-08,1.998336e+01,0.000000e+00,1.998336e+01,2.175323e+01,8.620000e+01
1.294721e+05,1.498519e+00,1.292129e+05,1.495519e+00,9.186590e-01,9.180740e-01,1.295219e-01,6.863173e-08,1.998658e+01,0.000000e+00,1.998658e+01,2.175625e+01,8.620000e+01
1.295721e+05,1.499677e+00,1.293129e+05,1.496677e+00,9.186794e-01,9.180803e-01,1.295287e-01,6.854278e-08,1.998979e+01,0.000000e+00,1.998979e+01,2.175926e+01,8.620000e+01
1.296721e+05,1.500834e+00,1.294129e+05,1.497834e+00,9.186999e-01,9.180865e-01,1.295356e-01,6.845399e-08,1.999300e+01,0.000000e+00,1.999300e+01,2.176228e+01,8.620000e+01
1.297721e+05,1.501992e+00,1.295129e+05,1.498992e+00,9.187097e-01,9.180928e-01,1.295424e-01,6.836535e-08,1.999538e+01,0.000000e+00,1.999538e+01,2.176463e+01,8.620000e+01
1.298721e+05,1.503149e+00,1.296129e+05,1.500149e+00,9.186893e-01,9.180991e-01,1.295493e-01,6.827686e-08,1.999538e+01,0.000000e+00,1.999538e+01,2.176512e+01,8.620000e+01
1.299721e+05,1.504307e+00,1.297129e+05,1.501307e+00,9.186690e-01,9.181054e-01,1.295561e-01,6.818852e-08,1.999538e+01,0.000000e+00,1.999538e+01,2.176560e+01,8.620000e+01
1.300721e+05,1.505464e+00,1.298129e+05,1.502464e+00,9.186487e-01,9.181116e-01,1.295629e-01,6.810033e-08,1.999538e+01,0.000000e+00,1.999538e+01,2.176608e+01,8.620000e+01
1.301721e+05,1.506622e+00,1.299129e+05,1.503622e+00,9.186283e-01,9.181179e-01,1.295697e-01,6.801229e-08,1.999538e+01,0.000000e+00,1.999538e+01,2.176656e+01,8.620000e+01
1.302721e+05,1.507779e+00,1.300129e+05,1.504779e+00,9.186080e-01,9.181241e-01,1.295765e-01,6.792440e-08,1.999538e+01,0.000000e+00,1.999538e+01,2.176704e+01,8.620000e+01
1.303721e+05,1.508937e+00,1.301129e+05,1.505937e+00,9.186022e-01,9.181303e-01,1.295833e-01,6.783666e-08,1.999458e+01,0.000000e+00,1.999458e+01,2.176631e+01,8.619587e+01
1.304722e+05,1.510094e+00,1.302130e+05,1.507094e+00,9.186403e-01,9.181366e-01,1.295901e-01,6.774907e-08,1.999137e+01,0.000000e+00,1.999137e+01,2.176192e+01,8.617919e+01
1.305722e+05,1.511252e+00,1.303130e+05,1.508252e+00,9.186785e-01,9.181428e-01,1.295968e-01,6.766163e-08,1.998817e+01,0.000000e+00,1.998817e+01,2.175752e+01,8.616251e+01
1.306722e+05,1.512409e+00,1.304130e+05,1.509409e+00,9.187166e-01,9.181490e-01,1.296036e-01,6.757434e-08,1.998496e+01,0.000000e+00,1.998496e+01,2.175312e+01,8.614583e+01
1.307722e+05,1.513567e+00,1.305130e+05,1.510567e+00,9.187548e-01,9.181552e-01,1.296104e-01,6.748720e-08,1.998175e+01,0.000000e+00,1.998175e+01,2.174873e+01,8.612915e+01
1.308722e+05,1.514724e+00,1.306130e+05,1.511724e+00,9.187929e-01,9.181614e-01,1.296171e-01,6.740020e-08,1.997854e+01,0.000000e+00,1.997854e+01,2.174433e+01,8.611247e+01
1.309722e+05,1.515882e+00,1.307130e+05,1.512882e+00,9.188330e-01,9.181676e-01,1.296238e-01,6.731335e-08,1.997668e+01,0.000000e+00,1.997668e+01,2.174136e+01,8.609579e+01
1.310722e+05,1.517040e+00,1.308130e+05,1.514040e+00,9.188789e-01,9.181738e-01,1.296306e-01,6.722665e-08,1.997882e+01,0.000000e+00,1.997882e+01,2.174260e+01,8.607911e+01
1.311722e+05,1.518197e+00,1.309130e+05,1.515197e+00,9.189248e-01,9.181799e-01,1.296373e-01,6.714010e-08,1.998096e+01,0.000000e+00,1.998096e+01,2.174384e+01,8.606243e+01
1.312722e+05,1.519355e+00,1.310130e+05,1.516355e+00,9.189707e-01,9.181861e-01,1.296440e-01,6.705369e-08,1.998310e+01,0.000000e+00,1.998310e+01,2.174509e+01,8.604576e+01
1.313722e+05,1.520512e+00,1.311130e+05,1.517512e+00,9.190166e-01,9.181922e-01,1.296507e-01,6.696743e-08,1.998524e+01,0.000000e+00,1.998524e+01,2.174633e+01,8.602908e+01
1.314723e+05,1.521670e+00,1.312131e+05,1.518670e+00,9.190625e-01,9.181984e-01,1.296574e-01,6.688131e-08,1.998738e+01,0.000000e+00,1.998738e+01,2.174757e+01,8.601240e+01
1.315723e+05,1.522827e+00,1.313131e+05,1.519827e+00,9.190868e-01,9.182045e-01,1.296641e-01,6.679534e-08,1.998869e+01,0.000000e+00,1.998869e+01,2.174843e+01,8.600856e+01
1.316723e+05,1.523985e+00,1.314131e+05,1.520985e+00,9.190486e-01,9.182106e-01,1.296708e-01,6.670951e-08,1.998762e+01,0.000000e+00,1.998762e+01,2.174817e+01,8.604192e+01
1.317723e+05,1.525142e+00,1.315131e+05,1.522142e+00,9.190105e-01,9.182168e-01,1.296774e-01,6.662383e-08,1.998655e+01,0.000000e+00,1.998655e+01,2.174790e+01,8.607528e+01
1.318723e+05,1.526300e+00,1.316131e+05,1.523300e+00,9.189723e-01,9.182229e-01,1.296841e-01,6.653830e-08,1.998548e+01,0.000000e+00,1.998548e+01,2.174764e+01,8.610864e+01
1.319723e+05,1.527457e+00,1.317131e+05,1.524457e+00,9.189341e-01,9.182290e-01,1.296907e-01,6.645290e-08,1.998441e+01,0.000000e+00,1.998441e+01,2.174738e+01,8.614199e+01
1.320723e+05,1.528615e+00,1.318131e+05,1.525615e+00,9.188960e-01,9.182351e-01,1.296974e-01,6.636766e-08,1.998334e+01,0.000000e+00,1.998334e+01,2.174712e+01,8.617535e+01
1.321723e+05,1.529772e+00,1.319131e+05,1.526772e+00,9.188890e-01,9.182412e-01,1.297040e-01,6.628255e-08,1.998199e+01,0.000000e+00,1.998199e+01,2.174582e+01,8.619130e+01
1.322723e+05,1.530930e+00,1.320131e+05,1.527930e+00,9.189705e-01,9.182473e-01,1.297106e-01,6.619759e-08,1.997986e+01,0.000000e+00,1.997986e+01,2.174156e+01,8.615799e+01
1.323723e+05,1.532087e+00,1.321131e+05,1.529087e+00,9.190520e-01,9.182533e-01,1.297173e-01,6.611277e-08,1.997772e+01,0.000000e+00,1.997772e+01,2.173731e+01,8.612468e+01
1.324724e+05,1.533245e+00,1.322132e+05,1.530245e+00,9.191335e-01,9.182594e-01,1.297239e-01,6.602809e-08,1.997558e+01,0.000000e+00,1.997558e+01,2.173306e+01,8.609137e+01
1.325724e+05,1.534402e+00,1.323132e+05,1.531402e+00,9.192150e-01,9.182655e-01,1.297305e-01,6.594356e-08,1.997345e+01,0.000000e+00,1.997345e+01,2.172881e+01,8.605806e+01
1.326724e+05,1.535560e+00,1.324132e+05,1.532560e+00,9.192965e-01,9.182715e-01,1.297370e-01,6.585917e-08,1.997131e+01,0.000000e+00,1.997131e+01,2.172456e+01,8.602475e+01
1.327724e+05,1.536717e+00,1.325132e+05,1.533717e+00,9.193571e-01,9.182776e-01,1.297436e-01,6.577491e-08,1.997082e+01,0.000000e+00,1.997082e+01,2.172259e+01,8.599572e+01
1.328724e+05,1.537875e+00,1.326132e+05,1.534875e+00,9.193571e-01,9.182836e-01,1.297502e-01,6.569080e-08,1.997509e+01,0.000000e+00,1.997509e+01,2.172724e+01,8.597907e+01
1.329724e+05,1.539032e+00,1.327132e+05,1.536032e+00,9.193571e-01,9.182896e-01,1.297568e-01,6.560683e-08,1.997937e+01,0.000000e+00,1.997937e+01,2.173189e+01,8.596241e+01
1.330724e+05,1.540190e+00,1.328132e+05,1.537190e+00,9.193571e-01,9.182956e-01,1.297633e-01,6.552301e-08,1.998364e+01,0.000000e+00,1.998364e+01,2.173654e+01,8.594576e+01
1.331724e+05,1.541347e+00,1.329132e+05,1.538347e+00,9.193571e-01,9.183017e-01,1.297699e-01,6.543932e-08,1.998791e+01,0.000000e+00,1.998791e+01,2.174119e+01,8.592910e+01
1.332724e+05,1.542505e+00,1.330132e+05,1.539505e+00,9.193571e-01,9.183077e-01,1.297764e-01,6.535577e-08,1.999219e+01,0.000000e+00,1.999219e+01,2.174583e+01,8.591245e+01
1.333724e+05,1.543663e+00,1.331132e+05,1.540663e+00,9.193506e-01,9.183137e-01,1.297829e-01,6.527236e-08,1.999565e+01,0.000000e+00,1.999565e+01,2.174975e+01,8.590422e+01
1.334725e+05,1.544820e+00,1.332133e+05,1.541820e+00,9.193251e-01,9.183197e-01,1.297895e-01,6.518909e-08,1.999672e+01,0.000000e+00,1.999672e+01,2.175152e+01,8.592092e+01
1.335725e+05,1.545978e+00,1.333133e+05,1.542978e+00,9.192995e-01,9.183256e-01,1.297960e-01,6.510596e-08,1.999779e+01,0.000000e+00,1.999779e+01,2.175329e+01,8.593763e+01
1.336725e+05,1.547135e+00,1.334133e+05,1.544135e+00,9.192740e-01,9.183316e-01,1.298025e-01,6.502297e-08,1.999886e+01,0.000000e+00,1.999886e+01,2.175506e+01,8.595433e+01
1.337725e+05,1.548293e+00,1.335133e+05,1.545293e+00,9.192484e-01,9.183376e-01,1.298090e-01,6.494011e-08,1.999994e+01,0.000000e+00,1.999994e+01,2.175683e+01,8.597103e+01
1.338725e+05,1.549450e+00,1.336133e+05,1.546450e+00,9.192229e-01,9.183435e-01,1.298155e-01,6.485740e-08,2.000101e+01,0.000000e+00,2.000101e+01,2.175860e+01,8.598774e+01
1.339725e+05,1.550608e+00,1.337133e+05,1.547608e+00,9.192109e-01,9.183495e-01,1.298220e-01,6.477482e-08,2.000208e+01,0.000000e+00,2.000208e+01,2.176005e+01,8.600442e+01
1.340725e+05,1.551765e+00,1.338133e+05,1.548765e+00,9.192363e-01,9.183554e-01,1.298284e-01,6.469238e-08,2.000314e+01,0.000000e+00,2.000314e+01,2.176061e+01,8.602105e+01
1.341725e+05,1.552923e+00,1.339133e+05,1.549923e+00,9.192618e-01,9.183614e-01,1.298349e-01,6.461007e-08,2.000421e+01,0.000000e+00,2.000421e+01,2.176117e+01,8.603768e+01
1.342725e+05,1.554080e+00,1.340133e+05,1.551080e+00,9.192872e-01,9.183673e-01,1.298414e-01,6.452791e-08,2.000528e+01,0.000000e+00,2.000528e+01,2.176173e+01,8.605431e+01
1.343725e+05,1.555238e+00,1.341133e+05,1.552238e+00,9.193127e-01,9.183732e-01,1.298478e-01,6.444588e-08,2.000634e+01,0.000000e+00,2.000634e+01,2.176228e+01,8.607094e+01
1.344726e+05,1.556395e+00,1.342134e+05,1.553395e+00,9.193381e-01,9.183792e-01,1.298543e-01,6.436398e-08,2.000741e+01,0.000000e+00,2.000741e+01,2.176284e+01,8.608758e+01
1.345726e+05,1.557553e+00,1.343134e+05,1.554553e+00,9.193623e-01,9.183851e-01,1.298607e-01,6.428222e-08,2.000658e+01,0.000000e+00,2.000658e+01,2.176137e+01,8.609578e+01
1.346726e+05,1.558710e+00,1.344134e+05,1.555710e+00,9.193827e-01,9.183910e-01,1.298671e-01,6.420060e-08,2.000016e+01,0.000000e+00,2.000016e+01,2.175391e+01,8.607910e+01
1.347726e+05,1.559868e+00,1.345134e+05,1.556868e+00,9.194031e-01,9.183969e-01,1.298735e-01,6.411911e-08,1.999375e+01,0.000000e+00,1.999375e+01,2.174644e+01,8.606242e+01
1.348726e+05,1.561025e+00,1.346134e+05,1.558025e+00,9.194235e-01,9.184027e-01,1.298799e-01,6.403776e-08,1.998733e+01,0.000000e+00,1.998733e+01,2.173898e+01,8.604574e+01
1.349726e+05,1.562183e+00,1.347134e+05,1.559183e+00,9.194439e-01,9.184086e-01,1.298863e-01,6.395654e-08,1.998091e+01,0.000000e+00,1.998091e+01,2.173151e+01,8.602907e+01
1.350726e+05,1.563340e+00,1.348134e+05,1.560340e+00,9.194644e-01,9.184145e-01,1.298927e-01,6.387546e-08,1.997449e+01,0.000000e+00,1.997449e+01,2.172405e+01,8.601239e+01
1.351726e+05,1.564498e+00,1.349134e+05,1.561498e+00,9.194795e-01,9.184203e-01,1.298991e-01,6.379451e-08,1.997055e+01,0.000000e+00,1.997055e+01,2.171941e+01,8.600000e+01
1.352726e+05,1.565655e+00,1.350134e+05,1.562655e+00,9.194795e-01,9.184262e-01,1.299055e-01,6.371369e-08,1.997375e+01,0.000000e+00,1.997375e+01,2.172289e+01,8.600000e+01
1.353726e+05,1.566813e+00,1.351134e+05,1.563813e+00,9.194795e-01,9.184321e-01,1.299119e-01,6.363301e-08,1.997696e+01,0.000000e+00,1.997696e+01,2.172638e+01,8.600000e+01
1.354727e+05,1.567970e+00,1.352135e+05,1.564970e+00,9.194795e-01,9.184379e-01,1.299182e-01,6.355246e-08,1.998016e+01,0.000000e+00,1.998016e+01,2.172986e+01,8.600000e+01
1.355727e+05,1.569128e+00,1.353135e+05,1.566128e+00,9.194795e-01,9.184437e-01,1.299246e-01,6.347204e-08,1.998337e+01,0.000000e+00,1.998337e+01,2.173335e+01,8.600000e+01
1.356727e+05,1.570286e+00,1.354135e+05,1.567286e+00,9.194795e-01,9.184496e-01,1.299309e-01,6.339176e-08,1.998657e+01,0.000000e+00,1.998657e+01,2.173683e+01,8.600000e+01
1.357727e+05,1.571443e+00,1.355135e+05,1.568443e+00,9.194633e-01,9.184554e-01,1.299372e-01,6.331161e-08,1.998897e+01,0.000000e+00,1.998897e+01,2.173982e+01,8.600000e+01
1.358727e+05,1.572601e+00,1.356135e+05,1.569601e+00,9.193994e-01,9.184612e-01,1.299436e-01,6.323159e-08,1.998897e+01,0.000000e+00,1.998897e+01,2.174133e+01,8.600000e+01
1.359727e+05,1.573758e+00,1.357135e+05,1.570758e+00,9.193354e-01,9.184670e-01,1.299499e-01,6.315170e-08,1.998897e+01,0.000000e+00,1.998897e+01,2.174284e+01,8.600000e+01
1.360727e+05,1.574916e+00,1.358135e+05,1.571916e+00,9.192714e-01,9.184728e-01,1.299562e-01,6.307194e-08,1.998897e+01,0.000000e+00,1.998897e+01,2.174436e+01,8.600000e+01
1.361727e+05,1.576073e+00,1.359135e+05,1.573073e+00,9.192075e-01,9.184786e-01,1.299625e-01,6.299231e-08,1.998897e+01,0.000000e+00,1.998897e+01,2.174587e+01,8.600000e+01
1.362727e+05,1.577231e+00,1.360135e+05,1.574231e+00,9.191435e-01,9.184844e-01,1.299688e-01,6.291282e-08,1.998897e+01,0.000000e+00,1.998897e+01,2.174738e+01,8.600000e+01
1.363727e+05,1.578388e+00,1.361135e+05,1.575388e+00,9.190912e-01,9.184901e-01,1.299751e-01,6.283345e-08,1.998953e+01,0.000000e+00,1.998953e+01,2.174924e+01,8.600887e+01
1.364728e+05,1.579546e+00,1.362136e+05,1.576546e+00,9.190708e-01,9.184959e-01,1.299814e-01,6.275422e-08,1.999167e+01,0.000000e+00,1.999167e+01,2.175205e+01,8.604218e+01
1.365728e+05,1.580703e+00,1.363136e+05,1.577703e+00,9.190504e-01,9.185017e-01,1.299876e-01,6.267511e-08,1.999381e+01,0.000000e+00,1.999381e+01,2.175485e+01,8.607549e+01
1.366728e+05,1.581861e+00,1.364136e+05,1.578861e+00,9.190300e-01,9.185074e-01,1.299939e-01,6.259614e-08,1.999594e+01,0.000000e+00,1.999594e+01,2.175766e+01,8.610880e+01
1.367728e+05,1.583018e+00,1.365136e+05,1.580018e+00,9.190097e-01,9.185132e-01,1.300002e-01,6.251729e-08,1.999808e+01,0.000000e+00,1.999808e+01,2.176047e+01,8.614211e+01
1.368728e+05,1.584176e+00,1.366136e+05,1.581176e+00,9.189893e-01,9.185189e-01,1.300064e-01,6.243858e-08,2.000022e+01,0.000000e+00,2.000022e+01,2.176327e+01,8.617542e+01
1.369728e+05,1.585333e+00,1.367136e+05,1.582333e+00,9.189743e-01,9.185246e-01,1.300127e-01,6.235999e-08,2.000179e+01,0.000000e+00,2.000179e+01,2.176535e+01,8.620000e+01
1.370728e+05,1.586491e+00,1.368136e+05,1.583491e+00,9.189743e-01,9.185304e-01,1.300189e-01,6.228153e-08,2.000179e+01,0.000000e+00,2.000179e+01,2.176535e+01,8.620000e+01
1.371728e+05,1.587648e+00,1.369136e+05,1.584648e+00,9.189743e-01,9.185361e-01,1.300251e-01,6.220320e-08,2.000179e+01,0.000000e+00,2.000179e+01,2.176535e+01,8.620000e+01
1.372728e+05,1.588806e+00,1.370136e+05,1.585806e+00,9.189743e-01,9.185418e-01,1.300313e-01,6.212499e-08,2.000179e+01,0.000000e+00,2.000179e+01,2.176535e+01,8.620000e+01
1.373728e+05,1.589963e+00,1.371136e+05,1.586963e+00,9.189743e-01,9.185475e-01,1.300375e-01,6.204692e-08,2.000179e+01,0.000000e+00,2.000179e+01,2.176535e+01,8.620000e+01
1.374728e+05,1.591121e+00,1.372136e+05,1.588121e+00,9.189743e-01,9.185532e-01,1.300437e-01,6.196897e-08,2.000179e+01,0.000000e+00,2.000179e+01,2.176535e+01,8.620000e+01
1.375729e+05,1.592278e+00,1.373137e+05,1.589278e+00,9.189697e-01,9.185589e-01,1.300499e-01,6.189115e-08,2.000179e+01,0.000000e+00,2.000179e+01,2.176545e+01,8.620431e+01
1.376729e+05,1.593436e+00,1.374137e+05,1.590436e+00,9.189519e-01,9.185646e-01,1.300561e-01,6.181345e-08,2.000179e+01,0.000000e+00,2.000179e+01,2.176588e+01,8.622101e+01
1.377729e+05,1.594594e+00,1.375137e+05,1.591594e+00,9.189341e-01,9.185702e-01,1.300623e-01,6.173588e-08,2.000179e+01,0.000000e+00,2.000179e+01,2.176630e+01,8.623771e+01
1.378729e+05,1.595751e+00,1.376137e+05,1.592751e+00,9.189163e-01,9.185759e-01,1.300685e-01,6.165844e-08,2.000179e+01,0.000000e+00,2.000179e+01,2.176672e+01,8.625442e+01
1.379729e+05,1.596909e+00,1.377137e+05,1.593909e+00,9.188985e-01,9.185816e-01,1.300746e-01,6.158112e-08,2.000179e+01,0.000000e+00,2.000179e+01,2.176714e+01,8.627112e+01
1.380729e+05,1.598066e+00,1.378137e+05,1.595066e+00,9.188807e-01,9.185872e-01,1.300808e-01,6.150393e-08,2.000179e+01,0.000000e+00,2.000179e+01,2.176756e+01,8.628782e+01
1.381729e+05,1.599224e+00,1.379137e+05,1.596224e+00,9.188726e-01,9.185929e-01,1.300869e-01,6.142687e-08,2.000247e+01,0.000000e+00,2.000247e+01,2.176849e+01,8.629099e+01
1.382729e+05,1.600381e+00,1.380137e+05,1.597381e+00,9.188903e-01,9.185985e-01,1.300931e-01,6.134993e-08,2.000497e+01,0.000000e+00,2.000497e+01,2.177079e+01,8.625773e+01
1.383729e+05,1.601539e+00,1.381137e+05,1.598539e+00,9.189080e-01,9.186041e-01,1.300992e-01,6.127311e-08,2.000747e+01,0.000000e+00,2.000747e+01,2.177310e+01,8.622446e+01
1.384729e+05,1.602696e+00,1.382137e+05,1.599696e+00,9.189257e-01,9.186098e-01,1.301053e-01,6.119642e-08,2.000997e+01,0.000000e+00,2.000997e+01,2.177540e+01,8.619120e+01
1.385730e+05,1.603854e+00,1.383138e+05,1.600854e+00,9.189434e-01,9.186154e-01,1.301114e-01,6.111985e-08,2.001247e+01,0.000000e+00,2.001247e+01,2.177770e+01,8.615794e+01
1.386730e+05,1.605011e+00,1.384138e+05,1.602011e+00,9.189611e-01,9.186210e-01,1.301176e-01,6.104341e-08,2.001497e+01,0.000000e+00,2.001497e+01,2.178000e+01,8.612468e+01
1.387730e+05,1.606169e+00,1.385138e+05,1.603169e+00,9.189795e-01,9.186266e-01,1.301237e-01,6.096709e-08,2.001646e+01,0.000000e+00,2.001646e+01,2.178118e+01,8.609570e+01
1.388730e+05,1.607326e+00,1.386138e+05,1.604326e+00,9.189999e-01,9.186322e-01,1.301298e-01,6.089090e-08,2.001502e+01,0.000000e+00,2.001502e+01,2.177913e+01,8.607902e+01
1.389730e+05,1.608484e+00,1.387138e+05,1.605484e+00,9.190203e-01,9.186378e-01,1.301358e-01,6.081482e-08,2.001358e+01,0.000000e+00,2.001358e+01,2.177708e+01,8.606234e+01
1.390730e+05,1.609641e+00,1.388138e+05,1.606641e+00,9.190407e-01,9.186434e-01,1.301419e-01,6.073888e-08,2.001214e+01,0.000000e+00,2.001214e+01,2.177503e+01,8.604566e+01
1.391730e+05,1.610799e+00,1.389138e+05,1.607799e+00,9.190611e-01,9.186489e-01,1.301480e-01,6.066305e-08,2.001071e+01,0.000000e+00,2.001071e+01,2.177299e+01,8.602898e+01
1.392730e+05,1.611956e+00,1.390138e+05,1.608956e+00,9.190815e-01,9.186545e-01,1.301540e-01,6.058734e-08,2.000927e+01,0.000000e+00,2.000927e+01,2.177094e+01,8.601230e+01
1.393730e+05,1.613114e+00,1.391138e+05,1.610114e+00,9.190966e-01,9.186601e-01,1.301601e-01,6.051176e-08,2.000737e+01,0.000000e+00,2.000737e+01,2.176851e+01,8.600437e+01
1.394730e+05,1.614271e+00,1.392138e+05,1.611271e+00,9.190966e-01,9.186656e-01,1.301662e-01,6.043630e-08,2.000416e+01,0.000000e+00,2.000416e+01,2.176503e+01,8.602103e+01
1.395731e+05,1.615429e+00,1.393139e+05,1.612429e+00,9.190966e-01,9.186712e-01,1.301722e-01,6.036096e-08,2.000096e+01,0.000000e+00,2.000096e+01,2.176154e+01,8.603768e+01
1.396731e+05,1.616586e+00,1.394139e+05,1.613586e+00,9.190966e-01,9.186767e-01,1.301782e-01,6.028575e-08,1.999775e+01,0.000000e+00,1.999775e+01,2.175805e+01,8.605434e+01
1.397731e+05,1.617744e+00,1.395139e+05,1.614744e+00,9.190966e-01,9.186823e-01,1.301843e-01,6.021065e-08,1.999455e+01,0.000000e+00,1.999455e+01,2.175457e+01,8.607099e+01
1.398731e+05,1.618901e+00,1.396139e+05,1.615901e+00,9.190966e-01,9.186878e-01,1.301903e-01,6.013567e-08,1.999134e+01,0.000000e+00,1.999134e+01,2.175108e+01,8.608765e+01
1.399731e+05,1.620059e+00,1.397139e+05,1.617059e+00,9.191012e-01,9.186933e-01,1.301963e-01,6.006082e-08,1.998897e+01,0.000000e+00,1.998897e+01,2.174838e+01,8.610000e+01
1.400731e+05,1.621217e+00,1.398139e+05,1.618217e+00,9.191192e-01,9.186988e-01,1.302023e-01,5.998608e-08,1.998897e+01,0.000000e+00,1.998897e+01,2.174796e+01,8.610000e+01
1.401731e+05,1.622374e+00,1.399139e+05,1.619374e+00,9.191372e-01,9.187043e-01,1.302083e-01,5.991147e-08,1.998897e+01,0.000000e+00,1.998897e+01,2.174753e+01,8.610000e+01
1.402731e+05,1.623532e+00,1.400139e+05,1.620532e+00,9.191551e-01,9.187098e-01,1.302143e-01,5.983697e-08,1.998897e+01,0.000000e+00,1.998897e+01,2.174711e+01,8.610000e+01
1.403731e+05,1.624689e+00,1.401139e+05,1.621689e+00,9.191731e-01,9.187153e-01,1.302202e-01,5.976260e-08,1.998897e+01,0.000000e+00,1.998897e+01,2.174668e+01,8.610000e+01
1.404731e+05,1.625847e+00,1.402139e+05,1.622847e+00,9.191910e-01,9.187208e-01,1.302262e-01,5.968834e-08,1.998897e+01,0.000000e+00,1.998897e+01,2.174626e+01,8.610000e+01
1.405732e+05,1.627004e+00,1.403140e+05,1.624004e+00,9.192166e-01,9.187263e-01,1.302322e-01,5.961421e-08,1.999022e+01,0.000000e+00,1.999022e+01,2.174702e+01,8.609549e+01
1.406732e+05,1.628162e+00,1.404140e+05,1.625162e+00,9.192624e-01,9.187318e-01,1.302381e-01,5.954019e-08,1.999486e+01,0.000000e+00,1.999486e+01,2.175098e+01,8.607886e+01
1.407732e+05,1.629319e+00,1.405140e+05,1.626319e+00,9.193082e-01,9.187372e-01,1.302441e-01,5.946629e-08,1.999949e+01,0.000000e+00,1.999949e+01,2.175494e+01,8.606222e+01
1.408732e+05,1.630477e+00,1.406140e+05,1.627477e+00,9.193540e-01,9.187427e-01,1.302500e-01,5.939250e-08,2.000412e+01,0.000000e+00,2.000412e+01,2.175889e+01,8.604559e+01
1.409732e+05,1.631634e+00,1.407140e+05,1.628634e+00,9.193998e-01,9.187482e-01,1.302560e-01,5.931884e-08,2.000876e+01,0.000000e+00,2.000876e+01,2.176285e+01,8.602896e+01
1.410732e+05,1.632792e+00,1.408140e+05,1.629792e+00,9.194456e-01,9.187536e-01,1.302619e-01,5.924529e-08,2.001339e+01,0.000000e+00,2.001339e+01,2.176680e+01,8.601233e+01
1.411732e+05,1.633949e+00,1.409140e+05,1.630949e+00,9.194795e-01,9.187590e-01,1.302678e-01,5.917187e-08,2.001683e+01,0.000000e+00,2.001683e+01,2.176974e+01,8.599569e+01
1.412732e+05,1.635107e+00,1.410140e+05,1.632107e+00,9.194795e-01,9.187645e-01,1.302737e-01,5.909855e-08,2.001683e+01,0.000000e+00,2.001683e+01,2.176974e+01,8.597901e+01
1.413732e+05,1.636264e+00,1.411140e+05,1.633264e+00,9.194795e-01,9.187699e-01,1.302796e-01,5.902536e-08,2.001683e+01,0.000000e+00,2.001683e+01,2.176974e+01,8.596233e+01
1.414732e+05,1.637422e+00,1.412140e+05,1.634422e+00,9.194795e-01,9.187753e-01,1.302855e-01,5.895228e-08,2.001683e+01,0.000000e+00,2.001683e+01,2.176974e+01,8.594565e+01
1.415733e+05,1.638579e+00,1.413141e+05,1.635579e+00,9.194795e-01,9.187807e-01,1.302914e-01,5.887932e-08,2.001683e+01,0.000000e+00,2.001683e+01,2.176974e+01,8.592897e+01
