Repository: brandonlampe/CS_Data

# Repository for Crushed Salt Data
**Grant No: 456417**

This is a work in progress!

## Repository Content

### Directory Names
A uniform namining structure still in progress, but in general directories are named according to the following:
 - Names contain no spaces, a single underscore "_" will be used as a file name seperator.
 - Files are for the Crushed Salt Project (CSP); therefore, the first three charaters of each file are "CSP".
 - Folders are organized by which frame the test was performed on i.e., A2 or A3.
 - The fifth and sixth charaters of each file name will therefore be "A" followed by the frame number.

File: UNM_WP_HY_90_04/CREEP_FIT/90_04_CREEP_OUT.csv (part 7 of 18)
Analysis by Brandon Lampe, performed on: 2016/07/15 11:23:37
Experimental results below begin at: 2015/07/04 15:46:02
Duration (sec),Duration (day),Elapsed Time (sec),Elapsed Time (day),Interpolated Fractional Density,Fit to Fractional Density,Fit to Volume Strain,Fit to Volume Strain Rate (1/sec),Confining Pressure (MPa),Pore Pressure (MPa),Terzaghi Pressure (MPa),Solid Pressure (MPa),Temperature (C))
1.416733e+05,1.639737e+00,1.414141e+05,1.636737e+00,9.194795e-01,9.187861e-01,1.302973e-01,5.880647e-08,2.001683e+01,0.000000e+00,2.001683e+01,2.176974e+01,8.591229e+01
1.417733e+05,1.640894e+00,1.415141e+05,1.637894e+00,9.194742e-01,9.187915e-01,1.303032e-01,5.873375e-08,2.001617e+01,0.000000e+00,2.001617e+01,2.176915e+01,8.590877e+01
1.418733e+05,1.642052e+00,1.416141e+05,1.639052e+00,9.194537e-01,9.187969e-01,1.303091e-01,5.866113e-08,2.001366e+01,0.000000e+00,2.001366e+01,2.176690e+01,8.594213e+01
1.419733e+05,1.643209e+00,1.417141e+05,1.640209e+00,9.194333e-01,9.188023e-01,1.303149e-01,5.858863e-08,2.001115e+01,0.000000e+00,2.001115e+01,2.176466e+01,8.597549e+01
1.420733e+05,1.644367e+00,1.418141e+05,1.641367e+00,9.194129e-01,9.188077e-01,1.303208e-01,5.851625e-08,2.000865e+01,0.000000e+00,2.000865e+01,2.176242e+01,8.600885e+01
1.421733e+05,1.645525e+00,1.419141e+05,1.642525e+00,9.193925e-01,9.188131e-01,1.303266e-01,5.844398e-08,2.000614e+01,0.000000e+00,2.000614e+01,2.176017e+01,8.604220e+01
1.422733e+05,1.646682e+00,1.420141e+05,1.643682e+00,9.193721e-01,9.188184e-01,1.303325e-01,5.837183e-08,2.000363e+01,0.000000e+00,2.000363e+01,2.175793e+01,8.607556e+01
1.423733e+05,1.647840e+00,1.421141e+05,1.644840e+00,9.193503e-01,9.188238e-01,1.303383e-01,5.829979e-08,2.000151e+01,0.000000e+00,2.000151e+01,2.175613e+01,8.609555e+01
1.424733e+05,1.648997e+00,1.422141e+05,1.645997e+00,9.193248e-01,9.188292e-01,1.303441e-01,5.822787e-08,2.000044e+01,0.000000e+00,2.000044e+01,2.175557e+01,8.607889e+01
1.425734e+05,1.650155e+00,1.423142e+05,1.647155e+00,9.192993e-01,9.188345e-01,1.303500e-01,5.815605e-08,1.999937e+01,0.000000e+00,1.999937e+01,2.175502e+01,8.606224e+01
1.426734e+05,1.651312e+00,1.424142e+05,1.648312e+00,9.192739e-01,9.188398e-01,1.303558e-01,5.808436e-08,1.999830e+01,0.000000e+00,1.999830e+01,2.175446e+01,8.604558e+01
1.427734e+05,1.652470e+00,1.425142e+05,1.649470e+00,9.192484e-01,9.188452e-01,1.303616e-01,5.801277e-08,1.999723e+01,0.000000e+00,1.999723e+01,2.175390e+01,8.602893e+01
1.428734e+05,1.653627e+00,1.426142e+05,1.650627e+00,9.192229e-01,9.188505e-01,1.303674e-01,5.794130e-08,1.999617e+01,0.000000e+00,1.999617e+01,2.175334e+01,8.601227e+01
1.429734e+05,1.654785e+00,1.427142e+05,1.651785e+00,9.192095e-01,9.188558e-01,1.303732e-01,5.786995e-08,1.999566e+01,0.000000e+00,1.999566e+01,2.175311e+01,8.601317e+01
1.430734e+05,1.655942e+00,1.428142e+05,1.652942e+00,9.192299e-01,9.188611e-01,1.303790e-01,5.779870e-08,1.999673e+01,0.000000e+00,1.999673e+01,2.175379e+01,8.606321e+01
1.431734e+05,1.657100e+00,1.429142e+05,1.654100e+00,9.192503e-01,9.188665e-01,1.303847e-01,5.772757e-08,1.999780e+01,0.000000e+00,1.999780e+01,2.175447e+01,8.611324e+01
1.432734e+05,1.658257e+00,1.430142e+05,1.655257e+00,9.192707e-01,9.188718e-01,1.303905e-01,5.765655e-08,1.999887e+01,0.000000e+00,1.999887e+01,2.175515e+01,8.616328e+01
1.433734e+05,1.659415e+00,1.431142e+05,1.656415e+00,9.192911e-01,9.188771e-01,1.303963e-01,5.758564e-08,1.999994e+01,0.000000e+00,1.999994e+01,2.175583e+01,8.621332e+01
1.434734e+05,1.660572e+00,1.432142e+05,1.657572e+00,9.193116e-01,9.188823e-01,1.304020e-01,5.751485e-08,2.000101e+01,0.000000e+00,2.000101e+01,2.175651e+01,8.626336e+01
1.435735e+05,1.661730e+00,1.433143e+05,1.658730e+00,9.193163e-01,9.188876e-01,1.304078e-01,5.744416e-08,2.000275e+01,0.000000e+00,2.000275e+01,2.175829e+01,8.630000e+01
1.436735e+05,1.662887e+00,1.434143e+05,1.659887e+00,9.192780e-01,9.188929e-01,1.304135e-01,5.737359e-08,2.000632e+01,0.000000e+00,2.000632e+01,2.176308e+01,8.630000e+01
1.437735e+05,1.664045e+00,1.435143e+05,1.661045e+00,9.192397e-01,9.188982e-01,1.304192e-01,5.730313e-08,2.000989e+01,0.000000e+00,2.000989e+01,2.176787e+01,8.630000e+01
1.438735e+05,1.665202e+00,1.436143e+05,1.662202e+00,9.192014e-01,9.189034e-01,1.304250e-01,5.723278e-08,2.001347e+01,0.000000e+00,2.001347e+01,2.177267e+01,8.630000e+01
1.439735e+05,1.666360e+00,1.437143e+05,1.663360e+00,9.191631e-01,9.189087e-01,1.304307e-01,5.716254e-08,2.001704e+01,0.000000e+00,2.001704e+01,2.177746e+01,8.630000e+01
1.440735e+05,1.667517e+00,1.438143e+05,1.664517e+00,9.191248e-01,9.189139e-01,1.304364e-01,5.709241e-08,2.002061e+01,0.000000e+00,2.002061e+01,2.178225e+01,8.630000e+01
1.441735e+05,1.668675e+00,1.439143e+05,1.665675e+00,9.190966e-01,9.189192e-01,1.304421e-01,5.702239e-08,2.002324e+01,0.000000e+00,2.002324e+01,2.178579e+01,8.630000e+01
1.442735e+05,1.669832e+00,1.440143e+05,1.666832e+00,9.190966e-01,9.189244e-01,1.304478e-01,5.695248e-08,2.002324e+01,0.000000e+00,2.002324e+01,2.178579e+01,8.630000e+01
1.443735e+05,1.670990e+00,1.441143e+05,1.667990e+00,9.190966e-01,9.189296e-01,1.304535e-01,5.688268e-08,2.002324e+01,0.000000e+00,2.002324e+01,2.178579e+01,8.630000e+01
1.444735e+05,1.672148e+00,1.442143e+05,1.669148e+00,9.190966e-01,9.189349e-01,1.304592e-01,5.681299e-08,2.002324e+01,0.000000e+00,2.002324e+01,2.178579e+01,8.630000e+01
1.445736e+05,1.673305e+00,1.443144e+05,1.670305e+00,9.190966e-01,9.189401e-01,1.304649e-01,5.674341e-08,2.002324e+01,0.000000e+00,2.002324e+01,2.178579e+01,8.630000e+01
1.446736e+05,1.674463e+00,1.444144e+05,1.671463e+00,9.190966e-01,9.189453e-01,1.304705e-01,5.667393e-08,2.002324e+01,0.000000e+00,2.002324e+01,2.178579e+01,8.630000e+01
1.447736e+05,1.675620e+00,1.445144e+05,1.672620e+00,9.191072e-01,9.189505e-01,1.304762e-01,5.660457e-08,2.002324e+01,0.000000e+00,2.002324e+01,2.178554e+01,8.630000e+01
1.448736e+05,1.676778e+00,1.446144e+05,1.673778e+00,9.191454e-01,9.189557e-01,1.304819e-01,5.653532e-08,2.002324e+01,0.000000e+00,2.002324e+01,2.178463e+01,8.630000e+01
1.449736e+05,1.677935e+00,1.447144e+05,1.674935e+00,9.191836e-01,9.189609e-01,1.304875e-01,5.646617e-08,2.002324e+01,0.000000e+00,2.002324e+01,2.178372e+01,8.630000e+01
1.450736e+05,1.679093e+00,1.448144e+05,1.676093e+00,9.192219e-01,9.189661e-01,1.304932e-01,5.639713e-08,2.002324e+01,0.000000e+00,2.002324e+01,2.178282e+01,8.630000e+01
1.451736e+05,1.680250e+00,1.449144e+05,1.677250e+00,9.192601e-01,9.189713e-01,1.304988e-01,5.632820e-08,2.002324e+01,0.000000e+00,2.002324e+01,2.178191e+01,8.630000e+01
1.452736e+05,1.681408e+00,1.450144e+05,1.678408e+00,9.192984e-01,9.189764e-01,1.305044e-01,5.625938e-08,2.002324e+01,0.000000e+00,2.002324e+01,2.178100e+01,8.630000e+01
1.453736e+05,1.682565e+00,1.451144e+05,1.679565e+00,9.193211e-01,9.189816e-01,1.305100e-01,5.619066e-08,2.002296e+01,0.000000e+00,2.002296e+01,2.178016e+01,8.630000e+01
1.454736e+05,1.683723e+00,1.452144e+05,1.680723e+00,9.193007e-01,9.189868e-01,1.305157e-01,5.612205e-08,2.002189e+01,0.000000e+00,2.002189e+01,2.177948e+01,8.630000e+01
1.455737e+05,1.684880e+00,1.453145e+05,1.681880e+00,9.192803e-01,9.189919e-01,1.305213e-01,5.605355e-08,2.002082e+01,0.000000e+00,2.002082e+01,2.177880e+01,8.630000e+01
1.456737e+05,1.686038e+00,1.454145e+05,1.683038e+00,9.192599e-01,9.189971e-01,1.305269e-01,5.598516e-08,2.001975e+01,0.000000e+00,2.001975e+01,2.177812e+01,8.630000e+01
1.457737e+05,1.687195e+00,1.455145e+05,1.684195e+00,9.192395e-01,9.190022e-01,1.305325e-01,5.591687e-08,2.001868e+01,0.000000e+00,2.001868e+01,2.177744e+01,8.630000e+01
1.458737e+05,1.688353e+00,1.456145e+05,1.685353e+00,9.192191e-01,9.190074e-01,1.305381e-01,5.584869e-08,2.001761e+01,0.000000e+00,2.001761e+01,2.177676e+01,8.630000e+01
1.459737e+05,1.689510e+00,1.457145e+05,1.686510e+00,9.191993e-01,9.190125e-01,1.305436e-01,5.578061e-08,2.001530e+01,0.000000e+00,2.001530e+01,2.177471e+01,8.630447e+01
1.460737e+05,1.690668e+00,1.458145e+05,1.687668e+00,9.191814e-01,9.190176e-01,1.305492e-01,5.571264e-08,2.000959e+01,0.000000e+00,2.000959e+01,2.176892e+01,8.632112e+01
1.461737e+05,1.691825e+00,1.459145e+05,1.688825e+00,9.191635e-01,9.190227e-01,1.305548e-01,5.564478e-08,2.000388e+01,0.000000e+00,2.000388e+01,2.176314e+01,8.633778e+01
1.462737e+05,1.692983e+00,1.460145e+05,1.689983e+00,9.191456e-01,9.190278e-01,1.305603e-01,5.557702e-08,1.999817e+01,0.000000e+00,1.999817e+01,2.175735e+01,8.635443e+01
1.463737e+05,1.694140e+00,1.461145e+05,1.691140e+00,9.191277e-01,9.190329e-01,1.305659e-01,5.550937e-08,1.999246e+01,0.000000e+00,1.999246e+01,2.175156e+01,8.637109e+01
1.464737e+05,1.695298e+00,1.462145e+05,1.692298e+00,9.191098e-01,9.190380e-01,1.305714e-01,5.544182e-08,1.998675e+01,0.000000e+00,1.998675e+01,2.174577e+01,8.638774e+01
1.465738e+05,1.696455e+00,1.463146e+05,1.693455e+00,9.191081e-01,9.190431e-01,1.305770e-01,5.537437e-08,1.998312e+01,0.000000e+00,1.998312e+01,2.174186e+01,8.639560e+01
1.466738e+05,1.697613e+00,1.464146e+05,1.694613e+00,9.191515e-01,9.190482e-01,1.305825e-01,5.530703e-08,1.998526e+01,0.000000e+00,1.998526e+01,2.174316e+01,8.637892e+01
1.467738e+05,1.698771e+00,1.465146e+05,1.695771e+00,9.191950e-01,9.190533e-01,1.305880e-01,5.523980e-08,1.998740e+01,0.000000e+00,1.998740e+01,2.174446e+01,8.636224e+01
1.468738e+05,1.699928e+00,1.466146e+05,1.696928e+00,9.192384e-01,9.190584e-01,1.305936e-01,5.517267e-08,1.998953e+01,0.000000e+00,1.998953e+01,2.174576e+01,8.634556e+01
1.469738e+05,1.701086e+00,1.467146e+05,1.698086e+00,9.192819e-01,9.190634e-01,1.305991e-01,5.510564e-08,1.999167e+01,0.000000e+00,1.999167e+01,2.174706e+01,8.632888e+01
1.470738e+05,1.702243e+00,1.468146e+05,1.699243e+00,9.193253e-01,9.190685e-01,1.306046e-01,5.503872e-08,1.999381e+01,0.000000e+00,1.999381e+01,2.174836e+01,8.631220e+01
1.471738e+05,1.703401e+00,1.469146e+05,1.700401e+00,9.193626e-01,9.190736e-01,1.306101e-01,5.497190e-08,1.999634e+01,0.000000e+00,1.999634e+01,2.175022e+01,8.629105e+01
1.472738e+05,1.704558e+00,1.470146e+05,1.701558e+00,9.193830e-01,9.190786e-01,1.306156e-01,5.490518e-08,1.999992e+01,0.000000e+00,1.999992e+01,2.175363e+01,8.625769e+01
1.473738e+05,1.705716e+00,1.471146e+05,1.702716e+00,9.194034e-01,9.190837e-01,1.306211e-01,5.483857e-08,2.000349e+01,0.000000e+00,2.000349e+01,2.175704e+01,8.622433e+01
1.474738e+05,1.706873e+00,1.472146e+05,1.703873e+00,9.194238e-01,9.190887e-01,1.306266e-01,5.477206e-08,2.000707e+01,0.000000e+00,2.000707e+01,2.176044e+01,8.619097e+01
1.475739e+05,1.708031e+00,1.473147e+05,1.705031e+00,9.194443e-01,9.190937e-01,1.306320e-01,5.470565e-08,2.001065e+01,0.000000e+00,2.001065e+01,2.176385e+01,8.615762e+01
1.476739e+05,1.709188e+00,1.474147e+05,1.706188e+00,9.194647e-01,9.190987e-01,1.306375e-01,5.463935e-08,2.001423e+01,0.000000e+00,2.001423e+01,2.176726e+01,8.612426e+01
1.477739e+05,1.710346e+00,1.475147e+05,1.707346e+00,9.194795e-01,9.191038e-01,1.306430e-01,5.457314e-08,2.001585e+01,0.000000e+00,2.001585e+01,2.176868e+01,8.610454e+01
1.478739e+05,1.711503e+00,1.476147e+05,1.708503e+00,9.194795e-01,9.191088e-01,1.306484e-01,5.450704e-08,2.001228e+01,0.000000e+00,2.001228e+01,2.176479e+01,8.612120e+01
1.479739e+05,1.712661e+00,1.477147e+05,1.709661e+00,9.194795e-01,9.191138e-01,1.306539e-01,5.444104e-08,2.000871e+01,0.000000e+00,2.000871e+01,2.176091e+01,8.613785e+01
1.480739e+05,1.713818e+00,1.478147e+05,1.710818e+00,9.194795e-01,9.191188e-01,1.306593e-01,5.437514e-08,2.000514e+01,0.000000e+00,2.000514e+01,2.175702e+01,8.615451e+01
1.481739e+05,1.714976e+00,1.479147e+05,1.711976e+00,9.194795e-01,9.191238e-01,1.306647e-01,5.430935e-08,2.000156e+01,0.000000e+00,2.000156e+01,2.175314e+01,8.617116e+01
1.482739e+05,1.716133e+00,1.480147e+05,1.713133e+00,9.194795e-01,9.191288e-01,1.306702e-01,5.424365e-08,1.999799e+01,0.000000e+00,1.999799e+01,2.174925e+01,8.618782e+01
1.483739e+05,1.717291e+00,1.481147e+05,1.714291e+00,9.194898e-01,9.191338e-01,1.306756e-01,5.417806e-08,1.999663e+01,0.000000e+00,1.999663e+01,2.174753e+01,8.619103e+01
1.484739e+05,1.718448e+00,1.482147e+05,1.715448e+00,9.195283e-01,9.191387e-01,1.306810e-01,5.411256e-08,2.000128e+01,0.000000e+00,2.000128e+01,2.175168e+01,8.615762e+01
1.485740e+05,1.719606e+00,1.483148e+05,1.716606e+00,9.195667e-01,9.191437e-01,1.306864e-01,5.404717e-08,2.000594e+01,0.000000e+00,2.000594e+01,2.175583e+01,8.612422e+01
1.486740e+05,1.720763e+00,1.484148e+05,1.717763e+00,9.196052e-01,9.191487e-01,1.306918e-01,5.398188e-08,2.001059e+01,0.000000e+00,2.001059e+01,2.175998e+01,8.609081e+01
1.487740e+05,1.721921e+00,1.485148e+05,1.718921e+00,9.196436e-01,9.191536e-01,1.306972e-01,5.391668e-08,2.001524e+01,0.000000e+00,2.001524e+01,2.176413e+01,8.605740e+01
1.488740e+05,1.723079e+00,1.486148e+05,1.720079e+00,9.196820e-01,9.191586e-01,1.307026e-01,5.385159e-08,2.001990e+01,0.000000e+00,2.001990e+01,2.176828e+01,8.602400e+01
1.489740e+05,1.724236e+00,1.487148e+05,1.721236e+00,9.197111e-01,9.191635e-01,1.307080e-01,5.378660e-08,2.002294e+01,0.000000e+00,2.002294e+01,2.177090e+01,8.600937e+01
1.490740e+05,1.725394e+00,1.488148e+05,1.722394e+00,9.197162e-01,9.191685e-01,1.307134e-01,5.372170e-08,2.002187e+01,0.000000e+00,2.002187e+01,2.176962e+01,8.604263e+01
1.491740e+05,1.726551e+00,1.489148e+05,1.723551e+00,9.197213e-01,9.191734e-01,1.307187e-01,5.365691e-08,2.002081e+01,0.000000e+00,2.002081e+01,2.176834e+01,8.607589e+01
1.492740e+05,1.727709e+00,1.490148e+05,1.724709e+00,9.197264e-01,9.191783e-01,1.307241e-01,5.359222e-08,2.001974e+01,0.000000e+00,2.001974e+01,2.176706e+01,8.610916e+01
1.493740e+05,1.728866e+00,1.491148e+05,1.725866e+00,9.197314e-01,9.191833e-01,1.307294e-01,5.352762e-08,2.001867e+01,0.000000e+00,2.001867e+01,2.176578e+01,8.614242e+01
1.494740e+05,1.730024e+00,1.492148e+05,1.727024e+00,9.197365e-01,9.191882e-01,1.307348e-01,5.346312e-08,2.001761e+01,0.000000e+00,2.001761e+01,2.176450e+01,8.617568e+01
1.495741e+05,1.731181e+00,1.493149e+05,1.728181e+00,9.197505e-01,9.191931e-01,1.307401e-01,5.339872e-08,2.001615e+01,0.000000e+00,2.001615e+01,2.176259e+01,8.619552e+01
1.496741e+05,1.732339e+00,1.494149e+05,1.729339e+00,9.197888e-01,9.191980e-01,1.307455e-01,5.333442e-08,2.001365e+01,0.000000e+00,2.001365e+01,2.175896e+01,8.617884e+01
1.497741e+05,1.733496e+00,1.495149e+05,1.730496e+00,9.198270e-01,9.192029e-01,1.307508e-01,5.327022e-08,2.001114e+01,0.000000e+00,2.001114e+01,2.175533e+01,8.616216e+01
1.498741e+05,1.734654e+00,1.496149e+05,1.731654e+00,9.198653e-01,9.192078e-01,1.307561e-01,5.320611e-08,2.000863e+01,0.000000e+00,2.000863e+01,2.175170e+01,8.614548e+01
1.499741e+05,1.735811e+00,1.497149e+05,1.732811e+00,9.199035e-01,9.192127e-01,1.307614e-01,5.314211e-08,2.000612e+01,0.000000e+00,2.000612e+01,2.174807e+01,8.612880e+01
1.500741e+05,1.736969e+00,1.498149e+05,1.733969e+00,9.199417e-01,9.192176e-01,1.307668e-01,5.307820e-08,2.000362e+01,0.000000e+00,2.000362e+01,2.174444e+01,8.611212e+01
1.501741e+05,1.738126e+00,1.499149e+05,1.735126e+00,9.199647e-01,9.192224e-01,1.307721e-01,5.301438e-08,2.000179e+01,0.000000e+00,2.000179e+01,2.174191e+01,8.610455e+01
1.502741e+05,1.739284e+00,1.500149e+05,1.736284e+00,9.199469e-01,9.192273e-01,1.307774e-01,5.295067e-08,2.000179e+01,0.000000e+00,2.000179e+01,2.174233e+01,8.612121e+01
1.503741e+05,1.740441e+00,1.501149e+05,1.737441e+00,9.199291e-01,9.192322e-01,1.307827e-01,5.288705e-08,2.000179e+01,0.000000e+00,2.000179e+01,2.174275e+01,8.613786e+01
1.504741e+05,1.741599e+00,1.502149e+05,1.738599e+00,9.199113e-01,9.192370e-01,1.307879e-01,5.282353e-08,2.000179e+01,0.000000e+00,2.000179e+01,2.174318e+01,8.615452e+01
1.505742e+05,1.742756e+00,1.503150e+05,1.739756e+00,9.198936e-01,9.192419e-01,1.307932e-01,5.276010e-08,2.000179e+01,0.000000e+00,2.000179e+01,2.174360e+01,8.617117e+01
1.506742e+05,1.743914e+00,1.504150e+05,1.740914e+00,9.198758e-01,9.192467e-01,1.307985e-01,5.269678e-08,2.000179e+01,0.000000e+00,2.000179e+01,2.174402e+01,8.618783e+01
1.507742e+05,1.745071e+00,1.505150e+05,1.742071e+00,9.198676e-01,9.192516e-01,1.308038e-01,5.263354e-08,2.000179e+01,0.000000e+00,2.000179e+01,2.174421e+01,8.620000e+01
1.508742e+05,1.746229e+00,1.506150e+05,1.743229e+00,9.198854e-01,9.192564e-01,1.308090e-01,5.257041e-08,2.000179e+01,0.000000e+00,2.000179e+01,2.174379e+01,8.620000e+01
1.509742e+05,1.747386e+00,1.507150e+05,1.744386e+00,9.199032e-01,9.192612e-01,1.308143e-01,5.250737e-08,2.000179e+01,0.000000e+00,2.000179e+01,2.174337e+01,8.620000e+01
1.510742e+05,1.748544e+00,1.508150e+05,1.745544e+00,9.199210e-01,9.192661e-01,1.308195e-01,5.244442e-08,2.000179e+01,0.000000e+00,2.000179e+01,2.174295e+01,8.620000e+01
1.511742e+05,1.749702e+00,1.509150e+05,1.746702e+00,9.199388e-01,9.192709e-01,1.308248e-01,5.238157e-08,2.000179e+01,0.000000e+00,2.000179e+01,2.174253e+01,8.620000e+01
1.512742e+05,1.750859e+00,1.510150e+05,1.747859e+00,9.199566e-01,9.192757e-01,1.308300e-01,5.231882e-08,2.000179e+01,0.000000e+00,2.000179e+01,2.174211e+01,8.620000e+01
1.513742e+05,1.752017e+00,1.511150e+05,1.749017e+00,9.199751e-01,9.192805e-01,1.308352e-01,5.225616e-08,2.000062e+01,0.000000e+00,2.000062e+01,2.174040e+01,8.618178e+01
1.514742e+05,1.753174e+00,1.512150e+05,1.750174e+00,9.199955e-01,9.192853e-01,1.308405e-01,5.219359e-08,1.999635e+01,0.000000e+00,1.999635e+01,2.173527e+01,8.611516e+01
1.515743e+05,1.754332e+00,1.513151e+05,1.751332e+00,9.200159e-01,9.192901e-01,1.308457e-01,5.213112e-08,1.999208e+01,0.000000e+00,1.999208e+01,2.173014e+01,8.604854e+01
1.516743e+05,1.755489e+00,1.514151e+05,1.752489e+00,9.200363e-01,9.192949e-01,1.308509e-01,5.206874e-08,1.998781e+01,0.000000e+00,1.998781e+01,2.172502e+01,8.598192e+01
1.517743e+05,1.756647e+00,1.515151e+05,1.753647e+00,9.200568e-01,9.192997e-01,1.308561e-01,5.200646e-08,1.998353e+01,0.000000e+00,1.998353e+01,2.171989e+01,8.591530e+01
1.518743e+05,1.757804e+00,1.516151e+05,1.754804e+00,9.200772e-01,9.193045e-01,1.308613e-01,5.194427e-08,1.997926e+01,0.000000e+00,1.997926e+01,2.171477e+01,8.584868e+01
1.519743e+05,1.758962e+00,1.517151e+05,1.755962e+00,9.200866e-01,9.193092e-01,1.308665e-01,5.188218e-08,1.997614e+01,0.000000e+00,1.997614e+01,2.171115e+01,8.580898e+01
1.520743e+05,1.760119e+00,1.518151e+05,1.757119e+00,9.200661e-01,9.193140e-01,1.308717e-01,5.182018e-08,1.997614e+01,0.000000e+00,1.997614e+01,2.171163e+01,8.584234e+01
1.521743e+05,1.761277e+00,1.519151e+05,1.758277e+00,9.200457e-01,9.193188e-01,1.308768e-01,5.175827e-08,1.997614e+01,0.000000e+00,1.997614e+01,2.171211e+01,8.587570e+01
1.522743e+05,1.762434e+00,1.520151e+05,1.759434e+00,9.200253e-01,9.193235e-01,1.308820e-01,5.169646e-08,1.997614e+01,0.000000e+00,1.997614e+01,2.171260e+01,8.590906e+01
1.523743e+05,1.763592e+00,1.521151e+05,1.760592e+00,9.200048e-01,9.193283e-01,1.308872e-01,5.163474e-08,1.997614e+01,0.000000e+00,1.997614e+01,2.171308e+01,8.594242e+01
1.524743e+05,1.764749e+00,1.522151e+05,1.761749e+00,9.199844e-01,9.193330e-01,1.308923e-01,5.157311e-08,1.997614e+01,0.000000e+00,1.997614e+01,2.171356e+01,8.597577e+01
1.525744e+05,1.765907e+00,1.523152e+05,1.762907e+00,9.199695e-01,9.193377e-01,1.308975e-01,5.151158e-08,1.997614e+01,0.000000e+00,1.997614e+01,2.171391e+01,8.600000e+01
1.526744e+05,1.767064e+00,1.524152e+05,1.764064e+00,9.199695e-01,9.193425e-01,1.309026e-01,5.145013e-08,1.997614e+01,0.000000e+00,1.997614e+01,2.171391e+01,8.600000e+01
1.527744e+05,1.768222e+00,1.525152e+05,1.765222e+00,9.199695e-01,9.193472e-01,1.309078e-01,5.138878e-08,1.997614e+01,0.000000e+00,1.997614e+01,2.171391e+01,8.600000e+01
1.528744e+05,1.769379e+00,1.526152e+05,1.766379e+00,9.199695e-01,9.193519e-01,1.309129e-01,5.132753e-08,1.997614e+01,0.000000e+00,1.997614e+01,2.171391e+01,8.600000e+01
1.529744e+05,1.770537e+00,1.527152e+05,1.767537e+00,9.199695e-01,9.193566e-01,1.309181e-01,5.126636e-08,1.997614e+01,0.000000e+00,1.997614e+01,2.171391e+01,8.600000e+01
1.530744e+05,1.771694e+00,1.528152e+05,1.768694e+00,9.199695e-01,9.193614e-01,1.309232e-01,5.120529e-08,1.997614e+01,0.000000e+00,1.997614e+01,2.171391e+01,8.600000e+01
1.531744e+05,1.772852e+00,1.529152e+05,1.769852e+00,9.199752e-01,9.193661e-01,1.309283e-01,5.114430e-08,1.997614e+01,0.000000e+00,1.997614e+01,2.171378e+01,8.600463e+01
1.532744e+05,1.774010e+00,1.530152e+05,1.771010e+00,9.199956e-01,9.193708e-01,1.309334e-01,5.108341e-08,1.997614e+01,0.000000e+00,1.997614e+01,2.171330e+01,8.602129e+01
1.533744e+05,1.775167e+00,1.531152e+05,1.772167e+00,9.200160e-01,9.193755e-01,1.309385e-01,5.102261e-08,1.997614e+01,0.000000e+00,1.997614e+01,2.171282e+01,8.603794e+01
1.534744e+05,1.776325e+00,1.532152e+05,1.773325e+00,9.200364e-01,9.193801e-01,1.309436e-01,5.096190e-08,1.997614e+01,0.000000e+00,1.997614e+01,2.171233e+01,8.605460e+01
1.535745e+05,1.777482e+00,1.533153e+05,1.774482e+00,9.200569e-01,9.193848e-01,1.309487e-01,5.090129e-08,1.997614e+01,0.000000e+00,1.997614e+01,2.171185e+01,8.607125e+01
1.536745e+05,1.778640e+00,1.534153e+05,1.775640e+00,9.200773e-01,9.193895e-01,1.309538e-01,5.084076e-08,1.997614e+01,0.000000e+00,1.997614e+01,2.171137e+01,8.608791e+01
1.537745e+05,1.779797e+00,1.535153e+05,1.776797e+00,9.200921e-01,9.193942e-01,1.309589e-01,5.078032e-08,1.997731e+01,0.000000e+00,1.997731e+01,2.171229e+01,8.609086e+01
1.538745e+05,1.780955e+00,1.536153e+05,1.777955e+00,9.200921e-01,9.193988e-01,1.309640e-01,5.071998e-08,1.998159e+01,0.000000e+00,1.998159e+01,2.171694e+01,8.605750e+01
1.539745e+05,1.782112e+00,1.537153e+05,1.779112e+00,9.200921e-01,9.194035e-01,1.309690e-01,5.065972e-08,1.998587e+01,0.000000e+00,1.998587e+01,2.172160e+01,8.602415e+01
1.540745e+05,1.783270e+00,1.538153e+05,1.780270e+00,9.200921e-01,9.194082e-01,1.309741e-01,5.059955e-08,1.999015e+01,0.000000e+00,1.999015e+01,2.172625e+01,8.599079e+01
1.541745e+05,1.784427e+00,1.539153e+05,1.781427e+00,9.200921e-01,9.194128e-01,1.309791e-01,5.053948e-08,1.999443e+01,0.000000e+00,1.999443e+01,2.173090e+01,8.595743e+01
1.542745e+05,1.785585e+00,1.540153e+05,1.782585e+00,9.200921e-01,9.194175e-01,1.309842e-01,5.047949e-08,1.999871e+01,0.000000e+00,1.999871e+01,2.173555e+01,8.592407e+01
1.543745e+05,1.786742e+00,1.541153e+05,1.783742e+00,9.200971e-01,9.194221e-01,1.309892e-01,5.041959e-08,2.000179e+01,0.000000e+00,2.000179e+01,2.173879e+01,8.590000e+01
1.544745e+05,1.787900e+00,1.542153e+05,1.784900e+00,9.201150e-01,9.194267e-01,1.309943e-01,5.035978e-08,2.000179e+01,0.000000e+00,2.000179e+01,2.173836e+01,8.590000e+01
1.545746e+05,1.789057e+00,1.543154e+05,1.786057e+00,9.201330e-01,9.194314e-01,1.309993e-01,5.030007e-08,2.000179e+01,0.000000e+00,2.000179e+01,2.173794e+01,8.590000e+01
1.546746e+05,1.790215e+00,1.544154e+05,1.787215e+00,9.201509e-01,9.194360e-01,1.310043e-01,5.024044e-08,2.000179e+01,0.000000e+00,2.000179e+01,2.173751e+01,8.590000e+01
1.547746e+05,1.791372e+00,1.545154e+05,1.788372e+00,9.201689e-01,9.194406e-01,1.310094e-01,5.018089e-08,2.000179e+01,0.000000e+00,2.000179e+01,2.173709e+01,8.590000e+01
1.548746e+05,1.792530e+00,1.546154e+05,1.789530e+00,9.201868e-01,9.194452e-01,1.310144e-01,5.012144e-08,2.000179e+01,0.000000e+00,2.000179e+01,2.173666e+01,8.590000e+01
1.549746e+05,1.793687e+00,1.547154e+05,1.790687e+00,9.201999e-01,9.194498e-01,1.310194e-01,5.006208e-08,2.000179e+01,0.000000e+00,2.000179e+01,2.173636e+01,8.590457e+01
1.550746e+05,1.794845e+00,1.548154e+05,1.791845e+00,9.201999e-01,9.194544e-01,1.310244e-01,5.000280e-08,2.000179e+01,0.000000e+00,2.000179e+01,2.173636e+01,8.592125e+01
1.551746e+05,1.796002e+00,1.549154e+05,1.793002e+00,9.201999e-01,9.194590e-01,1.310294e-01,4.994361e-08,2.000179e+01,0.000000e+00,2.000179e+01,2.173636e+01,8.593793e+01
1.552746e+05,1.797160e+00,1.550154e+05,1.794160e+00,9.201999e-01,9.194636e-01,1.310344e-01,4.988451e-08,2.000179e+01,0.000000e+00,2.000179e+01,2.173636e+01,8.595461e+01
1.553746e+05,1.798317e+00,1.551154e+05,1.795317e+00,9.201999e-01,9.194682e-01,1.310394e-01,4.982550e-08,2.000179e+01,0.000000e+00,2.000179e+01,2.173636e+01,8.597129e+01
1.554746e+05,1.799475e+00,1.552154e+05,1.796475e+00,9.201999e-01,9.194728e-01,1.310443e-01,4.976658e-08,2.000179e+01,0.000000e+00,2.000179e+01,2.173636e+01,8.598797e+01
1.555747e+05,1.800633e+00,1.553155e+05,1.797633e+00,9.202056e-01,9.194773e-01,1.310493e-01,4.970774e-08,2.000179e+01,0.000000e+00,2.000179e+01,2.173622e+01,8.599536e+01
1.556747e+05,1.801790e+00,1.554155e+05,1.798790e+00,9.202260e-01,9.194819e-01,1.310543e-01,4.964899e-08,2.000179e+01,0.000000e+00,2.000179e+01,2.173574e+01,8.597870e+01
1.557747e+05,1.802948e+00,1.555155e+05,1.799948e+00,9.202464e-01,9.194865e-01,1.310593e-01,4.959033e-08,2.000179e+01,0.000000e+00,2.000179e+01,2.173526e+01,8.596205e+01
1.558747e+05,1.804105e+00,1.556155e+05,1.801105e+00,9.202668e-01,9.194910e-01,1.310642e-01,4.953175e-08,2.000179e+01,0.000000e+00,2.000179e+01,2.173478e+01,8.594539e+01
1.559747e+05,1.805263e+00,1.557155e+05,1.802263e+00,9.202873e-01,9.194956e-01,1.310692e-01,4.947326e-08,2.000179e+01,0.000000e+00,2.000179e+01,2.173429e+01,8.592874e+01
1.560747e+05,1.806420e+00,1.558155e+05,1.803420e+00,9.203077e-01,9.195001e-01,1.310741e-01,4.941486e-08,2.000179e+01,0.000000e+00,2.000179e+01,2.173381e+01,8.591208e+01
1.561747e+05,1.807578e+00,1.559155e+05,1.804578e+00,9.203225e-01,9.195047e-01,1.310790e-01,4.935654e-08,2.000121e+01,0.000000e+00,2.000121e+01,2.173282e+01,8.590000e+01
1.562747e+05,1.808735e+00,1.560155e+05,1.805735e+00,9.203225e-01,9.195092e-01,1.310840e-01,4.929831e-08,1.999907e+01,0.000000e+00,1.999907e+01,2.173050e+01,8.590000e+01
1.563747e+05,1.809893e+00,1.561155e+05,1.806893e+00,9.203225e-01,9.195137e-01,1.310889e-01,4.924016e-08,1.999693e+01,0.000000e+00,1.999693e+01,2.172817e+01,8.590000e+01
1.564747e+05,1.811050e+00,1.562155e+05,1.808050e+00,9.203225e-01,9.195183e-01,1.310938e-01,4.918210e-08,1.999479e+01,0.000000e+00,1.999479e+01,2.172585e+01,8.590000e+01
1.565747e+05,1.812208e+00,1.563155e+05,1.809208e+00,9.203225e-01,9.195228e-01,1.310987e-01,4.912413e-08,1.999265e+01,0.000000e+00,1.999265e+01,2.172352e+01,8.590000e+01
1.566748e+05,1.813365e+00,1.564156e+05,1.810365e+00,9.203225e-01,9.195273e-01,1.311037e-01,4.906624e-08,1.999051e+01,0.000000e+00,1.999051e+01,2.172120e+01,8.590000e+01
1.567748e+05,1.814523e+00,1.565156e+05,1.811523e+00,9.203225e-01,9.195318e-01,1.311086e-01,4.900844e-08,1.998837e+01,0.000000e+00,1.998837e+01,2.171887e+01,8.590000e+01
1.568748e+05,1.815680e+00,1.566156e+05,1.812680e+00,9.203225e-01,9.195363e-01,1.311135e-01,4.895072e-08,1.998623e+01,0.000000e+00,1.998623e+01,2.171655e+01,8.590000e+01
1.569748e+05,1.816838e+00,1.567156e+05,1.813838e+00,9.203225e-01,9.195408e-01,1.311183e-01,4.889309e-08,1.998410e+01,0.000000e+00,1.998410e+01,2.171423e+01,8.590000e+01
1.570748e+05,1.817995e+00,1.568156e+05,1.814995e+00,9.203225e-01,9.195453e-01,1.311232e-01,4.883554e-08,1.998196e+01,0.000000e+00,1.998196e+01,2.171191e+01,8.590000e+01
1.571748e+05,1.819153e+00,1.569156e+05,1.816153e+00,9.203225e-01,9.195498e-01,1.311281e-01,4.877808e-08,1.997982e+01,0.000000e+00,1.997982e+01,2.170959e+01,8.590000e+01
1.572748e+05,1.820310e+00,1.570156e+05,1.817310e+00,9.203225e-01,9.195543e-01,1.311330e-01,4.872070e-08,1.997769e+01,0.000000e+00,1.997769e+01,2.170727e+01,8.590000e+01
1.573748e+05,1.821468e+00,1.571156e+05,1.818468e+00,9.203225e-01,9.195587e-01,1.311379e-01,4.866341e-08,1.997731e+01,0.000000e+00,1.997731e+01,2.170686e+01,8.590458e+01
1.574748e+05,1.822625e+00,1.572156e+05,1.819625e+00,9.203225e-01,9.195632e-01,1.311427e-01,4.860620e-08,1.998159e+01,0.000000e+00,1.998159e+01,2.171151e+01,8.592126e+01
1.575748e+05,1.823783e+00,1.573156e+05,1.820783e+00,9.203225e-01,9.195677e-01,1.311476e-01,4.854907e-08,1.998587e+01,0.000000e+00,1.998587e+01,2.171616e+01,8.593794e+01
1.576749e+05,1.824941e+00,1.574157e+05,1.821941e+00,9.203225e-01,9.195721e-01,1.311524e-01,4.849203e-08,1.999015e+01,0.000000e+00,1.999015e+01,2.172081e+01,8.595462e+01
1.577749e+05,1.826098e+00,1.575157e+05,1.823098e+00,9.203225e-01,9.195766e-01,1.311573e-01,4.843507e-08,1.999443e+01,0.000000e+00,1.999443e+01,2.172546e+01,8.597130e+01
1.578749e+05,1.827256e+00,1.576157e+05,1.824256e+00,9.203225e-01,9.195811e-01,1.311621e-01,4.837820e-08,1.999871e+01,0.000000e+00,1.999871e+01,2.173011e+01,8.598798e+01
1.579749e+05,1.828413e+00,1.577157e+05,1.825413e+00,9.203225e-01,9.195855e-01,1.311670e-01,4.832141e-08,2.000179e+01,0.000000e+00,2.000179e+01,2.173346e+01,8.599534e+01
1.580749e+05,1.829571e+00,1.578157e+05,1.826571e+00,9.203225e-01,9.195899e-01,1.311718e-01,4.826470e-08,2.000179e+01,0.000000e+00,2.000179e+01,2.173346e+01,8.597867e+01
1.581749e+05,1.830728e+00,1.579157e+05,1.827728e+00,9.203225e-01,9.195944e-01,1.311766e-01,4.820808e-08,2.000179e+01,0.000000e+00,2.000179e+01,2.173346e+01,8.596199e+01
1.582749e+05,1.831886e+00,1.580157e+05,1.828886e+00,9.203225e-01,9.195988e-01,1.311814e-01,4.815153e-08,2.000179e+01,0.000000e+00,2.000179e+01,2.173346e+01,8.594531e+01
1.583749e+05,1.833043e+00,1.581157e+05,1.830043e+00,9.203225e-01,9.196032e-01,1.311862e-01,4.809507e-08,2.000179e+01,0.000000e+00,2.000179e+01,2.173346e+01,8.592863e+01
1.584749e+05,1.834201e+00,1.582157e+05,1.831201e+00,9.203225e-01,9.196077e-01,1.311911e-01,4.803870e-08,2.000179e+01,0.000000e+00,2.000179e+01,2.173346e+01,8.591195e+01
1.585749e+05,1.835358e+00,1.583157e+05,1.832358e+00,9.203327e-01,9.196121e-01,1.311959e-01,4.798240e-08,2.000119e+01,0.000000e+00,2.000119e+01,2.173256e+01,8.590472e+01
1.586750e+05,1.836516e+00,1.584158e+05,1.833516e+00,9.203684e-01,9.196165e-01,1.312006e-01,4.792619e-08,1.999905e+01,0.000000e+00,1.999905e+01,2.172940e+01,8.592138e+01
1.587750e+05,1.837673e+00,1.585158e+05,1.834673e+00,9.204042e-01,9.196209e-01,1.312054e-01,4.787006e-08,1.999691e+01,0.000000e+00,1.999691e+01,2.172623e+01,8.593803e+01
1.588750e+05,1.838831e+00,1.586158e+05,1.835831e+00,9.204399e-01,9.196253e-01,1.312102e-01,4.781401e-08,1.999478e+01,0.000000e+00,1.999478e+01,2.172307e+01,8.595469e+01
1.589750e+05,1.839988e+00,1.587158e+05,1.836988e+00,9.204757e-01,9.196297e-01,1.312150e-01,4.775805e-08,1.999264e+01,0.000000e+00,1.999264e+01,2.171990e+01,8.597134e+01
1.590750e+05,1.841146e+00,1.588158e+05,1.838146e+00,9.205115e-01,9.196341e-01,1.312198e-01,4.770216e-08,1.999051e+01,0.000000e+00,1.999051e+01,2.171674e+01,8.598800e+01
1.591750e+05,1.842303e+00,1.589158e+05,1.839303e+00,9.205501e-01,9.196385e-01,1.312245e-01,4.764636e-08,1.998926e+01,0.000000e+00,1.998926e+01,2.171448e+01,8.599534e+01
1.592750e+05,1.843461e+00,1.590158e+05,1.840461e+00,9.205962e-01,9.196428e-01,1.312293e-01,4.759064e-08,1.999033e+01,0.000000e+00,1.999033e+01,2.171455e+01,8.597866e+01
1.593750e+05,1.844618e+00,1.591158e+05,1.841618e+00,9.206422e-01,9.196472e-01,1.312341e-01,4.753500e-08,1.999140e+01,0.000000e+00,1.999140e+01,2.171463e+01,8.596198e+01
1.594750e+05,1.845776e+00,1.592158e+05,1.842776e+00,9.206883e-01,9.196516e-01,1.312388e-01,4.747944e-08,1.999247e+01,0.000000e+00,1.999247e+01,2.171470e+01,8.594530e+01
1.595750e+05,1.846933e+00,1.593158e+05,1.843933e+00,9.207344e-01,9.196559e-01,1.312436e-01,4.742396e-08,1.999354e+01,0.000000e+00,1.999354e+01,2.171478e+01,8.592862e+01
1.596751e+05,1.848091e+00,1.594159e+05,1.845091e+00,9.207804e-01,9.196603e-01,1.312483e-01,4.736856e-08,1.999461e+01,0.000000e+00,1.999461e+01,2.171485e+01,8.591195e+01
1.597751e+05,1.849248e+00,1.595159e+05,1.846248e+00,9.208076e-01,9.196647e-01,1.312530e-01,4.731324e-08,1.999386e+01,0.000000e+00,1.999386e+01,2.171340e+01,8.590000e+01
1.598751e+05,1.850406e+00,1.596159e+05,1.847406e+00,9.207872e-01,9.196690e-01,1.312578e-01,4.725800e-08,1.998852e+01,0.000000e+00,1.998852e+01,2.170808e+01,8.590000e+01
1.599751e+05,1.851564e+00,1.597159e+05,1.848564e+00,9.207667e-01,9.196734e-01,1.312625e-01,4.720285e-08,1.998318e+01,0.000000e+00,1.998318e+01,2.170276e+01,8.590000e+01
1.600751e+05,1.852721e+00,1.598159e+05,1.849721e+00,9.207463e-01,9.196777e-01,1.312672e-01,4.714777e-08,1.997784e+01,0.000000e+00,1.997784e+01,2.169744e+01,8.590000e+01
1.601751e+05,1.853879e+00,1.599159e+05,1.850879e+00,9.207258e-01,9.196820e-01,1.312719e-01,4.709277e-08,1.997250e+01,0.000000e+00,1.997250e+01,2.169212e+01,8.590000e+01
1.602751e+05,1.855036e+00,1.600159e+05,1.852036e+00,9.207054e-01,9.196864e-01,1.312766e-01,4.703785e-08,1.996716e+01,0.000000e+00,1.996716e+01,2.168681e+01,8.590000e+01
1.603751e+05,1.856194e+00,1.601159e+05,1.853194e+00,9.206964e-01,9.196907e-01,1.312813e-01,4.698302e-08,1.996451e+01,0.000000e+00,1.996451e+01,2.168414e+01,8.589067e+01
1.604751e+05,1.857351e+00,1.602159e+05,1.854351e+00,9.207168e-01,9.196950e-01,1.312860e-01,4.692826e-08,1.996879e+01,0.000000e+00,1.996879e+01,2.168830e+01,8.585732e+01
1.605751e+05,1.858509e+00,1.603159e+05,1.855509e+00,9.207373e-01,9.196993e-01,1.312907e-01,4.687358e-08,1.997306e+01,0.000000e+00,1.997306e+01,2.169247e+01,8.582396e+01
1.606752e+05,1.859666e+00,1.604160e+05,1.856666e+00,9.207578e-01,9.197036e-01,1.312954e-01,4.681898e-08,1.997734e+01,0.000000e+00,1.997734e+01,2.169663e+01,8.579060e+01
1.607752e+05,1.860824e+00,1.605160e+05,1.857824e+00,9.207783e-01,9.197079e-01,1.313001e-01,4.676446e-08,1.998162e+01,0.000000e+00,1.998162e+01,2.170080e+01,8.575724e+01
1.608752e+05,1.861981e+00,1.606160e+05,1.858981e+00,9.207988e-01,9.197122e-01,1.313048e-01,4.671002e-08,1.998590e+01,0.000000e+00,1.998590e+01,2.170496e+01,8.572388e+01
1.609752e+05,1.863139e+00,1.607160e+05,1.860139e+00,9.208185e-01,9.197165e-01,1.313094e-01,4.665565e-08,1.998866e+01,0.000000e+00,1.998866e+01,2.170749e+01,8.570473e+01
1.610752e+05,1.864296e+00,1.608160e+05,1.861296e+00,9.208365e-01,9.197208e-01,1.313141e-01,4.660137e-08,1.998759e+01,0.000000e+00,1.998759e+01,2.170591e+01,8.572139e+01
1.611752e+05,1.865454e+00,1.609160e+05,1.862454e+00,9.208545e-01,9.197251e-01,1.313187e-01,4.654716e-08,1.998653e+01,0.000000e+00,1.998653e+01,2.170433e+01,8.573804e+01
1.612752e+05,1.866611e+00,1.610160e+05,1.863611e+00,9.208725e-01,9.197294e-01,1.313234e-01,4.649304e-08,1.998546e+01,0.000000e+00,1.998546e+01,2.170274e+01,8.575470e+01
1.613752e+05,1.867769e+00,1.611160e+05,1.864769e+00,9.208904e-01,9.197336e-01,1.313280e-01,4.643899e-08,1.998439e+01,0.000000e+00,1.998439e+01,2.170116e+01,8.577135e+01
1.614752e+05,1.868926e+00,1.612160e+05,1.865926e+00,9.209084e-01,9.197379e-01,1.313327e-01,4.638501e-08,1.998332e+01,0.000000e+00,1.998332e+01,2.169957e+01,8.578801e+01
1.615752e+05,1.870084e+00,1.613160e+05,1.867084e+00,9.209106e-01,9.197422e-01,1.313373e-01,4.633112e-08,1.998315e+01,0.000000e+00,1.998315e+01,2.169934e+01,8.579533e+01
1.616753e+05,1.871241e+00,1.614161e+05,1.868241e+00,9.208721e-01,9.197464e-01,1.313419e-01,4.627730e-08,1.998529e+01,0.000000e+00,1.998529e+01,2.170257e+01,8.577865e+01
1.617753e+05,1.872399e+00,1.615161e+05,1.869399e+00,9.208336e-01,9.197507e-01,1.313466e-01,4.622356e-08,1.998743e+01,0.000000e+00,1.998743e+01,2.170580e+01,8.576198e+01
1.618753e+05,1.873556e+00,1.616161e+05,1.870556e+00,9.207951e-01,9.197549e-01,1.313512e-01,4.616990e-08,1.998957e+01,0.000000e+00,1.998957e+01,2.170903e+01,8.574530e+01
1.619753e+05,1.874714e+00,1.617161e+05,1.871714e+00,9.207567e-01,9.197592e-01,1.313558e-01,4.611632e-08,1.999171e+01,0.000000e+00,1.999171e+01,2.171226e+01,8.572862e+01
1.620753e+05,1.875871e+00,1.618161e+05,1.872871e+00,9.207182e-01,9.197634e-01,1.313604e-01,4.606281e-08,1.999385e+01,0.000000e+00,1.999385e+01,2.171549e+01,8.571194e+01
1.621753e+05,1.877029e+00,1.619161e+05,1.874029e+00,9.206906e-01,9.197677e-01,1.313650e-01,4.600938e-08,1.999538e+01,0.000000e+00,1.999538e+01,2.171780e+01,8.570000e+01
1.622753e+05,1.878187e+00,1.620161e+05,1.875187e+00,9.206906e-01,9.197719e-01,1.313696e-01,4.595603e-08,1.999538e+01,0.000000e+00,1.999538e+01,2.171780e+01,8.570000e+01
1.623753e+05,1.879344e+00,1.621161e+05,1.876344e+00,9.206906e-01,9.197761e-01,1.313742e-01,4.590275e-08,1.999538e+01,0.000000e+00,1.999538e+01,2.171780e+01,8.570000e+01
1.624753e+05,1.880502e+00,1.622161e+05,1.877502e+00,9.206906e-01,9.197803e-01,1.313788e-01,4.584955e-08,1.999538e+01,0.000000e+00,1.999538e+01,2.171780e+01,8.570000e+01
1.625753e+05,1.881659e+00,1.623161e+05,1.878659e+00,9.206906e-01,9.197845e-01,1.313834e-01,4.579643e-08,1.999538e+01,0.000000e+00,1.999538e+01,2.171780e+01,8.570000e+01
1.626754e+05,1.882817e+00,1.624162e+05,1.879817e+00,9.206906e-01,9.197888e-01,1.313880e-01,4.574338e-08,1.999538e+01,0.000000e+00,1.999538e+01,2.171780e+01,8.570000e+01
1.627754e+05,1.883974e+00,1.625162e+05,1.880974e+00,9.206856e-01,9.197930e-01,1.313925e-01,4.569041e-08,1.999638e+01,0.000000e+00,1.999638e+01,2.171901e+01,8.570467e+01
1.628754e+05,1.885132e+00,1.626162e+05,1.882132e+00,9.206678e-01,9.197972e-01,1.313971e-01,4.563751e-08,1.999996e+01,0.000000e+00,1.999996e+01,2.172332e+01,8.572135e+01
1.629754e+05,1.886289e+00,1.627162e+05,1.883289e+00,9.206500e-01,9.198014e-01,1.314017e-01,4.558469e-08,2.000354e+01,0.000000e+00,2.000354e+01,2.172762e+01,8.573803e+01
1.630754e+05,1.887447e+00,1.628162e+05,1.884447e+00,9.206322e-01,9.198055e-01,1.314062e-01,4.553195e-08,2.000711e+01,0.000000e+00,2.000711e+01,2.173193e+01,8.575471e+01
1.631754e+05,1.888604e+00,1.629162e+05,1.885604e+00,9.206143e-01,9.198097e-01,1.314108e-01,4.547928e-08,2.001069e+01,0.000000e+00,2.001069e+01,2.173624e+01,8.577139e+01
1.632754e+05,1.889762e+00,1.630162e+05,1.886762e+00,9.205965e-01,9.198139e-01,1.314153e-01,4.542668e-08,2.001427e+01,0.000000e+00,2.001427e+01,2.174054e+01,8.578807e+01
1.633754e+05,1.890919e+00,1.631162e+05,1.887919e+00,9.205779e-01,9.198181e-01,1.314199e-01,4.537417e-08,2.001642e+01,0.000000e+00,2.001642e+01,2.174332e+01,8.580946e+01
1.634754e+05,1.892077e+00,1.632162e+05,1.889077e+00,9.205575e-01,9.198223e-01,1.314244e-01,4.532172e-08,2.001499e+01,0.000000e+00,2.001499e+01,2.174224e+01,8.584272e+01
1.635754e+05,1.893234e+00,1.633162e+05,1.890234e+00,9.205371e-01,9.198264e-01,1.314289e-01,4.526936e-08,2.001355e+01,0.000000e+00,2.001355e+01,2.174117e+01,8.587599e+01
1.636755e+05,1.894392e+00,1.634163e+05,1.891392e+00,9.205167e-01,9.198306e-01,1.314334e-01,4.521706e-08,2.001212e+01,0.000000e+00,2.001212e+01,2.174009e+01,8.590925e+01
1.637755e+05,1.895549e+00,1.635163e+05,1.892549e+00,9.204963e-01,9.198348e-01,1.314380e-01,4.516484e-08,2.001068e+01,0.000000e+00,2.001068e+01,2.173902e+01,8.594251e+01
1.638755e+05,1.896707e+00,1.636163e+05,1.893707e+00,9.204759e-01,9.198389e-01,1.314425e-01,4.511270e-08,2.000925e+01,0.000000e+00,2.000925e+01,2.173794e+01,8.597577e+01
1.639755e+05,1.897864e+00,1.637163e+05,1.894864e+00,9.204610e-01,9.198431e-01,1.314470e-01,4.506063e-08,2.000792e+01,0.000000e+00,2.000792e+01,2.173684e+01,8.600907e+01
1.640755e+05,1.899022e+00,1.638163e+05,1.896022e+00,9.204610e-01,9.198472e-01,1.314515e-01,4.500863e-08,2.000684e+01,0.000000e+00,2.000684e+01,2.173568e+01,8.604248e+01
1.641755e+05,1.900179e+00,1.639163e+05,1.897179e+00,9.204610e-01,9.198513e-01,1.314560e-01,4.495671e-08,2.000577e+01,0.000000e+00,2.000577e+01,2.173451e+01,8.607589e+01
1.642755e+05,1.901337e+00,1.640163e+05,1.898337e+00,9.204610e-01,9.198555e-01,1.314605e-01,4.490486e-08,2.000470e+01,0.000000e+00,2.000470e+01,2.173335e+01,8.610929e+01
1.643755e+05,1.902495e+00,1.641163e+05,1.899495e+00,9.204610e-01,9.198596e-01,1.314650e-01,4.485309e-08,2.000363e+01,0.000000e+00,2.000363e+01,2.173219e+01,8.614270e+01
1.644755e+05,1.903652e+00,1.642163e+05,1.900652e+00,9.204610e-01,9.198637e-01,1.314695e-01,4.480139e-08,2.000256e+01,0.000000e+00,2.000256e+01,2.173102e+01,8.617610e+01
1.645755e+05,1.904810e+00,1.643163e+05,1.901810e+00,9.204669e-01,9.198678e-01,1.314739e-01,4.474976e-08,2.000179e+01,0.000000e+00,2.000179e+01,2.173005e+01,8.618101e+01
1.646756e+05,1.905967e+00,1.644164e+05,1.902967e+00,9.204873e-01,9.198720e-01,1.314784e-01,4.469821e-08,2.000179e+01,0.000000e+00,2.000179e+01,2.172957e+01,8.611429e+01
1.647756e+05,1.907125e+00,1.645164e+05,1.904125e+00,9.205078e-01,9.198761e-01,1.314829e-01,4.464673e-08,2.000179e+01,0.000000e+00,2.000179e+01,2.172909e+01,8.604757e+01
1.648756e+05,1.908282e+00,1.646164e+05,1.905282e+00,9.205283e-01,9.198802e-01,1.314873e-01,4.459533e-08,2.000179e+01,0.000000e+00,2.000179e+01,2.172860e+01,8.598086e+01
1.649756e+05,1.909440e+00,1.647164e+05,1.906440e+00,9.205487e-01,9.198843e-01,1.314918e-01,4.454399e-08,2.000179e+01,0.000000e+00,2.000179e+01,2.172812e+01,8.591414e+01
1.650756e+05,1.910597e+00,1.648164e+05,1.907597e+00,9.205692e-01,9.198884e-01,1.314962e-01,4.449273e-08,2.000179e+01,0.000000e+00,2.000179e+01,2.172764e+01,8.584743e+01
1.651756e+05,1.911755e+00,1.649164e+05,1.908755e+00,9.205778e-01,9.198925e-01,1.315007e-01,4.444154e-08,2.000179e+01,0.000000e+00,2.000179e+01,2.172743e+01,8.580963e+01
