Repository: brandonlampe/CS_Data

# Repository for Crushed Salt Data
**Grant No: 456417**

This is a work in progress!

## Repository Content

### Directory Names
A uniform namining structure still in progress, but in general directories are named according to the following:
 - Names contain no spaces, a single underscore "_" will be used as a file name seperator.
 - Files are for the Crushed Salt Project (CSP); therefore, the first three charaters of each file are "CSP".
 - Folders are organized by which frame the test was performed on i.e., A2 or A3.
 - The fifth and sixth charaters of each file name will therefore be "A" followed by the frame number.

File: UNM_WP_HY_90_04/CREEP_FIT/90_04_CREEP_OUT.csv (part 8 of 18)
Analysis by Brandon Lampe, performed on: 2016/07/15 11:23:37
Experimental results below begin at: 2015/07/04 15:46:02
Duration (sec),Duration (day),Elapsed Time (sec),Elapsed Time (day),Interpolated Fractional Density,Fit to Fractional Density,Fit to Volume Strain,Fit to Volume Strain Rate (1/sec),Confining Pressure (MPa),Pore Pressure (MPa),Terzaghi Pressure (MPa),Solid Pressure (MPa),Temperature (C))
1.652756e+05,1.912912e+00,1.650164e+05,1.909912e+00,9.205574e-01,9.198965e-01,1.315051e-01,4.439043e-08,2.000179e+01,0.000000e+00,2.000179e+01,2.172792e+01,8.584294e+01
1.653756e+05,1.914070e+00,1.651164e+05,1.911070e+00,9.205370e-01,9.199006e-01,1.315096e-01,4.433938e-08,2.000179e+01,0.000000e+00,2.000179e+01,2.172840e+01,8.587625e+01
1.654756e+05,1.915227e+00,1.652164e+05,1.912227e+00,9.205165e-01,9.199047e-01,1.315140e-01,4.428841e-08,2.000179e+01,0.000000e+00,2.000179e+01,2.172888e+01,8.590956e+01
1.655756e+05,1.916385e+00,1.653164e+05,1.913385e+00,9.204961e-01,9.199088e-01,1.315184e-01,4.423752e-08,2.000179e+01,0.000000e+00,2.000179e+01,2.172936e+01,8.594287e+01
1.656757e+05,1.917542e+00,1.654165e+05,1.914542e+00,9.204756e-01,9.199128e-01,1.315229e-01,4.418669e-08,2.000179e+01,0.000000e+00,2.000179e+01,2.172985e+01,8.597618e+01
1.657757e+05,1.918700e+00,1.655165e+05,1.915700e+00,9.204610e-01,9.199169e-01,1.315273e-01,4.413594e-08,2.000281e+01,0.000000e+00,2.000281e+01,2.173130e+01,8.600951e+01
1.658757e+05,1.919857e+00,1.656165e+05,1.916857e+00,9.204610e-01,9.199210e-01,1.315317e-01,4.408525e-08,2.000639e+01,0.000000e+00,2.000639e+01,2.173518e+01,8.604286e+01
1.659757e+05,1.921015e+00,1.657165e+05,1.918015e+00,9.204610e-01,9.199250e-01,1.315361e-01,4.403464e-08,2.000997e+01,0.000000e+00,2.000997e+01,2.173907e+01,8.607622e+01
1.660757e+05,1.922172e+00,1.658165e+05,1.919172e+00,9.204610e-01,9.199291e-01,1.315405e-01,4.398410e-08,2.001354e+01,0.000000e+00,2.001354e+01,2.174296e+01,8.610958e+01
1.661757e+05,1.923330e+00,1.659165e+05,1.920330e+00,9.204610e-01,9.199331e-01,1.315449e-01,4.393363e-08,2.001712e+01,0.000000e+00,2.001712e+01,2.174684e+01,8.614294e+01
1.662757e+05,1.924487e+00,1.660165e+05,1.921487e+00,9.204610e-01,9.199371e-01,1.315493e-01,4.388324e-08,2.002070e+01,0.000000e+00,2.002070e+01,2.175073e+01,8.617630e+01
1.663757e+05,1.925645e+00,1.661165e+05,1.922645e+00,9.204610e-01,9.199412e-01,1.315537e-01,4.383291e-08,2.002190e+01,0.000000e+00,2.002190e+01,2.175203e+01,8.619036e+01
1.664757e+05,1.926802e+00,1.662165e+05,1.923802e+00,9.204610e-01,9.199452e-01,1.315580e-01,4.378266e-08,2.001726e+01,0.000000e+00,2.001726e+01,2.174699e+01,8.615705e+01
1.665757e+05,1.927960e+00,1.663165e+05,1.924960e+00,9.204610e-01,9.199492e-01,1.315624e-01,4.373247e-08,2.001262e+01,0.000000e+00,2.001262e+01,2.174195e+01,8.612374e+01
1.666758e+05,1.929118e+00,1.664166e+05,1.926118e+00,9.204610e-01,9.199533e-01,1.315668e-01,4.368236e-08,2.000798e+01,0.000000e+00,2.000798e+01,2.173691e+01,8.609043e+01
1.667758e+05,1.930275e+00,1.665166e+05,1.927275e+00,9.204610e-01,9.199573e-01,1.315712e-01,4.363232e-08,2.000334e+01,0.000000e+00,2.000334e+01,2.173187e+01,8.605712e+01
1.668758e+05,1.931433e+00,1.666166e+05,1.928433e+00,9.204610e-01,9.199613e-01,1.315755e-01,4.358235e-08,1.999870e+01,0.000000e+00,1.999870e+01,2.172683e+01,8.602381e+01
1.669758e+05,1.932590e+00,1.667166e+05,1.929590e+00,9.204544e-01,9.199653e-01,1.315799e-01,4.353245e-08,1.999701e+01,0.000000e+00,1.999701e+01,2.172515e+01,8.600000e+01
1.670758e+05,1.933748e+00,1.668166e+05,1.930748e+00,9.204313e-01,9.199693e-01,1.315842e-01,4.348261e-08,2.000273e+01,0.000000e+00,2.000273e+01,2.173191e+01,8.600000e+01
1.671758e+05,1.934905e+00,1.669166e+05,1.931905e+00,9.204082e-01,9.199733e-01,1.315886e-01,4.343285e-08,2.000844e+01,0.000000e+00,2.000844e+01,2.173866e+01,8.600000e+01
1.672758e+05,1.936063e+00,1.670166e+05,1.933063e+00,9.203851e-01,9.199773e-01,1.315929e-01,4.338316e-08,2.001416e+01,0.000000e+00,2.001416e+01,2.174542e+01,8.600000e+01
1.673758e+05,1.937220e+00,1.671166e+05,1.934220e+00,9.203620e-01,9.199813e-01,1.315973e-01,4.333354e-08,2.001988e+01,0.000000e+00,2.001988e+01,2.175218e+01,8.600000e+01
1.674758e+05,1.938378e+00,1.672166e+05,1.935378e+00,9.203389e-01,9.199853e-01,1.316016e-01,4.328399e-08,2.002559e+01,0.000000e+00,2.002559e+01,2.175893e+01,8.600000e+01
1.675758e+05,1.939535e+00,1.673166e+05,1.936535e+00,9.203166e-01,9.199892e-01,1.316059e-01,4.323451e-08,2.002966e+01,0.000000e+00,2.002966e+01,2.176387e+01,8.600963e+01
1.676759e+05,1.940693e+00,1.674167e+05,1.937693e+00,9.202962e-01,9.199932e-01,1.316102e-01,4.318510e-08,2.002966e+01,0.000000e+00,2.002966e+01,2.176436e+01,8.604290e+01
1.677759e+05,1.941850e+00,1.675167e+05,1.938850e+00,9.202758e-01,9.199972e-01,1.316145e-01,4.313575e-08,2.002966e+01,0.000000e+00,2.002966e+01,2.176484e+01,8.607616e+01
1.678759e+05,1.943008e+00,1.676167e+05,1.940008e+00,9.202554e-01,9.200012e-01,1.316189e-01,4.308648e-08,2.002966e+01,0.000000e+00,2.002966e+01,2.176532e+01,8.610942e+01
1.679759e+05,1.944165e+00,1.677167e+05,1.941165e+00,9.202350e-01,9.200051e-01,1.316232e-01,4.303727e-08,2.002966e+01,0.000000e+00,2.002966e+01,2.176580e+01,8.614268e+01
1.680759e+05,1.945323e+00,1.678167e+05,1.942323e+00,9.202146e-01,9.200091e-01,1.316275e-01,4.298814e-08,2.002966e+01,0.000000e+00,2.002966e+01,2.176629e+01,8.617594e+01
1.681759e+05,1.946480e+00,1.679167e+05,1.943480e+00,9.202120e-01,9.200130e-01,1.316318e-01,4.293907e-08,2.002906e+01,0.000000e+00,2.002906e+01,2.176571e+01,8.619538e+01
1.682759e+05,1.947638e+00,1.680167e+05,1.944638e+00,9.202556e-01,9.200170e-01,1.316361e-01,4.289007e-08,2.002692e+01,0.000000e+00,2.002692e+01,2.176235e+01,8.617867e+01
1.683759e+05,1.948795e+00,1.681167e+05,1.945795e+00,9.202992e-01,9.200209e-01,1.316403e-01,4.284114e-08,2.002478e+01,0.000000e+00,2.002478e+01,2.175899e+01,8.616197e+01
1.684759e+05,1.949953e+00,1.682167e+05,1.946953e+00,9.203428e-01,9.200249e-01,1.316446e-01,4.279228e-08,2.002263e+01,0.000000e+00,2.002263e+01,2.175563e+01,8.614527e+01
1.685759e+05,1.951110e+00,1.683167e+05,1.948110e+00,9.203864e-01,9.200288e-01,1.316489e-01,4.274349e-08,2.002049e+01,0.000000e+00,2.002049e+01,2.175227e+01,8.612856e+01
1.686760e+05,1.952268e+00,1.684168e+05,1.949268e+00,9.204300e-01,9.200327e-01,1.316532e-01,4.269476e-08,2.001835e+01,0.000000e+00,2.001835e+01,2.174891e+01,8.611186e+01
1.687760e+05,1.953426e+00,1.685168e+05,1.950426e+00,9.204670e-01,9.200367e-01,1.316574e-01,4.264611e-08,2.001641e+01,0.000000e+00,2.001641e+01,2.174593e+01,8.609517e+01
1.688760e+05,1.954583e+00,1.686168e+05,1.951583e+00,9.204874e-01,9.200406e-01,1.316617e-01,4.259752e-08,2.001497e+01,0.000000e+00,2.001497e+01,2.174389e+01,8.607849e+01
1.689760e+05,1.955741e+00,1.687168e+05,1.952741e+00,9.205079e-01,9.200445e-01,1.316660e-01,4.254900e-08,2.001354e+01,0.000000e+00,2.001354e+01,2.174184e+01,8.606181e+01
1.690760e+05,1.956898e+00,1.688168e+05,1.953898e+00,9.205284e-01,9.200484e-01,1.316702e-01,4.250054e-08,2.001210e+01,0.000000e+00,2.001210e+01,2.173979e+01,8.604513e+01
1.691760e+05,1.958056e+00,1.689168e+05,1.955056e+00,9.205488e-01,9.200523e-01,1.316745e-01,4.245216e-08,2.001066e+01,0.000000e+00,2.001066e+01,2.173775e+01,8.602845e+01
1.692760e+05,1.959213e+00,1.690168e+05,1.956213e+00,9.205693e-01,9.200562e-01,1.316787e-01,4.240384e-08,2.000922e+01,0.000000e+00,2.000922e+01,2.173570e+01,8.601177e+01
1.693760e+05,1.960371e+00,1.691168e+05,1.957371e+00,9.205762e-01,9.200601e-01,1.316829e-01,4.235559e-08,2.000758e+01,0.000000e+00,2.000758e+01,2.173376e+01,8.600000e+01
1.694760e+05,1.961528e+00,1.692168e+05,1.958528e+00,9.205507e-01,9.200640e-01,1.316872e-01,4.230741e-08,2.000544e+01,0.000000e+00,2.000544e+01,2.173204e+01,8.600000e+01
1.695760e+05,1.962686e+00,1.693168e+05,1.959686e+00,9.205251e-01,9.200679e-01,1.316914e-01,4.225929e-08,2.000331e+01,0.000000e+00,2.000331e+01,2.173032e+01,8.600000e+01
1.696761e+05,1.963843e+00,1.694169e+05,1.960843e+00,9.204996e-01,9.200718e-01,1.316956e-01,4.221124e-08,2.000117e+01,0.000000e+00,2.000117e+01,2.172860e+01,8.600000e+01
1.697761e+05,1.965001e+00,1.695169e+05,1.962001e+00,9.204740e-01,9.200757e-01,1.316999e-01,4.216326e-08,1.999903e+01,0.000000e+00,1.999903e+01,2.172688e+01,8.600000e+01
1.698761e+05,1.966158e+00,1.696169e+05,1.963158e+00,9.204485e-01,9.200795e-01,1.317041e-01,4.211534e-08,1.999690e+01,0.000000e+00,1.999690e+01,2.172517e+01,8.600000e+01
1.699761e+05,1.967316e+00,1.697169e+05,1.964316e+00,9.204378e-01,9.200834e-01,1.317083e-01,4.206749e-08,1.999445e+01,0.000000e+00,1.999445e+01,2.172276e+01,8.599518e+01
1.700761e+05,1.968473e+00,1.698169e+05,1.965473e+00,9.204633e-01,9.200873e-01,1.317125e-01,4.201971e-08,1.999125e+01,0.000000e+00,1.999125e+01,2.171868e+01,8.597854e+01
1.701761e+05,1.969631e+00,1.699169e+05,1.966631e+00,9.204888e-01,9.200912e-01,1.317167e-01,4.197199e-08,1.998805e+01,0.000000e+00,1.998805e+01,2.171461e+01,8.596191e+01
1.702761e+05,1.970788e+00,1.700169e+05,1.967788e+00,9.205143e-01,9.200950e-01,1.317209e-01,4.192434e-08,1.998485e+01,0.000000e+00,1.998485e+01,2.171053e+01,8.594528e+01
1.703761e+05,1.971946e+00,1.701169e+05,1.968946e+00,9.205398e-01,9.200989e-01,1.317251e-01,4.187676e-08,1.998165e+01,0.000000e+00,1.998165e+01,2.170645e+01,8.592865e+01
1.704761e+05,1.973103e+00,1.702169e+05,1.970103e+00,9.205653e-01,9.201027e-01,1.317293e-01,4.182924e-08,1.997845e+01,0.000000e+00,1.997845e+01,2.170237e+01,8.591202e+01
1.705761e+05,1.974261e+00,1.703169e+05,1.971261e+00,9.205781e-01,9.201066e-01,1.317334e-01,4.178179e-08,1.997614e+01,0.000000e+00,1.997614e+01,2.169956e+01,8.591389e+01
1.706762e+05,1.975418e+00,1.704170e+05,1.972418e+00,9.205576e-01,9.201104e-01,1.317376e-01,4.173440e-08,1.997614e+01,0.000000e+00,1.997614e+01,2.170004e+01,8.596400e+01
1.707762e+05,1.976576e+00,1.705170e+05,1.973576e+00,9.205371e-01,9.201143e-01,1.317418e-01,4.168708e-08,1.997614e+01,0.000000e+00,1.997614e+01,2.170053e+01,8.601411e+01
1.708762e+05,1.977733e+00,1.706170e+05,1.974733e+00,9.205166e-01,9.201181e-01,1.317459e-01,4.163983e-08,1.997614e+01,0.000000e+00,1.997614e+01,2.170101e+01,8.606422e+01
1.709762e+05,1.978891e+00,1.707170e+05,1.975891e+00,9.204961e-01,9.201219e-01,1.317501e-01,4.159264e-08,1.997614e+01,0.000000e+00,1.997614e+01,2.170149e+01,8.611433e+01
1.710762e+05,1.980049e+00,1.708170e+05,1.977049e+00,9.204756e-01,9.201257e-01,1.317543e-01,4.154551e-08,1.997614e+01,0.000000e+00,1.997614e+01,2.170198e+01,8.616444e+01
1.711762e+05,1.981206e+00,1.709170e+05,1.978206e+00,9.204610e-01,9.201296e-01,1.317584e-01,4.149845e-08,1.997738e+01,0.000000e+00,1.997738e+01,2.170367e+01,8.619032e+01
1.712762e+05,1.982364e+00,1.710170e+05,1.979364e+00,9.204610e-01,9.201334e-01,1.317626e-01,4.145146e-08,1.998166e+01,0.000000e+00,1.998166e+01,2.170832e+01,8.615696e+01
1.713762e+05,1.983521e+00,1.711170e+05,1.980521e+00,9.204610e-01,9.201372e-01,1.317667e-01,4.140453e-08,1.998594e+01,0.000000e+00,1.998594e+01,2.171297e+01,8.612360e+01
1.714762e+05,1.984679e+00,1.712170e+05,1.981679e+00,9.204610e-01,9.201410e-01,1.317708e-01,4.135767e-08,1.999022e+01,0.000000e+00,1.999022e+01,2.171761e+01,8.609024e+01
1.715762e+05,1.985836e+00,1.713170e+05,1.982836e+00,9.204610e-01,9.201448e-01,1.317750e-01,4.131087e-08,1.999450e+01,0.000000e+00,1.999450e+01,2.172226e+01,8.605688e+01
1.716763e+05,1.986994e+00,1.714171e+05,1.983994e+00,9.204610e-01,9.201486e-01,1.317791e-01,4.126413e-08,1.999878e+01,0.000000e+00,1.999878e+01,2.172691e+01,8.602353e+01
1.717763e+05,1.988151e+00,1.715171e+05,1.985151e+00,9.204610e-01,9.201524e-01,1.317832e-01,4.121746e-08,2.000085e+01,0.000000e+00,2.000085e+01,2.172917e+01,8.600980e+01
1.718763e+05,1.989309e+00,1.716171e+05,1.986309e+00,9.204610e-01,9.201562e-01,1.317874e-01,4.117086e-08,1.999765e+01,0.000000e+00,1.999765e+01,2.172569e+01,8.604307e+01
1.719763e+05,1.990466e+00,1.717171e+05,1.987466e+00,9.204610e-01,9.201600e-01,1.317915e-01,4.112431e-08,1.999445e+01,0.000000e+00,1.999445e+01,2.172221e+01,8.607633e+01
1.720763e+05,1.991624e+00,1.718171e+05,1.988624e+00,9.204610e-01,9.201638e-01,1.317956e-01,4.107784e-08,1.999125e+01,0.000000e+00,1.999125e+01,2.171874e+01,8.610959e+01
1.721763e+05,1.992781e+00,1.719171e+05,1.989781e+00,9.204610e-01,9.201675e-01,1.317997e-01,4.103142e-08,1.998805e+01,0.000000e+00,1.998805e+01,2.171526e+01,8.614285e+01
1.722763e+05,1.993939e+00,1.720171e+05,1.990939e+00,9.204610e-01,9.201713e-01,1.318038e-01,4.098507e-08,1.998485e+01,0.000000e+00,1.998485e+01,2.171178e+01,8.617611e+01
1.723763e+05,1.995096e+00,1.721171e+05,1.992096e+00,9.204668e-01,9.201751e-01,1.318079e-01,4.093879e-08,1.998225e+01,0.000000e+00,1.998225e+01,2.170882e+01,8.620000e+01
1.724763e+05,1.996254e+00,1.722171e+05,1.993254e+00,9.204873e-01,9.201788e-01,1.318120e-01,4.089257e-08,1.998118e+01,0.000000e+00,1.998118e+01,2.170717e+01,8.620000e+01
1.725763e+05,1.997411e+00,1.723171e+05,1.994411e+00,9.205078e-01,9.201826e-01,1.318161e-01,4.084641e-08,1.998011e+01,0.000000e+00,1.998011e+01,2.170553e+01,8.620000e+01
1.726764e+05,1.998569e+00,1.724172e+05,1.995569e+00,9.205283e-01,9.201864e-01,1.318201e-01,4.080031e-08,1.997904e+01,0.000000e+00,1.997904e+01,2.170388e+01,8.620000e+01
1.727764e+05,1.999726e+00,1.725172e+05,1.996726e+00,9.205488e-01,9.201901e-01,1.318242e-01,4.075428e-08,1.997796e+01,0.000000e+00,1.997796e+01,2.170223e+01,8.620000e+01
1.728764e+05,2.000884e+00,1.726172e+05,1.997884e+00,9.205693e-01,9.201939e-01,1.318283e-01,4.070831e-08,1.997689e+01,0.000000e+00,1.997689e+01,2.170059e+01,8.620000e+01
1.729764e+05,2.002041e+00,1.727172e+05,1.999041e+00,9.205890e-01,9.201976e-01,1.318324e-01,4.066241e-08,1.997708e+01,0.000000e+00,1.997708e+01,2.170033e+01,8.619017e+01
1.730764e+05,2.003199e+00,1.728172e+05,2.000199e+00,9.206068e-01,9.202013e-01,1.318364e-01,4.061656e-08,1.998029e+01,0.000000e+00,1.998029e+01,2.170339e+01,8.615686e+01
1.731764e+05,2.004356e+00,1.729172e+05,2.001356e+00,9.206246e-01,9.202051e-01,1.318405e-01,4.057079e-08,1.998349e+01,0.000000e+00,1.998349e+01,2.170645e+01,8.612355e+01
1.732764e+05,2.005514e+00,1.730172e+05,2.002514e+00,9.206424e-01,9.202088e-01,1.318445e-01,4.052507e-08,1.998670e+01,0.000000e+00,1.998670e+01,2.170951e+01,8.609024e+01
1.733764e+05,2.006672e+00,1.731172e+05,2.003672e+00,9.206602e-01,9.202125e-01,1.318486e-01,4.047941e-08,1.998990e+01,0.000000e+00,1.998990e+01,2.171257e+01,8.605693e+01
1.734764e+05,2.007829e+00,1.732172e+05,2.004829e+00,9.206780e-01,9.202163e-01,1.318526e-01,4.043382e-08,1.999311e+01,0.000000e+00,1.999311e+01,2.171563e+01,8.602362e+01
1.735764e+05,2.008987e+00,1.733172e+05,2.005987e+00,9.206906e-01,9.202200e-01,1.318567e-01,4.038829e-08,1.999445e+01,0.000000e+00,1.999445e+01,2.171679e+01,8.600000e+01
1.736765e+05,2.010144e+00,1.734173e+05,2.007144e+00,9.206906e-01,9.202237e-01,1.318607e-01,4.034283e-08,1.999124e+01,0.000000e+00,1.999124e+01,2.171331e+01,8.600000e+01
1.737765e+05,2.011302e+00,1.735173e+05,2.008302e+00,9.206906e-01,9.202274e-01,1.318648e-01,4.029742e-08,1.998803e+01,0.000000e+00,1.998803e+01,2.170982e+01,8.600000e+01
1.738765e+05,2.012459e+00,1.736173e+05,2.009459e+00,9.206906e-01,9.202311e-01,1.318688e-01,4.025208e-08,1.998482e+01,0.000000e+00,1.998482e+01,2.170633e+01,8.600000e+01
1.739765e+05,2.013617e+00,1.737173e+05,2.010617e+00,9.206906e-01,9.202348e-01,1.318728e-01,4.020680e-08,1.998161e+01,0.000000e+00,1.998161e+01,2.170285e+01,8.600000e+01
1.740765e+05,2.014774e+00,1.738173e+05,2.011774e+00,9.206906e-01,9.202385e-01,1.318768e-01,4.016158e-08,1.997840e+01,0.000000e+00,1.997840e+01,2.169936e+01,8.600000e+01
1.741765e+05,2.015932e+00,1.739173e+05,2.012932e+00,9.206967e-01,9.202422e-01,1.318808e-01,4.011643e-08,1.997645e+01,0.000000e+00,1.997645e+01,2.169711e+01,8.600491e+01
1.742765e+05,2.017089e+00,1.740173e+05,2.014089e+00,9.207171e-01,9.202459e-01,1.318848e-01,4.007133e-08,1.997752e+01,0.000000e+00,1.997752e+01,2.169778e+01,8.602154e+01
1.743765e+05,2.018247e+00,1.741173e+05,2.015247e+00,9.207375e-01,9.202496e-01,1.318889e-01,4.002630e-08,1.997859e+01,0.000000e+00,1.997859e+01,2.169846e+01,8.603817e+01
1.744765e+05,2.019404e+00,1.742173e+05,2.016404e+00,9.207579e-01,9.202533e-01,1.318929e-01,3.998133e-08,1.997965e+01,0.000000e+00,1.997965e+01,2.169914e+01,8.605480e+01
1.745765e+05,2.020562e+00,1.743173e+05,2.017562e+00,9.207783e-01,9.202569e-01,1.318969e-01,3.993642e-08,1.998072e+01,0.000000e+00,1.998072e+01,2.169981e+01,8.607143e+01
1.746766e+05,2.021719e+00,1.744174e+05,2.018719e+00,9.207988e-01,9.202606e-01,1.319008e-01,3.989157e-08,1.998179e+01,0.000000e+00,1.998179e+01,2.170049e+01,8.608807e+01
1.747766e+05,2.022877e+00,1.745174e+05,2.019877e+00,9.208243e-01,9.202643e-01,1.319048e-01,3.984678e-08,1.998346e+01,0.000000e+00,1.998346e+01,2.170171e+01,8.609528e+01
1.748766e+05,2.024034e+00,1.746174e+05,2.021034e+00,9.208628e-01,9.202680e-01,1.319088e-01,3.980205e-08,1.998667e+01,0.000000e+00,1.998667e+01,2.170429e+01,8.607858e+01
1.749766e+05,2.025192e+00,1.747174e+05,2.022192e+00,9.209014e-01,9.202716e-01,1.319128e-01,3.975739e-08,1.998989e+01,0.000000e+00,1.998989e+01,2.170687e+01,8.606188e+01
1.750766e+05,2.026349e+00,1.748174e+05,2.023349e+00,9.209399e-01,9.202753e-01,1.319168e-01,3.971278e-08,1.999310e+01,0.000000e+00,1.999310e+01,2.170945e+01,8.604517e+01
1.751766e+05,2.027507e+00,1.749174e+05,2.024507e+00,9.209785e-01,9.202789e-01,1.319207e-01,3.966824e-08,1.999631e+01,0.000000e+00,1.999631e+01,2.171203e+01,8.602847e+01
1.752766e+05,2.028664e+00,1.750174e+05,2.025664e+00,9.210170e-01,9.202826e-01,1.319247e-01,3.962375e-08,1.999953e+01,0.000000e+00,1.999953e+01,2.171461e+01,8.601177e+01
1.753766e+05,2.029822e+00,1.751174e+05,2.026822e+00,9.210518e-01,9.202862e-01,1.319287e-01,3.957933e-08,2.000116e+01,0.000000e+00,2.000116e+01,2.171557e+01,8.599014e+01
1.754766e+05,2.030980e+00,1.752174e+05,2.027980e+00,9.210774e-01,9.202899e-01,1.319326e-01,3.953497e-08,1.999902e+01,0.000000e+00,1.999902e+01,2.171264e+01,8.595679e+01
1.755766e+05,2.032137e+00,1.753174e+05,2.029137e+00,9.211030e-01,9.202935e-01,1.319366e-01,3.949066e-08,1.999688e+01,0.000000e+00,1.999688e+01,2.170971e+01,8.592343e+01
1.756767e+05,2.033295e+00,1.754175e+05,2.030295e+00,9.211286e-01,9.202971e-01,1.319405e-01,3.944642e-08,1.999474e+01,0.000000e+00,1.999474e+01,2.170679e+01,8.589007e+01
1.757767e+05,2.034452e+00,1.755175e+05,2.031452e+00,9.211542e-01,9.203008e-01,1.319445e-01,3.940224e-08,1.999260e+01,0.000000e+00,1.999260e+01,2.170386e+01,8.585671e+01
1.758767e+05,2.035610e+00,1.756175e+05,2.032610e+00,9.211799e-01,9.203044e-01,1.319484e-01,3.935812e-08,1.999046e+01,0.000000e+00,1.999046e+01,2.170093e+01,8.582335e+01
1.759767e+05,2.036767e+00,1.757175e+05,2.033767e+00,9.212031e-01,9.203080e-01,1.319523e-01,3.931406e-08,1.999099e+01,0.000000e+00,1.999099e+01,2.170096e+01,8.580000e+01
1.760767e+05,2.037925e+00,1.758175e+05,2.034925e+00,9.212209e-01,9.203116e-01,1.319563e-01,3.927005e-08,1.999776e+01,0.000000e+00,1.999776e+01,2.170789e+01,8.580000e+01
1.761767e+05,2.039082e+00,1.759175e+05,2.036082e+00,9.212387e-01,9.203152e-01,1.319602e-01,3.922611e-08,2.000453e+01,0.000000e+00,2.000453e+01,2.171482e+01,8.580000e+01
1.762767e+05,2.040240e+00,1.760175e+05,2.037240e+00,9.212565e-01,9.203188e-01,1.319641e-01,3.918223e-08,2.001130e+01,0.000000e+00,2.001130e+01,2.172174e+01,8.580000e+01
1.763767e+05,2.041397e+00,1.761175e+05,2.038397e+00,9.212743e-01,9.203224e-01,1.319680e-01,3.913840e-08,2.001806e+01,0.000000e+00,2.001806e+01,2.172867e+01,8.580000e+01
1.764767e+05,2.042555e+00,1.762175e+05,2.039555e+00,9.212921e-01,9.203260e-01,1.319719e-01,3.909464e-08,2.002483e+01,0.000000e+00,2.002483e+01,2.173559e+01,8.580000e+01
1.765767e+05,2.043712e+00,1.763175e+05,2.040712e+00,9.212864e-01,9.203296e-01,1.319758e-01,3.905093e-08,2.002904e+01,0.000000e+00,2.002904e+01,2.174030e+01,8.580479e+01
1.766767e+05,2.044870e+00,1.764175e+05,2.041870e+00,9.212224e-01,9.203332e-01,1.319797e-01,3.900729e-08,2.002690e+01,0.000000e+00,2.002690e+01,2.173948e+01,8.582150e+01
1.767768e+05,2.046027e+00,1.765176e+05,2.043027e+00,9.211583e-01,9.203368e-01,1.319836e-01,3.896370e-08,2.002475e+01,0.000000e+00,2.002475e+01,2.173867e+01,8.583820e+01
1.768768e+05,2.047185e+00,1.766176e+05,2.044185e+00,9.210943e-01,9.203404e-01,1.319875e-01,3.892017e-08,2.002261e+01,0.000000e+00,2.002261e+01,2.173785e+01,8.585490e+01
1.769768e+05,2.048342e+00,1.767176e+05,2.045342e+00,9.210302e-01,9.203440e-01,1.319914e-01,3.887670e-08,2.002047e+01,0.000000e+00,2.002047e+01,2.173704e+01,8.587161e+01
1.770768e+05,2.049500e+00,1.768176e+05,2.046500e+00,9.209662e-01,9.203476e-01,1.319953e-01,3.883329e-08,2.001833e+01,0.000000e+00,2.001833e+01,2.173622e+01,8.588831e+01
1.771768e+05,2.050657e+00,1.769176e+05,2.047657e+00,9.209275e-01,9.203511e-01,1.319992e-01,3.878994e-08,2.001683e+01,0.000000e+00,2.001683e+01,2.173551e+01,8.590000e+01
1.772768e+05,2.051815e+00,1.770176e+05,2.048815e+00,9.209480e-01,9.203547e-01,1.320031e-01,3.874665e-08,2.001683e+01,0.000000e+00,2.001683e+01,2.173503e+01,8.590000e+01
1.773768e+05,2.052972e+00,1.771176e+05,2.049972e+00,9.209684e-01,9.203583e-01,1.320069e-01,3.870341e-08,2.001683e+01,0.000000e+00,2.001683e+01,2.173454e+01,8.590000e+01
1.774768e+05,2.054130e+00,1.772176e+05,2.051130e+00,9.209889e-01,9.203618e-01,1.320108e-01,3.866023e-08,2.001683e+01,0.000000e+00,2.001683e+01,2.173406e+01,8.590000e+01
1.775768e+05,2.055287e+00,1.773176e+05,2.052287e+00,9.210093e-01,9.203654e-01,1.320147e-01,3.861712e-08,2.001683e+01,0.000000e+00,2.001683e+01,2.173358e+01,8.590000e+01
1.776768e+05,2.056445e+00,1.774176e+05,2.053445e+00,9.210298e-01,9.203689e-01,1.320185e-01,3.857405e-08,2.001683e+01,0.000000e+00,2.001683e+01,2.173309e+01,8.590000e+01
1.777769e+05,2.057603e+00,1.775177e+05,2.054603e+00,9.210381e-01,9.203725e-01,1.320224e-01,3.853105e-08,2.001714e+01,0.000000e+00,2.001714e+01,2.173324e+01,8.589506e+01
1.778769e+05,2.058760e+00,1.776177e+05,2.055760e+00,9.210176e-01,9.203760e-01,1.320262e-01,3.848811e-08,2.001821e+01,0.000000e+00,2.001821e+01,2.173489e+01,8.587839e+01
1.779769e+05,2.059918e+00,1.777177e+05,2.056918e+00,9.209972e-01,9.203796e-01,1.320301e-01,3.844522e-08,2.001928e+01,0.000000e+00,2.001928e+01,2.173653e+01,8.586171e+01
1.780769e+05,2.061075e+00,1.778177e+05,2.058075e+00,9.209767e-01,9.203831e-01,1.320339e-01,3.840239e-08,2.002035e+01,0.000000e+00,2.002035e+01,2.173818e+01,8.584503e+01
1.781769e+05,2.062233e+00,1.779177e+05,2.059233e+00,9.209562e-01,9.203866e-01,1.320378e-01,3.835962e-08,2.002142e+01,0.000000e+00,2.002142e+01,2.173982e+01,8.582835e+01
1.782769e+05,2.063390e+00,1.780177e+05,2.060390e+00,9.209357e-01,9.203902e-01,1.320416e-01,3.831691e-08,2.002249e+01,0.000000e+00,2.002249e+01,2.174147e+01,8.581167e+01
1.783769e+05,2.064548e+00,1.781177e+05,2.061548e+00,9.209160e-01,9.203937e-01,1.320454e-01,3.827425e-08,2.002356e+01,0.000000e+00,2.002356e+01,2.174309e+01,8.581499e+01
1.784769e+05,2.065705e+00,1.782177e+05,2.062705e+00,9.208980e-01,9.203972e-01,1.320493e-01,3.823165e-08,2.002463e+01,0.000000e+00,2.002463e+01,2.174468e+01,8.586488e+01
1.785769e+05,2.066863e+00,1.783177e+05,2.063863e+00,9.208801e-01,9.204007e-01,1.320531e-01,3.818911e-08,2.002570e+01,0.000000e+00,2.002570e+01,2.174626e+01,8.591477e+01
1.786769e+05,2.068020e+00,1.784177e+05,2.065020e+00,9.208621e-01,9.204042e-01,1.320569e-01,3.814663e-08,2.002676e+01,0.000000e+00,2.002676e+01,2.174784e+01,8.596467e+01
1.787770e+05,2.069178e+00,1.785178e+05,2.066178e+00,9.208442e-01,9.204078e-01,1.320607e-01,3.810420e-08,2.002783e+01,0.000000e+00,2.002783e+01,2.174942e+01,8.601456e+01
1.788770e+05,2.070335e+00,1.786178e+05,2.067335e+00,9.208262e-01,9.204113e-01,1.320645e-01,3.806183e-08,2.002890e+01,0.000000e+00,2.002890e+01,2.175100e+01,8.606445e+01
1.789770e+05,2.071493e+00,1.787178e+05,2.068493e+00,9.208186e-01,9.204148e-01,1.320683e-01,3.801951e-08,2.002966e+01,0.000000e+00,2.002966e+01,2.175201e+01,8.610000e+01
1.790770e+05,2.072650e+00,1.788178e+05,2.069650e+00,9.208366e-01,9.204183e-01,1.320721e-01,3.797726e-08,2.002966e+01,0.000000e+00,2.002966e+01,2.175158e+01,8.610000e+01
1.791770e+05,2.073808e+00,1.789178e+05,2.070808e+00,9.208547e-01,9.204218e-01,1.320759e-01,3.793506e-08,2.002966e+01,0.000000e+00,2.002966e+01,2.175116e+01,8.610000e+01
1.792770e+05,2.074965e+00,1.790178e+05,2.071965e+00,9.208727e-01,9.204252e-01,1.320797e-01,3.789291e-08,2.002966e+01,0.000000e+00,2.002966e+01,2.175073e+01,8.610000e+01
1.793770e+05,2.076123e+00,1.791178e+05,2.073123e+00,9.208907e-01,9.204287e-01,1.320835e-01,3.785083e-08,2.002966e+01,0.000000e+00,2.002966e+01,2.175031e+01,8.610000e+01
1.794770e+05,2.077280e+00,1.792178e+05,2.074280e+00,9.209088e-01,9.204322e-01,1.320873e-01,3.780880e-08,2.002966e+01,0.000000e+00,2.002966e+01,2.174988e+01,8.610000e+01
1.795770e+05,2.078438e+00,1.793178e+05,2.075438e+00,9.209214e-01,9.204357e-01,1.320911e-01,3.776682e-08,2.002933e+01,0.000000e+00,2.002933e+01,2.174923e+01,8.609499e+01
1.796770e+05,2.079595e+00,1.794178e+05,2.076595e+00,9.209214e-01,9.204392e-01,1.320948e-01,3.772490e-08,2.002826e+01,0.000000e+00,2.002826e+01,2.174807e+01,8.607831e+01
1.797771e+05,2.080753e+00,1.795179e+05,2.077753e+00,9.209214e-01,9.204426e-01,1.320986e-01,3.768304e-08,2.002719e+01,0.000000e+00,2.002719e+01,2.174691e+01,8.606163e+01
1.798771e+05,2.081911e+00,1.796179e+05,2.078911e+00,9.209214e-01,9.204461e-01,1.321024e-01,3.764123e-08,2.002612e+01,0.000000e+00,2.002612e+01,2.174575e+01,8.604495e+01
1.799771e+05,2.083068e+00,1.797179e+05,2.080068e+00,9.209214e-01,9.204496e-01,1.321061e-01,3.759948e-08,2.002505e+01,0.000000e+00,2.002505e+01,2.174459e+01,8.602827e+01
1.800771e+05,2.084226e+00,1.798179e+05,2.081226e+00,9.209214e-01,9.204530e-01,1.321099e-01,3.755779e-08,2.002398e+01,0.000000e+00,2.002398e+01,2.174343e+01,8.601159e+01
1.801771e+05,2.085383e+00,1.799179e+05,2.082383e+00,9.209237e-01,9.204565e-01,1.321137e-01,3.751615e-08,2.002150e+01,0.000000e+00,2.002150e+01,2.174068e+01,8.600000e+01
1.802771e+05,2.086541e+00,1.800179e+05,2.083541e+00,9.209313e-01,9.204599e-01,1.321174e-01,3.747456e-08,2.001580e+01,0.000000e+00,2.001580e+01,2.173431e+01,8.600000e+01
1.803771e+05,2.087698e+00,1.801179e+05,2.084698e+00,9.209388e-01,9.204634e-01,1.321211e-01,3.743304e-08,2.001010e+01,0.000000e+00,2.001010e+01,2.172794e+01,8.600000e+01
1.804771e+05,2.088856e+00,1.802179e+05,2.085856e+00,9.209464e-01,9.204668e-01,1.321249e-01,3.739156e-08,2.000440e+01,0.000000e+00,2.000440e+01,2.172157e+01,8.600000e+01
1.805771e+05,2.090013e+00,1.803179e+05,2.087013e+00,9.209540e-01,9.204703e-01,1.321286e-01,3.735015e-08,1.999870e+01,0.000000e+00,1.999870e+01,2.171520e+01,8.600000e+01
1.806771e+05,2.091171e+00,1.804179e+05,2.088171e+00,9.209616e-01,9.204737e-01,1.321324e-01,3.730878e-08,1.999300e+01,0.000000e+00,1.999300e+01,2.170883e+01,8.600000e+01
1.807772e+05,2.092328e+00,1.805180e+05,2.089328e+00,9.209595e-01,9.204771e-01,1.321361e-01,3.726748e-08,1.998959e+01,0.000000e+00,1.998959e+01,2.170518e+01,8.600487e+01
1.808772e+05,2.093486e+00,1.806180e+05,2.090486e+00,9.209339e-01,9.204806e-01,1.321398e-01,3.722622e-08,1.999173e+01,0.000000e+00,1.999173e+01,2.170810e+01,8.602152e+01
1.809772e+05,2.094643e+00,1.807180e+05,2.091643e+00,9.209083e-01,9.204840e-01,1.321435e-01,3.718503e-08,1.999386e+01,0.000000e+00,1.999386e+01,2.171102e+01,8.603818e+01
1.810772e+05,2.095801e+00,1.808180e+05,2.092801e+00,9.208828e-01,9.204874e-01,1.321473e-01,3.714388e-08,1.999600e+01,0.000000e+00,1.999600e+01,2.171395e+01,8.605483e+01
1.811772e+05,2.096958e+00,1.809180e+05,2.093958e+00,9.208572e-01,9.204908e-01,1.321510e-01,3.710280e-08,1.999814e+01,0.000000e+00,1.999814e+01,2.171687e+01,8.607149e+01
1.812772e+05,2.098116e+00,1.810180e+05,2.095116e+00,9.208316e-01,9.204942e-01,1.321547e-01,3.706176e-08,2.000027e+01,0.000000e+00,2.000027e+01,2.171979e+01,8.608814e+01
1.813772e+05,2.099273e+00,1.811180e+05,2.096273e+00,9.208186e-01,9.204977e-01,1.321584e-01,3.702079e-08,2.000056e+01,0.000000e+00,2.000056e+01,2.172041e+01,8.610000e+01
1.814772e+05,2.100431e+00,1.812180e+05,2.097431e+00,9.208366e-01,9.205011e-01,1.321621e-01,3.697986e-08,1.999627e+01,0.000000e+00,1.999627e+01,2.171533e+01,8.610000e+01
1.815772e+05,2.101588e+00,1.813180e+05,2.098588e+00,9.208547e-01,9.205045e-01,1.321658e-01,3.693899e-08,1.999199e+01,0.000000e+00,1.999199e+01,2.171025e+01,8.610000e+01
1.816772e+05,2.102746e+00,1.814180e+05,2.099746e+00,9.208727e-01,9.205079e-01,1.321695e-01,3.689818e-08,1.998770e+01,0.000000e+00,1.998770e+01,2.170518e+01,8.610000e+01
1.817773e+05,2.103903e+00,1.815181e+05,2.100903e+00,9.208907e-01,9.205113e-01,1.321732e-01,3.685741e-08,1.998342e+01,0.000000e+00,1.998342e+01,2.170010e+01,8.610000e+01
1.818773e+05,2.105061e+00,1.816181e+05,2.102061e+00,9.209088e-01,9.205146e-01,1.321768e-01,3.681671e-08,1.997913e+01,0.000000e+00,1.997913e+01,2.169502e+01,8.610000e+01
1.819773e+05,2.106218e+00,1.817181e+05,2.103218e+00,9.209237e-01,9.205180e-01,1.321805e-01,3.677605e-08,1.997614e+01,0.000000e+00,1.997614e+01,2.169142e+01,8.610000e+01
1.820773e+05,2.107376e+00,1.818181e+05,2.104376e+00,9.209313e-01,9.205214e-01,1.321842e-01,3.673546e-08,1.997614e+01,0.000000e+00,1.997614e+01,2.169124e+01,8.610000e+01
1.821773e+05,2.108534e+00,1.819181e+05,2.105534e+00,9.209389e-01,9.205248e-01,1.321879e-01,3.669491e-08,1.997614e+01,0.000000e+00,1.997614e+01,2.169106e+01,8.610000e+01
1.822773e+05,2.109691e+00,1.820181e+05,2.106691e+00,9.209464e-01,9.205282e-01,1.321915e-01,3.665442e-08,1.997614e+01,0.000000e+00,1.997614e+01,2.169088e+01,8.610000e+01
1.823773e+05,2.110849e+00,1.821181e+05,2.107849e+00,9.209540e-01,9.205315e-01,1.321952e-01,3.661398e-08,1.997614e+01,0.000000e+00,1.997614e+01,2.169070e+01,8.610000e+01
1.824773e+05,2.112006e+00,1.822181e+05,2.109006e+00,9.209616e-01,9.205349e-01,1.321989e-01,3.657360e-08,1.997614e+01,0.000000e+00,1.997614e+01,2.169052e+01,8.610000e+01
1.825773e+05,2.113164e+00,1.823181e+05,2.110164e+00,9.209724e-01,9.205383e-01,1.322025e-01,3.653326e-08,1.997712e+01,0.000000e+00,1.997712e+01,2.169133e+01,8.608984e+01
1.826773e+05,2.114321e+00,1.824181e+05,2.111321e+00,9.209904e-01,9.205416e-01,1.322062e-01,3.649299e-08,1.998032e+01,0.000000e+00,1.998032e+01,2.169438e+01,8.605658e+01
1.827774e+05,2.115479e+00,1.825182e+05,2.112479e+00,9.210083e-01,9.205450e-01,1.322098e-01,3.645276e-08,1.998352e+01,0.000000e+00,1.998352e+01,2.169743e+01,8.602331e+01
1.828774e+05,2.116636e+00,1.826182e+05,2.113636e+00,9.210263e-01,9.205484e-01,1.322135e-01,3.641259e-08,1.998672e+01,0.000000e+00,1.998672e+01,2.170048e+01,8.599005e+01
1.829774e+05,2.117794e+00,1.827182e+05,2.114794e+00,9.210442e-01,9.205517e-01,1.322171e-01,3.637247e-08,1.998992e+01,0.000000e+00,1.998992e+01,2.170353e+01,8.595679e+01
1.830774e+05,2.118951e+00,1.828182e+05,2.115951e+00,9.210622e-01,9.205550e-01,1.322207e-01,3.633241e-08,1.999312e+01,0.000000e+00,1.999312e+01,2.170659e+01,8.592353e+01
1.831774e+05,2.120109e+00,1.829182e+05,2.117109e+00,9.210809e-01,9.205584e-01,1.322244e-01,3.629239e-08,1.999507e+01,0.000000e+00,1.999507e+01,2.170826e+01,8.590489e+01
1.832774e+05,2.121266e+00,1.830182e+05,2.118266e+00,9.211014e-01,9.205617e-01,1.322280e-01,3.625244e-08,1.999399e+01,0.000000e+00,1.999399e+01,2.170662e+01,8.592159e+01
1.833774e+05,2.122424e+00,1.831182e+05,2.119424e+00,9.211220e-01,9.205651e-01,1.322316e-01,3.621253e-08,1.999292e+01,0.000000e+00,1.999292e+01,2.170497e+01,8.593829e+01
1.834774e+05,2.123581e+00,1.832182e+05,2.120581e+00,9.211425e-01,9.205684e-01,1.322352e-01,3.617267e-08,1.999185e+01,0.000000e+00,1.999185e+01,2.170332e+01,8.595500e+01
1.835774e+05,2.124739e+00,1.833182e+05,2.121739e+00,9.211630e-01,9.205717e-01,1.322389e-01,3.613287e-08,1.999078e+01,0.000000e+00,1.999078e+01,2.170168e+01,8.597170e+01
1.836774e+05,2.125896e+00,1.834182e+05,2.122896e+00,9.211835e-01,9.205751e-01,1.322425e-01,3.609312e-08,1.998971e+01,0.000000e+00,1.998971e+01,2.170003e+01,8.598840e+01
1.837775e+05,2.127054e+00,1.835183e+05,2.124054e+00,9.211978e-01,9.205784e-01,1.322461e-01,3.605343e-08,1.998864e+01,0.000000e+00,1.998864e+01,2.169853e+01,8.600000e+01
1.838775e+05,2.128211e+00,1.836183e+05,2.125211e+00,9.211978e-01,9.205817e-01,1.322497e-01,3.601378e-08,1.998757e+01,0.000000e+00,1.998757e+01,2.169737e+01,8.600000e+01
1.839775e+05,2.129369e+00,1.837183e+05,2.126369e+00,9.211978e-01,9.205850e-01,1.322533e-01,3.597419e-08,1.998650e+01,0.000000e+00,1.998650e+01,2.169621e+01,8.600000e+01
1.840775e+05,2.130526e+00,1.838183e+05,2.127526e+00,9.211978e-01,9.205883e-01,1.322569e-01,3.593465e-08,1.998543e+01,0.000000e+00,1.998543e+01,2.169505e+01,8.600000e+01
1.841775e+05,2.131684e+00,1.839183e+05,2.128684e+00,9.211978e-01,9.205916e-01,1.322605e-01,3.589516e-08,1.998437e+01,0.000000e+00,1.998437e+01,2.169389e+01,8.600000e+01
1.842775e+05,2.132842e+00,1.840183e+05,2.129842e+00,9.211978e-01,9.205949e-01,1.322640e-01,3.585573e-08,1.998330e+01,0.000000e+00,1.998330e+01,2.169273e+01,8.600000e+01
1.843775e+05,2.133999e+00,1.841183e+05,2.130999e+00,9.212032e-01,9.205982e-01,1.322676e-01,3.581634e-08,1.998191e+01,0.000000e+00,1.998191e+01,2.169110e+01,8.599498e+01
1.844775e+05,2.135157e+00,1.842183e+05,2.132157e+00,9.212210e-01,9.206015e-01,1.322712e-01,3.577701e-08,1.997977e+01,0.000000e+00,1.997977e+01,2.168836e+01,8.597832e+01
1.845775e+05,2.136314e+00,1.843183e+05,2.133314e+00,9.212388e-01,9.206048e-01,1.322748e-01,3.573773e-08,1.997763e+01,0.000000e+00,1.997763e+01,2.168562e+01,8.596167e+01
1.846775e+05,2.137472e+00,1.844183e+05,2.134472e+00,9.212566e-01,9.206081e-01,1.322784e-01,3.569850e-08,1.997550e+01,0.000000e+00,1.997550e+01,2.168288e+01,8.594501e+01
1.847776e+05,2.138629e+00,1.845184e+05,2.135629e+00,9.212745e-01,9.206114e-01,1.322819e-01,3.565932e-08,1.997336e+01,0.000000e+00,1.997336e+01,2.168014e+01,8.592836e+01
1.848776e+05,2.139787e+00,1.846184e+05,2.136787e+00,9.212923e-01,9.206147e-01,1.322855e-01,3.562019e-08,1.997123e+01,0.000000e+00,1.997123e+01,2.167740e+01,8.591170e+01
1.849776e+05,2.140944e+00,1.847184e+05,2.137944e+00,9.213048e-01,9.206179e-01,1.322891e-01,3.558112e-08,1.996941e+01,0.000000e+00,1.996941e+01,2.167513e+01,8.589505e+01
1.850776e+05,2.142102e+00,1.848184e+05,2.139102e+00,9.213048e-01,9.206212e-01,1.322926e-01,3.554210e-08,1.996834e+01,0.000000e+00,1.996834e+01,2.167398e+01,8.587839e+01
1.851776e+05,2.143259e+00,1.849184e+05,2.140259e+00,9.213048e-01,9.206245e-01,1.322962e-01,3.550312e-08,1.996727e+01,0.000000e+00,1.996727e+01,2.167282e+01,8.586174e+01
1.852776e+05,2.144417e+00,1.850184e+05,2.141417e+00,9.213048e-01,9.206278e-01,1.322997e-01,3.546420e-08,1.996620e+01,0.000000e+00,1.996620e+01,2.167166e+01,8.584508e+01
1.853776e+05,2.145574e+00,1.851184e+05,2.142574e+00,9.213048e-01,9.206310e-01,1.323033e-01,3.542533e-08,1.996513e+01,0.000000e+00,1.996513e+01,2.167050e+01,8.582843e+01
1.854776e+05,2.146732e+00,1.852184e+05,2.143732e+00,9.213048e-01,9.206343e-01,1.323068e-01,3.538651e-08,1.996407e+01,0.000000e+00,1.996407e+01,2.166934e+01,8.581177e+01
1.855776e+05,2.147889e+00,1.853184e+05,2.144889e+00,9.213161e-01,9.206375e-01,1.323103e-01,3.534774e-08,1.996362e+01,0.000000e+00,1.996362e+01,2.166859e+01,8.580490e+01
1.856776e+05,2.149047e+00,1.854184e+05,2.146047e+00,9.213547e-01,9.206408e-01,1.323139e-01,3.530902e-08,1.996470e+01,0.000000e+00,1.996470e+01,2.166885e+01,8.582160e+01
1.857777e+05,2.150204e+00,1.855185e+05,2.147204e+00,9.213933e-01,9.206440e-01,1.323174e-01,3.527036e-08,1.996577e+01,0.000000e+00,1.996577e+01,2.166910e+01,8.583830e+01
1.858777e+05,2.151362e+00,1.856185e+05,2.148362e+00,9.214319e-01,9.206473e-01,1.323209e-01,3.523174e-08,1.996684e+01,0.000000e+00,1.996684e+01,2.166936e+01,8.585501e+01
1.859777e+05,2.152519e+00,1.857185e+05,2.149519e+00,9.214705e-01,9.206505e-01,1.323244e-01,3.519317e-08,1.996791e+01,0.000000e+00,1.996791e+01,2.166961e+01,8.587171e+01
1.860777e+05,2.153677e+00,1.858185e+05,2.150677e+00,9.215091e-01,9.206538e-01,1.323280e-01,3.515466e-08,1.996898e+01,0.000000e+00,1.996898e+01,2.166987e+01,8.588841e+01
1.861777e+05,2.154834e+00,1.859185e+05,2.151834e+00,9.215359e-01,9.206570e-01,1.323315e-01,3.511619e-08,1.996940e+01,0.000000e+00,1.996940e+01,2.166969e+01,8.590000e+01
1.862777e+05,2.155992e+00,1.860185e+05,2.152992e+00,9.215359e-01,9.206602e-01,1.323350e-01,3.507778e-08,1.996833e+01,0.000000e+00,1.996833e+01,2.166853e+01,8.590000e+01
1.863777e+05,2.157149e+00,1.861185e+05,2.154149e+00,9.215359e-01,9.206635e-01,1.323385e-01,3.503941e-08,1.996726e+01,0.000000e+00,1.996726e+01,2.166737e+01,8.590000e+01
1.864777e+05,2.158307e+00,1.862185e+05,2.155307e+00,9.215359e-01,9.206667e-01,1.323420e-01,3.500110e-08,1.996619e+01,0.000000e+00,1.996619e+01,2.166621e+01,8.590000e+01
1.865777e+05,2.159465e+00,1.863185e+05,2.156465e+00,9.215359e-01,9.206699e-01,1.323455e-01,3.496283e-08,1.996512e+01,0.000000e+00,1.996512e+01,2.166505e+01,8.590000e+01
1.866777e+05,2.160622e+00,1.864185e+05,2.157622e+00,9.215359e-01,9.206731e-01,1.323490e-01,3.492462e-08,1.996405e+01,0.000000e+00,1.996405e+01,2.166389e+01,8.590000e+01
1.867778e+05,2.161780e+00,1.865186e+05,2.158780e+00,9.215438e-01,9.206763e-01,1.323525e-01,3.488645e-08,1.996397e+01,0.000000e+00,1.996397e+01,2.166362e+01,8.588967e+01
1.868778e+05,2.162937e+00,1.866186e+05,2.159937e+00,9.215694e-01,9.206795e-01,1.323560e-01,3.484833e-08,1.996611e+01,0.000000e+00,1.996611e+01,2.166533e+01,8.585641e+01
1.869778e+05,2.164095e+00,1.867186e+05,2.161095e+00,9.215949e-01,9.206828e-01,1.323595e-01,3.481027e-08,1.996824e+01,0.000000e+00,1.996824e+01,2.166705e+01,8.582314e+01
1.870778e+05,2.165252e+00,1.868186e+05,2.162252e+00,9.216205e-01,9.206860e-01,1.323629e-01,3.477225e-08,1.997037e+01,0.000000e+00,1.997037e+01,2.166876e+01,8.578988e+01
1.871778e+05,2.166410e+00,1.869186e+05,2.163410e+00,9.216461e-01,9.206892e-01,1.323664e-01,3.473429e-08,1.997251e+01,0.000000e+00,1.997251e+01,2.167047e+01,8.575662e+01
1.872778e+05,2.167567e+00,1.870186e+05,2.164567e+00,9.216717e-01,9.206924e-01,1.323699e-01,3.469637e-08,1.997464e+01,0.000000e+00,1.997464e+01,2.167219e+01,8.572336e+01
1.873778e+05,2.168725e+00,1.871186e+05,2.165725e+00,9.216820e-01,9.206955e-01,1.323733e-01,3.465850e-08,1.997710e+01,0.000000e+00,1.997710e+01,2.167461e+01,8.570995e+01
1.874778e+05,2.169882e+00,1.872186e+05,2.166882e+00,9.216563e-01,9.206987e-01,1.323768e-01,3.462068e-08,1.998031e+01,0.000000e+00,1.998031e+01,2.167870e+01,8.574335e+01
1.875778e+05,2.171040e+00,1.873186e+05,2.168040e+00,9.216306e-01,9.207019e-01,1.323803e-01,3.458291e-08,1.998352e+01,0.000000e+00,1.998352e+01,2.168279e+01,8.577676e+01
1.876778e+05,2.172197e+00,1.874186e+05,2.169197e+00,9.216049e-01,9.207051e-01,1.323837e-01,3.454519e-08,1.998674e+01,0.000000e+00,1.998674e+01,2.168688e+01,8.581017e+01
1.877779e+05,2.173355e+00,1.875187e+05,2.170355e+00,9.215792e-01,9.207083e-01,1.323872e-01,3.450752e-08,1.998995e+01,0.000000e+00,1.998995e+01,2.169097e+01,8.584357e+01
1.878779e+05,2.174512e+00,1.876187e+05,2.171512e+00,9.215536e-01,9.207115e-01,1.323906e-01,3.446989e-08,1.999316e+01,0.000000e+00,1.999316e+01,2.169507e+01,8.587698e+01
1.879779e+05,2.175670e+00,1.877187e+05,2.172670e+00,9.215438e-01,9.207146e-01,1.323941e-01,3.443232e-08,1.999405e+01,0.000000e+00,1.999405e+01,2.169626e+01,8.589482e+01
1.880779e+05,2.176827e+00,1.878187e+05,2.173827e+00,9.215694e-01,9.207178e-01,1.323975e-01,3.439480e-08,1.998978e+01,0.000000e+00,1.998978e+01,2.169102e+01,8.587817e+01
1.881779e+05,2.177985e+00,1.879187e+05,2.174985e+00,9.215950e-01,9.207210e-01,1.324010e-01,3.435732e-08,1.998551e+01,0.000000e+00,1.998551e+01,2.168578e+01,8.586151e+01
1.882779e+05,2.179142e+00,1.880187e+05,2.176142e+00,9.216206e-01,9.207241e-01,1.324044e-01,3.431989e-08,1.998123e+01,0.000000e+00,1.998123e+01,2.168054e+01,8.584486e+01
1.883779e+05,2.180300e+00,1.881187e+05,2.177300e+00,9.216463e-01,9.207273e-01,1.324078e-01,3.428251e-08,1.997696e+01,0.000000e+00,1.997696e+01,2.167530e+01,8.582820e+01
1.884779e+05,2.181457e+00,1.882187e+05,2.178457e+00,9.216719e-01,9.207304e-01,1.324112e-01,3.424518e-08,1.997269e+01,0.000000e+00,1.997269e+01,2.167006e+01,8.581155e+01
1.885779e+05,2.182615e+00,1.883187e+05,2.179615e+00,9.217014e-01,9.207336e-01,1.324147e-01,3.420790e-08,1.997136e+01,0.000000e+00,1.997136e+01,2.166793e+01,8.578978e+01
1.886779e+05,2.183772e+00,1.884187e+05,2.180772e+00,9.217399e-01,9.207367e-01,1.324181e-01,3.417066e-08,1.997670e+01,0.000000e+00,1.997670e+01,2.167282e+01,8.575647e+01
1.887780e+05,2.184930e+00,1.885188e+05,2.181930e+00,9.217784e-01,9.207399e-01,1.324215e-01,3.413348e-08,1.998204e+01,0.000000e+00,1.998204e+01,2.167771e+01,8.572316e+01
