Repository: brandonlampe/CS_Data

# Repository for Crushed Salt Data
**Grant No: 456417**

This is a work in progress!

## Repository Content

### Directory Names
A uniform namining structure still in progress, but in general directories are named according to the following:
 - Names contain no spaces, a single underscore "_" will be used as a file name seperator.
 - Files are for the Crushed Salt Project (CSP); therefore, the first three charaters of each file are "CSP".
 - Folders are organized by which frame the test was performed on i.e., A2 or A3.
 - The fifth and sixth charaters of each file name will therefore be "A" followed by the frame number.

File: UNM_WP_HY_90_04/CREEP_FIT/90_04_CREEP_OUT.csv (part 10 of 18)
Analysis by Brandon Lampe, performed on: 2016/07/15 11:23:37
Experimental results below begin at: 2015/07/04 15:46:02
Duration (sec),Duration (day),Elapsed Time (sec),Elapsed Time (day),Interpolated Fractional Density,Fit to Fractional Density,Fit to Volume Strain,Fit to Volume Strain Rate (1/sec),Confining Pressure (MPa),Pore Pressure (MPa),Terzaghi Pressure (MPa),Solid Pressure (MPa),Temperature (C))
2.124803e+05,2.459263e+00,2.122211e+05,2.456263e+00,9.220439e-01,9.213979e-01,1.331359e-01,2.652174e-08,2.000494e+01,0.000000e+00,2.000494e+01,2.169630e+01,8.591131e+01
2.125803e+05,2.460420e+00,2.123211e+05,2.457420e+00,9.220439e-01,9.214003e-01,1.331386e-01,2.649410e-08,2.000362e+01,0.000000e+00,2.000362e+01,2.169487e+01,8.590534e+01
2.126803e+05,2.461578e+00,2.124211e+05,2.458578e+00,9.220439e-01,9.214028e-01,1.331412e-01,2.646649e-08,2.000934e+01,0.000000e+00,2.000934e+01,2.170107e+01,8.592202e+01
2.127803e+05,2.462735e+00,2.125211e+05,2.459735e+00,9.220439e-01,9.214052e-01,1.331438e-01,2.643892e-08,2.001506e+01,0.000000e+00,2.001506e+01,2.170727e+01,8.593869e+01
2.128804e+05,2.463893e+00,2.126212e+05,2.460893e+00,9.220439e-01,9.214077e-01,1.331465e-01,2.641138e-08,2.002077e+01,0.000000e+00,2.002077e+01,2.171347e+01,8.595537e+01
2.129804e+05,2.465050e+00,2.127212e+05,2.462050e+00,9.220439e-01,9.214101e-01,1.331491e-01,2.638387e-08,2.002649e+01,0.000000e+00,2.002649e+01,2.171967e+01,8.597205e+01
2.130804e+05,2.466208e+00,2.128212e+05,2.463208e+00,9.220439e-01,9.214125e-01,1.331518e-01,2.635640e-08,2.003221e+01,0.000000e+00,2.003221e+01,2.172587e+01,8.598873e+01
2.131804e+05,2.467366e+00,2.129212e+05,2.464366e+00,9.220373e-01,9.214149e-01,1.331544e-01,2.632896e-08,2.003456e+01,0.000000e+00,2.003456e+01,2.172858e+01,8.600540e+01
2.132804e+05,2.468523e+00,2.130212e+05,2.465523e+00,9.220168e-01,9.214174e-01,1.331570e-01,2.630155e-08,2.002992e+01,0.000000e+00,2.002992e+01,2.172403e+01,8.602206e+01
2.133804e+05,2.469681e+00,2.131212e+05,2.466681e+00,9.219963e-01,9.214198e-01,1.331597e-01,2.627418e-08,2.002528e+01,0.000000e+00,2.002528e+01,2.171948e+01,8.603871e+01
2.134804e+05,2.470838e+00,2.132212e+05,2.467838e+00,9.219758e-01,9.214222e-01,1.331623e-01,2.624683e-08,2.002064e+01,0.000000e+00,2.002064e+01,2.171493e+01,8.605537e+01
2.135804e+05,2.471996e+00,2.133212e+05,2.468996e+00,9.219553e-01,9.214246e-01,1.331649e-01,2.621952e-08,2.001600e+01,0.000000e+00,2.001600e+01,2.171038e+01,8.607202e+01
2.136804e+05,2.473153e+00,2.134212e+05,2.470153e+00,9.219348e-01,9.214270e-01,1.331675e-01,2.619225e-08,2.001136e+01,0.000000e+00,2.001136e+01,2.170583e+01,8.608868e+01
2.137804e+05,2.474311e+00,2.135212e+05,2.471311e+00,9.219085e-01,9.214295e-01,1.331702e-01,2.616500e-08,2.000867e+01,0.000000e+00,2.000867e+01,2.170353e+01,8.610534e+01
2.138805e+05,2.475468e+00,2.136213e+05,2.472468e+00,9.218699e-01,9.214319e-01,1.331728e-01,2.613779e-08,2.001011e+01,0.000000e+00,2.001011e+01,2.170600e+01,8.612202e+01
2.139805e+05,2.476626e+00,2.137213e+05,2.473626e+00,9.218314e-01,9.214343e-01,1.331754e-01,2.611061e-08,2.001154e+01,0.000000e+00,2.001154e+01,2.170846e+01,8.613870e+01
2.140805e+05,2.477783e+00,2.138213e+05,2.474783e+00,9.217928e-01,9.214367e-01,1.331780e-01,2.608347e-08,2.001298e+01,0.000000e+00,2.001298e+01,2.171093e+01,8.615538e+01
2.141805e+05,2.478941e+00,2.139213e+05,2.475941e+00,9.217542e-01,9.214391e-01,1.331806e-01,2.605636e-08,2.001442e+01,0.000000e+00,2.001442e+01,2.171340e+01,8.617206e+01
2.142805e+05,2.480098e+00,2.140213e+05,2.477098e+00,9.217157e-01,9.214415e-01,1.331832e-01,2.602927e-08,2.001586e+01,0.000000e+00,2.001586e+01,2.171587e+01,8.618874e+01
2.143805e+05,2.481256e+00,2.141213e+05,2.478256e+00,9.217021e-01,9.214439e-01,1.331858e-01,2.600223e-08,2.001532e+01,0.000000e+00,2.001532e+01,2.171560e+01,8.618376e+01
2.144805e+05,2.482413e+00,2.142213e+05,2.479413e+00,9.217407e-01,9.214463e-01,1.331884e-01,2.597521e-08,2.001067e+01,0.000000e+00,2.001067e+01,2.170965e+01,8.613372e+01
2.145805e+05,2.483571e+00,2.143213e+05,2.480571e+00,9.217793e-01,9.214487e-01,1.331910e-01,2.594823e-08,2.000602e+01,0.000000e+00,2.000602e+01,2.170370e+01,8.608368e+01
2.146805e+05,2.484728e+00,2.144213e+05,2.481728e+00,9.218178e-01,9.214511e-01,1.331936e-01,2.592127e-08,2.000138e+01,0.000000e+00,2.000138e+01,2.169776e+01,8.603364e+01
2.147805e+05,2.485886e+00,2.145213e+05,2.482886e+00,9.218564e-01,9.214534e-01,1.331962e-01,2.589435e-08,1.999673e+01,0.000000e+00,1.999673e+01,2.169181e+01,8.598361e+01
2.148806e+05,2.487043e+00,2.146214e+05,2.484043e+00,9.218950e-01,9.214558e-01,1.331988e-01,2.586747e-08,1.999208e+01,0.000000e+00,1.999208e+01,2.168586e+01,8.593357e+01
2.149806e+05,2.488201e+00,2.147214e+05,2.485201e+00,9.219149e-01,9.214582e-01,1.332014e-01,2.584061e-08,1.999049e+01,0.000000e+00,1.999049e+01,2.168366e+01,8.590000e+01
2.150806e+05,2.489358e+00,2.148214e+05,2.486358e+00,9.218969e-01,9.214606e-01,1.332039e-01,2.581379e-08,1.999513e+01,0.000000e+00,1.999513e+01,2.168912e+01,8.590000e+01
2.151806e+05,2.490516e+00,2.149214e+05,2.487516e+00,9.218789e-01,9.214630e-01,1.332065e-01,2.578700e-08,1.999977e+01,0.000000e+00,1.999977e+01,2.169458e+01,8.590000e+01
2.152806e+05,2.491673e+00,2.150214e+05,2.488673e+00,9.218609e-01,9.214653e-01,1.332091e-01,2.576024e-08,2.000441e+01,0.000000e+00,2.000441e+01,2.170004e+01,8.590000e+01
2.153806e+05,2.492831e+00,2.151214e+05,2.489831e+00,9.218428e-01,9.214677e-01,1.332117e-01,2.573351e-08,2.000905e+01,0.000000e+00,2.000905e+01,2.170549e+01,8.590000e+01
2.154806e+05,2.493989e+00,2.152214e+05,2.490989e+00,9.218248e-01,9.214701e-01,1.332142e-01,2.570681e-08,2.001369e+01,0.000000e+00,2.001369e+01,2.171095e+01,8.590000e+01
2.155806e+05,2.495146e+00,2.153214e+05,2.492146e+00,9.218185e-01,9.214725e-01,1.332168e-01,2.568015e-08,2.001718e+01,0.000000e+00,2.001718e+01,2.171488e+01,8.591085e+01
2.156806e+05,2.496304e+00,2.154214e+05,2.493304e+00,9.218366e-01,9.214748e-01,1.332194e-01,2.565352e-08,2.001825e+01,0.000000e+00,2.001825e+01,2.171561e+01,8.594426e+01
2.157806e+05,2.497461e+00,2.155214e+05,2.494461e+00,9.218547e-01,9.214772e-01,1.332219e-01,2.562692e-08,2.001932e+01,0.000000e+00,2.001932e+01,2.171635e+01,8.597767e+01
2.158806e+05,2.498619e+00,2.156214e+05,2.495619e+00,9.218727e-01,9.214795e-01,1.332245e-01,2.560035e-08,2.002039e+01,0.000000e+00,2.002039e+01,2.171709e+01,8.601107e+01
2.159807e+05,2.499776e+00,2.157215e+05,2.496776e+00,9.218908e-01,9.214819e-01,1.332271e-01,2.557381e-08,2.002146e+01,0.000000e+00,2.002146e+01,2.171782e+01,8.604448e+01
2.160807e+05,2.500934e+00,2.158215e+05,2.497934e+00,9.219089e-01,9.214843e-01,1.332296e-01,2.554731e-08,2.002253e+01,0.000000e+00,2.002253e+01,2.171856e+01,8.607788e+01
2.161807e+05,2.502091e+00,2.159215e+05,2.499091e+00,9.219278e-01,9.214866e-01,1.332322e-01,2.552083e-08,2.002360e+01,0.000000e+00,2.002360e+01,2.171927e+01,8.608876e+01
2.162807e+05,2.503249e+00,2.160215e+05,2.500249e+00,9.219482e-01,9.214890e-01,1.332347e-01,2.549439e-08,2.002467e+01,0.000000e+00,2.002467e+01,2.171995e+01,8.605550e+01
2.163807e+05,2.504406e+00,2.161215e+05,2.501406e+00,9.219687e-01,9.214913e-01,1.332373e-01,2.546798e-08,2.002574e+01,0.000000e+00,2.002574e+01,2.172062e+01,8.602223e+01
2.164807e+05,2.505564e+00,2.162215e+05,2.502564e+00,9.219892e-01,9.214937e-01,1.332398e-01,2.544160e-08,2.002680e+01,0.000000e+00,2.002680e+01,2.172130e+01,8.598897e+01
2.165807e+05,2.506721e+00,2.163215e+05,2.503721e+00,9.220096e-01,9.214960e-01,1.332424e-01,2.541525e-08,2.002787e+01,0.000000e+00,2.002787e+01,2.172197e+01,8.595571e+01
2.166807e+05,2.507879e+00,2.164215e+05,2.504879e+00,9.220301e-01,9.214983e-01,1.332449e-01,2.538894e-08,2.002894e+01,0.000000e+00,2.002894e+01,2.172265e+01,8.592245e+01
2.167807e+05,2.509036e+00,2.165215e+05,2.506036e+00,9.220314e-01,9.215007e-01,1.332474e-01,2.536265e-08,2.002745e+01,0.000000e+00,2.002745e+01,2.172101e+01,8.590542e+01
2.168807e+05,2.510194e+00,2.166215e+05,2.507194e+00,9.219928e-01,9.215030e-01,1.332500e-01,2.533640e-08,2.002066e+01,0.000000e+00,2.002066e+01,2.171455e+01,8.592210e+01
2.169808e+05,2.511351e+00,2.167216e+05,2.508351e+00,9.219542e-01,9.215053e-01,1.332525e-01,2.531018e-08,2.001388e+01,0.000000e+00,2.001388e+01,2.170810e+01,8.593878e+01
2.170808e+05,2.512509e+00,2.168216e+05,2.509509e+00,9.219157e-01,9.215077e-01,1.332550e-01,2.528398e-08,2.000709e+01,0.000000e+00,2.000709e+01,2.170165e+01,8.595546e+01
2.171808e+05,2.513666e+00,2.169216e+05,2.510666e+00,9.218771e-01,9.215100e-01,1.332576e-01,2.525782e-08,2.000030e+01,0.000000e+00,2.000030e+01,2.169519e+01,8.597214e+01
2.172808e+05,2.514824e+00,2.170216e+05,2.511824e+00,9.218385e-01,9.215123e-01,1.332601e-01,2.523169e-08,1.999352e+01,0.000000e+00,1.999352e+01,2.168874e+01,8.598882e+01
2.173808e+05,2.515981e+00,2.171216e+05,2.512981e+00,9.218186e-01,9.215147e-01,1.332626e-01,2.520560e-08,1.998967e+01,0.000000e+00,1.998967e+01,2.168504e+01,8.600000e+01
2.174808e+05,2.517139e+00,2.172216e+05,2.514139e+00,9.218366e-01,9.215170e-01,1.332651e-01,2.517953e-08,1.999181e+01,0.000000e+00,1.999181e+01,2.168693e+01,8.600000e+01
2.175808e+05,2.518297e+00,2.173216e+05,2.515297e+00,9.218546e-01,9.215193e-01,1.332677e-01,2.515349e-08,1.999394e+01,0.000000e+00,1.999394e+01,2.168882e+01,8.600000e+01
2.176808e+05,2.519454e+00,2.174216e+05,2.516454e+00,9.218726e-01,9.215216e-01,1.332702e-01,2.512749e-08,1.999608e+01,0.000000e+00,1.999608e+01,2.169072e+01,8.600000e+01
2.177808e+05,2.520612e+00,2.175216e+05,2.517612e+00,9.218907e-01,9.215239e-01,1.332727e-01,2.510151e-08,1.999822e+01,0.000000e+00,1.999822e+01,2.169261e+01,8.600000e+01
2.178808e+05,2.521769e+00,2.176216e+05,2.518769e+00,9.219087e-01,9.215262e-01,1.332752e-01,2.507557e-08,2.000035e+01,0.000000e+00,2.000035e+01,2.169450e+01,8.600000e+01
2.179809e+05,2.522927e+00,2.177217e+05,2.519927e+00,9.219333e-01,9.215286e-01,1.332777e-01,2.504965e-08,2.000214e+01,0.000000e+00,2.000214e+01,2.169586e+01,8.600000e+01
2.180809e+05,2.524084e+00,2.178217e+05,2.521084e+00,9.219718e-01,9.215309e-01,1.332802e-01,2.502377e-08,2.000321e+01,0.000000e+00,2.000321e+01,2.169612e+01,8.600000e+01
2.181809e+05,2.525242e+00,2.179217e+05,2.522242e+00,9.220102e-01,9.215332e-01,1.332827e-01,2.499792e-08,2.000428e+01,0.000000e+00,2.000428e+01,2.169638e+01,8.600000e+01
2.182809e+05,2.526399e+00,2.180217e+05,2.523399e+00,9.220486e-01,9.215355e-01,1.332852e-01,2.497210e-08,2.000535e+01,0.000000e+00,2.000535e+01,2.169663e+01,8.600000e+01
2.183809e+05,2.527557e+00,2.181217e+05,2.524557e+00,9.220870e-01,9.215378e-01,1.332877e-01,2.494631e-08,2.000642e+01,0.000000e+00,2.000642e+01,2.169689e+01,8.600000e+01
2.184809e+05,2.528714e+00,2.182217e+05,2.525714e+00,9.221254e-01,9.215401e-01,1.332902e-01,2.492055e-08,2.000749e+01,0.000000e+00,2.000749e+01,2.169715e+01,8.600000e+01
2.185809e+05,2.529872e+00,2.183217e+05,2.526872e+00,9.221596e-01,9.215424e-01,1.332927e-01,2.489482e-08,2.000680e+01,0.000000e+00,2.000680e+01,2.169559e+01,8.599451e+01
2.186809e+05,2.531029e+00,2.184217e+05,2.528029e+00,9.221853e-01,9.215447e-01,1.332952e-01,2.486912e-08,2.000252e+01,0.000000e+00,2.000252e+01,2.169035e+01,8.597785e+01
2.187809e+05,2.532187e+00,2.185217e+05,2.529187e+00,9.222109e-01,9.215469e-01,1.332977e-01,2.484345e-08,1.999825e+01,0.000000e+00,1.999825e+01,2.168512e+01,8.596120e+01
2.188809e+05,2.533344e+00,2.186217e+05,2.530344e+00,9.222366e-01,9.215492e-01,1.333001e-01,2.481781e-08,1.999398e+01,0.000000e+00,1.999398e+01,2.167988e+01,8.594454e+01
2.189810e+05,2.534502e+00,2.187218e+05,2.531502e+00,9.222622e-01,9.215515e-01,1.333026e-01,2.479220e-08,1.998971e+01,0.000000e+00,1.998971e+01,2.167465e+01,8.592789e+01
2.190810e+05,2.535659e+00,2.188218e+05,2.532659e+00,9.222878e-01,9.215538e-01,1.333051e-01,2.476662e-08,1.998543e+01,0.000000e+00,1.998543e+01,2.166941e+01,8.591123e+01
2.191810e+05,2.536817e+00,2.189218e+05,2.533817e+00,9.222910e-01,9.215561e-01,1.333076e-01,2.474107e-08,1.998360e+01,0.000000e+00,1.998360e+01,2.166735e+01,8.590543e+01
2.192810e+05,2.537974e+00,2.190218e+05,2.534974e+00,9.222474e-01,9.215584e-01,1.333100e-01,2.471556e-08,1.998681e+01,0.000000e+00,1.998681e+01,2.167185e+01,8.592211e+01
2.193810e+05,2.539132e+00,2.191218e+05,2.536132e+00,9.222038e-01,9.215606e-01,1.333125e-01,2.469007e-08,1.999002e+01,0.000000e+00,1.999002e+01,2.167635e+01,8.593879e+01
2.194810e+05,2.540289e+00,2.192218e+05,2.537289e+00,9.221603e-01,9.215629e-01,1.333150e-01,2.466461e-08,1.999322e+01,0.000000e+00,1.999322e+01,2.168086e+01,8.595547e+01
2.195810e+05,2.541447e+00,2.193218e+05,2.538447e+00,9.221167e-01,9.215652e-01,1.333174e-01,2.463918e-08,1.999643e+01,0.000000e+00,1.999643e+01,2.168536e+01,8.597215e+01
2.196810e+05,2.542604e+00,2.194218e+05,2.539604e+00,9.220731e-01,9.215675e-01,1.333199e-01,2.461378e-08,1.999964e+01,0.000000e+00,1.999964e+01,2.168987e+01,8.598883e+01
2.197810e+05,2.543762e+00,2.195218e+05,2.540762e+00,9.220372e-01,9.215697e-01,1.333224e-01,2.458842e-08,1.999967e+01,0.000000e+00,1.999967e+01,2.169075e+01,8.601101e+01
2.198810e+05,2.544920e+00,2.196218e+05,2.541920e+00,9.220166e-01,9.215720e-01,1.333248e-01,2.456308e-08,1.999326e+01,0.000000e+00,1.999326e+01,2.168427e+01,8.604437e+01
2.199811e+05,2.546077e+00,2.197219e+05,2.543077e+00,9.219961e-01,9.215743e-01,1.333273e-01,2.453777e-08,1.998684e+01,0.000000e+00,1.998684e+01,2.167779e+01,8.607772e+01
2.200811e+05,2.547235e+00,2.198219e+05,2.544235e+00,9.219756e-01,9.215765e-01,1.333297e-01,2.451249e-08,1.998042e+01,0.000000e+00,1.998042e+01,2.167131e+01,8.611108e+01
2.201811e+05,2.548392e+00,2.199219e+05,2.545392e+00,9.219550e-01,9.215788e-01,1.333322e-01,2.448724e-08,1.997400e+01,0.000000e+00,1.997400e+01,2.166483e+01,8.614444e+01
2.202811e+05,2.549550e+00,2.200219e+05,2.546550e+00,9.219345e-01,9.215810e-01,1.333346e-01,2.446203e-08,1.996758e+01,0.000000e+00,1.996758e+01,2.165835e+01,8.617780e+01
2.203811e+05,2.550707e+00,2.201219e+05,2.547707e+00,9.219337e-01,9.215833e-01,1.333371e-01,2.443684e-08,1.996545e+01,0.000000e+00,1.996545e+01,2.165606e+01,8.620000e+01
2.204811e+05,2.551865e+00,2.202219e+05,2.548865e+00,9.219720e-01,9.215855e-01,1.333395e-01,2.441168e-08,1.997186e+01,0.000000e+00,1.997186e+01,2.166211e+01,8.620000e+01
2.205811e+05,2.553022e+00,2.203219e+05,2.550022e+00,9.220104e-01,9.215878e-01,1.333420e-01,2.438655e-08,1.997827e+01,0.000000e+00,1.997827e+01,2.166816e+01,8.620000e+01
2.206811e+05,2.554180e+00,2.204219e+05,2.551180e+00,9.220488e-01,9.215900e-01,1.333444e-01,2.436145e-08,1.998468e+01,0.000000e+00,1.998468e+01,2.167421e+01,8.620000e+01
2.207811e+05,2.555337e+00,2.205219e+05,2.552337e+00,9.220871e-01,9.215923e-01,1.333468e-01,2.433638e-08,1.999109e+01,0.000000e+00,1.999109e+01,2.168026e+01,8.620000e+01
2.208811e+05,2.556495e+00,2.206219e+05,2.553495e+00,9.221255e-01,9.215945e-01,1.333493e-01,2.431134e-08,1.999750e+01,0.000000e+00,1.999750e+01,2.168631e+01,8.620000e+01
2.209812e+05,2.557652e+00,2.207220e+05,2.554652e+00,9.221258e-01,9.215968e-01,1.333517e-01,2.428632e-08,2.000109e+01,0.000000e+00,2.000109e+01,2.169019e+01,8.620000e+01
2.210812e+05,2.558810e+00,2.208220e+05,2.555810e+00,9.220488e-01,9.215990e-01,1.333541e-01,2.426134e-08,1.999895e+01,0.000000e+00,1.999895e+01,2.168968e+01,8.620000e+01
2.211812e+05,2.559967e+00,2.209220e+05,2.556967e+00,9.219718e-01,9.216012e-01,1.333566e-01,2.423639e-08,1.999681e+01,0.000000e+00,1.999681e+01,2.168918e+01,8.620000e+01
2.212812e+05,2.561125e+00,2.210220e+05,2.558125e+00,9.218948e-01,9.216035e-01,1.333590e-01,2.421147e-08,1.999467e+01,0.000000e+00,1.999467e+01,2.168867e+01,8.620000e+01
2.213812e+05,2.562282e+00,2.211220e+05,2.559282e+00,9.218178e-01,9.216057e-01,1.333614e-01,2.418657e-08,1.999253e+01,0.000000e+00,1.999253e+01,2.168816e+01,8.620000e+01
2.214812e+05,2.563440e+00,2.212220e+05,2.560440e+00,9.217408e-01,9.216079e-01,1.333638e-01,2.416171e-08,1.999039e+01,0.000000e+00,1.999039e+01,2.168765e+01,8.620000e+01
2.215812e+05,2.564597e+00,2.213220e+05,2.561597e+00,9.216750e-01,9.216101e-01,1.333662e-01,2.413687e-08,1.999123e+01,0.000000e+00,1.999123e+01,2.169011e+01,8.620557e+01
2.216812e+05,2.565755e+00,2.214220e+05,2.562755e+00,9.216314e-01,9.216124e-01,1.333686e-01,2.411206e-08,1.999801e+01,0.000000e+00,1.999801e+01,2.169849e+01,8.622223e+01
2.217812e+05,2.566912e+00,2.215220e+05,2.563912e+00,9.215878e-01,9.216146e-01,1.333710e-01,2.408729e-08,2.000479e+01,0.000000e+00,2.000479e+01,2.170687e+01,8.623888e+01
2.218812e+05,2.568070e+00,2.216220e+05,2.565070e+00,9.215442e-01,9.216168e-01,1.333735e-01,2.406254e-08,2.001156e+01,0.000000e+00,2.001156e+01,2.171525e+01,8.625554e+01
2.219813e+05,2.569228e+00,2.217221e+05,2.566228e+00,9.215006e-01,9.216190e-01,1.333759e-01,2.403782e-08,2.001834e+01,0.000000e+00,2.001834e+01,2.172363e+01,8.627219e+01
2.220813e+05,2.570385e+00,2.218221e+05,2.567385e+00,9.214570e-01,9.216212e-01,1.333783e-01,2.401313e-08,2.002512e+01,0.000000e+00,2.002512e+01,2.173202e+01,8.628885e+01
2.221813e+05,2.571543e+00,2.219221e+05,2.568543e+00,9.214337e-01,9.216234e-01,1.333807e-01,2.398847e-08,2.002930e+01,0.000000e+00,2.002930e+01,2.173710e+01,8.630552e+01
2.222813e+05,2.572700e+00,2.220221e+05,2.569700e+00,9.214518e-01,9.216257e-01,1.333831e-01,2.396383e-08,2.002823e+01,0.000000e+00,2.002823e+01,2.173552e+01,8.632222e+01
2.223813e+05,2.573858e+00,2.221221e+05,2.570858e+00,9.214698e-01,9.216279e-01,1.333855e-01,2.393923e-08,2.002716e+01,0.000000e+00,2.002716e+01,2.173393e+01,8.633893e+01
2.224813e+05,2.575015e+00,2.222221e+05,2.572015e+00,9.214879e-01,9.216301e-01,1.333879e-01,2.391465e-08,2.002609e+01,0.000000e+00,2.002609e+01,2.173234e+01,8.635563e+01
2.225813e+05,2.576173e+00,2.223221e+05,2.573173e+00,9.215060e-01,9.216323e-01,1.333902e-01,2.389011e-08,2.002502e+01,0.000000e+00,2.002502e+01,2.173075e+01,8.637233e+01
2.226813e+05,2.577330e+00,2.224221e+05,2.574330e+00,9.215240e-01,9.216345e-01,1.333926e-01,2.386559e-08,2.002394e+01,0.000000e+00,2.002394e+01,2.172916e+01,8.638904e+01
2.227813e+05,2.578488e+00,2.225221e+05,2.575488e+00,9.215359e-01,9.216367e-01,1.333950e-01,2.384110e-08,2.002324e+01,0.000000e+00,2.002324e+01,2.172812e+01,8.638857e+01
2.228813e+05,2.579645e+00,2.226221e+05,2.576645e+00,9.215359e-01,9.216389e-01,1.333974e-01,2.381664e-08,2.002324e+01,0.000000e+00,2.002324e+01,2.172812e+01,8.635531e+01
2.229814e+05,2.580803e+00,2.227222e+05,2.577803e+00,9.215359e-01,9.216411e-01,1.333998e-01,2.379221e-08,2.002324e+01,0.000000e+00,2.002324e+01,2.172812e+01,8.632205e+01
2.230814e+05,2.581960e+00,2.228222e+05,2.578960e+00,9.215359e-01,9.216433e-01,1.334022e-01,2.376781e-08,2.002324e+01,0.000000e+00,2.002324e+01,2.172812e+01,8.628879e+01
2.231814e+05,2.583118e+00,2.229222e+05,2.580118e+00,9.215359e-01,9.216454e-01,1.334045e-01,2.374343e-08,2.002324e+01,0.000000e+00,2.002324e+01,2.172812e+01,8.625552e+01
2.232814e+05,2.584275e+00,2.230222e+05,2.581275e+00,9.215359e-01,9.216476e-01,1.334069e-01,2.371909e-08,2.002324e+01,0.000000e+00,2.002324e+01,2.172812e+01,8.622226e+01
2.233814e+05,2.585433e+00,2.231222e+05,2.582433e+00,9.215359e-01,9.216498e-01,1.334093e-01,2.369477e-08,2.002170e+01,0.000000e+00,2.002170e+01,2.172645e+01,8.620000e+01
2.234814e+05,2.586590e+00,2.232222e+05,2.583590e+00,9.215359e-01,9.216520e-01,1.334116e-01,2.367048e-08,2.001706e+01,0.000000e+00,2.001706e+01,2.172141e+01,8.620000e+01
2.235814e+05,2.587748e+00,2.233222e+05,2.584748e+00,9.215359e-01,9.216542e-01,1.334140e-01,2.364622e-08,2.001241e+01,0.000000e+00,2.001241e+01,2.171637e+01,8.620000e+01
2.236814e+05,2.588905e+00,2.234222e+05,2.585905e+00,9.215359e-01,9.216564e-01,1.334164e-01,2.362198e-08,2.000776e+01,0.000000e+00,2.000776e+01,2.171132e+01,8.620000e+01
2.237814e+05,2.590063e+00,2.235222e+05,2.587063e+00,9.215359e-01,9.216585e-01,1.334187e-01,2.359778e-08,2.000312e+01,0.000000e+00,2.000312e+01,2.170628e+01,8.620000e+01
2.238814e+05,2.591220e+00,2.236222e+05,2.588220e+00,9.215359e-01,9.216607e-01,1.334211e-01,2.357360e-08,1.999847e+01,0.000000e+00,1.999847e+01,2.170124e+01,8.620000e+01
2.239815e+05,2.592378e+00,2.237223e+05,2.589378e+00,9.215298e-01,9.216629e-01,1.334235e-01,2.354946e-08,1.999574e+01,0.000000e+00,1.999574e+01,2.169842e+01,8.621675e+01
2.240815e+05,2.593535e+00,2.238223e+05,2.590535e+00,9.215118e-01,9.216651e-01,1.334258e-01,2.352534e-08,1.999681e+01,0.000000e+00,1.999681e+01,2.170000e+01,8.626671e+01
2.241815e+05,2.594693e+00,2.239223e+05,2.591693e+00,9.214938e-01,9.216672e-01,1.334282e-01,2.350125e-08,1.999787e+01,0.000000e+00,1.999787e+01,2.170158e+01,8.631668e+01
2.242815e+05,2.595851e+00,2.240223e+05,2.592851e+00,9.214758e-01,9.216694e-01,1.334305e-01,2.347718e-08,1.999894e+01,0.000000e+00,1.999894e+01,2.170317e+01,8.636664e+01
2.243815e+05,2.597008e+00,2.241223e+05,2.594008e+00,9.214578e-01,9.216715e-01,1.334329e-01,2.345315e-08,2.000001e+01,0.000000e+00,2.000001e+01,2.170475e+01,8.641661e+01
2.244815e+05,2.598166e+00,2.242223e+05,2.595166e+00,9.214398e-01,9.216737e-01,1.334352e-01,2.342914e-08,2.000108e+01,0.000000e+00,2.000108e+01,2.170633e+01,8.646657e+01
2.245815e+05,2.599323e+00,2.243223e+05,2.596323e+00,9.214337e-01,9.216759e-01,1.334375e-01,2.340516e-08,2.000298e+01,0.000000e+00,2.000298e+01,2.170854e+01,8.649448e+01
2.246815e+05,2.600481e+00,2.244223e+05,2.597481e+00,9.214518e-01,9.216780e-01,1.334399e-01,2.338121e-08,2.000655e+01,0.000000e+00,2.000655e+01,2.171199e+01,8.647780e+01
2.247815e+05,2.601638e+00,2.245223e+05,2.598638e+00,9.214698e-01,9.216802e-01,1.334422e-01,2.335728e-08,2.001013e+01,0.000000e+00,2.001013e+01,2.171545e+01,8.646112e+01
2.248815e+05,2.602796e+00,2.246223e+05,2.599796e+00,9.214878e-01,9.216823e-01,1.334446e-01,2.333339e-08,2.001371e+01,0.000000e+00,2.001371e+01,2.171891e+01,8.644444e+01
2.249816e+05,2.603953e+00,2.247224e+05,2.600953e+00,9.215059e-01,9.216845e-01,1.334469e-01,2.330952e-08,2.001729e+01,0.000000e+00,2.001729e+01,2.172237e+01,8.642776e+01
2.250816e+05,2.605111e+00,2.248224e+05,2.602111e+00,9.215239e-01,9.216866e-01,1.334492e-01,2.328568e-08,2.002086e+01,0.000000e+00,2.002086e+01,2.172582e+01,8.641108e+01
2.251816e+05,2.606268e+00,2.249224e+05,2.603268e+00,9.215359e-01,9.216888e-01,1.334515e-01,2.326187e-08,2.002288e+01,0.000000e+00,2.002288e+01,2.172773e+01,8.638881e+01
2.252816e+05,2.607426e+00,2.250224e+05,2.604426e+00,9.215359e-01,9.216909e-01,1.334539e-01,2.323808e-08,2.002181e+01,0.000000e+00,2.002181e+01,2.172657e+01,8.635545e+01
2.253816e+05,2.608583e+00,2.251224e+05,2.605583e+00,9.215359e-01,9.216931e-01,1.334562e-01,2.321433e-08,2.002074e+01,0.000000e+00,2.002074e+01,2.172541e+01,8.632210e+01
2.254816e+05,2.609741e+00,2.252224e+05,2.606741e+00,9.215359e-01,9.216952e-01,1.334585e-01,2.319060e-08,2.001967e+01,0.000000e+00,2.001967e+01,2.172425e+01,8.628874e+01
2.255816e+05,2.610898e+00,2.253224e+05,2.607898e+00,9.215359e-01,9.216973e-01,1.334608e-01,2.316690e-08,2.001860e+01,0.000000e+00,2.001860e+01,2.172309e+01,8.625538e+01
2.256816e+05,2.612056e+00,2.254224e+05,2.609056e+00,9.215359e-01,9.216995e-01,1.334631e-01,2.314322e-08,2.001753e+01,0.000000e+00,2.001753e+01,2.172193e+01,8.622202e+01
2.257816e+05,2.613213e+00,2.255224e+05,2.610213e+00,9.215359e-01,9.217016e-01,1.334655e-01,2.311957e-08,2.001719e+01,0.000000e+00,2.001719e+01,2.172155e+01,8.620566e+01
2.258816e+05,2.614371e+00,2.256224e+05,2.611371e+00,9.215359e-01,9.217037e-01,1.334678e-01,2.309595e-08,2.001826e+01,0.000000e+00,2.001826e+01,2.172271e+01,8.622231e+01
2.259817e+05,2.615528e+00,2.257225e+05,2.612528e+00,9.215359e-01,9.217059e-01,1.334701e-01,2.307236e-08,2.001933e+01,0.000000e+00,2.001933e+01,2.172387e+01,8.623897e+01
2.260817e+05,2.616686e+00,2.258225e+05,2.613686e+00,9.215359e-01,9.217080e-01,1.334724e-01,2.304880e-08,2.002040e+01,0.000000e+00,2.002040e+01,2.172503e+01,8.625562e+01
2.261817e+05,2.617843e+00,2.259225e+05,2.614843e+00,9.215359e-01,9.217101e-01,1.334747e-01,2.302526e-08,2.002146e+01,0.000000e+00,2.002146e+01,2.172619e+01,8.627228e+01
2.262817e+05,2.619001e+00,2.260225e+05,2.616001e+00,9.215359e-01,9.217122e-01,1.334770e-01,2.300175e-08,2.002253e+01,0.000000e+00,2.002253e+01,2.172735e+01,8.628893e+01
2.263817e+05,2.620158e+00,2.261225e+05,2.617158e+00,9.215359e-01,9.217143e-01,1.334793e-01,2.297827e-08,2.002288e+01,0.000000e+00,2.002288e+01,2.172773e+01,8.629439e+01
2.264817e+05,2.621316e+00,2.262225e+05,2.618316e+00,9.215359e-01,9.217165e-01,1.334816e-01,2.295481e-08,2.002181e+01,0.000000e+00,2.002181e+01,2.172657e+01,8.627769e+01
2.265817e+05,2.622474e+00,2.263225e+05,2.619474e+00,9.215359e-01,9.217186e-01,1.334839e-01,2.293138e-08,2.002074e+01,0.000000e+00,2.002074e+01,2.172540e+01,8.626099e+01
2.266817e+05,2.623631e+00,2.264225e+05,2.620631e+00,9.215359e-01,9.217207e-01,1.334862e-01,2.290798e-08,2.001967e+01,0.000000e+00,2.001967e+01,2.172424e+01,8.624428e+01
2.267817e+05,2.624789e+00,2.265225e+05,2.621789e+00,9.215359e-01,9.217228e-01,1.334885e-01,2.288461e-08,2.001860e+01,0.000000e+00,2.001860e+01,2.172308e+01,8.622758e+01
2.268817e+05,2.625946e+00,2.266225e+05,2.622946e+00,9.215359e-01,9.217249e-01,1.334907e-01,2.286126e-08,2.001753e+01,0.000000e+00,2.001753e+01,2.172192e+01,8.621088e+01
2.269818e+05,2.627104e+00,2.267226e+05,2.624104e+00,9.215296e-01,9.217270e-01,1.334930e-01,2.283794e-08,2.001484e+01,0.000000e+00,2.001484e+01,2.171915e+01,8.621160e+01
2.270818e+05,2.628261e+00,2.268226e+05,2.625261e+00,9.215116e-01,9.217291e-01,1.334953e-01,2.281465e-08,2.000914e+01,0.000000e+00,2.000914e+01,2.171339e+01,8.624486e+01
2.271818e+05,2.629419e+00,2.269226e+05,2.626419e+00,9.214936e-01,9.217312e-01,1.334976e-01,2.279138e-08,2.000344e+01,0.000000e+00,2.000344e+01,2.170763e+01,8.627812e+01
2.272818e+05,2.630576e+00,2.270226e+05,2.627576e+00,9.214757e-01,9.217333e-01,1.334999e-01,2.276814e-08,1.999774e+01,0.000000e+00,1.999774e+01,2.170186e+01,8.631139e+01
2.273818e+05,2.631734e+00,2.271226e+05,2.628734e+00,9.214577e-01,9.217354e-01,1.335022e-01,2.274493e-08,1.999204e+01,0.000000e+00,1.999204e+01,2.169610e+01,8.634465e+01
2.274818e+05,2.632891e+00,2.272226e+05,2.629891e+00,9.214397e-01,9.217375e-01,1.335044e-01,2.272175e-08,1.998634e+01,0.000000e+00,1.998634e+01,2.169034e+01,8.637791e+01
2.275818e+05,2.634049e+00,2.273226e+05,2.631049e+00,9.214424e-01,9.217396e-01,1.335067e-01,2.269859e-08,1.998327e+01,0.000000e+00,1.998327e+01,2.168694e+01,8.639440e+01
2.276818e+05,2.635206e+00,2.274226e+05,2.632206e+00,9.214861e-01,9.217417e-01,1.335090e-01,2.267546e-08,1.998541e+01,0.000000e+00,1.998541e+01,2.168824e+01,8.637772e+01
2.277818e+05,2.636364e+00,2.275226e+05,2.633364e+00,9.215298e-01,9.217438e-01,1.335112e-01,2.265235e-08,1.998755e+01,0.000000e+00,1.998755e+01,2.168953e+01,8.636104e+01
2.278818e+05,2.637521e+00,2.276226e+05,2.634521e+00,9.215735e-01,9.217459e-01,1.335135e-01,2.262927e-08,1.998969e+01,0.000000e+00,1.998969e+01,2.169083e+01,8.634436e+01
2.279819e+05,2.638679e+00,2.277227e+05,2.635679e+00,9.216171e-01,9.217480e-01,1.335158e-01,2.260622e-08,1.999183e+01,0.000000e+00,1.999183e+01,2.169212e+01,8.632768e+01
2.280819e+05,2.639836e+00,2.278227e+05,2.636836e+00,9.216608e-01,9.217500e-01,1.335180e-01,2.258320e-08,1.999397e+01,0.000000e+00,1.999397e+01,2.169341e+01,8.631100e+01
2.281819e+05,2.640994e+00,2.279227e+05,2.637994e+00,9.216835e-01,9.217521e-01,1.335203e-01,2.256020e-08,1.999611e+01,0.000000e+00,1.999611e+01,2.169520e+01,8.630000e+01
2.282819e+05,2.642151e+00,2.280227e+05,2.639151e+00,9.216657e-01,9.217542e-01,1.335225e-01,2.253723e-08,1.999824e+01,0.000000e+00,1.999824e+01,2.169794e+01,8.630000e+01
2.283819e+05,2.643309e+00,2.281227e+05,2.640309e+00,9.216479e-01,9.217563e-01,1.335248e-01,2.251428e-08,2.000038e+01,0.000000e+00,2.000038e+01,2.170067e+01,8.630000e+01
2.284819e+05,2.644466e+00,2.282227e+05,2.641466e+00,9.216300e-01,9.217584e-01,1.335270e-01,2.249136e-08,2.000252e+01,0.000000e+00,2.000252e+01,2.170341e+01,8.630000e+01
2.285819e+05,2.645624e+00,2.283227e+05,2.642624e+00,9.216122e-01,9.217604e-01,1.335293e-01,2.246847e-08,2.000465e+01,0.000000e+00,2.000465e+01,2.170615e+01,8.630000e+01
2.286819e+05,2.646782e+00,2.284227e+05,2.643782e+00,9.215943e-01,9.217625e-01,1.335315e-01,2.244560e-08,2.000679e+01,0.000000e+00,2.000679e+01,2.170889e+01,8.630000e+01
2.287819e+05,2.647939e+00,2.285227e+05,2.644939e+00,9.215799e-01,9.217646e-01,1.335338e-01,2.242276e-08,2.000821e+01,0.000000e+00,2.000821e+01,2.171077e+01,8.631121e+01
2.288819e+05,2.649097e+00,2.286227e+05,2.646097e+00,9.215721e-01,9.217666e-01,1.335360e-01,2.239995e-08,2.000821e+01,0.000000e+00,2.000821e+01,2.171095e+01,8.634457e+01
2.289820e+05,2.650254e+00,2.287228e+05,2.647254e+00,9.215643e-01,9.217687e-01,1.335383e-01,2.237716e-08,2.000821e+01,0.000000e+00,2.000821e+01,2.171113e+01,8.637793e+01
2.290820e+05,2.651412e+00,2.288228e+05,2.648412e+00,9.215565e-01,9.217708e-01,1.335405e-01,2.235440e-08,2.000821e+01,0.000000e+00,2.000821e+01,2.171132e+01,8.641129e+01
2.291820e+05,2.652569e+00,2.289228e+05,2.649569e+00,9.215488e-01,9.217728e-01,1.335427e-01,2.233167e-08,2.000821e+01,0.000000e+00,2.000821e+01,2.171150e+01,8.644464e+01
2.292820e+05,2.653727e+00,2.290228e+05,2.650727e+00,9.215410e-01,9.217749e-01,1.335450e-01,2.230896e-08,2.000821e+01,0.000000e+00,2.000821e+01,2.171168e+01,8.647800e+01
2.293820e+05,2.654884e+00,2.291228e+05,2.651884e+00,9.215359e-01,9.217769e-01,1.335472e-01,2.228628e-08,2.000870e+01,0.000000e+00,2.000870e+01,2.171234e+01,8.650000e+01
2.294820e+05,2.656042e+00,2.292228e+05,2.653042e+00,9.215359e-01,9.217790e-01,1.335494e-01,2.226362e-08,2.001013e+01,0.000000e+00,2.001013e+01,2.171389e+01,8.650000e+01
2.295820e+05,2.657199e+00,2.293228e+05,2.654199e+00,9.215359e-01,9.217810e-01,1.335516e-01,2.224099e-08,2.001157e+01,0.000000e+00,2.001157e+01,2.171545e+01,8.650000e+01
2.296820e+05,2.658357e+00,2.294228e+05,2.655357e+00,9.215359e-01,9.217831e-01,1.335539e-01,2.221839e-08,2.001300e+01,0.000000e+00,2.001300e+01,2.171701e+01,8.650000e+01
2.297820e+05,2.659514e+00,2.295228e+05,2.656514e+00,9.215359e-01,9.217851e-01,1.335561e-01,2.219581e-08,2.001444e+01,0.000000e+00,2.001444e+01,2.171857e+01,8.650000e+01
2.298820e+05,2.660672e+00,2.296228e+05,2.657672e+00,9.215359e-01,9.217872e-01,1.335583e-01,2.217326e-08,2.001587e+01,0.000000e+00,2.001587e+01,2.172013e+01,8.650000e+01
2.299821e+05,2.661829e+00,2.297229e+05,2.658829e+00,9.215445e-01,9.217892e-01,1.335605e-01,2.215073e-08,2.001683e+01,0.000000e+00,2.001683e+01,2.172096e+01,8.648878e+01
2.300821e+05,2.662987e+00,2.298229e+05,2.659987e+00,9.215701e-01,9.217913e-01,1.335627e-01,2.212823e-08,2.001683e+01,0.000000e+00,2.001683e+01,2.172035e+01,8.645542e+01
2.301821e+05,2.664144e+00,2.299229e+05,2.661144e+00,9.215958e-01,9.217933e-01,1.335649e-01,2.210576e-08,2.001683e+01,0.000000e+00,2.001683e+01,2.171975e+01,8.642206e+01
2.302821e+05,2.665302e+00,2.300229e+05,2.662302e+00,9.216214e-01,9.217953e-01,1.335672e-01,2.208331e-08,2.001683e+01,0.000000e+00,2.001683e+01,2.171914e+01,8.638871e+01
2.303821e+05,2.666459e+00,2.301229e+05,2.663459e+00,9.216471e-01,9.217974e-01,1.335694e-01,2.206089e-08,2.001683e+01,0.000000e+00,2.001683e+01,2.171854e+01,8.635535e+01
2.304821e+05,2.667617e+00,2.302229e+05,2.664617e+00,9.216727e-01,9.217994e-01,1.335716e-01,2.203849e-08,2.001683e+01,0.000000e+00,2.001683e+01,2.171793e+01,8.632199e+01
2.305821e+05,2.668774e+00,2.303229e+05,2.665774e+00,9.216879e-01,9.218014e-01,1.335738e-01,2.201612e-08,2.001452e+01,0.000000e+00,2.001452e+01,2.171508e+01,8.630000e+01
2.306821e+05,2.669932e+00,2.304229e+05,2.666932e+00,9.216828e-01,9.218035e-01,1.335760e-01,2.199377e-08,2.000775e+01,0.000000e+00,2.000775e+01,2.170785e+01,8.630000e+01
2.307821e+05,2.671089e+00,2.305229e+05,2.668089e+00,9.216776e-01,9.218055e-01,1.335782e-01,2.197145e-08,2.000099e+01,0.000000e+00,2.000099e+01,2.170063e+01,8.630000e+01
2.308821e+05,2.672247e+00,2.306229e+05,2.669247e+00,9.216725e-01,9.218075e-01,1.335804e-01,2.194916e-08,1.999422e+01,0.000000e+00,1.999422e+01,2.169341e+01,8.630000e+01
2.309822e+05,2.673405e+00,2.307230e+05,2.670405e+00,9.216674e-01,9.218095e-01,1.335826e-01,2.192689e-08,1.998745e+01,0.000000e+00,1.998745e+01,2.168619e+01,8.630000e+01
2.310822e+05,2.674562e+00,2.308230e+05,2.671562e+00,9.216623e-01,9.218116e-01,1.335847e-01,2.190464e-08,1.998069e+01,0.000000e+00,1.998069e+01,2.167897e+01,8.630000e+01
2.311822e+05,2.675720e+00,2.309230e+05,2.672720e+00,9.216521e-01,9.218136e-01,1.335869e-01,2.188243e-08,1.997719e+01,0.000000e+00,1.997719e+01,2.167541e+01,8.630548e+01
2.312822e+05,2.676877e+00,2.310230e+05,2.673877e+00,9.216316e-01,9.218156e-01,1.335891e-01,2.186023e-08,1.998041e+01,0.000000e+00,1.998041e+01,2.167938e+01,8.632218e+01
2.313822e+05,2.678035e+00,2.311230e+05,2.675035e+00,9.216110e-01,9.218176e-01,1.335913e-01,2.183807e-08,1.998362e+01,0.000000e+00,1.998362e+01,2.168336e+01,8.633888e+01
2.314822e+05,2.679192e+00,2.312230e+05,2.676192e+00,9.215905e-01,9.218196e-01,1.335935e-01,2.181593e-08,1.998683e+01,0.000000e+00,1.998683e+01,2.168733e+01,8.635559e+01
2.315822e+05,2.680350e+00,2.313230e+05,2.677350e+00,9.215699e-01,9.218216e-01,1.335957e-01,2.179381e-08,1.999005e+01,0.000000e+00,1.999005e+01,2.169130e+01,8.637229e+01
2.316822e+05,2.681507e+00,2.314230e+05,2.678507e+00,9.215494e-01,9.218236e-01,1.335979e-01,2.177172e-08,1.999326e+01,0.000000e+00,1.999326e+01,2.169527e+01,8.638899e+01
2.317822e+05,2.682665e+00,2.315230e+05,2.679665e+00,9.215429e-01,9.218256e-01,1.336000e-01,2.174965e-08,1.999428e+01,0.000000e+00,1.999428e+01,2.169653e+01,8.639431e+01
2.318822e+05,2.683822e+00,2.316230e+05,2.680822e+00,9.215634e-01,9.218276e-01,1.336022e-01,2.172761e-08,1.999108e+01,0.000000e+00,1.999108e+01,2.169257e+01,8.637763e+01
2.319823e+05,2.684980e+00,2.317231e+05,2.681980e+00,9.215839e-01,9.218296e-01,1.336044e-01,2.170560e-08,1.998787e+01,0.000000e+00,1.998787e+01,2.168860e+01,8.636095e+01
2.320823e+05,2.686137e+00,2.318231e+05,2.683137e+00,9.216044e-01,9.218316e-01,1.336065e-01,2.168361e-08,1.998466e+01,0.000000e+00,1.998466e+01,2.168464e+01,8.634428e+01
2.321823e+05,2.687295e+00,2.319231e+05,2.684295e+00,9.216249e-01,9.218336e-01,1.336087e-01,2.166164e-08,1.998145e+01,0.000000e+00,1.998145e+01,2.168067e+01,8.632760e+01
2.322823e+05,2.688452e+00,2.320231e+05,2.685452e+00,9.216454e-01,9.218356e-01,1.336109e-01,2.163970e-08,1.997824e+01,0.000000e+00,1.997824e+01,2.167671e+01,8.631092e+01
2.323823e+05,2.689610e+00,2.321231e+05,2.686610e+00,9.216589e-01,9.218376e-01,1.336130e-01,2.161779e-08,1.997614e+01,0.000000e+00,1.997614e+01,2.167411e+01,8.630000e+01
2.324823e+05,2.690767e+00,2.322231e+05,2.687767e+00,9.216589e-01,9.218396e-01,1.336152e-01,2.159590e-08,1.997614e+01,0.000000e+00,1.997614e+01,2.167411e+01,8.630000e+01
2.325823e+05,2.691925e+00,2.323231e+05,2.688925e+00,9.216589e-01,9.218416e-01,1.336174e-01,2.157404e-08,1.997614e+01,0.000000e+00,1.997614e+01,2.167411e+01,8.630000e+01
2.326823e+05,2.693082e+00,2.324231e+05,2.690082e+00,9.216589e-01,9.218436e-01,1.336195e-01,2.155220e-08,1.997614e+01,0.000000e+00,1.997614e+01,2.167411e+01,8.630000e+01
2.327823e+05,2.694240e+00,2.325231e+05,2.691240e+00,9.216589e-01,9.218456e-01,1.336217e-01,2.153038e-08,1.997614e+01,0.000000e+00,1.997614e+01,2.167411e+01,8.630000e+01
2.328823e+05,2.695397e+00,2.326231e+05,2.692397e+00,9.216589e-01,9.218476e-01,1.336238e-01,2.150859e-08,1.997614e+01,0.000000e+00,1.997614e+01,2.167411e+01,8.630000e+01
2.329824e+05,2.696555e+00,2.327232e+05,2.693555e+00,9.216519e-01,9.218496e-01,1.336260e-01,2.148683e-08,1.997650e+01,0.000000e+00,1.997650e+01,2.167467e+01,8.631138e+01
2.330824e+05,2.697713e+00,2.328232e+05,2.694713e+00,9.216313e-01,9.218515e-01,1.336281e-01,2.146509e-08,1.997757e+01,0.000000e+00,1.997757e+01,2.167632e+01,8.634474e+01
2.331824e+05,2.698870e+00,2.329232e+05,2.695870e+00,9.216108e-01,9.218535e-01,1.336303e-01,2.144337e-08,1.997864e+01,0.000000e+00,1.997864e+01,2.167796e+01,8.637810e+01
2.332824e+05,2.700028e+00,2.330232e+05,2.697028e+00,9.215903e-01,9.218555e-01,1.336324e-01,2.142168e-08,1.997971e+01,0.000000e+00,1.997971e+01,2.167960e+01,8.641146e+01
2.333824e+05,2.701185e+00,2.331232e+05,2.698185e+00,9.215698e-01,9.218575e-01,1.336346e-01,2.140002e-08,1.998078e+01,0.000000e+00,1.998078e+01,2.168125e+01,8.644481e+01
2.334824e+05,2.702343e+00,2.332232e+05,2.699343e+00,9.215493e-01,9.218594e-01,1.336367e-01,2.137838e-08,1.998185e+01,0.000000e+00,1.998185e+01,2.168289e+01,8.647817e+01
2.335824e+05,2.703500e+00,2.333232e+05,2.700500e+00,9.215429e-01,9.218614e-01,1.336388e-01,2.135676e-08,1.998218e+01,0.000000e+00,1.998218e+01,2.168340e+01,8.648849e+01
2.336824e+05,2.704658e+00,2.334232e+05,2.701658e+00,9.215634e-01,9.218634e-01,1.336410e-01,2.133517e-08,1.998111e+01,0.000000e+00,1.998111e+01,2.168176e+01,8.645518e+01
2.337824e+05,2.705815e+00,2.335232e+05,2.702815e+00,9.215839e-01,9.218653e-01,1.336431e-01,2.131360e-08,1.998005e+01,0.000000e+00,1.998005e+01,2.168012e+01,8.642187e+01
2.338824e+05,2.706973e+00,2.336232e+05,2.703973e+00,9.216044e-01,9.218673e-01,1.336452e-01,2.129206e-08,1.997898e+01,0.000000e+00,1.997898e+01,2.167847e+01,8.638856e+01
2.339825e+05,2.708130e+00,2.337233e+05,2.705130e+00,9.216249e-01,9.218693e-01,1.336474e-01,2.127054e-08,1.997791e+01,0.000000e+00,1.997791e+01,2.167683e+01,8.635525e+01
2.340825e+05,2.709288e+00,2.338233e+05,2.706288e+00,9.216454e-01,9.218712e-01,1.336495e-01,2.124905e-08,1.997684e+01,0.000000e+00,1.997684e+01,2.167519e+01,8.632194e+01
2.341825e+05,2.710445e+00,2.339233e+05,2.707445e+00,9.216606e-01,9.218732e-01,1.336516e-01,2.122758e-08,1.997846e+01,0.000000e+00,1.997846e+01,2.167659e+01,8.629430e+01
2.342825e+05,2.711603e+00,2.340233e+05,2.708603e+00,9.216657e-01,9.218751e-01,1.336537e-01,2.120614e-08,1.998524e+01,0.000000e+00,1.998524e+01,2.168383e+01,8.627763e+01
2.343825e+05,2.712760e+00,2.341233e+05,2.709760e+00,9.216709e-01,9.218771e-01,1.336558e-01,2.118472e-08,1.999203e+01,0.000000e+00,1.999203e+01,2.169107e+01,8.626095e+01
2.344825e+05,2.713918e+00,2.342233e+05,2.710918e+00,9.216760e-01,9.218791e-01,1.336580e-01,2.116332e-08,1.999882e+01,0.000000e+00,1.999882e+01,2.169831e+01,8.624427e+01
2.345825e+05,2.715075e+00,2.343233e+05,2.712075e+00,9.216811e-01,9.218810e-01,1.336601e-01,2.114195e-08,2.000560e+01,0.000000e+00,2.000560e+01,2.170556e+01,8.622759e+01
2.346825e+05,2.716233e+00,2.344233e+05,2.713233e+00,9.216863e-01,9.218829e-01,1.336622e-01,2.112060e-08,2.001239e+01,0.000000e+00,2.001239e+01,2.171280e+01,8.621091e+01
2.347825e+05,2.717390e+00,2.345233e+05,2.714390e+00,9.216896e-01,9.218849e-01,1.336643e-01,2.109928e-08,2.001522e+01,0.000000e+00,2.001522e+01,2.171579e+01,8.620576e+01
2.348825e+05,2.718548e+00,2.346233e+05,2.715548e+00,9.216896e-01,9.218868e-01,1.336664e-01,2.107798e-08,2.001058e+01,0.000000e+00,2.001058e+01,2.171076e+01,8.622242e+01
2.349825e+05,2.719705e+00,2.347233e+05,2.716705e+00,9.216896e-01,9.218888e-01,1.336685e-01,2.105671e-08,2.000594e+01,0.000000e+00,2.000594e+01,2.170573e+01,8.623907e+01
2.350826e+05,2.720863e+00,2.348234e+05,2.717863e+00,9.216896e-01,9.218907e-01,1.336706e-01,2.103546e-08,2.000130e+01,0.000000e+00,2.000130e+01,2.170069e+01,8.625573e+01
2.351826e+05,2.722020e+00,2.349234e+05,2.719020e+00,9.216896e-01,9.218927e-01,1.336727e-01,2.101423e-08,1.999666e+01,0.000000e+00,1.999666e+01,2.169566e+01,8.627238e+01
2.352826e+05,2.723178e+00,2.350234e+05,2.720178e+00,9.216896e-01,9.218946e-01,1.336748e-01,2.099303e-08,1.999202e+01,0.000000e+00,1.999202e+01,2.169062e+01,8.628904e+01
2.353826e+05,2.724336e+00,2.351234e+05,2.721336e+00,9.216966e-01,9.218965e-01,1.336769e-01,2.097185e-08,1.998860e+01,0.000000e+00,1.998860e+01,2.168675e+01,8.629430e+01
2.354826e+05,2.725493e+00,2.352234e+05,2.722493e+00,9.217172e-01,9.218985e-01,1.336790e-01,2.095070e-08,1.998753e+01,0.000000e+00,1.998753e+01,2.168510e+01,8.627762e+01
2.355826e+05,2.726651e+00,2.353234e+05,2.723651e+00,9.217377e-01,9.219004e-01,1.336811e-01,2.092957e-08,1.998646e+01,0.000000e+00,1.998646e+01,2.168346e+01,8.626094e+01
2.356826e+05,2.727808e+00,2.354234e+05,2.724808e+00,9.217582e-01,9.219023e-01,1.336832e-01,2.090846e-08,1.998539e+01,0.000000e+00,1.998539e+01,2.168182e+01,8.624426e+01
2.357826e+05,2.728966e+00,2.355234e+05,2.725966e+00,9.217787e-01,9.219043e-01,1.336853e-01,2.088738e-08,1.998432e+01,0.000000e+00,1.998432e+01,2.168017e+01,8.622758e+01
2.358826e+05,2.730123e+00,2.356234e+05,2.727123e+00,9.217992e-01,9.219062e-01,1.336874e-01,2.086632e-08,1.998325e+01,0.000000e+00,1.998325e+01,2.167853e+01,8.621091e+01
2.359826e+05,2.731281e+00,2.357234e+05,2.728281e+00,9.218260e-01,9.219081e-01,1.336895e-01,2.084529e-08,1.998403e+01,0.000000e+00,1.998403e+01,2.167875e+01,8.620000e+01
