Repository: brandonlampe/CS_Data

# Repository for Crushed Salt Data
**Grant No: 456417**

This is a work in progress!

## Repository Content

### Directory Names
A uniform namining structure still in progress, but in general directories are named according to the following:
 - Names contain no spaces, a single underscore "_" will be used as a file name seperator.
 - Files are for the Crushed Salt Project (CSP); therefore, the first three charaters of each file are "CSP".
 - Folders are organized by which frame the test was performed on i.e., A2 or A3.
 - The fifth and sixth charaters of each file name will therefore be "A" followed by the frame number.

File: UNM_WP_HY_90_04/CREEP_FIT/90_04_CREEP_OUT.csv (part 11 of 18)
Analysis by Brandon Lampe, performed on: 2016/07/15 11:23:37
Experimental results below begin at: 2015/07/04 15:46:02
Duration (sec),Duration (day),Elapsed Time (sec),Elapsed Time (day),Interpolated Fractional Density,Fit to Fractional Density,Fit to Volume Strain,Fit to Volume Strain Rate (1/sec),Confining Pressure (MPa),Pore Pressure (MPa),Terzaghi Pressure (MPa),Solid Pressure (MPa),Temperature (C))
2.360827e+05,2.732438e+00,2.358235e+05,2.729438e+00,9.218646e-01,9.219100e-01,1.336916e-01,2.082428e-08,1.998831e+01,0.000000e+00,1.998831e+01,2.168248e+01,8.620000e+01
2.361827e+05,2.733596e+00,2.359235e+05,2.730596e+00,9.219032e-01,9.219119e-01,1.336936e-01,2.080329e-08,1.999259e+01,0.000000e+00,1.999259e+01,2.168622e+01,8.620000e+01
2.362827e+05,2.734753e+00,2.360235e+05,2.731753e+00,9.219417e-01,9.219139e-01,1.336957e-01,2.078233e-08,1.999687e+01,0.000000e+00,1.999687e+01,2.168995e+01,8.620000e+01
2.363827e+05,2.735911e+00,2.361235e+05,2.732911e+00,9.219803e-01,9.219158e-01,1.336978e-01,2.076139e-08,2.000115e+01,0.000000e+00,2.000115e+01,2.169368e+01,8.620000e+01
2.364827e+05,2.737068e+00,2.362235e+05,2.734068e+00,9.220189e-01,9.219177e-01,1.336999e-01,2.074048e-08,2.000543e+01,0.000000e+00,2.000543e+01,2.169742e+01,8.620000e+01
2.365827e+05,2.738226e+00,2.363235e+05,2.735226e+00,9.220368e-01,9.219196e-01,1.337019e-01,2.071959e-08,2.000708e+01,0.000000e+00,2.000708e+01,2.169879e+01,8.620000e+01
2.366827e+05,2.739383e+00,2.364235e+05,2.736383e+00,9.220162e-01,9.219215e-01,1.337040e-01,2.069872e-08,2.000388e+01,0.000000e+00,2.000388e+01,2.169580e+01,8.620000e+01
2.367827e+05,2.740541e+00,2.365235e+05,2.737541e+00,9.219957e-01,9.219234e-01,1.337061e-01,2.067787e-08,2.000067e+01,0.000000e+00,2.000067e+01,2.169281e+01,8.620000e+01
2.368827e+05,2.741698e+00,2.366235e+05,2.738698e+00,9.219752e-01,9.219253e-01,1.337082e-01,2.065705e-08,1.999747e+01,0.000000e+00,1.999747e+01,2.168981e+01,8.620000e+01
2.369827e+05,2.742856e+00,2.367235e+05,2.739856e+00,9.219547e-01,9.219272e-01,1.337102e-01,2.063626e-08,1.999426e+01,0.000000e+00,1.999426e+01,2.168682e+01,8.620000e+01
2.370828e+05,2.744013e+00,2.368236e+05,2.741013e+00,9.219342e-01,9.219291e-01,1.337123e-01,2.061548e-08,1.999106e+01,0.000000e+00,1.999106e+01,2.168382e+01,8.620000e+01
2.371828e+05,2.745171e+00,2.369236e+05,2.742171e+00,9.219208e-01,9.219310e-01,1.337143e-01,2.059473e-08,1.998859e+01,0.000000e+00,1.998859e+01,2.168147e+01,8.620000e+01
2.372828e+05,2.746328e+00,2.370236e+05,2.743328e+00,9.219208e-01,9.219329e-01,1.337164e-01,2.057401e-08,1.998753e+01,0.000000e+00,1.998753e+01,2.168031e+01,8.620000e+01
2.373828e+05,2.747486e+00,2.371236e+05,2.744486e+00,9.219208e-01,9.219348e-01,1.337185e-01,2.055330e-08,1.998646e+01,0.000000e+00,1.998646e+01,2.167914e+01,8.620000e+01
2.374828e+05,2.748644e+00,2.372236e+05,2.745644e+00,9.219208e-01,9.219367e-01,1.337205e-01,2.053262e-08,1.998539e+01,0.000000e+00,1.998539e+01,2.167798e+01,8.620000e+01
2.375828e+05,2.749801e+00,2.373236e+05,2.746801e+00,9.219208e-01,9.219386e-01,1.337226e-01,2.051197e-08,1.998432e+01,0.000000e+00,1.998432e+01,2.167682e+01,8.620000e+01
2.376828e+05,2.750959e+00,2.374236e+05,2.747959e+00,9.219208e-01,9.219405e-01,1.337246e-01,2.049133e-08,1.998325e+01,0.000000e+00,1.998325e+01,2.167566e+01,8.620000e+01
2.377828e+05,2.752116e+00,2.375236e+05,2.749116e+00,9.219280e-01,9.219424e-01,1.337267e-01,2.047072e-08,1.998368e+01,0.000000e+00,1.998368e+01,2.167596e+01,8.620000e+01
2.378828e+05,2.753274e+00,2.376236e+05,2.750274e+00,9.219485e-01,9.219443e-01,1.337287e-01,2.045014e-08,1.998688e+01,0.000000e+00,1.998688e+01,2.167895e+01,8.620000e+01
2.379828e+05,2.754431e+00,2.377236e+05,2.751431e+00,9.219690e-01,9.219462e-01,1.337308e-01,2.042958e-08,1.999009e+01,0.000000e+00,1.999009e+01,2.168195e+01,8.620000e+01
2.380829e+05,2.755589e+00,2.378237e+05,2.752589e+00,9.219895e-01,9.219480e-01,1.337328e-01,2.040904e-08,1.999329e+01,0.000000e+00,1.999329e+01,2.168494e+01,8.620000e+01
2.381829e+05,2.756746e+00,2.379237e+05,2.753746e+00,9.220100e-01,9.219499e-01,1.337348e-01,2.038852e-08,1.999649e+01,0.000000e+00,1.999649e+01,2.168794e+01,8.620000e+01
2.382829e+05,2.757904e+00,2.380237e+05,2.754904e+00,9.220305e-01,9.219518e-01,1.337369e-01,2.036802e-08,1.999970e+01,0.000000e+00,1.999970e+01,2.169093e+01,8.620000e+01
2.383829e+05,2.759061e+00,2.381237e+05,2.756061e+00,9.220590e-01,9.219537e-01,1.337389e-01,2.034755e-08,2.000068e+01,0.000000e+00,2.000068e+01,2.169132e+01,8.618844e+01
2.384829e+05,2.760219e+00,2.382237e+05,2.757219e+00,9.221026e-01,9.219555e-01,1.337409e-01,2.032711e-08,1.999747e+01,0.000000e+00,1.999747e+01,2.168682e+01,8.615508e+01
2.385829e+05,2.761376e+00,2.383237e+05,2.758376e+00,9.221462e-01,9.219574e-01,1.337430e-01,2.030668e-08,1.999426e+01,0.000000e+00,1.999426e+01,2.168231e+01,8.612172e+01
2.386829e+05,2.762534e+00,2.384237e+05,2.759534e+00,9.221897e-01,9.219593e-01,1.337450e-01,2.028628e-08,1.999105e+01,0.000000e+00,1.999105e+01,2.167781e+01,8.608836e+01
2.387829e+05,2.763691e+00,2.385237e+05,2.760691e+00,9.222333e-01,9.219612e-01,1.337470e-01,2.026590e-08,1.998784e+01,0.000000e+00,1.998784e+01,2.167330e+01,8.605501e+01
2.388829e+05,2.764849e+00,2.386237e+05,2.761849e+00,9.222769e-01,9.219630e-01,1.337491e-01,2.024555e-08,1.998463e+01,0.000000e+00,1.998463e+01,2.166880e+01,8.602165e+01
2.389829e+05,2.766006e+00,2.387237e+05,2.763006e+00,9.223115e-01,9.219649e-01,1.337511e-01,2.022522e-08,1.998218e+01,0.000000e+00,1.998218e+01,2.166532e+01,8.600000e+01
2.390830e+05,2.767164e+00,2.388238e+05,2.764164e+00,9.223295e-01,9.219668e-01,1.337531e-01,2.020491e-08,1.998111e+01,0.000000e+00,1.998111e+01,2.166374e+01,8.600000e+01
2.391830e+05,2.768321e+00,2.389238e+05,2.765321e+00,9.223475e-01,9.219686e-01,1.337551e-01,2.018462e-08,1.998004e+01,0.000000e+00,1.998004e+01,2.166216e+01,8.600000e+01
2.392830e+05,2.769479e+00,2.390238e+05,2.766479e+00,9.223656e-01,9.219705e-01,1.337571e-01,2.016436e-08,1.997897e+01,0.000000e+00,1.997897e+01,2.166058e+01,8.600000e+01
2.393830e+05,2.770636e+00,2.391238e+05,2.767636e+00,9.223836e-01,9.219723e-01,1.337592e-01,2.014411e-08,1.997790e+01,0.000000e+00,1.997790e+01,2.165900e+01,8.600000e+01
2.394830e+05,2.771794e+00,2.392238e+05,2.768794e+00,9.224017e-01,9.219742e-01,1.337612e-01,2.012390e-08,1.997684e+01,0.000000e+00,1.997684e+01,2.165742e+01,8.600000e+01
2.395830e+05,2.772951e+00,2.393238e+05,2.769951e+00,9.224072e-01,9.219761e-01,1.337632e-01,2.010370e-08,1.997614e+01,0.000000e+00,1.997614e+01,2.165653e+01,8.600000e+01
2.396830e+05,2.774109e+00,2.394238e+05,2.771109e+00,9.223891e-01,9.219779e-01,1.337652e-01,2.008353e-08,1.997614e+01,0.000000e+00,1.997614e+01,2.165695e+01,8.600000e+01
2.397830e+05,2.775267e+00,2.395238e+05,2.772267e+00,9.223710e-01,9.219798e-01,1.337672e-01,2.006338e-08,1.997614e+01,0.000000e+00,1.997614e+01,2.165738e+01,8.600000e+01
2.398830e+05,2.776424e+00,2.396238e+05,2.773424e+00,9.223530e-01,9.219816e-01,1.337692e-01,2.004325e-08,1.997614e+01,0.000000e+00,1.997614e+01,2.165780e+01,8.600000e+01
2.399830e+05,2.777582e+00,2.397238e+05,2.774582e+00,9.223349e-01,9.219835e-01,1.337712e-01,2.002315e-08,1.997614e+01,0.000000e+00,1.997614e+01,2.165823e+01,8.600000e+01
2.400831e+05,2.778739e+00,2.398239e+05,2.775739e+00,9.223169e-01,9.219853e-01,1.337732e-01,2.000306e-08,1.997614e+01,0.000000e+00,1.997614e+01,2.165865e+01,8.600000e+01
2.401831e+05,2.779897e+00,2.399239e+05,2.776897e+00,9.223115e-01,9.219871e-01,1.337752e-01,1.998300e-08,1.997726e+01,0.000000e+00,1.997726e+01,2.166000e+01,8.599415e+01
2.402831e+05,2.781054e+00,2.400239e+05,2.778054e+00,9.223295e-01,9.219890e-01,1.337772e-01,1.996297e-08,1.998047e+01,0.000000e+00,1.998047e+01,2.166305e+01,8.597749e+01
2.403831e+05,2.782212e+00,2.401239e+05,2.779212e+00,9.223476e-01,9.219908e-01,1.337792e-01,1.994295e-08,1.998367e+01,0.000000e+00,1.998367e+01,2.166610e+01,8.596084e+01
2.404831e+05,2.783369e+00,2.402239e+05,2.780369e+00,9.223656e-01,9.219927e-01,1.337812e-01,1.992296e-08,1.998688e+01,0.000000e+00,1.998688e+01,2.166915e+01,8.594418e+01
2.405831e+05,2.784527e+00,2.403239e+05,2.781527e+00,9.223836e-01,9.219945e-01,1.337832e-01,1.990299e-08,1.999008e+01,0.000000e+00,1.999008e+01,2.167220e+01,8.592753e+01
2.406831e+05,2.785684e+00,2.404239e+05,2.782684e+00,9.224017e-01,9.219963e-01,1.337852e-01,1.988304e-08,1.999329e+01,0.000000e+00,1.999329e+01,2.167525e+01,8.591087e+01
2.407831e+05,2.786842e+00,2.405239e+05,2.783842e+00,9.224268e-01,9.219982e-01,1.337872e-01,1.986312e-08,1.999427e+01,0.000000e+00,1.999427e+01,2.167572e+01,8.590000e+01
2.408831e+05,2.787999e+00,2.406239e+05,2.784999e+00,9.224655e-01,9.220000e-01,1.337891e-01,1.984322e-08,1.999106e+01,0.000000e+00,1.999106e+01,2.167133e+01,8.590000e+01
2.409831e+05,2.789157e+00,2.407239e+05,2.786157e+00,9.225041e-01,9.220018e-01,1.337911e-01,1.982334e-08,1.998785e+01,0.000000e+00,1.998785e+01,2.166695e+01,8.590000e+01
2.410832e+05,2.790314e+00,2.408240e+05,2.787314e+00,9.225427e-01,9.220036e-01,1.337931e-01,1.980348e-08,1.998464e+01,0.000000e+00,1.998464e+01,2.166256e+01,8.590000e+01
2.411832e+05,2.791472e+00,2.409240e+05,2.788472e+00,9.225814e-01,9.220055e-01,1.337951e-01,1.978364e-08,1.998143e+01,0.000000e+00,1.998143e+01,2.165818e+01,8.590000e+01
2.412832e+05,2.792629e+00,2.410240e+05,2.789629e+00,9.226200e-01,9.220073e-01,1.337971e-01,1.976383e-08,1.997822e+01,0.000000e+00,1.997822e+01,2.165379e+01,8.590000e+01
2.413832e+05,2.793787e+00,2.411240e+05,2.790787e+00,9.226450e-01,9.220091e-01,1.337990e-01,1.974404e-08,1.997539e+01,0.000000e+00,1.997539e+01,2.165013e+01,8.590000e+01
2.414832e+05,2.794944e+00,2.412240e+05,2.791944e+00,9.226450e-01,9.220109e-01,1.338010e-01,1.972427e-08,1.997325e+01,0.000000e+00,1.997325e+01,2.164782e+01,8.590000e+01
2.415832e+05,2.796102e+00,2.413240e+05,2.793102e+00,9.226450e-01,9.220128e-01,1.338030e-01,1.970452e-08,1.997112e+01,0.000000e+00,1.997112e+01,2.164551e+01,8.590000e+01
2.416832e+05,2.797259e+00,2.414240e+05,2.794259e+00,9.226450e-01,9.220146e-01,1.338050e-01,1.968480e-08,1.996899e+01,0.000000e+00,1.996899e+01,2.164320e+01,8.590000e+01
2.417832e+05,2.798417e+00,2.415240e+05,2.795417e+00,9.226450e-01,9.220164e-01,1.338069e-01,1.966509e-08,1.996685e+01,0.000000e+00,1.996685e+01,2.164088e+01,8.590000e+01
2.418832e+05,2.799574e+00,2.416240e+05,2.796574e+00,9.226450e-01,9.220182e-01,1.338089e-01,1.964541e-08,1.996472e+01,0.000000e+00,1.996472e+01,2.163857e+01,8.590000e+01
2.419832e+05,2.800732e+00,2.417240e+05,2.797732e+00,9.226476e-01,9.220200e-01,1.338109e-01,1.962575e-08,1.996331e+01,0.000000e+00,1.996331e+01,2.163698e+01,8.590000e+01
2.420833e+05,2.801890e+00,2.418241e+05,2.798890e+00,9.226553e-01,9.220218e-01,1.338128e-01,1.960612e-08,1.996331e+01,0.000000e+00,1.996331e+01,2.163680e+01,8.590000e+01
2.421833e+05,2.803047e+00,2.419241e+05,2.800047e+00,9.226629e-01,9.220236e-01,1.338148e-01,1.958650e-08,1.996331e+01,0.000000e+00,1.996331e+01,2.163662e+01,8.590000e+01
2.422833e+05,2.804205e+00,2.420241e+05,2.801205e+00,9.226705e-01,9.220254e-01,1.338167e-01,1.956691e-08,1.996331e+01,0.000000e+00,1.996331e+01,2.163645e+01,8.590000e+01
2.423833e+05,2.805362e+00,2.421241e+05,2.802362e+00,9.226782e-01,9.220272e-01,1.338187e-01,1.954734e-08,1.996331e+01,0.000000e+00,1.996331e+01,2.163627e+01,8.590000e+01
2.424833e+05,2.806520e+00,2.422241e+05,2.803520e+00,9.226858e-01,9.220290e-01,1.338206e-01,1.952779e-08,1.996331e+01,0.000000e+00,1.996331e+01,2.163609e+01,8.590000e+01
2.425833e+05,2.807677e+00,2.423241e+05,2.804677e+00,9.227044e-01,9.220308e-01,1.338226e-01,1.950826e-08,1.996406e+01,0.000000e+00,1.996406e+01,2.163647e+01,8.588827e+01
2.426833e+05,2.808835e+00,2.424241e+05,2.805835e+00,9.227430e-01,9.220326e-01,1.338245e-01,1.948876e-08,1.996620e+01,0.000000e+00,1.996620e+01,2.163788e+01,8.585491e+01
2.427833e+05,2.809992e+00,2.425241e+05,2.806992e+00,9.227817e-01,9.220344e-01,1.338265e-01,1.946928e-08,1.996834e+01,0.000000e+00,1.996834e+01,2.163929e+01,8.582155e+01
2.428833e+05,2.811150e+00,2.426241e+05,2.808150e+00,9.228203e-01,9.220362e-01,1.338284e-01,1.944981e-08,1.997048e+01,0.000000e+00,1.997048e+01,2.164070e+01,8.578819e+01
2.429833e+05,2.812307e+00,2.427241e+05,2.809307e+00,9.228590e-01,9.220380e-01,1.338304e-01,1.943037e-08,1.997262e+01,0.000000e+00,1.997262e+01,2.164212e+01,8.575483e+01
2.430834e+05,2.813465e+00,2.428242e+05,2.810465e+00,9.228976e-01,9.220398e-01,1.338323e-01,1.941096e-08,1.997476e+01,0.000000e+00,1.997476e+01,2.164353e+01,8.572148e+01
2.431834e+05,2.814622e+00,2.429242e+05,2.811622e+00,9.228996e-01,9.220416e-01,1.338343e-01,1.939156e-08,1.997855e+01,0.000000e+00,1.997855e+01,2.164759e+01,8.570000e+01
2.432834e+05,2.815780e+00,2.430242e+05,2.812780e+00,9.228353e-01,9.220434e-01,1.338362e-01,1.937218e-08,1.998533e+01,0.000000e+00,1.998533e+01,2.165644e+01,8.570000e+01
2.433834e+05,2.816937e+00,2.431242e+05,2.813937e+00,9.227711e-01,9.220452e-01,1.338381e-01,1.935283e-08,1.999211e+01,0.000000e+00,1.999211e+01,2.166529e+01,8.570000e+01
2.434834e+05,2.818095e+00,2.432242e+05,2.815095e+00,9.227068e-01,9.220470e-01,1.338401e-01,1.933350e-08,1.999888e+01,0.000000e+00,1.999888e+01,2.167415e+01,8.570000e+01
2.435834e+05,2.819252e+00,2.433242e+05,2.816252e+00,9.226426e-01,9.220487e-01,1.338420e-01,1.931419e-08,2.000566e+01,0.000000e+00,2.000566e+01,2.168300e+01,8.570000e+01
2.436834e+05,2.820410e+00,2.434242e+05,2.817410e+00,9.225783e-01,9.220505e-01,1.338439e-01,1.929490e-08,2.001244e+01,0.000000e+00,2.001244e+01,2.169186e+01,8.570000e+01
2.437834e+05,2.821567e+00,2.435242e+05,2.818567e+00,9.225294e-01,9.220523e-01,1.338459e-01,1.927563e-08,2.001683e+01,0.000000e+00,2.001683e+01,2.169777e+01,8.571761e+01
2.438834e+05,2.822725e+00,2.436242e+05,2.819725e+00,9.225089e-01,9.220541e-01,1.338478e-01,1.925639e-08,2.001683e+01,0.000000e+00,2.001683e+01,2.169825e+01,8.576765e+01
2.439834e+05,2.823882e+00,2.437242e+05,2.820882e+00,9.224883e-01,9.220558e-01,1.338497e-01,1.923716e-08,2.001683e+01,0.000000e+00,2.001683e+01,2.169873e+01,8.581769e+01
2.440835e+05,2.825040e+00,2.438243e+05,2.822040e+00,9.224678e-01,9.220576e-01,1.338516e-01,1.921796e-08,2.001683e+01,0.000000e+00,2.001683e+01,2.169922e+01,8.586772e+01
2.441835e+05,2.826198e+00,2.439243e+05,2.823198e+00,9.224472e-01,9.220594e-01,1.338536e-01,1.919878e-08,2.001683e+01,0.000000e+00,2.001683e+01,2.169970e+01,8.591776e+01
2.442835e+05,2.827355e+00,2.440243e+05,2.824355e+00,9.224267e-01,9.220612e-01,1.338555e-01,1.917962e-08,2.001683e+01,0.000000e+00,2.001683e+01,2.170018e+01,8.596780e+01
2.443835e+05,2.828513e+00,2.441243e+05,2.825513e+00,9.224272e-01,9.220629e-01,1.338574e-01,1.916048e-08,2.001721e+01,0.000000e+00,2.001721e+01,2.170058e+01,8.598219e+01
2.444835e+05,2.829670e+00,2.442243e+05,2.826670e+00,9.224658e-01,9.220647e-01,1.338593e-01,1.914136e-08,2.001828e+01,0.000000e+00,2.001828e+01,2.170083e+01,8.593223e+01
2.445835e+05,2.830828e+00,2.443243e+05,2.827828e+00,9.225043e-01,9.220665e-01,1.338612e-01,1.912227e-08,2.001934e+01,0.000000e+00,2.001934e+01,2.170108e+01,8.588226e+01
2.446835e+05,2.831985e+00,2.444243e+05,2.828985e+00,9.225429e-01,9.220682e-01,1.338631e-01,1.910319e-08,2.002041e+01,0.000000e+00,2.002041e+01,2.170134e+01,8.583230e+01
2.447835e+05,2.833143e+00,2.445243e+05,2.830143e+00,9.225815e-01,9.220700e-01,1.338651e-01,1.908414e-08,2.002148e+01,0.000000e+00,2.002148e+01,2.170159e+01,8.578233e+01
2.448835e+05,2.834300e+00,2.446243e+05,2.831300e+00,9.226200e-01,9.220717e-01,1.338670e-01,1.906511e-08,2.002255e+01,0.000000e+00,2.002255e+01,2.170184e+01,8.573237e+01
2.449835e+05,2.835458e+00,2.447243e+05,2.832458e+00,9.226541e-01,9.220735e-01,1.338689e-01,1.904610e-08,2.002286e+01,0.000000e+00,2.002286e+01,2.170138e+01,8.570000e+01
2.450836e+05,2.836615e+00,2.448244e+05,2.833615e+00,9.226798e-01,9.220753e-01,1.338708e-01,1.902711e-08,2.002179e+01,0.000000e+00,2.002179e+01,2.169961e+01,8.570000e+01
2.451836e+05,2.837773e+00,2.449244e+05,2.834773e+00,9.227055e-01,9.220770e-01,1.338727e-01,1.900814e-08,2.002073e+01,0.000000e+00,2.002073e+01,2.169785e+01,8.570000e+01
2.452836e+05,2.838930e+00,2.450244e+05,2.835930e+00,9.227312e-01,9.220788e-01,1.338746e-01,1.898919e-08,2.001966e+01,0.000000e+00,2.001966e+01,2.169609e+01,8.570000e+01
2.453836e+05,2.840088e+00,2.451244e+05,2.837088e+00,9.227569e-01,9.220805e-01,1.338765e-01,1.897026e-08,2.001859e+01,0.000000e+00,2.001859e+01,2.169432e+01,8.570000e+01
2.454836e+05,2.841245e+00,2.452244e+05,2.838245e+00,9.227826e-01,9.220823e-01,1.338784e-01,1.895136e-08,2.001752e+01,0.000000e+00,2.001752e+01,2.169256e+01,8.570000e+01
2.455836e+05,2.842403e+00,2.453244e+05,2.839403e+00,9.227763e-01,9.220840e-01,1.338803e-01,1.893247e-08,2.001683e+01,0.000000e+00,2.001683e+01,2.169196e+01,8.571186e+01
2.456836e+05,2.843560e+00,2.454244e+05,2.840560e+00,9.227121e-01,9.220857e-01,1.338822e-01,1.891361e-08,2.001683e+01,0.000000e+00,2.001683e+01,2.169347e+01,8.574513e+01
2.457836e+05,2.844718e+00,2.455244e+05,2.841718e+00,9.226480e-01,9.220875e-01,1.338840e-01,1.889476e-08,2.001683e+01,0.000000e+00,2.001683e+01,2.169498e+01,8.577839e+01
2.458836e+05,2.845875e+00,2.456244e+05,2.842875e+00,9.225838e-01,9.220892e-01,1.338859e-01,1.887594e-08,2.001683e+01,0.000000e+00,2.001683e+01,2.169649e+01,8.581165e+01
2.459836e+05,2.847033e+00,2.457244e+05,2.844033e+00,9.225197e-01,9.220910e-01,1.338878e-01,1.885714e-08,2.001683e+01,0.000000e+00,2.001683e+01,2.169800e+01,8.584491e+01
2.460837e+05,2.848190e+00,2.458245e+05,2.845190e+00,9.224555e-01,9.220927e-01,1.338897e-01,1.883836e-08,2.001683e+01,0.000000e+00,2.001683e+01,2.169950e+01,8.587817e+01
2.461837e+05,2.849348e+00,2.459245e+05,2.846348e+00,9.224134e-01,9.220944e-01,1.338916e-01,1.881960e-08,2.001560e+01,0.000000e+00,2.001560e+01,2.169916e+01,8.590000e+01
2.462837e+05,2.850505e+00,2.460245e+05,2.847505e+00,9.224134e-01,9.220962e-01,1.338935e-01,1.880086e-08,2.001201e+01,0.000000e+00,2.001201e+01,2.169528e+01,8.590000e+01
2.463837e+05,2.851663e+00,2.461245e+05,2.848663e+00,9.224134e-01,9.220979e-01,1.338953e-01,1.878215e-08,2.000843e+01,0.000000e+00,2.000843e+01,2.169139e+01,8.590000e+01
2.464837e+05,2.852821e+00,2.462245e+05,2.849821e+00,9.224134e-01,9.220996e-01,1.338972e-01,1.876345e-08,2.000485e+01,0.000000e+00,2.000485e+01,2.168751e+01,8.590000e+01
2.465837e+05,2.853978e+00,2.463245e+05,2.850978e+00,9.224134e-01,9.221014e-01,1.338991e-01,1.874477e-08,2.000127e+01,0.000000e+00,2.000127e+01,2.168362e+01,8.590000e+01
2.466837e+05,2.855136e+00,2.464245e+05,2.852136e+00,9.224134e-01,9.221031e-01,1.339010e-01,1.872612e-08,1.999768e+01,0.000000e+00,1.999768e+01,2.167974e+01,8.590000e+01
2.467837e+05,2.856293e+00,2.465245e+05,2.853293e+00,9.224208e-01,9.221048e-01,1.339028e-01,1.870748e-08,1.999576e+01,0.000000e+00,1.999576e+01,2.167748e+01,8.590595e+01
2.468837e+05,2.857451e+00,2.466245e+05,2.854451e+00,9.224413e-01,9.221066e-01,1.339047e-01,1.868887e-08,1.999683e+01,0.000000e+00,1.999683e+01,2.167816e+01,8.592263e+01
2.469837e+05,2.858608e+00,2.467245e+05,2.855608e+00,9.224619e-01,9.221083e-01,1.339066e-01,1.867027e-08,1.999790e+01,0.000000e+00,1.999790e+01,2.167884e+01,8.593931e+01
2.470838e+05,2.859766e+00,2.468246e+05,2.856766e+00,9.224824e-01,9.221100e-01,1.339085e-01,1.865170e-08,1.999897e+01,0.000000e+00,1.999897e+01,2.167951e+01,8.595599e+01
2.471838e+05,2.860923e+00,2.469246e+05,2.857923e+00,9.225030e-01,9.221117e-01,1.339103e-01,1.863315e-08,2.000004e+01,0.000000e+00,2.000004e+01,2.168019e+01,8.597267e+01
2.472838e+05,2.862081e+00,2.470246e+05,2.859081e+00,9.225235e-01,9.221134e-01,1.339122e-01,1.861462e-08,2.000111e+01,0.000000e+00,2.000111e+01,2.168087e+01,8.598935e+01
2.473838e+05,2.863238e+00,2.471246e+05,2.860238e+00,9.225293e-01,9.221152e-01,1.339140e-01,1.859611e-08,2.000102e+01,0.000000e+00,2.000102e+01,2.168064e+01,8.598195e+01
2.474838e+05,2.864396e+00,2.472246e+05,2.861396e+00,9.225087e-01,9.221169e-01,1.339159e-01,1.857761e-08,1.999888e+01,0.000000e+00,1.999888e+01,2.167880e+01,8.593198e+01
2.475838e+05,2.865553e+00,2.473246e+05,2.862553e+00,9.224882e-01,9.221186e-01,1.339178e-01,1.855914e-08,1.999675e+01,0.000000e+00,1.999675e+01,2.167697e+01,8.588202e+01
2.476838e+05,2.866711e+00,2.474246e+05,2.863711e+00,9.224677e-01,9.221203e-01,1.339196e-01,1.854069e-08,1.999461e+01,0.000000e+00,1.999461e+01,2.167514e+01,8.583205e+01
2.477838e+05,2.867868e+00,2.475246e+05,2.864868e+00,9.224472e-01,9.221220e-01,1.339215e-01,1.852226e-08,1.999248e+01,0.000000e+00,1.999248e+01,2.167330e+01,8.578209e+01
2.478838e+05,2.869026e+00,2.476246e+05,2.866026e+00,9.224266e-01,9.221237e-01,1.339233e-01,1.850386e-08,1.999034e+01,0.000000e+00,1.999034e+01,2.167147e+01,8.573212e+01
2.479838e+05,2.870183e+00,2.477246e+05,2.867183e+00,9.224070e-01,9.221254e-01,1.339252e-01,1.848547e-08,1.999139e+01,0.000000e+00,1.999139e+01,2.167306e+01,8.571190e+01
2.480839e+05,2.871341e+00,2.478247e+05,2.868341e+00,9.223890e-01,9.221271e-01,1.339270e-01,1.846710e-08,1.999816e+01,0.000000e+00,1.999816e+01,2.168083e+01,8.574521e+01
2.481839e+05,2.872498e+00,2.479247e+05,2.869498e+00,9.223709e-01,9.221288e-01,1.339289e-01,1.844875e-08,2.000494e+01,0.000000e+00,2.000494e+01,2.168861e+01,8.577852e+01
2.482839e+05,2.873656e+00,2.480247e+05,2.870656e+00,9.223529e-01,9.221305e-01,1.339307e-01,1.843042e-08,2.001172e+01,0.000000e+00,2.001172e+01,2.169638e+01,8.581183e+01
2.483839e+05,2.874813e+00,2.481247e+05,2.871813e+00,9.223349e-01,9.221322e-01,1.339325e-01,1.841211e-08,2.001849e+01,0.000000e+00,2.001849e+01,2.170415e+01,8.584514e+01
2.484839e+05,2.875971e+00,2.482247e+05,2.872971e+00,9.223168e-01,9.221339e-01,1.339344e-01,1.839383e-08,2.002527e+01,0.000000e+00,2.002527e+01,2.171192e+01,8.587845e+01
2.485839e+05,2.877129e+00,2.483247e+05,2.874129e+00,9.223115e-01,9.221356e-01,1.339362e-01,1.837556e-08,2.002839e+01,0.000000e+00,2.002839e+01,2.171543e+01,8.590589e+01
2.486839e+05,2.878286e+00,2.484247e+05,2.875286e+00,9.223296e-01,9.221373e-01,1.339381e-01,1.835731e-08,2.002482e+01,0.000000e+00,2.002482e+01,2.171113e+01,8.592257e+01
2.487839e+05,2.879444e+00,2.485247e+05,2.876444e+00,9.223476e-01,9.221390e-01,1.339399e-01,1.833908e-08,2.002124e+01,0.000000e+00,2.002124e+01,2.170682e+01,8.593924e+01
2.488839e+05,2.880601e+00,2.486247e+05,2.877601e+00,9.223657e-01,9.221407e-01,1.339417e-01,1.832088e-08,2.001766e+01,0.000000e+00,2.001766e+01,2.170252e+01,8.595592e+01
2.489839e+05,2.881759e+00,2.487247e+05,2.878759e+00,9.223838e-01,9.221424e-01,1.339436e-01,1.830269e-08,2.001408e+01,0.000000e+00,2.001408e+01,2.169822e+01,8.597260e+01
2.490840e+05,2.882916e+00,2.488248e+05,2.879916e+00,9.224018e-01,9.221441e-01,1.339454e-01,1.828452e-08,2.001051e+01,0.000000e+00,2.001051e+01,2.169391e+01,8.598928e+01
2.491840e+05,2.884074e+00,2.489248e+05,2.881074e+00,9.224134e-01,9.221457e-01,1.339472e-01,1.826638e-08,2.000872e+01,0.000000e+00,2.000872e+01,2.169171e+01,8.599404e+01
2.492840e+05,2.885231e+00,2.490248e+05,2.882231e+00,9.224134e-01,9.221474e-01,1.339490e-01,1.824825e-08,2.001016e+01,0.000000e+00,2.001016e+01,2.169326e+01,8.597736e+01
2.493840e+05,2.886389e+00,2.491248e+05,2.883389e+00,9.224134e-01,9.221491e-01,1.339509e-01,1.823014e-08,2.001160e+01,0.000000e+00,2.001160e+01,2.169482e+01,8.596068e+01
2.494840e+05,2.887546e+00,2.492248e+05,2.884546e+00,9.224134e-01,9.221508e-01,1.339527e-01,1.821206e-08,2.001303e+01,0.000000e+00,2.001303e+01,2.169638e+01,8.594400e+01
2.495840e+05,2.888704e+00,2.493248e+05,2.885704e+00,9.224134e-01,9.221525e-01,1.339545e-01,1.819399e-08,2.001447e+01,0.000000e+00,2.001447e+01,2.169794e+01,8.592732e+01
2.496840e+05,2.889861e+00,2.494248e+05,2.886861e+00,9.224134e-01,9.221541e-01,1.339563e-01,1.817594e-08,2.001591e+01,0.000000e+00,2.001591e+01,2.169950e+01,8.591064e+01
2.497840e+05,2.891019e+00,2.495248e+05,2.888019e+00,9.224134e-01,9.221558e-01,1.339581e-01,1.815792e-08,2.001592e+01,0.000000e+00,2.001592e+01,2.169951e+01,8.590000e+01
2.498840e+05,2.892176e+00,2.496248e+05,2.889176e+00,9.224134e-01,9.221575e-01,1.339600e-01,1.813991e-08,2.001342e+01,0.000000e+00,2.001342e+01,2.169680e+01,8.590000e+01
2.499840e+05,2.893334e+00,2.497248e+05,2.890334e+00,9.224134e-01,9.221592e-01,1.339618e-01,1.812192e-08,2.001092e+01,0.000000e+00,2.001092e+01,2.169409e+01,8.590000e+01
2.500841e+05,2.894491e+00,2.498249e+05,2.891491e+00,9.224134e-01,9.221608e-01,1.339636e-01,1.810395e-08,2.000842e+01,0.000000e+00,2.000842e+01,2.169138e+01,8.590000e+01
2.501841e+05,2.895649e+00,2.499249e+05,2.892649e+00,9.224134e-01,9.221625e-01,1.339654e-01,1.808601e-08,2.000592e+01,0.000000e+00,2.000592e+01,2.168867e+01,8.590000e+01
2.502841e+05,2.896806e+00,2.500249e+05,2.893806e+00,9.224134e-01,9.221642e-01,1.339672e-01,1.806808e-08,2.000342e+01,0.000000e+00,2.000342e+01,2.168596e+01,8.590000e+01
2.503841e+05,2.897964e+00,2.501249e+05,2.894964e+00,9.224071e-01,9.221658e-01,1.339690e-01,1.805017e-08,2.000179e+01,0.000000e+00,2.000179e+01,2.168434e+01,8.590583e+01
2.504841e+05,2.899121e+00,2.502249e+05,2.896121e+00,9.223890e-01,9.221675e-01,1.339708e-01,1.803228e-08,2.000179e+01,0.000000e+00,2.000179e+01,2.168477e+01,8.592253e+01
2.505841e+05,2.900279e+00,2.503249e+05,2.897279e+00,9.223709e-01,9.221692e-01,1.339726e-01,1.801441e-08,2.000179e+01,0.000000e+00,2.000179e+01,2.168519e+01,8.593923e+01
2.506841e+05,2.901436e+00,2.504249e+05,2.898436e+00,9.223529e-01,9.221708e-01,1.339744e-01,1.799656e-08,2.000179e+01,0.000000e+00,2.000179e+01,2.168562e+01,8.595594e+01
2.507841e+05,2.902594e+00,2.505249e+05,2.899594e+00,9.223348e-01,9.221725e-01,1.339762e-01,1.797873e-08,2.000179e+01,0.000000e+00,2.000179e+01,2.168604e+01,8.597264e+01
2.508841e+05,2.903752e+00,2.506249e+05,2.900752e+00,9.223167e-01,9.221741e-01,1.339780e-01,1.796092e-08,2.000179e+01,0.000000e+00,2.000179e+01,2.168647e+01,8.598934e+01
2.509841e+05,2.904909e+00,2.507249e+05,2.901909e+00,9.223051e-01,9.221758e-01,1.339798e-01,1.794313e-08,2.000179e+01,0.000000e+00,2.000179e+01,2.168674e+01,8.599397e+01
2.510842e+05,2.906067e+00,2.508250e+05,2.903067e+00,9.223051e-01,9.221775e-01,1.339816e-01,1.792536e-08,2.000179e+01,0.000000e+00,2.000179e+01,2.168674e+01,8.597732e+01
2.511842e+05,2.907224e+00,2.509250e+05,2.904224e+00,9.223051e-01,9.221791e-01,1.339834e-01,1.790761e-08,2.000179e+01,0.000000e+00,2.000179e+01,2.168674e+01,8.596066e+01
2.512842e+05,2.908382e+00,2.510250e+05,2.905382e+00,9.223051e-01,9.221808e-01,1.339852e-01,1.788988e-08,2.000179e+01,0.000000e+00,2.000179e+01,2.168674e+01,8.594401e+01
2.513842e+05,2.909539e+00,2.511250e+05,2.906539e+00,9.223051e-01,9.221824e-01,1.339870e-01,1.787217e-08,2.000179e+01,0.000000e+00,2.000179e+01,2.168674e+01,8.592735e+01
2.514842e+05,2.910697e+00,2.512250e+05,2.907697e+00,9.223051e-01,9.221841e-01,1.339888e-01,1.785447e-08,2.000179e+01,0.000000e+00,2.000179e+01,2.168674e+01,8.591070e+01
2.515842e+05,2.911854e+00,2.513250e+05,2.908854e+00,9.223190e-01,9.221857e-01,1.339905e-01,1.783680e-08,2.000179e+01,0.000000e+00,2.000179e+01,2.168642e+01,8.589403e+01
2.516842e+05,2.913012e+00,2.514250e+05,2.910012e+00,9.223576e-01,9.221873e-01,1.339923e-01,1.781914e-08,2.000179e+01,0.000000e+00,2.000179e+01,2.168551e+01,8.587735e+01
2.517842e+05,2.914169e+00,2.515250e+05,2.911169e+00,9.223962e-01,9.221890e-01,1.339941e-01,1.780151e-08,2.000179e+01,0.000000e+00,2.000179e+01,2.168460e+01,8.586067e+01
2.518842e+05,2.915327e+00,2.516250e+05,2.912327e+00,9.224348e-01,9.221906e-01,1.339959e-01,1.778389e-08,2.000179e+01,0.000000e+00,2.000179e+01,2.168369e+01,8.584399e+01
2.519842e+05,2.916484e+00,2.517250e+05,2.913484e+00,9.224734e-01,9.221923e-01,1.339977e-01,1.776630e-08,2.000179e+01,0.000000e+00,2.000179e+01,2.168279e+01,8.582732e+01
2.520843e+05,2.917642e+00,2.518251e+05,2.914642e+00,9.225120e-01,9.221939e-01,1.339994e-01,1.774872e-08,2.000179e+01,0.000000e+00,2.000179e+01,2.168188e+01,8.581064e+01
2.521843e+05,2.918799e+00,2.519251e+05,2.915799e+00,9.225227e-01,9.221955e-01,1.340012e-01,1.773116e-08,2.000347e+01,0.000000e+00,2.000347e+01,2.168345e+01,8.580602e+01
2.522843e+05,2.919957e+00,2.520251e+05,2.916957e+00,9.224842e-01,9.221972e-01,1.340030e-01,1.771362e-08,2.000811e+01,0.000000e+00,2.000811e+01,2.168937e+01,8.582266e+01
2.523843e+05,2.921114e+00,2.521251e+05,2.918114e+00,9.224457e-01,9.221988e-01,1.340048e-01,1.769611e-08,2.001274e+01,0.000000e+00,2.001274e+01,2.169530e+01,8.583929e+01
2.524843e+05,2.922272e+00,2.522251e+05,2.919272e+00,9.224072e-01,9.222004e-01,1.340065e-01,1.767861e-08,2.001737e+01,0.000000e+00,2.001737e+01,2.170123e+01,8.585592e+01
2.525843e+05,2.923429e+00,2.523251e+05,2.920429e+00,9.223687e-01,9.222021e-01,1.340083e-01,1.766112e-08,2.002201e+01,0.000000e+00,2.002201e+01,2.170716e+01,8.587255e+01
2.526843e+05,2.924587e+00,2.524251e+05,2.921587e+00,9.223302e-01,9.222037e-01,1.340101e-01,1.764366e-08,2.002664e+01,0.000000e+00,2.002664e+01,2.171309e+01,8.588918e+01
2.527843e+05,2.925744e+00,2.525251e+05,2.922744e+00,9.223115e-01,9.222053e-01,1.340118e-01,1.762622e-08,2.002803e+01,0.000000e+00,2.002803e+01,2.171504e+01,8.590584e+01
2.528843e+05,2.926902e+00,2.526251e+05,2.923902e+00,9.223296e-01,9.222069e-01,1.340136e-01,1.760880e-08,2.002338e+01,0.000000e+00,2.002338e+01,2.170957e+01,8.592254e+01
2.529843e+05,2.928059e+00,2.527251e+05,2.925059e+00,9.223476e-01,9.222086e-01,1.340153e-01,1.759139e-08,2.001872e+01,0.000000e+00,2.001872e+01,2.170410e+01,8.593924e+01
2.530844e+05,2.929217e+00,2.528252e+05,2.926217e+00,9.223657e-01,9.222102e-01,1.340171e-01,1.757401e-08,2.001407e+01,0.000000e+00,2.001407e+01,2.169862e+01,8.595595e+01
2.531844e+05,2.930375e+00,2.529252e+05,2.927375e+00,9.223838e-01,9.222118e-01,1.340189e-01,1.755664e-08,2.000941e+01,0.000000e+00,2.000941e+01,2.169315e+01,8.597265e+01
2.532844e+05,2.931532e+00,2.530252e+05,2.928532e+00,9.224019e-01,9.222134e-01,1.340206e-01,1.753929e-08,2.000476e+01,0.000000e+00,2.000476e+01,2.168768e+01,8.598935e+01
2.533844e+05,2.932690e+00,2.531252e+05,2.929690e+00,9.224069e-01,9.222150e-01,1.340224e-01,1.752197e-08,2.000179e+01,0.000000e+00,2.000179e+01,2.168435e+01,8.601209e+01
2.534844e+05,2.933847e+00,2.532252e+05,2.930847e+00,9.223888e-01,9.222167e-01,1.340241e-01,1.750466e-08,2.000179e+01,0.000000e+00,2.000179e+01,2.168477e+01,8.604545e+01
2.535844e+05,2.935005e+00,2.533252e+05,2.932005e+00,9.223708e-01,9.222183e-01,1.340259e-01,1.748737e-08,2.000179e+01,0.000000e+00,2.000179e+01,2.168520e+01,8.607881e+01
2.536844e+05,2.936162e+00,2.534252e+05,2.933162e+00,9.223527e-01,9.222199e-01,1.340276e-01,1.747009e-08,2.000179e+01,0.000000e+00,2.000179e+01,2.168562e+01,8.611217e+01
2.537844e+05,2.937320e+00,2.535252e+05,2.934320e+00,9.223346e-01,9.222215e-01,1.340294e-01,1.745284e-08,2.000179e+01,0.000000e+00,2.000179e+01,2.168605e+01,8.614552e+01
2.538844e+05,2.938477e+00,2.536252e+05,2.935477e+00,9.223166e-01,9.222231e-01,1.340311e-01,1.743561e-08,2.000179e+01,0.000000e+00,2.000179e+01,2.168647e+01,8.617888e+01
2.539844e+05,2.939635e+00,2.537252e+05,2.936635e+00,9.223051e-01,9.222247e-01,1.340329e-01,1.741839e-08,2.000218e+01,0.000000e+00,2.000218e+01,2.168717e+01,8.620000e+01
2.540845e+05,2.940792e+00,2.538253e+05,2.937792e+00,9.223051e-01,9.222263e-01,1.340346e-01,1.740120e-08,2.000325e+01,0.000000e+00,2.000325e+01,2.168832e+01,8.620000e+01
2.541845e+05,2.941950e+00,2.539253e+05,2.938950e+00,9.223051e-01,9.222279e-01,1.340363e-01,1.738402e-08,2.000432e+01,0.000000e+00,2.000432e+01,2.168948e+01,8.620000e+01
2.542845e+05,2.943107e+00,2.540253e+05,2.940107e+00,9.223051e-01,9.222295e-01,1.340381e-01,1.736686e-08,2.000538e+01,0.000000e+00,2.000538e+01,2.169064e+01,8.620000e+01
2.543845e+05,2.944265e+00,2.541253e+05,2.941265e+00,9.223051e-01,9.222311e-01,1.340398e-01,1.734972e-08,2.000645e+01,0.000000e+00,2.000645e+01,2.169179e+01,8.620000e+01
2.544845e+05,2.945422e+00,2.542253e+05,2.942422e+00,9.223051e-01,9.222327e-01,1.340415e-01,1.733260e-08,2.000752e+01,0.000000e+00,2.000752e+01,2.169295e+01,8.620000e+01
2.545845e+05,2.946580e+00,2.543253e+05,2.943580e+00,9.223033e-01,9.222343e-01,1.340433e-01,1.731550e-08,2.000910e+01,0.000000e+00,2.000910e+01,2.169470e+01,8.618817e+01
2.546845e+05,2.947737e+00,2.544253e+05,2.944737e+00,9.222982e-01,9.222359e-01,1.340450e-01,1.729841e-08,2.001161e+01,0.000000e+00,2.001161e+01,2.169755e+01,8.615477e+01
2.547845e+05,2.948895e+00,2.545253e+05,2.945895e+00,9.222930e-01,9.222375e-01,1.340467e-01,1.728135e-08,2.001412e+01,0.000000e+00,2.001412e+01,2.170039e+01,8.612136e+01
2.548845e+05,2.950052e+00,2.546253e+05,2.947052e+00,9.222879e-01,9.222391e-01,1.340485e-01,1.726430e-08,2.001663e+01,0.000000e+00,2.001663e+01,2.170323e+01,8.608795e+01
2.549845e+05,2.951210e+00,2.547253e+05,2.948210e+00,9.222827e-01,9.222407e-01,1.340502e-01,1.724727e-08,2.001914e+01,0.000000e+00,2.001914e+01,2.170608e+01,8.605455e+01
2.550845e+05,2.952367e+00,2.548253e+05,2.949367e+00,9.222776e-01,9.222423e-01,1.340519e-01,1.723026e-08,2.002165e+01,0.000000e+00,2.002165e+01,2.170892e+01,8.602114e+01
2.551846e+05,2.953525e+00,2.549254e+05,2.950525e+00,9.222697e-01,9.222439e-01,1.340536e-01,1.721327e-08,2.002285e+01,0.000000e+00,2.002285e+01,2.171041e+01,8.601223e+01
2.552846e+05,2.954683e+00,2.550254e+05,2.951683e+00,9.222569e-01,9.222455e-01,1.340554e-01,1.719630e-08,2.002178e+01,0.000000e+00,2.002178e+01,2.170955e+01,8.604554e+01
2.553846e+05,2.955840e+00,2.551254e+05,2.952840e+00,9.222442e-01,9.222471e-01,1.340571e-01,1.717935e-08,2.002071e+01,0.000000e+00,2.002071e+01,2.170869e+01,8.607885e+01
2.554846e+05,2.956998e+00,2.552254e+05,2.953998e+00,9.222315e-01,9.222486e-01,1.340588e-01,1.716241e-08,2.001964e+01,0.000000e+00,2.001964e+01,2.170783e+01,8.611216e+01
2.555846e+05,2.958155e+00,2.553254e+05,2.955155e+00,9.222187e-01,9.222502e-01,1.340605e-01,1.714549e-08,2.001858e+01,0.000000e+00,2.001858e+01,2.170697e+01,8.614547e+01
2.556846e+05,2.959313e+00,2.554254e+05,2.956313e+00,9.222060e-01,9.222518e-01,1.340622e-01,1.712860e-08,2.001751e+01,0.000000e+00,2.001751e+01,2.170611e+01,8.617878e+01
2.557846e+05,2.960470e+00,2.555254e+05,2.957470e+00,9.222109e-01,9.222534e-01,1.340639e-01,1.711172e-08,2.001592e+01,0.000000e+00,2.001592e+01,2.170427e+01,8.620000e+01
2.558846e+05,2.961628e+00,2.556254e+05,2.958628e+00,9.222469e-01,9.222550e-01,1.340656e-01,1.709485e-08,2.001341e+01,0.000000e+00,2.001341e+01,2.170071e+01,8.620000e+01
2.559846e+05,2.962785e+00,2.557254e+05,2.959785e+00,9.222828e-01,9.222565e-01,1.340673e-01,1.707801e-08,2.001090e+01,0.000000e+00,2.001090e+01,2.169714e+01,8.620000e+01
2.560846e+05,2.963943e+00,2.558254e+05,2.960943e+00,9.223188e-01,9.222581e-01,1.340691e-01,1.706119e-08,2.000839e+01,0.000000e+00,2.000839e+01,2.169358e+01,8.620000e+01
2.561847e+05,2.965100e+00,2.559255e+05,2.962100e+00,9.223547e-01,9.222597e-01,1.340708e-01,1.704438e-08,2.000589e+01,0.000000e+00,2.000589e+01,2.169001e+01,8.620000e+01
2.562847e+05,2.966258e+00,2.560255e+05,2.963258e+00,9.223907e-01,9.222613e-01,1.340725e-01,1.702759e-08,2.000338e+01,0.000000e+00,2.000338e+01,2.168645e+01,8.620000e+01
2.563847e+05,2.967415e+00,2.561255e+05,2.964415e+00,9.223974e-01,9.222628e-01,1.340742e-01,1.701082e-08,2.000140e+01,0.000000e+00,2.000140e+01,2.168415e+01,8.619389e+01
2.564847e+05,2.968573e+00,2.562255e+05,2.965573e+00,9.223538e-01,9.222644e-01,1.340759e-01,1.699407e-08,2.000033e+01,0.000000e+00,2.000033e+01,2.168402e+01,8.617726e+01
2.565847e+05,2.969730e+00,2.563255e+05,2.966730e+00,9.223102e-01,9.222660e-01,1.340776e-01,1.697733e-08,1.999927e+01,0.000000e+00,1.999927e+01,2.168388e+01,8.616063e+01
2.566847e+05,2.970888e+00,2.564255e+05,2.967888e+00,9.222666e-01,9.222675e-01,1.340793e-01,1.696062e-08,1.999820e+01,0.000000e+00,1.999820e+01,2.168375e+01,8.614400e+01
2.567847e+05,2.972045e+00,2.565255e+05,2.969045e+00,9.222230e-01,9.222691e-01,1.340810e-01,1.694392e-08,1.999713e+01,0.000000e+00,1.999713e+01,2.168362e+01,8.612737e+01
2.568847e+05,2.973203e+00,2.566255e+05,2.970203e+00,9.221793e-01,9.222706e-01,1.340827e-01,1.692724e-08,1.999607e+01,0.000000e+00,1.999607e+01,2.168349e+01,8.611073e+01
2.569847e+05,2.974360e+00,2.567255e+05,2.971360e+00,9.221603e-01,9.222722e-01,1.340843e-01,1.691058e-08,1.999500e+01,0.000000e+00,1.999500e+01,2.168278e+01,8.609408e+01
2.570847e+05,2.975518e+00,2.568255e+05,2.972518e+00,9.221860e-01,9.222738e-01,1.340860e-01,1.689394e-08,1.999393e+01,0.000000e+00,1.999393e+01,2.168101e+01,8.607737e+01
2.571848e+05,2.976675e+00,2.569256e+05,2.973675e+00,9.222117e-01,9.222753e-01,1.340877e-01,1.687731e-08,1.999286e+01,0.000000e+00,1.999286e+01,2.167925e+01,8.606067e+01
2.572848e+05,2.977833e+00,2.570256e+05,2.974833e+00,9.222374e-01,9.222769e-01,1.340894e-01,1.686071e-08,1.999179e+01,0.000000e+00,1.999179e+01,2.167748e+01,8.604397e+01
2.573848e+05,2.978990e+00,2.571256e+05,2.975990e+00,9.222632e-01,9.222784e-01,1.340911e-01,1.684412e-08,1.999071e+01,0.000000e+00,1.999071e+01,2.167572e+01,8.602727e+01
2.574848e+05,2.980148e+00,2.572256e+05,2.977148e+00,9.222889e-01,9.222800e-01,1.340928e-01,1.682755e-08,1.998964e+01,0.000000e+00,1.998964e+01,2.167395e+01,8.601056e+01
2.575848e+05,2.981306e+00,2.573256e+05,2.978306e+00,9.223051e-01,9.222815e-01,1.340945e-01,1.681099e-08,1.998975e+01,0.000000e+00,1.998975e+01,2.167369e+01,8.601226e+01
2.576848e+05,2.982463e+00,2.574256e+05,2.979463e+00,9.223051e-01,9.222831e-01,1.340961e-01,1.679446e-08,1.999189e+01,0.000000e+00,1.999189e+01,2.167601e+01,8.604562e+01
2.577848e+05,2.983621e+00,2.575256e+05,2.980621e+00,9.223051e-01,9.222846e-01,1.340978e-01,1.677794e-08,1.999403e+01,0.000000e+00,1.999403e+01,2.167833e+01,8.607898e+01
2.578848e+05,2.984778e+00,2.576256e+05,2.981778e+00,9.223051e-01,9.222862e-01,1.340995e-01,1.676144e-08,1.999617e+01,0.000000e+00,1.999617e+01,2.168065e+01,8.611234e+01
2.579848e+05,2.985936e+00,2.577256e+05,2.982936e+00,9.223051e-01,9.222877e-01,1.341012e-01,1.674496e-08,1.999831e+01,0.000000e+00,1.999831e+01,2.168296e+01,8.614570e+01
2.580848e+05,2.987093e+00,2.578256e+05,2.984093e+00,9.223051e-01,9.222893e-01,1.341028e-01,1.672850e-08,2.000045e+01,0.000000e+00,2.000045e+01,2.168528e+01,8.617905e+01
2.581849e+05,2.988251e+00,2.579257e+05,2.985251e+00,9.223051e-01,9.222908e-01,1.341045e-01,1.671205e-08,2.000060e+01,0.000000e+00,2.000060e+01,2.168545e+01,8.620000e+01
2.582849e+05,2.989408e+00,2.580257e+05,2.986408e+00,9.223051e-01,9.222924e-01,1.341062e-01,1.669562e-08,1.999740e+01,0.000000e+00,1.999740e+01,2.168198e+01,8.620000e+01
2.583849e+05,2.990566e+00,2.581257e+05,2.987566e+00,9.223051e-01,9.222939e-01,1.341079e-01,1.667921e-08,1.999420e+01,0.000000e+00,1.999420e+01,2.167851e+01,8.620000e+01
2.584849e+05,2.991723e+00,2.582257e+05,2.988723e+00,9.223051e-01,9.222954e-01,1.341095e-01,1.666282e-08,1.999100e+01,0.000000e+00,1.999100e+01,2.167504e+01,8.620000e+01
2.585849e+05,2.992881e+00,2.583257e+05,2.989881e+00,9.223051e-01,9.222970e-01,1.341112e-01,1.664645e-08,1.998780e+01,0.000000e+00,1.998780e+01,2.167157e+01,8.620000e+01
2.586849e+05,2.994038e+00,2.584257e+05,2.991038e+00,9.223051e-01,9.222985e-01,1.341129e-01,1.663009e-08,1.998460e+01,0.000000e+00,1.998460e+01,2.166810e+01,8.620000e+01
2.587849e+05,2.995196e+00,2.585257e+05,2.992196e+00,9.223051e-01,9.223000e-01,1.341145e-01,1.661375e-08,1.998255e+01,0.000000e+00,1.998255e+01,2.166588e+01,8.619401e+01
2.588849e+05,2.996353e+00,2.586257e+05,2.993353e+00,9.223051e-01,9.223016e-01,1.341162e-01,1.659743e-08,1.998255e+01,0.000000e+00,1.998255e+01,2.166588e+01,8.617733e+01
2.589849e+05,2.997511e+00,2.587257e+05,2.994511e+00,9.223051e-01,9.223031e-01,1.341178e-01,1.658113e-08,1.998255e+01,0.000000e+00,1.998255e+01,2.166588e+01,8.616065e+01
2.590849e+05,2.998668e+00,2.588257e+05,2.995668e+00,9.223051e-01,9.223046e-01,1.341195e-01,1.656484e-08,1.998255e+01,0.000000e+00,1.998255e+01,2.166588e+01,8.614397e+01
2.591850e+05,2.999826e+00,2.589258e+05,2.996826e+00,9.223051e-01,9.223062e-01,1.341212e-01,1.654857e-08,1.998255e+01,0.000000e+00,1.998255e+01,2.166588e+01,8.612729e+01
2.592850e+05,3.000983e+00,2.590258e+05,2.997983e+00,9.223051e-01,9.223077e-01,1.341228e-01,1.653232e-08,1.998255e+01,0.000000e+00,1.998255e+01,2.166588e+01,8.611061e+01
2.593850e+05,3.002141e+00,2.591258e+05,2.999141e+00,9.222986e-01,9.223092e-01,1.341245e-01,1.651609e-08,1.998372e+01,0.000000e+00,1.998372e+01,2.166730e+01,8.610607e+01
2.594850e+05,3.003298e+00,2.592258e+05,3.000298e+00,9.222807e-01,9.223107e-01,1.341261e-01,1.649987e-08,1.998693e+01,0.000000e+00,1.998693e+01,2.167120e+01,8.612274e+01
2.595850e+05,3.004456e+00,2.593258e+05,3.001456e+00,9.222628e-01,9.223122e-01,1.341278e-01,1.648368e-08,1.999014e+01,0.000000e+00,1.999014e+01,2.167510e+01,8.613942e+01
