Repository: brandonlampe/CS_Data

# Repository for Crushed Salt Data
**Grant No: 456417**

This is a work in progress!

## Repository Content

### Directory Names
A uniform namining structure still in progress, but in general directories are named according to the following:
 - Names contain no spaces, a single underscore "_" will be used as a file name seperator.
 - Files are for the Crushed Salt Project (CSP); therefore, the first three charaters of each file are "CSP".
 - Folders are organized by which frame the test was performed on i.e., A2 or A3.
 - The fifth and sixth charaters of each file name will therefore be "A" followed by the frame number.

File: UNM_WP_HY_90_04/CREEP_FIT/90_04_CREEP_OUT.csv (part 12 of 18)
Analysis by Brandon Lampe, performed on: 2016/07/15 11:23:37
Experimental results below begin at: 2015/07/04 15:46:02
Duration (sec),Duration (day),Elapsed Time (sec),Elapsed Time (day),Interpolated Fractional Density,Fit to Fractional Density,Fit to Volume Strain,Fit to Volume Strain Rate (1/sec),Confining Pressure (MPa),Pore Pressure (MPa),Terzaghi Pressure (MPa),Solid Pressure (MPa),Temperature (C))
2.596850e+05,3.005614e+00,2.594258e+05,3.002614e+00,9.222450e-01,9.223138e-01,1.341294e-01,1.646750e-08,1.999335e+01,0.000000e+00,1.999335e+01,2.167900e+01,8.615610e+01
2.597850e+05,3.006771e+00,2.595258e+05,3.003771e+00,9.222271e-01,9.223153e-01,1.341311e-01,1.645133e-08,1.999656e+01,0.000000e+00,1.999656e+01,2.168290e+01,8.617278e+01
2.598850e+05,3.007929e+00,2.596258e+05,3.004929e+00,9.222092e-01,9.223168e-01,1.341327e-01,1.643519e-08,1.999977e+01,0.000000e+00,1.999977e+01,2.168680e+01,8.618946e+01
2.599850e+05,3.009086e+00,2.597258e+05,3.006086e+00,9.222044e-01,9.223183e-01,1.341343e-01,1.641906e-08,2.000101e+01,0.000000e+00,2.000101e+01,2.168826e+01,8.618772e+01
2.600850e+05,3.010244e+00,2.598258e+05,3.007244e+00,9.222223e-01,9.223198e-01,1.341360e-01,1.640295e-08,1.999887e+01,0.000000e+00,1.999887e+01,2.168551e+01,8.615436e+01
2.601851e+05,3.011401e+00,2.599259e+05,3.008401e+00,9.222402e-01,9.223213e-01,1.341376e-01,1.638686e-08,1.999673e+01,0.000000e+00,1.999673e+01,2.168277e+01,8.612101e+01
2.602851e+05,3.012559e+00,2.600259e+05,3.009559e+00,9.222581e-01,9.223229e-01,1.341393e-01,1.637078e-08,1.999459e+01,0.000000e+00,1.999459e+01,2.168003e+01,8.608765e+01
2.603851e+05,3.013716e+00,2.601259e+05,3.010716e+00,9.222760e-01,9.223244e-01,1.341409e-01,1.635472e-08,1.999245e+01,0.000000e+00,1.999245e+01,2.167729e+01,8.605429e+01
2.604851e+05,3.014874e+00,2.602259e+05,3.011874e+00,9.222939e-01,9.223259e-01,1.341425e-01,1.633868e-08,1.999031e+01,0.000000e+00,1.999031e+01,2.167455e+01,8.602093e+01
2.605851e+05,3.016031e+00,2.603259e+05,3.013031e+00,9.223119e-01,9.223274e-01,1.341442e-01,1.632266e-08,1.998936e+01,0.000000e+00,1.998936e+01,2.167311e+01,8.600000e+01
2.606851e+05,3.017189e+00,2.604259e+05,3.014189e+00,9.223299e-01,9.223289e-01,1.341458e-01,1.630665e-08,1.999043e+01,0.000000e+00,1.999043e+01,2.167384e+01,8.600000e+01
2.607851e+05,3.018346e+00,2.605259e+05,3.015346e+00,9.223479e-01,9.223304e-01,1.341474e-01,1.629066e-08,1.999150e+01,0.000000e+00,1.999150e+01,2.167457e+01,8.600000e+01
2.608851e+05,3.019504e+00,2.606259e+05,3.016504e+00,9.223659e-01,9.223319e-01,1.341491e-01,1.627469e-08,1.999256e+01,0.000000e+00,1.999256e+01,2.167531e+01,8.600000e+01
2.609851e+05,3.020661e+00,2.607259e+05,3.017661e+00,9.223839e-01,9.223334e-01,1.341507e-01,1.625873e-08,1.999363e+01,0.000000e+00,1.999363e+01,2.167604e+01,8.600000e+01
2.610851e+05,3.021819e+00,2.608259e+05,3.018819e+00,9.224019e-01,9.223349e-01,1.341523e-01,1.624280e-08,1.999470e+01,0.000000e+00,1.999470e+01,2.167677e+01,8.600000e+01
2.611852e+05,3.022976e+00,2.609260e+05,3.019976e+00,9.224069e-01,9.223364e-01,1.341539e-01,1.622688e-08,1.999576e+01,0.000000e+00,1.999576e+01,2.167781e+01,8.600000e+01
2.612852e+05,3.024134e+00,2.610260e+05,3.021134e+00,9.223888e-01,9.223379e-01,1.341556e-01,1.621097e-08,1.999684e+01,0.000000e+00,1.999684e+01,2.167940e+01,8.600000e+01
2.613852e+05,3.025291e+00,2.611260e+05,3.022291e+00,9.223708e-01,9.223394e-01,1.341572e-01,1.619509e-08,1.999791e+01,0.000000e+00,1.999791e+01,2.168099e+01,8.600000e+01
2.614852e+05,3.026449e+00,2.612260e+05,3.023449e+00,9.223527e-01,9.223409e-01,1.341588e-01,1.617922e-08,1.999898e+01,0.000000e+00,1.999898e+01,2.168257e+01,8.600000e+01
2.615852e+05,3.027606e+00,2.613260e+05,3.024606e+00,9.223346e-01,9.223424e-01,1.341604e-01,1.616337e-08,2.000005e+01,0.000000e+00,2.000005e+01,2.168416e+01,8.600000e+01
2.616852e+05,3.028764e+00,2.614260e+05,3.025764e+00,9.223165e-01,9.223439e-01,1.341620e-01,1.614753e-08,2.000112e+01,0.000000e+00,2.000112e+01,2.168575e+01,8.600000e+01
2.617852e+05,3.029921e+00,2.615260e+05,3.026921e+00,9.223119e-01,9.223453e-01,1.341636e-01,1.613171e-08,2.000139e+01,0.000000e+00,2.000139e+01,2.168615e+01,8.600621e+01
2.618852e+05,3.031079e+00,2.616260e+05,3.028079e+00,9.223299e-01,9.223468e-01,1.341653e-01,1.611591e-08,2.000033e+01,0.000000e+00,2.000033e+01,2.168457e+01,8.602286e+01
2.619852e+05,3.032237e+00,2.617260e+05,3.029237e+00,9.223479e-01,9.223483e-01,1.341669e-01,1.610013e-08,1.999926e+01,0.000000e+00,1.999926e+01,2.168299e+01,8.603952e+01
2.620852e+05,3.033394e+00,2.618260e+05,3.030394e+00,9.223660e-01,9.223498e-01,1.341685e-01,1.608436e-08,1.999819e+01,0.000000e+00,1.999819e+01,2.168140e+01,8.605617e+01
2.621853e+05,3.034552e+00,2.619261e+05,3.031552e+00,9.223840e-01,9.223513e-01,1.341701e-01,1.606861e-08,1.999712e+01,0.000000e+00,1.999712e+01,2.167982e+01,8.607283e+01
2.622853e+05,3.035709e+00,2.620261e+05,3.032709e+00,9.224021e-01,9.223528e-01,1.341717e-01,1.605288e-08,1.999605e+01,0.000000e+00,1.999605e+01,2.167824e+01,8.608948e+01
2.623853e+05,3.036867e+00,2.621261e+05,3.033867e+00,9.224134e-01,9.223542e-01,1.341733e-01,1.603716e-08,1.999459e+01,0.000000e+00,1.999459e+01,2.167639e+01,8.610000e+01
2.624853e+05,3.038024e+00,2.622261e+05,3.035024e+00,9.224134e-01,9.223557e-01,1.341749e-01,1.602146e-08,1.999246e+01,0.000000e+00,1.999246e+01,2.167407e+01,8.610000e+01
2.625853e+05,3.039182e+00,2.623261e+05,3.036182e+00,9.224134e-01,9.223572e-01,1.341765e-01,1.600578e-08,1.999032e+01,0.000000e+00,1.999032e+01,2.167176e+01,8.610000e+01
2.626853e+05,3.040339e+00,2.624261e+05,3.037339e+00,9.224134e-01,9.223587e-01,1.341781e-01,1.599012e-08,1.998818e+01,0.000000e+00,1.998818e+01,2.166944e+01,8.610000e+01
2.627853e+05,3.041497e+00,2.625261e+05,3.038497e+00,9.224134e-01,9.223601e-01,1.341797e-01,1.597447e-08,1.998605e+01,0.000000e+00,1.998605e+01,2.166712e+01,8.610000e+01
2.628853e+05,3.042654e+00,2.626261e+05,3.039654e+00,9.224134e-01,9.223616e-01,1.341813e-01,1.595884e-08,1.998391e+01,0.000000e+00,1.998391e+01,2.166481e+01,8.610000e+01
2.629853e+05,3.043812e+00,2.627261e+05,3.040812e+00,9.224134e-01,9.223631e-01,1.341829e-01,1.594322e-08,1.998372e+01,0.000000e+00,1.998372e+01,2.166460e+01,8.608786e+01
2.630853e+05,3.044969e+00,2.628261e+05,3.041969e+00,9.224134e-01,9.223646e-01,1.341845e-01,1.592762e-08,1.998692e+01,0.000000e+00,1.998692e+01,2.166808e+01,8.605455e+01
2.631854e+05,3.046127e+00,2.629262e+05,3.043127e+00,9.224134e-01,9.223660e-01,1.341861e-01,1.591204e-08,1.999013e+01,0.000000e+00,1.999013e+01,2.167155e+01,8.602124e+01
2.632854e+05,3.047284e+00,2.630262e+05,3.044284e+00,9.224134e-01,9.223675e-01,1.341877e-01,1.589648e-08,1.999333e+01,0.000000e+00,1.999333e+01,2.167502e+01,8.598793e+01
2.633854e+05,3.048442e+00,2.631262e+05,3.045442e+00,9.224134e-01,9.223690e-01,1.341893e-01,1.588093e-08,1.999654e+01,0.000000e+00,1.999654e+01,2.167850e+01,8.595462e+01
2.634854e+05,3.049599e+00,2.632262e+05,3.046599e+00,9.224134e-01,9.223704e-01,1.341908e-01,1.586540e-08,1.999974e+01,0.000000e+00,1.999974e+01,2.168197e+01,8.592131e+01
2.635854e+05,3.050757e+00,2.633262e+05,3.047757e+00,9.224209e-01,9.223719e-01,1.341924e-01,1.584988e-08,2.000025e+01,0.000000e+00,2.000025e+01,2.168235e+01,8.590000e+01
2.636854e+05,3.051914e+00,2.634262e+05,3.048914e+00,9.224414e-01,9.223734e-01,1.341940e-01,1.583439e-08,1.999596e+01,0.000000e+00,1.999596e+01,2.167722e+01,8.590000e+01
2.637854e+05,3.053072e+00,2.635262e+05,3.050072e+00,9.224620e-01,9.223748e-01,1.341956e-01,1.581891e-08,1.999168e+01,0.000000e+00,1.999168e+01,2.167209e+01,8.590000e+01
2.638854e+05,3.054229e+00,2.636262e+05,3.051229e+00,9.224826e-01,9.223763e-01,1.341972e-01,1.580344e-08,1.998739e+01,0.000000e+00,1.998739e+01,2.166696e+01,8.590000e+01
2.639854e+05,3.055387e+00,2.637262e+05,3.052387e+00,9.225032e-01,9.223777e-01,1.341988e-01,1.578799e-08,1.998311e+01,0.000000e+00,1.998311e+01,2.166183e+01,8.590000e+01
2.640854e+05,3.056545e+00,2.638262e+05,3.053545e+00,9.225238e-01,9.223792e-01,1.342003e-01,1.577256e-08,1.997882e+01,0.000000e+00,1.997882e+01,2.165670e+01,8.590000e+01
2.641855e+05,3.057702e+00,2.639263e+05,3.054702e+00,9.225578e-01,9.223806e-01,1.342019e-01,1.575715e-08,1.997534e+01,0.000000e+00,1.997534e+01,2.165213e+01,8.590623e+01
2.642855e+05,3.058860e+00,2.640263e+05,3.055860e+00,9.226143e-01,9.223821e-01,1.342035e-01,1.574175e-08,1.997320e+01,0.000000e+00,1.997320e+01,2.164848e+01,8.592290e+01
2.643855e+05,3.060017e+00,2.641263e+05,3.057017e+00,9.226709e-01,9.223835e-01,1.342051e-01,1.572637e-08,1.997106e+01,0.000000e+00,1.997106e+01,2.164484e+01,8.593958e+01
2.644855e+05,3.061175e+00,2.642263e+05,3.058175e+00,9.227274e-01,9.223850e-01,1.342066e-01,1.571100e-08,1.996892e+01,0.000000e+00,1.996892e+01,2.164119e+01,8.595626e+01
2.645855e+05,3.062332e+00,2.643263e+05,3.059332e+00,9.227840e-01,9.223864e-01,1.342082e-01,1.569565e-08,1.996678e+01,0.000000e+00,1.996678e+01,2.163755e+01,8.597294e+01
2.646855e+05,3.063490e+00,2.644263e+05,3.060490e+00,9.228405e-01,9.223879e-01,1.342098e-01,1.568032e-08,1.996464e+01,0.000000e+00,1.996464e+01,2.163390e+01,8.598962e+01
2.647855e+05,3.064647e+00,2.645263e+05,3.061647e+00,9.228932e-01,9.223893e-01,1.342113e-01,1.566500e-08,1.996452e+01,0.000000e+00,1.996452e+01,2.163254e+01,8.598116e+01
2.648855e+05,3.065805e+00,2.646263e+05,3.062805e+00,9.229393e-01,9.223908e-01,1.342129e-01,1.564971e-08,1.996772e+01,0.000000e+00,1.996772e+01,2.163492e+01,8.593126e+01
2.649855e+05,3.066962e+00,2.647263e+05,3.063962e+00,9.229855e-01,9.223922e-01,1.342145e-01,1.563442e-08,1.997092e+01,0.000000e+00,1.997092e+01,2.163731e+01,8.588137e+01
2.650855e+05,3.068120e+00,2.648263e+05,3.065120e+00,9.230317e-01,9.223937e-01,1.342160e-01,1.561916e-08,1.997412e+01,0.000000e+00,1.997412e+01,2.163969e+01,8.583148e+01
2.651856e+05,3.069277e+00,2.649264e+05,3.066277e+00,9.230778e-01,9.223951e-01,1.342176e-01,1.560391e-08,1.997732e+01,0.000000e+00,1.997732e+01,2.164207e+01,8.578158e+01
2.652856e+05,3.070435e+00,2.650264e+05,3.067435e+00,9.231240e-01,9.223965e-01,1.342191e-01,1.558867e-08,1.998052e+01,0.000000e+00,1.998052e+01,2.164446e+01,8.573169e+01
2.653856e+05,3.071592e+00,2.651264e+05,3.068592e+00,9.231533e-01,9.223980e-01,1.342207e-01,1.557345e-08,1.998412e+01,0.000000e+00,1.998412e+01,2.164767e+01,8.571219e+01
2.654856e+05,3.072750e+00,2.652264e+05,3.069750e+00,9.231533e-01,9.223994e-01,1.342223e-01,1.555825e-08,1.998840e+01,0.000000e+00,1.998840e+01,2.165231e+01,8.574559e+01
2.655856e+05,3.073907e+00,2.653264e+05,3.070907e+00,9.231533e-01,9.224008e-01,1.342238e-01,1.554307e-08,1.999269e+01,0.000000e+00,1.999269e+01,2.165695e+01,8.577900e+01
2.656856e+05,3.075065e+00,2.654264e+05,3.072065e+00,9.231533e-01,9.224023e-01,1.342254e-01,1.552790e-08,1.999697e+01,0.000000e+00,1.999697e+01,2.166159e+01,8.581241e+01
2.657856e+05,3.076222e+00,2.655264e+05,3.073222e+00,9.231533e-01,9.224037e-01,1.342269e-01,1.551274e-08,2.000126e+01,0.000000e+00,2.000126e+01,2.166623e+01,8.584581e+01
2.658856e+05,3.077380e+00,2.656264e+05,3.074380e+00,9.231533e-01,9.224051e-01,1.342285e-01,1.549761e-08,2.000554e+01,0.000000e+00,2.000554e+01,2.167088e+01,8.587922e+01
2.659856e+05,3.078537e+00,2.657264e+05,3.075537e+00,9.231533e-01,9.224066e-01,1.342300e-01,1.548249e-08,2.000956e+01,0.000000e+00,2.000956e+01,2.167523e+01,8.590000e+01
2.660856e+05,3.079695e+00,2.658264e+05,3.076695e+00,9.231533e-01,9.224080e-01,1.342316e-01,1.546738e-08,2.001313e+01,0.000000e+00,2.001313e+01,2.167910e+01,8.590000e+01
2.661857e+05,3.080852e+00,2.659265e+05,3.077852e+00,9.231533e-01,9.224094e-01,1.342331e-01,1.545230e-08,2.001670e+01,0.000000e+00,2.001670e+01,2.168296e+01,8.590000e+01
2.662857e+05,3.082010e+00,2.660265e+05,3.079010e+00,9.231533e-01,9.224109e-01,1.342347e-01,1.543722e-08,2.002027e+01,0.000000e+00,2.002027e+01,2.168683e+01,8.590000e+01
2.663857e+05,3.083168e+00,2.661265e+05,3.080168e+00,9.231533e-01,9.224123e-01,1.342362e-01,1.542217e-08,2.002385e+01,0.000000e+00,2.002385e+01,2.169070e+01,8.590000e+01
2.664857e+05,3.084325e+00,2.662265e+05,3.081325e+00,9.231533e-01,9.224137e-01,1.342377e-01,1.540713e-08,2.002742e+01,0.000000e+00,2.002742e+01,2.169457e+01,8.590000e+01
2.665857e+05,3.085483e+00,2.663265e+05,3.082483e+00,9.231294e-01,9.224151e-01,1.342393e-01,1.539210e-08,2.002752e+01,0.000000e+00,2.002752e+01,2.169525e+01,8.590622e+01
2.666857e+05,3.086640e+00,2.664265e+05,3.083640e+00,9.230652e-01,9.224165e-01,1.342408e-01,1.537710e-08,2.002181e+01,0.000000e+00,2.002181e+01,2.169057e+01,8.592288e+01
2.667857e+05,3.087798e+00,2.665265e+05,3.084798e+00,9.230011e-01,9.224180e-01,1.342424e-01,1.536210e-08,2.001610e+01,0.000000e+00,2.001610e+01,2.168589e+01,8.593953e+01
2.668857e+05,3.088955e+00,2.666265e+05,3.085955e+00,9.229370e-01,9.224194e-01,1.342439e-01,1.534713e-08,2.001040e+01,0.000000e+00,2.001040e+01,2.168122e+01,8.595619e+01
2.669857e+05,3.090113e+00,2.667265e+05,3.087113e+00,9.228729e-01,9.224208e-01,1.342454e-01,1.533217e-08,2.000469e+01,0.000000e+00,2.000469e+01,2.167654e+01,8.597284e+01
2.670857e+05,3.091270e+00,2.668265e+05,3.088270e+00,9.228088e-01,9.224222e-01,1.342470e-01,1.531723e-08,1.999898e+01,0.000000e+00,1.999898e+01,2.167186e+01,8.598950e+01
2.671858e+05,3.092428e+00,2.669266e+05,3.089428e+00,9.227607e-01,9.224236e-01,1.342485e-01,1.530230e-08,1.999670e+01,0.000000e+00,1.999670e+01,2.167051e+01,8.598769e+01
2.672858e+05,3.093585e+00,2.670266e+05,3.090585e+00,9.227402e-01,9.224250e-01,1.342500e-01,1.528739e-08,2.000027e+01,0.000000e+00,2.000027e+01,2.167487e+01,8.595438e+01
2.673858e+05,3.094743e+00,2.671266e+05,3.091743e+00,9.227197e-01,9.224264e-01,1.342516e-01,1.527249e-08,2.000384e+01,0.000000e+00,2.000384e+01,2.167922e+01,8.592107e+01
2.674858e+05,3.095900e+00,2.672266e+05,3.092900e+00,9.226991e-01,9.224278e-01,1.342531e-01,1.525761e-08,2.000742e+01,0.000000e+00,2.000742e+01,2.168358e+01,8.588776e+01
2.675858e+05,3.097058e+00,2.673266e+05,3.094058e+00,9.226786e-01,9.224292e-01,1.342546e-01,1.524275e-08,2.001099e+01,0.000000e+00,2.001099e+01,2.168793e+01,8.585445e+01
2.676858e+05,3.098215e+00,2.674266e+05,3.095215e+00,9.226581e-01,9.224307e-01,1.342561e-01,1.522790e-08,2.001456e+01,0.000000e+00,2.001456e+01,2.169228e+01,8.582114e+01
2.677858e+05,3.099373e+00,2.675266e+05,3.096373e+00,9.226309e-01,9.224321e-01,1.342577e-01,1.521307e-08,2.001683e+01,0.000000e+00,2.001683e+01,2.169538e+01,8.580610e+01
2.678858e+05,3.100530e+00,2.676266e+05,3.097530e+00,9.225922e-01,9.224335e-01,1.342592e-01,1.519825e-08,2.001683e+01,0.000000e+00,2.001683e+01,2.169629e+01,8.582280e+01
2.679858e+05,3.101688e+00,2.677266e+05,3.098688e+00,9.225535e-01,9.224349e-01,1.342607e-01,1.518345e-08,2.001683e+01,0.000000e+00,2.001683e+01,2.169720e+01,8.583951e+01
2.680858e+05,3.102845e+00,2.678266e+05,3.099845e+00,9.225148e-01,9.224363e-01,1.342622e-01,1.516866e-08,2.001683e+01,0.000000e+00,2.001683e+01,2.169811e+01,8.585621e+01
2.681859e+05,3.104003e+00,2.679267e+05,3.101003e+00,9.224762e-01,9.224377e-01,1.342637e-01,1.515389e-08,2.001683e+01,0.000000e+00,2.001683e+01,2.169902e+01,8.587291e+01
2.682859e+05,3.105160e+00,2.680267e+05,3.102160e+00,9.224375e-01,9.224391e-01,1.342652e-01,1.513914e-08,2.001683e+01,0.000000e+00,2.001683e+01,2.169993e+01,8.588962e+01
2.683859e+05,3.106318e+00,2.681267e+05,3.103318e+00,9.224047e-01,9.224405e-01,1.342668e-01,1.512440e-08,2.001507e+01,0.000000e+00,2.001507e+01,2.169879e+01,8.591893e+01
2.684859e+05,3.107475e+00,2.682267e+05,3.104475e+00,9.223815e-01,9.224418e-01,1.342683e-01,1.510968e-08,2.001042e+01,0.000000e+00,2.001042e+01,2.169430e+01,8.596897e+01
2.685859e+05,3.108633e+00,2.683267e+05,3.105633e+00,9.223583e-01,9.224432e-01,1.342698e-01,1.509497e-08,2.000578e+01,0.000000e+00,2.000578e+01,2.168981e+01,8.601901e+01
2.686859e+05,3.109791e+00,2.684267e+05,3.106791e+00,9.223351e-01,9.224446e-01,1.342713e-01,1.508028e-08,2.000113e+01,0.000000e+00,2.000113e+01,2.168532e+01,8.606904e+01
2.687859e+05,3.110948e+00,2.685267e+05,3.107948e+00,9.223119e-01,9.224460e-01,1.342728e-01,1.506561e-08,1.999648e+01,0.000000e+00,1.999648e+01,2.168082e+01,8.611908e+01
2.688859e+05,3.112106e+00,2.686267e+05,3.109106e+00,9.222887e-01,9.224474e-01,1.342743e-01,1.505095e-08,1.999183e+01,0.000000e+00,1.999183e+01,2.167633e+01,8.616912e+01
2.689859e+05,3.113263e+00,2.687267e+05,3.110263e+00,9.222910e-01,9.224488e-01,1.342758e-01,1.503630e-08,1.998897e+01,0.000000e+00,1.998897e+01,2.167316e+01,8.620000e+01
2.690859e+05,3.114421e+00,2.688267e+05,3.111421e+00,9.223347e-01,9.224502e-01,1.342773e-01,1.502167e-08,1.998897e+01,0.000000e+00,1.998897e+01,2.167214e+01,8.620000e+01
2.691860e+05,3.115578e+00,2.689268e+05,3.112578e+00,9.223783e-01,9.224516e-01,1.342788e-01,1.500706e-08,1.998897e+01,0.000000e+00,1.998897e+01,2.167111e+01,8.620000e+01
2.692860e+05,3.116736e+00,2.690268e+05,3.113736e+00,9.224219e-01,9.224530e-01,1.342803e-01,1.499246e-08,1.998897e+01,0.000000e+00,1.998897e+01,2.167009e+01,8.620000e+01
2.693860e+05,3.117893e+00,2.691268e+05,3.114893e+00,9.224656e-01,9.224543e-01,1.342818e-01,1.497788e-08,1.998897e+01,0.000000e+00,1.998897e+01,2.166906e+01,8.620000e+01
2.694860e+05,3.119051e+00,2.692268e+05,3.116051e+00,9.225092e-01,9.224557e-01,1.342833e-01,1.496332e-08,1.998897e+01,0.000000e+00,1.998897e+01,2.166804e+01,8.620000e+01
2.695860e+05,3.120208e+00,2.693268e+05,3.117208e+00,9.225367e-01,9.224571e-01,1.342848e-01,1.494877e-08,1.998936e+01,0.000000e+00,1.998936e+01,2.166782e+01,8.618766e+01
2.696860e+05,3.121366e+00,2.694268e+05,3.118366e+00,9.225367e-01,9.224585e-01,1.342863e-01,1.493423e-08,1.999043e+01,0.000000e+00,1.999043e+01,2.166898e+01,8.615430e+01
2.697860e+05,3.122523e+00,2.695268e+05,3.119523e+00,9.225367e-01,9.224599e-01,1.342878e-01,1.491971e-08,1.999150e+01,0.000000e+00,1.999150e+01,2.167014e+01,8.612094e+01
2.698860e+05,3.123681e+00,2.696268e+05,3.120681e+00,9.225367e-01,9.224612e-01,1.342893e-01,1.490521e-08,1.999257e+01,0.000000e+00,1.999257e+01,2.167130e+01,8.608758e+01
2.699860e+05,3.124838e+00,2.697268e+05,3.121838e+00,9.225367e-01,9.224626e-01,1.342908e-01,1.489072e-08,1.999364e+01,0.000000e+00,1.999364e+01,2.167246e+01,8.605423e+01
2.700860e+05,3.125996e+00,2.698268e+05,3.122996e+00,9.225367e-01,9.224640e-01,1.342923e-01,1.487624e-08,1.999471e+01,0.000000e+00,1.999471e+01,2.167362e+01,8.602087e+01
2.701861e+05,3.127153e+00,2.699269e+05,3.124153e+00,9.225271e-01,9.224653e-01,1.342937e-01,1.486178e-08,1.999672e+01,0.000000e+00,1.999672e+01,2.167602e+01,8.600624e+01
2.702861e+05,3.128311e+00,2.700269e+05,3.125311e+00,9.225014e-01,9.224667e-01,1.342952e-01,1.484734e-08,2.000030e+01,0.000000e+00,2.000030e+01,2.168051e+01,8.602292e+01
2.703861e+05,3.129468e+00,2.701269e+05,3.126468e+00,9.224757e-01,9.224681e-01,1.342967e-01,1.483291e-08,2.000387e+01,0.000000e+00,2.000387e+01,2.168499e+01,8.603960e+01
2.704861e+05,3.130626e+00,2.702269e+05,3.127626e+00,9.224500e-01,9.224695e-01,1.342982e-01,1.481850e-08,2.000745e+01,0.000000e+00,2.000745e+01,2.168947e+01,8.605628e+01
2.705861e+05,3.131783e+00,2.703269e+05,3.128783e+00,9.224243e-01,9.224708e-01,1.342997e-01,1.480410e-08,2.001103e+01,0.000000e+00,2.001103e+01,2.169395e+01,8.607296e+01
2.706861e+05,3.132941e+00,2.704269e+05,3.129941e+00,9.223986e-01,9.224722e-01,1.343012e-01,1.478972e-08,2.001461e+01,0.000000e+00,2.001461e+01,2.169843e+01,8.608964e+01
2.707861e+05,3.134099e+00,2.705269e+05,3.131099e+00,9.223924e-01,9.224736e-01,1.343026e-01,1.477536e-08,2.001547e+01,0.000000e+00,2.001547e+01,2.169952e+01,8.610000e+01
2.708861e+05,3.135256e+00,2.706269e+05,3.132256e+00,9.224180e-01,9.224749e-01,1.343041e-01,1.476100e-08,2.001190e+01,0.000000e+00,2.001190e+01,2.169505e+01,8.610000e+01
2.709861e+05,3.136414e+00,2.707269e+05,3.133414e+00,9.224437e-01,9.224763e-01,1.343056e-01,1.474667e-08,2.000833e+01,0.000000e+00,2.000833e+01,2.169057e+01,8.610000e+01
2.710861e+05,3.137571e+00,2.708269e+05,3.134571e+00,9.224693e-01,9.224776e-01,1.343071e-01,1.473235e-08,2.000476e+01,0.000000e+00,2.000476e+01,2.168610e+01,8.610000e+01
2.711862e+05,3.138729e+00,2.709270e+05,3.135729e+00,9.224950e-01,9.224790e-01,1.343085e-01,1.471804e-08,2.000119e+01,0.000000e+00,2.000119e+01,2.168162e+01,8.610000e+01
2.712862e+05,3.139886e+00,2.710270e+05,3.136886e+00,9.225206e-01,9.224804e-01,1.343100e-01,1.470375e-08,1.999761e+01,0.000000e+00,1.999761e+01,2.167714e+01,8.610000e+01
2.713862e+05,3.141044e+00,2.711270e+05,3.138044e+00,9.225434e-01,9.224817e-01,1.343115e-01,1.468947e-08,1.999538e+01,0.000000e+00,1.999538e+01,2.167419e+01,8.609376e+01
2.714862e+05,3.142201e+00,2.712270e+05,3.139201e+00,9.225615e-01,9.224831e-01,1.343129e-01,1.467521e-08,1.999538e+01,0.000000e+00,1.999538e+01,2.167376e+01,8.607711e+01
2.715862e+05,3.143359e+00,2.713270e+05,3.140359e+00,9.225795e-01,9.224844e-01,1.343144e-01,1.466097e-08,1.999538e+01,0.000000e+00,1.999538e+01,2.167334e+01,8.606045e+01
2.716862e+05,3.144516e+00,2.714270e+05,3.141516e+00,9.225976e-01,9.224858e-01,1.343159e-01,1.464674e-08,1.999538e+01,0.000000e+00,1.999538e+01,2.167292e+01,8.604380e+01
2.717862e+05,3.145674e+00,2.715270e+05,3.142674e+00,9.226156e-01,9.224871e-01,1.343173e-01,1.463252e-08,1.999538e+01,0.000000e+00,1.999538e+01,2.167249e+01,8.602714e+01
2.718862e+05,3.146831e+00,2.716270e+05,3.143831e+00,9.226337e-01,9.224885e-01,1.343188e-01,1.461832e-08,1.999538e+01,0.000000e+00,1.999538e+01,2.167207e+01,8.601049e+01
2.719862e+05,3.147989e+00,2.717270e+05,3.144989e+00,9.226383e-01,9.224898e-01,1.343203e-01,1.460414e-08,1.999498e+01,0.000000e+00,1.999498e+01,2.167153e+01,8.599381e+01
2.720862e+05,3.149146e+00,2.718270e+05,3.146146e+00,9.226202e-01,9.224912e-01,1.343217e-01,1.458997e-08,1.999391e+01,0.000000e+00,1.999391e+01,2.167079e+01,8.597711e+01
2.721863e+05,3.150304e+00,2.719271e+05,3.147304e+00,9.226021e-01,9.224925e-01,1.343232e-01,1.457581e-08,1.999284e+01,0.000000e+00,1.999284e+01,2.167006e+01,8.596041e+01
2.722863e+05,3.151461e+00,2.720271e+05,3.148461e+00,9.225840e-01,9.224939e-01,1.343246e-01,1.456167e-08,1.999177e+01,0.000000e+00,1.999177e+01,2.166932e+01,8.594370e+01
2.723863e+05,3.152619e+00,2.721271e+05,3.149619e+00,9.225659e-01,9.224952e-01,1.343261e-01,1.454755e-08,1.999070e+01,0.000000e+00,1.999070e+01,2.166858e+01,8.592700e+01
2.724863e+05,3.153776e+00,2.722271e+05,3.150776e+00,9.225478e-01,9.224965e-01,1.343276e-01,1.453344e-08,1.998963e+01,0.000000e+00,1.998963e+01,2.166785e+01,8.591030e+01
2.725863e+05,3.154934e+00,2.723271e+05,3.151934e+00,9.225199e-01,9.224979e-01,1.343290e-01,1.451934e-08,1.998978e+01,0.000000e+00,1.998978e+01,2.166868e+01,8.591916e+01
2.726863e+05,3.156091e+00,2.724271e+05,3.153091e+00,9.224762e-01,9.224992e-01,1.343305e-01,1.450526e-08,1.999192e+01,0.000000e+00,1.999192e+01,2.167202e+01,8.596913e+01
2.727863e+05,3.157249e+00,2.725271e+05,3.154249e+00,9.224325e-01,9.225006e-01,1.343319e-01,1.449120e-08,1.999406e+01,0.000000e+00,1.999406e+01,2.167536e+01,8.601909e+01
2.728863e+05,3.158406e+00,2.726271e+05,3.155406e+00,9.223888e-01,9.225019e-01,1.343334e-01,1.447715e-08,1.999619e+01,0.000000e+00,1.999619e+01,2.167870e+01,8.606906e+01
2.729863e+05,3.159564e+00,2.727271e+05,3.156564e+00,9.223452e-01,9.225032e-01,1.343348e-01,1.446311e-08,1.999833e+01,0.000000e+00,1.999833e+01,2.168205e+01,8.611902e+01
2.730863e+05,3.160722e+00,2.728271e+05,3.157722e+00,9.223015e-01,9.225046e-01,1.343362e-01,1.444909e-08,2.000047e+01,0.000000e+00,2.000047e+01,2.168539e+01,8.616899e+01
2.731864e+05,3.161879e+00,2.729272e+05,3.158879e+00,9.222763e-01,9.225059e-01,1.343377e-01,1.443508e-08,2.000315e+01,0.000000e+00,2.000315e+01,2.168889e+01,8.619368e+01
2.732864e+05,3.163037e+00,2.730272e+05,3.160037e+00,9.222814e-01,9.225072e-01,1.343391e-01,1.442109e-08,2.000672e+01,0.000000e+00,2.000672e+01,2.169264e+01,8.617703e+01
2.733864e+05,3.164194e+00,2.731272e+05,3.161194e+00,9.222865e-01,9.225086e-01,1.343406e-01,1.440712e-08,2.001029e+01,0.000000e+00,2.001029e+01,2.169639e+01,8.616037e+01
2.734864e+05,3.165352e+00,2.732272e+05,3.162352e+00,9.222917e-01,9.225099e-01,1.343420e-01,1.439316e-08,2.001386e+01,0.000000e+00,2.001386e+01,2.170015e+01,8.614372e+01
2.735864e+05,3.166509e+00,2.733272e+05,3.163509e+00,9.222968e-01,9.225112e-01,1.343435e-01,1.437921e-08,2.001744e+01,0.000000e+00,2.001744e+01,2.170390e+01,8.612706e+01
2.736864e+05,3.167667e+00,2.734272e+05,3.164667e+00,9.223019e-01,9.225125e-01,1.343449e-01,1.436528e-08,2.002101e+01,0.000000e+00,2.002101e+01,2.170765e+01,8.611041e+01
2.737864e+05,3.168824e+00,2.735272e+05,3.165824e+00,9.223051e-01,9.225139e-01,1.343463e-01,1.435136e-08,2.002190e+01,0.000000e+00,2.002190e+01,2.170854e+01,8.609375e+01
2.738864e+05,3.169982e+00,2.736272e+05,3.166982e+00,9.223051e-01,9.225152e-01,1.343478e-01,1.433746e-08,2.001833e+01,0.000000e+00,2.001833e+01,2.170467e+01,8.607710e+01
2.739864e+05,3.171139e+00,2.737272e+05,3.168139e+00,9.223051e-01,9.225165e-01,1.343492e-01,1.432357e-08,2.001476e+01,0.000000e+00,2.001476e+01,2.170080e+01,8.606044e+01
2.740864e+05,3.172297e+00,2.738272e+05,3.169297e+00,9.223051e-01,9.225178e-01,1.343506e-01,1.430969e-08,2.001118e+01,0.000000e+00,2.001118e+01,2.169692e+01,8.604379e+01
2.741864e+05,3.173454e+00,2.739272e+05,3.170454e+00,9.223051e-01,9.225191e-01,1.343521e-01,1.429584e-08,2.000761e+01,0.000000e+00,2.000761e+01,2.169305e+01,8.602713e+01
2.742865e+05,3.174612e+00,2.740273e+05,3.171612e+00,9.223051e-01,9.225205e-01,1.343535e-01,1.428199e-08,2.000404e+01,0.000000e+00,2.000404e+01,2.168918e+01,8.601048e+01
2.743865e+05,3.175769e+00,2.741273e+05,3.172769e+00,9.223051e-01,9.225218e-01,1.343549e-01,1.426816e-08,2.000312e+01,0.000000e+00,2.000312e+01,2.168818e+01,8.600620e+01
2.744865e+05,3.176927e+00,2.742273e+05,3.173927e+00,9.223051e-01,9.225231e-01,1.343563e-01,1.425435e-08,2.000670e+01,0.000000e+00,2.000670e+01,2.169207e+01,8.602290e+01
2.745865e+05,3.178084e+00,2.743273e+05,3.175084e+00,9.223051e-01,9.225244e-01,1.343578e-01,1.424055e-08,2.001029e+01,0.000000e+00,2.001029e+01,2.169595e+01,8.603960e+01
2.746865e+05,3.179242e+00,2.744273e+05,3.176242e+00,9.223051e-01,9.225257e-01,1.343592e-01,1.422676e-08,2.001387e+01,0.000000e+00,2.001387e+01,2.169984e+01,8.605630e+01
2.747865e+05,3.180399e+00,2.745273e+05,3.177399e+00,9.223051e-01,9.225270e-01,1.343606e-01,1.421299e-08,2.001745e+01,0.000000e+00,2.001745e+01,2.170372e+01,8.607301e+01
2.748865e+05,3.181557e+00,2.746273e+05,3.178557e+00,9.223051e-01,9.225283e-01,1.343620e-01,1.419923e-08,2.002103e+01,0.000000e+00,2.002103e+01,2.170760e+01,8.608971e+01
2.749865e+05,3.182714e+00,2.747273e+05,3.179714e+00,9.223121e-01,9.225297e-01,1.343635e-01,1.418549e-08,2.002187e+01,0.000000e+00,2.002187e+01,2.170835e+01,8.610640e+01
2.750865e+05,3.183872e+00,2.748273e+05,3.180872e+00,9.223301e-01,9.225310e-01,1.343649e-01,1.417176e-08,2.001830e+01,0.000000e+00,2.001830e+01,2.170405e+01,8.612305e+01
2.751865e+05,3.185030e+00,2.749273e+05,3.182030e+00,9.223481e-01,9.225323e-01,1.343663e-01,1.415805e-08,2.001473e+01,0.000000e+00,2.001473e+01,2.169975e+01,8.613971e+01
2.752866e+05,3.186187e+00,2.750274e+05,3.183187e+00,9.223662e-01,9.225336e-01,1.343677e-01,1.414435e-08,2.001115e+01,0.000000e+00,2.001115e+01,2.169545e+01,8.615636e+01
2.753866e+05,3.187345e+00,2.751274e+05,3.184345e+00,9.223842e-01,9.225349e-01,1.343691e-01,1.413066e-08,2.000758e+01,0.000000e+00,2.000758e+01,2.169116e+01,8.617302e+01
2.754866e+05,3.188502e+00,2.752274e+05,3.185502e+00,9.224023e-01,9.225362e-01,1.343705e-01,1.411699e-08,2.000401e+01,0.000000e+00,2.000401e+01,2.168686e+01,8.618967e+01
2.755866e+05,3.189660e+00,2.753274e+05,3.186660e+00,9.224066e-01,9.225375e-01,1.343719e-01,1.410334e-08,2.000315e+01,0.000000e+00,2.000315e+01,2.168583e+01,8.620000e+01
2.756866e+05,3.190817e+00,2.754274e+05,3.187817e+00,9.223886e-01,9.225388e-01,1.343733e-01,1.408970e-08,2.000672e+01,0.000000e+00,2.000672e+01,2.169012e+01,8.620000e+01
2.757866e+05,3.191975e+00,2.755274e+05,3.188975e+00,9.223705e-01,9.225401e-01,1.343748e-01,1.407607e-08,2.001029e+01,0.000000e+00,2.001029e+01,2.169442e+01,8.620000e+01
2.758866e+05,3.193132e+00,2.756274e+05,3.190132e+00,9.223525e-01,9.225414e-01,1.343762e-01,1.406246e-08,2.001387e+01,0.000000e+00,2.001387e+01,2.169872e+01,8.620000e+01
2.759866e+05,3.194290e+00,2.757274e+05,3.191290e+00,9.223344e-01,9.225427e-01,1.343776e-01,1.404886e-08,2.001744e+01,0.000000e+00,2.001744e+01,2.170302e+01,8.620000e+01
2.760866e+05,3.195447e+00,2.758274e+05,3.192447e+00,9.223164e-01,9.225440e-01,1.343790e-01,1.403527e-08,2.002101e+01,0.000000e+00,2.002101e+01,2.170731e+01,8.620000e+01
2.761866e+05,3.196605e+00,2.759274e+05,3.193605e+00,9.223051e-01,9.225453e-01,1.343804e-01,1.402170e-08,2.002190e+01,0.000000e+00,2.002190e+01,2.170854e+01,8.620000e+01
2.762867e+05,3.197762e+00,2.760275e+05,3.194762e+00,9.223051e-01,9.225466e-01,1.343818e-01,1.400815e-08,2.001831e+01,0.000000e+00,2.001831e+01,2.170465e+01,8.620000e+01
2.763867e+05,3.198920e+00,2.761275e+05,3.195920e+00,9.223051e-01,9.225479e-01,1.343832e-01,1.399461e-08,2.001473e+01,0.000000e+00,2.001473e+01,2.170077e+01,8.620000e+01
2.764867e+05,3.200077e+00,2.762275e+05,3.197077e+00,9.223051e-01,9.225491e-01,1.343846e-01,1.398108e-08,2.001115e+01,0.000000e+00,2.001115e+01,2.169688e+01,8.620000e+01
2.765867e+05,3.201235e+00,2.763275e+05,3.198235e+00,9.223051e-01,9.225504e-01,1.343860e-01,1.396757e-08,2.000757e+01,0.000000e+00,2.000757e+01,2.169300e+01,8.620000e+01
2.766867e+05,3.202392e+00,2.764275e+05,3.199392e+00,9.223051e-01,9.225517e-01,1.343874e-01,1.395407e-08,2.000398e+01,0.000000e+00,2.000398e+01,2.168912e+01,8.620000e+01
2.767867e+05,3.203550e+00,2.765275e+05,3.200550e+00,9.223051e-01,9.225530e-01,1.343888e-01,1.394058e-08,2.000318e+01,0.000000e+00,2.000318e+01,2.168825e+01,8.620000e+01
2.768867e+05,3.204707e+00,2.766275e+05,3.201707e+00,9.223051e-01,9.225543e-01,1.343902e-01,1.392711e-08,2.000675e+01,0.000000e+00,2.000675e+01,2.169212e+01,8.620000e+01
2.769867e+05,3.205865e+00,2.767275e+05,3.202865e+00,9.223051e-01,9.225556e-01,1.343916e-01,1.391366e-08,2.001033e+01,0.000000e+00,2.001033e+01,2.169599e+01,8.620000e+01
2.770867e+05,3.207022e+00,2.768275e+05,3.204022e+00,9.223051e-01,9.225569e-01,1.343929e-01,1.390022e-08,2.001390e+01,0.000000e+00,2.001390e+01,2.169987e+01,8.620000e+01
2.771867e+05,3.208180e+00,2.769275e+05,3.205180e+00,9.223051e-01,9.225581e-01,1.343943e-01,1.388679e-08,2.001747e+01,0.000000e+00,2.001747e+01,2.170374e+01,8.620000e+01
2.772868e+05,3.209337e+00,2.770276e+05,3.206337e+00,9.223051e-01,9.225594e-01,1.343957e-01,1.387337e-08,2.002104e+01,0.000000e+00,2.002104e+01,2.170761e+01,8.620000e+01
2.773868e+05,3.210495e+00,2.771276e+05,3.207495e+00,9.223121e-01,9.225607e-01,1.343971e-01,1.385997e-08,2.002146e+01,0.000000e+00,2.002146e+01,2.170790e+01,8.620000e+01
2.774868e+05,3.211653e+00,2.772276e+05,3.208653e+00,9.223301e-01,9.225620e-01,1.343985e-01,1.384659e-08,2.001682e+01,0.000000e+00,2.001682e+01,2.170244e+01,8.620000e+01
2.775868e+05,3.212810e+00,2.773276e+05,3.209810e+00,9.223482e-01,9.225633e-01,1.343999e-01,1.383322e-08,2.001218e+01,0.000000e+00,2.001218e+01,2.169699e+01,8.620000e+01
2.776868e+05,3.213968e+00,2.774276e+05,3.210968e+00,9.223662e-01,9.225645e-01,1.344013e-01,1.381986e-08,2.000754e+01,0.000000e+00,2.000754e+01,2.169153e+01,8.620000e+01
2.777868e+05,3.215125e+00,2.775276e+05,3.212125e+00,9.223842e-01,9.225658e-01,1.344026e-01,1.380651e-08,2.000290e+01,0.000000e+00,2.000290e+01,2.168608e+01,8.620000e+01
2.778868e+05,3.216283e+00,2.776276e+05,3.213283e+00,9.224023e-01,9.225671e-01,1.344040e-01,1.379318e-08,1.999826e+01,0.000000e+00,1.999826e+01,2.168062e+01,8.620000e+01
2.779868e+05,3.217440e+00,2.777276e+05,3.214440e+00,9.224046e-01,9.225684e-01,1.344054e-01,1.377987e-08,1.999538e+01,0.000000e+00,1.999538e+01,2.167745e+01,8.620633e+01
2.780868e+05,3.218598e+00,2.778276e+05,3.215598e+00,9.223815e-01,9.225696e-01,1.344068e-01,1.376657e-08,1.999538e+01,0.000000e+00,1.999538e+01,2.167799e+01,8.622299e+01
2.781868e+05,3.219755e+00,2.779276e+05,3.216755e+00,9.223583e-01,9.225709e-01,1.344082e-01,1.375328e-08,1.999538e+01,0.000000e+00,1.999538e+01,2.167854e+01,8.623964e+01
2.782869e+05,3.220913e+00,2.780277e+05,3.217913e+00,9.223351e-01,9.225722e-01,1.344095e-01,1.374001e-08,1.999538e+01,0.000000e+00,1.999538e+01,2.167908e+01,8.625630e+01
2.783869e+05,3.222070e+00,2.781277e+05,3.219070e+00,9.223120e-01,9.225734e-01,1.344109e-01,1.372675e-08,1.999538e+01,0.000000e+00,1.999538e+01,2.167963e+01,8.627295e+01
2.784869e+05,3.223228e+00,2.782277e+05,3.220228e+00,9.222888e-01,9.225747e-01,1.344123e-01,1.371350e-08,1.999538e+01,0.000000e+00,1.999538e+01,2.168017e+01,8.628961e+01
2.785869e+05,3.224385e+00,2.783277e+05,3.221385e+00,9.222666e-01,9.225760e-01,1.344136e-01,1.370027e-08,1.999578e+01,0.000000e+00,1.999578e+01,2.168113e+01,8.630000e+01
2.786869e+05,3.225543e+00,2.784277e+05,3.222543e+00,9.222460e-01,9.225772e-01,1.344150e-01,1.368705e-08,1.999685e+01,0.000000e+00,1.999685e+01,2.168278e+01,8.630000e+01
2.787869e+05,3.226700e+00,2.785277e+05,3.223700e+00,9.222255e-01,9.225785e-01,1.344164e-01,1.367385e-08,1.999792e+01,0.000000e+00,1.999792e+01,2.168442e+01,8.630000e+01
2.788869e+05,3.227858e+00,2.786277e+05,3.224858e+00,9.222049e-01,9.225797e-01,1.344177e-01,1.366065e-08,1.999900e+01,0.000000e+00,1.999900e+01,2.168607e+01,8.630000e+01
2.789869e+05,3.229015e+00,2.787277e+05,3.226015e+00,9.221843e-01,9.225810e-01,1.344191e-01,1.364748e-08,2.000007e+01,0.000000e+00,2.000007e+01,2.168771e+01,8.630000e+01
2.790869e+05,3.230173e+00,2.788277e+05,3.227173e+00,9.221638e-01,9.225823e-01,1.344205e-01,1.363431e-08,2.000114e+01,0.000000e+00,2.000114e+01,2.168936e+01,8.630000e+01
2.791869e+05,3.231330e+00,2.789277e+05,3.228330e+00,9.221512e-01,9.225835e-01,1.344218e-01,1.362117e-08,2.000277e+01,0.000000e+00,2.000277e+01,2.169142e+01,8.630647e+01
2.792870e+05,3.232488e+00,2.790278e+05,3.229488e+00,9.221512e-01,9.225848e-01,1.344232e-01,1.360803e-08,2.000527e+01,0.000000e+00,2.000527e+01,2.169413e+01,8.632310e+01
2.793870e+05,3.233645e+00,2.791278e+05,3.230645e+00,9.221512e-01,9.225860e-01,1.344246e-01,1.359491e-08,2.000777e+01,0.000000e+00,2.000777e+01,2.169684e+01,8.633973e+01
2.794870e+05,3.234803e+00,2.792278e+05,3.231803e+00,9.221512e-01,9.225873e-01,1.344259e-01,1.358180e-08,2.001027e+01,0.000000e+00,2.001027e+01,2.169955e+01,8.635636e+01
2.795870e+05,3.235960e+00,2.793278e+05,3.232960e+00,9.221512e-01,9.225885e-01,1.344273e-01,1.356871e-08,2.001277e+01,0.000000e+00,2.001277e+01,2.170226e+01,8.637300e+01
2.796870e+05,3.237118e+00,2.794278e+05,3.234118e+00,9.221512e-01,9.225898e-01,1.344286e-01,1.355563e-08,2.001527e+01,0.000000e+00,2.001527e+01,2.170497e+01,8.638963e+01
2.797870e+05,3.238276e+00,2.795278e+05,3.235276e+00,9.221512e-01,9.225910e-01,1.344300e-01,1.354256e-08,2.001683e+01,0.000000e+00,2.001683e+01,2.170667e+01,8.639372e+01
2.798870e+05,3.239433e+00,2.796278e+05,3.236433e+00,9.221512e-01,9.225923e-01,1.344313e-01,1.352951e-08,2.001683e+01,0.000000e+00,2.001683e+01,2.170667e+01,8.637705e+01
2.799870e+05,3.240591e+00,2.797278e+05,3.237591e+00,9.221512e-01,9.225935e-01,1.344327e-01,1.351647e-08,2.001683e+01,0.000000e+00,2.001683e+01,2.170667e+01,8.636037e+01
2.800870e+05,3.241748e+00,2.798278e+05,3.238748e+00,9.221512e-01,9.225948e-01,1.344340e-01,1.350344e-08,2.001683e+01,0.000000e+00,2.001683e+01,2.170667e+01,8.634369e+01
2.801870e+05,3.242906e+00,2.799278e+05,3.239906e+00,9.221512e-01,9.225960e-01,1.344354e-01,1.349043e-08,2.001683e+01,0.000000e+00,2.001683e+01,2.170667e+01,8.632701e+01
2.802871e+05,3.244063e+00,2.800279e+05,3.241063e+00,9.221512e-01,9.225973e-01,1.344367e-01,1.347743e-08,2.001683e+01,0.000000e+00,2.001683e+01,2.170667e+01,8.631033e+01
2.803871e+05,3.245221e+00,2.801279e+05,3.242221e+00,9.221444e-01,9.225985e-01,1.344381e-01,1.346444e-08,2.001723e+01,0.000000e+00,2.001723e+01,2.170727e+01,8.630635e+01
2.804871e+05,3.246378e+00,2.802279e+05,3.243378e+00,9.221265e-01,9.225998e-01,1.344394e-01,1.345147e-08,2.001830e+01,0.000000e+00,2.001830e+01,2.170885e+01,8.632303e+01
2.805871e+05,3.247536e+00,2.803279e+05,3.244536e+00,9.221086e-01,9.226010e-01,1.344408e-01,1.343851e-08,2.001937e+01,0.000000e+00,2.001937e+01,2.171043e+01,8.633971e+01
2.806871e+05,3.248693e+00,2.804279e+05,3.245693e+00,9.220907e-01,9.226022e-01,1.344421e-01,1.342557e-08,2.002044e+01,0.000000e+00,2.002044e+01,2.171201e+01,8.635639e+01
2.807871e+05,3.249851e+00,2.805279e+05,3.246851e+00,9.220728e-01,9.226035e-01,1.344435e-01,1.341264e-08,2.002151e+01,0.000000e+00,2.002151e+01,2.171359e+01,8.637307e+01
2.808871e+05,3.251008e+00,2.806279e+05,3.248008e+00,9.220549e-01,9.226047e-01,1.344448e-01,1.339972e-08,2.002258e+01,0.000000e+00,2.002258e+01,2.171517e+01,8.638974e+01
2.809871e+05,3.252166e+00,2.807279e+05,3.249166e+00,9.220587e-01,9.226059e-01,1.344462e-01,1.338682e-08,2.002186e+01,0.000000e+00,2.002186e+01,2.171430e+01,8.640000e+01
2.810871e+05,3.253323e+00,2.808279e+05,3.250323e+00,9.220972e-01,9.226072e-01,1.344475e-01,1.337393e-08,2.001829e+01,0.000000e+00,2.001829e+01,2.170952e+01,8.640000e+01
2.811871e+05,3.254481e+00,2.809279e+05,3.251481e+00,9.221356e-01,9.226084e-01,1.344488e-01,1.336105e-08,2.001471e+01,0.000000e+00,2.001471e+01,2.170474e+01,8.640000e+01
2.812872e+05,3.255638e+00,2.810280e+05,3.252638e+00,9.221740e-01,9.226097e-01,1.344502e-01,1.334818e-08,2.001113e+01,0.000000e+00,2.001113e+01,2.169995e+01,8.640000e+01
2.813872e+05,3.256796e+00,2.811280e+05,3.253796e+00,9.222125e-01,9.226109e-01,1.344515e-01,1.333533e-08,2.000755e+01,0.000000e+00,2.000755e+01,2.169517e+01,8.640000e+01
2.814872e+05,3.257953e+00,2.812280e+05,3.254953e+00,9.222509e-01,9.226121e-01,1.344528e-01,1.332250e-08,2.000398e+01,0.000000e+00,2.000398e+01,2.169038e+01,8.640000e+01
2.815872e+05,3.259111e+00,2.813280e+05,3.256111e+00,9.222664e-01,9.226133e-01,1.344542e-01,1.330967e-08,2.000277e+01,0.000000e+00,2.000277e+01,2.168871e+01,8.640649e+01
2.816872e+05,3.260268e+00,2.814280e+05,3.257268e+00,9.222458e-01,9.226146e-01,1.344555e-01,1.329686e-08,2.000527e+01,0.000000e+00,2.000527e+01,2.169191e+01,8.642314e+01
2.817872e+05,3.261426e+00,2.815280e+05,3.258426e+00,9.222253e-01,9.226158e-01,1.344568e-01,1.328407e-08,2.000778e+01,0.000000e+00,2.000778e+01,2.169511e+01,8.643980e+01
2.818872e+05,3.262584e+00,2.816280e+05,3.259584e+00,9.222048e-01,9.226170e-01,1.344581e-01,1.327128e-08,2.001028e+01,0.000000e+00,2.001028e+01,2.169830e+01,8.645645e+01
2.819872e+05,3.263741e+00,2.817280e+05,3.260741e+00,9.221843e-01,9.226182e-01,1.344595e-01,1.325851e-08,2.001278e+01,0.000000e+00,2.001278e+01,2.170150e+01,8.647311e+01
2.820872e+05,3.264899e+00,2.818280e+05,3.261899e+00,9.221638e-01,9.226195e-01,1.344608e-01,1.324576e-08,2.001529e+01,0.000000e+00,2.001529e+01,2.170470e+01,8.648976e+01
2.821872e+05,3.266056e+00,2.819280e+05,3.263056e+00,9.221512e-01,9.226207e-01,1.344621e-01,1.323301e-08,2.001545e+01,0.000000e+00,2.001545e+01,2.170517e+01,8.649358e+01
2.822873e+05,3.267214e+00,2.820281e+05,3.264214e+00,9.221512e-01,9.226219e-01,1.344634e-01,1.322028e-08,2.001188e+01,0.000000e+00,2.001188e+01,2.170130e+01,8.647693e+01
2.823873e+05,3.268371e+00,2.821281e+05,3.265371e+00,9.221512e-01,9.226231e-01,1.344648e-01,1.320757e-08,2.000831e+01,0.000000e+00,2.000831e+01,2.169743e+01,8.646027e+01
2.824873e+05,3.269529e+00,2.822281e+05,3.266529e+00,9.221512e-01,9.226243e-01,1.344661e-01,1.319486e-08,2.000473e+01,0.000000e+00,2.000473e+01,2.169355e+01,8.644362e+01
2.825873e+05,3.270686e+00,2.823281e+05,3.267686e+00,9.221512e-01,9.226256e-01,1.344674e-01,1.318217e-08,2.000116e+01,0.000000e+00,2.000116e+01,2.168968e+01,8.642696e+01
2.826873e+05,3.271844e+00,2.824281e+05,3.268844e+00,9.221512e-01,9.226268e-01,1.344687e-01,1.316950e-08,1.999759e+01,0.000000e+00,1.999759e+01,2.168580e+01,8.641031e+01
2.827873e+05,3.273001e+00,2.825281e+05,3.270001e+00,9.221512e-01,9.226280e-01,1.344700e-01,1.315683e-08,1.999579e+01,0.000000e+00,1.999579e+01,2.168385e+01,8.640000e+01
2.828873e+05,3.274159e+00,2.826281e+05,3.271159e+00,9.221512e-01,9.226292e-01,1.344714e-01,1.314418e-08,1.999686e+01,0.000000e+00,1.999686e+01,2.168501e+01,8.640000e+01
2.829873e+05,3.275316e+00,2.827281e+05,3.272316e+00,9.221512e-01,9.226304e-01,1.344727e-01,1.313154e-08,1.999793e+01,0.000000e+00,1.999793e+01,2.168617e+01,8.640000e+01
2.830873e+05,3.276474e+00,2.828281e+05,3.273474e+00,9.221512e-01,9.226316e-01,1.344740e-01,1.311892e-08,1.999900e+01,0.000000e+00,1.999900e+01,2.168733e+01,8.640000e+01
2.831873e+05,3.277631e+00,2.829281e+05,3.274631e+00,9.221512e-01,9.226328e-01,1.344753e-01,1.310631e-08,2.000007e+01,0.000000e+00,2.000007e+01,2.168850e+01,8.640000e+01
