Repository: brandonlampe/CS_Data

# Repository for Crushed Salt Data
**Grant No: 456417**

This is a work in progress!

## Repository Content

### Directory Names
A uniform namining structure still in progress, but in general directories are named according to the following:
 - Names contain no spaces, a single underscore "_" will be used as a file name seperator.
 - Files are for the Crushed Salt Project (CSP); therefore, the first three charaters of each file are "CSP".
 - Folders are organized by which frame the test was performed on i.e., A2 or A3.
 - The fifth and sixth charaters of each file name will therefore be "A" followed by the frame number.

File: UNM_WP_HY_90_04/CREEP_FIT/90_04_CREEP_OUT.csv (part 13 of 18)
Analysis by Brandon Lampe, performed on: 2016/07/15 11:23:37
Experimental results below begin at: 2015/07/04 15:46:02
Duration (sec),Duration (day),Elapsed Time (sec),Elapsed Time (day),Interpolated Fractional Density,Fit to Fractional Density,Fit to Volume Strain,Fit to Volume Strain Rate (1/sec),Confining Pressure (MPa),Pore Pressure (MPa),Terzaghi Pressure (MPa),Solid Pressure (MPa),Temperature (C))
2.832874e+05,3.278789e+00,2.830282e+05,3.275789e+00,9.221512e-01,9.226340e-01,1.344766e-01,1.309371e-08,2.000114e+01,0.000000e+00,2.000114e+01,2.168966e+01,8.640000e+01
2.833874e+05,3.279946e+00,2.831282e+05,3.276946e+00,9.221593e-01,9.226353e-01,1.344779e-01,1.308112e-08,2.000053e+01,0.000000e+00,2.000053e+01,2.168880e+01,8.640000e+01
2.834874e+05,3.281104e+00,2.832282e+05,3.278104e+00,9.221797e-01,9.226365e-01,1.344792e-01,1.306855e-08,1.999733e+01,0.000000e+00,1.999733e+01,2.168485e+01,8.640000e+01
2.835874e+05,3.282261e+00,2.833282e+05,3.279261e+00,9.222002e-01,9.226377e-01,1.344805e-01,1.305599e-08,1.999413e+01,0.000000e+00,1.999413e+01,2.168090e+01,8.640000e+01
2.836874e+05,3.283419e+00,2.834282e+05,3.280419e+00,9.222207e-01,9.226389e-01,1.344818e-01,1.304345e-08,1.999093e+01,0.000000e+00,1.999093e+01,2.167695e+01,8.640000e+01
2.837874e+05,3.284576e+00,2.835282e+05,3.281576e+00,9.222412e-01,9.226401e-01,1.344831e-01,1.303091e-08,1.998773e+01,0.000000e+00,1.998773e+01,2.167300e+01,8.640000e+01
2.838874e+05,3.285734e+00,2.836282e+05,3.282734e+00,9.222617e-01,9.226413e-01,1.344844e-01,1.301839e-08,1.998453e+01,0.000000e+00,1.998453e+01,2.166905e+01,8.640000e+01
2.839874e+05,3.286891e+00,2.837282e+05,3.283891e+00,9.222743e-01,9.226425e-01,1.344857e-01,1.300589e-08,1.998378e+01,0.000000e+00,1.998378e+01,2.166793e+01,8.640000e+01
2.840874e+05,3.288049e+00,2.838282e+05,3.285049e+00,9.222743e-01,9.226437e-01,1.344870e-01,1.299339e-08,1.998699e+01,0.000000e+00,1.998699e+01,2.167141e+01,8.640000e+01
2.841874e+05,3.289207e+00,2.839282e+05,3.286207e+00,9.222743e-01,9.226449e-01,1.344883e-01,1.298091e-08,1.999019e+01,0.000000e+00,1.999019e+01,2.167489e+01,8.640000e+01
2.842875e+05,3.290364e+00,2.840283e+05,3.287364e+00,9.222743e-01,9.226461e-01,1.344896e-01,1.296844e-08,1.999340e+01,0.000000e+00,1.999340e+01,2.167837e+01,8.640000e+01
2.843875e+05,3.291522e+00,2.841283e+05,3.288522e+00,9.222743e-01,9.226473e-01,1.344909e-01,1.295599e-08,1.999661e+01,0.000000e+00,1.999661e+01,2.168185e+01,8.640000e+01
2.844875e+05,3.292679e+00,2.842283e+05,3.289679e+00,9.222743e-01,9.226485e-01,1.344922e-01,1.294355e-08,1.999982e+01,0.000000e+00,1.999982e+01,2.168533e+01,8.640000e+01
2.845875e+05,3.293837e+00,2.843283e+05,3.290837e+00,9.222664e-01,9.226497e-01,1.344935e-01,1.293112e-08,2.000276e+01,0.000000e+00,2.000276e+01,2.168870e+01,8.641285e+01
2.846875e+05,3.294994e+00,2.844283e+05,3.291994e+00,9.222459e-01,9.226508e-01,1.344948e-01,1.291870e-08,2.000526e+01,0.000000e+00,2.000526e+01,2.169190e+01,8.644616e+01
2.847875e+05,3.296152e+00,2.845283e+05,3.293152e+00,9.222254e-01,9.226520e-01,1.344961e-01,1.290630e-08,2.000777e+01,0.000000e+00,2.000777e+01,2.169509e+01,8.647947e+01
2.848875e+05,3.297309e+00,2.846283e+05,3.294309e+00,9.222049e-01,9.226532e-01,1.344974e-01,1.289391e-08,2.001027e+01,0.000000e+00,2.001027e+01,2.169829e+01,8.651278e+01
2.849875e+05,3.298467e+00,2.847283e+05,3.295467e+00,9.221844e-01,9.226544e-01,1.344987e-01,1.288153e-08,2.001278e+01,0.000000e+00,2.001278e+01,2.170149e+01,8.654609e+01
2.850875e+05,3.299624e+00,2.848283e+05,3.296624e+00,9.221639e-01,9.226556e-01,1.345000e-01,1.286916e-08,2.001528e+01,0.000000e+00,2.001528e+01,2.170469e+01,8.657940e+01
2.851875e+05,3.300782e+00,2.849283e+05,3.297782e+00,9.221590e-01,9.226568e-01,1.345013e-01,1.285681e-08,2.001587e+01,0.000000e+00,2.001587e+01,2.170544e+01,8.658725e+01
2.852876e+05,3.301939e+00,2.850284e+05,3.298939e+00,9.221796e-01,9.226580e-01,1.345025e-01,1.284447e-08,2.001336e+01,0.000000e+00,2.001336e+01,2.170223e+01,8.655384e+01
2.853876e+05,3.303097e+00,2.851284e+05,3.300097e+00,9.222002e-01,9.226592e-01,1.345038e-01,1.283215e-08,2.001085e+01,0.000000e+00,2.001085e+01,2.169903e+01,8.652044e+01
2.854876e+05,3.304254e+00,2.852284e+05,3.301254e+00,9.222208e-01,9.226603e-01,1.345051e-01,1.281983e-08,2.000834e+01,0.000000e+00,2.000834e+01,2.169582e+01,8.648703e+01
2.855876e+05,3.305412e+00,2.853284e+05,3.302412e+00,9.222413e-01,9.226615e-01,1.345064e-01,1.280753e-08,2.000582e+01,0.000000e+00,2.000582e+01,2.169261e+01,8.645363e+01
2.856876e+05,3.306569e+00,2.854284e+05,3.303569e+00,9.222619e-01,9.226627e-01,1.345077e-01,1.279525e-08,2.000331e+01,0.000000e+00,2.000331e+01,2.168941e+01,8.642022e+01
2.857876e+05,3.307727e+00,2.855284e+05,3.304727e+00,9.222916e-01,9.226639e-01,1.345090e-01,1.278297e-08,2.000011e+01,0.000000e+00,2.000011e+01,2.168523e+01,8.638685e+01
2.858876e+05,3.308884e+00,2.856284e+05,3.305884e+00,9.223353e-01,9.226651e-01,1.345102e-01,1.277071e-08,1.999583e+01,0.000000e+00,1.999583e+01,2.167957e+01,8.635354e+01
2.859876e+05,3.310042e+00,2.857284e+05,3.307042e+00,9.223790e-01,9.226662e-01,1.345115e-01,1.275846e-08,1.999156e+01,0.000000e+00,1.999156e+01,2.167391e+01,8.632023e+01
2.860876e+05,3.311199e+00,2.858284e+05,3.308199e+00,9.224227e-01,9.226674e-01,1.345128e-01,1.274622e-08,1.998729e+01,0.000000e+00,1.998729e+01,2.166825e+01,8.628692e+01
2.861876e+05,3.312357e+00,2.859284e+05,3.309357e+00,9.224664e-01,9.226686e-01,1.345141e-01,1.273400e-08,1.998302e+01,0.000000e+00,1.998302e+01,2.166260e+01,8.625361e+01
2.862877e+05,3.313515e+00,2.860285e+05,3.310515e+00,9.225100e-01,9.226698e-01,1.345153e-01,1.272178e-08,1.997874e+01,0.000000e+00,1.997874e+01,2.165694e+01,8.622030e+01
2.863877e+05,3.314672e+00,2.861285e+05,3.311672e+00,9.225367e-01,9.226709e-01,1.345166e-01,1.270958e-08,1.997614e+01,0.000000e+00,1.997614e+01,2.165349e+01,8.620000e+01
2.864877e+05,3.315830e+00,2.862285e+05,3.312830e+00,9.225367e-01,9.226721e-01,1.345179e-01,1.269740e-08,1.997614e+01,0.000000e+00,1.997614e+01,2.165349e+01,8.620000e+01
2.865877e+05,3.316987e+00,2.863285e+05,3.313987e+00,9.225367e-01,9.226733e-01,1.345191e-01,1.268522e-08,1.997614e+01,0.000000e+00,1.997614e+01,2.165349e+01,8.620000e+01
2.866877e+05,3.318145e+00,2.864285e+05,3.315145e+00,9.225367e-01,9.226745e-01,1.345204e-01,1.267306e-08,1.997614e+01,0.000000e+00,1.997614e+01,2.165349e+01,8.620000e+01
2.867877e+05,3.319302e+00,2.865285e+05,3.316302e+00,9.225367e-01,9.226756e-01,1.345217e-01,1.266091e-08,1.997614e+01,0.000000e+00,1.997614e+01,2.165349e+01,8.620000e+01
2.868877e+05,3.320460e+00,2.866285e+05,3.317460e+00,9.225367e-01,9.226768e-01,1.345229e-01,1.264878e-08,1.997614e+01,0.000000e+00,1.997614e+01,2.165349e+01,8.620000e+01
2.869877e+05,3.321617e+00,2.867285e+05,3.318617e+00,9.225287e-01,9.226780e-01,1.345242e-01,1.263665e-08,1.997738e+01,0.000000e+00,1.997738e+01,2.165502e+01,8.621289e+01
2.870877e+05,3.322775e+00,2.868285e+05,3.319775e+00,9.225082e-01,9.226791e-01,1.345255e-01,1.262454e-08,1.998059e+01,0.000000e+00,1.998059e+01,2.165898e+01,8.624624e+01
2.871877e+05,3.323932e+00,2.869285e+05,3.320932e+00,9.224876e-01,9.226803e-01,1.345267e-01,1.261244e-08,1.998380e+01,0.000000e+00,1.998380e+01,2.166294e+01,8.627960e+01
2.872878e+05,3.325090e+00,2.870286e+05,3.322090e+00,9.224671e-01,9.226815e-01,1.345280e-01,1.260036e-08,1.998701e+01,0.000000e+00,1.998701e+01,2.166690e+01,8.631296e+01
2.873878e+05,3.326247e+00,2.871286e+05,3.323247e+00,9.224465e-01,9.226826e-01,1.345293e-01,1.258829e-08,1.999021e+01,0.000000e+00,1.999021e+01,2.167087e+01,8.634632e+01
2.874878e+05,3.327405e+00,2.872286e+05,3.324405e+00,9.224260e-01,9.226838e-01,1.345305e-01,1.257622e-08,1.999342e+01,0.000000e+00,1.999342e+01,2.167483e+01,8.637968e+01
2.875878e+05,3.328562e+00,2.873286e+05,3.325562e+00,9.224064e-01,9.226849e-01,1.345318e-01,1.256418e-08,1.999413e+01,0.000000e+00,1.999413e+01,2.167605e+01,8.639349e+01
2.876878e+05,3.329720e+00,2.874286e+05,3.326720e+00,9.223884e-01,9.226861e-01,1.345330e-01,1.255214e-08,1.999092e+01,0.000000e+00,1.999092e+01,2.167300e+01,8.637684e+01
2.877878e+05,3.330877e+00,2.875286e+05,3.327877e+00,9.223703e-01,9.226873e-01,1.345343e-01,1.254012e-08,1.998772e+01,0.000000e+00,1.998772e+01,2.166995e+01,8.636018e+01
2.878878e+05,3.332035e+00,2.876286e+05,3.329035e+00,9.223523e-01,9.226884e-01,1.345355e-01,1.252810e-08,1.998451e+01,0.000000e+00,1.998451e+01,2.166690e+01,8.634353e+01
2.879878e+05,3.333192e+00,2.877286e+05,3.330192e+00,9.223342e-01,9.226896e-01,1.345368e-01,1.251611e-08,1.998131e+01,0.000000e+00,1.998131e+01,2.166385e+01,8.632687e+01
2.880878e+05,3.334350e+00,2.878286e+05,3.331350e+00,9.223162e-01,9.226907e-01,1.345380e-01,1.250412e-08,1.997810e+01,0.000000e+00,1.997810e+01,2.166080e+01,8.631022e+01
2.881878e+05,3.335507e+00,2.879286e+05,3.332507e+00,9.223121e-01,9.226919e-01,1.345393e-01,1.249215e-08,1.997614e+01,0.000000e+00,1.997614e+01,2.165876e+01,8.630000e+01
2.882879e+05,3.336665e+00,2.880287e+05,3.333665e+00,9.223302e-01,9.226930e-01,1.345405e-01,1.248018e-08,1.997614e+01,0.000000e+00,1.997614e+01,2.165834e+01,8.630000e+01
2.883879e+05,3.337822e+00,2.881287e+05,3.334822e+00,9.223483e-01,9.226942e-01,1.345418e-01,1.246823e-08,1.997614e+01,0.000000e+00,1.997614e+01,2.165791e+01,8.630000e+01
2.884879e+05,3.338980e+00,2.882287e+05,3.335980e+00,9.223663e-01,9.226953e-01,1.345430e-01,1.245630e-08,1.997614e+01,0.000000e+00,1.997614e+01,2.165749e+01,8.630000e+01
2.885879e+05,3.340138e+00,2.883287e+05,3.337138e+00,9.223844e-01,9.226965e-01,1.345443e-01,1.244437e-08,1.997614e+01,0.000000e+00,1.997614e+01,2.165706e+01,8.630000e+01
2.886879e+05,3.341295e+00,2.884287e+05,3.338295e+00,9.224024e-01,9.226976e-01,1.345455e-01,1.243246e-08,1.997614e+01,0.000000e+00,1.997614e+01,2.165664e+01,8.630000e+01
2.887879e+05,3.342453e+00,2.885287e+05,3.339453e+00,9.224064e-01,9.226988e-01,1.345468e-01,1.242056e-08,1.997739e+01,0.000000e+00,1.997739e+01,2.165791e+01,8.630000e+01
2.888879e+05,3.343610e+00,2.886287e+05,3.340610e+00,9.223884e-01,9.226999e-01,1.345480e-01,1.240867e-08,1.998060e+01,0.000000e+00,1.998060e+01,2.166180e+01,8.630000e+01
2.889879e+05,3.344768e+00,2.887287e+05,3.341768e+00,9.223703e-01,9.227011e-01,1.345492e-01,1.239680e-08,1.998380e+01,0.000000e+00,1.998380e+01,2.166570e+01,8.630000e+01
2.890879e+05,3.345925e+00,2.888287e+05,3.342925e+00,9.223523e-01,9.227022e-01,1.345505e-01,1.238493e-08,1.998700e+01,0.000000e+00,1.998700e+01,2.166960e+01,8.630000e+01
2.891879e+05,3.347083e+00,2.889287e+05,3.344083e+00,9.223342e-01,9.227034e-01,1.345517e-01,1.237308e-08,1.999021e+01,0.000000e+00,1.999021e+01,2.167350e+01,8.630000e+01
2.892880e+05,3.348240e+00,2.890288e+05,3.345240e+00,9.223162e-01,9.227045e-01,1.345530e-01,1.236124e-08,1.999341e+01,0.000000e+00,1.999341e+01,2.167740e+01,8.630000e+01
2.893880e+05,3.349398e+00,2.891288e+05,3.346398e+00,9.223121e-01,9.227056e-01,1.345542e-01,1.234942e-08,1.999414e+01,0.000000e+00,1.999414e+01,2.167828e+01,8.630646e+01
2.894880e+05,3.350555e+00,2.892288e+05,3.347555e+00,9.223302e-01,9.227068e-01,1.345554e-01,1.233760e-08,1.999092e+01,0.000000e+00,1.999092e+01,2.167437e+01,8.632316e+01
2.895880e+05,3.351713e+00,2.893288e+05,3.348713e+00,9.223483e-01,9.227079e-01,1.345567e-01,1.232580e-08,1.998771e+01,0.000000e+00,1.998771e+01,2.167046e+01,8.633987e+01
2.896880e+05,3.352870e+00,2.894288e+05,3.349870e+00,9.223664e-01,9.227090e-01,1.345579e-01,1.231401e-08,1.998449e+01,0.000000e+00,1.998449e+01,2.166655e+01,8.635657e+01
2.897880e+05,3.354028e+00,2.895288e+05,3.351028e+00,9.223845e-01,9.227102e-01,1.345591e-01,1.230223e-08,1.998128e+01,0.000000e+00,1.998128e+01,2.166264e+01,8.637327e+01
2.898880e+05,3.355185e+00,2.896288e+05,3.352185e+00,9.224026e-01,9.227113e-01,1.345604e-01,1.229047e-08,1.997807e+01,0.000000e+00,1.997807e+01,2.165873e+01,8.638998e+01
2.899880e+05,3.356343e+00,2.897288e+05,3.353343e+00,9.224134e-01,9.227125e-01,1.345616e-01,1.227871e-08,1.997656e+01,0.000000e+00,1.997656e+01,2.165684e+01,8.639335e+01
2.900880e+05,3.357500e+00,2.898288e+05,3.354500e+00,9.224134e-01,9.227136e-01,1.345628e-01,1.226697e-08,1.997763e+01,0.000000e+00,1.997763e+01,2.165800e+01,8.637672e+01
2.901880e+05,3.358658e+00,2.899288e+05,3.355658e+00,9.224134e-01,9.227147e-01,1.345640e-01,1.225524e-08,1.997870e+01,0.000000e+00,1.997870e+01,2.165916e+01,8.636009e+01
2.902881e+05,3.359815e+00,2.900289e+05,3.356815e+00,9.224134e-01,9.227158e-01,1.345653e-01,1.224353e-08,1.997976e+01,0.000000e+00,1.997976e+01,2.166031e+01,8.634346e+01
2.903881e+05,3.360973e+00,2.901289e+05,3.357973e+00,9.224134e-01,9.227170e-01,1.345665e-01,1.223182e-08,1.998083e+01,0.000000e+00,1.998083e+01,2.166147e+01,8.632683e+01
2.904881e+05,3.362130e+00,2.902289e+05,3.359130e+00,9.224134e-01,9.227181e-01,1.345677e-01,1.222013e-08,1.998190e+01,0.000000e+00,1.998190e+01,2.166263e+01,8.631019e+01
2.905881e+05,3.363288e+00,2.903289e+05,3.360288e+00,9.224284e-01,9.227192e-01,1.345689e-01,1.220845e-08,1.998338e+01,0.000000e+00,1.998338e+01,2.166388e+01,8.628709e+01
2.906881e+05,3.364446e+00,2.904289e+05,3.361446e+00,9.224670e-01,9.227204e-01,1.345701e-01,1.219678e-08,1.998552e+01,0.000000e+00,1.998552e+01,2.166529e+01,8.625373e+01
2.907881e+05,3.365603e+00,2.905289e+05,3.362603e+00,9.225056e-01,9.227215e-01,1.345714e-01,1.218512e-08,1.998766e+01,0.000000e+00,1.998766e+01,2.166671e+01,8.622037e+01
2.908881e+05,3.366761e+00,2.906289e+05,3.363761e+00,9.225443e-01,9.227226e-01,1.345726e-01,1.217347e-08,1.998980e+01,0.000000e+00,1.998980e+01,2.166812e+01,8.618702e+01
2.909881e+05,3.367918e+00,2.907289e+05,3.364918e+00,9.225829e-01,9.227237e-01,1.345738e-01,1.216184e-08,1.999194e+01,0.000000e+00,1.999194e+01,2.166953e+01,8.615366e+01
2.910881e+05,3.369076e+00,2.908289e+05,3.366076e+00,9.226215e-01,9.227248e-01,1.345750e-01,1.215022e-08,1.999408e+01,0.000000e+00,1.999408e+01,2.167094e+01,8.612030e+01
2.911881e+05,3.370233e+00,2.909289e+05,3.367233e+00,9.226450e-01,9.227260e-01,1.345762e-01,1.213861e-08,1.999412e+01,0.000000e+00,1.999412e+01,2.167044e+01,8.610653e+01
2.912882e+05,3.371391e+00,2.910290e+05,3.368391e+00,9.226450e-01,9.227271e-01,1.345774e-01,1.212701e-08,1.999091e+01,0.000000e+00,1.999091e+01,2.166696e+01,8.612321e+01
2.913882e+05,3.372548e+00,2.911290e+05,3.369548e+00,9.226450e-01,9.227282e-01,1.345787e-01,1.211543e-08,1.998770e+01,0.000000e+00,1.998770e+01,2.166348e+01,8.613989e+01
2.914882e+05,3.373706e+00,2.912290e+05,3.370706e+00,9.226450e-01,9.227293e-01,1.345799e-01,1.210386e-08,1.998450e+01,0.000000e+00,1.998450e+01,2.166000e+01,8.615657e+01
2.915882e+05,3.374863e+00,2.913290e+05,3.371863e+00,9.226450e-01,9.227304e-01,1.345811e-01,1.209229e-08,1.998129e+01,0.000000e+00,1.998129e+01,2.165653e+01,8.617325e+01
2.916882e+05,3.376021e+00,2.914290e+05,3.373021e+00,9.226450e-01,9.227316e-01,1.345823e-01,1.208074e-08,1.997808e+01,0.000000e+00,1.997808e+01,2.165305e+01,8.618992e+01
2.917882e+05,3.377178e+00,2.915290e+05,3.374178e+00,9.226532e-01,9.227327e-01,1.345835e-01,1.206921e-08,1.997741e+01,0.000000e+00,1.997741e+01,2.165213e+01,8.618681e+01
2.918882e+05,3.378336e+00,2.916290e+05,3.375336e+00,9.226737e-01,9.227338e-01,1.345847e-01,1.205768e-08,1.998061e+01,0.000000e+00,1.998061e+01,2.165512e+01,8.615350e+01
2.919882e+05,3.379493e+00,2.917290e+05,3.376493e+00,9.226942e-01,9.227349e-01,1.345859e-01,1.204617e-08,1.998382e+01,0.000000e+00,1.998382e+01,2.165811e+01,8.612019e+01
2.920882e+05,3.380651e+00,2.918290e+05,3.377651e+00,9.227148e-01,9.227360e-01,1.345871e-01,1.203466e-08,1.998702e+01,0.000000e+00,1.998702e+01,2.166110e+01,8.608688e+01
2.921882e+05,3.381808e+00,2.919290e+05,3.378808e+00,9.227353e-01,9.227371e-01,1.345883e-01,1.202317e-08,1.999023e+01,0.000000e+00,1.999023e+01,2.166410e+01,8.605357e+01
2.922883e+05,3.382966e+00,2.920291e+05,3.379966e+00,9.227558e-01,9.227382e-01,1.345895e-01,1.201170e-08,1.999343e+01,0.000000e+00,1.999343e+01,2.166709e+01,8.602026e+01
2.923883e+05,3.384123e+00,2.921291e+05,3.381123e+00,9.227753e-01,9.227393e-01,1.345907e-01,1.200023e-08,1.999370e+01,0.000000e+00,1.999370e+01,2.166692e+01,8.600000e+01
2.924883e+05,3.385281e+00,2.922291e+05,3.382281e+00,9.227933e-01,9.227404e-01,1.345919e-01,1.198877e-08,1.998942e+01,0.000000e+00,1.998942e+01,2.166187e+01,8.600000e+01
2.925883e+05,3.386438e+00,2.923291e+05,3.383438e+00,9.228112e-01,9.227415e-01,1.345931e-01,1.197733e-08,1.998515e+01,0.000000e+00,1.998515e+01,2.165681e+01,8.600000e+01
2.926883e+05,3.387596e+00,2.924291e+05,3.384596e+00,9.228291e-01,9.227427e-01,1.345943e-01,1.196590e-08,1.998087e+01,0.000000e+00,1.998087e+01,2.165175e+01,8.600000e+01
2.927883e+05,3.388753e+00,2.925291e+05,3.385753e+00,9.228470e-01,9.227438e-01,1.345955e-01,1.195448e-08,1.997659e+01,0.000000e+00,1.997659e+01,2.164669e+01,8.600000e+01
2.928883e+05,3.389911e+00,2.926291e+05,3.386911e+00,9.228649e-01,9.227449e-01,1.345967e-01,1.194307e-08,1.997231e+01,0.000000e+00,1.997231e+01,2.164164e+01,8.600000e+01
2.929883e+05,3.391069e+00,2.927291e+05,3.388069e+00,9.228605e-01,9.227460e-01,1.345979e-01,1.193167e-08,1.997015e+01,0.000000e+00,1.997015e+01,2.163940e+01,8.601319e+01
2.930883e+05,3.392226e+00,2.928291e+05,3.389226e+00,9.228221e-01,9.227471e-01,1.345991e-01,1.192029e-08,1.997122e+01,0.000000e+00,1.997122e+01,2.164146e+01,8.604650e+01
2.931883e+05,3.393384e+00,2.929291e+05,3.390384e+00,9.227837e-01,9.227482e-01,1.346003e-01,1.190892e-08,1.997228e+01,0.000000e+00,1.997228e+01,2.164352e+01,8.607981e+01
2.932883e+05,3.394541e+00,2.930291e+05,3.391541e+00,9.227452e-01,9.227493e-01,1.346015e-01,1.189756e-08,1.997335e+01,0.000000e+00,1.997335e+01,2.164558e+01,8.611312e+01
2.933884e+05,3.395699e+00,2.931292e+05,3.392699e+00,9.227068e-01,9.227504e-01,1.346027e-01,1.188621e-08,1.997442e+01,0.000000e+00,1.997442e+01,2.164763e+01,8.614643e+01
2.934884e+05,3.396856e+00,2.932292e+05,3.393856e+00,9.226684e-01,9.227515e-01,1.346038e-01,1.187487e-08,1.997549e+01,0.000000e+00,1.997549e+01,2.164969e+01,8.617974e+01
2.935884e+05,3.398014e+00,2.933292e+05,3.395014e+00,9.226702e-01,9.227525e-01,1.346050e-01,1.186354e-08,1.997740e+01,0.000000e+00,1.997740e+01,2.165172e+01,8.620000e+01
2.936884e+05,3.399171e+00,2.934292e+05,3.396171e+00,9.227345e-01,9.227536e-01,1.346062e-01,1.185223e-08,1.998061e+01,0.000000e+00,1.998061e+01,2.165369e+01,8.620000e+01
2.937884e+05,3.400329e+00,2.935292e+05,3.397329e+00,9.227988e-01,9.227547e-01,1.346074e-01,1.184092e-08,1.998383e+01,0.000000e+00,1.998383e+01,2.165567e+01,8.620000e+01
2.938884e+05,3.401486e+00,2.936292e+05,3.398486e+00,9.228631e-01,9.227558e-01,1.346086e-01,1.182963e-08,1.998704e+01,0.000000e+00,1.998704e+01,2.165764e+01,8.620000e+01
2.939884e+05,3.402644e+00,2.937292e+05,3.399644e+00,9.229274e-01,9.227569e-01,1.346098e-01,1.181835e-08,1.999025e+01,0.000000e+00,1.999025e+01,2.165962e+01,8.620000e+01
2.940884e+05,3.403801e+00,2.938292e+05,3.400801e+00,9.229917e-01,9.227580e-01,1.346110e-01,1.180708e-08,1.999347e+01,0.000000e+00,1.999347e+01,2.166159e+01,8.620000e+01
2.941884e+05,3.404959e+00,2.939292e+05,3.401959e+00,9.230382e-01,9.227591e-01,1.346121e-01,1.179583e-08,1.999581e+01,0.000000e+00,1.999581e+01,2.166304e+01,8.619326e+01
2.942884e+05,3.406116e+00,2.940292e+05,3.403116e+00,9.230588e-01,9.227602e-01,1.346133e-01,1.178458e-08,1.999688e+01,0.000000e+00,1.999688e+01,2.166371e+01,8.617663e+01
2.943885e+05,3.407274e+00,2.941293e+05,3.404274e+00,9.230793e-01,9.227613e-01,1.346145e-01,1.177335e-08,1.999794e+01,0.000000e+00,1.999794e+01,2.166438e+01,8.616000e+01
2.944885e+05,3.408431e+00,2.942293e+05,3.405431e+00,9.230998e-01,9.227624e-01,1.346157e-01,1.176212e-08,1.999901e+01,0.000000e+00,1.999901e+01,2.166506e+01,8.614337e+01
2.945885e+05,3.409589e+00,2.943293e+05,3.406589e+00,9.231203e-01,9.227634e-01,1.346168e-01,1.175091e-08,2.000008e+01,0.000000e+00,2.000008e+01,2.166573e+01,8.612674e+01
2.946885e+05,3.410746e+00,2.944293e+05,3.407746e+00,9.231409e-01,9.227645e-01,1.346180e-01,1.173971e-08,2.000114e+01,0.000000e+00,2.000114e+01,2.166641e+01,8.611011e+01
2.947885e+05,3.411904e+00,2.945293e+05,3.408904e+00,9.231453e-01,9.227656e-01,1.346192e-01,1.172853e-08,2.000362e+01,0.000000e+00,2.000362e+01,2.166898e+01,8.609346e+01
2.948885e+05,3.413061e+00,2.946293e+05,3.410061e+00,9.231247e-01,9.227667e-01,1.346204e-01,1.171735e-08,2.000826e+01,0.000000e+00,2.000826e+01,2.167450e+01,8.607678e+01
2.949885e+05,3.414219e+00,2.947293e+05,3.411219e+00,9.231041e-01,9.227678e-01,1.346215e-01,1.170618e-08,2.001291e+01,0.000000e+00,2.001291e+01,2.168001e+01,8.606010e+01
2.950885e+05,3.415376e+00,2.948293e+05,3.412376e+00,9.230835e-01,9.227689e-01,1.346227e-01,1.169503e-08,2.001756e+01,0.000000e+00,2.001756e+01,2.168553e+01,8.604342e+01
2.951885e+05,3.416534e+00,2.949293e+05,3.413534e+00,9.230629e-01,9.227699e-01,1.346239e-01,1.168389e-08,2.002220e+01,0.000000e+00,2.002220e+01,2.169105e+01,8.602674e+01
2.952885e+05,3.417692e+00,2.950293e+05,3.414692e+00,9.230424e-01,9.227710e-01,1.346250e-01,1.167276e-08,2.002685e+01,0.000000e+00,2.002685e+01,2.169657e+01,8.601006e+01
2.953886e+05,3.418849e+00,2.951294e+05,3.415849e+00,9.230045e-01,9.227721e-01,1.346262e-01,1.166164e-08,2.002697e+01,0.000000e+00,2.002697e+01,2.169758e+01,8.600000e+01
2.954886e+05,3.420007e+00,2.952294e+05,3.417007e+00,9.229404e-01,9.227732e-01,1.346274e-01,1.165053e-08,2.002019e+01,0.000000e+00,2.002019e+01,2.169175e+01,8.600000e+01
2.955886e+05,3.421164e+00,2.953294e+05,3.418164e+00,9.228763e-01,9.227742e-01,1.346285e-01,1.163943e-08,2.001341e+01,0.000000e+00,2.001341e+01,2.168591e+01,8.600000e+01
2.956886e+05,3.422322e+00,2.954294e+05,3.419322e+00,9.228122e-01,9.227753e-01,1.346297e-01,1.162835e-08,2.000664e+01,0.000000e+00,2.000664e+01,2.168007e+01,8.600000e+01
2.957886e+05,3.423479e+00,2.955294e+05,3.420479e+00,9.227481e-01,9.227764e-01,1.346309e-01,1.161727e-08,1.999986e+01,0.000000e+00,1.999986e+01,2.167424e+01,8.600000e+01
2.958886e+05,3.424637e+00,2.956294e+05,3.421637e+00,9.226840e-01,9.227775e-01,1.346320e-01,1.160621e-08,1.999308e+01,0.000000e+00,1.999308e+01,2.166840e+01,8.600000e+01
2.959886e+05,3.425794e+00,2.957294e+05,3.422794e+00,9.226450e-01,9.227785e-01,1.346332e-01,1.159516e-08,1.998897e+01,0.000000e+00,1.998897e+01,2.166485e+01,8.600654e+01
2.960886e+05,3.426952e+00,2.958294e+05,3.423952e+00,9.226450e-01,9.227796e-01,1.346343e-01,1.158412e-08,1.998897e+01,0.000000e+00,1.998897e+01,2.166485e+01,8.602322e+01
2.961886e+05,3.428109e+00,2.959294e+05,3.425109e+00,9.226450e-01,9.227807e-01,1.346355e-01,1.157309e-08,1.998897e+01,0.000000e+00,1.998897e+01,2.166485e+01,8.603990e+01
2.962886e+05,3.429267e+00,2.960294e+05,3.426267e+00,9.226450e-01,9.227817e-01,1.346367e-01,1.156207e-08,1.998897e+01,0.000000e+00,1.998897e+01,2.166485e+01,8.605658e+01
2.963887e+05,3.430424e+00,2.961295e+05,3.427424e+00,9.226450e-01,9.227828e-01,1.346378e-01,1.155107e-08,1.998897e+01,0.000000e+00,1.998897e+01,2.166485e+01,8.607326e+01
2.964887e+05,3.431582e+00,2.962295e+05,3.428582e+00,9.226450e-01,9.227839e-01,1.346390e-01,1.154007e-08,1.998897e+01,0.000000e+00,1.998897e+01,2.166485e+01,8.608994e+01
2.965887e+05,3.432739e+00,2.963295e+05,3.429739e+00,9.226450e-01,9.227849e-01,1.346401e-01,1.152909e-08,1.998981e+01,0.000000e+00,1.998981e+01,2.166577e+01,8.609338e+01
2.966887e+05,3.433897e+00,2.964295e+05,3.430897e+00,9.226450e-01,9.227860e-01,1.346413e-01,1.151812e-08,1.999195e+01,0.000000e+00,1.999195e+01,2.166809e+01,8.607670e+01
2.967887e+05,3.435054e+00,2.965295e+05,3.432054e+00,9.226450e-01,9.227871e-01,1.346424e-01,1.150716e-08,1.999409e+01,0.000000e+00,1.999409e+01,2.167041e+01,8.606002e+01
2.968887e+05,3.436212e+00,2.966295e+05,3.433212e+00,9.226450e-01,9.227881e-01,1.346436e-01,1.149621e-08,1.999623e+01,0.000000e+00,1.999623e+01,2.167273e+01,8.604334e+01
2.969887e+05,3.437369e+00,2.967295e+05,3.434369e+00,9.226450e-01,9.227892e-01,1.346447e-01,1.148527e-08,1.999837e+01,0.000000e+00,1.999837e+01,2.167505e+01,8.602667e+01
2.970887e+05,3.438527e+00,2.968295e+05,3.435527e+00,9.226450e-01,9.227902e-01,1.346459e-01,1.147434e-08,2.000051e+01,0.000000e+00,2.000051e+01,2.167736e+01,8.600999e+01
2.971887e+05,3.439684e+00,2.969295e+05,3.436684e+00,9.226533e-01,9.227913e-01,1.346470e-01,1.146342e-08,2.000136e+01,0.000000e+00,2.000136e+01,2.167809e+01,8.600000e+01
2.972887e+05,3.440842e+00,2.970295e+05,3.437842e+00,9.226738e-01,9.227924e-01,1.346482e-01,1.145252e-08,2.000030e+01,0.000000e+00,2.000030e+01,2.167645e+01,8.600000e+01
2.973888e+05,3.442000e+00,2.971296e+05,3.439000e+00,9.226943e-01,9.227934e-01,1.346493e-01,1.144162e-08,1.999923e+01,0.000000e+00,1.999923e+01,2.167481e+01,8.600000e+01
2.974888e+05,3.443157e+00,2.972296e+05,3.440157e+00,9.227149e-01,9.227945e-01,1.346505e-01,1.143074e-08,1.999816e+01,0.000000e+00,1.999816e+01,2.167317e+01,8.600000e+01
2.975888e+05,3.444315e+00,2.973296e+05,3.441315e+00,9.227354e-01,9.227955e-01,1.346516e-01,1.141987e-08,1.999709e+01,0.000000e+00,1.999709e+01,2.167153e+01,8.600000e+01
2.976888e+05,3.445472e+00,2.974296e+05,3.442472e+00,9.227559e-01,9.227966e-01,1.346527e-01,1.140901e-08,1.999602e+01,0.000000e+00,1.999602e+01,2.166989e+01,8.600000e+01
2.977888e+05,3.446630e+00,2.975296e+05,3.443630e+00,9.227754e-01,9.227976e-01,1.346539e-01,1.139816e-08,1.999680e+01,0.000000e+00,1.999680e+01,2.167028e+01,8.600662e+01
2.978888e+05,3.447787e+00,2.976296e+05,3.444787e+00,9.227933e-01,9.227987e-01,1.346550e-01,1.138732e-08,2.000038e+01,0.000000e+00,2.000038e+01,2.167373e+01,8.602330e+01
2.979888e+05,3.448945e+00,2.977296e+05,3.445945e+00,9.228113e-01,9.227997e-01,1.346562e-01,1.137649e-08,2.000395e+01,0.000000e+00,2.000395e+01,2.167719e+01,8.603998e+01
2.980888e+05,3.450102e+00,2.978296e+05,3.447102e+00,9.228292e-01,9.228008e-01,1.346573e-01,1.136567e-08,2.000753e+01,0.000000e+00,2.000753e+01,2.168064e+01,8.605666e+01
2.981888e+05,3.451260e+00,2.979296e+05,3.448260e+00,9.228471e-01,9.228018e-01,1.346584e-01,1.135487e-08,2.001111e+01,0.000000e+00,2.001111e+01,2.168410e+01,8.607334e+01
2.982888e+05,3.452417e+00,2.980296e+05,3.449417e+00,9.228650e-01,9.228029e-01,1.346596e-01,1.134407e-08,2.001469e+01,0.000000e+00,2.001469e+01,2.168756e+01,8.609002e+01
2.983889e+05,3.453575e+00,2.981297e+05,3.450575e+00,9.228686e-01,9.228039e-01,1.346607e-01,1.133329e-08,2.001582e+01,0.000000e+00,2.001582e+01,2.168870e+01,8.610000e+01
2.984889e+05,3.454732e+00,2.982297e+05,3.451732e+00,9.228507e-01,9.228050e-01,1.346618e-01,1.132251e-08,2.001332e+01,0.000000e+00,2.001332e+01,2.168641e+01,8.610000e+01
2.985889e+05,3.455890e+00,2.983297e+05,3.452890e+00,9.228328e-01,9.228060e-01,1.346630e-01,1.131175e-08,2.001081e+01,0.000000e+00,2.001081e+01,2.168412e+01,8.610000e+01
2.986889e+05,3.457047e+00,2.984297e+05,3.454047e+00,9.228149e-01,9.228071e-01,1.346641e-01,1.130100e-08,2.000831e+01,0.000000e+00,2.000831e+01,2.168182e+01,8.610000e+01
2.987889e+05,3.458205e+00,2.985297e+05,3.455205e+00,9.227970e-01,9.228081e-01,1.346652e-01,1.129026e-08,2.000581e+01,0.000000e+00,2.000581e+01,2.167953e+01,8.610000e+01
2.988889e+05,3.459362e+00,2.986297e+05,3.456362e+00,9.227791e-01,9.228091e-01,1.346664e-01,1.127953e-08,2.000330e+01,0.000000e+00,2.000330e+01,2.167724e+01,8.610000e+01
2.989889e+05,3.460520e+00,2.987297e+05,3.457520e+00,9.227530e-01,9.228102e-01,1.346675e-01,1.126882e-08,2.000364e+01,0.000000e+00,2.000364e+01,2.167822e+01,8.610663e+01
2.990889e+05,3.461677e+00,2.988297e+05,3.458677e+00,9.227143e-01,9.228112e-01,1.346686e-01,1.125811e-08,2.000829e+01,0.000000e+00,2.000829e+01,2.168416e+01,8.612331e+01
2.991889e+05,3.462835e+00,2.989297e+05,3.459835e+00,9.226757e-01,9.228123e-01,1.346697e-01,1.124741e-08,2.001293e+01,0.000000e+00,2.001293e+01,2.169011e+01,8.613998e+01
2.992889e+05,3.463992e+00,2.990297e+05,3.460992e+00,9.226371e-01,9.228133e-01,1.346709e-01,1.123673e-08,2.001758e+01,0.000000e+00,2.001758e+01,2.169605e+01,8.615666e+01
2.993890e+05,3.465150e+00,2.991298e+05,3.462150e+00,9.225984e-01,9.228143e-01,1.346720e-01,1.122605e-08,2.002223e+01,0.000000e+00,2.002223e+01,2.170200e+01,8.617334e+01
2.994890e+05,3.466307e+00,2.992298e+05,3.463307e+00,9.225598e-01,9.228154e-01,1.346731e-01,1.121539e-08,2.002687e+01,0.000000e+00,2.002687e+01,2.170794e+01,8.619002e+01
2.995890e+05,3.467465e+00,2.993298e+05,3.464465e+00,9.225284e-01,9.228164e-01,1.346742e-01,1.120474e-08,2.002779e+01,0.000000e+00,2.002779e+01,2.170967e+01,8.620669e+01
2.996890e+05,3.468623e+00,2.994298e+05,3.465623e+00,9.225079e-01,9.228174e-01,1.346753e-01,1.119409e-08,2.002315e+01,0.000000e+00,2.002315e+01,2.170513e+01,8.622335e+01
2.997890e+05,3.469780e+00,2.995298e+05,3.466780e+00,9.224874e-01,9.228185e-01,1.346765e-01,1.118346e-08,2.001851e+01,0.000000e+00,2.001851e+01,2.170058e+01,8.624000e+01
2.998890e+05,3.470938e+00,2.996298e+05,3.467938e+00,9.224669e-01,9.228195e-01,1.346776e-01,1.117284e-08,2.001387e+01,0.000000e+00,2.001387e+01,2.169603e+01,8.625666e+01
2.999890e+05,3.472095e+00,2.997298e+05,3.469095e+00,9.224463e-01,9.228205e-01,1.346787e-01,1.116223e-08,2.000923e+01,0.000000e+00,2.000923e+01,2.169148e+01,8.627331e+01
3.000890e+05,3.473253e+00,2.998298e+05,3.470253e+00,9.224258e-01,9.228216e-01,1.346798e-01,1.115163e-08,2.000459e+01,0.000000e+00,2.000459e+01,2.168694e+01,8.628997e+01
3.001890e+05,3.474410e+00,2.999298e+05,3.471410e+00,9.224216e-01,9.228226e-01,1.346809e-01,1.114105e-08,2.000137e+01,0.000000e+00,2.000137e+01,2.168354e+01,8.629337e+01
3.002890e+05,3.475568e+00,3.000298e+05,3.472568e+00,9.224422e-01,9.228236e-01,1.346820e-01,1.113047e-08,2.000030e+01,0.000000e+00,2.000030e+01,2.168190e+01,8.627669e+01
3.003891e+05,3.476725e+00,3.001299e+05,3.473725e+00,9.224627e-01,9.228246e-01,1.346832e-01,1.111990e-08,1.999923e+01,0.000000e+00,1.999923e+01,2.168026e+01,8.626001e+01
3.004891e+05,3.477883e+00,3.002299e+05,3.474883e+00,9.224833e-01,9.228257e-01,1.346843e-01,1.110935e-08,1.999816e+01,0.000000e+00,1.999816e+01,2.167861e+01,8.624333e+01
3.005891e+05,3.479040e+00,3.003299e+05,3.476040e+00,9.225038e-01,9.228267e-01,1.346854e-01,1.109880e-08,1.999709e+01,0.000000e+00,1.999709e+01,2.167697e+01,8.622665e+01
3.006891e+05,3.480198e+00,3.004299e+05,3.477198e+00,9.225244e-01,9.228277e-01,1.346865e-01,1.108827e-08,1.999602e+01,0.000000e+00,1.999602e+01,2.167533e+01,8.620997e+01
3.007891e+05,3.481355e+00,3.005299e+05,3.478355e+00,9.225367e-01,9.228287e-01,1.346876e-01,1.107774e-08,1.999724e+01,0.000000e+00,1.999724e+01,2.167637e+01,8.620669e+01
3.008891e+05,3.482513e+00,3.006299e+05,3.479513e+00,9.225367e-01,9.228298e-01,1.346887e-01,1.106723e-08,2.000189e+01,0.000000e+00,2.000189e+01,2.168140e+01,8.622335e+01
3.009891e+05,3.483670e+00,3.007299e+05,3.480670e+00,9.225367e-01,9.228308e-01,1.346898e-01,1.105673e-08,2.000653e+01,0.000000e+00,2.000653e+01,2.168643e+01,8.624000e+01
3.010891e+05,3.484828e+00,3.008299e+05,3.481828e+00,9.225367e-01,9.228318e-01,1.346909e-01,1.104624e-08,2.001117e+01,0.000000e+00,2.001117e+01,2.169146e+01,8.625666e+01
3.011891e+05,3.485985e+00,3.009299e+05,3.482985e+00,9.225367e-01,9.228328e-01,1.346920e-01,1.103576e-08,2.001581e+01,0.000000e+00,2.001581e+01,2.169649e+01,8.627331e+01
3.012891e+05,3.487143e+00,3.010299e+05,3.484143e+00,9.225367e-01,9.228338e-01,1.346931e-01,1.102529e-08,2.002045e+01,0.000000e+00,2.002045e+01,2.170152e+01,8.628997e+01
3.013892e+05,3.488300e+00,3.011300e+05,3.485300e+00,9.225193e-01,9.228349e-01,1.346942e-01,1.101483e-08,2.002324e+01,0.000000e+00,2.002324e+01,2.170496e+01,8.630663e+01
3.014892e+05,3.489458e+00,3.012300e+05,3.486458e+00,9.224755e-01,9.228359e-01,1.346953e-01,1.100438e-08,2.002324e+01,0.000000e+00,2.002324e+01,2.170599e+01,8.632331e+01
3.015892e+05,3.490615e+00,3.013300e+05,3.487615e+00,9.224318e-01,9.228369e-01,1.346964e-01,1.099394e-08,2.002324e+01,0.000000e+00,2.002324e+01,2.170702e+01,8.633999e+01
3.016892e+05,3.491773e+00,3.014300e+05,3.488773e+00,9.223880e-01,9.228379e-01,1.346975e-01,1.098351e-08,2.002324e+01,0.000000e+00,2.002324e+01,2.170805e+01,8.635667e+01
3.017892e+05,3.492931e+00,3.015300e+05,3.489931e+00,9.223443e-01,9.228389e-01,1.346986e-01,1.097309e-08,2.002324e+01,0.000000e+00,2.002324e+01,2.170908e+01,8.637335e+01
3.018892e+05,3.494088e+00,3.016300e+05,3.491088e+00,9.223005e-01,9.228399e-01,1.346997e-01,1.096269e-08,2.002324e+01,0.000000e+00,2.002324e+01,2.171011e+01,8.639003e+01
3.019892e+05,3.495246e+00,3.017300e+05,3.492246e+00,9.222837e-01,9.228409e-01,1.347008e-01,1.095229e-08,2.002324e+01,0.000000e+00,2.002324e+01,2.171050e+01,8.639329e+01
3.020892e+05,3.496403e+00,3.018300e+05,3.493403e+00,9.223069e-01,9.228419e-01,1.347019e-01,1.094191e-08,2.002324e+01,0.000000e+00,2.002324e+01,2.170996e+01,8.637661e+01
3.021892e+05,3.497561e+00,3.019300e+05,3.494561e+00,9.223301e-01,9.228430e-01,1.347030e-01,1.093153e-08,2.002324e+01,0.000000e+00,2.002324e+01,2.170941e+01,8.635993e+01
3.022892e+05,3.498718e+00,3.020300e+05,3.495718e+00,9.223533e-01,9.228440e-01,1.347041e-01,1.092117e-08,2.002324e+01,0.000000e+00,2.002324e+01,2.170886e+01,8.634325e+01
3.023893e+05,3.499876e+00,3.021301e+05,3.496876e+00,9.223765e-01,9.228450e-01,1.347052e-01,1.091081e-08,2.002324e+01,0.000000e+00,2.002324e+01,2.170832e+01,8.632658e+01
3.024893e+05,3.501033e+00,3.022301e+05,3.498033e+00,9.223997e-01,9.228460e-01,1.347063e-01,1.090047e-08,2.002324e+01,0.000000e+00,2.002324e+01,2.170777e+01,8.630990e+01
3.025893e+05,3.502191e+00,3.023301e+05,3.499191e+00,9.224134e-01,9.228470e-01,1.347074e-01,1.089014e-08,2.002368e+01,0.000000e+00,2.002368e+01,2.170792e+01,8.629323e+01
3.026893e+05,3.503348e+00,3.024301e+05,3.500348e+00,9.224134e-01,9.228480e-01,1.347085e-01,1.087981e-08,2.002474e+01,0.000000e+00,2.002474e+01,2.170908e+01,8.627657e+01
3.027893e+05,3.504506e+00,3.025301e+05,3.501506e+00,9.224134e-01,9.228490e-01,1.347095e-01,1.086950e-08,2.002581e+01,0.000000e+00,2.002581e+01,2.171023e+01,8.625992e+01
3.028893e+05,3.505663e+00,3.026301e+05,3.502663e+00,9.224134e-01,9.228500e-01,1.347106e-01,1.085920e-08,2.002688e+01,0.000000e+00,2.002688e+01,2.171139e+01,8.624326e+01
3.029893e+05,3.506821e+00,3.027301e+05,3.503821e+00,9.224134e-01,9.228510e-01,1.347117e-01,1.084891e-08,2.002795e+01,0.000000e+00,2.002795e+01,2.171255e+01,8.622661e+01
3.030893e+05,3.507978e+00,3.028301e+05,3.504978e+00,9.224134e-01,9.228520e-01,1.347128e-01,1.083863e-08,2.002902e+01,0.000000e+00,2.002902e+01,2.171371e+01,8.620995e+01
3.031893e+05,3.509136e+00,3.029301e+05,3.506136e+00,9.224134e-01,9.228530e-01,1.347139e-01,1.082836e-08,2.002779e+01,0.000000e+00,2.002779e+01,2.171237e+01,8.620671e+01
3.032893e+05,3.510293e+00,3.030301e+05,3.507293e+00,9.224134e-01,9.228540e-01,1.347150e-01,1.081810e-08,2.002314e+01,0.000000e+00,2.002314e+01,2.170734e+01,8.622339e+01
3.033894e+05,3.511451e+00,3.031302e+05,3.508451e+00,9.224134e-01,9.228550e-01,1.347161e-01,1.080785e-08,2.001849e+01,0.000000e+00,2.001849e+01,2.170230e+01,8.624007e+01
3.034894e+05,3.512608e+00,3.032302e+05,3.509608e+00,9.224134e-01,9.228560e-01,1.347171e-01,1.079761e-08,2.001384e+01,0.000000e+00,2.001384e+01,2.169726e+01,8.625675e+01
3.035894e+05,3.513766e+00,3.033302e+05,3.510766e+00,9.224134e-01,9.228570e-01,1.347182e-01,1.078738e-08,2.000920e+01,0.000000e+00,2.000920e+01,2.169222e+01,8.627343e+01
3.036894e+05,3.514923e+00,3.034302e+05,3.511923e+00,9.224134e-01,9.228580e-01,1.347193e-01,1.077716e-08,2.000455e+01,0.000000e+00,2.000455e+01,2.168718e+01,8.629011e+01
3.037894e+05,3.516081e+00,3.035302e+05,3.513081e+00,9.224134e-01,9.228590e-01,1.347204e-01,1.076695e-08,2.000179e+01,0.000000e+00,2.000179e+01,2.168420e+01,8.630000e+01
3.038894e+05,3.517238e+00,3.036302e+05,3.514238e+00,9.224134e-01,9.228600e-01,1.347214e-01,1.075676e-08,2.000179e+01,0.000000e+00,2.000179e+01,2.168420e+01,8.630000e+01
3.039894e+05,3.518396e+00,3.037302e+05,3.515396e+00,9.224134e-01,9.228610e-01,1.347225e-01,1.074657e-08,2.000179e+01,0.000000e+00,2.000179e+01,2.168420e+01,8.630000e+01
3.040894e+05,3.519554e+00,3.038302e+05,3.516554e+00,9.224134e-01,9.228620e-01,1.347236e-01,1.073639e-08,2.000179e+01,0.000000e+00,2.000179e+01,2.168420e+01,8.630000e+01
3.041894e+05,3.520711e+00,3.039302e+05,3.517711e+00,9.224134e-01,9.228629e-01,1.347247e-01,1.072623e-08,2.000179e+01,0.000000e+00,2.000179e+01,2.168420e+01,8.630000e+01
3.042894e+05,3.521869e+00,3.040302e+05,3.518869e+00,9.224134e-01,9.228639e-01,1.347257e-01,1.071607e-08,2.000179e+01,0.000000e+00,2.000179e+01,2.168420e+01,8.630000e+01
3.043895e+05,3.523026e+00,3.041303e+05,3.520026e+00,9.224217e-01,9.228649e-01,1.347268e-01,1.070592e-08,2.000323e+01,0.000000e+00,2.000323e+01,2.168556e+01,8.630000e+01
3.044895e+05,3.524184e+00,3.042303e+05,3.521184e+00,9.224423e-01,9.228659e-01,1.347279e-01,1.069579e-08,2.000681e+01,0.000000e+00,2.000681e+01,2.168896e+01,8.630000e+01
3.045895e+05,3.525341e+00,3.043303e+05,3.522341e+00,9.224628e-01,9.228669e-01,1.347289e-01,1.068566e-08,2.001039e+01,0.000000e+00,2.001039e+01,2.169235e+01,8.630000e+01
3.046895e+05,3.526499e+00,3.044303e+05,3.523499e+00,9.224834e-01,9.228679e-01,1.347300e-01,1.067555e-08,2.001397e+01,0.000000e+00,2.001397e+01,2.169575e+01,8.630000e+01
3.047895e+05,3.527656e+00,3.045303e+05,3.524656e+00,9.225039e-01,9.228689e-01,1.347311e-01,1.066544e-08,2.001754e+01,0.000000e+00,2.001754e+01,2.169914e+01,8.630000e+01
3.048895e+05,3.528814e+00,3.046303e+05,3.525814e+00,9.225245e-01,9.228699e-01,1.347321e-01,1.065535e-08,2.002112e+01,0.000000e+00,2.002112e+01,2.170254e+01,8.630000e+01
3.049895e+05,3.529971e+00,3.047303e+05,3.526971e+00,9.225283e-01,9.228708e-01,1.347332e-01,1.064526e-08,2.002281e+01,0.000000e+00,2.002281e+01,2.170427e+01,8.630000e+01
3.050895e+05,3.531129e+00,3.048303e+05,3.528129e+00,9.225078e-01,9.228718e-01,1.347343e-01,1.063519e-08,2.002174e+01,0.000000e+00,2.002174e+01,2.170360e+01,8.630000e+01
3.051895e+05,3.532286e+00,3.049303e+05,3.529286e+00,9.224873e-01,9.228728e-01,1.347353e-01,1.062512e-08,2.002067e+01,0.000000e+00,2.002067e+01,2.170292e+01,8.630000e+01
3.052895e+05,3.533444e+00,3.050303e+05,3.530444e+00,9.224667e-01,9.228738e-01,1.347364e-01,1.061507e-08,2.001960e+01,0.000000e+00,2.001960e+01,2.170225e+01,8.630000e+01
3.053896e+05,3.534601e+00,3.051304e+05,3.531601e+00,9.224462e-01,9.228748e-01,1.347375e-01,1.060502e-08,2.001853e+01,0.000000e+00,2.001853e+01,2.170157e+01,8.630000e+01
3.054896e+05,3.535759e+00,3.052304e+05,3.532759e+00,9.224257e-01,9.228757e-01,1.347385e-01,1.059499e-08,2.001747e+01,0.000000e+00,2.001747e+01,2.170090e+01,8.630000e+01
3.055896e+05,3.536916e+00,3.053304e+05,3.533916e+00,9.224062e-01,9.228767e-01,1.347396e-01,1.058497e-08,2.001582e+01,0.000000e+00,2.001582e+01,2.169957e+01,8.631344e+01
3.056896e+05,3.538074e+00,3.054304e+05,3.535074e+00,9.223881e-01,9.228777e-01,1.347406e-01,1.057495e-08,2.001331e+01,0.000000e+00,2.001331e+01,2.169728e+01,8.634680e+01
3.057896e+05,3.539231e+00,3.055304e+05,3.536231e+00,9.223700e-01,9.228787e-01,1.347417e-01,1.056495e-08,2.001080e+01,0.000000e+00,2.001080e+01,2.169498e+01,8.638016e+01
3.058896e+05,3.540389e+00,3.056304e+05,3.537389e+00,9.223520e-01,9.228796e-01,1.347428e-01,1.055495e-08,2.000829e+01,0.000000e+00,2.000829e+01,2.169269e+01,8.641351e+01
3.059896e+05,3.541546e+00,3.057304e+05,3.538546e+00,9.223339e-01,9.228806e-01,1.347438e-01,1.054497e-08,2.000579e+01,0.000000e+00,2.000579e+01,2.169040e+01,8.644687e+01
3.060896e+05,3.542704e+00,3.058304e+05,3.539704e+00,9.223158e-01,9.228816e-01,1.347449e-01,1.053500e-08,2.000328e+01,0.000000e+00,2.000328e+01,2.168810e+01,8.648023e+01
3.061896e+05,3.543861e+00,3.059304e+05,3.540861e+00,9.223208e-01,9.228826e-01,1.347459e-01,1.052503e-08,2.000136e+01,0.000000e+00,2.000136e+01,2.168590e+01,8.649322e+01
3.062896e+05,3.545019e+00,3.060304e+05,3.542019e+00,9.223594e-01,9.228835e-01,1.347470e-01,1.051508e-08,2.000029e+01,0.000000e+00,2.000029e+01,2.168384e+01,8.647656e+01
3.063897e+05,3.546177e+00,3.061305e+05,3.543177e+00,9.223980e-01,9.228845e-01,1.347480e-01,1.050514e-08,1.999922e+01,0.000000e+00,1.999922e+01,2.168177e+01,8.645991e+01
3.064897e+05,3.547334e+00,3.062305e+05,3.544334e+00,9.224365e-01,9.228855e-01,1.347491e-01,1.049520e-08,1.999815e+01,0.000000e+00,1.999815e+01,2.167971e+01,8.644325e+01
3.065897e+05,3.548492e+00,3.063305e+05,3.545492e+00,9.224751e-01,9.228864e-01,1.347501e-01,1.048528e-08,1.999709e+01,0.000000e+00,1.999709e+01,2.167764e+01,8.642660e+01
3.066897e+05,3.549649e+00,3.064305e+05,3.546649e+00,9.225137e-01,9.228874e-01,1.347512e-01,1.047537e-08,1.999602e+01,0.000000e+00,1.999602e+01,2.167558e+01,8.640994e+01
3.067897e+05,3.550807e+00,3.065305e+05,3.547807e+00,9.225284e-01,9.228884e-01,1.347522e-01,1.046547e-08,1.999538e+01,0.000000e+00,1.999538e+01,2.167454e+01,8.639328e+01
