Repository: brandonlampe/CS_Data

# Repository for Crushed Salt Data
**Grant No: 456417**

This is a work in progress!

## Repository Content

### Directory Names
A uniform namining structure still in progress, but in general directories are named according to the following:
 - Names contain no spaces, a single underscore "_" will be used as a file name seperator.
 - Files are for the Crushed Salt Project (CSP); therefore, the first three charaters of each file are "CSP".
 - Folders are organized by which frame the test was performed on i.e., A2 or A3.
 - The fifth and sixth charaters of each file name will therefore be "A" followed by the frame number.

File: UNM_WP_HY_90_04/CREEP_FIT/90_04_CREEP_OUT.csv (part 16 of 18)
Analysis by Brandon Lampe, performed on: 2016/07/15 11:23:37
Experimental results below begin at: 2015/07/04 15:46:02
Duration (sec),Duration (day),Elapsed Time (sec),Elapsed Time (day),Interpolated Fractional Density,Fit to Fractional Density,Fit to Volume Strain,Fit to Volume Strain Rate (1/sec),Confining Pressure (MPa),Pore Pressure (MPa),Terzaghi Pressure (MPa),Solid Pressure (MPa),Temperature (C))
3.540944e+05,4.098315e+00,3.538352e+05,4.095315e+00,9.226593e-01,9.232575e-01,1.351521e-01,6.729303e-09,2.001603e+01,0.000000e+00,2.001603e+01,2.169385e+01,8.620000e+01
3.541944e+05,4.099472e+00,3.539352e+05,4.096472e+00,9.226450e-01,9.232581e-01,1.351527e-01,6.723093e-09,2.001683e+01,0.000000e+00,2.001683e+01,2.169505e+01,8.620738e+01
3.542944e+05,4.100630e+00,3.540352e+05,4.097630e+00,9.226450e-01,9.232587e-01,1.351534e-01,6.716889e-09,2.001683e+01,0.000000e+00,2.001683e+01,2.169505e+01,8.622406e+01
3.543944e+05,4.101787e+00,3.541352e+05,4.098787e+00,9.226450e-01,9.232593e-01,1.351541e-01,6.710691e-09,2.001683e+01,0.000000e+00,2.001683e+01,2.169505e+01,8.624074e+01
3.544944e+05,4.102945e+00,3.542352e+05,4.099945e+00,9.226450e-01,9.232599e-01,1.351548e-01,6.704500e-09,2.001683e+01,0.000000e+00,2.001683e+01,2.169505e+01,8.625742e+01
3.545944e+05,4.104102e+00,3.543352e+05,4.101102e+00,9.226450e-01,9.232606e-01,1.351554e-01,6.698314e-09,2.001683e+01,0.000000e+00,2.001683e+01,2.169505e+01,8.627410e+01
3.546945e+05,4.105260e+00,3.544353e+05,4.102260e+00,9.226450e-01,9.232612e-01,1.351561e-01,6.692134e-09,2.001683e+01,0.000000e+00,2.001683e+01,2.169505e+01,8.629078e+01
3.547945e+05,4.106417e+00,3.545353e+05,4.103417e+00,9.226450e-01,9.232618e-01,1.351568e-01,6.685960e-09,2.001571e+01,0.000000e+00,2.001571e+01,2.169383e+01,8.629254e+01
3.548945e+05,4.107575e+00,3.546353e+05,4.104575e+00,9.226450e-01,9.232624e-01,1.351574e-01,6.679792e-09,2.001320e+01,0.000000e+00,2.001320e+01,2.169111e+01,8.627586e+01
3.549945e+05,4.108733e+00,3.547353e+05,4.105733e+00,9.226450e-01,9.232630e-01,1.351581e-01,6.673630e-09,2.001069e+01,0.000000e+00,2.001069e+01,2.168840e+01,8.625919e+01
3.550945e+05,4.109890e+00,3.548353e+05,4.106890e+00,9.226450e-01,9.232637e-01,1.351588e-01,6.667474e-09,2.000818e+01,0.000000e+00,2.000818e+01,2.168568e+01,8.624251e+01
3.551945e+05,4.111048e+00,3.549353e+05,4.108048e+00,9.226450e-01,9.232643e-01,1.351594e-01,6.661324e-09,2.000568e+01,0.000000e+00,2.000568e+01,2.168296e+01,8.622583e+01
3.552945e+05,4.112205e+00,3.550353e+05,4.109205e+00,9.226450e-01,9.232649e-01,1.351601e-01,6.655180e-09,2.000317e+01,0.000000e+00,2.000317e+01,2.168024e+01,8.620915e+01
3.553945e+05,4.113363e+00,3.551353e+05,4.110363e+00,9.226543e-01,9.232655e-01,1.351608e-01,6.649042e-09,2.000341e+01,0.000000e+00,2.000341e+01,2.168028e+01,8.619248e+01
3.554945e+05,4.114520e+00,3.552353e+05,4.111520e+00,9.226748e-01,9.232661e-01,1.351614e-01,6.642909e-09,2.000698e+01,0.000000e+00,2.000698e+01,2.168367e+01,8.617583e+01
3.555945e+05,4.115678e+00,3.553353e+05,4.112678e+00,9.226954e-01,9.232667e-01,1.351621e-01,6.636783e-09,2.001055e+01,0.000000e+00,2.001055e+01,2.168706e+01,8.615917e+01
3.556946e+05,4.116835e+00,3.554354e+05,4.113835e+00,9.227159e-01,9.232673e-01,1.351628e-01,6.630662e-09,2.001412e+01,0.000000e+00,2.001412e+01,2.169045e+01,8.614252e+01
3.557946e+05,4.117993e+00,3.555354e+05,4.114993e+00,9.227364e-01,9.232679e-01,1.351634e-01,6.624547e-09,2.001769e+01,0.000000e+00,2.001769e+01,2.169384e+01,8.612586e+01
3.558946e+05,4.119150e+00,3.556354e+05,4.116150e+00,9.227570e-01,9.232686e-01,1.351641e-01,6.618439e-09,2.002127e+01,0.000000e+00,2.002127e+01,2.169723e+01,8.610921e+01
3.559946e+05,4.120308e+00,3.557354e+05,4.117308e+00,9.227683e-01,9.232692e-01,1.351648e-01,6.612336e-09,2.002117e+01,0.000000e+00,2.002117e+01,2.169685e+01,8.611490e+01
3.560946e+05,4.121465e+00,3.558354e+05,4.118465e+00,9.227683e-01,9.232698e-01,1.351654e-01,6.606239e-09,2.001653e+01,0.000000e+00,2.001653e+01,2.169182e+01,8.614821e+01
3.561946e+05,4.122623e+00,3.559354e+05,4.119623e+00,9.227683e-01,9.232704e-01,1.351661e-01,6.600147e-09,2.001188e+01,0.000000e+00,2.001188e+01,2.168679e+01,8.618152e+01
3.562946e+05,4.123780e+00,3.560354e+05,4.120780e+00,9.227683e-01,9.232710e-01,1.351667e-01,6.594062e-09,2.000724e+01,0.000000e+00,2.000724e+01,2.168176e+01,8.621483e+01
3.563946e+05,4.124938e+00,3.561354e+05,4.121938e+00,9.227683e-01,9.232716e-01,1.351674e-01,6.587983e-09,2.000260e+01,0.000000e+00,2.000260e+01,2.167673e+01,8.624814e+01
3.564946e+05,4.126095e+00,3.562354e+05,4.123095e+00,9.227683e-01,9.232722e-01,1.351680e-01,6.581909e-09,1.999796e+01,0.000000e+00,1.999796e+01,2.167171e+01,8.628145e+01
3.565946e+05,4.127253e+00,3.563354e+05,4.124253e+00,9.227706e-01,9.232728e-01,1.351687e-01,6.575841e-09,1.999538e+01,0.000000e+00,1.999538e+01,2.166885e+01,8.629261e+01
3.566947e+05,4.128410e+00,3.564355e+05,4.125410e+00,9.227757e-01,9.232734e-01,1.351694e-01,6.569779e-09,1.999538e+01,0.000000e+00,1.999538e+01,2.166873e+01,8.627593e+01
3.567947e+05,4.129568e+00,3.565355e+05,4.126568e+00,9.227809e-01,9.232740e-01,1.351700e-01,6.563723e-09,1.999538e+01,0.000000e+00,1.999538e+01,2.166861e+01,8.625925e+01
3.568947e+05,4.130725e+00,3.566355e+05,4.127725e+00,9.227860e-01,9.232746e-01,1.351707e-01,6.557673e-09,1.999538e+01,0.000000e+00,1.999538e+01,2.166849e+01,8.624257e+01
3.569947e+05,4.131883e+00,3.567355e+05,4.128883e+00,9.227912e-01,9.232752e-01,1.351713e-01,6.551628e-09,1.999538e+01,0.000000e+00,1.999538e+01,2.166837e+01,8.622589e+01
3.570947e+05,4.133040e+00,3.568355e+05,4.130040e+00,9.227963e-01,9.232759e-01,1.351720e-01,6.545589e-09,1.999538e+01,0.000000e+00,1.999538e+01,2.166825e+01,8.620922e+01
3.571947e+05,4.134198e+00,3.569355e+05,4.131198e+00,9.227968e-01,9.232765e-01,1.351726e-01,6.539557e-09,1.999490e+01,0.000000e+00,1.999490e+01,2.166772e+01,8.621495e+01
3.572947e+05,4.135356e+00,3.570355e+05,4.132356e+00,9.227917e-01,9.232771e-01,1.351733e-01,6.533529e-09,1.999383e+01,0.000000e+00,1.999383e+01,2.166668e+01,8.624836e+01
3.573947e+05,4.136513e+00,3.571355e+05,4.133513e+00,9.227865e-01,9.232777e-01,1.351739e-01,6.527508e-09,1.999276e+01,0.000000e+00,1.999276e+01,2.166564e+01,8.628176e+01
3.574947e+05,4.137671e+00,3.572355e+05,4.134671e+00,9.227814e-01,9.232783e-01,1.351746e-01,6.521493e-09,1.999169e+01,0.000000e+00,1.999169e+01,2.166460e+01,8.631517e+01
3.575947e+05,4.138828e+00,3.573355e+05,4.135828e+00,9.227762e-01,9.232789e-01,1.351753e-01,6.515483e-09,1.999061e+01,0.000000e+00,1.999061e+01,2.166356e+01,8.634857e+01
3.576948e+05,4.139986e+00,3.574356e+05,4.136986e+00,9.227711e-01,9.232795e-01,1.351759e-01,6.509479e-09,1.998954e+01,0.000000e+00,1.998954e+01,2.166252e+01,8.638198e+01
3.577948e+05,4.141143e+00,3.575356e+05,4.138143e+00,9.227589e-01,9.232801e-01,1.351766e-01,6.503481e-09,1.998946e+01,0.000000e+00,1.998946e+01,2.166271e+01,8.639234e+01
3.578948e+05,4.142301e+00,3.576356e+05,4.139301e+00,9.227384e-01,9.232807e-01,1.351772e-01,6.497488e-09,1.999052e+01,0.000000e+00,1.999052e+01,2.166435e+01,8.637571e+01
3.579948e+05,4.143458e+00,3.577356e+05,4.140458e+00,9.227179e-01,9.232813e-01,1.351779e-01,6.491502e-09,1.999159e+01,0.000000e+00,1.999159e+01,2.166598e+01,8.635908e+01
3.580948e+05,4.144616e+00,3.578356e+05,4.141616e+00,9.226974e-01,9.232819e-01,1.351785e-01,6.485521e-09,1.999266e+01,0.000000e+00,1.999266e+01,2.166762e+01,8.634245e+01
3.581948e+05,4.145773e+00,3.579356e+05,4.142773e+00,9.226769e-01,9.232825e-01,1.351792e-01,6.479546e-09,1.999372e+01,0.000000e+00,1.999372e+01,2.166926e+01,8.632582e+01
3.582948e+05,4.146931e+00,3.580356e+05,4.143931e+00,9.226564e-01,9.232831e-01,1.351798e-01,6.473576e-09,1.999479e+01,0.000000e+00,1.999479e+01,2.167090e+01,8.630918e+01
3.583948e+05,4.148088e+00,3.581356e+05,4.145088e+00,9.226623e-01,9.232837e-01,1.351804e-01,6.467612e-09,1.999490e+01,0.000000e+00,1.999490e+01,2.167088e+01,8.629253e+01
3.584948e+05,4.149246e+00,3.582356e+05,4.146246e+00,9.227007e-01,9.232843e-01,1.351811e-01,6.461654e-09,1.999383e+01,0.000000e+00,1.999383e+01,2.166881e+01,8.627585e+01
3.585948e+05,4.150403e+00,3.583356e+05,4.147403e+00,9.227392e-01,9.232849e-01,1.351817e-01,6.455702e-09,1.999276e+01,0.000000e+00,1.999276e+01,2.166675e+01,8.625917e+01
3.586949e+05,4.151561e+00,3.584357e+05,4.148561e+00,9.227777e-01,9.232855e-01,1.351824e-01,6.449756e-09,1.999169e+01,0.000000e+00,1.999169e+01,2.166469e+01,8.624250e+01
3.587949e+05,4.152718e+00,3.585357e+05,4.149718e+00,9.228162e-01,9.232860e-01,1.351830e-01,6.443815e-09,1.999062e+01,0.000000e+00,1.999062e+01,2.166263e+01,8.622582e+01
3.588949e+05,4.153876e+00,3.586357e+05,4.150876e+00,9.228547e-01,9.232866e-01,1.351837e-01,6.437880e-09,1.998955e+01,0.000000e+00,1.998955e+01,2.166056e+01,8.620914e+01
3.589949e+05,4.155033e+00,3.587357e+05,4.152033e+00,9.228757e-01,9.232872e-01,1.351843e-01,6.431950e-09,1.998897e+01,0.000000e+00,1.998897e+01,2.165943e+01,8.620753e+01
3.590949e+05,4.156191e+00,3.588357e+05,4.153191e+00,9.228757e-01,9.232878e-01,1.351850e-01,6.426026e-09,1.998897e+01,0.000000e+00,1.998897e+01,2.165943e+01,8.622419e+01
3.591949e+05,4.157348e+00,3.589357e+05,4.154348e+00,9.228757e-01,9.232884e-01,1.351856e-01,6.420108e-09,1.998897e+01,0.000000e+00,1.998897e+01,2.165943e+01,8.624084e+01
3.592949e+05,4.158506e+00,3.590357e+05,4.155506e+00,9.228757e-01,9.232890e-01,1.351862e-01,6.414196e-09,1.998897e+01,0.000000e+00,1.998897e+01,2.165943e+01,8.625750e+01
3.593949e+05,4.159663e+00,3.591357e+05,4.156663e+00,9.228757e-01,9.232896e-01,1.351869e-01,6.408289e-09,1.998897e+01,0.000000e+00,1.998897e+01,2.165943e+01,8.627415e+01
3.594949e+05,4.160821e+00,3.592357e+05,4.157821e+00,9.228757e-01,9.232902e-01,1.351875e-01,6.402388e-09,1.998897e+01,0.000000e+00,1.998897e+01,2.165943e+01,8.629081e+01
3.595949e+05,4.161979e+00,3.593357e+05,4.158979e+00,9.228677e-01,9.232908e-01,1.351882e-01,6.396493e-09,1.998944e+01,0.000000e+00,1.998944e+01,2.166014e+01,8.628506e+01
3.596950e+05,4.163136e+00,3.594358e+05,4.160136e+00,9.228498e-01,9.232914e-01,1.351888e-01,6.390603e-09,1.999051e+01,0.000000e+00,1.999051e+01,2.166172e+01,8.625170e+01
3.597950e+05,4.164294e+00,3.595358e+05,4.161294e+00,9.228319e-01,9.232920e-01,1.351894e-01,6.384719e-09,1.999158e+01,0.000000e+00,1.999158e+01,2.166330e+01,8.621834e+01
3.598950e+05,4.165451e+00,3.596358e+05,4.162451e+00,9.228140e-01,9.232926e-01,1.351901e-01,6.378841e-09,1.999265e+01,0.000000e+00,1.999265e+01,2.166488e+01,8.618498e+01
3.599950e+05,4.166609e+00,3.597358e+05,4.163609e+00,9.227960e-01,9.232931e-01,1.351907e-01,6.372968e-09,1.999372e+01,0.000000e+00,1.999372e+01,2.166646e+01,8.615162e+01
3.600950e+05,4.167766e+00,3.598358e+05,4.164766e+00,9.227781e-01,9.232937e-01,1.351914e-01,6.367101e-09,1.999479e+01,0.000000e+00,1.999479e+01,2.166804e+01,8.611827e+01
3.601950e+05,4.168924e+00,3.599358e+05,4.165924e+00,9.227799e-01,9.232943e-01,1.351920e-01,6.361239e-09,1.999490e+01,0.000000e+00,1.999490e+01,2.166811e+01,8.610753e+01
3.602950e+05,4.170081e+00,3.600358e+05,4.167081e+00,9.228056e-01,9.232949e-01,1.351926e-01,6.355383e-09,1.999383e+01,0.000000e+00,1.999383e+01,2.166635e+01,8.612419e+01
3.603950e+05,4.171239e+00,3.601358e+05,4.168239e+00,9.228313e-01,9.232955e-01,1.351933e-01,6.349533e-09,1.999276e+01,0.000000e+00,1.999276e+01,2.166459e+01,8.614084e+01
3.604950e+05,4.172396e+00,3.602358e+05,4.169396e+00,9.228570e-01,9.232961e-01,1.351939e-01,6.343688e-09,1.999169e+01,0.000000e+00,1.999169e+01,2.166283e+01,8.615750e+01
3.605950e+05,4.173554e+00,3.603358e+05,4.170554e+00,9.228826e-01,9.232967e-01,1.351945e-01,6.337849e-09,1.999062e+01,0.000000e+00,1.999062e+01,2.166107e+01,8.617415e+01
3.606951e+05,4.174711e+00,3.604359e+05,4.171711e+00,9.229083e-01,9.232973e-01,1.351952e-01,6.332016e-09,1.998955e+01,0.000000e+00,1.998955e+01,2.165931e+01,8.619081e+01
3.607951e+05,4.175869e+00,3.605359e+05,4.172869e+00,9.229305e-01,9.232978e-01,1.351958e-01,6.326188e-09,1.999105e+01,0.000000e+00,1.999105e+01,2.166040e+01,8.618505e+01
3.608951e+05,4.177026e+00,3.606359e+05,4.174026e+00,9.229484e-01,9.232984e-01,1.351964e-01,6.320366e-09,1.999570e+01,0.000000e+00,1.999570e+01,2.166502e+01,8.615169e+01
3.609951e+05,4.178184e+00,3.607359e+05,4.175184e+00,9.229664e-01,9.232990e-01,1.351971e-01,6.314549e-09,2.000034e+01,0.000000e+00,2.000034e+01,2.166963e+01,8.611833e+01
3.610951e+05,4.179341e+00,3.608359e+05,4.176341e+00,9.229843e-01,9.232996e-01,1.351977e-01,6.308738e-09,2.000499e+01,0.000000e+00,2.000499e+01,2.167425e+01,8.608497e+01
3.611951e+05,4.180499e+00,3.609359e+05,4.177499e+00,9.230022e-01,9.233002e-01,1.351983e-01,6.302932e-09,2.000964e+01,0.000000e+00,2.000964e+01,2.167886e+01,8.605162e+01
3.612951e+05,4.181656e+00,3.610359e+05,4.178656e+00,9.230201e-01,9.233008e-01,1.351990e-01,6.297132e-09,2.001428e+01,0.000000e+00,2.001428e+01,2.168348e+01,8.601826e+01
3.613951e+05,4.182814e+00,3.611359e+05,4.179814e+00,9.230218e-01,9.233013e-01,1.351996e-01,6.291338e-09,2.001683e+01,0.000000e+00,2.001683e+01,2.168619e+01,8.601512e+01
3.614951e+05,4.183971e+00,3.612359e+05,4.180971e+00,9.230039e-01,9.233019e-01,1.352002e-01,6.285549e-09,2.001683e+01,0.000000e+00,2.001683e+01,2.168661e+01,8.604853e+01
3.615951e+05,4.185129e+00,3.613359e+05,4.182129e+00,9.229859e-01,9.233025e-01,1.352008e-01,6.279765e-09,2.001683e+01,0.000000e+00,2.001683e+01,2.168703e+01,8.608193e+01
3.616952e+05,4.186287e+00,3.614360e+05,4.183287e+00,9.229680e-01,9.233031e-01,1.352015e-01,6.273988e-09,2.001683e+01,0.000000e+00,2.001683e+01,2.168746e+01,8.611534e+01
3.617952e+05,4.187444e+00,3.615360e+05,4.184444e+00,9.229500e-01,9.233037e-01,1.352021e-01,6.268215e-09,2.001683e+01,0.000000e+00,2.001683e+01,2.168788e+01,8.614875e+01
3.618952e+05,4.188602e+00,3.616360e+05,4.185602e+00,9.229321e-01,9.233042e-01,1.352027e-01,6.262448e-09,2.001683e+01,0.000000e+00,2.001683e+01,2.168830e+01,8.618215e+01
3.619952e+05,4.189759e+00,3.617360e+05,4.186759e+00,9.229225e-01,9.233048e-01,1.352034e-01,6.256687e-09,2.001517e+01,0.000000e+00,2.001517e+01,2.168673e+01,8.619225e+01
3.620952e+05,4.190917e+00,3.618360e+05,4.187917e+00,9.229225e-01,9.233054e-01,1.352040e-01,6.250932e-09,2.001160e+01,0.000000e+00,2.001160e+01,2.168286e+01,8.617562e+01
3.621952e+05,4.192074e+00,3.619360e+05,4.189074e+00,9.229225e-01,9.233060e-01,1.352046e-01,6.245181e-09,2.000803e+01,0.000000e+00,2.000803e+01,2.167900e+01,8.615899e+01
3.622952e+05,4.193232e+00,3.620360e+05,4.190232e+00,9.229225e-01,9.233065e-01,1.352052e-01,6.239437e-09,2.000447e+01,0.000000e+00,2.000447e+01,2.167513e+01,8.614236e+01
3.623952e+05,4.194389e+00,3.621360e+05,4.191389e+00,9.229225e-01,9.233071e-01,1.352058e-01,6.233697e-09,2.000090e+01,0.000000e+00,2.000090e+01,2.167127e+01,8.612573e+01
3.624952e+05,4.195547e+00,3.622360e+05,4.192547e+00,9.229225e-01,9.233077e-01,1.352065e-01,6.227964e-09,1.999733e+01,0.000000e+00,1.999733e+01,2.166740e+01,8.610910e+01
3.625952e+05,4.196704e+00,3.623360e+05,4.193704e+00,9.229190e-01,9.233083e-01,1.352071e-01,6.222235e-09,1.999635e+01,0.000000e+00,1.999635e+01,2.166642e+01,8.609245e+01
3.626953e+05,4.197862e+00,3.624361e+05,4.194862e+00,9.229112e-01,9.233088e-01,1.352077e-01,6.216513e-09,1.999849e+01,0.000000e+00,1.999849e+01,2.166892e+01,8.607577e+01
3.627953e+05,4.199019e+00,3.625361e+05,4.196019e+00,9.229034e-01,9.233094e-01,1.352083e-01,6.210796e-09,2.000063e+01,0.000000e+00,2.000063e+01,2.167142e+01,8.605909e+01
3.628953e+05,4.200177e+00,3.626361e+05,4.197177e+00,9.228956e-01,9.233100e-01,1.352090e-01,6.205084e-09,2.000277e+01,0.000000e+00,2.000277e+01,2.167392e+01,8.604241e+01
3.629953e+05,4.201334e+00,3.627361e+05,4.198334e+00,9.228878e-01,9.233106e-01,1.352096e-01,6.199377e-09,2.000491e+01,0.000000e+00,2.000491e+01,2.167642e+01,8.602573e+01
3.630953e+05,4.202492e+00,3.628361e+05,4.199492e+00,9.228800e-01,9.233111e-01,1.352102e-01,6.193677e-09,2.000705e+01,0.000000e+00,2.000705e+01,2.167893e+01,8.600905e+01
3.631953e+05,4.203649e+00,3.629361e+05,4.200649e+00,9.228793e-01,9.233117e-01,1.352108e-01,6.187981e-09,2.000674e+01,0.000000e+00,2.000674e+01,2.167861e+01,8.600762e+01
3.632953e+05,4.204807e+00,3.630361e+05,4.201807e+00,9.228871e-01,9.233123e-01,1.352114e-01,6.182291e-09,2.000354e+01,0.000000e+00,2.000354e+01,2.167496e+01,8.602427e+01
3.633953e+05,4.205964e+00,3.631361e+05,4.202964e+00,9.228949e-01,9.233128e-01,1.352121e-01,6.176607e-09,2.000033e+01,0.000000e+00,2.000033e+01,2.167130e+01,8.604093e+01
3.634953e+05,4.207122e+00,3.632361e+05,4.204122e+00,9.229027e-01,9.233134e-01,1.352127e-01,6.170928e-09,1.999713e+01,0.000000e+00,1.999713e+01,2.166765e+01,8.605758e+01
3.635953e+05,4.208279e+00,3.633361e+05,4.205279e+00,9.229104e-01,9.233140e-01,1.352133e-01,6.165254e-09,1.999392e+01,0.000000e+00,1.999392e+01,2.166399e+01,8.607424e+01
3.636954e+05,4.209437e+00,3.634362e+05,4.206437e+00,9.229182e-01,9.233146e-01,1.352139e-01,6.159586e-09,1.999072e+01,0.000000e+00,1.999072e+01,2.166034e+01,8.609089e+01
3.637954e+05,4.210594e+00,3.635362e+05,4.207594e+00,9.229190e-01,9.233151e-01,1.352145e-01,6.153923e-09,1.998945e+01,0.000000e+00,1.998945e+01,2.165894e+01,8.611511e+01
3.638954e+05,4.211752e+00,3.636362e+05,4.208752e+00,9.229112e-01,9.233157e-01,1.352151e-01,6.148266e-09,1.999052e+01,0.000000e+00,1.999052e+01,2.166029e+01,8.614847e+01
3.639954e+05,4.212910e+00,3.637362e+05,4.209910e+00,9.229034e-01,9.233163e-01,1.352158e-01,6.142614e-09,1.999159e+01,0.000000e+00,1.999159e+01,2.166163e+01,8.618183e+01
3.640954e+05,4.214067e+00,3.638362e+05,4.211067e+00,9.228956e-01,9.233168e-01,1.352164e-01,6.136967e-09,1.999266e+01,0.000000e+00,1.999266e+01,2.166297e+01,8.621519e+01
3.641954e+05,4.215225e+00,3.639362e+05,4.212225e+00,9.228878e-01,9.233174e-01,1.352170e-01,6.131326e-09,1.999373e+01,0.000000e+00,1.999373e+01,2.166431e+01,8.624855e+01
3.642954e+05,4.216382e+00,3.640362e+05,4.213382e+00,9.228800e-01,9.233180e-01,1.352176e-01,6.125690e-09,1.999480e+01,0.000000e+00,1.999480e+01,2.166566e+01,8.628190e+01
3.643954e+05,4.217540e+00,3.641362e+05,4.214540e+00,9.228875e-01,9.233185e-01,1.352182e-01,6.120060e-09,1.999489e+01,0.000000e+00,1.999489e+01,2.166558e+01,8.629238e+01
3.644954e+05,4.218697e+00,3.642362e+05,4.215697e+00,9.229132e-01,9.233191e-01,1.352188e-01,6.114435e-09,1.999382e+01,0.000000e+00,1.999382e+01,2.166382e+01,8.627572e+01
3.645954e+05,4.219855e+00,3.643362e+05,4.216855e+00,9.229388e-01,9.233197e-01,1.352194e-01,6.108815e-09,1.999275e+01,0.000000e+00,1.999275e+01,2.166206e+01,8.625907e+01
3.646955e+05,4.221012e+00,3.644363e+05,4.218012e+00,9.229645e-01,9.233202e-01,1.352200e-01,6.103201e-09,1.999169e+01,0.000000e+00,1.999169e+01,2.166030e+01,8.624241e+01
3.647955e+05,4.222170e+00,3.645363e+05,4.219170e+00,9.229902e-01,9.233208e-01,1.352206e-01,6.097592e-09,1.999062e+01,0.000000e+00,1.999062e+01,2.165854e+01,8.622576e+01
3.648955e+05,4.223327e+00,3.646363e+05,4.220327e+00,9.230159e-01,9.233213e-01,1.352213e-01,6.091989e-09,1.998955e+01,0.000000e+00,1.998955e+01,2.165678e+01,8.620910e+01
3.649955e+05,4.224485e+00,3.647363e+05,4.221485e+00,9.230299e-01,9.233219e-01,1.352219e-01,6.086390e-09,1.998945e+01,0.000000e+00,1.998945e+01,2.165634e+01,8.619244e+01
3.650955e+05,4.225642e+00,3.648363e+05,4.222642e+00,9.230299e-01,9.233225e-01,1.352225e-01,6.080798e-09,1.999052e+01,0.000000e+00,1.999052e+01,2.165750e+01,8.617576e+01
3.651955e+05,4.226800e+00,3.649363e+05,4.223800e+00,9.230299e-01,9.233230e-01,1.352231e-01,6.075210e-09,1.999159e+01,0.000000e+00,1.999159e+01,2.165866e+01,8.615908e+01
3.652955e+05,4.227957e+00,3.650363e+05,4.224957e+00,9.230299e-01,9.233236e-01,1.352237e-01,6.069628e-09,1.999266e+01,0.000000e+00,1.999266e+01,2.165982e+01,8.614240e+01
3.653955e+05,4.229115e+00,3.651363e+05,4.226115e+00,9.230299e-01,9.233242e-01,1.352243e-01,6.064051e-09,1.999373e+01,0.000000e+00,1.999373e+01,2.166098e+01,8.612572e+01
3.654955e+05,4.230272e+00,3.652363e+05,4.227272e+00,9.230299e-01,9.233247e-01,1.352249e-01,6.058480e-09,1.999480e+01,0.000000e+00,1.999480e+01,2.166214e+01,8.610904e+01
3.655955e+05,4.231430e+00,3.653363e+05,4.228430e+00,9.230123e-01,9.233253e-01,1.352255e-01,6.052914e-09,1.999538e+01,0.000000e+00,1.999538e+01,2.166318e+01,8.610762e+01
3.656956e+05,4.232587e+00,3.654364e+05,4.229587e+00,9.229739e-01,9.233258e-01,1.352261e-01,6.047353e-09,1.999538e+01,0.000000e+00,1.999538e+01,2.166408e+01,8.612428e+01
3.657956e+05,4.233745e+00,3.655364e+05,4.230745e+00,9.229355e-01,9.233264e-01,1.352267e-01,6.041797e-09,1.999538e+01,0.000000e+00,1.999538e+01,2.166498e+01,8.614093e+01
3.658956e+05,4.234902e+00,3.656364e+05,4.231902e+00,9.228970e-01,9.233269e-01,1.352273e-01,6.036247e-09,1.999538e+01,0.000000e+00,1.999538e+01,2.166588e+01,8.615759e+01
3.659956e+05,4.236060e+00,3.657364e+05,4.233060e+00,9.228586e-01,9.233275e-01,1.352279e-01,6.030702e-09,1.999538e+01,0.000000e+00,1.999538e+01,2.166679e+01,8.617424e+01
3.660956e+05,4.237218e+00,3.658364e+05,4.234218e+00,9.228202e-01,9.233281e-01,1.352285e-01,6.025163e-09,1.999538e+01,0.000000e+00,1.999538e+01,2.166769e+01,8.619090e+01
3.661956e+05,4.238375e+00,3.659364e+05,4.235375e+00,9.228085e-01,9.233286e-01,1.352291e-01,6.019628e-09,1.999700e+01,0.000000e+00,1.999700e+01,2.166972e+01,8.620000e+01
3.662956e+05,4.239533e+00,3.660364e+05,4.236533e+00,9.228291e-01,9.233292e-01,1.352297e-01,6.014099e-09,2.000058e+01,0.000000e+00,2.000058e+01,2.167311e+01,8.620000e+01
3.663956e+05,4.240690e+00,3.661364e+05,4.237690e+00,9.228496e-01,9.233297e-01,1.352303e-01,6.008576e-09,2.000416e+01,0.000000e+00,2.000416e+01,2.167651e+01,8.620000e+01
3.664956e+05,4.241848e+00,3.662364e+05,4.238848e+00,9.228702e-01,9.233303e-01,1.352309e-01,6.003057e-09,2.000773e+01,0.000000e+00,2.000773e+01,2.167990e+01,8.620000e+01
3.665956e+05,4.243005e+00,3.663364e+05,4.240005e+00,9.228908e-01,9.233308e-01,1.352315e-01,5.997544e-09,2.001131e+01,0.000000e+00,2.001131e+01,2.168329e+01,8.620000e+01
3.666957e+05,4.244163e+00,3.664365e+05,4.241163e+00,9.229113e-01,9.233314e-01,1.352321e-01,5.992036e-09,2.001489e+01,0.000000e+00,2.001489e+01,2.168669e+01,8.620000e+01
3.667957e+05,4.245320e+00,3.665365e+05,4.242320e+00,9.229307e-01,9.233319e-01,1.352327e-01,5.986533e-09,2.001470e+01,0.000000e+00,2.001470e+01,2.168603e+01,8.619237e+01
3.668957e+05,4.246478e+00,3.666365e+05,4.243478e+00,9.229486e-01,9.233325e-01,1.352333e-01,5.981036e-09,2.001006e+01,0.000000e+00,2.001006e+01,2.168058e+01,8.617572e+01
3.669957e+05,4.247635e+00,3.667365e+05,4.244635e+00,9.229665e-01,9.233330e-01,1.352339e-01,5.975544e-09,2.000542e+01,0.000000e+00,2.000542e+01,2.167513e+01,8.615906e+01
3.670957e+05,4.248793e+00,3.668365e+05,4.245793e+00,9.229844e-01,9.233336e-01,1.352345e-01,5.970057e-09,2.000078e+01,0.000000e+00,2.000078e+01,2.166969e+01,8.614241e+01
3.671957e+05,4.249950e+00,3.669365e+05,4.246950e+00,9.230023e-01,9.233341e-01,1.352351e-01,5.964575e-09,1.999614e+01,0.000000e+00,1.999614e+01,2.166424e+01,8.612575e+01
3.672957e+05,4.251108e+00,3.670365e+05,4.248108e+00,9.230202e-01,9.233347e-01,1.352357e-01,5.959098e-09,1.999150e+01,0.000000e+00,1.999150e+01,2.165879e+01,8.610910e+01
3.673957e+05,4.252265e+00,3.671365e+05,4.249265e+00,9.230218e-01,9.233352e-01,1.352363e-01,5.953627e-09,1.998897e+01,0.000000e+00,1.998897e+01,2.165601e+01,8.610000e+01
3.674957e+05,4.253423e+00,3.672365e+05,4.250423e+00,9.230039e-01,9.233358e-01,1.352369e-01,5.948161e-09,1.998897e+01,0.000000e+00,1.998897e+01,2.165643e+01,8.610000e+01
3.675957e+05,4.254580e+00,3.673365e+05,4.251580e+00,9.229860e-01,9.233363e-01,1.352375e-01,5.942700e-09,1.998897e+01,0.000000e+00,1.998897e+01,2.165685e+01,8.610000e+01
3.676958e+05,4.255738e+00,3.674366e+05,4.252738e+00,9.229680e-01,9.233369e-01,1.352381e-01,5.937245e-09,1.998897e+01,0.000000e+00,1.998897e+01,2.165727e+01,8.610000e+01
3.677958e+05,4.256895e+00,3.675366e+05,4.253895e+00,9.229501e-01,9.233374e-01,1.352387e-01,5.931794e-09,1.998897e+01,0.000000e+00,1.998897e+01,2.165769e+01,8.610000e+01
3.678958e+05,4.258053e+00,3.676366e+05,4.255053e+00,9.229322e-01,9.233380e-01,1.352393e-01,5.926349e-09,1.998897e+01,0.000000e+00,1.998897e+01,2.165811e+01,8.610000e+01
3.679958e+05,4.259210e+00,3.677366e+05,4.256210e+00,9.229225e-01,9.233385e-01,1.352399e-01,5.920909e-09,1.999110e+01,0.000000e+00,1.999110e+01,2.166064e+01,8.613822e+01
3.680958e+05,4.260368e+00,3.678366e+05,4.257368e+00,9.229225e-01,9.233391e-01,1.352405e-01,5.915474e-09,1.999574e+01,0.000000e+00,1.999574e+01,2.166568e+01,8.622161e+01
3.681958e+05,4.261525e+00,3.679366e+05,4.258525e+00,9.229225e-01,9.233396e-01,1.352411e-01,5.910045e-09,2.000039e+01,0.000000e+00,2.000039e+01,2.167071e+01,8.630501e+01
3.682958e+05,4.262683e+00,3.680366e+05,4.259683e+00,9.229225e-01,9.233402e-01,1.352417e-01,5.904620e-09,2.000504e+01,0.000000e+00,2.000504e+01,2.167575e+01,8.638840e+01
3.683958e+05,4.263841e+00,3.681366e+05,4.260841e+00,9.229225e-01,9.233407e-01,1.352422e-01,5.899201e-09,2.000968e+01,0.000000e+00,2.000968e+01,2.168078e+01,8.647180e+01
3.684958e+05,4.264998e+00,3.682366e+05,4.261998e+00,9.229225e-01,9.233413e-01,1.352428e-01,5.893787e-09,2.001433e+01,0.000000e+00,2.001433e+01,2.168582e+01,8.655519e+01
3.685958e+05,4.266156e+00,3.683366e+05,4.263156e+00,9.229189e-01,9.233418e-01,1.352434e-01,5.888378e-09,2.001468e+01,0.000000e+00,2.001468e+01,2.168628e+01,8.659229e+01
3.686959e+05,4.267313e+00,3.684367e+05,4.264313e+00,9.229111e-01,9.233424e-01,1.352440e-01,5.882974e-09,2.001004e+01,0.000000e+00,2.001004e+01,2.168144e+01,8.657564e+01
3.687959e+05,4.268471e+00,3.685367e+05,4.265471e+00,9.229033e-01,9.233429e-01,1.352446e-01,5.877575e-09,2.000540e+01,0.000000e+00,2.000540e+01,2.167659e+01,8.655898e+01
3.688959e+05,4.269628e+00,3.686367e+05,4.266628e+00,9.228955e-01,9.233434e-01,1.352452e-01,5.872182e-09,2.000076e+01,0.000000e+00,2.000076e+01,2.167175e+01,8.654233e+01
3.689959e+05,4.270786e+00,3.687367e+05,4.267786e+00,9.228877e-01,9.233440e-01,1.352458e-01,5.866793e-09,1.999612e+01,0.000000e+00,1.999612e+01,2.166690e+01,8.652567e+01
3.690959e+05,4.271943e+00,3.688367e+05,4.268943e+00,9.228799e-01,9.233445e-01,1.352464e-01,5.861410e-09,1.999148e+01,0.000000e+00,1.999148e+01,2.166206e+01,8.650902e+01
3.691959e+05,4.273101e+00,3.689367e+05,4.270101e+00,9.229171e-01,9.233451e-01,1.352469e-01,5.856032e-09,1.998946e+01,0.000000e+00,1.998946e+01,2.165900e+01,8.648471e+01
3.692959e+05,4.274258e+00,3.690367e+05,4.271258e+00,9.230072e-01,9.233456e-01,1.352475e-01,5.850659e-09,1.999053e+01,0.000000e+00,1.999053e+01,2.165804e+01,8.645135e+01
3.693959e+05,4.275416e+00,3.691367e+05,4.272416e+00,9.230973e-01,9.233461e-01,1.352481e-01,5.845291e-09,1.999160e+01,0.000000e+00,1.999160e+01,2.165708e+01,8.641799e+01
3.694959e+05,4.276573e+00,3.692367e+05,4.273573e+00,9.231875e-01,9.233467e-01,1.352487e-01,5.839928e-09,1.999267e+01,0.000000e+00,1.999267e+01,2.165613e+01,8.638463e+01
3.695959e+05,4.277731e+00,3.693367e+05,4.274731e+00,9.232776e-01,9.233472e-01,1.352493e-01,5.834571e-09,1.999374e+01,0.000000e+00,1.999374e+01,2.165517e+01,8.635127e+01
3.696960e+05,4.278888e+00,3.694368e+05,4.275888e+00,9.233677e-01,9.233478e-01,1.352499e-01,5.829218e-09,1.999480e+01,0.000000e+00,1.999480e+01,2.165422e+01,8.631792e+01
3.697960e+05,4.280046e+00,3.695368e+05,4.277046e+00,9.233959e-01,9.233483e-01,1.352504e-01,5.823871e-09,1.999637e+01,0.000000e+00,1.999637e+01,2.165525e+01,8.631542e+01
3.698960e+05,4.281203e+00,3.696368e+05,4.278203e+00,9.233521e-01,9.233488e-01,1.352510e-01,5.818528e-09,1.999850e+01,0.000000e+00,1.999850e+01,2.165859e+01,8.634873e+01
3.699960e+05,4.282361e+00,3.697368e+05,4.279361e+00,9.233083e-01,9.233494e-01,1.352516e-01,5.813191e-09,2.000064e+01,0.000000e+00,2.000064e+01,2.166193e+01,8.638204e+01
3.700960e+05,4.283518e+00,3.698368e+05,4.280518e+00,9.232646e-01,9.233499e-01,1.352522e-01,5.807859e-09,2.000278e+01,0.000000e+00,2.000278e+01,2.166527e+01,8.641535e+01
3.701960e+05,4.284676e+00,3.699368e+05,4.281676e+00,9.232208e-01,9.233504e-01,1.352528e-01,5.802532e-09,2.000491e+01,0.000000e+00,2.000491e+01,2.166861e+01,8.644866e+01
3.702960e+05,4.285833e+00,3.700368e+05,4.282833e+00,9.231770e-01,9.233510e-01,1.352534e-01,5.797210e-09,2.000705e+01,0.000000e+00,2.000705e+01,2.167195e+01,8.648197e+01
3.703960e+05,4.286991e+00,3.701368e+05,4.283991e+00,9.231616e-01,9.233515e-01,1.352539e-01,5.791893e-09,2.000723e+01,0.000000e+00,2.000723e+01,2.167251e+01,8.650000e+01
3.704960e+05,4.288149e+00,3.702368e+05,4.285149e+00,9.231797e-01,9.233521e-01,1.352545e-01,5.786581e-09,2.000509e+01,0.000000e+00,2.000509e+01,2.166976e+01,8.650000e+01
3.705960e+05,4.289306e+00,3.703368e+05,4.286306e+00,9.231978e-01,9.233526e-01,1.352551e-01,5.781274e-09,2.000295e+01,0.000000e+00,2.000295e+01,2.166702e+01,8.650000e+01
3.706961e+05,4.290464e+00,3.704369e+05,4.287464e+00,9.232159e-01,9.233531e-01,1.352557e-01,5.775972e-09,2.000081e+01,0.000000e+00,2.000081e+01,2.166428e+01,8.650000e+01
3.707961e+05,4.291621e+00,3.705369e+05,4.288621e+00,9.232340e-01,9.233537e-01,1.352562e-01,5.770675e-09,1.999867e+01,0.000000e+00,1.999867e+01,2.166154e+01,8.650000e+01
3.708961e+05,4.292779e+00,3.706369e+05,4.289779e+00,9.232521e-01,9.233542e-01,1.352568e-01,5.765384e-09,1.999653e+01,0.000000e+00,1.999653e+01,2.165879e+01,8.650000e+01
3.709961e+05,4.293936e+00,3.707369e+05,4.290936e+00,9.232737e-01,9.233547e-01,1.352574e-01,5.760097e-09,1.999538e+01,0.000000e+00,1.999538e+01,2.165704e+01,8.648457e+01
3.710961e+05,4.295094e+00,3.708369e+05,4.292094e+00,9.232994e-01,9.233552e-01,1.352580e-01,5.754815e-09,1.999538e+01,0.000000e+00,1.999538e+01,2.165644e+01,8.645126e+01
3.711961e+05,4.296251e+00,3.709369e+05,4.293251e+00,9.233251e-01,9.233558e-01,1.352586e-01,5.749539e-09,1.999538e+01,0.000000e+00,1.999538e+01,2.165584e+01,8.641795e+01
3.712961e+05,4.297409e+00,3.710369e+05,4.294409e+00,9.233508e-01,9.233563e-01,1.352591e-01,5.744267e-09,1.999538e+01,0.000000e+00,1.999538e+01,2.165523e+01,8.638464e+01
3.713961e+05,4.298566e+00,3.711369e+05,4.295566e+00,9.233765e-01,9.233568e-01,1.352597e-01,5.739001e-09,1.999538e+01,0.000000e+00,1.999538e+01,2.165463e+01,8.635133e+01
3.714961e+05,4.299724e+00,3.712369e+05,4.296724e+00,9.234023e-01,9.233574e-01,1.352603e-01,5.733739e-09,1.999538e+01,0.000000e+00,1.999538e+01,2.165403e+01,8.631802e+01
3.715961e+05,4.300881e+00,3.713369e+05,4.297881e+00,9.234162e-01,9.233579e-01,1.352608e-01,5.728482e-09,1.999800e+01,0.000000e+00,1.999800e+01,2.165654e+01,8.631531e+01
3.716961e+05,4.302039e+00,3.714369e+05,4.299039e+00,9.234162e-01,9.233584e-01,1.352614e-01,5.723231e-09,2.000372e+01,0.000000e+00,2.000372e+01,2.166274e+01,8.634867e+01
3.717962e+05,4.303196e+00,3.715370e+05,4.300196e+00,9.234162e-01,9.233590e-01,1.352620e-01,5.717984e-09,2.000944e+01,0.000000e+00,2.000944e+01,2.166893e+01,8.638203e+01
3.718962e+05,4.304354e+00,3.716370e+05,4.301354e+00,9.234162e-01,9.233595e-01,1.352626e-01,5.712743e-09,2.001515e+01,0.000000e+00,2.001515e+01,2.167512e+01,8.641538e+01
3.719962e+05,4.305511e+00,3.717370e+05,4.302511e+00,9.234162e-01,9.233600e-01,1.352631e-01,5.707506e-09,2.002087e+01,0.000000e+00,2.002087e+01,2.168131e+01,8.644874e+01
3.720962e+05,4.306669e+00,3.718370e+05,4.303669e+00,9.234162e-01,9.233605e-01,1.352637e-01,5.702275e-09,2.002659e+01,0.000000e+00,2.002659e+01,2.168750e+01,8.648210e+01
3.721962e+05,4.307826e+00,3.719370e+05,4.304826e+00,9.234078e-01,9.233611e-01,1.352643e-01,5.697048e-09,2.003114e+01,0.000000e+00,2.003114e+01,2.169263e+01,8.650000e+01
3.722962e+05,4.308984e+00,3.720370e+05,4.305984e+00,9.233897e-01,9.233616e-01,1.352648e-01,5.691826e-09,2.003434e+01,0.000000e+00,2.003434e+01,2.169652e+01,8.650000e+01
3.723962e+05,4.310141e+00,3.721370e+05,4.307141e+00,9.233716e-01,9.233621e-01,1.352654e-01,5.686610e-09,2.003755e+01,0.000000e+00,2.003755e+01,2.170042e+01,8.650000e+01
3.724962e+05,4.311299e+00,3.722370e+05,4.308299e+00,9.233536e-01,9.233626e-01,1.352660e-01,5.681398e-09,2.004075e+01,0.000000e+00,2.004075e+01,2.170431e+01,8.650000e+01
3.725962e+05,4.312456e+00,3.723370e+05,4.309456e+00,9.233355e-01,9.233632e-01,1.352665e-01,5.676191e-09,2.004396e+01,0.000000e+00,2.004396e+01,2.170821e+01,8.650000e+01
3.726962e+05,4.313614e+00,3.724370e+05,4.310614e+00,9.233174e-01,9.233637e-01,1.352671e-01,5.670989e-09,2.004716e+01,0.000000e+00,2.004716e+01,2.171210e+01,8.650000e+01
3.727963e+05,4.314772e+00,3.725371e+05,4.311772e+00,9.233159e-01,9.233642e-01,1.352677e-01,5.665792e-09,2.004742e+01,0.000000e+00,2.004742e+01,2.171242e+01,8.649234e+01
3.728963e+05,4.315929e+00,3.726371e+05,4.312929e+00,9.233340e-01,9.233647e-01,1.352683e-01,5.660600e-09,2.004421e+01,0.000000e+00,2.004421e+01,2.170852e+01,8.647566e+01
3.729963e+05,4.317087e+00,3.727371e+05,4.314087e+00,9.233521e-01,9.233653e-01,1.352688e-01,5.655413e-09,2.004100e+01,0.000000e+00,2.004100e+01,2.170462e+01,8.645898e+01
3.730963e+05,4.318244e+00,3.728371e+05,4.315244e+00,9.233702e-01,9.233658e-01,1.352694e-01,5.650231e-09,2.003780e+01,0.000000e+00,2.003780e+01,2.170072e+01,8.644230e+01
3.731963e+05,4.319402e+00,3.729371e+05,4.316402e+00,9.233883e-01,9.233663e-01,1.352699e-01,5.645054e-09,2.003459e+01,0.000000e+00,2.003459e+01,2.169681e+01,8.642563e+01
3.732963e+05,4.320559e+00,3.730371e+05,4.317559e+00,9.234064e-01,9.233668e-01,1.352705e-01,5.639882e-09,2.003138e+01,0.000000e+00,2.003138e+01,2.169291e+01,8.640895e+01
3.733963e+05,4.321717e+00,3.731371e+05,4.318717e+00,9.233958e-01,9.233673e-01,1.352711e-01,5.634715e-09,2.003015e+01,0.000000e+00,2.003015e+01,2.169184e+01,8.639227e+01
3.734963e+05,4.322874e+00,3.732371e+05,4.319874e+00,9.233520e-01,9.233679e-01,1.352716e-01,5.629552e-09,2.003122e+01,0.000000e+00,2.003122e+01,2.169402e+01,8.637559e+01
3.735963e+05,4.324032e+00,3.733371e+05,4.321032e+00,9.233082e-01,9.233684e-01,1.352722e-01,5.624395e-09,2.003229e+01,0.000000e+00,2.003229e+01,2.169621e+01,8.635891e+01
3.736963e+05,4.325189e+00,3.734371e+05,4.322189e+00,9.232643e-01,9.233689e-01,1.352728e-01,5.619242e-09,2.003336e+01,0.000000e+00,2.003336e+01,2.169840e+01,8.634223e+01
3.737964e+05,4.326347e+00,3.735372e+05,4.323347e+00,9.232205e-01,9.233694e-01,1.352733e-01,5.614094e-09,2.003443e+01,0.000000e+00,2.003443e+01,2.170059e+01,8.632555e+01
3.738964e+05,4.327504e+00,3.736372e+05,4.324504e+00,9.231766e-01,9.233699e-01,1.352739e-01,5.608952e-09,2.003550e+01,0.000000e+00,2.003550e+01,2.170278e+01,8.630887e+01
3.739964e+05,4.328662e+00,3.737372e+05,4.325662e+00,9.231353e-01,9.233705e-01,1.352744e-01,5.603814e-09,2.003607e+01,0.000000e+00,2.003607e+01,2.170437e+01,8.631559e+01
3.740964e+05,4.329819e+00,3.738372e+05,4.326819e+00,9.230969e-01,9.233710e-01,1.352750e-01,5.598681e-09,2.003607e+01,0.000000e+00,2.003607e+01,2.170527e+01,8.634890e+01
3.741964e+05,4.330977e+00,3.739372e+05,4.327977e+00,9.230584e-01,9.233715e-01,1.352756e-01,5.593552e-09,2.003607e+01,0.000000e+00,2.003607e+01,2.170618e+01,8.638221e+01
3.742964e+05,4.332134e+00,3.740372e+05,4.329134e+00,9.230200e-01,9.233720e-01,1.352761e-01,5.588429e-09,2.003607e+01,0.000000e+00,2.003607e+01,2.170708e+01,8.641552e+01
3.743964e+05,4.333292e+00,3.741372e+05,4.330292e+00,9.229815e-01,9.233725e-01,1.352767e-01,5.583311e-09,2.003607e+01,0.000000e+00,2.003607e+01,2.170798e+01,8.644883e+01
3.744964e+05,4.334449e+00,3.742372e+05,4.331449e+00,9.229431e-01,9.233730e-01,1.352772e-01,5.578197e-09,2.003607e+01,0.000000e+00,2.003607e+01,2.170889e+01,8.648214e+01
3.745964e+05,4.335607e+00,3.743372e+05,4.332607e+00,9.229308e-01,9.233736e-01,1.352778e-01,5.573088e-09,2.003391e+01,0.000000e+00,2.003391e+01,2.170684e+01,8.649226e+01
3.746964e+05,4.336764e+00,3.744372e+05,4.333764e+00,9.229487e-01,9.233741e-01,1.352784e-01,5.567984e-09,2.002927e+01,0.000000e+00,2.002927e+01,2.170139e+01,8.647558e+01
3.747965e+05,4.337922e+00,3.745373e+05,4.334922e+00,9.229666e-01,9.233746e-01,1.352789e-01,5.562885e-09,2.002462e+01,0.000000e+00,2.002462e+01,2.169593e+01,8.645891e+01
3.748965e+05,4.339079e+00,3.746373e+05,4.336079e+00,9.229846e-01,9.233751e-01,1.352795e-01,5.557791e-09,2.001997e+01,0.000000e+00,2.001997e+01,2.169047e+01,8.644223e+01
3.749965e+05,4.340237e+00,3.747373e+05,4.337237e+00,9.230025e-01,9.233756e-01,1.352800e-01,5.552702e-09,2.001532e+01,0.000000e+00,2.001532e+01,2.168502e+01,8.642555e+01
3.750965e+05,4.341395e+00,3.748373e+05,4.338395e+00,9.230204e-01,9.233761e-01,1.352806e-01,5.547617e-09,2.001068e+01,0.000000e+00,2.001068e+01,2.167956e+01,8.640887e+01
3.751965e+05,4.342552e+00,3.749373e+05,4.339552e+00,9.230396e-01,9.233766e-01,1.352811e-01,5.542538e-09,2.000821e+01,0.000000e+00,2.000821e+01,2.167643e+01,8.640000e+01
3.752965e+05,4.343710e+00,3.750373e+05,4.340710e+00,9.230601e-01,9.233771e-01,1.352817e-01,5.537463e-09,2.000821e+01,0.000000e+00,2.000821e+01,2.167595e+01,8.640000e+01
3.753965e+05,4.344867e+00,3.751373e+05,4.341867e+00,9.230807e-01,9.233777e-01,1.352822e-01,5.532393e-09,2.000821e+01,0.000000e+00,2.000821e+01,2.167547e+01,8.640000e+01
3.754965e+05,4.346025e+00,3.752373e+05,4.343025e+00,9.231012e-01,9.233782e-01,1.352828e-01,5.527327e-09,2.000821e+01,0.000000e+00,2.000821e+01,2.167499e+01,8.640000e+01
3.755965e+05,4.347182e+00,3.753373e+05,4.344182e+00,9.231218e-01,9.233787e-01,1.352833e-01,5.522267e-09,2.000821e+01,0.000000e+00,2.000821e+01,2.167450e+01,8.640000e+01
3.756965e+05,4.348340e+00,3.754373e+05,4.345340e+00,9.231423e-01,9.233792e-01,1.352839e-01,5.517211e-09,2.000821e+01,0.000000e+00,2.000821e+01,2.167402e+01,8.640000e+01
3.757966e+05,4.349497e+00,3.755374e+05,4.346497e+00,9.231617e-01,9.233797e-01,1.352845e-01,5.512161e-09,2.000987e+01,0.000000e+00,2.000987e+01,2.167536e+01,8.640000e+01
3.758966e+05,4.350655e+00,3.756374e+05,4.347655e+00,9.231798e-01,9.233802e-01,1.352850e-01,5.507115e-09,2.001344e+01,0.000000e+00,2.001344e+01,2.167881e+01,8.640000e+01
3.759966e+05,4.351812e+00,3.757374e+05,4.348812e+00,9.231979e-01,9.233807e-01,1.352856e-01,5.502073e-09,2.001702e+01,0.000000e+00,2.001702e+01,2.168226e+01,8.640000e+01
3.760966e+05,4.352970e+00,3.758374e+05,4.349970e+00,9.232160e-01,9.233812e-01,1.352861e-01,5.497037e-09,2.002060e+01,0.000000e+00,2.002060e+01,2.168571e+01,8.640000e+01
3.761966e+05,4.354127e+00,3.759374e+05,4.351127e+00,9.232341e-01,9.233817e-01,1.352867e-01,5.492005e-09,2.002418e+01,0.000000e+00,2.002418e+01,2.168916e+01,8.640000e+01
3.762966e+05,4.355285e+00,3.760374e+05,4.352285e+00,9.232522e-01,9.233822e-01,1.352872e-01,5.486978e-09,2.002775e+01,0.000000e+00,2.002775e+01,2.169261e+01,8.640000e+01
3.763966e+05,4.356442e+00,3.761374e+05,4.353442e+00,9.232739e-01,9.233827e-01,1.352877e-01,5.481956e-09,2.002866e+01,0.000000e+00,2.002866e+01,2.169308e+01,8.640779e+01
3.764966e+05,4.357600e+00,3.762374e+05,4.354600e+00,9.232995e-01,9.233832e-01,1.352883e-01,5.476939e-09,2.002652e+01,0.000000e+00,2.002652e+01,2.169017e+01,8.642442e+01
3.765966e+05,4.358757e+00,3.763374e+05,4.355757e+00,9.233252e-01,9.233838e-01,1.352888e-01,5.471926e-09,2.002439e+01,0.000000e+00,2.002439e+01,2.168726e+01,8.644105e+01
3.766966e+05,4.359915e+00,3.764374e+05,4.356915e+00,9.233509e-01,9.233843e-01,1.352894e-01,5.466918e-09,2.002226e+01,0.000000e+00,2.002226e+01,2.168434e+01,8.645769e+01
3.767967e+05,4.361072e+00,3.765375e+05,4.358072e+00,9.233765e-01,9.233848e-01,1.352899e-01,5.461915e-09,2.002012e+01,0.000000e+00,2.002012e+01,2.168143e+01,8.647432e+01
3.768967e+05,4.362230e+00,3.766375e+05,4.359230e+00,9.234022e-01,9.233853e-01,1.352905e-01,5.456916e-09,2.001799e+01,0.000000e+00,2.001799e+01,2.167852e+01,8.649095e+01
3.769967e+05,4.363387e+00,3.767375e+05,4.360387e+00,9.234162e-01,9.233858e-01,1.352910e-01,5.451923e-09,2.001520e+01,0.000000e+00,2.001520e+01,2.167516e+01,8.649239e+01
3.770967e+05,4.364545e+00,3.768375e+05,4.361545e+00,9.234162e-01,9.233863e-01,1.352916e-01,5.446934e-09,2.001161e+01,0.000000e+00,2.001161e+01,2.167128e+01,8.647569e+01
3.771967e+05,4.365703e+00,3.769375e+05,4.362703e+00,9.234162e-01,9.233868e-01,1.352921e-01,5.441950e-09,2.000803e+01,0.000000e+00,2.000803e+01,2.166740e+01,8.645898e+01
3.772967e+05,4.366860e+00,3.770375e+05,4.363860e+00,9.234162e-01,9.233873e-01,1.352927e-01,5.436970e-09,2.000445e+01,0.000000e+00,2.000445e+01,2.166352e+01,8.644228e+01
3.773967e+05,4.368018e+00,3.771375e+05,4.365018e+00,9.234162e-01,9.233878e-01,1.352932e-01,5.431995e-09,2.000087e+01,0.000000e+00,2.000087e+01,2.165964e+01,8.642558e+01
3.774967e+05,4.369175e+00,3.772375e+05,4.366175e+00,9.234162e-01,9.233883e-01,1.352938e-01,5.427025e-09,1.999728e+01,0.000000e+00,1.999728e+01,2.165576e+01,8.640887e+01
3.775967e+05,4.370333e+00,3.773375e+05,4.367333e+00,9.234041e-01,9.233888e-01,1.352943e-01,5.422060e-09,1.999488e+01,0.000000e+00,1.999488e+01,2.165344e+01,8.640000e+01
