Repository: brandonlampe/CS_Data

# Repository for Crushed Salt Data
**Grant No: 456417**

This is a work in progress!

## Repository Content

### Directory Names
A uniform namining structure still in progress, but in general directories are named according to the following:
 - Names contain no spaces, a single underscore "_" will be used as a file name seperator.
 - Files are for the Crushed Salt Project (CSP); therefore, the first three charaters of each file are "CSP".
 - Folders are organized by which frame the test was performed on i.e., A2 or A3.
 - The fifth and sixth charaters of each file name will therefore be "A" followed by the frame number.

File: UNM_WP_HY_90_04/CREEP_FIT/90_04_CREEP_OUT.csv (part 17 of 18)
Analysis by Brandon Lampe, performed on: 2016/07/15 11:23:37
Experimental results below begin at: 2015/07/04 15:46:02
Duration (sec),Duration (day),Elapsed Time (sec),Elapsed Time (day),Interpolated Fractional Density,Fit to Fractional Density,Fit to Volume Strain,Fit to Volume Strain Rate (1/sec),Confining Pressure (MPa),Pore Pressure (MPa),Terzaghi Pressure (MPa),Solid Pressure (MPa),Temperature (C))
3.776967e+05,4.371490e+00,3.774375e+05,4.368490e+00,9.233784e-01,9.233893e-01,1.352948e-01,5.417099e-09,1.999381e+01,0.000000e+00,1.999381e+01,2.165289e+01,8.640000e+01
3.777968e+05,4.372648e+00,3.775376e+05,4.369648e+00,9.233527e-01,9.233898e-01,1.352954e-01,5.412144e-09,1.999274e+01,0.000000e+00,1.999274e+01,2.165234e+01,8.640000e+01
3.778968e+05,4.373805e+00,3.776376e+05,4.370805e+00,9.233270e-01,9.233903e-01,1.352959e-01,5.407192e-09,1.999167e+01,0.000000e+00,1.999167e+01,2.165178e+01,8.640000e+01
3.779968e+05,4.374963e+00,3.777376e+05,4.371963e+00,9.233013e-01,9.233908e-01,1.352965e-01,5.402246e-09,1.999061e+01,0.000000e+00,1.999061e+01,2.165123e+01,8.640000e+01
3.780968e+05,4.376120e+00,3.778376e+05,4.373120e+00,9.232756e-01,9.233913e-01,1.352970e-01,5.397304e-09,1.998954e+01,0.000000e+00,1.998954e+01,2.165067e+01,8.640000e+01
3.781968e+05,4.377278e+00,3.779376e+05,4.374278e+00,9.232738e-01,9.233918e-01,1.352975e-01,5.392367e-09,1.998946e+01,0.000000e+00,1.998946e+01,2.165063e+01,8.640775e+01
3.782968e+05,4.378435e+00,3.780376e+05,4.375435e+00,9.232995e-01,9.233923e-01,1.352981e-01,5.387434e-09,1.999053e+01,0.000000e+00,1.999053e+01,2.165119e+01,8.642443e+01
3.783968e+05,4.379593e+00,3.781376e+05,4.376593e+00,9.233253e-01,9.233928e-01,1.352986e-01,5.382506e-09,1.999160e+01,0.000000e+00,1.999160e+01,2.165174e+01,8.644111e+01
3.784968e+05,4.380750e+00,3.782376e+05,4.377750e+00,9.233510e-01,9.233933e-01,1.352992e-01,5.377583e-09,1.999267e+01,0.000000e+00,1.999267e+01,2.165230e+01,8.645779e+01
3.785968e+05,4.381908e+00,3.783376e+05,4.378908e+00,9.233767e-01,9.233938e-01,1.352997e-01,5.372665e-09,1.999374e+01,0.000000e+00,1.999374e+01,2.165285e+01,8.647446e+01
3.786968e+05,4.383065e+00,3.784376e+05,4.380065e+00,9.234025e-01,9.233943e-01,1.353002e-01,5.367751e-09,1.999481e+01,0.000000e+00,1.999481e+01,2.165341e+01,8.649114e+01
3.787969e+05,4.384223e+00,3.785377e+05,4.381223e+00,9.234258e-01,9.233948e-01,1.353008e-01,5.362842e-09,1.999638e+01,0.000000e+00,1.999638e+01,2.165456e+01,8.649218e+01
3.788969e+05,4.385380e+00,3.786377e+05,4.382380e+00,9.234464e-01,9.233953e-01,1.353013e-01,5.357937e-09,1.999852e+01,0.000000e+00,1.999852e+01,2.165640e+01,8.647550e+01
3.789969e+05,4.386538e+00,3.787377e+05,4.383538e+00,9.234670e-01,9.233957e-01,1.353018e-01,5.353037e-09,2.000066e+01,0.000000e+00,2.000066e+01,2.165823e+01,8.645882e+01
3.790969e+05,4.387695e+00,3.788377e+05,4.384695e+00,9.234876e-01,9.233962e-01,1.353024e-01,5.348142e-09,2.000280e+01,0.000000e+00,2.000280e+01,2.166006e+01,8.644214e+01
3.791969e+05,4.388853e+00,3.789377e+05,4.385853e+00,9.235082e-01,9.233967e-01,1.353029e-01,5.343251e-09,2.000494e+01,0.000000e+00,2.000494e+01,2.166190e+01,8.642546e+01
3.792969e+05,4.390010e+00,3.790377e+05,4.387010e+00,9.235288e-01,9.233972e-01,1.353034e-01,5.338365e-09,2.000708e+01,0.000000e+00,2.000708e+01,2.166373e+01,8.640878e+01
3.793969e+05,4.391168e+00,3.791377e+05,4.388168e+00,9.235299e-01,9.233977e-01,1.353040e-01,5.333484e-09,2.000889e+01,0.000000e+00,2.000889e+01,2.166566e+01,8.640789e+01
3.794969e+05,4.392326e+00,3.792377e+05,4.389326e+00,9.235094e-01,9.233982e-01,1.353045e-01,5.328607e-09,2.001032e+01,0.000000e+00,2.001032e+01,2.166770e+01,8.642454e+01
3.795969e+05,4.393483e+00,3.793377e+05,4.390483e+00,9.234888e-01,9.233987e-01,1.353050e-01,5.323735e-09,2.001176e+01,0.000000e+00,2.001176e+01,2.166974e+01,8.644120e+01
3.796969e+05,4.394641e+00,3.794377e+05,4.391641e+00,9.234682e-01,9.233992e-01,1.353056e-01,5.318868e-09,2.001319e+01,0.000000e+00,2.001319e+01,2.167177e+01,8.645785e+01
3.797970e+05,4.395798e+00,3.795378e+05,4.392798e+00,9.234476e-01,9.233997e-01,1.353061e-01,5.314005e-09,2.001463e+01,0.000000e+00,2.001463e+01,2.167381e+01,8.647451e+01
3.798970e+05,4.396956e+00,3.796378e+05,4.393956e+00,9.234271e-01,9.234002e-01,1.353066e-01,5.309147e-09,2.001607e+01,0.000000e+00,2.001607e+01,2.167585e+01,8.649116e+01
3.799970e+05,4.398113e+00,3.797378e+05,4.395113e+00,9.233956e-01,9.234007e-01,1.353072e-01,5.304293e-09,2.001364e+01,0.000000e+00,2.001364e+01,2.167396e+01,8.651565e+01
3.800970e+05,4.399271e+00,3.798378e+05,4.396271e+00,9.233518e-01,9.234012e-01,1.353077e-01,5.299444e-09,2.000686e+01,0.000000e+00,2.000686e+01,2.166764e+01,8.654901e+01
3.801970e+05,4.400428e+00,3.799378e+05,4.397428e+00,9.233079e-01,9.234016e-01,1.353082e-01,5.294599e-09,2.000007e+01,0.000000e+00,2.000007e+01,2.166132e+01,8.658237e+01
3.802970e+05,4.401586e+00,3.800378e+05,4.398586e+00,9.232641e-01,9.234021e-01,1.353088e-01,5.289759e-09,1.999328e+01,0.000000e+00,1.999328e+01,2.165500e+01,8.661573e+01
3.803970e+05,4.402743e+00,3.801378e+05,4.399743e+00,9.232202e-01,9.234026e-01,1.353093e-01,5.284924e-09,1.998650e+01,0.000000e+00,1.998650e+01,2.164868e+01,8.664908e+01
3.804970e+05,4.403901e+00,3.802378e+05,4.400901e+00,9.231764e-01,9.234031e-01,1.353098e-01,5.280093e-09,1.997971e+01,0.000000e+00,1.997971e+01,2.164235e+01,8.668244e+01
3.805970e+05,4.405058e+00,3.803378e+05,4.402058e+00,9.231619e-01,9.234036e-01,1.353103e-01,5.275267e-09,1.997614e+01,0.000000e+00,1.997614e+01,2.163882e+01,8.667637e+01
3.806970e+05,4.406216e+00,3.804378e+05,4.403216e+00,9.231799e-01,9.234041e-01,1.353109e-01,5.270445e-09,1.997614e+01,0.000000e+00,1.997614e+01,2.163840e+01,8.662647e+01
3.807971e+05,4.407373e+00,3.805379e+05,4.404373e+00,9.231980e-01,9.234046e-01,1.353114e-01,5.265628e-09,1.997614e+01,0.000000e+00,1.997614e+01,2.163798e+01,8.657658e+01
3.808971e+05,4.408531e+00,3.806379e+05,4.405531e+00,9.232160e-01,9.234051e-01,1.353119e-01,5.260816e-09,1.997614e+01,0.000000e+00,1.997614e+01,2.163756e+01,8.652669e+01
3.809971e+05,4.409688e+00,3.807379e+05,4.406688e+00,9.232341e-01,9.234055e-01,1.353124e-01,5.256008e-09,1.997614e+01,0.000000e+00,1.997614e+01,2.163713e+01,8.647679e+01
3.810971e+05,4.410846e+00,3.808379e+05,4.407846e+00,9.232521e-01,9.234060e-01,1.353130e-01,5.251204e-09,1.997614e+01,0.000000e+00,1.997614e+01,2.163671e+01,8.642690e+01
3.811971e+05,4.412003e+00,3.809379e+05,4.409003e+00,9.232535e-01,9.234065e-01,1.353135e-01,5.246405e-09,1.997713e+01,0.000000e+00,1.997713e+01,2.163775e+01,8.641539e+01
3.812971e+05,4.413161e+00,3.810379e+05,4.410161e+00,9.232354e-01,9.234070e-01,1.353140e-01,5.241611e-09,1.997927e+01,0.000000e+00,1.997927e+01,2.164049e+01,8.644880e+01
3.813971e+05,4.414318e+00,3.811379e+05,4.411318e+00,9.232172e-01,9.234075e-01,1.353145e-01,5.236821e-09,1.998141e+01,0.000000e+00,1.998141e+01,2.164324e+01,8.648221e+01
3.814971e+05,4.415476e+00,3.812379e+05,4.412476e+00,9.231991e-01,9.234080e-01,1.353151e-01,5.232036e-09,1.998355e+01,0.000000e+00,1.998355e+01,2.164598e+01,8.651561e+01
3.815971e+05,4.416634e+00,3.813379e+05,4.413634e+00,9.231810e-01,9.234084e-01,1.353156e-01,5.227255e-09,1.998570e+01,0.000000e+00,1.998570e+01,2.164873e+01,8.654902e+01
3.816971e+05,4.417791e+00,3.814379e+05,4.414791e+00,9.231629e-01,9.234089e-01,1.353161e-01,5.222479e-09,1.998784e+01,0.000000e+00,1.998784e+01,2.165148e+01,8.658243e+01
3.817972e+05,4.418949e+00,3.815380e+05,4.415949e+00,9.231351e-01,9.234094e-01,1.353166e-01,5.217707e-09,1.999048e+01,0.000000e+00,1.999048e+01,2.165499e+01,8.660789e+01
3.818972e+05,4.420106e+00,3.816380e+05,4.417106e+00,9.230967e-01,9.234099e-01,1.353172e-01,5.212940e-09,1.999369e+01,0.000000e+00,1.999369e+01,2.165937e+01,8.662455e+01
3.819972e+05,4.421264e+00,3.817380e+05,4.418264e+00,9.230582e-01,9.234104e-01,1.353177e-01,5.208177e-09,1.999689e+01,0.000000e+00,1.999689e+01,2.166374e+01,8.664120e+01
3.820972e+05,4.422421e+00,3.818380e+05,4.419421e+00,9.230198e-01,9.234109e-01,1.353182e-01,5.203419e-09,2.000010e+01,0.000000e+00,2.000010e+01,2.166811e+01,8.665786e+01
3.821972e+05,4.423579e+00,3.819380e+05,4.420579e+00,9.229813e-01,9.234113e-01,1.353187e-01,5.198665e-09,2.000330e+01,0.000000e+00,2.000330e+01,2.167249e+01,8.667451e+01
3.822972e+05,4.424736e+00,3.820380e+05,4.421736e+00,9.229429e-01,9.234118e-01,1.353192e-01,5.193916e-09,2.000651e+01,0.000000e+00,2.000651e+01,2.167686e+01,8.669117e+01
3.823972e+05,4.425894e+00,3.821380e+05,4.422894e+00,9.229491e-01,9.234123e-01,1.353198e-01,5.189171e-09,2.000770e+01,0.000000e+00,2.000770e+01,2.167802e+01,8.669217e+01
3.824972e+05,4.427051e+00,3.822380e+05,4.424051e+00,9.230057e-01,9.234128e-01,1.353203e-01,5.184431e-09,2.000663e+01,0.000000e+00,2.000663e+01,2.167553e+01,8.667549e+01
3.825972e+05,4.428209e+00,3.823380e+05,4.425209e+00,9.230623e-01,9.234133e-01,1.353208e-01,5.179695e-09,2.000556e+01,0.000000e+00,2.000556e+01,2.167304e+01,8.665881e+01
3.826972e+05,4.429366e+00,3.824380e+05,4.426366e+00,9.231189e-01,9.234137e-01,1.353213e-01,5.174964e-09,2.000450e+01,0.000000e+00,2.000450e+01,2.167055e+01,8.664213e+01
3.827973e+05,4.430524e+00,3.825381e+05,4.427524e+00,9.231755e-01,9.234142e-01,1.353218e-01,5.170237e-09,2.000343e+01,0.000000e+00,2.000343e+01,2.166806e+01,8.662545e+01
3.828973e+05,4.431681e+00,3.826381e+05,4.428681e+00,9.232321e-01,9.234147e-01,1.353223e-01,5.165514e-09,2.000236e+01,0.000000e+00,2.000236e+01,2.166558e+01,8.660877e+01
3.829973e+05,4.432839e+00,3.827381e+05,4.429839e+00,9.232740e-01,9.234152e-01,1.353229e-01,5.160797e-09,2.000078e+01,0.000000e+00,2.000078e+01,2.166289e+01,8.659210e+01
3.830973e+05,4.433996e+00,3.828381e+05,4.430996e+00,9.232997e-01,9.234156e-01,1.353234e-01,5.156083e-09,1.999864e+01,0.000000e+00,1.999864e+01,2.165997e+01,8.657545e+01
3.831973e+05,4.435154e+00,3.829381e+05,4.432154e+00,9.233254e-01,9.234161e-01,1.353239e-01,5.151374e-09,1.999651e+01,0.000000e+00,1.999651e+01,2.165705e+01,8.655879e+01
3.832973e+05,4.436311e+00,3.830381e+05,4.433311e+00,9.233511e-01,9.234166e-01,1.353244e-01,5.146670e-09,1.999437e+01,0.000000e+00,1.999437e+01,2.165414e+01,8.654214e+01
3.833973e+05,4.437469e+00,3.831381e+05,4.434469e+00,9.233768e-01,9.234171e-01,1.353249e-01,5.141969e-09,1.999223e+01,0.000000e+00,1.999223e+01,2.165122e+01,8.652548e+01
3.834973e+05,4.438626e+00,3.832381e+05,4.435626e+00,9.234025e-01,9.234175e-01,1.353254e-01,5.137274e-09,1.999010e+01,0.000000e+00,1.999010e+01,2.164830e+01,8.650883e+01
3.835973e+05,4.439784e+00,3.833381e+05,4.436784e+00,9.234041e-01,9.234180e-01,1.353260e-01,5.132582e-09,1.998846e+01,0.000000e+00,1.998846e+01,2.164650e+01,8.650000e+01
3.836973e+05,4.440941e+00,3.834381e+05,4.437941e+00,9.233783e-01,9.234185e-01,1.353265e-01,5.127896e-09,1.998739e+01,0.000000e+00,1.998739e+01,2.164594e+01,8.650000e+01
3.837974e+05,4.442099e+00,3.835382e+05,4.439099e+00,9.233526e-01,9.234190e-01,1.353270e-01,5.123213e-09,1.998632e+01,0.000000e+00,1.998632e+01,2.164539e+01,8.650000e+01
3.838974e+05,4.443257e+00,3.836382e+05,4.440257e+00,9.233268e-01,9.234194e-01,1.353275e-01,5.118535e-09,1.998525e+01,0.000000e+00,1.998525e+01,2.164483e+01,8.650000e+01
3.839974e+05,4.444414e+00,3.837382e+05,4.441414e+00,9.233011e-01,9.234199e-01,1.353280e-01,5.113862e-09,1.998418e+01,0.000000e+00,1.998418e+01,2.164428e+01,8.650000e+01
3.840974e+05,4.445572e+00,3.838382e+05,4.442572e+00,9.232754e-01,9.234204e-01,1.353285e-01,5.109193e-09,1.998311e+01,0.000000e+00,1.998311e+01,2.164372e+01,8.650000e+01
3.841974e+05,4.446729e+00,3.839382e+05,4.443729e+00,9.232618e-01,9.234209e-01,1.353290e-01,5.104528e-09,1.998458e+01,0.000000e+00,1.998458e+01,2.164563e+01,8.650791e+01
3.842974e+05,4.447887e+00,3.840382e+05,4.444887e+00,9.232618e-01,9.234213e-01,1.353295e-01,5.099867e-09,1.998886e+01,0.000000e+00,1.998886e+01,2.165026e+01,8.652459e+01
3.843974e+05,4.449044e+00,3.841382e+05,4.446044e+00,9.232618e-01,9.234218e-01,1.353300e-01,5.095211e-09,1.999314e+01,0.000000e+00,1.999314e+01,2.165490e+01,8.654127e+01
3.844974e+05,4.450202e+00,3.842382e+05,4.447202e+00,9.232618e-01,9.234223e-01,1.353306e-01,5.090560e-09,1.999742e+01,0.000000e+00,1.999742e+01,2.165953e+01,8.655795e+01
3.845974e+05,4.451359e+00,3.843382e+05,4.448359e+00,9.232618e-01,9.234227e-01,1.353311e-01,5.085913e-09,2.000170e+01,0.000000e+00,2.000170e+01,2.166417e+01,8.657463e+01
3.846974e+05,4.452517e+00,3.844382e+05,4.449517e+00,9.232618e-01,9.234232e-01,1.353316e-01,5.081270e-09,2.000598e+01,0.000000e+00,2.000598e+01,2.166880e+01,8.659131e+01
3.847975e+05,4.453674e+00,3.845383e+05,4.450674e+00,9.232840e-01,9.234237e-01,1.353321e-01,5.076632e-09,2.001094e+01,0.000000e+00,2.001094e+01,2.167365e+01,8.658407e+01
3.848975e+05,4.454832e+00,3.846383e+05,4.451832e+00,9.233302e-01,9.234241e-01,1.353326e-01,5.071998e-09,2.001664e+01,0.000000e+00,2.001664e+01,2.167874e+01,8.655081e+01
3.849975e+05,4.455989e+00,3.847383e+05,4.452989e+00,9.233764e-01,9.234246e-01,1.353331e-01,5.067368e-09,2.002234e+01,0.000000e+00,2.002234e+01,2.168383e+01,8.651755e+01
3.850975e+05,4.457147e+00,3.848383e+05,4.454147e+00,9.234226e-01,9.234251e-01,1.353336e-01,5.062743e-09,2.002804e+01,0.000000e+00,2.002804e+01,2.168892e+01,8.648429e+01
3.851975e+05,4.458304e+00,3.849383e+05,4.455304e+00,9.234688e-01,9.234255e-01,1.353341e-01,5.058122e-09,2.003374e+01,0.000000e+00,2.003374e+01,2.169401e+01,8.645103e+01
3.852975e+05,4.459462e+00,3.850383e+05,4.456462e+00,9.235150e-01,9.234260e-01,1.353346e-01,5.053505e-09,2.003944e+01,0.000000e+00,2.003944e+01,2.169909e+01,8.641776e+01
3.853975e+05,4.460619e+00,3.851383e+05,4.457619e+00,9.235096e-01,9.234265e-01,1.353351e-01,5.048893e-09,2.003982e+01,0.000000e+00,2.003982e+01,2.169963e+01,8.639222e+01
3.854975e+05,4.461777e+00,3.852383e+05,4.458777e+00,9.234451e-01,9.234269e-01,1.353356e-01,5.044285e-09,2.003409e+01,0.000000e+00,2.003409e+01,2.169495e+01,8.637551e+01
3.855975e+05,4.462934e+00,3.853383e+05,4.459934e+00,9.233805e-01,9.234274e-01,1.353361e-01,5.039682e-09,2.002836e+01,0.000000e+00,2.002836e+01,2.169026e+01,8.635881e+01
3.856975e+05,4.464092e+00,3.854383e+05,4.461092e+00,9.233160e-01,9.234279e-01,1.353366e-01,5.035082e-09,2.002264e+01,0.000000e+00,2.002264e+01,2.168558e+01,8.634211e+01
3.857976e+05,4.465249e+00,3.855384e+05,4.462249e+00,9.232515e-01,9.234283e-01,1.353371e-01,5.030488e-09,2.001691e+01,0.000000e+00,2.001691e+01,2.168089e+01,8.632540e+01
3.858976e+05,4.466407e+00,3.856384e+05,4.463407e+00,9.231869e-01,9.234288e-01,1.353376e-01,5.025897e-09,2.001119e+01,0.000000e+00,2.001119e+01,2.167620e+01,8.630870e+01
3.859976e+05,4.467564e+00,3.857384e+05,4.464564e+00,9.231349e-01,9.234293e-01,1.353381e-01,5.021311e-09,2.000992e+01,0.000000e+00,2.000992e+01,2.167605e+01,8.632394e+01
3.860976e+05,4.468722e+00,3.858384e+05,4.465722e+00,9.230965e-01,9.234297e-01,1.353386e-01,5.016729e-09,2.001349e+01,0.000000e+00,2.001349e+01,2.168082e+01,8.637390e+01
3.861976e+05,4.469880e+00,3.859384e+05,4.466880e+00,9.230580e-01,9.234302e-01,1.353391e-01,5.012152e-09,2.001706e+01,0.000000e+00,2.001706e+01,2.168560e+01,8.642387e+01
3.862976e+05,4.471037e+00,3.860384e+05,4.468037e+00,9.230196e-01,9.234307e-01,1.353396e-01,5.007578e-09,2.002063e+01,0.000000e+00,2.002063e+01,2.169037e+01,8.647383e+01
3.863976e+05,4.472195e+00,3.861384e+05,4.469195e+00,9.229811e-01,9.234311e-01,1.353401e-01,5.003009e-09,2.002421e+01,0.000000e+00,2.002421e+01,2.169514e+01,8.652380e+01
3.864976e+05,4.473352e+00,3.862384e+05,4.470352e+00,9.229427e-01,9.234316e-01,1.353406e-01,4.998445e-09,2.002778e+01,0.000000e+00,2.002778e+01,2.169992e+01,8.657376e+01
3.865976e+05,4.474510e+00,3.863384e+05,4.471510e+00,9.229103e-01,9.234320e-01,1.353411e-01,4.993885e-09,2.002796e+01,0.000000e+00,2.002796e+01,2.170087e+01,8.660000e+01
3.866976e+05,4.475667e+00,3.864384e+05,4.472667e+00,9.228846e-01,9.234325e-01,1.353416e-01,4.989329e-09,2.002438e+01,0.000000e+00,2.002438e+01,2.169760e+01,8.660000e+01
3.867977e+05,4.476825e+00,3.865385e+05,4.473825e+00,9.228588e-01,9.234330e-01,1.353421e-01,4.984777e-09,2.002080e+01,0.000000e+00,2.002080e+01,2.169433e+01,8.660000e+01
3.868977e+05,4.477982e+00,3.866385e+05,4.474982e+00,9.228331e-01,9.234334e-01,1.353426e-01,4.980229e-09,2.001722e+01,0.000000e+00,2.001722e+01,2.169106e+01,8.660000e+01
3.869977e+05,4.479140e+00,3.867385e+05,4.476140e+00,9.228074e-01,9.234339e-01,1.353431e-01,4.975686e-09,2.001365e+01,0.000000e+00,2.001365e+01,2.168778e+01,8.660000e+01
3.870977e+05,4.480297e+00,3.868385e+05,4.477297e+00,9.227817e-01,9.234343e-01,1.353436e-01,4.971148e-09,2.001007e+01,0.000000e+00,2.001007e+01,2.168451e+01,8.660000e+01
3.871977e+05,4.481455e+00,3.869385e+05,4.478455e+00,9.227683e-01,9.234348e-01,1.353441e-01,4.966613e-09,2.000821e+01,0.000000e+00,2.000821e+01,2.168281e+01,8.660000e+01
3.872977e+05,4.482612e+00,3.870385e+05,4.479612e+00,9.227683e-01,9.234353e-01,1.353446e-01,4.962083e-09,2.000821e+01,0.000000e+00,2.000821e+01,2.168281e+01,8.660000e+01
3.873977e+05,4.483770e+00,3.871385e+05,4.480770e+00,9.227683e-01,9.234357e-01,1.353451e-01,4.957557e-09,2.000821e+01,0.000000e+00,2.000821e+01,2.168281e+01,8.660000e+01
3.874977e+05,4.484927e+00,3.872385e+05,4.481927e+00,9.227683e-01,9.234362e-01,1.353456e-01,4.953035e-09,2.000821e+01,0.000000e+00,2.000821e+01,2.168281e+01,8.660000e+01
3.875977e+05,4.486085e+00,3.873385e+05,4.483085e+00,9.227683e-01,9.234366e-01,1.353461e-01,4.948517e-09,2.000821e+01,0.000000e+00,2.000821e+01,2.168281e+01,8.660000e+01
3.876977e+05,4.487242e+00,3.874385e+05,4.484242e+00,9.227683e-01,9.234371e-01,1.353466e-01,4.944004e-09,2.000821e+01,0.000000e+00,2.000821e+01,2.168281e+01,8.660000e+01
3.877978e+05,4.488400e+00,3.875386e+05,4.485400e+00,9.227587e-01,9.234375e-01,1.353471e-01,4.939495e-09,2.001038e+01,0.000000e+00,2.001038e+01,2.168538e+01,8.662337e+01
3.878978e+05,4.489557e+00,3.876386e+05,4.486557e+00,9.227381e-01,9.234380e-01,1.353476e-01,4.934990e-09,2.001503e+01,0.000000e+00,2.001503e+01,2.169091e+01,8.667348e+01
3.879978e+05,4.490715e+00,3.877386e+05,4.487715e+00,9.227175e-01,9.234385e-01,1.353481e-01,4.930490e-09,2.001969e+01,0.000000e+00,2.001969e+01,2.169644e+01,8.672359e+01
3.880978e+05,4.491872e+00,3.878386e+05,4.488872e+00,9.226969e-01,9.234389e-01,1.353486e-01,4.925994e-09,2.002434e+01,0.000000e+00,2.002434e+01,2.170197e+01,8.677370e+01
3.881978e+05,4.493030e+00,3.879386e+05,4.490030e+00,9.226763e-01,9.234394e-01,1.353491e-01,4.921502e-09,2.002899e+01,0.000000e+00,2.002899e+01,2.170750e+01,8.682381e+01
3.882978e+05,4.494188e+00,3.880386e+05,4.491188e+00,9.226557e-01,9.234398e-01,1.353496e-01,4.917014e-09,2.003365e+01,0.000000e+00,2.003365e+01,2.171302e+01,8.687392e+01
3.883978e+05,4.495345e+00,3.881386e+05,4.492345e+00,9.226635e-01,9.234403e-01,1.353501e-01,4.912530e-09,2.003453e+01,0.000000e+00,2.003453e+01,2.171380e+01,8.687604e+01
3.884978e+05,4.496503e+00,3.882386e+05,4.493503e+00,9.227019e-01,9.234407e-01,1.353505e-01,4.908051e-09,2.003133e+01,0.000000e+00,2.003133e+01,2.170943e+01,8.682608e+01
3.885978e+05,4.497660e+00,3.883386e+05,4.494660e+00,9.227403e-01,9.234412e-01,1.353510e-01,4.903576e-09,2.002812e+01,0.000000e+00,2.002812e+01,2.170505e+01,8.677611e+01
3.886978e+05,4.498818e+00,3.884386e+05,4.495818e+00,9.227787e-01,9.234416e-01,1.353515e-01,4.899105e-09,2.002492e+01,0.000000e+00,2.002492e+01,2.170067e+01,8.672615e+01
3.887979e+05,4.499975e+00,3.885387e+05,4.496975e+00,9.228171e-01,9.234421e-01,1.353520e-01,4.894638e-09,2.002171e+01,0.000000e+00,2.002171e+01,2.169630e+01,8.667618e+01
3.888979e+05,4.501133e+00,3.886387e+05,4.498133e+00,9.228556e-01,9.234425e-01,1.353525e-01,4.890175e-09,2.001851e+01,0.000000e+00,2.001851e+01,2.169192e+01,8.662622e+01
3.889979e+05,4.502290e+00,3.887387e+05,4.499290e+00,9.228757e-01,9.234430e-01,1.353530e-01,4.885717e-09,2.001835e+01,0.000000e+00,2.001835e+01,2.169127e+01,8.660000e+01
3.890979e+05,4.503448e+00,3.888387e+05,4.500448e+00,9.228757e-01,9.234434e-01,1.353535e-01,4.881263e-09,2.002156e+01,0.000000e+00,2.002156e+01,2.169475e+01,8.660000e+01
3.891979e+05,4.504605e+00,3.889387e+05,4.501605e+00,9.228757e-01,9.234439e-01,1.353540e-01,4.876813e-09,2.002476e+01,0.000000e+00,2.002476e+01,2.169822e+01,8.660000e+01
3.892979e+05,4.505763e+00,3.890387e+05,4.502763e+00,9.228757e-01,9.234443e-01,1.353545e-01,4.872367e-09,2.002796e+01,0.000000e+00,2.002796e+01,2.170169e+01,8.660000e+01
3.893979e+05,4.506920e+00,3.891387e+05,4.503920e+00,9.228757e-01,9.234448e-01,1.353549e-01,4.867926e-09,2.003117e+01,0.000000e+00,2.003117e+01,2.170516e+01,8.660000e+01
3.894979e+05,4.508078e+00,3.892387e+05,4.505078e+00,9.228757e-01,9.234452e-01,1.353554e-01,4.863488e-09,2.003437e+01,0.000000e+00,2.003437e+01,2.170864e+01,8.660000e+01
3.895979e+05,4.509235e+00,3.893387e+05,4.506235e+00,9.228673e-01,9.234457e-01,1.353559e-01,4.859055e-09,2.003337e+01,0.000000e+00,2.003337e+01,2.170775e+01,8.660787e+01
3.896979e+05,4.510393e+00,3.894387e+05,4.507393e+00,9.228493e-01,9.234461e-01,1.353564e-01,4.854626e-09,2.002765e+01,0.000000e+00,2.002765e+01,2.170197e+01,8.662457e+01
3.897980e+05,4.511550e+00,3.895388e+05,4.508550e+00,9.228314e-01,9.234466e-01,1.353569e-01,4.850201e-09,2.002192e+01,0.000000e+00,2.002192e+01,2.169619e+01,8.664127e+01
3.898980e+05,4.512708e+00,3.896388e+05,4.509708e+00,9.228135e-01,9.234470e-01,1.353574e-01,4.845781e-09,2.001620e+01,0.000000e+00,2.001620e+01,2.169040e+01,8.665798e+01
3.899980e+05,4.513865e+00,3.897388e+05,4.510865e+00,9.227955e-01,9.234475e-01,1.353579e-01,4.841364e-09,2.001047e+01,0.000000e+00,2.001047e+01,2.168462e+01,8.667468e+01
3.900980e+05,4.515023e+00,3.898388e+05,4.512023e+00,9.227776e-01,9.234479e-01,1.353583e-01,4.836952e-09,2.000475e+01,0.000000e+00,2.000475e+01,2.167884e+01,8.669138e+01
3.901980e+05,4.516180e+00,3.899388e+05,4.513180e+00,9.227683e-01,9.234484e-01,1.353588e-01,4.832543e-09,2.000231e+01,0.000000e+00,2.000231e+01,2.167642e+01,8.670000e+01
3.902980e+05,4.517338e+00,3.900388e+05,4.514338e+00,9.227683e-01,9.234488e-01,1.353593e-01,4.828139e-09,2.000338e+01,0.000000e+00,2.000338e+01,2.167757e+01,8.670000e+01
3.903980e+05,4.518495e+00,3.901388e+05,4.515495e+00,9.227683e-01,9.234493e-01,1.353598e-01,4.823739e-09,2.000445e+01,0.000000e+00,2.000445e+01,2.167873e+01,8.670000e+01
3.904980e+05,4.519653e+00,3.902388e+05,4.516653e+00,9.227683e-01,9.234497e-01,1.353603e-01,4.819344e-09,2.000551e+01,0.000000e+00,2.000551e+01,2.167989e+01,8.670000e+01
3.905980e+05,4.520811e+00,3.903388e+05,4.517811e+00,9.227683e-01,9.234502e-01,1.353608e-01,4.814952e-09,2.000658e+01,0.000000e+00,2.000658e+01,2.168105e+01,8.670000e+01
3.906980e+05,4.521968e+00,3.904388e+05,4.518968e+00,9.227683e-01,9.234506e-01,1.353612e-01,4.810564e-09,2.000765e+01,0.000000e+00,2.000765e+01,2.168220e+01,8.670000e+01
3.907981e+05,4.523126e+00,3.905389e+05,4.520126e+00,9.227584e-01,9.234510e-01,1.353617e-01,4.806181e-09,2.000821e+01,0.000000e+00,2.000821e+01,2.168304e+01,8.670801e+01
3.908981e+05,4.524283e+00,3.906389e+05,4.521283e+00,9.227379e-01,9.234515e-01,1.353622e-01,4.801802e-09,2.000821e+01,0.000000e+00,2.000821e+01,2.168352e+01,8.672468e+01
3.909981e+05,4.525441e+00,3.907389e+05,4.522441e+00,9.227173e-01,9.234519e-01,1.353627e-01,4.797426e-09,2.000821e+01,0.000000e+00,2.000821e+01,2.168400e+01,8.674136e+01
3.910981e+05,4.526598e+00,3.908389e+05,4.523598e+00,9.226968e-01,9.234524e-01,1.353632e-01,4.793055e-09,2.000821e+01,0.000000e+00,2.000821e+01,2.168449e+01,8.675804e+01
3.911981e+05,4.527756e+00,3.909389e+05,4.524756e+00,9.226762e-01,9.234528e-01,1.353636e-01,4.788688e-09,2.000821e+01,0.000000e+00,2.000821e+01,2.168497e+01,8.677472e+01
3.912981e+05,4.528913e+00,3.910389e+05,4.525913e+00,9.226556e-01,9.234533e-01,1.353641e-01,4.784325e-09,2.000821e+01,0.000000e+00,2.000821e+01,2.168545e+01,8.679140e+01
3.913981e+05,4.530071e+00,3.911389e+05,4.527071e+00,9.226550e-01,9.234537e-01,1.353646e-01,4.779967e-09,2.000942e+01,0.000000e+00,2.000942e+01,2.168678e+01,8.680000e+01
3.914981e+05,4.531228e+00,3.912389e+05,4.528228e+00,9.226755e-01,9.234541e-01,1.353651e-01,4.775612e-09,2.001192e+01,0.000000e+00,2.001192e+01,2.168901e+01,8.680000e+01
3.915981e+05,4.532386e+00,3.913389e+05,4.529386e+00,9.226960e-01,9.234546e-01,1.353656e-01,4.771261e-09,2.001442e+01,0.000000e+00,2.001442e+01,2.169124e+01,8.680000e+01
3.916981e+05,4.533543e+00,3.914389e+05,4.530543e+00,9.227165e-01,9.234550e-01,1.353660e-01,4.766915e-09,2.001692e+01,0.000000e+00,2.001692e+01,2.169347e+01,8.680000e+01
3.917981e+05,4.534701e+00,3.915389e+05,4.531701e+00,9.227370e-01,9.234555e-01,1.353665e-01,4.762573e-09,2.001942e+01,0.000000e+00,2.001942e+01,2.169569e+01,8.680000e+01
3.918982e+05,4.535858e+00,3.916390e+05,4.532858e+00,9.227575e-01,9.234559e-01,1.353670e-01,4.758234e-09,2.002192e+01,0.000000e+00,2.002192e+01,2.169792e+01,8.680000e+01
3.919982e+05,4.537016e+00,3.917390e+05,4.534016e+00,9.227683e-01,9.234563e-01,1.353675e-01,4.753900e-09,2.002105e+01,0.000000e+00,2.002105e+01,2.169672e+01,8.680788e+01
3.920982e+05,4.538173e+00,3.918390e+05,4.535173e+00,9.227683e-01,9.234568e-01,1.353679e-01,4.749570e-09,2.001639e+01,0.000000e+00,2.001639e+01,2.169168e+01,8.682458e+01
3.921982e+05,4.539331e+00,3.919390e+05,4.536331e+00,9.227683e-01,9.234572e-01,1.353684e-01,4.745244e-09,2.001174e+01,0.000000e+00,2.001174e+01,2.168663e+01,8.684128e+01
3.922982e+05,4.540488e+00,3.920390e+05,4.537488e+00,9.227683e-01,9.234577e-01,1.353689e-01,4.740922e-09,2.000709e+01,0.000000e+00,2.000709e+01,2.168159e+01,8.685799e+01
3.923982e+05,4.541646e+00,3.921390e+05,4.538646e+00,9.227683e-01,9.234581e-01,1.353694e-01,4.736604e-09,2.000243e+01,0.000000e+00,2.000243e+01,2.167655e+01,8.687469e+01
3.924982e+05,4.542803e+00,3.922390e+05,4.539803e+00,9.227683e-01,9.234585e-01,1.353698e-01,4.732290e-09,1.999778e+01,0.000000e+00,1.999778e+01,2.167150e+01,8.689139e+01
3.925982e+05,4.543961e+00,3.923390e+05,4.540961e+00,9.227683e-01,9.234590e-01,1.353703e-01,4.727980e-09,1.999711e+01,0.000000e+00,1.999711e+01,2.167078e+01,8.689193e+01
3.926982e+05,4.545119e+00,3.924390e+05,4.542119e+00,9.227683e-01,9.234594e-01,1.353708e-01,4.723674e-09,2.000068e+01,0.000000e+00,2.000068e+01,2.167465e+01,8.687527e+01
3.927982e+05,4.546276e+00,3.925390e+05,4.543276e+00,9.227683e-01,9.234598e-01,1.353712e-01,4.719372e-09,2.000425e+01,0.000000e+00,2.000425e+01,2.167852e+01,8.685862e+01
3.928983e+05,4.547434e+00,3.926391e+05,4.544434e+00,9.227683e-01,9.234603e-01,1.353717e-01,4.715075e-09,2.000783e+01,0.000000e+00,2.000783e+01,2.168239e+01,8.684196e+01
3.929983e+05,4.548591e+00,3.927391e+05,4.545591e+00,9.227683e-01,9.234607e-01,1.353722e-01,4.710781e-09,2.001140e+01,0.000000e+00,2.001140e+01,2.168627e+01,8.682531e+01
3.930983e+05,4.549749e+00,3.928391e+05,4.546749e+00,9.227683e-01,9.234611e-01,1.353727e-01,4.706491e-09,2.001497e+01,0.000000e+00,2.001497e+01,2.169014e+01,8.680865e+01
3.931983e+05,4.550906e+00,3.929391e+05,4.547906e+00,9.227585e-01,9.234616e-01,1.353731e-01,4.702206e-09,2.001614e+01,0.000000e+00,2.001614e+01,2.169163e+01,8.680000e+01
3.932983e+05,4.552064e+00,3.930391e+05,4.549064e+00,9.227379e-01,9.234620e-01,1.353736e-01,4.697924e-09,2.001470e+01,0.000000e+00,2.001470e+01,2.169056e+01,8.680000e+01
3.933983e+05,4.553221e+00,3.931391e+05,4.550221e+00,9.227174e-01,9.234625e-01,1.353741e-01,4.693646e-09,2.001327e+01,0.000000e+00,2.001327e+01,2.168949e+01,8.680000e+01
3.934983e+05,4.554379e+00,3.932391e+05,4.551379e+00,9.226969e-01,9.234629e-01,1.353745e-01,4.689373e-09,2.001183e+01,0.000000e+00,2.001183e+01,2.168841e+01,8.680000e+01
3.935983e+05,4.555536e+00,3.933391e+05,4.552536e+00,9.226763e-01,9.234633e-01,1.353750e-01,4.685103e-09,2.001039e+01,0.000000e+00,2.001039e+01,2.168734e+01,8.680000e+01
3.936983e+05,4.556694e+00,3.934391e+05,4.553694e+00,9.226558e-01,9.234638e-01,1.353755e-01,4.680838e-09,2.000896e+01,0.000000e+00,2.000896e+01,2.168627e+01,8.680000e+01
3.937983e+05,4.557851e+00,3.935391e+05,4.554851e+00,9.226548e-01,9.234642e-01,1.353759e-01,4.676576e-09,2.000668e+01,0.000000e+00,2.000668e+01,2.168382e+01,8.679206e+01
3.938984e+05,4.559009e+00,3.936392e+05,4.556009e+00,9.226754e-01,9.234646e-01,1.353764e-01,4.672319e-09,2.000347e+01,0.000000e+00,2.000347e+01,2.167986e+01,8.677538e+01
3.939984e+05,4.560166e+00,3.937392e+05,4.557166e+00,9.226959e-01,9.234650e-01,1.353769e-01,4.668065e-09,2.000026e+01,0.000000e+00,2.000026e+01,2.167589e+01,8.675870e+01
3.940984e+05,4.561324e+00,3.938392e+05,4.558324e+00,9.227165e-01,9.234655e-01,1.353773e-01,4.663815e-09,1.999705e+01,0.000000e+00,1.999705e+01,2.167193e+01,8.674202e+01
3.941984e+05,4.562481e+00,3.939392e+05,4.559481e+00,9.227371e-01,9.234659e-01,1.353778e-01,4.659570e-09,1.999384e+01,0.000000e+00,1.999384e+01,2.166797e+01,8.672534e+01
3.942984e+05,4.563639e+00,3.940392e+05,4.560639e+00,9.227576e-01,9.234663e-01,1.353783e-01,4.655328e-09,1.999063e+01,0.000000e+00,1.999063e+01,2.166401e+01,8.670866e+01
3.943984e+05,4.564796e+00,3.941392e+05,4.561796e+00,9.227683e-01,9.234668e-01,1.353787e-01,4.651091e-09,1.998897e+01,0.000000e+00,1.998897e+01,2.166195e+01,8.670802e+01
3.944984e+05,4.565954e+00,3.942392e+05,4.562954e+00,9.227683e-01,9.234672e-01,1.353792e-01,4.646857e-09,1.998897e+01,0.000000e+00,1.998897e+01,2.166195e+01,8.672470e+01
3.945984e+05,4.567111e+00,3.943392e+05,4.564111e+00,9.227683e-01,9.234676e-01,1.353797e-01,4.642627e-09,1.998897e+01,0.000000e+00,1.998897e+01,2.166195e+01,8.674138e+01
3.946984e+05,4.568269e+00,3.944392e+05,4.565269e+00,9.227683e-01,9.234681e-01,1.353801e-01,4.638402e-09,1.998897e+01,0.000000e+00,1.998897e+01,2.166195e+01,8.675805e+01
3.947984e+05,4.569426e+00,3.945392e+05,4.566426e+00,9.227683e-01,9.234685e-01,1.353806e-01,4.634180e-09,1.998897e+01,0.000000e+00,1.998897e+01,2.166195e+01,8.677473e+01
3.948985e+05,4.570584e+00,3.946393e+05,4.567584e+00,9.227683e-01,9.234689e-01,1.353811e-01,4.629962e-09,1.998897e+01,0.000000e+00,1.998897e+01,2.166195e+01,8.679141e+01
3.949985e+05,4.571742e+00,3.947393e+05,4.568742e+00,9.227583e-01,9.234693e-01,1.353815e-01,4.625748e-09,1.998897e+01,0.000000e+00,1.998897e+01,2.166219e+01,8.679191e+01
3.950985e+05,4.572899e+00,3.948393e+05,4.569899e+00,9.227378e-01,9.234698e-01,1.353820e-01,4.621538e-09,1.998897e+01,0.000000e+00,1.998897e+01,2.166267e+01,8.677523e+01
3.951985e+05,4.574057e+00,3.949393e+05,4.571057e+00,9.227172e-01,9.234702e-01,1.353825e-01,4.617332e-09,1.998897e+01,0.000000e+00,1.998897e+01,2.166315e+01,8.675855e+01
3.952985e+05,4.575214e+00,3.950393e+05,4.572214e+00,9.226967e-01,9.234706e-01,1.353829e-01,4.613130e-09,1.998897e+01,0.000000e+00,1.998897e+01,2.166364e+01,8.674187e+01
3.953985e+05,4.576372e+00,3.951393e+05,4.573372e+00,9.226761e-01,9.234710e-01,1.353834e-01,4.608932e-09,1.998897e+01,0.000000e+00,1.998897e+01,2.166412e+01,8.672519e+01
3.954985e+05,4.577529e+00,3.952393e+05,4.574529e+00,9.226555e-01,9.234715e-01,1.353838e-01,4.604738e-09,1.998897e+01,0.000000e+00,1.998897e+01,2.166460e+01,8.670851e+01
3.955985e+05,4.578687e+00,3.953393e+05,4.575687e+00,9.226450e-01,9.234719e-01,1.353843e-01,4.600548e-09,1.998897e+01,0.000000e+00,1.998897e+01,2.166485e+01,8.670814e+01
3.956985e+05,4.579844e+00,3.954393e+05,4.576844e+00,9.226450e-01,9.234723e-01,1.353848e-01,4.596362e-09,1.998897e+01,0.000000e+00,1.998897e+01,2.166485e+01,8.672477e+01
3.957985e+05,4.581002e+00,3.955393e+05,4.578002e+00,9.226450e-01,9.234727e-01,1.353852e-01,4.592180e-09,1.998897e+01,0.000000e+00,1.998897e+01,2.166485e+01,8.674140e+01
3.958986e+05,4.582159e+00,3.956394e+05,4.579159e+00,9.226450e-01,9.234732e-01,1.353857e-01,4.588001e-09,1.998897e+01,0.000000e+00,1.998897e+01,2.166485e+01,8.675803e+01
3.959986e+05,4.583317e+00,3.957394e+05,4.580317e+00,9.226450e-01,9.234736e-01,1.353861e-01,4.583827e-09,1.998897e+01,0.000000e+00,1.998897e+01,2.166485e+01,8.677467e+01
3.960986e+05,4.584474e+00,3.958394e+05,4.581474e+00,9.226450e-01,9.234740e-01,1.353866e-01,4.579656e-09,1.998897e+01,0.000000e+00,1.998897e+01,2.166485e+01,8.679130e+01
3.961986e+05,4.585632e+00,3.959394e+05,4.582632e+00,9.226450e-01,9.234744e-01,1.353870e-01,4.575490e-09,1.998897e+01,0.000000e+00,1.998897e+01,2.166485e+01,8.680000e+01
3.962986e+05,4.586789e+00,3.960394e+05,4.583789e+00,9.226450e-01,9.234749e-01,1.353875e-01,4.571327e-09,1.998897e+01,0.000000e+00,1.998897e+01,2.166485e+01,8.680000e+01
3.963986e+05,4.587947e+00,3.961394e+05,4.584947e+00,9.226450e-01,9.234753e-01,1.353880e-01,4.567168e-09,1.998897e+01,0.000000e+00,1.998897e+01,2.166485e+01,8.680000e+01
3.964986e+05,4.589104e+00,3.962394e+05,4.586104e+00,9.226450e-01,9.234757e-01,1.353884e-01,4.563013e-09,1.998897e+01,0.000000e+00,1.998897e+01,2.166485e+01,8.680000e+01
3.965986e+05,4.590262e+00,3.963394e+05,4.587262e+00,9.226450e-01,9.234761e-01,1.353889e-01,4.558862e-09,1.998897e+01,0.000000e+00,1.998897e+01,2.166485e+01,8.680000e+01
3.966986e+05,4.591419e+00,3.964394e+05,4.588419e+00,9.226450e-01,9.234765e-01,1.353893e-01,4.554715e-09,1.998897e+01,0.000000e+00,1.998897e+01,2.166485e+01,8.680000e+01
3.967986e+05,4.592577e+00,3.965394e+05,4.589577e+00,9.226764e-01,9.234770e-01,1.353898e-01,4.550572e-09,1.999124e+01,0.000000e+00,1.999124e+01,2.166658e+01,8.678369e+01
3.968987e+05,4.593734e+00,3.966395e+05,4.590734e+00,9.227405e-01,9.234774e-01,1.353902e-01,4.546432e-09,1.999588e+01,0.000000e+00,1.999588e+01,2.167010e+01,8.675038e+01
3.969987e+05,4.594892e+00,3.967395e+05,4.591892e+00,9.228046e-01,9.234778e-01,1.353907e-01,4.542297e-09,2.000052e+01,0.000000e+00,2.000052e+01,2.167362e+01,8.671707e+01
3.970987e+05,4.596050e+00,3.968395e+05,4.593050e+00,9.228687e-01,9.234782e-01,1.353912e-01,4.538165e-09,2.000516e+01,0.000000e+00,2.000516e+01,2.167715e+01,8.668376e+01
3.971987e+05,4.597207e+00,3.969395e+05,4.594207e+00,9.229328e-01,9.234786e-01,1.353916e-01,4.534037e-09,2.000980e+01,0.000000e+00,2.000980e+01,2.168067e+01,8.665045e+01
3.972987e+05,4.598365e+00,3.970395e+05,4.595365e+00,9.229970e-01,9.234791e-01,1.353921e-01,4.529913e-09,2.001444e+01,0.000000e+00,2.001444e+01,2.168419e+01,8.661714e+01
3.973987e+05,4.599522e+00,3.971395e+05,4.596522e+00,9.230212e-01,9.234795e-01,1.353925e-01,4.525793e-09,2.001457e+01,0.000000e+00,2.001457e+01,2.168376e+01,8.660000e+01
3.974987e+05,4.600680e+00,3.972395e+05,4.597680e+00,9.230033e-01,9.234799e-01,1.353930e-01,4.521677e-09,2.000993e+01,0.000000e+00,2.000993e+01,2.167916e+01,8.660000e+01
3.975987e+05,4.601837e+00,3.973395e+05,4.598837e+00,9.229855e-01,9.234803e-01,1.353934e-01,4.517565e-09,2.000529e+01,0.000000e+00,2.000529e+01,2.167455e+01,8.660000e+01
3.976987e+05,4.602995e+00,3.974395e+05,4.599995e+00,9.229676e-01,9.234807e-01,1.353939e-01,4.513456e-09,2.000065e+01,0.000000e+00,2.000065e+01,2.166994e+01,8.660000e+01
3.977987e+05,4.604152e+00,3.975395e+05,4.601152e+00,9.229497e-01,9.234811e-01,1.353943e-01,4.509352e-09,1.999601e+01,0.000000e+00,1.999601e+01,2.166533e+01,8.660000e+01
3.978988e+05,4.605310e+00,3.976396e+05,4.602310e+00,9.229318e-01,9.234816e-01,1.353948e-01,4.505251e-09,1.999137e+01,0.000000e+00,1.999137e+01,2.166073e+01,8.660000e+01
3.979988e+05,4.606467e+00,3.977396e+05,4.603467e+00,9.229621e-01,9.234820e-01,1.353952e-01,4.501154e-09,1.998845e+01,0.000000e+00,1.998845e+01,2.165685e+01,8.660000e+01
3.980988e+05,4.607625e+00,3.978396e+05,4.604625e+00,9.230443e-01,9.234824e-01,1.353957e-01,4.497061e-09,1.998738e+01,0.000000e+00,1.998738e+01,2.165376e+01,8.660000e+01
3.981988e+05,4.608782e+00,3.979396e+05,4.605782e+00,9.231265e-01,9.234828e-01,1.353961e-01,4.492972e-09,1.998631e+01,0.000000e+00,1.998631e+01,2.165068e+01,8.660000e+01
3.982988e+05,4.609940e+00,3.980396e+05,4.606940e+00,9.232087e-01,9.234832e-01,1.353966e-01,4.488886e-09,1.998525e+01,0.000000e+00,1.998525e+01,2.164759e+01,8.660000e+01
3.983988e+05,4.611097e+00,3.981396e+05,4.608097e+00,9.232909e-01,9.234836e-01,1.353970e-01,4.484805e-09,1.998418e+01,0.000000e+00,1.998418e+01,2.164451e+01,8.660000e+01
3.984988e+05,4.612255e+00,3.982396e+05,4.609255e+00,9.233732e-01,9.234841e-01,1.353975e-01,4.480727e-09,1.998311e+01,0.000000e+00,1.998311e+01,2.164142e+01,8.660000e+01
3.985988e+05,4.613412e+00,3.983396e+05,4.610412e+00,9.234260e-01,9.234845e-01,1.353979e-01,4.476653e-09,1.998528e+01,0.000000e+00,1.998528e+01,2.164254e+01,8.659203e+01
3.986988e+05,4.614570e+00,3.984396e+05,4.611570e+00,9.234466e-01,9.234849e-01,1.353984e-01,4.472583e-09,1.999101e+01,0.000000e+00,1.999101e+01,2.164826e+01,8.657533e+01
3.987988e+05,4.615727e+00,3.985396e+05,4.612727e+00,9.234673e-01,9.234853e-01,1.353988e-01,4.468516e-09,1.999673e+01,0.000000e+00,1.999673e+01,2.165397e+01,8.655862e+01
3.988989e+05,4.616885e+00,3.986397e+05,4.613885e+00,9.234879e-01,9.234857e-01,1.353993e-01,4.464454e-09,2.000246e+01,0.000000e+00,2.000246e+01,2.165969e+01,8.654192e+01
3.989989e+05,4.618042e+00,3.987397e+05,4.615042e+00,9.235085e-01,9.234861e-01,1.353997e-01,4.460395e-09,2.000818e+01,0.000000e+00,2.000818e+01,2.166540e+01,8.652522e+01
3.990989e+05,4.619200e+00,3.988397e+05,4.616200e+00,9.235291e-01,9.234865e-01,1.354001e-01,4.456340e-09,2.001391e+01,0.000000e+00,2.001391e+01,2.167112e+01,8.650851e+01
3.991989e+05,4.620357e+00,3.989397e+05,4.617357e+00,9.235296e-01,9.234869e-01,1.354006e-01,4.452289e-09,2.001683e+01,0.000000e+00,2.001683e+01,2.167427e+01,8.650000e+01
3.992989e+05,4.621515e+00,3.990397e+05,4.618515e+00,9.235090e-01,9.234874e-01,1.354010e-01,4.448242e-09,2.001683e+01,0.000000e+00,2.001683e+01,2.167475e+01,8.650000e+01
3.993989e+05,4.622673e+00,3.991397e+05,4.619673e+00,9.234884e-01,9.234878e-01,1.354015e-01,4.444198e-09,2.001683e+01,0.000000e+00,2.001683e+01,2.167523e+01,8.650000e+01
3.994989e+05,4.623830e+00,3.992397e+05,4.620830e+00,9.234679e-01,9.234882e-01,1.354019e-01,4.440158e-09,2.001683e+01,0.000000e+00,2.001683e+01,2.167572e+01,8.650000e+01
3.995989e+05,4.624988e+00,3.993397e+05,4.621988e+00,9.234473e-01,9.234886e-01,1.354024e-01,4.436122e-09,2.001683e+01,0.000000e+00,2.001683e+01,2.167620e+01,8.650000e+01
3.996989e+05,4.626145e+00,3.994397e+05,4.623145e+00,9.234267e-01,9.234890e-01,1.354028e-01,4.432090e-09,2.001683e+01,0.000000e+00,2.001683e+01,2.167668e+01,8.650000e+01
3.997989e+05,4.627303e+00,3.995397e+05,4.624303e+00,9.234162e-01,9.234894e-01,1.354033e-01,4.428062e-09,2.001942e+01,0.000000e+00,2.001942e+01,2.167974e+01,8.650810e+01
3.998990e+05,4.628460e+00,3.996398e+05,4.625460e+00,9.234162e-01,9.234898e-01,1.354037e-01,4.424037e-09,2.002476e+01,0.000000e+00,2.002476e+01,2.168553e+01,8.652475e+01
3.999990e+05,4.629618e+00,3.997398e+05,4.626618e+00,9.234162e-01,9.234902e-01,1.354041e-01,4.420016e-09,2.003011e+01,0.000000e+00,2.003011e+01,2.169131e+01,8.654141e+01
4.000990e+05,4.630775e+00,3.998398e+05,4.627775e+00,9.234162e-01,9.234906e-01,1.354046e-01,4.415999e-09,2.003545e+01,0.000000e+00,2.003545e+01,2.169709e+01,8.655806e+01
4.001990e+05,4.631933e+00,3.999398e+05,4.628933e+00,9.234162e-01,9.234910e-01,1.354050e-01,4.411986e-09,2.004079e+01,0.000000e+00,2.004079e+01,2.170288e+01,8.657472e+01
4.002990e+05,4.633090e+00,4.000398e+05,4.630090e+00,9.234162e-01,9.234914e-01,1.354055e-01,4.407976e-09,2.004613e+01,0.000000e+00,2.004613e+01,2.170866e+01,8.659137e+01
4.003990e+05,4.634248e+00,4.001398e+05,4.631248e+00,9.234261e-01,9.234918e-01,1.354059e-01,4.403970e-09,2.004735e+01,0.000000e+00,2.004735e+01,2.170975e+01,8.659195e+01
4.004990e+05,4.635405e+00,4.002398e+05,4.632405e+00,9.234467e-01,9.234923e-01,1.354063e-01,4.399968e-09,2.004413e+01,0.000000e+00,2.004413e+01,2.170578e+01,8.657525e+01
4.005990e+05,4.636563e+00,4.003398e+05,4.633563e+00,9.234674e-01,9.234927e-01,1.354068e-01,4.395970e-09,2.004092e+01,0.000000e+00,2.004092e+01,2.170182e+01,8.655855e+01
4.006990e+05,4.637720e+00,4.004398e+05,4.634720e+00,9.234880e-01,9.234931e-01,1.354072e-01,4.391975e-09,2.003771e+01,0.000000e+00,2.003771e+01,2.169785e+01,8.654184e+01
4.007990e+05,4.638878e+00,4.005398e+05,4.635878e+00,9.235086e-01,9.234935e-01,1.354077e-01,4.387984e-09,2.003449e+01,0.000000e+00,2.003449e+01,2.169389e+01,8.652514e+01
4.008991e+05,4.640035e+00,4.006399e+05,4.637035e+00,9.235292e-01,9.234939e-01,1.354081e-01,4.383997e-09,2.003128e+01,0.000000e+00,2.003128e+01,2.168992e+01,8.650844e+01
4.009991e+05,4.641193e+00,4.007399e+05,4.638193e+00,9.235397e-01,9.234943e-01,1.354085e-01,4.380013e-09,2.002860e+01,0.000000e+00,2.002860e+01,2.168678e+01,8.650824e+01
4.010991e+05,4.642350e+00,4.008399e+05,4.639350e+00,9.235397e-01,9.234947e-01,1.354090e-01,4.376034e-09,2.002646e+01,0.000000e+00,2.002646e+01,2.168446e+01,8.652490e+01
4.011991e+05,4.643508e+00,4.009399e+05,4.640508e+00,9.235397e-01,9.234951e-01,1.354094e-01,4.372058e-09,2.002432e+01,0.000000e+00,2.002432e+01,2.168215e+01,8.654155e+01
