Repository: brandonlampe/CS_Data

# Repository for Crushed Salt Data
**Grant No: 456417**

This is a work in progress!

## Repository Content

### Directory Names
A uniform namining structure still in progress, but in general directories are named according to the following:
 - Names contain no spaces, a single underscore "_" will be used as a file name seperator.
 - Files are for the Crushed Salt Project (CSP); therefore, the first three charaters of each file are "CSP".
 - Folders are organized by which frame the test was performed on i.e., A2 or A3.
 - The fifth and sixth charaters of each file name will therefore be "A" followed by the frame number.

File: UNM_WP_HY_90_04/CREEP_FIT/90_04_CREEP_OUT.csv (part 18 of 18)
Analysis by Brandon Lampe, performed on: 2016/07/15 11:23:37
Experimental results below begin at: 2015/07/04 15:46:02
Duration (sec),Duration (day),Elapsed Time (sec),Elapsed Time (day),Interpolated Fractional Density,Fit to Fractional Density,Fit to Volume Strain,Fit to Volume Strain Rate (1/sec),Confining Pressure (MPa),Pore Pressure (MPa),Terzaghi Pressure (MPa),Solid Pressure (MPa),Temperature (C))
4.012991e+05,4.644665e+00,4.010399e+05,4.641665e+00,9.235397e-01,9.234955e-01,1.354099e-01,4.368085e-09,2.002219e+01,0.000000e+00,2.002219e+01,2.167984e+01,8.655821e+01
4.013991e+05,4.645823e+00,4.011399e+05,4.642823e+00,9.235397e-01,9.234959e-01,1.354103e-01,4.364117e-09,2.002005e+01,0.000000e+00,2.002005e+01,2.167752e+01,8.657486e+01
4.014991e+05,4.646980e+00,4.012399e+05,4.643980e+00,9.235397e-01,9.234963e-01,1.354107e-01,4.360152e-09,2.001792e+01,0.000000e+00,2.001792e+01,2.167521e+01,8.659152e+01
4.015991e+05,4.648138e+00,4.013399e+05,4.645138e+00,9.235271e-01,9.234967e-01,1.354112e-01,4.356191e-09,2.001455e+01,0.000000e+00,2.001455e+01,2.167186e+01,8.660000e+01
4.016991e+05,4.649296e+00,4.014399e+05,4.646296e+00,9.235014e-01,9.234971e-01,1.354116e-01,4.352233e-09,2.000992e+01,0.000000e+00,2.000992e+01,2.166745e+01,8.660000e+01
4.017991e+05,4.650453e+00,4.015399e+05,4.647453e+00,9.234757e-01,9.234975e-01,1.354120e-01,4.348280e-09,2.000529e+01,0.000000e+00,2.000529e+01,2.166303e+01,8.660000e+01
4.018992e+05,4.651611e+00,4.016400e+05,4.648611e+00,9.234500e-01,9.234979e-01,1.354125e-01,4.344329e-09,2.000065e+01,0.000000e+00,2.000065e+01,2.165862e+01,8.660000e+01
4.019992e+05,4.652768e+00,4.017400e+05,4.649768e+00,9.234244e-01,9.234983e-01,1.354129e-01,4.340383e-09,1.999602e+01,0.000000e+00,1.999602e+01,2.165420e+01,8.660000e+01
4.020992e+05,4.653926e+00,4.018400e+05,4.650926e+00,9.233987e-01,9.234987e-01,1.354133e-01,4.336440e-09,1.999138e+01,0.000000e+00,1.999138e+01,2.164979e+01,8.660000e+01
4.021992e+05,4.655083e+00,4.019400e+05,4.652083e+00,9.233791e-01,9.234991e-01,1.354138e-01,4.332501e-09,1.998845e+01,0.000000e+00,1.998845e+01,2.164707e+01,8.660797e+01
4.022992e+05,4.656241e+00,4.020400e+05,4.653241e+00,9.233661e-01,9.234995e-01,1.354142e-01,4.328566e-09,1.998738e+01,0.000000e+00,1.998738e+01,2.164622e+01,8.662465e+01
4.023992e+05,4.657398e+00,4.021400e+05,4.654398e+00,9.233532e-01,9.234999e-01,1.354146e-01,4.324634e-09,1.998631e+01,0.000000e+00,1.998631e+01,2.164536e+01,8.664133e+01
4.024992e+05,4.658556e+00,4.022400e+05,4.655556e+00,9.233402e-01,9.235003e-01,1.354151e-01,4.320706e-09,1.998525e+01,0.000000e+00,1.998525e+01,2.164451e+01,8.665801e+01
4.025992e+05,4.659713e+00,4.023400e+05,4.656713e+00,9.233273e-01,9.235007e-01,1.354155e-01,4.316782e-09,1.998418e+01,0.000000e+00,1.998418e+01,2.164365e+01,8.667469e+01
4.026992e+05,4.660871e+00,4.024400e+05,4.657871e+00,9.233143e-01,9.235011e-01,1.354159e-01,4.312862e-09,1.998311e+01,0.000000e+00,1.998311e+01,2.164280e+01,8.669137e+01
4.027992e+05,4.662028e+00,4.025400e+05,4.659028e+00,9.233039e-01,9.235015e-01,1.354164e-01,4.308945e-09,1.998255e+01,0.000000e+00,1.998255e+01,2.164244e+01,8.669194e+01
4.028993e+05,4.663186e+00,4.026401e+05,4.660186e+00,9.232963e-01,9.235019e-01,1.354168e-01,4.305031e-09,1.998255e+01,0.000000e+00,1.998255e+01,2.164262e+01,8.667524e+01
4.029993e+05,4.664343e+00,4.027401e+05,4.661343e+00,9.232886e-01,9.235023e-01,1.354172e-01,4.301122e-09,1.998255e+01,0.000000e+00,1.998255e+01,2.164280e+01,8.665854e+01
4.030993e+05,4.665501e+00,4.028401e+05,4.662501e+00,9.232810e-01,9.235027e-01,1.354177e-01,4.297216e-09,1.998255e+01,0.000000e+00,1.998255e+01,2.164298e+01,8.664183e+01
4.031993e+05,4.666658e+00,4.029401e+05,4.663658e+00,9.232733e-01,9.235031e-01,1.354181e-01,4.293313e-09,1.998255e+01,0.000000e+00,1.998255e+01,2.164316e+01,8.662513e+01
4.032993e+05,4.667816e+00,4.030401e+05,4.664816e+00,9.232657e-01,9.235035e-01,1.354185e-01,4.289415e-09,1.998255e+01,0.000000e+00,1.998255e+01,2.164334e+01,8.660843e+01
4.033993e+05,4.668973e+00,4.031401e+05,4.665973e+00,9.232529e-01,9.235039e-01,1.354189e-01,4.285519e-09,1.998308e+01,0.000000e+00,1.998308e+01,2.164421e+01,8.660825e+01
4.034993e+05,4.670131e+00,4.032401e+05,4.667131e+00,9.232348e-01,9.235043e-01,1.354194e-01,4.281628e-09,1.998415e+01,0.000000e+00,1.998415e+01,2.164579e+01,8.662491e+01
4.035993e+05,4.671288e+00,4.033401e+05,4.668288e+00,9.232167e-01,9.235047e-01,1.354198e-01,4.277740e-09,1.998522e+01,0.000000e+00,1.998522e+01,2.164737e+01,8.664156e+01
4.036993e+05,4.672446e+00,4.034401e+05,4.669446e+00,9.231987e-01,9.235051e-01,1.354202e-01,4.273856e-09,1.998629e+01,0.000000e+00,1.998629e+01,2.164895e+01,8.665822e+01
4.037993e+05,4.673604e+00,4.035401e+05,4.670604e+00,9.231806e-01,9.235055e-01,1.354207e-01,4.269976e-09,1.998735e+01,0.000000e+00,1.998735e+01,2.165053e+01,8.667487e+01
4.038994e+05,4.674761e+00,4.036402e+05,4.671761e+00,9.231625e-01,9.235059e-01,1.354211e-01,4.266099e-09,1.998842e+01,0.000000e+00,1.998842e+01,2.165212e+01,8.669153e+01
4.039994e+05,4.675919e+00,4.037402e+05,4.672919e+00,9.231533e-01,9.235063e-01,1.354215e-01,4.262225e-09,1.998844e+01,0.000000e+00,1.998844e+01,2.165235e+01,8.670000e+01
4.040994e+05,4.677076e+00,4.038402e+05,4.674076e+00,9.231533e-01,9.235066e-01,1.354219e-01,4.258356e-09,1.998737e+01,0.000000e+00,1.998737e+01,2.165119e+01,8.670000e+01
4.041994e+05,4.678234e+00,4.039402e+05,4.675234e+00,9.231533e-01,9.235070e-01,1.354224e-01,4.254490e-09,1.998630e+01,0.000000e+00,1.998630e+01,2.165004e+01,8.670000e+01
4.042994e+05,4.679391e+00,4.040402e+05,4.676391e+00,9.231533e-01,9.235074e-01,1.354228e-01,4.250627e-09,1.998524e+01,0.000000e+00,1.998524e+01,2.164888e+01,8.670000e+01
4.043994e+05,4.680549e+00,4.041402e+05,4.677549e+00,9.231533e-01,9.235078e-01,1.354232e-01,4.246768e-09,1.998417e+01,0.000000e+00,1.998417e+01,2.164772e+01,8.670000e+01
4.044994e+05,4.681706e+00,4.042402e+05,4.678706e+00,9.231533e-01,9.235082e-01,1.354236e-01,4.242913e-09,1.998310e+01,0.000000e+00,1.998310e+01,2.164657e+01,8.670000e+01
4.045994e+05,4.682864e+00,4.043402e+05,4.679864e+00,9.231658e-01,9.235086e-01,1.354241e-01,4.239061e-09,1.998255e+01,0.000000e+00,1.998255e+01,2.164568e+01,8.669189e+01
4.046994e+05,4.684021e+00,4.044402e+05,4.681021e+00,9.231915e-01,9.235090e-01,1.354245e-01,4.235213e-09,1.998255e+01,0.000000e+00,1.998255e+01,2.164508e+01,8.667523e+01
4.047994e+05,4.685179e+00,4.045402e+05,4.682179e+00,9.232172e-01,9.235094e-01,1.354249e-01,4.231369e-09,1.998255e+01,0.000000e+00,1.998255e+01,2.164447e+01,8.665858e+01
4.048995e+05,4.686336e+00,4.046403e+05,4.683336e+00,9.232429e-01,9.235098e-01,1.354253e-01,4.227528e-09,1.998255e+01,0.000000e+00,1.998255e+01,2.164387e+01,8.664192e+01
4.049995e+05,4.687494e+00,4.047403e+05,4.684494e+00,9.232686e-01,9.235102e-01,1.354257e-01,4.223691e-09,1.998255e+01,0.000000e+00,1.998255e+01,2.164327e+01,8.662527e+01
4.050995e+05,4.688651e+00,4.048403e+05,4.685651e+00,9.232943e-01,9.235106e-01,1.354262e-01,4.219857e-09,1.998255e+01,0.000000e+00,1.998255e+01,2.164267e+01,8.660861e+01
4.051995e+05,4.689809e+00,4.049403e+05,4.686809e+00,9.233039e-01,9.235110e-01,1.354266e-01,4.216027e-09,1.998410e+01,0.000000e+00,1.998410e+01,2.164412e+01,8.660000e+01
4.052995e+05,4.690966e+00,4.050403e+05,4.687966e+00,9.232963e-01,9.235113e-01,1.354270e-01,4.212200e-09,1.998732e+01,0.000000e+00,1.998732e+01,2.164778e+01,8.660000e+01
4.053995e+05,4.692124e+00,4.051403e+05,4.689124e+00,9.232886e-01,9.235117e-01,1.354274e-01,4.208377e-09,1.999053e+01,0.000000e+00,1.999053e+01,2.165144e+01,8.660000e+01
4.054995e+05,4.693281e+00,4.052403e+05,4.690281e+00,9.232810e-01,9.235121e-01,1.354279e-01,4.204558e-09,1.999375e+01,0.000000e+00,1.999375e+01,2.165510e+01,8.660000e+01
4.055995e+05,4.694439e+00,4.053403e+05,4.691439e+00,9.232733e-01,9.235125e-01,1.354283e-01,4.200742e-09,1.999696e+01,0.000000e+00,1.999696e+01,2.165876e+01,8.660000e+01
4.056995e+05,4.695596e+00,4.054403e+05,4.692596e+00,9.232657e-01,9.235129e-01,1.354287e-01,4.196930e-09,2.000017e+01,0.000000e+00,2.000017e+01,2.166242e+01,8.660000e+01
4.057995e+05,4.696754e+00,4.055403e+05,4.693754e+00,9.232746e-01,9.235133e-01,1.354291e-01,4.193121e-09,2.000232e+01,0.000000e+00,2.000232e+01,2.166454e+01,8.660825e+01
4.058996e+05,4.697911e+00,4.056404e+05,4.694911e+00,9.233002e-01,9.235137e-01,1.354295e-01,4.189316e-09,2.000339e+01,0.000000e+00,2.000339e+01,2.166510e+01,8.662488e+01
4.059996e+05,4.699069e+00,4.057404e+05,4.696069e+00,9.233259e-01,9.235141e-01,1.354300e-01,4.185514e-09,2.000446e+01,0.000000e+00,2.000446e+01,2.166565e+01,8.664151e+01
4.060996e+05,4.700227e+00,4.058404e+05,4.697227e+00,9.233516e-01,9.235144e-01,1.354304e-01,4.181716e-09,2.000552e+01,0.000000e+00,2.000552e+01,2.166620e+01,8.665814e+01
4.061996e+05,4.701384e+00,4.059404e+05,4.698384e+00,9.233772e-01,9.235148e-01,1.354308e-01,4.177921e-09,2.000659e+01,0.000000e+00,2.000659e+01,2.166676e+01,8.667477e+01
4.062996e+05,4.702542e+00,4.060404e+05,4.699542e+00,9.234029e-01,9.235152e-01,1.354312e-01,4.174130e-09,2.000766e+01,0.000000e+00,2.000766e+01,2.166731e+01,8.669140e+01
4.063996e+05,4.703699e+00,4.061404e+05,4.700699e+00,9.234137e-01,9.235156e-01,1.354316e-01,4.170343e-09,2.001097e+01,0.000000e+00,2.001097e+01,2.167064e+01,8.668389e+01
4.064996e+05,4.704857e+00,4.062404e+05,4.701857e+00,9.234085e-01,9.235160e-01,1.354320e-01,4.166559e-09,2.001669e+01,0.000000e+00,2.001669e+01,2.167696e+01,8.665053e+01
4.065996e+05,4.706014e+00,4.063404e+05,4.703014e+00,9.234034e-01,9.235164e-01,1.354325e-01,4.162778e-09,2.002240e+01,0.000000e+00,2.002240e+01,2.168327e+01,8.661717e+01
4.066996e+05,4.707172e+00,4.064404e+05,4.704172e+00,9.233982e-01,9.235168e-01,1.354329e-01,4.159002e-09,2.002812e+01,0.000000e+00,2.002812e+01,2.168958e+01,8.658381e+01
4.067996e+05,4.708329e+00,4.065404e+05,4.705329e+00,9.233931e-01,9.235171e-01,1.354333e-01,4.155228e-09,2.003384e+01,0.000000e+00,2.003384e+01,2.169589e+01,8.655046e+01
4.068997e+05,4.709487e+00,4.066405e+05,4.706487e+00,9.233879e-01,9.235175e-01,1.354337e-01,4.151458e-09,2.003955e+01,0.000000e+00,2.003955e+01,2.170220e+01,8.651710e+01
4.069997e+05,4.710644e+00,4.067405e+05,4.707644e+00,9.233752e-01,9.235179e-01,1.354341e-01,4.147692e-09,2.004039e+01,0.000000e+00,2.004039e+01,2.170341e+01,8.650000e+01
4.070997e+05,4.711802e+00,4.068405e+05,4.708802e+00,9.233546e-01,9.235183e-01,1.354345e-01,4.143929e-09,2.003611e+01,0.000000e+00,2.003611e+01,2.169926e+01,8.650000e+01
4.071997e+05,4.712959e+00,4.069405e+05,4.709959e+00,9.233340e-01,9.235187e-01,1.354349e-01,4.140170e-09,2.003182e+01,0.000000e+00,2.003182e+01,2.169510e+01,8.650000e+01
4.072997e+05,4.714117e+00,4.070405e+05,4.711117e+00,9.233134e-01,9.235191e-01,1.354354e-01,4.136414e-09,2.002754e+01,0.000000e+00,2.002754e+01,2.169094e+01,8.650000e+01
4.073997e+05,4.715274e+00,4.071405e+05,4.712274e+00,9.232928e-01,9.235194e-01,1.354358e-01,4.132662e-09,2.002325e+01,0.000000e+00,2.002325e+01,2.168679e+01,8.650000e+01
4.074997e+05,4.716432e+00,4.072405e+05,4.713432e+00,9.232721e-01,9.235198e-01,1.354362e-01,4.128913e-09,2.001897e+01,0.000000e+00,2.001897e+01,2.168263e+01,8.650000e+01
4.075997e+05,4.717589e+00,4.073405e+05,4.714589e+00,9.232528e-01,9.235202e-01,1.354366e-01,4.125168e-09,2.001611e+01,0.000000e+00,2.001611e+01,2.167999e+01,8.650834e+01
4.076997e+05,4.718747e+00,4.074405e+05,4.715747e+00,9.232347e-01,9.235206e-01,1.354370e-01,4.121426e-09,2.001467e+01,0.000000e+00,2.001467e+01,2.167886e+01,8.652499e+01
4.077997e+05,4.719904e+00,4.075405e+05,4.716904e+00,9.232166e-01,9.235210e-01,1.354374e-01,4.117687e-09,2.001324e+01,0.000000e+00,2.001324e+01,2.167773e+01,8.654165e+01
4.078998e+05,4.721062e+00,4.076406e+05,4.718062e+00,9.231986e-01,9.235213e-01,1.354378e-01,4.113953e-09,2.001180e+01,0.000000e+00,2.001180e+01,2.167660e+01,8.655830e+01
4.079998e+05,4.722219e+00,4.077406e+05,4.719219e+00,9.231805e-01,9.235217e-01,1.354382e-01,4.110221e-09,2.001037e+01,0.000000e+00,2.001037e+01,2.167546e+01,8.657496e+01
4.080998e+05,4.723377e+00,4.078406e+05,4.720377e+00,9.231624e-01,9.235221e-01,1.354387e-01,4.106493e-09,2.000893e+01,0.000000e+00,2.000893e+01,2.167433e+01,8.659161e+01
4.081998e+05,4.724535e+00,4.079406e+05,4.721535e+00,9.231431e-01,9.235225e-01,1.354391e-01,4.102769e-09,2.000945e+01,0.000000e+00,2.000945e+01,2.167535e+01,8.660000e+01
4.082998e+05,4.725692e+00,4.080406e+05,4.722692e+00,9.231226e-01,9.235229e-01,1.354395e-01,4.099048e-09,2.001195e+01,0.000000e+00,2.001195e+01,2.167854e+01,8.660000e+01
4.083998e+05,4.726850e+00,4.081406e+05,4.723850e+00,9.231020e-01,9.235232e-01,1.354399e-01,4.095330e-09,2.001446e+01,0.000000e+00,2.001446e+01,2.168174e+01,8.660000e+01
4.084998e+05,4.728007e+00,4.082406e+05,4.725007e+00,9.230815e-01,9.235236e-01,1.354403e-01,4.091616e-09,2.001696e+01,0.000000e+00,2.001696e+01,2.168493e+01,8.660000e+01
4.085998e+05,4.729165e+00,4.083406e+05,4.726165e+00,9.230609e-01,9.235240e-01,1.354407e-01,4.087906e-09,2.001947e+01,0.000000e+00,2.001947e+01,2.168813e+01,8.660000e+01
4.086998e+05,4.730322e+00,4.084406e+05,4.727322e+00,9.230404e-01,9.235244e-01,1.354411e-01,4.084199e-09,2.002197e+01,0.000000e+00,2.002197e+01,2.169133e+01,8.660000e+01
4.087998e+05,4.731480e+00,4.085406e+05,4.728480e+00,9.230489e-01,9.235247e-01,1.354415e-01,4.080495e-09,2.002534e+01,0.000000e+00,2.002534e+01,2.169478e+01,8.660820e+01
4.088999e+05,4.732637e+00,4.086407e+05,4.729637e+00,9.230876e-01,9.235251e-01,1.354419e-01,4.076795e-09,2.002962e+01,0.000000e+00,2.002962e+01,2.169850e+01,8.662485e+01
4.089999e+05,4.733795e+00,4.087407e+05,4.730795e+00,9.231262e-01,9.235255e-01,1.354423e-01,4.073098e-09,2.003389e+01,0.000000e+00,2.003389e+01,2.170222e+01,8.664151e+01
4.090999e+05,4.734952e+00,4.088407e+05,4.731952e+00,9.231648e-01,9.235259e-01,1.354427e-01,4.069405e-09,2.003816e+01,0.000000e+00,2.003816e+01,2.170594e+01,8.665816e+01
4.091999e+05,4.736110e+00,4.089407e+05,4.733110e+00,9.232034e-01,9.235263e-01,1.354432e-01,4.065715e-09,2.004244e+01,0.000000e+00,2.004244e+01,2.170966e+01,8.667482e+01
4.092999e+05,4.737267e+00,4.090407e+05,4.734267e+00,9.232421e-01,9.235266e-01,1.354436e-01,4.062028e-09,2.004671e+01,0.000000e+00,2.004671e+01,2.171338e+01,8.669147e+01
4.093999e+05,4.738425e+00,4.091407e+05,4.735425e+00,9.232429e-01,9.235270e-01,1.354440e-01,4.058345e-09,2.004785e+01,0.000000e+00,2.004785e+01,2.171460e+01,8.668370e+01
4.094999e+05,4.739582e+00,4.092407e+05,4.736582e+00,9.232042e-01,9.235274e-01,1.354444e-01,4.054666e-09,2.004571e+01,0.000000e+00,2.004571e+01,2.171319e+01,8.665029e+01
4.095999e+05,4.740740e+00,4.093407e+05,4.737740e+00,9.231655e-01,9.235277e-01,1.354448e-01,4.050990e-09,2.004357e+01,0.000000e+00,2.004357e+01,2.171178e+01,8.661689e+01
4.096999e+05,4.741897e+00,4.094407e+05,4.738897e+00,9.231267e-01,9.235281e-01,1.354452e-01,4.047317e-09,2.004142e+01,0.000000e+00,2.004142e+01,2.171037e+01,8.658348e+01
4.097999e+05,4.743055e+00,4.095407e+05,4.740055e+00,9.230880e-01,9.235285e-01,1.354456e-01,4.043647e-09,2.003928e+01,0.000000e+00,2.003928e+01,2.170896e+01,8.655008e+01
4.099000e+05,4.744212e+00,4.096408e+05,4.741212e+00,9.230493e-01,9.235289e-01,1.354460e-01,4.039982e-09,2.003714e+01,0.000000e+00,2.003714e+01,2.170755e+01,8.651667e+01
4.100000e+05,4.745370e+00,4.097408e+05,4.742370e+00,9.230299e-01,9.235292e-01,1.354464e-01,4.036319e-09,2.002229e+01,0.000000e+00,2.002229e+01,2.169192e+01,8.664319e+01
4.101000e+05,4.746527e+00,4.098408e+05,4.743527e+00,9.230299e-01,9.235296e-01,1.354468e-01,4.032660e-09,2.000821e+01,0.000000e+00,2.000821e+01,2.167666e+01,8.670000e+01
4.102000e+05,4.747685e+00,4.099408e+05,4.744685e+00,9.230299e-01,9.235300e-01,1.354472e-01,4.029004e-09,1.999478e+01,0.000000e+00,1.999478e+01,2.166212e+01,8.670000e+01
4.103000e+05,4.748842e+00,4.100408e+05,4.745842e+00,9.029884e-01,9.235304e-01,1.354476e-01,4.025352e-09,1.580725e+01,0.000000e+00,1.580725e+01,1.750549e+01,8.590752e+01
4.104000e+05,4.750000e+00,4.101408e+05,4.747000e+00,8.684550e-01,9.235307e-01,1.354480e-01,4.023527e-09,9.139768e+00,0.000000e+00,9.139768e+00,1.052417e+01,8.471818e+01
