Repository: brandonlampe/CS_Data

# Comments For Consolidation Test: 90_08
_Note:_ herein, the phrase "TEST-NUMBER" will imply the insertion of "90_08".  This format will
often be used when describing local directories.

_Fractional Density Measurements:_ Fractional density calculations were made using measured data of
the sample's initial and transient volume.  These volume change measurements were made using a

## Test Data
Raw test data is contained in: TEST-NUMBER.xlsx

Additionally, calculated values of fractional density have been calculated in TEST-NUMBER.xlsx and
exported to TEST-NUMBER.csv, where the .csv file format allows for easy cross-platform importing
and analysis.

File: UNM_WP_HY_90_08/CREEP_FIT/90_08_CREEP_OUT.csv (part 2 of 104)
Analysis by Brandon Lampe, performed on: 2016/09/08 08:28:04
Experimental results below begin at: 2015/08/06 15:59:17
Duration (sec),Duration (day),Elapsed Time (sec),Elapsed Time (day),Interpolated Fractional Density,Fit to Fractional Density,Fit to Volume Strain,Fit to Volume Strain Rate (1/sec),Confining Pressure (MPa),Pore Pressure (MPa),Terzaghi Pressure (MPa),Solid Pressure (MPa),Temperature (C))
4.759284e+03,5.508430e-02,2.340084e+03,2.708430e-02,9.178441e-01,9.171549e-01,1.264113e-02,2.292154e-06,3.815443e+01,0.000000e+00,3.815443e+01,4.156961e+01,8.360000e+01
4.769284e+03,5.520005e-02,2.350084e+03,2.720005e-02,9.178684e-01,9.171759e-01,1.266402e-02,2.284438e-06,3.814759e+01,0.000000e+00,3.814759e+01,4.156107e+01,8.364171e+01
4.779285e+03,5.531579e-02,2.360085e+03,2.731579e-02,9.178786e-01,9.171968e-01,1.268682e-02,2.276773e-06,3.814086e+01,0.000000e+00,3.814086e+01,4.155327e+01,8.370000e+01
4.789285e+03,5.543154e-02,2.370085e+03,2.743154e-02,9.180761e-01,9.172176e-01,1.270955e-02,2.269160e-06,3.813404e+01,0.000000e+00,3.813404e+01,4.153690e+01,8.370000e+01
4.799285e+03,5.554728e-02,2.380085e+03,2.754728e-02,9.180992e-01,9.172384e-01,1.273221e-02,2.261597e-06,3.812750e+01,0.000000e+00,3.812750e+01,4.152873e+01,8.370000e+01
4.809286e+03,5.566303e-02,2.390086e+03,2.766303e-02,9.180152e-01,9.172591e-01,1.275479e-02,2.254084e-06,3.812078e+01,0.000000e+00,3.812078e+01,4.152522e+01,8.370000e+01
4.819286e+03,5.577877e-02,2.400086e+03,2.777877e-02,9.180322e-01,9.172798e-01,1.277729e-02,2.246621e-06,3.811398e+01,0.000000e+00,3.811398e+01,4.151704e+01,8.370000e+01
4.829286e+03,5.589452e-02,2.410086e+03,2.789452e-02,9.179359e-01,9.173003e-01,1.279972e-02,2.239206e-06,3.810739e+01,0.000000e+00,3.810739e+01,4.151422e+01,8.370755e+01
4.839287e+03,5.601026e-02,2.420087e+03,2.801026e-02,9.179647e-01,9.173208e-01,1.282208e-02,2.231841e-06,3.810065e+01,0.000000e+00,3.810065e+01,4.150557e+01,8.372716e+01
4.849287e+03,5.612601e-02,2.430087e+03,2.812601e-02,9.179935e-01,9.173413e-01,1.284436e-02,2.224523e-06,3.809391e+01,0.000000e+00,3.809391e+01,4.149693e+01,8.374678e+01
4.859287e+03,5.624175e-02,2.440087e+03,2.824175e-02,9.180223e-01,9.173617e-01,1.286657e-02,2.217253e-06,3.808717e+01,0.000000e+00,3.808717e+01,4.148828e+01,8.376640e+01
4.869288e+03,5.635750e-02,2.450088e+03,2.835750e-02,9.180511e-01,9.173820e-01,1.288871e-02,2.210030e-06,3.808043e+01,0.000000e+00,3.808043e+01,4.147964e+01,8.378602e+01
4.879288e+03,5.647324e-02,2.460088e+03,2.847324e-02,9.180799e-01,9.174022e-01,1.291077e-02,2.202854e-06,3.807369e+01,0.000000e+00,3.807369e+01,4.147100e+01,8.380563e+01
4.889289e+03,5.658899e-02,2.470089e+03,2.858899e-02,9.181087e-01,9.174224e-01,1.293276e-02,2.195724e-06,3.806695e+01,0.000000e+00,3.806695e+01,4.146235e+01,8.382525e+01
4.899289e+03,5.670473e-02,2.480089e+03,2.870473e-02,9.181375e-01,9.174425e-01,1.295469e-02,2.188640e-06,3.806021e+01,0.000000e+00,3.806021e+01,4.145371e+01,8.384487e+01
4.909289e+03,5.682048e-02,2.490089e+03,2.882048e-02,9.181663e-01,9.174625e-01,1.297654e-02,2.181602e-06,3.805347e+01,0.000000e+00,3.805347e+01,4.144507e+01,8.386449e+01
4.919290e+03,5.693622e-02,2.500090e+03,2.893622e-02,9.181951e-01,9.174825e-01,1.299832e-02,2.174608e-06,3.804673e+01,0.000000e+00,3.804673e+01,4.143643e+01,8.388411e+01
4.929290e+03,5.705197e-02,2.510090e+03,2.905197e-02,9.182178e-01,9.175024e-01,1.302003e-02,2.167659e-06,3.803999e+01,0.000000e+00,3.803999e+01,4.142807e+01,8.390000e+01
4.939290e+03,5.716771e-02,2.520090e+03,2.916771e-02,9.182144e-01,9.175223e-01,1.304168e-02,2.160754e-06,3.803326e+01,0.000000e+00,3.803326e+01,4.142089e+01,8.390000e+01
4.949291e+03,5.728346e-02,2.530091e+03,2.928346e-02,9.182111e-01,9.175421e-01,1.306325e-02,2.153892e-06,3.802653e+01,0.000000e+00,3.802653e+01,4.141371e+01,8.390000e+01
4.959291e+03,5.739920e-02,2.540091e+03,2.939920e-02,9.182077e-01,9.175618e-01,1.308475e-02,2.147074e-06,3.801980e+01,0.000000e+00,3.801980e+01,4.140653e+01,8.390000e+01
4.969291e+03,5.751495e-02,2.550091e+03,2.951495e-02,9.182043e-01,9.175815e-01,1.310619e-02,2.140299e-06,3.801307e+01,0.000000e+00,3.801307e+01,4.139936e+01,8.390000e+01
4.979292e+03,5.763069e-02,2.560092e+03,2.963069e-02,9.182009e-01,9.176011e-01,1.312756e-02,2.133566e-06,3.800634e+01,0.000000e+00,3.800634e+01,4.139218e+01,8.390000e+01
4.989292e+03,5.774644e-02,2.570092e+03,2.974644e-02,9.181975e-01,9.176207e-01,1.314887e-02,2.126875e-06,3.799960e+01,0.000000e+00,3.799960e+01,4.138500e+01,8.390000e+01
4.999292e+03,5.786218e-02,2.580092e+03,2.986218e-02,9.181941e-01,9.176401e-01,1.317010e-02,2.120226e-06,3.799287e+01,0.000000e+00,3.799287e+01,4.137782e+01,8.390000e+01
5.009293e+03,5.797793e-02,2.590093e+03,2.997793e-02,9.181907e-01,9.176596e-01,1.319127e-02,2.113618e-06,3.798614e+01,0.000000e+00,3.798614e+01,4.137065e+01,8.390000e+01
5.019293e+03,5.809367e-02,2.600093e+03,3.009367e-02,9.181873e-01,9.176789e-01,1.321238e-02,2.107051e-06,3.797941e+01,0.000000e+00,3.797941e+01,4.136347e+01,8.390000e+01
5.029294e+03,5.820942e-02,2.610094e+03,3.020942e-02,9.181848e-01,9.176982e-01,1.323341e-02,2.100524e-06,3.797268e+01,0.000000e+00,3.797268e+01,4.135625e+01,8.389918e+01
5.039294e+03,5.832516e-02,2.620094e+03,3.032516e-02,9.181916e-01,9.177175e-01,1.325439e-02,2.094038e-06,3.796590e+01,0.000000e+00,3.796590e+01,4.134856e+01,8.388912e+01
5.049294e+03,5.844091e-02,2.630094e+03,3.044091e-02,9.181983e-01,9.177367e-01,1.327530e-02,2.087591e-06,3.795912e+01,0.000000e+00,3.795912e+01,4.134087e+01,8.387905e+01
5.059295e+03,5.855665e-02,2.640095e+03,3.055665e-02,9.182051e-01,9.177558e-01,1.329614e-02,2.081184e-06,3.795234e+01,0.000000e+00,3.795234e+01,4.133318e+01,8.386899e+01
5.069295e+03,5.867240e-02,2.650095e+03,3.067240e-02,9.182119e-01,9.177749e-01,1.331692e-02,2.074815e-06,3.794556e+01,0.000000e+00,3.794556e+01,4.132549e+01,8.385892e+01
5.079295e+03,5.878814e-02,2.660095e+03,3.078814e-02,9.182187e-01,9.177939e-01,1.333764e-02,2.068486e-06,3.793878e+01,0.000000e+00,3.793878e+01,4.131780e+01,8.384886e+01
5.089296e+03,5.890389e-02,2.670096e+03,3.090389e-02,9.182255e-01,9.178129e-01,1.335829e-02,2.062195e-06,3.793200e+01,0.000000e+00,3.793200e+01,4.131011e+01,8.383879e+01
5.099296e+03,5.901963e-02,2.680096e+03,3.101963e-02,9.182323e-01,9.178318e-01,1.337888e-02,2.055941e-06,3.792521e+01,0.000000e+00,3.792521e+01,4.130242e+01,8.382873e+01
5.109296e+03,5.913538e-02,2.690096e+03,3.113538e-02,9.182390e-01,9.178506e-01,1.339941e-02,2.049726e-06,3.791843e+01,0.000000e+00,3.791843e+01,4.129473e+01,8.381866e+01
5.119297e+03,5.925112e-02,2.700097e+03,3.125112e-02,9.182458e-01,9.178694e-01,1.341988e-02,2.043548e-06,3.791165e+01,0.000000e+00,3.791165e+01,4.128704e+01,8.380860e+01
5.129297e+03,5.936686e-02,2.710097e+03,3.136686e-02,9.182541e-01,9.178881e-01,1.344029e-02,2.037406e-06,3.791054e+01,0.000000e+00,3.791054e+01,4.128546e+01,8.380147e+01
5.139297e+03,5.948261e-02,2.720097e+03,3.148261e-02,9.182712e-01,9.179068e-01,1.346063e-02,2.031302e-06,3.794264e+01,0.000000e+00,3.794264e+01,4.131965e+01,8.381153e+01
5.149298e+03,5.959835e-02,2.730098e+03,3.159835e-02,9.182882e-01,9.179254e-01,1.348091e-02,2.025233e-06,3.797475e+01,0.000000e+00,3.797475e+01,4.135384e+01,8.382160e+01
5.159298e+03,5.971410e-02,2.740098e+03,3.171410e-02,9.183053e-01,9.179440e-01,1.350114e-02,2.019201e-06,3.800685e+01,0.000000e+00,3.800685e+01,4.138803e+01,8.383166e+01
5.169299e+03,5.982984e-02,2.750099e+03,3.182984e-02,9.183223e-01,9.179625e-01,1.352130e-02,2.013204e-06,3.803895e+01,0.000000e+00,3.803895e+01,4.142222e+01,8.384173e+01
5.179299e+03,5.994559e-02,2.760099e+03,3.194559e-02,9.183394e-01,9.179809e-01,1.354140e-02,2.007243e-06,3.807106e+01,0.000000e+00,3.807106e+01,4.145641e+01,8.385179e+01
5.189299e+03,6.006133e-02,2.770099e+03,3.206133e-02,9.183564e-01,9.179993e-01,1.356144e-02,2.001316e-06,3.810316e+01,0.000000e+00,3.810316e+01,4.149060e+01,8.386186e+01
5.199300e+03,6.017708e-02,2.780100e+03,3.217708e-02,9.183735e-01,9.180177e-01,1.358143e-02,1.995425e-06,3.813526e+01,0.000000e+00,3.813526e+01,4.152479e+01,8.387192e+01
5.209300e+03,6.029282e-02,2.790100e+03,3.229282e-02,9.183905e-01,9.180360e-01,1.360135e-02,1.989568e-06,3.816736e+01,0.000000e+00,3.816736e+01,4.155897e+01,8.388198e+01
5.219300e+03,6.040857e-02,2.800100e+03,3.240857e-02,9.184076e-01,9.180542e-01,1.362122e-02,1.983745e-06,3.819947e+01,0.000000e+00,3.819947e+01,4.159315e+01,8.389205e+01
5.229301e+03,6.052431e-02,2.810101e+03,3.252431e-02,9.184232e-01,9.180724e-01,1.364103e-02,1.977955e-06,3.822469e+01,0.000000e+00,3.822469e+01,4.161992e+01,8.389792e+01
5.239301e+03,6.064006e-02,2.820101e+03,3.264006e-02,9.184332e-01,9.180905e-01,1.366078e-02,1.972200e-06,3.822406e+01,0.000000e+00,3.822406e+01,4.161877e+01,8.388803e+01
5.249301e+03,6.075580e-02,2.830101e+03,3.275580e-02,9.184432e-01,9.181086e-01,1.368048e-02,1.966477e-06,3.822343e+01,0.000000e+00,3.822343e+01,4.161763e+01,8.387814e+01
5.259302e+03,6.087155e-02,2.840102e+03,3.287155e-02,9.184532e-01,9.181266e-01,1.370011e-02,1.960788e-06,3.822279e+01,0.000000e+00,3.822279e+01,4.161648e+01,8.386824e+01
5.269302e+03,6.098729e-02,2.850102e+03,3.298729e-02,9.184633e-01,9.181446e-01,1.371969e-02,1.955131e-06,3.822216e+01,0.000000e+00,3.822216e+01,4.161534e+01,8.385835e+01
5.279303e+03,6.110304e-02,2.860103e+03,3.310304e-02,9.184733e-01,9.181625e-01,1.373922e-02,1.949507e-06,3.822152e+01,0.000000e+00,3.822152e+01,4.161419e+01,8.384846e+01
5.289303e+03,6.121878e-02,2.870103e+03,3.321878e-02,9.184833e-01,9.181804e-01,1.375868e-02,1.943914e-06,3.822089e+01,0.000000e+00,3.822089e+01,4.161305e+01,8.383857e+01
5.299303e+03,6.133453e-02,2.880103e+03,3.333453e-02,9.184933e-01,9.181982e-01,1.377810e-02,1.938354e-06,3.822025e+01,0.000000e+00,3.822025e+01,4.161190e+01,8.382867e+01
5.309304e+03,6.145027e-02,2.890104e+03,3.345027e-02,9.185033e-01,9.182160e-01,1.379745e-02,1.932825e-06,3.821962e+01,0.000000e+00,3.821962e+01,4.161076e+01,8.381878e+01
5.319304e+03,6.156602e-02,2.900104e+03,3.356602e-02,9.185134e-01,9.182337e-01,1.381675e-02,1.927328e-06,3.821898e+01,0.000000e+00,3.821898e+01,4.160961e+01,8.380889e+01
5.329304e+03,6.168176e-02,2.910104e+03,3.368176e-02,9.185260e-01,9.182514e-01,1.383600e-02,1.921861e-06,3.821854e+01,0.000000e+00,3.821854e+01,4.160856e+01,8.380101e+01
5.339305e+03,6.179751e-02,2.920105e+03,3.379751e-02,9.185621e-01,9.182690e-01,1.385519e-02,1.916425e-06,3.821982e+01,0.000000e+00,3.821982e+01,4.160832e+01,8.381099e+01
5.349305e+03,6.191325e-02,2.930105e+03,3.391325e-02,9.185981e-01,9.182866e-01,1.387433e-02,1.911020e-06,3.822110e+01,0.000000e+00,3.822110e+01,4.160808e+01,8.382097e+01
5.359305e+03,6.202900e-02,2.940105e+03,3.402900e-02,9.186341e-01,9.183041e-01,1.389341e-02,1.905645e-06,3.822238e+01,0.000000e+00,3.822238e+01,4.160784e+01,8.383095e+01
5.369306e+03,6.214474e-02,2.950106e+03,3.414474e-02,9.186701e-01,9.183216e-01,1.391245e-02,1.900300e-06,3.822366e+01,0.000000e+00,3.822366e+01,4.160760e+01,8.384093e+01
5.379306e+03,6.226049e-02,2.960106e+03,3.426049e-02,9.187061e-01,9.183390e-01,1.393142e-02,1.894985e-06,3.822494e+01,0.000000e+00,3.822494e+01,4.160737e+01,8.385090e+01
5.389306e+03,6.237623e-02,2.970106e+03,3.437623e-02,9.187422e-01,9.183564e-01,1.395035e-02,1.889699e-06,3.822622e+01,0.000000e+00,3.822622e+01,4.160713e+01,8.386088e+01
5.399307e+03,6.249198e-02,2.980107e+03,3.449198e-02,9.187782e-01,9.183737e-01,1.396922e-02,1.884443e-06,3.822750e+01,0.000000e+00,3.822750e+01,4.160689e+01,8.387086e+01
5.409307e+03,6.260772e-02,2.990107e+03,3.460772e-02,9.188142e-01,9.183910e-01,1.398804e-02,1.879215e-06,3.822878e+01,0.000000e+00,3.822878e+01,4.160665e+01,8.388084e+01
5.419308e+03,6.272347e-02,3.000108e+03,3.472347e-02,9.188502e-01,9.184083e-01,1.400680e-02,1.874017e-06,3.823006e+01,0.000000e+00,3.823006e+01,4.160641e+01,8.389082e+01
5.429308e+03,6.283921e-02,3.010108e+03,3.483921e-02,9.188839e-01,9.184254e-01,1.402552e-02,1.868847e-06,3.823119e+01,0.000000e+00,3.823119e+01,4.160611e+01,8.389920e+01
5.439308e+03,6.295496e-02,3.020108e+03,3.495496e-02,9.188907e-01,9.184426e-01,1.404418e-02,1.863705e-06,3.823054e+01,0.000000e+00,3.823054e+01,4.160510e+01,8.388913e+01
5.449309e+03,6.307070e-02,3.030109e+03,3.507070e-02,9.188975e-01,9.184597e-01,1.406279e-02,1.858591e-06,3.822990e+01,0.000000e+00,3.822990e+01,4.160409e+01,8.387907e+01
5.459309e+03,6.318645e-02,3.040109e+03,3.518645e-02,9.189043e-01,9.184767e-01,1.408135e-02,1.853505e-06,3.822925e+01,0.000000e+00,3.822925e+01,4.160308e+01,8.386900e+01
5.469309e+03,6.330219e-02,3.050109e+03,3.530219e-02,9.189111e-01,9.184937e-01,1.409986e-02,1.848447e-06,3.822861e+01,0.000000e+00,3.822861e+01,4.160207e+01,8.385894e+01
5.479310e+03,6.341794e-02,3.060110e+03,3.541794e-02,9.189179e-01,9.185107e-01,1.411832e-02,1.843416e-06,3.822796e+01,0.000000e+00,3.822796e+01,4.160106e+01,8.384888e+01
5.489310e+03,6.353368e-02,3.070110e+03,3.553368e-02,9.189247e-01,9.185276e-01,1.413673e-02,1.838412e-06,3.822732e+01,0.000000e+00,3.822732e+01,4.160005e+01,8.383881e+01
5.499310e+03,6.364943e-02,3.080110e+03,3.564943e-02,9.189315e-01,9.185445e-01,1.415509e-02,1.833436e-06,3.822667e+01,0.000000e+00,3.822667e+01,4.159904e+01,8.382875e+01
5.509311e+03,6.376517e-02,3.090111e+03,3.576517e-02,9.189383e-01,9.185613e-01,1.417340e-02,1.828486e-06,3.822603e+01,0.000000e+00,3.822603e+01,4.159803e+01,8.381868e+01
5.519311e+03,6.388092e-02,3.100111e+03,3.588092e-02,9.189451e-01,9.185781e-01,1.419167e-02,1.823562e-06,3.822538e+01,0.000000e+00,3.822538e+01,4.159702e+01,8.380862e+01
5.529311e+03,6.399666e-02,3.110111e+03,3.599666e-02,9.189514e-01,9.185948e-01,1.420988e-02,1.818665e-06,3.822483e+01,0.000000e+00,3.822483e+01,4.159614e+01,8.379856e+01
5.539312e+03,6.411241e-02,3.120112e+03,3.611241e-02,9.189547e-01,9.186115e-01,1.422804e-02,1.813794e-06,3.822483e+01,0.000000e+00,3.822483e+01,4.159599e+01,8.378859e+01
5.549312e+03,6.422815e-02,3.130112e+03,3.622815e-02,9.189581e-01,9.186281e-01,1.424615e-02,1.808949e-06,3.822483e+01,0.000000e+00,3.822483e+01,4.159583e+01,8.377861e+01
5.559313e+03,6.434390e-02,3.140113e+03,3.634390e-02,9.189615e-01,9.186447e-01,1.426422e-02,1.804130e-06,3.822483e+01,0.000000e+00,3.822483e+01,4.159568e+01,8.376863e+01
5.569313e+03,6.445964e-02,3.150113e+03,3.645964e-02,9.189649e-01,9.186613e-01,1.428224e-02,1.799336e-06,3.822483e+01,0.000000e+00,3.822483e+01,4.159553e+01,8.375865e+01
5.579313e+03,6.457538e-02,3.160113e+03,3.657538e-02,9.189683e-01,9.186778e-01,1.430021e-02,1.794567e-06,3.822483e+01,0.000000e+00,3.822483e+01,4.159537e+01,8.374867e+01
5.589314e+03,6.469113e-02,3.170114e+03,3.669113e-02,9.189717e-01,9.186942e-01,1.431813e-02,1.789823e-06,3.822483e+01,0.000000e+00,3.822483e+01,4.159522e+01,8.373870e+01
5.599314e+03,6.480687e-02,3.180114e+03,3.680687e-02,9.189750e-01,9.187106e-01,1.433601e-02,1.785104e-06,3.822483e+01,0.000000e+00,3.822483e+01,4.159507e+01,8.372872e+01
5.609314e+03,6.492262e-02,3.190114e+03,3.692262e-02,9.189784e-01,9.187270e-01,1.435383e-02,1.780410e-06,3.822483e+01,0.000000e+00,3.822483e+01,4.159491e+01,8.371874e+01
5.619315e+03,6.503836e-02,3.200115e+03,3.703836e-02,9.189818e-01,9.187434e-01,1.437162e-02,1.775741e-06,3.822483e+01,0.000000e+00,3.822483e+01,4.159476e+01,8.370876e+01
5.629315e+03,6.515411e-02,3.210115e+03,3.715411e-02,9.189891e-01,9.187597e-01,1.438935e-02,1.771096e-06,3.822491e+01,0.000000e+00,3.822491e+01,4.159452e+01,8.370123e+01
5.639315e+03,6.526985e-02,3.220115e+03,3.726985e-02,9.190244e-01,9.187759e-01,1.440704e-02,1.766475e-06,3.822555e+01,0.000000e+00,3.822555e+01,4.159362e+01,8.371129e+01
5.649316e+03,6.538560e-02,3.230116e+03,3.738560e-02,9.190596e-01,9.187921e-01,1.442468e-02,1.761877e-06,3.822620e+01,0.000000e+00,3.822620e+01,4.159273e+01,8.372136e+01
5.659316e+03,6.550134e-02,3.240116e+03,3.750134e-02,9.190949e-01,9.188083e-01,1.444228e-02,1.757304e-06,3.822684e+01,0.000000e+00,3.822684e+01,4.159183e+01,8.373142e+01
5.669316e+03,6.561709e-02,3.250116e+03,3.761709e-02,9.191302e-01,9.188244e-01,1.445983e-02,1.752754e-06,3.822749e+01,0.000000e+00,3.822749e+01,4.159094e+01,8.374149e+01
5.679317e+03,6.573283e-02,3.260117e+03,3.773283e-02,9.191654e-01,9.188405e-01,1.447733e-02,1.748227e-06,3.822813e+01,0.000000e+00,3.822813e+01,4.159005e+01,8.375155e+01
5.689317e+03,6.584858e-02,3.270117e+03,3.784858e-02,9.192007e-01,9.188565e-01,1.449479e-02,1.743724e-06,3.822878e+01,0.000000e+00,3.822878e+01,4.158915e+01,8.376162e+01
5.699318e+03,6.596432e-02,3.280118e+03,3.796432e-02,9.192360e-01,9.188725e-01,1.451221e-02,1.739244e-06,3.822943e+01,0.000000e+00,3.822943e+01,4.158826e+01,8.377168e+01
5.709318e+03,6.608007e-02,3.290118e+03,3.808007e-02,9.192713e-01,9.188885e-01,1.452958e-02,1.734786e-06,3.823007e+01,0.000000e+00,3.823007e+01,4.158737e+01,8.378175e+01
5.719318e+03,6.619581e-02,3.300118e+03,3.819581e-02,9.193065e-01,9.189044e-01,1.454691e-02,1.730352e-06,3.823072e+01,0.000000e+00,3.823072e+01,4.158647e+01,8.379181e+01
5.729319e+03,6.631156e-02,3.310119e+03,3.831156e-02,9.193371e-01,9.189203e-01,1.456419e-02,1.725939e-06,3.823112e+01,0.000000e+00,3.823112e+01,4.158553e+01,8.380000e+01
5.739319e+03,6.642730e-02,3.320119e+03,3.842730e-02,9.193472e-01,9.189361e-01,1.458143e-02,1.721549e-06,3.823049e+01,0.000000e+00,3.823049e+01,4.158439e+01,8.380000e+01
5.749319e+03,6.654305e-02,3.330119e+03,3.854305e-02,9.193572e-01,9.189519e-01,1.459862e-02,1.717182e-06,3.822985e+01,0.000000e+00,3.822985e+01,4.158324e+01,8.380000e+01
5.759320e+03,6.665879e-02,3.340120e+03,3.865879e-02,9.193672e-01,9.189677e-01,1.461577e-02,1.712836e-06,3.822922e+01,0.000000e+00,3.822922e+01,4.158210e+01,8.380000e+01
5.769320e+03,6.677454e-02,3.350120e+03,3.877454e-02,9.193773e-01,9.189834e-01,1.463288e-02,1.708512e-06,3.822859e+01,0.000000e+00,3.822859e+01,4.158096e+01,8.380000e+01
5.779320e+03,6.689028e-02,3.360120e+03,3.889028e-02,9.193873e-01,9.189991e-01,1.464994e-02,1.704209e-06,3.822795e+01,0.000000e+00,3.822795e+01,4.157981e+01,8.380000e+01
5.789321e+03,6.700603e-02,3.370121e+03,3.900603e-02,9.193973e-01,9.190148e-01,1.466696e-02,1.699929e-06,3.822732e+01,0.000000e+00,3.822732e+01,4.157867e+01,8.380000e+01
5.799321e+03,6.712177e-02,3.380121e+03,3.912177e-02,9.194074e-01,9.190304e-01,1.468394e-02,1.695669e-06,3.822668e+01,0.000000e+00,3.822668e+01,4.157752e+01,8.380000e+01
5.809321e+03,6.723752e-02,3.390121e+03,3.923752e-02,9.194174e-01,9.190459e-01,1.470088e-02,1.691431e-06,3.822605e+01,0.000000e+00,3.822605e+01,4.157638e+01,8.380000e+01
5.819322e+03,6.735326e-02,3.400122e+03,3.935326e-02,9.194274e-01,9.190614e-01,1.471777e-02,1.687213e-06,3.822541e+01,0.000000e+00,3.822541e+01,4.157524e+01,8.380000e+01
5.829322e+03,6.746901e-02,3.410122e+03,3.946901e-02,9.194372e-01,9.190769e-01,1.473462e-02,1.683017e-06,3.822488e+01,0.000000e+00,3.822488e+01,4.157421e+01,8.379922e+01
5.839323e+03,6.758475e-02,3.420123e+03,3.958475e-02,9.194440e-01,9.190924e-01,1.475143e-02,1.678841e-06,3.822552e+01,0.000000e+00,3.822552e+01,4.157461e+01,8.378915e+01
5.849323e+03,6.770050e-02,3.430123e+03,3.970050e-02,9.194508e-01,9.191078e-01,1.476820e-02,1.674686e-06,3.822617e+01,0.000000e+00,3.822617e+01,4.157500e+01,8.377909e+01
5.859323e+03,6.781624e-02,3.440123e+03,3.981624e-02,9.194576e-01,9.191232e-01,1.478493e-02,1.670551e-06,3.822681e+01,0.000000e+00,3.822681e+01,4.157540e+01,8.376902e+01
5.869324e+03,6.793199e-02,3.450124e+03,3.993199e-02,9.194644e-01,9.191385e-01,1.480161e-02,1.666437e-06,3.822746e+01,0.000000e+00,3.822746e+01,4.157579e+01,8.375896e+01
5.879324e+03,6.804773e-02,3.460124e+03,4.004773e-02,9.194712e-01,9.191538e-01,1.481826e-02,1.662342e-06,3.822811e+01,0.000000e+00,3.822811e+01,4.157619e+01,8.374889e+01
5.889324e+03,6.816348e-02,3.470124e+03,4.016348e-02,9.194780e-01,9.191691e-01,1.483486e-02,1.658268e-06,3.822875e+01,0.000000e+00,3.822875e+01,4.157658e+01,8.373883e+01
5.899325e+03,6.827922e-02,3.480125e+03,4.027922e-02,9.194848e-01,9.191843e-01,1.485143e-02,1.654213e-06,3.822940e+01,0.000000e+00,3.822940e+01,4.157698e+01,8.372876e+01
5.909325e+03,6.839497e-02,3.490125e+03,4.039497e-02,9.194916e-01,9.191995e-01,1.486795e-02,1.650178e-06,3.823004e+01,0.000000e+00,3.823004e+01,4.157737e+01,8.371870e+01
5.919325e+03,6.851071e-02,3.500125e+03,4.051071e-02,9.194984e-01,9.192146e-01,1.488443e-02,1.646163e-06,3.823069e+01,0.000000e+00,3.823069e+01,4.157777e+01,8.370863e+01
5.929326e+03,6.862646e-02,3.510126e+03,4.062646e-02,9.195065e-01,9.192297e-01,1.490087e-02,1.642167e-06,3.823124e+01,0.000000e+00,3.823124e+01,4.157800e+01,8.370000e+01
5.939326e+03,6.874220e-02,3.520126e+03,4.074220e-02,9.195223e-01,9.192448e-01,1.491727e-02,1.638190e-06,3.823124e+01,0.000000e+00,3.823124e+01,4.157729e+01,8.370000e+01
5.949327e+03,6.885795e-02,3.530127e+03,4.085795e-02,9.195381e-01,9.192599e-01,1.493364e-02,1.634232e-06,3.823124e+01,0.000000e+00,3.823124e+01,4.157657e+01,8.370000e+01
5.959327e+03,6.897369e-02,3.540127e+03,4.097369e-02,9.195539e-01,9.192749e-01,1.494996e-02,1.630294e-06,3.823124e+01,0.000000e+00,3.823124e+01,4.157586e+01,8.370000e+01
5.969327e+03,6.908944e-02,3.550127e+03,4.108944e-02,9.195697e-01,9.192898e-01,1.496624e-02,1.626374e-06,3.823124e+01,0.000000e+00,3.823124e+01,4.157514e+01,8.370000e+01
5.979328e+03,6.920518e-02,3.560128e+03,4.120518e-02,9.195856e-01,9.193048e-01,1.498249e-02,1.622473e-06,3.823124e+01,0.000000e+00,3.823124e+01,4.157443e+01,8.370000e+01
5.989328e+03,6.932093e-02,3.570128e+03,4.132093e-02,9.196014e-01,9.193197e-01,1.499870e-02,1.618590e-06,3.823124e+01,0.000000e+00,3.823124e+01,4.157371e+01,8.370000e+01
5.999328e+03,6.943667e-02,3.580128e+03,4.143667e-02,9.196172e-01,9.193345e-01,1.501486e-02,1.614726e-06,3.823124e+01,0.000000e+00,3.823124e+01,4.157300e+01,8.370000e+01
6.009329e+03,6.955242e-02,3.590129e+03,4.155242e-02,9.196330e-01,9.193494e-01,1.503099e-02,1.610880e-06,3.823124e+01,0.000000e+00,3.823124e+01,4.157228e+01,8.370000e+01
6.019329e+03,6.966816e-02,3.600129e+03,4.166816e-02,9.196488e-01,9.193642e-01,1.504708e-02,1.607052e-06,3.823124e+01,0.000000e+00,3.823124e+01,4.157156e+01,8.370000e+01
6.029329e+03,6.978390e-02,3.610129e+03,4.178390e-02,9.196648e-01,9.193789e-01,1.506313e-02,1.603243e-06,3.823132e+01,0.000000e+00,3.823132e+01,4.157093e+01,8.370120e+01
6.039330e+03,6.989965e-02,3.620130e+03,4.189965e-02,9.196817e-01,9.193936e-01,1.507915e-02,1.599451e-06,3.823196e+01,0.000000e+00,3.823196e+01,4.157086e+01,8.371118e+01
6.049330e+03,7.001539e-02,3.630130e+03,4.201539e-02,9.196986e-01,9.194083e-01,1.509512e-02,1.595677e-06,3.823260e+01,0.000000e+00,3.823260e+01,4.157079e+01,8.372115e+01
6.059330e+03,7.013114e-02,3.640130e+03,4.213114e-02,9.197155e-01,9.194230e-01,1.511106e-02,1.591921e-06,3.823324e+01,0.000000e+00,3.823324e+01,4.157072e+01,8.373113e+01
6.069331e+03,7.024688e-02,3.650131e+03,4.224688e-02,9.197324e-01,9.194376e-01,1.512696e-02,1.588182e-06,3.823388e+01,0.000000e+00,3.823388e+01,4.157065e+01,8.374111e+01
6.079331e+03,7.036263e-02,3.660131e+03,4.236263e-02,9.197493e-01,9.194522e-01,1.514283e-02,1.584461e-06,3.823452e+01,0.000000e+00,3.823452e+01,4.157059e+01,8.375109e+01
6.089332e+03,7.047837e-02,3.670132e+03,4.247837e-02,9.197662e-01,9.194667e-01,1.515865e-02,1.580757e-06,3.823516e+01,0.000000e+00,3.823516e+01,4.157052e+01,8.376107e+01
6.099332e+03,7.059412e-02,3.680132e+03,4.259412e-02,9.197831e-01,9.194813e-01,1.517444e-02,1.577070e-06,3.823580e+01,0.000000e+00,3.823580e+01,4.157045e+01,8.377104e+01
6.109332e+03,7.070986e-02,3.690132e+03,4.270986e-02,9.198000e-01,9.194957e-01,1.519020e-02,1.573400e-06,3.823644e+01,0.000000e+00,3.823644e+01,4.157038e+01,8.378102e+01
6.119333e+03,7.082561e-02,3.700133e+03,4.282561e-02,9.198169e-01,9.195102e-01,1.520591e-02,1.569747e-06,3.823708e+01,0.000000e+00,3.823708e+01,4.157031e+01,8.379100e+01
6.129333e+03,7.094135e-02,3.710133e+03,4.294135e-02,9.198332e-01,9.195246e-01,1.522159e-02,1.566111e-06,3.823759e+01,0.000000e+00,3.823759e+01,4.157014e+01,8.380000e+01
6.139333e+03,7.105710e-02,3.720133e+03,4.305710e-02,9.198433e-01,9.195390e-01,1.523724e-02,1.562492e-06,3.823695e+01,0.000000e+00,3.823695e+01,4.156898e+01,8.380000e+01
6.149334e+03,7.117284e-02,3.730134e+03,4.317284e-02,9.198535e-01,9.195533e-01,1.525284e-02,1.558889e-06,3.823630e+01,0.000000e+00,3.823630e+01,4.156781e+01,8.380000e+01
6.159334e+03,7.128859e-02,3.740134e+03,4.328859e-02,9.198637e-01,9.195677e-01,1.526841e-02,1.555303e-06,3.823566e+01,0.000000e+00,3.823566e+01,4.156665e+01,8.380000e+01
6.169334e+03,7.140433e-02,3.750134e+03,4.340433e-02,9.198739e-01,9.195819e-01,1.528395e-02,1.551733e-06,3.823501e+01,0.000000e+00,3.823501e+01,4.156549e+01,8.380000e+01
6.179335e+03,7.152008e-02,3.760135e+03,4.352008e-02,9.198841e-01,9.195962e-01,1.529945e-02,1.548179e-06,3.823436e+01,0.000000e+00,3.823436e+01,4.156433e+01,8.380000e+01
6.189335e+03,7.163582e-02,3.770135e+03,4.363582e-02,9.198942e-01,9.196104e-01,1.531491e-02,1.544642e-06,3.823372e+01,0.000000e+00,3.823372e+01,4.156317e+01,8.380000e+01
6.199335e+03,7.175157e-02,3.780135e+03,4.375157e-02,9.199044e-01,9.196246e-01,1.533034e-02,1.541120e-06,3.823307e+01,0.000000e+00,3.823307e+01,4.156201e+01,8.380000e+01
6.209336e+03,7.186731e-02,3.790136e+03,4.386731e-02,9.199146e-01,9.196388e-01,1.534574e-02,1.537615e-06,3.823243e+01,0.000000e+00,3.823243e+01,4.156084e+01,8.380000e+01
6.219336e+03,7.198306e-02,3.800136e+03,4.398306e-02,9.199248e-01,9.196529e-01,1.536110e-02,1.534125e-06,3.823178e+01,0.000000e+00,3.823178e+01,4.155968e+01,8.380000e+01
6.229337e+03,7.209880e-02,3.810137e+03,4.409880e-02,9.199352e-01,9.196670e-01,1.537642e-02,1.530651e-06,3.823103e+01,0.000000e+00,3.823103e+01,4.155840e+01,8.379838e+01
6.239337e+03,7.221455e-02,3.820137e+03,4.421455e-02,9.199465e-01,9.196810e-01,1.539171e-02,1.527193e-06,3.822975e+01,0.000000e+00,3.822975e+01,4.155650e+01,8.378840e+01
6.249337e+03,7.233029e-02,3.830137e+03,4.433029e-02,9.199579e-01,9.196951e-01,1.540697e-02,1.523750e-06,3.822847e+01,0.000000e+00,3.822847e+01,4.155459e+01,8.377842e+01
6.259338e+03,7.244604e-02,3.840138e+03,4.444604e-02,9.199692e-01,9.197091e-01,1.542219e-02,1.520322e-06,3.822719e+01,0.000000e+00,3.822719e+01,4.155269e+01,8.376845e+01
6.269338e+03,7.256178e-02,3.850138e+03,4.456178e-02,9.199806e-01,9.197230e-01,1.543737e-02,1.516910e-06,3.822591e+01,0.000000e+00,3.822591e+01,4.155078e+01,8.375847e+01
6.279338e+03,7.267753e-02,3.860138e+03,4.467753e-02,9.199920e-01,9.197370e-01,1.545253e-02,1.513513e-06,3.822463e+01,0.000000e+00,3.822463e+01,4.154888e+01,8.374849e+01
6.289339e+03,7.279327e-02,3.870139e+03,4.479327e-02,9.200033e-01,9.197509e-01,1.546765e-02,1.510131e-06,3.822335e+01,0.000000e+00,3.822335e+01,4.154697e+01,8.373851e+01
6.299339e+03,7.290902e-02,3.880139e+03,4.490902e-02,9.200147e-01,9.197648e-01,1.548273e-02,1.506764e-06,3.822207e+01,0.000000e+00,3.822207e+01,4.154507e+01,8.372853e+01
6.309339e+03,7.302476e-02,3.890139e+03,4.502476e-02,9.200260e-01,9.197786e-01,1.549778e-02,1.503412e-06,3.822079e+01,0.000000e+00,3.822079e+01,4.154317e+01,8.371856e+01
6.319340e+03,7.314051e-02,3.900140e+03,4.514051e-02,9.200374e-01,9.197924e-01,1.551280e-02,1.500075e-06,3.821951e+01,0.000000e+00,3.821951e+01,4.154126e+01,8.370858e+01
6.329340e+03,7.325625e-02,3.910140e+03,4.525625e-02,9.200475e-01,9.198062e-01,1.552778e-02,1.496752e-06,3.821889e+01,0.000000e+00,3.821889e+01,4.154013e+01,8.370000e+01
6.339340e+03,7.337200e-02,3.920140e+03,4.537200e-02,9.200497e-01,9.198200e-01,1.554274e-02,1.493444e-06,3.822231e+01,0.000000e+00,3.822231e+01,4.154375e+01,8.370000e+01
6.349341e+03,7.348774e-02,3.930141e+03,4.548774e-02,9.200519e-01,9.198337e-01,1.555765e-02,1.490151e-06,3.822573e+01,0.000000e+00,3.822573e+01,4.154736e+01,8.370000e+01
6.359341e+03,7.360349e-02,3.940141e+03,4.560349e-02,9.200542e-01,9.198474e-01,1.557254e-02,1.486872e-06,3.822915e+01,0.000000e+00,3.822915e+01,4.155098e+01,8.370000e+01
6.369342e+03,7.371923e-02,3.950142e+03,4.571923e-02,9.200564e-01,9.198610e-01,1.558739e-02,1.483607e-06,3.823257e+01,0.000000e+00,3.823257e+01,4.155460e+01,8.370000e+01
6.379342e+03,7.383498e-02,3.960142e+03,4.583498e-02,9.200587e-01,9.198747e-01,1.560221e-02,1.480357e-06,3.823599e+01,0.000000e+00,3.823599e+01,4.155821e+01,8.370000e+01
6.389342e+03,7.395072e-02,3.970142e+03,4.595072e-02,9.200609e-01,9.198883e-01,1.561700e-02,1.477120e-06,3.823941e+01,0.000000e+00,3.823941e+01,4.156183e+01,8.370000e+01
6.399343e+03,7.406647e-02,3.980143e+03,4.606647e-02,9.200631e-01,9.199018e-01,1.563176e-02,1.473898e-06,3.824283e+01,0.000000e+00,3.824283e+01,4.156545e+01,8.370000e+01
6.409343e+03,7.418221e-02,3.990143e+03,4.618221e-02,9.200654e-01,9.199154e-01,1.564648e-02,1.470689e-06,3.824625e+01,0.000000e+00,3.824625e+01,4.156906e+01,8.370000e+01
6.419343e+03,7.429796e-02,4.000143e+03,4.629796e-02,9.200676e-01,9.199289e-01,1.566117e-02,1.467495e-06,3.824967e+01,0.000000e+00,3.824967e+01,4.157268e+01,8.370000e+01
6.429344e+03,7.441370e-02,4.010144e+03,4.641370e-02,9.200723e-01,9.199424e-01,1.567583e-02,1.464314e-06,3.825236e+01,0.000000e+00,3.825236e+01,4.157538e+01,8.370000e+01
6.439344e+03,7.452945e-02,4.020144e+03,4.652945e-02,9.200950e-01,9.199558e-01,1.569046e-02,1.461147e-06,3.824955e+01,0.000000e+00,3.824955e+01,4.157131e+01,8.370000e+01
6.449344e+03,7.464519e-02,4.030144e+03,4.664519e-02,9.201177e-01,9.199693e-01,1.570505e-02,1.457993e-06,3.824675e+01,0.000000e+00,3.824675e+01,4.156724e+01,8.370000e+01
6.459345e+03,7.476094e-02,4.040145e+03,4.676094e-02,9.201403e-01,9.199827e-01,1.571962e-02,1.454853e-06,3.824394e+01,0.000000e+00,3.824394e+01,4.156316e+01,8.370000e+01
6.469345e+03,7.487668e-02,4.050145e+03,4.687668e-02,9.201630e-01,9.199960e-01,1.573415e-02,1.451727e-06,3.824114e+01,0.000000e+00,3.824114e+01,4.155909e+01,8.370000e+01
6.479346e+03,7.499242e-02,4.060146e+03,4.699242e-02,9.201857e-01,9.200094e-01,1.574866e-02,1.448613e-06,3.823834e+01,0.000000e+00,3.823834e+01,4.155502e+01,8.370000e+01
6.489346e+03,7.510817e-02,4.070146e+03,4.710817e-02,9.202084e-01,9.200227e-01,1.576313e-02,1.445513e-06,3.823553e+01,0.000000e+00,3.823553e+01,4.155095e+01,8.370000e+01
6.499346e+03,7.522391e-02,4.080146e+03,4.722391e-02,9.202311e-01,9.200360e-01,1.577757e-02,1.442426e-06,3.823273e+01,0.000000e+00,3.823273e+01,4.154687e+01,8.370000e+01
6.509347e+03,7.533966e-02,4.090147e+03,4.733966e-02,9.202538e-01,9.200492e-01,1.579198e-02,1.439352e-06,3.822992e+01,0.000000e+00,3.822992e+01,4.154280e+01,8.370000e+01
6.519347e+03,7.545540e-02,4.100147e+03,4.745540e-02,9.202765e-01,9.200625e-01,1.580635e-02,1.436292e-06,3.822712e+01,0.000000e+00,3.822712e+01,4.153873e+01,8.370000e+01
6.529347e+03,7.557115e-02,4.110147e+03,4.757115e-02,9.202957e-01,9.200757e-01,1.582070e-02,1.433244e-06,3.822483e+01,0.000000e+00,3.822483e+01,4.153537e+01,8.370000e+01
6.539348e+03,7.568689e-02,4.120148e+03,4.768689e-02,9.202991e-01,9.200888e-01,1.583502e-02,1.430209e-06,3.822483e+01,0.000000e+00,3.822483e+01,4.153522e+01,8.370000e+01
6.549348e+03,7.580264e-02,4.130148e+03,4.780264e-02,9.203026e-01,9.201020e-01,1.584931e-02,1.427186e-06,3.822483e+01,0.000000e+00,3.822483e+01,4.153507e+01,8.370000e+01
6.559348e+03,7.591838e-02,4.140148e+03,4.791838e-02,9.203060e-01,9.201151e-01,1.586357e-02,1.424176e-06,3.822483e+01,0.000000e+00,3.822483e+01,4.153491e+01,8.370000e+01
6.569349e+03,7.603413e-02,4.150149e+03,4.803413e-02,9.203094e-01,9.201282e-01,1.587779e-02,1.421179e-06,3.822483e+01,0.000000e+00,3.822483e+01,4.153476e+01,8.370000e+01
6.579349e+03,7.614987e-02,4.160149e+03,4.814987e-02,9.203129e-01,9.201413e-01,1.589199e-02,1.418195e-06,3.822483e+01,0.000000e+00,3.822483e+01,4.153460e+01,8.370000e+01
6.589349e+03,7.626562e-02,4.170149e+03,4.826562e-02,9.203163e-01,9.201543e-01,1.590616e-02,1.415223e-06,3.822483e+01,0.000000e+00,3.822483e+01,4.153445e+01,8.370000e+01
6.599350e+03,7.638136e-02,4.180150e+03,4.838136e-02,9.203197e-01,9.201673e-01,1.592030e-02,1.412263e-06,3.822483e+01,0.000000e+00,3.822483e+01,4.153429e+01,8.370000e+01
6.609350e+03,7.649711e-02,4.190150e+03,4.849711e-02,9.203231e-01,9.201803e-01,1.593440e-02,1.409315e-06,3.822483e+01,0.000000e+00,3.822483e+01,4.153414e+01,8.370000e+01
6.619351e+03,7.661285e-02,4.200151e+03,4.861285e-02,9.203266e-01,9.201932e-01,1.594848e-02,1.406380e-06,3.822483e+01,0.000000e+00,3.822483e+01,4.153398e+01,8.370000e+01
6.629351e+03,7.672860e-02,4.210151e+03,4.872860e-02,9.203345e-01,9.202062e-01,1.596253e-02,1.403457e-06,3.822527e+01,0.000000e+00,3.822527e+01,4.153411e+01,8.370000e+01
6.639351e+03,7.684434e-02,4.220151e+03,4.884434e-02,9.203662e-01,9.202191e-01,1.597655e-02,1.400545e-06,3.822805e+01,0.000000e+00,3.822805e+01,4.153570e+01,8.370000e+01
6.649352e+03,7.696009e-02,4.230152e+03,4.896009e-02,9.203978e-01,9.202319e-01,1.599054e-02,1.397646e-06,3.823083e+01,0.000000e+00,3.823083e+01,4.153729e+01,8.370000e+01
6.659352e+03,7.707583e-02,4.240152e+03,4.907583e-02,9.204295e-01,9.202448e-01,1.600451e-02,1.394759e-06,3.823361e+01,0.000000e+00,3.823361e+01,4.153889e+01,8.370000e+01
6.669352e+03,7.719158e-02,4.250152e+03,4.919158e-02,9.204611e-01,9.202576e-01,1.601844e-02,1.391883e-06,3.823639e+01,0.000000e+00,3.823639e+01,4.154048e+01,8.370000e+01
6.679353e+03,7.730732e-02,4.260153e+03,4.930732e-02,9.204928e-01,9.202704e-01,1.603235e-02,1.389020e-06,3.823917e+01,0.000000e+00,3.823917e+01,4.154207e+01,8.370000e+01
6.689353e+03,7.742307e-02,4.270153e+03,4.942307e-02,9.205244e-01,9.202832e-01,1.604622e-02,1.386168e-06,3.824195e+01,0.000000e+00,3.824195e+01,4.154366e+01,8.370000e+01
6.699353e+03,7.753881e-02,4.280153e+03,4.953881e-02,9.205561e-01,9.202959e-01,1.606007e-02,1.383327e-06,3.824473e+01,0.000000e+00,3.824473e+01,4.154525e+01,8.370000e+01
6.709354e+03,7.765456e-02,4.290154e+03,4.965456e-02,9.205877e-01,9.203086e-01,1.607389e-02,1.380498e-06,3.824751e+01,0.000000e+00,3.824751e+01,4.154685e+01,8.370000e+01
6.719354e+03,7.777030e-02,4.300154e+03,4.977030e-02,9.206193e-01,9.203213e-01,1.608768e-02,1.377681e-06,3.825030e+01,0.000000e+00,3.825030e+01,4.154844e+01,8.370000e+01
6.729354e+03,7.788605e-02,4.310154e+03,4.988605e-02,9.206464e-01,9.203340e-01,1.610144e-02,1.374875e-06,3.825278e+01,0.000000e+00,3.825278e+01,4.154991e+01,8.369862e+01
6.739355e+03,7.800179e-02,4.320155e+03,5.000179e-02,9.206453e-01,9.203467e-01,1.611518e-02,1.372080e-06,3.825342e+01,0.000000e+00,3.825342e+01,4.155066e+01,8.368864e+01
6.749355e+03,7.811754e-02,4.330155e+03,5.011754e-02,9.206441e-01,9.203593e-01,1.612889e-02,1.369297e-06,3.825406e+01,0.000000e+00,3.825406e+01,4.155141e+01,8.367866e+01
6.759356e+03,7.823328e-02,4.340156e+03,5.023328e-02,9.206430e-01,9.203719e-01,1.614257e-02,1.366524e-06,3.825470e+01,0.000000e+00,3.825470e+01,4.155215e+01,8.366868e+01
6.769356e+03,7.834903e-02,4.350156e+03,5.034903e-02,9.206418e-01,9.203844e-01,1.615622e-02,1.363763e-06,3.825534e+01,0.000000e+00,3.825534e+01,4.155290e+01,8.365870e+01
6.779356e+03,7.846477e-02,4.360156e+03,5.046477e-02,9.206407e-01,9.203970e-01,1.616984e-02,1.361013e-06,3.825598e+01,0.000000e+00,3.825598e+01,4.155365e+01,8.364873e+01
6.789357e+03,7.858052e-02,4.370157e+03,5.058052e-02,9.206395e-01,9.204095e-01,1.618344e-02,1.358274e-06,3.825662e+01,0.000000e+00,3.825662e+01,4.155440e+01,8.363875e+01
6.799357e+03,7.869626e-02,4.380157e+03,5.069626e-02,9.206383e-01,9.204220e-01,1.619701e-02,1.355546e-06,3.825726e+01,0.000000e+00,3.825726e+01,4.155514e+01,8.362877e+01
6.809357e+03,7.881201e-02,4.390157e+03,5.081201e-02,9.206372e-01,9.204344e-01,1.621055e-02,1.352829e-06,3.825790e+01,0.000000e+00,3.825790e+01,4.155589e+01,8.361879e+01
6.819358e+03,7.892775e-02,4.400158e+03,5.092775e-02,9.206360e-01,9.204469e-01,1.622407e-02,1.350122e-06,3.825854e+01,0.000000e+00,3.825854e+01,4.155664e+01,8.360881e+01
6.829358e+03,7.904350e-02,4.410158e+03,5.104350e-02,9.206369e-01,9.204593e-01,1.623755e-02,1.347427e-06,3.825918e+01,0.000000e+00,3.825918e+01,4.155730e+01,8.360116e+01
6.839358e+03,7.915924e-02,4.420158e+03,5.115924e-02,9.206527e-01,9.204717e-01,1.625102e-02,1.344742e-06,3.825982e+01,0.000000e+00,3.825982e+01,4.155728e+01,8.361114e+01
6.849359e+03,7.927499e-02,4.430159e+03,5.127499e-02,9.206685e-01,9.204840e-01,1.626445e-02,1.342067e-06,3.826046e+01,0.000000e+00,3.826046e+01,4.155726e+01,8.362112e+01
6.859359e+03,7.939073e-02,4.440159e+03,5.139073e-02,9.206843e-01,9.204964e-01,1.627786e-02,1.339403e-06,3.826110e+01,0.000000e+00,3.826110e+01,4.155724e+01,8.363110e+01
6.869359e+03,7.950648e-02,4.450159e+03,5.150648e-02,9.207001e-01,9.205087e-01,1.629124e-02,1.336750e-06,3.826174e+01,0.000000e+00,3.826174e+01,4.155722e+01,8.364108e+01
6.879360e+03,7.962222e-02,4.460160e+03,5.162222e-02,9.207159e-01,9.205210e-01,1.630459e-02,1.334107e-06,3.826238e+01,0.000000e+00,3.826238e+01,4.155720e+01,8.365105e+01
6.889360e+03,7.973797e-02,4.470160e+03,5.173797e-02,9.207317e-01,9.205333e-01,1.631792e-02,1.331474e-06,3.826302e+01,0.000000e+00,3.826302e+01,4.155718e+01,8.366103e+01
6.899361e+03,7.985371e-02,4.480161e+03,5.185371e-02,9.207475e-01,9.205455e-01,1.633122e-02,1.328852e-06,3.826366e+01,0.000000e+00,3.826366e+01,4.155717e+01,8.367101e+01
6.909361e+03,7.996946e-02,4.490161e+03,5.196946e-02,9.207633e-01,9.205577e-01,1.634450e-02,1.326240e-06,3.826430e+01,0.000000e+00,3.826430e+01,4.155715e+01,8.368099e+01
6.919361e+03,8.008520e-02,4.500161e+03,5.208520e-02,9.207791e-01,9.205699e-01,1.635775e-02,1.323638e-06,3.826494e+01,0.000000e+00,3.826494e+01,4.155713e+01,8.369097e+01
6.929362e+03,8.020094e-02,4.510162e+03,5.220094e-02,9.207938e-01,9.205821e-01,1.637097e-02,1.321046e-06,3.826533e+01,0.000000e+00,3.826533e+01,4.155690e+01,8.370000e+01
6.939362e+03,8.031669e-02,4.520162e+03,5.231669e-02,9.207972e-01,9.205943e-01,1.638417e-02,1.318464e-06,3.826340e+01,0.000000e+00,3.826340e+01,4.155464e+01,8.370000e+01
6.949362e+03,8.043243e-02,4.530162e+03,5.243243e-02,9.208005e-01,9.206064e-01,1.639734e-02,1.315892e-06,3.826146e+01,0.000000e+00,3.826146e+01,4.155239e+01,8.370000e+01
6.959363e+03,8.054818e-02,4.540163e+03,5.254818e-02,9.208039e-01,9.206185e-01,1.641049e-02,1.313331e-06,3.825952e+01,0.000000e+00,3.825952e+01,4.155013e+01,8.370000e+01
6.969363e+03,8.066392e-02,4.550163e+03,5.266392e-02,9.208073e-01,9.206306e-01,1.642361e-02,1.310779e-06,3.825759e+01,0.000000e+00,3.825759e+01,4.154788e+01,8.370000e+01
6.979363e+03,8.077967e-02,4.560163e+03,5.277967e-02,9.208107e-01,9.206426e-01,1.643671e-02,1.308237e-06,3.825565e+01,0.000000e+00,3.825565e+01,4.154562e+01,8.370000e+01
6.989364e+03,8.089541e-02,4.570164e+03,5.289541e-02,9.208141e-01,9.206546e-01,1.644978e-02,1.305704e-06,3.825371e+01,0.000000e+00,3.825371e+01,4.154336e+01,8.370000e+01
6.999364e+03,8.101116e-02,4.580164e+03,5.301116e-02,9.208175e-01,9.206667e-01,1.646282e-02,1.303182e-06,3.825178e+01,0.000000e+00,3.825178e+01,4.154111e+01,8.370000e+01
7.009365e+03,8.112690e-02,4.590165e+03,5.312690e-02,9.208209e-01,9.206786e-01,1.647584e-02,1.300669e-06,3.824984e+01,0.000000e+00,3.824984e+01,4.153885e+01,8.370000e+01
7.019365e+03,8.124265e-02,4.600165e+03,5.324265e-02,9.208242e-01,9.206906e-01,1.648884e-02,1.298165e-06,3.824790e+01,0.000000e+00,3.824790e+01,4.153660e+01,8.370000e+01
7.029365e+03,8.135839e-02,4.610165e+03,5.335839e-02,9.208293e-01,9.207025e-01,1.650181e-02,1.295672e-06,3.824594e+01,0.000000e+00,3.824594e+01,4.153423e+01,8.370000e+01
7.039366e+03,8.147414e-02,4.620166e+03,5.347414e-02,9.208429e-01,9.207145e-01,1.651475e-02,1.293187e-06,3.824380e+01,0.000000e+00,3.824380e+01,4.153129e+01,8.370000e+01
7.049366e+03,8.158988e-02,4.630166e+03,5.358988e-02,9.208565e-01,9.207264e-01,1.652767e-02,1.290713e-06,3.824166e+01,0.000000e+00,3.824166e+01,4.152836e+01,8.370000e+01
7.059366e+03,8.170563e-02,4.640166e+03,5.370563e-02,9.208701e-01,9.207382e-01,1.654057e-02,1.288247e-06,3.823952e+01,0.000000e+00,3.823952e+01,4.152542e+01,8.370000e+01
7.069367e+03,8.182137e-02,4.650167e+03,5.382137e-02,9.208837e-01,9.207501e-01,1.655344e-02,1.285791e-06,3.823738e+01,0.000000e+00,3.823738e+01,4.152248e+01,8.370000e+01
7.079367e+03,8.193712e-02,4.660167e+03,5.393712e-02,9.208973e-01,9.207619e-01,1.656628e-02,1.283344e-06,3.823524e+01,0.000000e+00,3.823524e+01,4.151954e+01,8.370000e+01
7.089367e+03,8.205286e-02,4.670167e+03,5.405286e-02,9.209109e-01,9.207737e-01,1.657910e-02,1.280907e-06,3.823310e+01,0.000000e+00,3.823310e+01,4.151660e+01,8.370000e+01
7.099368e+03,8.216861e-02,4.680168e+03,5.416861e-02,9.209245e-01,9.207855e-01,1.659190e-02,1.278478e-06,3.823095e+01,0.000000e+00,3.823095e+01,4.151367e+01,8.370000e+01
7.109368e+03,8.228435e-02,4.690168e+03,5.428435e-02,9.209382e-01,9.207973e-01,1.660468e-02,1.276059e-06,3.822881e+01,0.000000e+00,3.822881e+01,4.151073e+01,8.370000e+01
