Repository: brandonlampe/CS_Data

# Comments For Consolidation Test: 90_08
_Note:_ herein, the phrase "TEST-NUMBER" will imply the insertion of "90_08".  This format will
often be used when describing local directories.

_Fractional Density Measurements:_ Fractional density calculations were made using measured data of
the sample's initial and transient volume.  These volume change measurements were made using a

## Test Data
Raw test data is contained in: TEST-NUMBER.xlsx

Additionally, calculated values of fractional density have been calculated in TEST-NUMBER.xlsx and
exported to TEST-NUMBER.csv, where the .csv file format allows for easy cross-platform importing
and analysis.

File: UNM_WP_HY_90_08/CREEP_FIT/90_08_CREEP_OUT.csv (part 3 of 104)
Analysis by Brandon Lampe, performed on: 2016/09/08 08:28:04
Experimental results below begin at: 2015/08/06 15:59:17
Duration (sec),Duration (day),Elapsed Time (sec),Elapsed Time (day),Interpolated Fractional Density,Fit to Fractional Density,Fit to Volume Strain,Fit to Volume Strain Rate (1/sec),Confining Pressure (MPa),Pore Pressure (MPa),Terzaghi Pressure (MPa),Solid Pressure (MPa),Temperature (C))
7.119368e+03,8.240010e-02,4.700168e+03,5.440010e-02,9.209518e-01,9.208090e-01,1.661742e-02,1.273649e-06,3.822667e+01,0.000000e+00,3.822667e+01,4.150779e+01,8.370000e+01
7.129369e+03,8.251584e-02,4.710169e+03,5.451584e-02,9.209658e-01,9.208207e-01,1.663015e-02,1.271247e-06,3.822538e+01,0.000000e+00,3.822538e+01,4.150576e+01,8.370000e+01
7.139369e+03,8.263159e-02,4.720169e+03,5.463159e-02,9.209828e-01,9.208324e-01,1.664285e-02,1.268855e-06,3.822944e+01,0.000000e+00,3.822944e+01,4.150940e+01,8.370000e+01
7.149370e+03,8.274733e-02,4.730170e+03,5.474733e-02,9.209998e-01,9.208441e-01,1.665553e-02,1.266472e-06,3.823350e+01,0.000000e+00,3.823350e+01,4.151304e+01,8.370000e+01
7.159370e+03,8.286308e-02,4.740170e+03,5.486308e-02,9.210168e-01,9.208557e-01,1.666818e-02,1.264097e-06,3.823756e+01,0.000000e+00,3.823756e+01,4.151669e+01,8.370000e+01
7.169370e+03,8.297882e-02,4.750170e+03,5.497882e-02,9.210337e-01,9.208674e-01,1.668081e-02,1.261732e-06,3.824162e+01,0.000000e+00,3.824162e+01,4.152033e+01,8.370000e+01
7.179371e+03,8.309457e-02,4.760171e+03,5.509457e-02,9.210507e-01,9.208790e-01,1.669342e-02,1.259375e-06,3.824568e+01,0.000000e+00,3.824568e+01,4.152397e+01,8.370000e+01
7.189371e+03,8.321031e-02,4.770171e+03,5.521031e-02,9.210677e-01,9.208906e-01,1.670600e-02,1.257027e-06,3.824974e+01,0.000000e+00,3.824974e+01,4.152761e+01,8.370000e+01
7.199371e+03,8.332606e-02,4.780171e+03,5.532606e-02,9.210847e-01,9.209021e-01,1.671856e-02,1.254687e-06,3.825380e+01,0.000000e+00,3.825380e+01,4.153126e+01,8.370000e+01
7.209372e+03,8.344180e-02,4.790172e+03,5.544180e-02,9.211016e-01,9.209137e-01,1.673109e-02,1.252356e-06,3.825786e+01,0.000000e+00,3.825786e+01,4.153490e+01,8.370000e+01
7.219372e+03,8.355755e-02,4.800172e+03,5.555755e-02,9.211186e-01,9.209252e-01,1.674361e-02,1.250034e-06,3.826192e+01,0.000000e+00,3.826192e+01,4.153854e+01,8.370000e+01
7.229372e+03,8.367329e-02,4.810172e+03,5.567329e-02,9.211336e-01,9.209367e-01,1.675609e-02,1.247721e-06,3.826552e+01,0.000000e+00,3.826552e+01,4.154177e+01,8.370000e+01
7.239373e+03,8.378904e-02,4.820173e+03,5.578904e-02,9.211335e-01,9.209482e-01,1.676856e-02,1.245415e-06,3.826552e+01,0.000000e+00,3.826552e+01,4.154177e+01,8.370000e+01
7.249373e+03,8.390478e-02,4.830173e+03,5.590478e-02,9.211335e-01,9.209596e-01,1.678100e-02,1.243119e-06,3.826552e+01,0.000000e+00,3.826552e+01,4.154177e+01,8.370000e+01
7.259373e+03,8.402053e-02,4.840173e+03,5.602053e-02,9.211334e-01,9.209711e-01,1.679342e-02,1.240830e-06,3.826552e+01,0.000000e+00,3.826552e+01,4.154178e+01,8.370000e+01
7.269374e+03,8.413627e-02,4.850174e+03,5.613627e-02,9.211333e-01,9.209825e-01,1.680582e-02,1.238550e-06,3.826552e+01,0.000000e+00,3.826552e+01,4.154178e+01,8.370000e+01
7.279374e+03,8.425202e-02,4.860174e+03,5.625202e-02,9.211332e-01,9.209939e-01,1.681820e-02,1.236278e-06,3.826552e+01,0.000000e+00,3.826552e+01,4.154178e+01,8.370000e+01
7.289375e+03,8.436776e-02,4.870175e+03,5.636776e-02,9.211332e-01,9.210053e-01,1.683055e-02,1.234015e-06,3.826552e+01,0.000000e+00,3.826552e+01,4.154179e+01,8.370000e+01
7.299375e+03,8.448351e-02,4.880175e+03,5.648351e-02,9.211331e-01,9.210166e-01,1.684288e-02,1.231760e-06,3.826552e+01,0.000000e+00,3.826552e+01,4.154179e+01,8.370000e+01
7.309375e+03,8.459925e-02,4.890175e+03,5.659925e-02,9.211330e-01,9.210280e-01,1.685518e-02,1.229513e-06,3.826552e+01,0.000000e+00,3.826552e+01,4.154179e+01,8.370000e+01
7.319376e+03,8.471500e-02,4.900176e+03,5.671500e-02,9.211329e-01,9.210393e-01,1.686747e-02,1.227274e-06,3.826552e+01,0.000000e+00,3.826552e+01,4.154180e+01,8.370000e+01
7.329376e+03,8.483074e-02,4.910176e+03,5.683074e-02,9.211349e-01,9.210506e-01,1.687973e-02,1.225043e-06,3.826514e+01,0.000000e+00,3.826514e+01,4.154130e+01,8.370000e+01
7.339376e+03,8.494649e-02,4.920176e+03,5.694649e-02,9.211566e-01,9.210618e-01,1.689197e-02,1.222820e-06,3.826104e+01,0.000000e+00,3.826104e+01,4.153587e+01,8.370000e+01
7.349377e+03,8.506223e-02,4.930177e+03,5.706223e-02,9.211783e-01,9.210731e-01,1.690419e-02,1.220605e-06,3.825695e+01,0.000000e+00,3.825695e+01,4.153045e+01,8.370000e+01
7.359377e+03,8.517798e-02,4.940177e+03,5.717798e-02,9.212000e-01,9.210843e-01,1.691638e-02,1.218398e-06,3.825285e+01,0.000000e+00,3.825285e+01,4.152502e+01,8.370000e+01
7.369377e+03,8.529372e-02,4.950177e+03,5.729372e-02,9.212218e-01,9.210955e-01,1.692856e-02,1.216199e-06,3.824876e+01,0.000000e+00,3.824876e+01,4.151960e+01,8.370000e+01
7.379378e+03,8.540946e-02,4.960178e+03,5.740946e-02,9.212435e-01,9.211067e-01,1.694071e-02,1.214008e-06,3.824466e+01,0.000000e+00,3.824466e+01,4.151417e+01,8.370000e+01
7.389378e+03,8.552521e-02,4.970178e+03,5.752521e-02,9.212652e-01,9.211179e-01,1.695284e-02,1.211825e-06,3.824057e+01,0.000000e+00,3.824057e+01,4.150875e+01,8.370000e+01
7.399378e+03,8.564095e-02,4.980178e+03,5.764095e-02,9.212869e-01,9.211291e-01,1.696495e-02,1.209649e-06,3.823647e+01,0.000000e+00,3.823647e+01,4.150332e+01,8.370000e+01
7.409379e+03,8.575670e-02,4.990179e+03,5.775670e-02,9.213086e-01,9.211402e-01,1.697703e-02,1.207481e-06,3.823237e+01,0.000000e+00,3.823237e+01,4.149790e+01,8.370000e+01
7.419379e+03,8.587244e-02,5.000179e+03,5.787244e-02,9.213304e-01,9.211513e-01,1.698910e-02,1.205321e-06,3.822828e+01,0.000000e+00,3.822828e+01,4.149248e+01,8.370000e+01
7.429380e+03,8.598819e-02,5.010180e+03,5.798819e-02,9.213492e-01,9.211624e-01,1.700114e-02,1.203169e-06,3.822483e+01,0.000000e+00,3.822483e+01,4.148788e+01,8.370000e+01
7.439380e+03,8.610393e-02,5.020180e+03,5.810393e-02,9.213525e-01,9.211735e-01,1.701316e-02,1.201024e-06,3.822483e+01,0.000000e+00,3.822483e+01,4.148773e+01,8.370000e+01
7.449380e+03,8.621968e-02,5.030180e+03,5.821968e-02,9.213559e-01,9.211845e-01,1.702516e-02,1.198887e-06,3.822483e+01,0.000000e+00,3.822483e+01,4.148758e+01,8.370000e+01
7.459381e+03,8.633542e-02,5.040181e+03,5.833542e-02,9.213593e-01,9.211956e-01,1.703714e-02,1.196757e-06,3.822483e+01,0.000000e+00,3.822483e+01,4.148743e+01,8.370000e+01
7.469381e+03,8.645117e-02,5.050181e+03,5.845117e-02,9.213626e-01,9.212066e-01,1.704910e-02,1.194635e-06,3.822483e+01,0.000000e+00,3.822483e+01,4.148728e+01,8.370000e+01
7.479381e+03,8.656691e-02,5.060181e+03,5.856691e-02,9.213660e-01,9.212176e-01,1.706103e-02,1.192520e-06,3.822483e+01,0.000000e+00,3.822483e+01,4.148713e+01,8.370000e+01
7.489382e+03,8.668266e-02,5.070182e+03,5.868266e-02,9.213693e-01,9.212286e-01,1.707295e-02,1.190413e-06,3.822483e+01,0.000000e+00,3.822483e+01,4.148698e+01,8.370000e+01
7.499382e+03,8.679840e-02,5.080182e+03,5.879840e-02,9.213727e-01,9.212395e-01,1.708484e-02,1.188313e-06,3.822483e+01,0.000000e+00,3.822483e+01,4.148682e+01,8.370000e+01
7.509382e+03,8.691415e-02,5.090182e+03,5.891415e-02,9.213761e-01,9.212504e-01,1.709671e-02,1.186220e-06,3.822483e+01,0.000000e+00,3.822483e+01,4.148667e+01,8.370000e+01
7.519383e+03,8.702989e-02,5.100183e+03,5.902989e-02,9.213794e-01,9.212614e-01,1.710857e-02,1.184135e-06,3.822483e+01,0.000000e+00,3.822483e+01,4.148652e+01,8.370000e+01
7.529383e+03,8.714564e-02,5.110183e+03,5.914564e-02,9.213848e-01,9.212723e-01,1.712040e-02,1.182057e-06,3.822584e+01,0.000000e+00,3.822584e+01,4.148738e+01,8.370000e+01
7.539383e+03,8.726138e-02,5.120183e+03,5.926138e-02,9.214029e-01,9.212831e-01,1.713221e-02,1.179986e-06,3.823332e+01,0.000000e+00,3.823332e+01,4.149468e+01,8.370000e+01
7.549384e+03,8.737713e-02,5.130184e+03,5.937713e-02,9.214210e-01,9.212940e-01,1.714400e-02,1.177922e-06,3.824080e+01,0.000000e+00,3.824080e+01,4.150198e+01,8.370000e+01
7.559384e+03,8.749287e-02,5.140184e+03,5.949287e-02,9.214391e-01,9.213049e-01,1.715577e-02,1.175866e-06,3.824828e+01,0.000000e+00,3.824828e+01,4.150929e+01,8.370000e+01
7.569385e+03,8.760862e-02,5.150185e+03,5.960862e-02,9.214572e-01,9.213157e-01,1.716752e-02,1.173816e-06,3.825576e+01,0.000000e+00,3.825576e+01,4.151659e+01,8.370000e+01
7.579385e+03,8.772436e-02,5.160185e+03,5.972436e-02,9.214753e-01,9.213265e-01,1.717924e-02,1.171774e-06,3.826324e+01,0.000000e+00,3.826324e+01,4.152389e+01,8.370000e+01
7.589385e+03,8.784011e-02,5.170185e+03,5.984011e-02,9.214934e-01,9.213373e-01,1.719095e-02,1.169739e-06,3.827072e+01,0.000000e+00,3.827072e+01,4.153119e+01,8.370000e+01
7.599386e+03,8.795585e-02,5.180186e+03,5.995585e-02,9.215115e-01,9.213480e-01,1.720264e-02,1.167710e-06,3.827820e+01,0.000000e+00,3.827820e+01,4.153849e+01,8.370000e+01
7.609386e+03,8.807160e-02,5.190186e+03,6.007160e-02,9.215296e-01,9.213588e-01,1.721431e-02,1.165689e-06,3.828568e+01,0.000000e+00,3.828568e+01,4.154579e+01,8.370000e+01
7.619386e+03,8.818734e-02,5.200186e+03,6.018734e-02,9.215477e-01,9.213695e-01,1.722595e-02,1.163675e-06,3.829316e+01,0.000000e+00,3.829316e+01,4.155309e+01,8.370000e+01
7.629387e+03,8.830309e-02,5.210187e+03,6.030309e-02,9.215653e-01,9.213802e-01,1.723758e-02,1.161667e-06,3.830001e+01,0.000000e+00,3.830001e+01,4.155974e+01,8.370226e+01
7.639387e+03,8.841883e-02,5.220187e+03,6.041883e-02,9.215789e-01,9.213909e-01,1.724919e-02,1.159666e-06,3.830193e+01,0.000000e+00,3.830193e+01,4.156120e+01,8.372221e+01
7.649387e+03,8.853458e-02,5.230187e+03,6.053458e-02,9.215925e-01,9.214016e-01,1.726078e-02,1.157673e-06,3.830385e+01,0.000000e+00,3.830385e+01,4.156267e+01,8.374217e+01
7.659388e+03,8.865032e-02,5.240188e+03,6.065032e-02,9.216062e-01,9.214123e-01,1.727234e-02,1.155686e-06,3.830577e+01,0.000000e+00,3.830577e+01,4.156414e+01,8.376212e+01
7.669388e+03,8.876607e-02,5.250188e+03,6.076607e-02,9.216198e-01,9.214229e-01,1.728389e-02,1.153705e-06,3.830769e+01,0.000000e+00,3.830769e+01,4.156561e+01,8.378208e+01
7.679389e+03,8.888181e-02,5.260189e+03,6.088181e-02,9.216334e-01,9.214335e-01,1.729542e-02,1.151732e-06,3.830961e+01,0.000000e+00,3.830961e+01,4.156708e+01,8.380204e+01
7.689389e+03,8.899756e-02,5.270189e+03,6.099756e-02,9.216471e-01,9.214441e-01,1.730693e-02,1.149765e-06,3.831153e+01,0.000000e+00,3.831153e+01,4.156855e+01,8.382199e+01
7.699389e+03,8.911330e-02,5.280189e+03,6.111330e-02,9.216607e-01,9.214547e-01,1.731841e-02,1.147805e-06,3.831345e+01,0.000000e+00,3.831345e+01,4.157002e+01,8.384195e+01
7.709390e+03,8.922905e-02,5.290190e+03,6.122905e-02,9.216743e-01,9.214653e-01,1.732988e-02,1.145851e-06,3.831537e+01,0.000000e+00,3.831537e+01,4.157148e+01,8.386190e+01
7.719390e+03,8.934479e-02,5.300190e+03,6.134479e-02,9.216879e-01,9.214758e-01,1.734133e-02,1.143904e-06,3.831729e+01,0.000000e+00,3.831729e+01,4.157295e+01,8.388186e+01
7.729390e+03,8.946054e-02,5.310190e+03,6.146054e-02,9.217000e-01,9.214864e-01,1.735276e-02,1.141964e-06,3.831872e+01,0.000000e+00,3.831872e+01,4.157396e+01,8.390000e+01
7.739391e+03,8.957628e-02,5.320191e+03,6.157628e-02,9.216965e-01,9.214969e-01,1.736417e-02,1.140030e-06,3.831527e+01,0.000000e+00,3.831527e+01,4.157037e+01,8.390000e+01
7.749391e+03,8.969203e-02,5.330191e+03,6.169203e-02,9.216931e-01,9.215074e-01,1.737556e-02,1.138102e-06,3.831182e+01,0.000000e+00,3.831182e+01,4.156679e+01,8.390000e+01
7.759391e+03,8.980777e-02,5.340191e+03,6.180777e-02,9.216896e-01,9.215179e-01,1.738694e-02,1.136182e-06,3.830837e+01,0.000000e+00,3.830837e+01,4.156320e+01,8.390000e+01
7.769392e+03,8.992352e-02,5.350192e+03,6.192352e-02,9.216862e-01,9.215283e-01,1.739829e-02,1.134267e-06,3.830492e+01,0.000000e+00,3.830492e+01,4.155961e+01,8.390000e+01
7.779392e+03,9.003926e-02,5.360192e+03,6.203926e-02,9.216827e-01,9.215388e-01,1.740962e-02,1.132359e-06,3.830147e+01,0.000000e+00,3.830147e+01,4.155603e+01,8.390000e+01
7.789392e+03,9.015501e-02,5.370192e+03,6.215501e-02,9.216792e-01,9.215492e-01,1.742094e-02,1.130457e-06,3.829802e+01,0.000000e+00,3.829802e+01,4.155244e+01,8.390000e+01
7.799393e+03,9.027075e-02,5.380193e+03,6.227075e-02,9.216758e-01,9.215596e-01,1.743223e-02,1.128562e-06,3.829457e+01,0.000000e+00,3.829457e+01,4.154885e+01,8.390000e+01
7.809393e+03,9.038650e-02,5.390193e+03,6.238650e-02,9.216723e-01,9.215700e-01,1.744351e-02,1.126672e-06,3.829112e+01,0.000000e+00,3.829112e+01,4.154527e+01,8.390000e+01
7.819394e+03,9.050224e-02,5.400194e+03,6.250224e-02,9.216688e-01,9.215804e-01,1.745477e-02,1.124789e-06,3.828767e+01,0.000000e+00,3.828767e+01,4.154168e+01,8.390000e+01
7.829394e+03,9.061798e-02,5.410194e+03,6.261798e-02,9.216692e-01,9.215907e-01,1.746600e-02,1.122913e-06,3.828383e+01,0.000000e+00,3.828383e+01,4.153749e+01,8.390000e+01
7.839394e+03,9.073373e-02,5.420194e+03,6.273373e-02,9.216908e-01,9.216011e-01,1.747722e-02,1.121042e-06,3.827785e+01,0.000000e+00,3.827785e+01,4.153004e+01,8.390000e+01
7.849395e+03,9.084947e-02,5.430195e+03,6.284947e-02,9.217123e-01,9.216114e-01,1.748843e-02,1.119178e-06,3.827187e+01,0.000000e+00,3.827187e+01,4.152258e+01,8.390000e+01
7.859395e+03,9.096522e-02,5.440195e+03,6.296522e-02,9.217338e-01,9.216217e-01,1.749961e-02,1.117320e-06,3.826589e+01,0.000000e+00,3.826589e+01,4.151512e+01,8.390000e+01
7.869395e+03,9.108096e-02,5.450195e+03,6.308096e-02,9.217553e-01,9.216320e-01,1.751077e-02,1.115468e-06,3.825991e+01,0.000000e+00,3.825991e+01,4.150767e+01,8.390000e+01
7.879396e+03,9.119671e-02,5.460196e+03,6.319671e-02,9.217768e-01,9.216422e-01,1.752192e-02,1.113622e-06,3.825393e+01,0.000000e+00,3.825393e+01,4.150021e+01,8.390000e+01
7.889396e+03,9.131245e-02,5.470196e+03,6.331245e-02,9.217983e-01,9.216525e-01,1.753305e-02,1.111782e-06,3.824795e+01,0.000000e+00,3.824795e+01,4.149275e+01,8.390000e+01
7.899396e+03,9.142820e-02,5.480196e+03,6.342820e-02,9.218198e-01,9.216627e-01,1.754416e-02,1.109948e-06,3.824197e+01,0.000000e+00,3.824197e+01,4.148530e+01,8.390000e+01
7.909397e+03,9.154394e-02,5.490197e+03,6.354394e-02,9.218413e-01,9.216730e-01,1.755525e-02,1.108120e-06,3.823599e+01,0.000000e+00,3.823599e+01,4.147784e+01,8.390000e+01
7.919397e+03,9.165969e-02,5.500197e+03,6.365969e-02,9.218628e-01,9.216832e-01,1.756632e-02,1.106298e-06,3.823001e+01,0.000000e+00,3.823001e+01,4.147039e+01,8.390000e+01
7.929397e+03,9.177543e-02,5.510197e+03,6.377543e-02,9.218809e-01,9.216934e-01,1.757737e-02,1.104482e-06,3.822528e+01,0.000000e+00,3.822528e+01,4.146445e+01,8.389867e+01
7.939398e+03,9.189118e-02,5.520198e+03,6.389118e-02,9.218763e-01,9.217035e-01,1.758841e-02,1.102672e-06,3.822870e+01,0.000000e+00,3.822870e+01,4.146837e+01,8.388869e+01
7.949398e+03,9.200692e-02,5.530198e+03,6.400692e-02,9.218717e-01,9.217137e-01,1.759943e-02,1.100868e-06,3.823212e+01,0.000000e+00,3.823212e+01,4.147228e+01,8.387871e+01
7.959399e+03,9.212267e-02,5.540199e+03,6.412267e-02,9.218672e-01,9.217238e-01,1.761043e-02,1.099069e-06,3.823554e+01,0.000000e+00,3.823554e+01,4.147620e+01,8.386874e+01
7.969399e+03,9.223841e-02,5.550199e+03,6.423841e-02,9.218626e-01,9.217339e-01,1.762141e-02,1.097277e-06,3.823896e+01,0.000000e+00,3.823896e+01,4.148011e+01,8.385876e+01
7.979399e+03,9.235416e-02,5.560199e+03,6.435416e-02,9.218581e-01,9.217441e-01,1.763237e-02,1.095490e-06,3.824238e+01,0.000000e+00,3.824238e+01,4.148403e+01,8.384878e+01
7.989400e+03,9.246990e-02,5.570200e+03,6.446990e-02,9.218535e-01,9.217541e-01,1.764332e-02,1.093709e-06,3.824580e+01,0.000000e+00,3.824580e+01,4.148794e+01,8.383880e+01
7.999400e+03,9.258565e-02,5.580200e+03,6.458565e-02,9.218490e-01,9.217642e-01,1.765425e-02,1.091933e-06,3.824922e+01,0.000000e+00,3.824922e+01,4.149186e+01,8.382882e+01
8.009400e+03,9.270139e-02,5.590200e+03,6.470139e-02,9.218444e-01,9.217743e-01,1.766516e-02,1.090164e-06,3.825264e+01,0.000000e+00,3.825264e+01,4.149577e+01,8.381885e+01
8.019401e+03,9.281714e-02,5.600201e+03,6.481714e-02,9.218399e-01,9.217843e-01,1.767605e-02,1.088400e-06,3.825606e+01,0.000000e+00,3.825606e+01,4.149969e+01,8.380887e+01
8.029401e+03,9.293288e-02,5.610201e+03,6.493288e-02,9.218374e-01,9.217943e-01,1.768693e-02,1.086642e-06,3.825932e+01,0.000000e+00,3.825932e+01,4.150332e+01,8.380111e+01
8.039401e+03,9.304863e-02,5.620201e+03,6.504863e-02,9.218522e-01,9.218044e-01,1.769779e-02,1.084889e-06,3.826124e+01,0.000000e+00,3.826124e+01,4.150474e+01,8.381109e+01
8.049402e+03,9.316437e-02,5.630202e+03,6.516437e-02,9.218670e-01,9.218143e-01,1.770863e-02,1.083142e-06,3.826316e+01,0.000000e+00,3.826316e+01,4.150616e+01,8.382107e+01
8.059402e+03,9.328012e-02,5.640202e+03,6.528012e-02,9.218817e-01,9.218243e-01,1.771945e-02,1.081401e-06,3.826508e+01,0.000000e+00,3.826508e+01,4.150758e+01,8.383104e+01
8.069402e+03,9.339586e-02,5.650202e+03,6.539586e-02,9.218965e-01,9.218343e-01,1.773026e-02,1.079665e-06,3.826700e+01,0.000000e+00,3.826700e+01,4.150900e+01,8.384102e+01
8.079403e+03,9.351161e-02,5.660203e+03,6.551161e-02,9.219112e-01,9.218442e-01,1.774104e-02,1.077934e-06,3.826892e+01,0.000000e+00,3.826892e+01,4.151041e+01,8.385100e+01
8.089403e+03,9.362735e-02,5.670203e+03,6.562735e-02,9.219260e-01,9.218542e-01,1.775182e-02,1.076209e-06,3.827084e+01,0.000000e+00,3.827084e+01,4.151183e+01,8.386098e+01
8.099404e+03,9.374310e-02,5.680204e+03,6.574310e-02,9.219407e-01,9.218641e-01,1.776257e-02,1.074490e-06,3.827276e+01,0.000000e+00,3.827276e+01,4.151325e+01,8.387096e+01
8.109404e+03,9.385884e-02,5.690204e+03,6.585884e-02,9.219555e-01,9.218740e-01,1.777331e-02,1.072776e-06,3.827468e+01,0.000000e+00,3.827468e+01,4.151467e+01,8.388093e+01
8.119404e+03,9.397459e-02,5.700204e+03,6.597459e-02,9.219702e-01,9.218838e-01,1.778403e-02,1.071067e-06,3.827660e+01,0.000000e+00,3.827660e+01,4.151609e+01,8.389091e+01
8.129405e+03,9.409033e-02,5.710205e+03,6.609033e-02,9.219841e-01,9.218937e-01,1.779473e-02,1.069364e-06,3.827811e+01,0.000000e+00,3.827811e+01,4.151711e+01,8.390090e+01
8.139405e+03,9.420608e-02,5.720205e+03,6.620608e-02,9.219885e-01,9.219036e-01,1.780541e-02,1.067666e-06,3.827553e+01,0.000000e+00,3.827553e+01,4.151411e+01,8.391096e+01
8.149405e+03,9.432182e-02,5.730205e+03,6.632182e-02,9.219930e-01,9.219134e-01,1.781608e-02,1.065974e-06,3.827295e+01,0.000000e+00,3.827295e+01,4.151111e+01,8.392103e+01
8.159406e+03,9.443757e-02,5.740206e+03,6.643757e-02,9.219975e-01,9.219232e-01,1.782673e-02,1.064286e-06,3.827037e+01,0.000000e+00,3.827037e+01,4.150810e+01,8.393109e+01
8.169406e+03,9.455331e-02,5.750206e+03,6.655331e-02,9.220020e-01,9.219330e-01,1.783737e-02,1.062605e-06,3.826779e+01,0.000000e+00,3.826779e+01,4.150510e+01,8.394116e+01
8.179406e+03,9.466906e-02,5.760206e+03,6.666906e-02,9.220065e-01,9.219428e-01,1.784799e-02,1.060928e-06,3.826520e+01,0.000000e+00,3.826520e+01,4.150210e+01,8.395122e+01
8.189407e+03,9.478480e-02,5.770207e+03,6.678480e-02,9.220110e-01,9.219526e-01,1.785859e-02,1.059256e-06,3.826262e+01,0.000000e+00,3.826262e+01,4.149910e+01,8.396129e+01
8.199407e+03,9.490055e-02,5.780207e+03,6.690055e-02,9.220155e-01,9.219623e-01,1.786917e-02,1.057590e-06,3.826004e+01,0.000000e+00,3.826004e+01,4.149609e+01,8.397135e+01
8.209408e+03,9.501629e-02,5.790208e+03,6.701629e-02,9.220199e-01,9.219721e-01,1.787974e-02,1.055929e-06,3.825746e+01,0.000000e+00,3.825746e+01,4.149309e+01,8.398142e+01
8.219408e+03,9.513204e-02,5.800208e+03,6.713204e-02,9.220244e-01,9.219818e-01,1.789029e-02,1.054273e-06,3.825488e+01,0.000000e+00,3.825488e+01,4.149009e+01,8.399148e+01
8.229408e+03,9.524778e-02,5.810208e+03,6.724778e-02,9.220293e-01,9.219915e-01,1.790083e-02,1.052623e-06,3.825259e+01,0.000000e+00,3.825259e+01,4.148739e+01,8.399847e+01
8.239409e+03,9.536353e-02,5.820209e+03,6.736353e-02,9.220361e-01,9.220012e-01,1.791134e-02,1.050977e-06,3.825195e+01,0.000000e+00,3.825195e+01,4.148639e+01,8.398849e+01
8.249409e+03,9.547927e-02,5.830209e+03,6.747927e-02,9.220429e-01,9.220109e-01,1.792185e-02,1.049337e-06,3.825131e+01,0.000000e+00,3.825131e+01,4.148539e+01,8.397851e+01
8.259409e+03,9.559502e-02,5.840209e+03,6.759502e-02,9.220498e-01,9.220206e-01,1.793233e-02,1.047701e-06,3.825067e+01,0.000000e+00,3.825067e+01,4.148439e+01,8.396853e+01
8.269410e+03,9.571076e-02,5.850210e+03,6.771076e-02,9.220566e-01,9.220302e-01,1.794280e-02,1.046071e-06,3.825003e+01,0.000000e+00,3.825003e+01,4.148339e+01,8.395856e+01
8.279410e+03,9.582650e-02,5.860210e+03,6.782650e-02,9.220634e-01,9.220399e-01,1.795325e-02,1.044445e-06,3.824939e+01,0.000000e+00,3.824939e+01,4.148239e+01,8.394858e+01
8.289410e+03,9.594225e-02,5.870210e+03,6.794225e-02,9.220703e-01,9.220495e-01,1.796369e-02,1.042825e-06,3.824875e+01,0.000000e+00,3.824875e+01,4.148138e+01,8.393860e+01
8.299411e+03,9.605799e-02,5.880211e+03,6.805799e-02,9.220771e-01,9.220591e-01,1.797411e-02,1.041210e-06,3.824811e+01,0.000000e+00,3.824811e+01,4.148038e+01,8.392862e+01
8.309411e+03,9.617374e-02,5.890211e+03,6.817374e-02,9.220840e-01,9.220687e-01,1.798452e-02,1.039599e-06,3.824747e+01,0.000000e+00,3.824747e+01,4.147938e+01,8.391864e+01
8.319411e+03,9.628948e-02,5.900211e+03,6.828948e-02,9.220908e-01,9.220783e-01,1.799490e-02,1.037994e-06,3.824683e+01,0.000000e+00,3.824683e+01,4.147838e+01,8.390867e+01
8.329412e+03,9.640523e-02,5.910212e+03,6.840523e-02,9.220985e-01,9.220878e-01,1.800528e-02,1.036393e-06,3.824644e+01,0.000000e+00,3.824644e+01,4.147761e+01,8.390000e+01
8.339412e+03,9.652097e-02,5.920212e+03,6.852097e-02,9.221121e-01,9.220974e-01,1.801563e-02,1.034797e-06,3.824772e+01,0.000000e+00,3.824772e+01,4.147839e+01,8.390000e+01
8.349413e+03,9.663672e-02,5.930213e+03,6.863672e-02,9.221256e-01,9.221069e-01,1.802597e-02,1.033207e-06,3.824900e+01,0.000000e+00,3.824900e+01,4.147917e+01,8.390000e+01
8.359413e+03,9.675246e-02,5.940213e+03,6.875246e-02,9.221392e-01,9.221164e-01,1.803630e-02,1.031621e-06,3.825028e+01,0.000000e+00,3.825028e+01,4.147995e+01,8.390000e+01
8.369413e+03,9.686821e-02,5.950213e+03,6.886821e-02,9.221528e-01,9.221260e-01,1.804661e-02,1.030039e-06,3.825156e+01,0.000000e+00,3.825156e+01,4.148072e+01,8.390000e+01
8.379414e+03,9.698395e-02,5.960214e+03,6.898395e-02,9.221663e-01,9.221354e-01,1.805690e-02,1.028463e-06,3.825284e+01,0.000000e+00,3.825284e+01,4.148150e+01,8.390000e+01
8.389414e+03,9.709970e-02,5.970214e+03,6.909970e-02,9.221799e-01,9.221449e-01,1.806718e-02,1.026891e-06,3.825412e+01,0.000000e+00,3.825412e+01,4.148228e+01,8.390000e+01
8.399414e+03,9.721544e-02,5.980214e+03,6.921544e-02,9.221935e-01,9.221544e-01,1.807744e-02,1.025325e-06,3.825540e+01,0.000000e+00,3.825540e+01,4.148306e+01,8.390000e+01
8.409415e+03,9.733119e-02,5.990215e+03,6.933119e-02,9.222070e-01,9.221638e-01,1.808768e-02,1.023762e-06,3.825668e+01,0.000000e+00,3.825668e+01,4.148383e+01,8.390000e+01
8.419415e+03,9.744693e-02,6.000215e+03,6.944693e-02,9.222206e-01,9.221733e-01,1.809791e-02,1.022205e-06,3.825796e+01,0.000000e+00,3.825796e+01,4.148461e+01,8.390000e+01
8.429415e+03,9.756268e-02,6.010215e+03,6.956268e-02,9.222330e-01,9.221827e-01,1.810813e-02,1.020652e-06,3.825955e+01,0.000000e+00,3.825955e+01,4.148577e+01,8.390000e+01
8.439416e+03,9.767842e-02,6.020216e+03,6.967842e-02,9.222364e-01,9.221921e-01,1.811833e-02,1.019104e-06,3.826361e+01,0.000000e+00,3.826361e+01,4.149002e+01,8.390000e+01
8.449416e+03,9.779417e-02,6.030216e+03,6.979417e-02,9.222398e-01,9.222015e-01,1.812851e-02,1.017561e-06,3.826767e+01,0.000000e+00,3.826767e+01,4.149427e+01,8.390000e+01
8.459416e+03,9.790991e-02,6.040216e+03,6.990991e-02,9.222431e-01,9.222109e-01,1.813868e-02,1.016022e-06,3.827173e+01,0.000000e+00,3.827173e+01,4.149852e+01,8.390000e+01
8.469417e+03,9.802566e-02,6.050217e+03,7.002566e-02,9.222465e-01,9.222202e-01,1.814883e-02,1.014488e-06,3.827579e+01,0.000000e+00,3.827579e+01,4.150277e+01,8.390000e+01
8.479417e+03,9.814140e-02,6.060217e+03,7.014140e-02,9.222498e-01,9.222296e-01,1.815897e-02,1.012958e-06,3.827985e+01,0.000000e+00,3.827985e+01,4.150703e+01,8.390000e+01
8.489418e+03,9.825715e-02,6.070218e+03,7.025715e-02,9.222532e-01,9.222389e-01,1.816909e-02,1.011433e-06,3.828391e+01,0.000000e+00,3.828391e+01,4.151128e+01,8.390000e+01
8.499418e+03,9.837289e-02,6.080218e+03,7.037289e-02,9.222566e-01,9.222482e-01,1.817920e-02,1.009913e-06,3.828797e+01,0.000000e+00,3.828797e+01,4.151553e+01,8.390000e+01
8.509418e+03,9.848864e-02,6.090218e+03,7.048864e-02,9.222599e-01,9.222575e-01,1.818929e-02,1.008397e-06,3.829203e+01,0.000000e+00,3.829203e+01,4.151978e+01,8.390000e+01
8.519419e+03,9.860438e-02,6.100219e+03,7.060438e-02,9.222633e-01,9.222668e-01,1.819937e-02,1.006885e-06,3.829609e+01,0.000000e+00,3.829609e+01,4.152403e+01,8.390000e+01
8.529419e+03,9.872013e-02,6.110219e+03,7.072013e-02,9.222676e-01,9.222761e-01,1.820943e-02,1.005378e-06,3.829955e+01,0.000000e+00,3.829955e+01,4.152759e+01,8.390088e+01
8.539419e+03,9.883587e-02,6.120219e+03,7.083587e-02,9.222813e-01,9.222854e-01,1.821948e-02,1.003876e-06,3.829674e+01,0.000000e+00,3.829674e+01,4.152393e+01,8.391095e+01
8.549420e+03,9.895162e-02,6.130220e+03,7.095162e-02,9.222951e-01,9.222946e-01,1.822951e-02,1.002378e-06,3.829394e+01,0.000000e+00,3.829394e+01,4.152027e+01,8.392101e+01
8.559420e+03,9.906736e-02,6.140220e+03,7.106736e-02,9.223089e-01,9.223039e-01,1.823952e-02,1.000884e-06,3.829113e+01,0.000000e+00,3.829113e+01,4.151661e+01,8.393107e+01
8.569420e+03,9.918311e-02,6.150220e+03,7.118311e-02,9.223226e-01,9.223131e-01,1.824953e-02,9.993948e-07,3.828833e+01,0.000000e+00,3.828833e+01,4.151295e+01,8.394114e+01
8.579421e+03,9.929885e-02,6.160221e+03,7.129885e-02,9.223364e-01,9.223223e-01,1.825951e-02,9.979100e-07,3.828553e+01,0.000000e+00,3.828553e+01,4.150929e+01,8.395120e+01
8.589421e+03,9.941460e-02,6.170221e+03,7.141460e-02,9.223501e-01,9.223315e-01,1.826949e-02,9.964295e-07,3.828272e+01,0.000000e+00,3.828272e+01,4.150563e+01,8.396127e+01
8.599421e+03,9.953034e-02,6.180221e+03,7.153034e-02,9.223639e-01,9.223407e-01,1.827944e-02,9.949533e-07,3.827992e+01,0.000000e+00,3.827992e+01,4.150197e+01,8.397133e+01
8.609422e+03,9.964609e-02,6.190222e+03,7.164609e-02,9.223777e-01,9.223499e-01,1.828939e-02,9.934815e-07,3.827711e+01,0.000000e+00,3.827711e+01,4.149831e+01,8.398140e+01
8.619422e+03,9.976183e-02,6.200222e+03,7.176183e-02,9.223914e-01,9.223590e-01,1.829931e-02,9.920140e-07,3.827431e+01,0.000000e+00,3.827431e+01,4.149465e+01,8.399146e+01
8.629423e+03,9.987758e-02,6.210223e+03,7.187758e-02,9.224041e-01,9.223682e-01,1.830923e-02,9.905508e-07,3.827141e+01,0.000000e+00,3.827141e+01,4.149094e+01,8.399848e+01
8.639423e+03,9.999332e-02,6.220223e+03,7.199332e-02,9.224109e-01,9.223773e-01,1.831912e-02,9.890919e-07,3.826799e+01,0.000000e+00,3.826799e+01,4.148693e+01,8.398851e+01
8.649423e+03,1.001091e-01,6.230223e+03,7.210907e-02,9.224176e-01,9.223864e-01,1.832901e-02,9.876372e-07,3.826457e+01,0.000000e+00,3.826457e+01,4.148291e+01,8.397853e+01
8.659424e+03,1.002248e-01,6.240224e+03,7.222481e-02,9.224244e-01,9.223955e-01,1.833888e-02,9.861867e-07,3.826115e+01,0.000000e+00,3.826115e+01,4.147890e+01,8.396855e+01
8.669424e+03,1.003406e-01,6.250224e+03,7.234056e-02,9.224312e-01,9.224046e-01,1.834873e-02,9.847404e-07,3.825773e+01,0.000000e+00,3.825773e+01,4.147489e+01,8.395857e+01
8.679424e+03,1.004563e-01,6.260224e+03,7.245630e-02,9.224379e-01,9.224137e-01,1.835857e-02,9.832984e-07,3.825431e+01,0.000000e+00,3.825431e+01,4.147088e+01,8.394859e+01
8.689425e+03,1.005720e-01,6.270225e+03,7.257205e-02,9.224447e-01,9.224227e-01,1.836840e-02,9.818605e-07,3.825089e+01,0.000000e+00,3.825089e+01,4.146687e+01,8.393862e+01
8.699425e+03,1.006878e-01,6.280225e+03,7.268779e-02,9.224515e-01,9.224318e-01,1.837821e-02,9.804268e-07,3.824747e+01,0.000000e+00,3.824747e+01,4.146285e+01,8.392864e+01
8.709425e+03,1.008035e-01,6.290225e+03,7.280354e-02,9.224582e-01,9.224408e-01,1.838801e-02,9.789972e-07,3.824405e+01,0.000000e+00,3.824405e+01,4.145884e+01,8.391866e+01
8.719426e+03,1.009193e-01,6.300226e+03,7.291928e-02,9.224650e-01,9.224498e-01,1.839779e-02,9.775718e-07,3.824063e+01,0.000000e+00,3.824063e+01,4.145483e+01,8.390868e+01
8.729426e+03,1.010350e-01,6.310226e+03,7.303502e-02,9.224725e-01,9.224589e-01,1.840756e-02,9.761504e-07,3.823757e+01,0.000000e+00,3.823757e+01,4.145118e+01,8.389870e+01
8.739427e+03,1.011508e-01,6.320227e+03,7.315077e-02,9.224850e-01,9.224679e-01,1.841732e-02,9.747332e-07,3.823693e+01,0.000000e+00,3.823693e+01,4.144992e+01,8.388873e+01
8.749427e+03,1.012665e-01,6.330227e+03,7.326651e-02,9.224975e-01,9.224768e-01,1.842706e-02,9.733200e-07,3.823629e+01,0.000000e+00,3.823629e+01,4.144867e+01,8.387875e+01
8.759427e+03,1.013823e-01,6.340227e+03,7.338226e-02,9.225100e-01,9.224858e-01,1.843678e-02,9.719109e-07,3.823565e+01,0.000000e+00,3.823565e+01,4.144741e+01,8.386877e+01
8.769428e+03,1.014980e-01,6.350228e+03,7.349800e-02,9.225225e-01,9.224948e-01,1.844650e-02,9.705058e-07,3.823501e+01,0.000000e+00,3.823501e+01,4.144616e+01,8.385879e+01
8.779428e+03,1.016137e-01,6.360228e+03,7.361375e-02,9.225349e-01,9.225037e-01,1.845619e-02,9.691047e-07,3.823437e+01,0.000000e+00,3.823437e+01,4.144490e+01,8.384881e+01
8.789428e+03,1.017295e-01,6.370228e+03,7.372949e-02,9.225474e-01,9.225127e-01,1.846588e-02,9.677077e-07,3.823373e+01,0.000000e+00,3.823373e+01,4.144365e+01,8.383884e+01
8.799429e+03,1.018452e-01,6.380229e+03,7.384524e-02,9.225599e-01,9.225216e-01,1.847555e-02,9.663146e-07,3.823309e+01,0.000000e+00,3.823309e+01,4.144240e+01,8.382886e+01
8.809429e+03,1.019610e-01,6.390229e+03,7.396098e-02,9.225724e-01,9.225305e-01,1.848521e-02,9.649255e-07,3.823245e+01,0.000000e+00,3.823245e+01,4.144114e+01,8.381888e+01
8.819429e+03,1.020767e-01,6.400229e+03,7.407673e-02,9.225849e-01,9.225394e-01,1.849485e-02,9.635403e-07,3.823181e+01,0.000000e+00,3.823181e+01,4.143989e+01,8.380890e+01
8.829430e+03,1.021925e-01,6.410230e+03,7.419247e-02,9.225964e-01,9.225483e-01,1.850448e-02,9.621591e-07,3.823189e+01,0.000000e+00,3.823189e+01,4.143945e+01,8.380108e+01
8.839430e+03,1.023082e-01,6.420230e+03,7.430822e-02,9.225998e-01,9.225571e-01,1.851409e-02,9.607817e-07,3.823792e+01,0.000000e+00,3.823792e+01,4.144584e+01,8.381115e+01
8.849430e+03,1.024240e-01,6.430230e+03,7.442396e-02,9.226033e-01,9.225660e-01,1.852369e-02,9.594083e-07,3.824396e+01,0.000000e+00,3.824396e+01,4.145222e+01,8.382121e+01
8.859431e+03,1.025397e-01,6.440231e+03,7.453971e-02,9.226067e-01,9.225748e-01,1.853328e-02,9.580388e-07,3.824999e+01,0.000000e+00,3.824999e+01,4.145861e+01,8.383128e+01
8.869431e+03,1.026555e-01,6.450231e+03,7.465545e-02,9.226101e-01,9.225837e-01,1.854285e-02,9.566731e-07,3.825602e+01,0.000000e+00,3.825602e+01,4.146499e+01,8.384134e+01
8.879432e+03,1.027712e-01,6.460232e+03,7.477120e-02,9.226136e-01,9.225925e-01,1.855241e-02,9.553113e-07,3.826205e+01,0.000000e+00,3.826205e+01,4.147137e+01,8.385141e+01
8.889432e+03,1.028869e-01,6.470232e+03,7.488694e-02,9.226170e-01,9.226013e-01,1.856196e-02,9.539533e-07,3.826808e+01,0.000000e+00,3.826808e+01,4.147776e+01,8.386147e+01
8.899432e+03,1.030027e-01,6.480232e+03,7.500269e-02,9.226204e-01,9.226101e-01,1.857149e-02,9.525992e-07,3.827411e+01,0.000000e+00,3.827411e+01,4.148414e+01,8.387154e+01
8.909433e+03,1.031184e-01,6.490233e+03,7.511843e-02,9.226239e-01,9.226189e-01,1.858101e-02,9.512488e-07,3.828015e+01,0.000000e+00,3.828015e+01,4.149052e+01,8.388160e+01
8.919433e+03,1.032342e-01,6.500233e+03,7.523418e-02,9.226273e-01,9.226276e-01,1.859052e-02,9.499023e-07,3.828618e+01,0.000000e+00,3.828618e+01,4.149691e+01,8.389167e+01
8.929433e+03,1.033499e-01,6.510233e+03,7.534992e-02,9.226330e-01,9.226364e-01,1.860001e-02,9.485595e-07,3.829132e+01,0.000000e+00,3.829132e+01,4.150222e+01,8.390000e+01
8.939434e+03,1.034657e-01,6.520234e+03,7.546567e-02,9.226500e-01,9.226451e-01,1.860949e-02,9.472204e-07,3.829218e+01,0.000000e+00,3.829218e+01,4.150239e+01,8.390000e+01
8.949434e+03,1.035814e-01,6.530234e+03,7.558141e-02,9.226670e-01,9.226539e-01,1.861896e-02,9.458851e-07,3.829304e+01,0.000000e+00,3.829304e+01,4.150256e+01,8.390000e+01
8.959434e+03,1.036972e-01,6.540234e+03,7.569716e-02,9.226840e-01,9.226626e-01,1.862841e-02,9.445535e-07,3.829390e+01,0.000000e+00,3.829390e+01,4.150273e+01,8.390000e+01
8.969435e+03,1.038129e-01,6.550235e+03,7.581290e-02,9.227010e-01,9.226713e-01,1.863785e-02,9.432256e-07,3.829476e+01,0.000000e+00,3.829476e+01,4.150290e+01,8.390000e+01
8.979435e+03,1.039286e-01,6.560235e+03,7.592865e-02,9.227179e-01,9.226800e-01,1.864728e-02,9.419015e-07,3.829562e+01,0.000000e+00,3.829562e+01,4.150306e+01,8.390000e+01
8.989435e+03,1.040444e-01,6.570235e+03,7.604439e-02,9.227349e-01,9.226887e-01,1.865669e-02,9.405810e-07,3.829648e+01,0.000000e+00,3.829648e+01,4.150323e+01,8.390000e+01
8.999436e+03,1.041601e-01,6.580236e+03,7.616014e-02,9.227519e-01,9.226974e-01,1.866609e-02,9.392641e-07,3.829734e+01,0.000000e+00,3.829734e+01,4.150340e+01,8.390000e+01
9.009436e+03,1.042759e-01,6.590236e+03,7.627588e-02,9.227689e-01,9.227060e-01,1.867547e-02,9.379509e-07,3.829820e+01,0.000000e+00,3.829820e+01,4.150357e+01,8.390000e+01
9.019437e+03,1.043916e-01,6.600237e+03,7.639163e-02,9.227858e-01,9.227147e-01,1.868485e-02,9.366414e-07,3.829906e+01,0.000000e+00,3.829906e+01,4.150374e+01,8.390000e+01
9.029437e+03,1.045074e-01,6.610237e+03,7.650737e-02,9.228003e-01,9.227233e-01,1.869421e-02,9.353354e-07,3.829909e+01,0.000000e+00,3.829909e+01,4.150312e+01,8.390000e+01
9.039437e+03,1.046231e-01,6.620237e+03,7.662312e-02,9.228002e-01,9.227319e-01,1.870356e-02,9.340331e-07,3.829439e+01,0.000000e+00,3.829439e+01,4.149803e+01,8.390000e+01
9.049438e+03,1.047389e-01,6.630238e+03,7.673886e-02,9.228002e-01,9.227406e-01,1.871289e-02,9.327343e-07,3.828969e+01,0.000000e+00,3.828969e+01,4.149293e+01,8.390000e+01
9.059438e+03,1.048546e-01,6.640238e+03,7.685461e-02,9.228001e-01,9.227492e-01,1.872221e-02,9.314391e-07,3.828499e+01,0.000000e+00,3.828499e+01,4.148784e+01,8.390000e+01
9.069438e+03,1.049704e-01,6.650238e+03,7.697035e-02,9.228001e-01,9.227577e-01,1.873152e-02,9.301475e-07,3.828029e+01,0.000000e+00,3.828029e+01,4.148275e+01,8.390000e+01
9.079439e+03,1.050861e-01,6.660239e+03,7.708610e-02,9.228001e-01,9.227663e-01,1.874081e-02,9.288594e-07,3.827559e+01,0.000000e+00,3.827559e+01,4.147766e+01,8.390000e+01
9.089439e+03,1.052018e-01,6.670239e+03,7.720184e-02,9.228000e-01,9.227749e-01,1.875010e-02,9.275748e-07,3.827089e+01,0.000000e+00,3.827089e+01,4.147257e+01,8.390000e+01
9.099439e+03,1.053176e-01,6.680239e+03,7.731759e-02,9.228000e-01,9.227834e-01,1.875937e-02,9.262938e-07,3.826619e+01,0.000000e+00,3.826619e+01,4.146748e+01,8.390000e+01
9.109440e+03,1.054333e-01,6.690240e+03,7.743333e-02,9.228000e-01,9.227920e-01,1.876862e-02,9.250162e-07,3.826149e+01,0.000000e+00,3.826149e+01,4.146239e+01,8.390000e+01
9.119440e+03,1.055491e-01,6.700240e+03,7.754908e-02,9.227999e-01,9.228005e-01,1.877787e-02,9.237422e-07,3.825679e+01,0.000000e+00,3.825679e+01,4.145729e+01,8.390000e+01
9.129440e+03,1.056648e-01,6.710240e+03,7.766482e-02,9.227999e-01,9.228090e-01,1.878710e-02,9.224716e-07,3.825285e+01,0.000000e+00,3.825285e+01,4.145303e+01,8.389873e+01
9.139441e+03,1.057806e-01,6.720241e+03,7.778057e-02,9.227999e-01,9.228175e-01,1.879632e-02,9.212044e-07,3.825412e+01,0.000000e+00,3.825412e+01,4.145441e+01,8.388884e+01
9.149441e+03,1.058963e-01,6.730241e+03,7.789631e-02,9.227999e-01,9.228260e-01,1.880552e-02,9.199407e-07,3.825539e+01,0.000000e+00,3.825539e+01,4.145578e+01,8.387895e+01
9.159442e+03,1.060121e-01,6.740242e+03,7.801206e-02,9.227999e-01,9.228345e-01,1.881472e-02,9.186805e-07,3.825666e+01,0.000000e+00,3.825666e+01,4.145716e+01,8.386906e+01
9.169442e+03,1.061278e-01,6.750242e+03,7.812780e-02,9.227999e-01,9.228430e-01,1.882390e-02,9.174236e-07,3.825793e+01,0.000000e+00,3.825793e+01,4.145853e+01,8.385916e+01
9.179442e+03,1.062435e-01,6.760242e+03,7.824354e-02,9.227999e-01,9.228515e-01,1.883307e-02,9.161702e-07,3.825920e+01,0.000000e+00,3.825920e+01,4.145991e+01,8.384927e+01
9.189443e+03,1.063593e-01,6.770243e+03,7.835929e-02,9.227999e-01,9.228599e-01,1.884222e-02,9.149201e-07,3.826047e+01,0.000000e+00,3.826047e+01,4.146128e+01,8.383938e+01
9.199443e+03,1.064750e-01,6.780243e+03,7.847503e-02,9.227999e-01,9.228683e-01,1.885136e-02,9.136734e-07,3.826174e+01,0.000000e+00,3.826174e+01,4.146266e+01,8.382948e+01
9.209443e+03,1.065908e-01,6.790243e+03,7.859078e-02,9.227999e-01,9.228768e-01,1.886050e-02,9.124301e-07,3.826300e+01,0.000000e+00,3.826300e+01,4.146403e+01,8.381959e+01
9.219444e+03,1.067065e-01,6.800244e+03,7.870652e-02,9.227999e-01,9.228852e-01,1.886961e-02,9.111901e-07,3.826427e+01,0.000000e+00,3.826427e+01,4.146541e+01,8.380970e+01
9.229444e+03,1.068223e-01,6.810244e+03,7.882227e-02,9.228003e-01,9.228936e-01,1.887872e-02,9.099534e-07,3.826553e+01,0.000000e+00,3.826553e+01,4.146675e+01,8.380000e+01
9.239444e+03,1.069380e-01,6.820244e+03,7.893801e-02,9.228211e-01,9.229020e-01,1.888781e-02,9.087201e-07,3.826618e+01,0.000000e+00,3.826618e+01,4.146652e+01,8.380000e+01
9.249445e+03,1.070538e-01,6.830245e+03,7.905376e-02,9.228419e-01,9.229104e-01,1.889690e-02,9.074901e-07,3.826683e+01,0.000000e+00,3.826683e+01,4.146629e+01,8.380000e+01
9.259445e+03,1.071695e-01,6.840245e+03,7.916950e-02,9.228626e-01,9.229187e-01,1.890596e-02,9.062633e-07,3.826748e+01,0.000000e+00,3.826748e+01,4.146607e+01,8.380000e+01
9.269445e+03,1.072852e-01,6.850245e+03,7.928525e-02,9.228834e-01,9.229271e-01,1.891502e-02,9.050399e-07,3.826813e+01,0.000000e+00,3.826813e+01,4.146584e+01,8.380000e+01
9.279446e+03,1.074010e-01,6.860246e+03,7.940099e-02,9.229042e-01,9.229354e-01,1.892407e-02,9.038197e-07,3.826879e+01,0.000000e+00,3.826879e+01,4.146561e+01,8.380000e+01
9.289446e+03,1.075167e-01,6.870246e+03,7.951674e-02,9.229250e-01,9.229438e-01,1.893310e-02,9.026027e-07,3.826944e+01,0.000000e+00,3.826944e+01,4.146538e+01,8.380000e+01
9.299447e+03,1.076325e-01,6.880247e+03,7.963248e-02,9.229458e-01,9.229521e-01,1.894212e-02,9.013890e-07,3.827009e+01,0.000000e+00,3.827009e+01,4.146515e+01,8.380000e+01
9.309447e+03,1.077482e-01,6.890247e+03,7.974823e-02,9.229665e-01,9.229604e-01,1.895113e-02,9.001786e-07,3.827074e+01,0.000000e+00,3.827074e+01,4.146493e+01,8.380000e+01
9.319447e+03,1.078640e-01,6.900247e+03,7.986397e-02,9.229873e-01,9.229687e-01,1.896012e-02,8.989713e-07,3.827139e+01,0.000000e+00,3.827139e+01,4.146470e+01,8.380000e+01
9.329448e+03,1.079797e-01,6.910248e+03,7.997972e-02,9.230046e-01,9.229770e-01,1.896911e-02,8.977672e-07,3.827171e+01,0.000000e+00,3.827171e+01,4.146427e+01,8.380000e+01
9.339448e+03,1.080955e-01,6.920248e+03,8.009546e-02,9.230045e-01,9.229853e-01,1.897808e-02,8.965664e-07,3.827043e+01,0.000000e+00,3.827043e+01,4.146289e+01,8.380000e+01
9.349448e+03,1.082112e-01,6.930248e+03,8.021121e-02,9.230045e-01,9.229936e-01,1.898704e-02,8.953687e-07,3.826915e+01,0.000000e+00,3.826915e+01,4.146150e+01,8.380000e+01
9.359449e+03,1.083270e-01,6.940249e+03,8.032695e-02,9.230044e-01,9.230018e-01,1.899599e-02,8.941741e-07,3.826787e+01,0.000000e+00,3.826787e+01,4.146012e+01,8.380000e+01
9.369449e+03,1.084427e-01,6.950249e+03,8.044270e-02,9.230044e-01,9.230101e-01,1.900492e-02,8.929828e-07,3.826659e+01,0.000000e+00,3.826659e+01,4.145873e+01,8.380000e+01
9.379449e+03,1.085584e-01,6.960249e+03,8.055844e-02,9.230044e-01,9.230183e-01,1.901385e-02,8.917945e-07,3.826531e+01,0.000000e+00,3.826531e+01,4.145735e+01,8.380000e+01
9.389450e+03,1.086742e-01,6.970250e+03,8.067419e-02,9.230043e-01,9.230265e-01,1.902276e-02,8.906094e-07,3.826403e+01,0.000000e+00,3.826403e+01,4.145596e+01,8.380000e+01
9.399450e+03,1.087899e-01,6.980250e+03,8.078993e-02,9.230043e-01,9.230347e-01,1.903166e-02,8.894274e-07,3.826275e+01,0.000000e+00,3.826275e+01,4.145458e+01,8.380000e+01
9.409451e+03,1.089057e-01,6.990251e+03,8.090568e-02,9.230043e-01,9.230429e-01,1.904055e-02,8.882485e-07,3.826147e+01,0.000000e+00,3.826147e+01,4.145319e+01,8.380000e+01
9.419451e+03,1.090214e-01,7.000251e+03,8.102142e-02,9.230042e-01,9.230511e-01,1.904943e-02,8.870727e-07,3.826019e+01,0.000000e+00,3.826019e+01,4.145181e+01,8.380000e+01
9.429451e+03,1.091372e-01,7.010251e+03,8.113717e-02,9.230042e-01,9.230593e-01,1.905829e-02,8.859000e-07,3.825901e+01,0.000000e+00,3.825901e+01,4.145053e+01,8.379852e+01
9.439452e+03,1.092529e-01,7.020252e+03,8.125291e-02,9.230042e-01,9.230675e-01,1.906714e-02,8.847303e-07,3.825837e+01,0.000000e+00,3.825837e+01,4.144983e+01,8.378854e+01
9.449452e+03,1.093687e-01,7.030252e+03,8.136866e-02,9.230041e-01,9.230757e-01,1.907599e-02,8.835637e-07,3.825773e+01,0.000000e+00,3.825773e+01,4.144914e+01,8.377856e+01
9.459452e+03,1.094844e-01,7.040252e+03,8.148440e-02,9.230041e-01,9.230838e-01,1.908482e-02,8.824001e-07,3.825709e+01,0.000000e+00,3.825709e+01,4.144845e+01,8.376859e+01
9.469453e+03,1.096001e-01,7.050253e+03,8.160015e-02,9.230040e-01,9.230919e-01,1.909363e-02,8.812395e-07,3.825645e+01,0.000000e+00,3.825645e+01,4.144776e+01,8.375861e+01
