Repository: brandonlampe/CS_Data

# Comments For Consolidation Test: 90_08
_Note:_ herein, the phrase "TEST-NUMBER" will imply the insertion of "90_08".  This format will
often be used when describing local directories.

_Fractional Density Measurements:_ Fractional density calculations were made using measured data of
the sample's initial and transient volume.  These volume change measurements were made using a

## Test Data
Raw test data is contained in: TEST-NUMBER.xlsx

Additionally, calculated values of fractional density have been calculated in TEST-NUMBER.xlsx and
exported to TEST-NUMBER.csv, where the .csv file format allows for easy cross-platform importing
and analysis.

File: UNM_WP_HY_90_08/CREEP_FIT/90_08_CREEP_OUT.csv (part 4 of 104)
Analysis by Brandon Lampe, performed on: 2016/09/08 08:28:04
Experimental results below begin at: 2015/08/06 15:59:17
Duration (sec),Duration (day),Elapsed Time (sec),Elapsed Time (day),Interpolated Fractional Density,Fit to Fractional Density,Fit to Volume Strain,Fit to Volume Strain Rate (1/sec),Confining Pressure (MPa),Pore Pressure (MPa),Terzaghi Pressure (MPa),Solid Pressure (MPa),Temperature (C))
9.479453e+03,1.097159e-01,7.060253e+03,8.171589e-02,9.230040e-01,9.231001e-01,1.910244e-02,8.800820e-07,3.825581e+01,0.000000e+00,3.825581e+01,4.144707e+01,8.374863e+01
9.489453e+03,1.098316e-01,7.070253e+03,8.183164e-02,9.230040e-01,9.231082e-01,1.911124e-02,8.789275e-07,3.825517e+01,0.000000e+00,3.825517e+01,4.144638e+01,8.373865e+01
9.499454e+03,1.099474e-01,7.080254e+03,8.194738e-02,9.230039e-01,9.231163e-01,1.912002e-02,8.777760e-07,3.825453e+01,0.000000e+00,3.825453e+01,4.144568e+01,8.372867e+01
9.509454e+03,1.100631e-01,7.090254e+03,8.206313e-02,9.230039e-01,9.231244e-01,1.912879e-02,8.766274e-07,3.825389e+01,0.000000e+00,3.825389e+01,4.144499e+01,8.371870e+01
9.519454e+03,1.101789e-01,7.100254e+03,8.217887e-02,9.230039e-01,9.231325e-01,1.913755e-02,8.754818e-07,3.825325e+01,0.000000e+00,3.825325e+01,4.144430e+01,8.370872e+01
9.529455e+03,1.102946e-01,7.110255e+03,8.229462e-02,9.230047e-01,9.231406e-01,1.914630e-02,8.743392e-07,3.825277e+01,0.000000e+00,3.825277e+01,4.144374e+01,8.370000e+01
9.539455e+03,1.104104e-01,7.120255e+03,8.241036e-02,9.230115e-01,9.231486e-01,1.915504e-02,8.731996e-07,3.825341e+01,0.000000e+00,3.825341e+01,4.144413e+01,8.370000e+01
9.549456e+03,1.105261e-01,7.130256e+03,8.252611e-02,9.230184e-01,9.231567e-01,1.916377e-02,8.720628e-07,3.825405e+01,0.000000e+00,3.825405e+01,4.144452e+01,8.370000e+01
9.559456e+03,1.106419e-01,7.140256e+03,8.264185e-02,9.230252e-01,9.231647e-01,1.917248e-02,8.709290e-07,3.825469e+01,0.000000e+00,3.825469e+01,4.144490e+01,8.370000e+01
9.569456e+03,1.107576e-01,7.150256e+03,8.275760e-02,9.230321e-01,9.231728e-01,1.918119e-02,8.697981e-07,3.825533e+01,0.000000e+00,3.825533e+01,4.144529e+01,8.370000e+01
9.579457e+03,1.108733e-01,7.160257e+03,8.287334e-02,9.230389e-01,9.231808e-01,1.918988e-02,8.686701e-07,3.825597e+01,0.000000e+00,3.825597e+01,4.144567e+01,8.370000e+01
9.589457e+03,1.109891e-01,7.170257e+03,8.298909e-02,9.230458e-01,9.231888e-01,1.919856e-02,8.675450e-07,3.825661e+01,0.000000e+00,3.825661e+01,4.144606e+01,8.370000e+01
9.599457e+03,1.111048e-01,7.180257e+03,8.310483e-02,9.230526e-01,9.231968e-01,1.920723e-02,8.664228e-07,3.825725e+01,0.000000e+00,3.825725e+01,4.144645e+01,8.370000e+01
9.609458e+03,1.112206e-01,7.190258e+03,8.322058e-02,9.230595e-01,9.232048e-01,1.921589e-02,8.653035e-07,3.825789e+01,0.000000e+00,3.825789e+01,4.144683e+01,8.370000e+01
9.619458e+03,1.113363e-01,7.200258e+03,8.333632e-02,9.230663e-01,9.232128e-01,1.922454e-02,8.641870e-07,3.825853e+01,0.000000e+00,3.825853e+01,4.144722e+01,8.370000e+01
9.629458e+03,1.114521e-01,7.210258e+03,8.345206e-02,9.230721e-01,9.232208e-01,1.923317e-02,8.630733e-07,3.825966e+01,0.000000e+00,3.825966e+01,4.144818e+01,8.370000e+01
9.639459e+03,1.115678e-01,7.220259e+03,8.356781e-02,9.230687e-01,9.232287e-01,1.924180e-02,8.619625e-07,3.826495e+01,0.000000e+00,3.826495e+01,4.145407e+01,8.370000e+01
9.649459e+03,1.116836e-01,7.230259e+03,8.368355e-02,9.230653e-01,9.232367e-01,1.925041e-02,8.608545e-07,3.827024e+01,0.000000e+00,3.827024e+01,4.145996e+01,8.370000e+01
9.659459e+03,1.117993e-01,7.240259e+03,8.379930e-02,9.230618e-01,9.232446e-01,1.925902e-02,8.597494e-07,3.827554e+01,0.000000e+00,3.827554e+01,4.146584e+01,8.370000e+01
9.669460e+03,1.119150e-01,7.250260e+03,8.391504e-02,9.230584e-01,9.232526e-01,1.926761e-02,8.586470e-07,3.828083e+01,0.000000e+00,3.828083e+01,4.147173e+01,8.370000e+01
9.679460e+03,1.120308e-01,7.260260e+03,8.403079e-02,9.230550e-01,9.232605e-01,1.927619e-02,8.575474e-07,3.828613e+01,0.000000e+00,3.828613e+01,4.147762e+01,8.370000e+01
9.689461e+03,1.121465e-01,7.270261e+03,8.414653e-02,9.230516e-01,9.232684e-01,1.928476e-02,8.564507e-07,3.829142e+01,0.000000e+00,3.829142e+01,4.148351e+01,8.370000e+01
9.699461e+03,1.122623e-01,7.280261e+03,8.426228e-02,9.230482e-01,9.232763e-01,1.929332e-02,8.553566e-07,3.829672e+01,0.000000e+00,3.829672e+01,4.148940e+01,8.370000e+01
9.709461e+03,1.123780e-01,7.290261e+03,8.437802e-02,9.230448e-01,9.232842e-01,1.930187e-02,8.542654e-07,3.830201e+01,0.000000e+00,3.830201e+01,4.149529e+01,8.370000e+01
9.719462e+03,1.124938e-01,7.300262e+03,8.449377e-02,9.230414e-01,9.232921e-01,1.931041e-02,8.531769e-07,3.830730e+01,0.000000e+00,3.830730e+01,4.150118e+01,8.370000e+01
9.729462e+03,1.126095e-01,7.310262e+03,8.460951e-02,9.230380e-01,9.232999e-01,1.931893e-02,8.520911e-07,3.831260e+01,0.000000e+00,3.831260e+01,4.150707e+01,8.370000e+01
9.739462e+03,1.127253e-01,7.320262e+03,8.472526e-02,9.230575e-01,9.233078e-01,1.932745e-02,8.510081e-07,3.831045e+01,0.000000e+00,3.831045e+01,4.150386e+01,8.371011e+01
9.749463e+03,1.128410e-01,7.330263e+03,8.484100e-02,9.230771e-01,9.233157e-01,1.933595e-02,8.499278e-07,3.830827e+01,0.000000e+00,3.830827e+01,4.150062e+01,8.372026e+01
9.759463e+03,1.129567e-01,7.340263e+03,8.495675e-02,9.230967e-01,9.233235e-01,1.934445e-02,8.488502e-07,3.830610e+01,0.000000e+00,3.830610e+01,4.149738e+01,8.373042e+01
9.769463e+03,1.130725e-01,7.350263e+03,8.507249e-02,9.231163e-01,9.233313e-01,1.935293e-02,8.477753e-07,3.830392e+01,0.000000e+00,3.830392e+01,4.149414e+01,8.374057e+01
9.779464e+03,1.131882e-01,7.360264e+03,8.518824e-02,9.231359e-01,9.233392e-01,1.936140e-02,8.467031e-07,3.830174e+01,0.000000e+00,3.830174e+01,4.149090e+01,8.375072e+01
9.789464e+03,1.133040e-01,7.370264e+03,8.530398e-02,9.231555e-01,9.233470e-01,1.936987e-02,8.456335e-07,3.829956e+01,0.000000e+00,3.829956e+01,4.148766e+01,8.376088e+01
9.799464e+03,1.134197e-01,7.380264e+03,8.541973e-02,9.231751e-01,9.233548e-01,1.937832e-02,8.445667e-07,3.829739e+01,0.000000e+00,3.829739e+01,4.148442e+01,8.377103e+01
9.809465e+03,1.135355e-01,7.390265e+03,8.553547e-02,9.231947e-01,9.233626e-01,1.938676e-02,8.435025e-07,3.829521e+01,0.000000e+00,3.829521e+01,4.148118e+01,8.378118e+01
9.819465e+03,1.136512e-01,7.400265e+03,8.565122e-02,9.232143e-01,9.233704e-01,1.939519e-02,8.424409e-07,3.829303e+01,0.000000e+00,3.829303e+01,4.147794e+01,8.379133e+01
9.829466e+03,1.137670e-01,7.410266e+03,8.576696e-02,9.232316e-01,9.233781e-01,1.940361e-02,8.413820e-07,3.829061e+01,0.000000e+00,3.829061e+01,4.147455e+01,8.379854e+01
9.839466e+03,1.138827e-01,7.420266e+03,8.588271e-02,9.232350e-01,9.233859e-01,1.941202e-02,8.403258e-07,3.828677e+01,0.000000e+00,3.828677e+01,4.147023e+01,8.378856e+01
9.849466e+03,1.139985e-01,7.430266e+03,8.599845e-02,9.232385e-01,9.233936e-01,1.942041e-02,8.392721e-07,3.828293e+01,0.000000e+00,3.828293e+01,4.146591e+01,8.377858e+01
9.859467e+03,1.141142e-01,7.440267e+03,8.611420e-02,9.232420e-01,9.234014e-01,1.942880e-02,8.382210e-07,3.827909e+01,0.000000e+00,3.827909e+01,4.146160e+01,8.376860e+01
9.869467e+03,1.142299e-01,7.450267e+03,8.622994e-02,9.232455e-01,9.234091e-01,1.943718e-02,8.371726e-07,3.827525e+01,0.000000e+00,3.827525e+01,4.145728e+01,8.375863e+01
9.879467e+03,1.143457e-01,7.460267e+03,8.634569e-02,9.232490e-01,9.234169e-01,1.944555e-02,8.361267e-07,3.827141e+01,0.000000e+00,3.827141e+01,4.145297e+01,8.374865e+01
9.889468e+03,1.144614e-01,7.470268e+03,8.646143e-02,9.232524e-01,9.234246e-01,1.945390e-02,8.350835e-07,3.826757e+01,0.000000e+00,3.826757e+01,4.144865e+01,8.373867e+01
9.899468e+03,1.145772e-01,7.480268e+03,8.657718e-02,9.232559e-01,9.234323e-01,1.946225e-02,8.340428e-07,3.826373e+01,0.000000e+00,3.826373e+01,4.144434e+01,8.372869e+01
9.909468e+03,1.146929e-01,7.490268e+03,8.669292e-02,9.232594e-01,9.234400e-01,1.947058e-02,8.330046e-07,3.825989e+01,0.000000e+00,3.825989e+01,4.144002e+01,8.371871e+01
9.919469e+03,1.148087e-01,7.500269e+03,8.680867e-02,9.232629e-01,9.234477e-01,1.947891e-02,8.319690e-07,3.825605e+01,0.000000e+00,3.825605e+01,4.143571e+01,8.370874e+01
9.929469e+03,1.149244e-01,7.510269e+03,8.692441e-02,9.232672e-01,9.234553e-01,1.948722e-02,8.309360e-07,3.825285e+01,0.000000e+00,3.825285e+01,4.143205e+01,8.370000e+01
9.939470e+03,1.150402e-01,7.520270e+03,8.704016e-02,9.232772e-01,9.234630e-01,1.949553e-02,8.299055e-07,3.825412e+01,0.000000e+00,3.825412e+01,4.143297e+01,8.370000e+01
9.949470e+03,1.151559e-01,7.530270e+03,8.715590e-02,9.232872e-01,9.234707e-01,1.950382e-02,8.288775e-07,3.825539e+01,0.000000e+00,3.825539e+01,4.143389e+01,8.370000e+01
9.959470e+03,1.152716e-01,7.540270e+03,8.727165e-02,9.232972e-01,9.234783e-01,1.951211e-02,8.278520e-07,3.825665e+01,0.000000e+00,3.825665e+01,4.143482e+01,8.370000e+01
9.969471e+03,1.153874e-01,7.550271e+03,8.738739e-02,9.233073e-01,9.234860e-01,1.952038e-02,8.268291e-07,3.825792e+01,0.000000e+00,3.825792e+01,4.143574e+01,8.370000e+01
9.979471e+03,1.155031e-01,7.560271e+03,8.750314e-02,9.233173e-01,9.234936e-01,1.952864e-02,8.258086e-07,3.825919e+01,0.000000e+00,3.825919e+01,4.143667e+01,8.370000e+01
9.989471e+03,1.156189e-01,7.570271e+03,8.761888e-02,9.233273e-01,9.235012e-01,1.953690e-02,8.247906e-07,3.826046e+01,0.000000e+00,3.826046e+01,4.143759e+01,8.370000e+01
9.999472e+03,1.157346e-01,7.580272e+03,8.773463e-02,9.233373e-01,9.235088e-01,1.954514e-02,8.237751e-07,3.826173e+01,0.000000e+00,3.826173e+01,4.143852e+01,8.370000e+01
1.000947e+04,1.158504e-01,7.590272e+03,8.785037e-02,9.233473e-01,9.235164e-01,1.955337e-02,8.227621e-07,3.826300e+01,0.000000e+00,3.826300e+01,4.143944e+01,8.370000e+01
1.001947e+04,1.159661e-01,7.600272e+03,8.796612e-02,9.233574e-01,9.235240e-01,1.956160e-02,8.217515e-07,3.826427e+01,0.000000e+00,3.826427e+01,4.144037e+01,8.370000e+01
1.002947e+04,1.160819e-01,7.610273e+03,8.808186e-02,9.233674e-01,9.235316e-01,1.956981e-02,8.207434e-07,3.826557e+01,0.000000e+00,3.826557e+01,4.144133e+01,8.370000e+01
1.003947e+04,1.161976e-01,7.620273e+03,8.819761e-02,9.233778e-01,9.235392e-01,1.957801e-02,8.197377e-07,3.826905e+01,0.000000e+00,3.826905e+01,4.144463e+01,8.370000e+01
1.004947e+04,1.163134e-01,7.630273e+03,8.831335e-02,9.233883e-01,9.235467e-01,1.958620e-02,8.187345e-07,3.827253e+01,0.000000e+00,3.827253e+01,4.144793e+01,8.370000e+01
1.005947e+04,1.164291e-01,7.640274e+03,8.842910e-02,9.233987e-01,9.235543e-01,1.959439e-02,8.177337e-07,3.827601e+01,0.000000e+00,3.827601e+01,4.145123e+01,8.370000e+01
1.006947e+04,1.165448e-01,7.650274e+03,8.854484e-02,9.234091e-01,9.235619e-01,1.960256e-02,8.167353e-07,3.827949e+01,0.000000e+00,3.827949e+01,4.145453e+01,8.370000e+01
1.007947e+04,1.166606e-01,7.660275e+03,8.866058e-02,9.234196e-01,9.235694e-01,1.961072e-02,8.157393e-07,3.828297e+01,0.000000e+00,3.828297e+01,4.145783e+01,8.370000e+01
1.008947e+04,1.167763e-01,7.670275e+03,8.877633e-02,9.234300e-01,9.235769e-01,1.961888e-02,8.147457e-07,3.828645e+01,0.000000e+00,3.828645e+01,4.146113e+01,8.370000e+01
1.009948e+04,1.168921e-01,7.680275e+03,8.889207e-02,9.234404e-01,9.235844e-01,1.962702e-02,8.137545e-07,3.828993e+01,0.000000e+00,3.828993e+01,4.146443e+01,8.370000e+01
1.010948e+04,1.170078e-01,7.690276e+03,8.900782e-02,9.234509e-01,9.235920e-01,1.963515e-02,8.127657e-07,3.829341e+01,0.000000e+00,3.829341e+01,4.146773e+01,8.370000e+01
1.011948e+04,1.171236e-01,7.700276e+03,8.912356e-02,9.234613e-01,9.235995e-01,1.964327e-02,8.117793e-07,3.829689e+01,0.000000e+00,3.829689e+01,4.147103e+01,8.370000e+01
1.012948e+04,1.172393e-01,7.710276e+03,8.923931e-02,9.234711e-01,9.236069e-01,1.965139e-02,8.107952e-07,3.829944e+01,0.000000e+00,3.829944e+01,4.147334e+01,8.370000e+01
1.013948e+04,1.173551e-01,7.720277e+03,8.935505e-02,9.234780e-01,9.236144e-01,1.965949e-02,8.098135e-07,3.829730e+01,0.000000e+00,3.829730e+01,4.147072e+01,8.370000e+01
1.014948e+04,1.174708e-01,7.730277e+03,8.947080e-02,9.234848e-01,9.236219e-01,1.966758e-02,8.088341e-07,3.829516e+01,0.000000e+00,3.829516e+01,4.146810e+01,8.370000e+01
1.015948e+04,1.175865e-01,7.740277e+03,8.958654e-02,9.234916e-01,9.236294e-01,1.967567e-02,8.078571e-07,3.829302e+01,0.000000e+00,3.829302e+01,4.146547e+01,8.370000e+01
1.016948e+04,1.177023e-01,7.750278e+03,8.970229e-02,9.234984e-01,9.236368e-01,1.968374e-02,8.068824e-07,3.829088e+01,0.000000e+00,3.829088e+01,4.146285e+01,8.370000e+01
1.017948e+04,1.178180e-01,7.760278e+03,8.981803e-02,9.235052e-01,9.236443e-01,1.969181e-02,8.059100e-07,3.828874e+01,0.000000e+00,3.828874e+01,4.146023e+01,8.370000e+01
1.018948e+04,1.179338e-01,7.770278e+03,8.993378e-02,9.235120e-01,9.236517e-01,1.969986e-02,8.049400e-07,3.828660e+01,0.000000e+00,3.828660e+01,4.145760e+01,8.370000e+01
1.019948e+04,1.180495e-01,7.780279e+03,9.004952e-02,9.235188e-01,9.236592e-01,1.970791e-02,8.039722e-07,3.828446e+01,0.000000e+00,3.828446e+01,4.145498e+01,8.370000e+01
1.020948e+04,1.181653e-01,7.790279e+03,9.016527e-02,9.235256e-01,9.236666e-01,1.971594e-02,8.030067e-07,3.828232e+01,0.000000e+00,3.828232e+01,4.145236e+01,8.370000e+01
1.021948e+04,1.182810e-01,7.800280e+03,9.028101e-02,9.235325e-01,9.236740e-01,1.972397e-02,8.020436e-07,3.828018e+01,0.000000e+00,3.828018e+01,4.144973e+01,8.370000e+01
1.022948e+04,1.183968e-01,7.810280e+03,9.039676e-02,9.235399e-01,9.236814e-01,1.973198e-02,8.010827e-07,3.827748e+01,0.000000e+00,3.827748e+01,4.144648e+01,8.370000e+01
1.023948e+04,1.185125e-01,7.820280e+03,9.051250e-02,9.235513e-01,9.236888e-01,1.973999e-02,8.001241e-07,3.827150e+01,0.000000e+00,3.827150e+01,4.143949e+01,8.370000e+01
1.024948e+04,1.186282e-01,7.830281e+03,9.062825e-02,9.235627e-01,9.236962e-01,1.974799e-02,7.991677e-07,3.826552e+01,0.000000e+00,3.826552e+01,4.143251e+01,8.370000e+01
1.025948e+04,1.187440e-01,7.840281e+03,9.074399e-02,9.235741e-01,9.237035e-01,1.975597e-02,7.982136e-07,3.825954e+01,0.000000e+00,3.825954e+01,4.142552e+01,8.370000e+01
1.026948e+04,1.188597e-01,7.850281e+03,9.085974e-02,9.235855e-01,9.237109e-01,1.976395e-02,7.972618e-07,3.825356e+01,0.000000e+00,3.825356e+01,4.141854e+01,8.370000e+01
1.027948e+04,1.189755e-01,7.860282e+03,9.097548e-02,9.235968e-01,9.237183e-01,1.977192e-02,7.963122e-07,3.824758e+01,0.000000e+00,3.824758e+01,4.141155e+01,8.370000e+01
1.028948e+04,1.190912e-01,7.870282e+03,9.109123e-02,9.236082e-01,9.237256e-01,1.977988e-02,7.953648e-07,3.824160e+01,0.000000e+00,3.824160e+01,4.140457e+01,8.370000e+01
1.029948e+04,1.192070e-01,7.880282e+03,9.120697e-02,9.236196e-01,9.237330e-01,1.978783e-02,7.944197e-07,3.823562e+01,0.000000e+00,3.823562e+01,4.139758e+01,8.370000e+01
1.030948e+04,1.193227e-01,7.890283e+03,9.132272e-02,9.236310e-01,9.237403e-01,1.979577e-02,7.934768e-07,3.822964e+01,0.000000e+00,3.822964e+01,4.139060e+01,8.370000e+01
1.031948e+04,1.194385e-01,7.900283e+03,9.143846e-02,9.236424e-01,9.237476e-01,1.980370e-02,7.925361e-07,3.822366e+01,0.000000e+00,3.822366e+01,4.138361e+01,8.370000e+01
1.032948e+04,1.195542e-01,7.910283e+03,9.155421e-02,9.236518e-01,9.237549e-01,1.981162e-02,7.915976e-07,3.821915e+01,0.000000e+00,3.821915e+01,4.137831e+01,8.370000e+01
1.033948e+04,1.196700e-01,7.920284e+03,9.166995e-02,9.236472e-01,9.237623e-01,1.981953e-02,7.906612e-07,3.822513e+01,0.000000e+00,3.822513e+01,4.138499e+01,8.370000e+01
1.034948e+04,1.197857e-01,7.930284e+03,9.178570e-02,9.236426e-01,9.237696e-01,1.982743e-02,7.897271e-07,3.823111e+01,0.000000e+00,3.823111e+01,4.139167e+01,8.370000e+01
1.035948e+04,1.199014e-01,7.940285e+03,9.190144e-02,9.236380e-01,9.237768e-01,1.983532e-02,7.887952e-07,3.823709e+01,0.000000e+00,3.823709e+01,4.139835e+01,8.370000e+01
1.036948e+04,1.200172e-01,7.950285e+03,9.201719e-02,9.236334e-01,9.237841e-01,1.984321e-02,7.878654e-07,3.824307e+01,0.000000e+00,3.824307e+01,4.140503e+01,8.370000e+01
1.037949e+04,1.201329e-01,7.960285e+03,9.213293e-02,9.236288e-01,9.237914e-01,1.985108e-02,7.869378e-07,3.824905e+01,0.000000e+00,3.824905e+01,4.141171e+01,8.370000e+01
1.038949e+04,1.202487e-01,7.970286e+03,9.224868e-02,9.236242e-01,9.237987e-01,1.985895e-02,7.860123e-07,3.825503e+01,0.000000e+00,3.825503e+01,4.141839e+01,8.370000e+01
1.039949e+04,1.203644e-01,7.980286e+03,9.236442e-02,9.236196e-01,9.238059e-01,1.986680e-02,7.850890e-07,3.826101e+01,0.000000e+00,3.826101e+01,4.142507e+01,8.370000e+01
1.040949e+04,1.204802e-01,7.990286e+03,9.248017e-02,9.236149e-01,9.238132e-01,1.987465e-02,7.841679e-07,3.826699e+01,0.000000e+00,3.826699e+01,4.143175e+01,8.370000e+01
1.041949e+04,1.205959e-01,8.000287e+03,9.259591e-02,9.236103e-01,9.238204e-01,1.988249e-02,7.832488e-07,3.827297e+01,0.000000e+00,3.827297e+01,4.143843e+01,8.370000e+01
1.042949e+04,1.207117e-01,8.010287e+03,9.271166e-02,9.236075e-01,9.238276e-01,1.989031e-02,7.823319e-07,3.827856e+01,0.000000e+00,3.827856e+01,4.144462e+01,8.370000e+01
1.043949e+04,1.208274e-01,8.020287e+03,9.282740e-02,9.236200e-01,9.238349e-01,1.989813e-02,7.814171e-07,3.828070e+01,0.000000e+00,3.828070e+01,4.144638e+01,8.370000e+01
1.044949e+04,1.209431e-01,8.030288e+03,9.294315e-02,9.236325e-01,9.238421e-01,1.990594e-02,7.805045e-07,3.828284e+01,0.000000e+00,3.828284e+01,4.144813e+01,8.370000e+01
1.045949e+04,1.210589e-01,8.040288e+03,9.305889e-02,9.236450e-01,9.238493e-01,1.991374e-02,7.795939e-07,3.828498e+01,0.000000e+00,3.828498e+01,4.144989e+01,8.370000e+01
1.046949e+04,1.211746e-01,8.050289e+03,9.317464e-02,9.236575e-01,9.238565e-01,1.992154e-02,7.786854e-07,3.828712e+01,0.000000e+00,3.828712e+01,4.145164e+01,8.370000e+01
1.047949e+04,1.212904e-01,8.060289e+03,9.329038e-02,9.236700e-01,9.238637e-01,1.992932e-02,7.777791e-07,3.828926e+01,0.000000e+00,3.828926e+01,4.145340e+01,8.370000e+01
1.048949e+04,1.214061e-01,8.070289e+03,9.340613e-02,9.236825e-01,9.238709e-01,1.993709e-02,7.768748e-07,3.829140e+01,0.000000e+00,3.829140e+01,4.145515e+01,8.370000e+01
1.049949e+04,1.215219e-01,8.080290e+03,9.352187e-02,9.236950e-01,9.238780e-01,1.994486e-02,7.759726e-07,3.829354e+01,0.000000e+00,3.829354e+01,4.145691e+01,8.370000e+01
1.050949e+04,1.216376e-01,8.090290e+03,9.363762e-02,9.237075e-01,9.238852e-01,1.995261e-02,7.750724e-07,3.829568e+01,0.000000e+00,3.829568e+01,4.145867e+01,8.370000e+01
1.051949e+04,1.217534e-01,8.100290e+03,9.375336e-02,9.237200e-01,9.238924e-01,1.996036e-02,7.741743e-07,3.829782e+01,0.000000e+00,3.829782e+01,4.146042e+01,8.370000e+01
1.052949e+04,1.218691e-01,8.110291e+03,9.386910e-02,9.237318e-01,9.238995e-01,1.996810e-02,7.732783e-07,3.829957e+01,0.000000e+00,3.829957e+01,4.146179e+01,8.370000e+01
1.053949e+04,1.219848e-01,8.120291e+03,9.398485e-02,9.237352e-01,9.239066e-01,1.997582e-02,7.723843e-07,3.829677e+01,0.000000e+00,3.829677e+01,4.145860e+01,8.370000e+01
1.054949e+04,1.221006e-01,8.130291e+03,9.410059e-02,9.237386e-01,9.239138e-01,1.998354e-02,7.714924e-07,3.829396e+01,0.000000e+00,3.829396e+01,4.145541e+01,8.370000e+01
1.055949e+04,1.222163e-01,8.140292e+03,9.421634e-02,9.237420e-01,9.239209e-01,1.999125e-02,7.706024e-07,3.829116e+01,0.000000e+00,3.829116e+01,4.145222e+01,8.370000e+01
1.056949e+04,1.223321e-01,8.150292e+03,9.433208e-02,9.237454e-01,9.239280e-01,1.999896e-02,7.697146e-07,3.828836e+01,0.000000e+00,3.828836e+01,4.144903e+01,8.370000e+01
1.057949e+04,1.224478e-01,8.160292e+03,9.444783e-02,9.237488e-01,9.239351e-01,2.000665e-02,7.688287e-07,3.828555e+01,0.000000e+00,3.828555e+01,4.144585e+01,8.370000e+01
1.058949e+04,1.225636e-01,8.170293e+03,9.456357e-02,9.237522e-01,9.239422e-01,2.001433e-02,7.679448e-07,3.828275e+01,0.000000e+00,3.828275e+01,4.144266e+01,8.370000e+01
1.059949e+04,1.226793e-01,8.180293e+03,9.467932e-02,9.237556e-01,9.239493e-01,2.002201e-02,7.670630e-07,3.827994e+01,0.000000e+00,3.827994e+01,4.143947e+01,8.370000e+01
1.060949e+04,1.227951e-01,8.190294e+03,9.479506e-02,9.237590e-01,9.239564e-01,2.002968e-02,7.661831e-07,3.827714e+01,0.000000e+00,3.827714e+01,4.143628e+01,8.370000e+01
1.061949e+04,1.229108e-01,8.200294e+03,9.491081e-02,9.237624e-01,9.239635e-01,2.003733e-02,7.653053e-07,3.827433e+01,0.000000e+00,3.827433e+01,4.143309e+01,8.370000e+01
1.062949e+04,1.230266e-01,8.210294e+03,9.502655e-02,9.237652e-01,9.239705e-01,2.004498e-02,7.644294e-07,3.827135e+01,0.000000e+00,3.827135e+01,4.142974e+01,8.370000e+01
1.063949e+04,1.231423e-01,8.220295e+03,9.514230e-02,9.237640e-01,9.239776e-01,2.005262e-02,7.635555e-07,3.826729e+01,0.000000e+00,3.826729e+01,4.142540e+01,8.370000e+01
1.064949e+04,1.232580e-01,8.230295e+03,9.525804e-02,9.237629e-01,9.239847e-01,2.006025e-02,7.626836e-07,3.826323e+01,0.000000e+00,3.826323e+01,4.142105e+01,8.370000e+01
1.065950e+04,1.233738e-01,8.240295e+03,9.537379e-02,9.237618e-01,9.239917e-01,2.006788e-02,7.618137e-07,3.825917e+01,0.000000e+00,3.825917e+01,4.141671e+01,8.370000e+01
1.066950e+04,1.234895e-01,8.250296e+03,9.548953e-02,9.237607e-01,9.239987e-01,2.007549e-02,7.609457e-07,3.825511e+01,0.000000e+00,3.825511e+01,4.141236e+01,8.370000e+01
1.067950e+04,1.236053e-01,8.260296e+03,9.560528e-02,9.237595e-01,9.240058e-01,2.008310e-02,7.600796e-07,3.825105e+01,0.000000e+00,3.825105e+01,4.140802e+01,8.370000e+01
1.068950e+04,1.237210e-01,8.270296e+03,9.572102e-02,9.237584e-01,9.240128e-01,2.009069e-02,7.592155e-07,3.824699e+01,0.000000e+00,3.824699e+01,4.140367e+01,8.370000e+01
1.069950e+04,1.238368e-01,8.280297e+03,9.583677e-02,9.237573e-01,9.240198e-01,2.009828e-02,7.583534e-07,3.824293e+01,0.000000e+00,3.824293e+01,4.139933e+01,8.370000e+01
1.070950e+04,1.239525e-01,8.290297e+03,9.595251e-02,9.237562e-01,9.240268e-01,2.010586e-02,7.574931e-07,3.823887e+01,0.000000e+00,3.823887e+01,4.139498e+01,8.370000e+01
1.071950e+04,1.240683e-01,8.300297e+03,9.606826e-02,9.237551e-01,9.240338e-01,2.011343e-02,7.566348e-07,3.823481e+01,0.000000e+00,3.823481e+01,4.139064e+01,8.370000e+01
1.072950e+04,1.241840e-01,8.310298e+03,9.618400e-02,9.237554e-01,9.240408e-01,2.012099e-02,7.557785e-07,3.823222e+01,0.000000e+00,3.823222e+01,4.138781e+01,8.370000e+01
1.073950e+04,1.242997e-01,8.320298e+03,9.629975e-02,9.237667e-01,9.240478e-01,2.012855e-02,7.549240e-07,3.824027e+01,0.000000e+00,3.824027e+01,4.139602e+01,8.370000e+01
1.074950e+04,1.244155e-01,8.330299e+03,9.641549e-02,9.237780e-01,9.240547e-01,2.013609e-02,7.540714e-07,3.824832e+01,0.000000e+00,3.824832e+01,4.140423e+01,8.370000e+01
1.075950e+04,1.245312e-01,8.340299e+03,9.653124e-02,9.237893e-01,9.240617e-01,2.014363e-02,7.532208e-07,3.825637e+01,0.000000e+00,3.825637e+01,4.141244e+01,8.370000e+01
1.076950e+04,1.246470e-01,8.350299e+03,9.664698e-02,9.238006e-01,9.240687e-01,2.015116e-02,7.523720e-07,3.826442e+01,0.000000e+00,3.826442e+01,4.142065e+01,8.370000e+01
1.077950e+04,1.247627e-01,8.360300e+03,9.676273e-02,9.238119e-01,9.240756e-01,2.015868e-02,7.515251e-07,3.827247e+01,0.000000e+00,3.827247e+01,4.142886e+01,8.370000e+01
1.078950e+04,1.248785e-01,8.370300e+03,9.687847e-02,9.238232e-01,9.240825e-01,2.016619e-02,7.506801e-07,3.828052e+01,0.000000e+00,3.828052e+01,4.143706e+01,8.370000e+01
1.079950e+04,1.249942e-01,8.380300e+03,9.699422e-02,9.238345e-01,9.240895e-01,2.017369e-02,7.498370e-07,3.828857e+01,0.000000e+00,3.828857e+01,4.144527e+01,8.370000e+01
1.080950e+04,1.251100e-01,8.390301e+03,9.710996e-02,9.238457e-01,9.240964e-01,2.018119e-02,7.489958e-07,3.829662e+01,0.000000e+00,3.829662e+01,4.145348e+01,8.370000e+01
1.081950e+04,1.252257e-01,8.400301e+03,9.722571e-02,9.238570e-01,9.241033e-01,2.018867e-02,7.481564e-07,3.830467e+01,0.000000e+00,3.830467e+01,4.146169e+01,8.370000e+01
1.082950e+04,1.253415e-01,8.410301e+03,9.734145e-02,9.238684e-01,9.241102e-01,2.019615e-02,7.473189e-07,3.831265e+01,0.000000e+00,3.831265e+01,4.146981e+01,8.370025e+01
1.083950e+04,1.254572e-01,8.420302e+03,9.745720e-02,9.238857e-01,9.241171e-01,2.020362e-02,7.464832e-07,3.831460e+01,0.000000e+00,3.831460e+01,4.147115e+01,8.372056e+01
1.084950e+04,1.255729e-01,8.430302e+03,9.757294e-02,9.239030e-01,9.241240e-01,2.021108e-02,7.456493e-07,3.831655e+01,0.000000e+00,3.831655e+01,4.147248e+01,8.374087e+01
1.085950e+04,1.256887e-01,8.440302e+03,9.768869e-02,9.239203e-01,9.241309e-01,2.021853e-02,7.448173e-07,3.831851e+01,0.000000e+00,3.831851e+01,4.147382e+01,8.376117e+01
1.086950e+04,1.258044e-01,8.450303e+03,9.780443e-02,9.239376e-01,9.241378e-01,2.022598e-02,7.439872e-07,3.832046e+01,0.000000e+00,3.832046e+01,4.147516e+01,8.378148e+01
1.087950e+04,1.259202e-01,8.460303e+03,9.792018e-02,9.239549e-01,9.241447e-01,2.023341e-02,7.431588e-07,3.832241e+01,0.000000e+00,3.832241e+01,4.147650e+01,8.380179e+01
1.088950e+04,1.260359e-01,8.470304e+03,9.803592e-02,9.239722e-01,9.241515e-01,2.024084e-02,7.423323e-07,3.832437e+01,0.000000e+00,3.832437e+01,4.147783e+01,8.382209e+01
1.089950e+04,1.261517e-01,8.480304e+03,9.815167e-02,9.239895e-01,9.241584e-01,2.024826e-02,7.415076e-07,3.832632e+01,0.000000e+00,3.832632e+01,4.147917e+01,8.384240e+01
1.090950e+04,1.262674e-01,8.490304e+03,9.826741e-02,9.240068e-01,9.241652e-01,2.025567e-02,7.406847e-07,3.832827e+01,0.000000e+00,3.832827e+01,4.148051e+01,8.386270e+01
1.091950e+04,1.263832e-01,8.500305e+03,9.838316e-02,9.240241e-01,9.241721e-01,2.026307e-02,7.398636e-07,3.833023e+01,0.000000e+00,3.833023e+01,4.148185e+01,8.388301e+01
1.092950e+04,1.264989e-01,8.510305e+03,9.849890e-02,9.240403e-01,9.241789e-01,2.027047e-02,7.390443e-07,3.833144e+01,0.000000e+00,3.833144e+01,4.148244e+01,8.390000e+01
1.093951e+04,1.266146e-01,8.520305e+03,9.861465e-02,9.240506e-01,9.241857e-01,2.027786e-02,7.382268e-07,3.832888e+01,0.000000e+00,3.832888e+01,4.147921e+01,8.390000e+01
1.094951e+04,1.267304e-01,8.530306e+03,9.873039e-02,9.240608e-01,9.241926e-01,2.028523e-02,7.374111e-07,3.832632e+01,0.000000e+00,3.832632e+01,4.147598e+01,8.390000e+01
1.095951e+04,1.268461e-01,8.540306e+03,9.884614e-02,9.240711e-01,9.241994e-01,2.029260e-02,7.365971e-07,3.832376e+01,0.000000e+00,3.832376e+01,4.147274e+01,8.390000e+01
1.096951e+04,1.269619e-01,8.550306e+03,9.896188e-02,9.240814e-01,9.242062e-01,2.029997e-02,7.357850e-07,3.832120e+01,0.000000e+00,3.832120e+01,4.146951e+01,8.390000e+01
1.097951e+04,1.270776e-01,8.560307e+03,9.907762e-02,9.240916e-01,9.242130e-01,2.030732e-02,7.349746e-07,3.831864e+01,0.000000e+00,3.831864e+01,4.146628e+01,8.390000e+01
1.098951e+04,1.271934e-01,8.570307e+03,9.919337e-02,9.241019e-01,9.242198e-01,2.031467e-02,7.341659e-07,3.831608e+01,0.000000e+00,3.831608e+01,4.146305e+01,8.390000e+01
1.099951e+04,1.273091e-01,8.580308e+03,9.930911e-02,9.241122e-01,9.242265e-01,2.032200e-02,7.333590e-07,3.831352e+01,0.000000e+00,3.831352e+01,4.145982e+01,8.390000e+01
1.100951e+04,1.274249e-01,8.590308e+03,9.942486e-02,9.241224e-01,9.242333e-01,2.032933e-02,7.325539e-07,3.831097e+01,0.000000e+00,3.831097e+01,4.145659e+01,8.390000e+01
1.101951e+04,1.275406e-01,8.600308e+03,9.954060e-02,9.241327e-01,9.242401e-01,2.033666e-02,7.317505e-07,3.830841e+01,0.000000e+00,3.830841e+01,4.145336e+01,8.390000e+01
1.102951e+04,1.276563e-01,8.610309e+03,9.965635e-02,9.241406e-01,9.242468e-01,2.034397e-02,7.309489e-07,3.830516e+01,0.000000e+00,3.830516e+01,4.144950e+01,8.389860e+01
1.103951e+04,1.277721e-01,8.620309e+03,9.977209e-02,9.241338e-01,9.242536e-01,2.035128e-02,7.301489e-07,3.829774e+01,0.000000e+00,3.829774e+01,4.144178e+01,8.388871e+01
1.104951e+04,1.278878e-01,8.630309e+03,9.988784e-02,9.241270e-01,9.242603e-01,2.035857e-02,7.293507e-07,3.829033e+01,0.000000e+00,3.829033e+01,4.143405e+01,8.387882e+01
1.105951e+04,1.280036e-01,8.640310e+03,1.000036e-01,9.241202e-01,9.242671e-01,2.036586e-02,7.285543e-07,3.828291e+01,0.000000e+00,3.828291e+01,4.142633e+01,8.386892e+01
1.106951e+04,1.281193e-01,8.650310e+03,1.001193e-01,9.241134e-01,9.242738e-01,2.037314e-02,7.277595e-07,3.827549e+01,0.000000e+00,3.827549e+01,4.141861e+01,8.385903e+01
1.107951e+04,1.282351e-01,8.660310e+03,1.002351e-01,9.241066e-01,9.242805e-01,2.038042e-02,7.269665e-07,3.826808e+01,0.000000e+00,3.826808e+01,4.141089e+01,8.384914e+01
1.108951e+04,1.283508e-01,8.670311e+03,1.003508e-01,9.240998e-01,9.242872e-01,2.038768e-02,7.261751e-07,3.826066e+01,0.000000e+00,3.826066e+01,4.140317e+01,8.383925e+01
1.109951e+04,1.284666e-01,8.680311e+03,1.004666e-01,9.240930e-01,9.242940e-01,2.039494e-02,7.253855e-07,3.825325e+01,0.000000e+00,3.825325e+01,4.139545e+01,8.382935e+01
1.110951e+04,1.285823e-01,8.690311e+03,1.005823e-01,9.240862e-01,9.243007e-01,2.040219e-02,7.245975e-07,3.824583e+01,0.000000e+00,3.824583e+01,4.138773e+01,8.381946e+01
1.111951e+04,1.286981e-01,8.700312e+03,1.006981e-01,9.240794e-01,9.243074e-01,2.040944e-02,7.238113e-07,3.823841e+01,0.000000e+00,3.823841e+01,4.138001e+01,8.380957e+01
1.112951e+04,1.288138e-01,8.710312e+03,1.008138e-01,9.240731e-01,9.243140e-01,2.041667e-02,7.230267e-07,3.823135e+01,0.000000e+00,3.823135e+01,4.137265e+01,8.380000e+01
1.113951e+04,1.289295e-01,8.720313e+03,1.009295e-01,9.240834e-01,9.243207e-01,2.042390e-02,7.222438e-07,3.823480e+01,0.000000e+00,3.823480e+01,4.137592e+01,8.380000e+01
1.114951e+04,1.290453e-01,8.730313e+03,1.010453e-01,9.240938e-01,9.243274e-01,2.043112e-02,7.214626e-07,3.823825e+01,0.000000e+00,3.823825e+01,4.137919e+01,8.380000e+01
1.115951e+04,1.291610e-01,8.740313e+03,1.011610e-01,9.241041e-01,9.243341e-01,2.043833e-02,7.206830e-07,3.824170e+01,0.000000e+00,3.824170e+01,4.138246e+01,8.380000e+01
1.116951e+04,1.292768e-01,8.750314e+03,1.012768e-01,9.241144e-01,9.243407e-01,2.044553e-02,7.199051e-07,3.824515e+01,0.000000e+00,3.824515e+01,4.138573e+01,8.380000e+01
1.117951e+04,1.293925e-01,8.760314e+03,1.013925e-01,9.241247e-01,9.243474e-01,2.045272e-02,7.191289e-07,3.824860e+01,0.000000e+00,3.824860e+01,4.138901e+01,8.380000e+01
1.118951e+04,1.295083e-01,8.770314e+03,1.015083e-01,9.241350e-01,9.243540e-01,2.045991e-02,7.183543e-07,3.825205e+01,0.000000e+00,3.825205e+01,4.139228e+01,8.380000e+01
1.119951e+04,1.296240e-01,8.780315e+03,1.016240e-01,9.241454e-01,9.243606e-01,2.046709e-02,7.175813e-07,3.825550e+01,0.000000e+00,3.825550e+01,4.139555e+01,8.380000e+01
1.120952e+04,1.297398e-01,8.790315e+03,1.017398e-01,9.241557e-01,9.243673e-01,2.047426e-02,7.168100e-07,3.825895e+01,0.000000e+00,3.825895e+01,4.139882e+01,8.380000e+01
1.121952e+04,1.298555e-01,8.800315e+03,1.018555e-01,9.241660e-01,9.243739e-01,2.048143e-02,7.160404e-07,3.826240e+01,0.000000e+00,3.826240e+01,4.140209e+01,8.380000e+01
1.122952e+04,1.299712e-01,8.810316e+03,1.019712e-01,9.241763e-01,9.243805e-01,2.048859e-02,7.152723e-07,3.826558e+01,0.000000e+00,3.826558e+01,4.140506e+01,8.380000e+01
1.123952e+04,1.300870e-01,8.820316e+03,1.020870e-01,9.241865e-01,9.243871e-01,2.049574e-02,7.145059e-07,3.826622e+01,0.000000e+00,3.826622e+01,4.140530e+01,8.380000e+01
1.124952e+04,1.302027e-01,8.830316e+03,1.022027e-01,9.241967e-01,9.243937e-01,2.050288e-02,7.137411e-07,3.826686e+01,0.000000e+00,3.826686e+01,4.140554e+01,8.380000e+01
1.125952e+04,1.303185e-01,8.840317e+03,1.023185e-01,9.242069e-01,9.244003e-01,2.051001e-02,7.129780e-07,3.826750e+01,0.000000e+00,3.826750e+01,4.140577e+01,8.380000e+01
1.126952e+04,1.304342e-01,8.850317e+03,1.024342e-01,9.242171e-01,9.244069e-01,2.051714e-02,7.122164e-07,3.826814e+01,0.000000e+00,3.826814e+01,4.140601e+01,8.380000e+01
1.127952e+04,1.305500e-01,8.860318e+03,1.025500e-01,9.242273e-01,9.244135e-01,2.052426e-02,7.114564e-07,3.826878e+01,0.000000e+00,3.826878e+01,4.140624e+01,8.380000e+01
1.128952e+04,1.306657e-01,8.870318e+03,1.026657e-01,9.242375e-01,9.244201e-01,2.053137e-02,7.106981e-07,3.826942e+01,0.000000e+00,3.826942e+01,4.140648e+01,8.380000e+01
1.129952e+04,1.307815e-01,8.880318e+03,1.027815e-01,9.242477e-01,9.244266e-01,2.053847e-02,7.099413e-07,3.827006e+01,0.000000e+00,3.827006e+01,4.140671e+01,8.380000e+01
1.130952e+04,1.308972e-01,8.890319e+03,1.028972e-01,9.242578e-01,9.244332e-01,2.054557e-02,7.091861e-07,3.827070e+01,0.000000e+00,3.827070e+01,4.140695e+01,8.380000e+01
1.131952e+04,1.310130e-01,8.900319e+03,1.030130e-01,9.242680e-01,9.244397e-01,2.055265e-02,7.084325e-07,3.827134e+01,0.000000e+00,3.827134e+01,4.140719e+01,8.380000e+01
1.132952e+04,1.311287e-01,8.910319e+03,1.031287e-01,9.242775e-01,9.244463e-01,2.055973e-02,7.076805e-07,3.827162e+01,0.000000e+00,3.827162e+01,4.140707e+01,8.380076e+01
1.133952e+04,1.312444e-01,8.920320e+03,1.032444e-01,9.242775e-01,9.244528e-01,2.056681e-02,7.069301e-07,3.826753e+01,0.000000e+00,3.826753e+01,4.140264e+01,8.381082e+01
1.134952e+04,1.313602e-01,8.930320e+03,1.033602e-01,9.242775e-01,9.244594e-01,2.057387e-02,7.061812e-07,3.826343e+01,0.000000e+00,3.826343e+01,4.139821e+01,8.382089e+01
1.135952e+04,1.314759e-01,8.940320e+03,1.034759e-01,9.242775e-01,9.244659e-01,2.058093e-02,7.054339e-07,3.825934e+01,0.000000e+00,3.825934e+01,4.139378e+01,8.383095e+01
1.136952e+04,1.315917e-01,8.950321e+03,1.035917e-01,9.242775e-01,9.244724e-01,2.058798e-02,7.046881e-07,3.825524e+01,0.000000e+00,3.825524e+01,4.138935e+01,8.384102e+01
1.137952e+04,1.317074e-01,8.960321e+03,1.037074e-01,9.242775e-01,9.244789e-01,2.059503e-02,7.039439e-07,3.825115e+01,0.000000e+00,3.825115e+01,4.138492e+01,8.385108e+01
1.138952e+04,1.318232e-01,8.970321e+03,1.038232e-01,9.242775e-01,9.244854e-01,2.060206e-02,7.032013e-07,3.824705e+01,0.000000e+00,3.824705e+01,4.138049e+01,8.386114e+01
1.139952e+04,1.319389e-01,8.980322e+03,1.039389e-01,9.242775e-01,9.244919e-01,2.060909e-02,7.024602e-07,3.824296e+01,0.000000e+00,3.824296e+01,4.137606e+01,8.387121e+01
1.140952e+04,1.320547e-01,8.990322e+03,1.040547e-01,9.242775e-01,9.244984e-01,2.061611e-02,7.017207e-07,3.823886e+01,0.000000e+00,3.823886e+01,4.137162e+01,8.388127e+01
1.141952e+04,1.321704e-01,9.000323e+03,1.041704e-01,9.242775e-01,9.245049e-01,2.062313e-02,7.009826e-07,3.823477e+01,0.000000e+00,3.823477e+01,4.136719e+01,8.389134e+01
1.142952e+04,1.322861e-01,9.010323e+03,1.042861e-01,9.242786e-01,9.245114e-01,2.063013e-02,7.002461e-07,3.823145e+01,0.000000e+00,3.823145e+01,4.136356e+01,8.390000e+01
1.143952e+04,1.324019e-01,9.020323e+03,1.044019e-01,9.242865e-01,9.245178e-01,2.063713e-02,6.995112e-07,3.823295e+01,0.000000e+00,3.823295e+01,4.136483e+01,8.390000e+01
1.144952e+04,1.325176e-01,9.030324e+03,1.045176e-01,9.242945e-01,9.245243e-01,2.064412e-02,6.987777e-07,3.823445e+01,0.000000e+00,3.823445e+01,4.136609e+01,8.390000e+01
1.145952e+04,1.326334e-01,9.040324e+03,1.046334e-01,9.243024e-01,9.245308e-01,2.065111e-02,6.980458e-07,3.823595e+01,0.000000e+00,3.823595e+01,4.136736e+01,8.390000e+01
1.146952e+04,1.327491e-01,9.050324e+03,1.047491e-01,9.243104e-01,9.245372e-01,2.065808e-02,6.973154e-07,3.823745e+01,0.000000e+00,3.823745e+01,4.136863e+01,8.390000e+01
1.147952e+04,1.328649e-01,9.060325e+03,1.048649e-01,9.243183e-01,9.245437e-01,2.066505e-02,6.965865e-07,3.823895e+01,0.000000e+00,3.823895e+01,4.136989e+01,8.390000e+01
1.148953e+04,1.329806e-01,9.070325e+03,1.049806e-01,9.243263e-01,9.245501e-01,2.067202e-02,6.958591e-07,3.824045e+01,0.000000e+00,3.824045e+01,4.137116e+01,8.390000e+01
1.149953e+04,1.330964e-01,9.080325e+03,1.050964e-01,9.243342e-01,9.245565e-01,2.067897e-02,6.951332e-07,3.824195e+01,0.000000e+00,3.824195e+01,4.137243e+01,8.390000e+01
1.150953e+04,1.332121e-01,9.090326e+03,1.052121e-01,9.243421e-01,9.245629e-01,2.068592e-02,6.944088e-07,3.824345e+01,0.000000e+00,3.824345e+01,4.137370e+01,8.390000e+01
1.151953e+04,1.333278e-01,9.100326e+03,1.053278e-01,9.243501e-01,9.245694e-01,2.069286e-02,6.936859e-07,3.824495e+01,0.000000e+00,3.824495e+01,4.137496e+01,8.390000e+01
1.152953e+04,1.334436e-01,9.110326e+03,1.054436e-01,9.243580e-01,9.245758e-01,2.069979e-02,6.929644e-07,3.824705e+01,0.000000e+00,3.824705e+01,4.137688e+01,8.390000e+01
1.153953e+04,1.335593e-01,9.120327e+03,1.055593e-01,9.243659e-01,9.245822e-01,2.070672e-02,6.922445e-07,3.825361e+01,0.000000e+00,3.825361e+01,4.138362e+01,8.390000e+01
1.154953e+04,1.336751e-01,9.130327e+03,1.056751e-01,9.243737e-01,9.245886e-01,2.071364e-02,6.915260e-07,3.826017e+01,0.000000e+00,3.826017e+01,4.139037e+01,8.390000e+01
1.155953e+04,1.337908e-01,9.140328e+03,1.057908e-01,9.243816e-01,9.245950e-01,2.072055e-02,6.908090e-07,3.826674e+01,0.000000e+00,3.826674e+01,4.139712e+01,8.390000e+01
1.156953e+04,1.339066e-01,9.150328e+03,1.059066e-01,9.243894e-01,9.246013e-01,2.072746e-02,6.900934e-07,3.827330e+01,0.000000e+00,3.827330e+01,4.140387e+01,8.390000e+01
1.157953e+04,1.340223e-01,9.160328e+03,1.060223e-01,9.243972e-01,9.246077e-01,2.073435e-02,6.893793e-07,3.827986e+01,0.000000e+00,3.827986e+01,4.141062e+01,8.390000e+01
1.158953e+04,1.341381e-01,9.170329e+03,1.061381e-01,9.244051e-01,9.246141e-01,2.074124e-02,6.886667e-07,3.828643e+01,0.000000e+00,3.828643e+01,4.141737e+01,8.390000e+01
1.159953e+04,1.342538e-01,9.180329e+03,1.062538e-01,9.244129e-01,9.246205e-01,2.074813e-02,6.879555e-07,3.829299e+01,0.000000e+00,3.829299e+01,4.142412e+01,8.390000e+01
1.160953e+04,1.343696e-01,9.190329e+03,1.063696e-01,9.244208e-01,9.246268e-01,2.075500e-02,6.872458e-07,3.829955e+01,0.000000e+00,3.829955e+01,4.143087e+01,8.390000e+01
1.161953e+04,1.344853e-01,9.200330e+03,1.064853e-01,9.244286e-01,9.246332e-01,2.076187e-02,6.865375e-07,3.830612e+01,0.000000e+00,3.830612e+01,4.143762e+01,8.390000e+01
1.162953e+04,1.346010e-01,9.210330e+03,1.066010e-01,9.244365e-01,9.246395e-01,2.076874e-02,6.858307e-07,3.831262e+01,0.000000e+00,3.831262e+01,4.144430e+01,8.390009e+01
1.163953e+04,1.347168e-01,9.220330e+03,1.067168e-01,9.244469e-01,9.246459e-01,2.077559e-02,6.851252e-07,3.831262e+01,0.000000e+00,3.831262e+01,4.144383e+01,8.391024e+01
1.164953e+04,1.348325e-01,9.230331e+03,1.068325e-01,9.244574e-01,9.246522e-01,2.078244e-02,6.844213e-07,3.831262e+01,0.000000e+00,3.831262e+01,4.144336e+01,8.392040e+01
1.165953e+04,1.349483e-01,9.240331e+03,1.069483e-01,9.244678e-01,9.246585e-01,2.078928e-02,6.837187e-07,3.831262e+01,0.000000e+00,3.831262e+01,4.144289e+01,8.393055e+01
1.166953e+04,1.350640e-01,9.250332e+03,1.070640e-01,9.244783e-01,9.246648e-01,2.079611e-02,6.830176e-07,3.831262e+01,0.000000e+00,3.831262e+01,4.144242e+01,8.394070e+01
1.167953e+04,1.351798e-01,9.260332e+03,1.071798e-01,9.244887e-01,9.246711e-01,2.080294e-02,6.823179e-07,3.831262e+01,0.000000e+00,3.831262e+01,4.144196e+01,8.395086e+01
1.168953e+04,1.352955e-01,9.270332e+03,1.072955e-01,9.244992e-01,9.246774e-01,2.080976e-02,6.816196e-07,3.831262e+01,0.000000e+00,3.831262e+01,4.144149e+01,8.396101e+01
1.169953e+04,1.354113e-01,9.280333e+03,1.074113e-01,9.245096e-01,9.246837e-01,2.081657e-02,6.809227e-07,3.831262e+01,0.000000e+00,3.831262e+01,4.144102e+01,8.397116e+01
1.170953e+04,1.355270e-01,9.290333e+03,1.075270e-01,9.245201e-01,9.246900e-01,2.082338e-02,6.802272e-07,3.831262e+01,0.000000e+00,3.831262e+01,4.144055e+01,8.398132e+01
1.171953e+04,1.356427e-01,9.300333e+03,1.076427e-01,9.245305e-01,9.246963e-01,2.083018e-02,6.795331e-07,3.831262e+01,0.000000e+00,3.831262e+01,4.144008e+01,8.399147e+01
1.172953e+04,1.357585e-01,9.310334e+03,1.077585e-01,9.245404e-01,9.247026e-01,2.083697e-02,6.788404e-07,3.831208e+01,0.000000e+00,3.831208e+01,4.143905e+01,8.400000e+01
1.173953e+04,1.358742e-01,9.320334e+03,1.078742e-01,9.245471e-01,9.247089e-01,2.084376e-02,6.781491e-07,3.830869e+01,0.000000e+00,3.830869e+01,4.143508e+01,8.400000e+01
1.174953e+04,1.359900e-01,9.330334e+03,1.079900e-01,9.245539e-01,9.247152e-01,2.085053e-02,6.774592e-07,3.830530e+01,0.000000e+00,3.830530e+01,4.143112e+01,8.400000e+01
1.175953e+04,1.361057e-01,9.340335e+03,1.081057e-01,9.245606e-01,9.247214e-01,2.085730e-02,6.767707e-07,3.830191e+01,0.000000e+00,3.830191e+01,4.142715e+01,8.400000e+01
1.176954e+04,1.362215e-01,9.350335e+03,1.082215e-01,9.245673e-01,9.247277e-01,2.086407e-02,6.760835e-07,3.829852e+01,0.000000e+00,3.829852e+01,4.142318e+01,8.400000e+01
1.177954e+04,1.363372e-01,9.360335e+03,1.083372e-01,9.245740e-01,9.247339e-01,2.087083e-02,6.753978e-07,3.829512e+01,0.000000e+00,3.829512e+01,4.141921e+01,8.400000e+01
1.178954e+04,1.364530e-01,9.370336e+03,1.084530e-01,9.245808e-01,9.247402e-01,2.087758e-02,6.747133e-07,3.829173e+01,0.000000e+00,3.829173e+01,4.141524e+01,8.400000e+01
1.179954e+04,1.365687e-01,9.380336e+03,1.085687e-01,9.245875e-01,9.247464e-01,2.088432e-02,6.740303e-07,3.828834e+01,0.000000e+00,3.828834e+01,4.141127e+01,8.400000e+01
1.180954e+04,1.366845e-01,9.390337e+03,1.086845e-01,9.245942e-01,9.247526e-01,2.089106e-02,6.733486e-07,3.828495e+01,0.000000e+00,3.828495e+01,4.140730e+01,8.400000e+01
1.181954e+04,1.368002e-01,9.400337e+03,1.088002e-01,9.246010e-01,9.247589e-01,2.089779e-02,6.726683e-07,3.828156e+01,0.000000e+00,3.828156e+01,4.140333e+01,8.400000e+01
1.182954e+04,1.369159e-01,9.410337e+03,1.089159e-01,9.246073e-01,9.247651e-01,2.090451e-02,6.719894e-07,3.827810e+01,0.000000e+00,3.827810e+01,4.139931e+01,8.399949e+01
