Repository: brandonlampe/CS_Data

# Comments For Consolidation Test: 90_08
_Note:_ herein, the phrase "TEST-NUMBER" will imply the insertion of "90_08".  This format will
often be used when describing local directories.

_Fractional Density Measurements:_ Fractional density calculations were made using measured data of
the sample's initial and transient volume.  These volume change measurements were made using a

## Test Data
Raw test data is contained in: TEST-NUMBER.xlsx

Additionally, calculated values of fractional density have been calculated in TEST-NUMBER.xlsx and
exported to TEST-NUMBER.csv, where the .csv file format allows for easy cross-platform importing
and analysis.

File: UNM_WP_HY_90_08/CREEP_FIT/90_08_CREEP_OUT.csv (part 6 of 104)
Analysis by Brandon Lampe, performed on: 2016/09/08 08:28:04
Experimental results below begin at: 2015/08/06 15:59:17
Duration (sec),Duration (day),Elapsed Time (sec),Elapsed Time (day),Interpolated Fractional Density,Fit to Fractional Density,Fit to Volume Strain,Fit to Volume Strain Rate (1/sec),Confining Pressure (MPa),Pore Pressure (MPa),Terzaghi Pressure (MPa),Solid Pressure (MPa),Temperature (C))
1.419962e+04,1.643475e-01,1.178042e+04,1.363475e-01,9.258695e-01,9.260863e-01,2.233219e-02,5.419321e-07,3.831056e+01,0.000000e+00,3.831056e+01,4.137793e+01,8.397072e+01
1.420962e+04,1.644632e-01,1.179042e+04,1.364632e-01,9.258627e-01,9.260913e-01,2.233761e-02,5.414884e-07,3.831776e+01,0.000000e+00,3.831776e+01,4.138601e+01,8.398062e+01
1.421962e+04,1.645790e-01,1.180042e+04,1.365790e-01,9.258558e-01,9.260963e-01,2.234302e-02,5.410455e-07,3.832496e+01,0.000000e+00,3.832496e+01,4.139409e+01,8.399051e+01
1.422962e+04,1.646947e-01,1.181042e+04,1.366947e-01,9.258496e-01,9.261013e-01,2.234843e-02,5.406033e-07,3.833194e+01,0.000000e+00,3.833194e+01,4.140191e+01,8.400041e+01
1.423962e+04,1.648105e-01,1.182042e+04,1.368105e-01,9.258564e-01,9.261063e-01,2.235383e-02,5.401618e-07,3.833387e+01,0.000000e+00,3.833387e+01,4.140369e+01,8.401038e+01
1.424962e+04,1.649262e-01,1.183042e+04,1.369262e-01,9.258632e-01,9.261113e-01,2.235923e-02,5.397211e-07,3.833579e+01,0.000000e+00,3.833579e+01,4.140546e+01,8.402036e+01
1.425962e+04,1.650419e-01,1.184042e+04,1.370419e-01,9.258700e-01,9.261163e-01,2.236463e-02,5.392810e-07,3.833772e+01,0.000000e+00,3.833772e+01,4.140724e+01,8.403034e+01
1.426962e+04,1.651577e-01,1.185042e+04,1.371577e-01,9.258768e-01,9.261213e-01,2.237002e-02,5.388416e-07,3.833965e+01,0.000000e+00,3.833965e+01,4.140902e+01,8.404032e+01
1.427963e+04,1.652734e-01,1.186043e+04,1.372734e-01,9.258836e-01,9.261263e-01,2.237541e-02,5.384030e-07,3.834157e+01,0.000000e+00,3.834157e+01,4.141079e+01,8.405030e+01
1.428963e+04,1.653892e-01,1.187043e+04,1.373892e-01,9.258904e-01,9.261313e-01,2.238079e-02,5.379650e-07,3.834350e+01,0.000000e+00,3.834350e+01,4.141257e+01,8.406027e+01
1.429963e+04,1.655049e-01,1.188043e+04,1.375049e-01,9.258972e-01,9.261363e-01,2.238617e-02,5.375278e-07,3.834543e+01,0.000000e+00,3.834543e+01,4.141435e+01,8.407025e+01
1.430963e+04,1.656207e-01,1.189043e+04,1.376207e-01,9.259040e-01,9.261412e-01,2.239154e-02,5.370912e-07,3.834735e+01,0.000000e+00,3.834735e+01,4.141612e+01,8.408023e+01
1.431963e+04,1.657364e-01,1.190043e+04,1.377364e-01,9.259108e-01,9.261462e-01,2.239691e-02,5.366553e-07,3.834928e+01,0.000000e+00,3.834928e+01,4.141790e+01,8.409021e+01
1.432963e+04,1.658522e-01,1.191043e+04,1.378522e-01,9.259176e-01,9.261512e-01,2.240227e-02,5.362202e-07,3.835115e+01,0.000000e+00,3.835115e+01,4.141961e+01,8.410000e+01
1.433963e+04,1.659679e-01,1.192043e+04,1.379679e-01,9.259245e-01,9.261561e-01,2.240763e-02,5.357857e-07,3.834984e+01,0.000000e+00,3.834984e+01,4.141789e+01,8.410000e+01
1.434963e+04,1.660837e-01,1.193043e+04,1.380837e-01,9.259315e-01,9.261611e-01,2.241299e-02,5.353519e-07,3.834853e+01,0.000000e+00,3.834853e+01,4.141616e+01,8.410000e+01
1.435963e+04,1.661994e-01,1.194043e+04,1.381994e-01,9.259385e-01,9.261661e-01,2.241834e-02,5.349188e-07,3.834722e+01,0.000000e+00,3.834722e+01,4.141444e+01,8.410000e+01
1.436963e+04,1.663151e-01,1.195043e+04,1.383151e-01,9.259454e-01,9.261710e-01,2.242369e-02,5.344864e-07,3.834591e+01,0.000000e+00,3.834591e+01,4.141271e+01,8.410000e+01
1.437963e+04,1.664309e-01,1.196043e+04,1.384309e-01,9.259524e-01,9.261760e-01,2.242903e-02,5.340547e-07,3.834460e+01,0.000000e+00,3.834460e+01,4.141099e+01,8.410000e+01
1.438963e+04,1.665466e-01,1.197043e+04,1.385466e-01,9.259593e-01,9.261809e-01,2.243437e-02,5.336237e-07,3.834329e+01,0.000000e+00,3.834329e+01,4.140926e+01,8.410000e+01
1.439963e+04,1.666624e-01,1.198043e+04,1.386624e-01,9.259663e-01,9.261858e-01,2.243970e-02,5.331933e-07,3.834198e+01,0.000000e+00,3.834198e+01,4.140754e+01,8.410000e+01
1.440963e+04,1.667781e-01,1.199043e+04,1.387781e-01,9.259732e-01,9.261908e-01,2.244503e-02,5.327636e-07,3.834067e+01,0.000000e+00,3.834067e+01,4.140581e+01,8.410000e+01
1.441963e+04,1.668939e-01,1.200043e+04,1.388939e-01,9.259802e-01,9.261957e-01,2.245036e-02,5.323346e-07,3.833936e+01,0.000000e+00,3.833936e+01,4.140409e+01,8.410000e+01
1.442963e+04,1.670096e-01,1.201043e+04,1.390096e-01,9.259873e-01,9.262006e-01,2.245568e-02,5.319063e-07,3.833738e+01,0.000000e+00,3.833738e+01,4.140162e+01,8.409832e+01
1.443963e+04,1.671254e-01,1.202043e+04,1.391254e-01,9.259952e-01,9.262056e-01,2.246100e-02,5.314787e-07,3.833208e+01,0.000000e+00,3.833208e+01,4.139555e+01,8.408843e+01
1.444963e+04,1.672411e-01,1.203043e+04,1.392411e-01,9.260031e-01,9.262105e-01,2.246631e-02,5.310518e-07,3.832679e+01,0.000000e+00,3.832679e+01,4.138948e+01,8.407854e+01
1.445963e+04,1.673568e-01,1.204043e+04,1.393568e-01,9.260110e-01,9.262154e-01,2.247162e-02,5.306255e-07,3.832150e+01,0.000000e+00,3.832150e+01,4.138341e+01,8.406865e+01
1.446963e+04,1.674726e-01,1.205043e+04,1.394726e-01,9.260189e-01,9.262203e-01,2.247692e-02,5.301999e-07,3.831620e+01,0.000000e+00,3.831620e+01,4.137734e+01,8.405875e+01
1.447963e+04,1.675883e-01,1.206043e+04,1.395883e-01,9.260268e-01,9.262252e-01,2.248222e-02,5.297749e-07,3.831091e+01,0.000000e+00,3.831091e+01,4.137127e+01,8.404886e+01
1.448963e+04,1.677041e-01,1.207043e+04,1.397041e-01,9.260347e-01,9.262301e-01,2.248752e-02,5.293507e-07,3.830561e+01,0.000000e+00,3.830561e+01,4.136520e+01,8.403897e+01
1.449963e+04,1.678198e-01,1.208043e+04,1.398198e-01,9.260426e-01,9.262350e-01,2.249281e-02,5.289270e-07,3.830032e+01,0.000000e+00,3.830032e+01,4.135913e+01,8.402907e+01
1.450963e+04,1.679356e-01,1.209043e+04,1.399356e-01,9.260505e-01,9.262399e-01,2.249810e-02,5.285041e-07,3.829502e+01,0.000000e+00,3.829502e+01,4.135306e+01,8.401918e+01
1.451963e+04,1.680513e-01,1.210043e+04,1.400513e-01,9.260584e-01,9.262448e-01,2.250338e-02,5.280818e-07,3.828973e+01,0.000000e+00,3.828973e+01,4.134699e+01,8.400929e+01
1.452963e+04,1.681671e-01,1.211043e+04,1.401671e-01,9.260654e-01,9.262497e-01,2.250866e-02,5.276602e-07,3.828456e+01,0.000000e+00,3.828456e+01,4.134110e+01,8.400000e+01
1.453963e+04,1.682828e-01,1.212043e+04,1.402828e-01,9.260585e-01,9.262546e-01,2.251393e-02,5.272393e-07,3.828136e+01,0.000000e+00,3.828136e+01,4.133795e+01,8.400000e+01
1.454963e+04,1.683986e-01,1.213043e+04,1.403986e-01,9.260516e-01,9.262595e-01,2.251920e-02,5.268190e-07,3.827816e+01,0.000000e+00,3.827816e+01,4.133480e+01,8.400000e+01
1.455964e+04,1.685143e-01,1.214044e+04,1.405143e-01,9.260448e-01,9.262644e-01,2.252447e-02,5.263994e-07,3.827496e+01,0.000000e+00,3.827496e+01,4.133166e+01,8.400000e+01
1.456964e+04,1.686300e-01,1.215044e+04,1.406300e-01,9.260379e-01,9.262692e-01,2.252973e-02,5.259804e-07,3.827176e+01,0.000000e+00,3.827176e+01,4.132851e+01,8.400000e+01
1.457964e+04,1.687458e-01,1.216044e+04,1.407458e-01,9.260310e-01,9.262741e-01,2.253499e-02,5.255621e-07,3.826856e+01,0.000000e+00,3.826856e+01,4.132536e+01,8.400000e+01
1.458964e+04,1.688615e-01,1.217044e+04,1.408615e-01,9.260241e-01,9.262790e-01,2.254024e-02,5.251444e-07,3.826536e+01,0.000000e+00,3.826536e+01,4.132221e+01,8.400000e+01
1.459964e+04,1.689773e-01,1.218044e+04,1.409773e-01,9.260173e-01,9.262838e-01,2.254549e-02,5.247274e-07,3.826216e+01,0.000000e+00,3.826216e+01,4.131906e+01,8.400000e+01
1.460964e+04,1.690930e-01,1.219044e+04,1.410930e-01,9.260104e-01,9.262887e-01,2.255074e-02,5.243110e-07,3.825896e+01,0.000000e+00,3.825896e+01,4.131591e+01,8.400000e+01
1.461964e+04,1.692088e-01,1.220044e+04,1.412088e-01,9.260035e-01,9.262936e-01,2.255598e-02,5.238953e-07,3.825576e+01,0.000000e+00,3.825576e+01,4.131276e+01,8.400000e+01
1.462964e+04,1.693245e-01,1.221044e+04,1.413245e-01,9.259972e-01,9.262984e-01,2.256122e-02,5.234803e-07,3.825292e+01,0.000000e+00,3.825292e+01,4.130998e+01,8.400039e+01
1.463964e+04,1.694403e-01,1.222044e+04,1.414403e-01,9.260040e-01,9.263032e-01,2.256645e-02,5.230658e-07,3.825890e+01,0.000000e+00,3.825890e+01,4.131613e+01,8.401037e+01
1.464964e+04,1.695560e-01,1.223044e+04,1.415560e-01,9.260109e-01,9.263081e-01,2.257168e-02,5.226521e-07,3.826488e+01,0.000000e+00,3.826488e+01,4.132228e+01,8.402034e+01
1.465964e+04,1.696717e-01,1.224044e+04,1.416717e-01,9.260178e-01,9.263129e-01,2.257690e-02,5.222389e-07,3.827086e+01,0.000000e+00,3.827086e+01,4.132843e+01,8.403032e+01
1.466964e+04,1.697875e-01,1.225044e+04,1.417875e-01,9.260247e-01,9.263178e-01,2.258212e-02,5.218264e-07,3.827684e+01,0.000000e+00,3.827684e+01,4.133458e+01,8.404030e+01
1.467964e+04,1.699032e-01,1.226044e+04,1.419032e-01,9.260315e-01,9.263226e-01,2.258734e-02,5.214146e-07,3.828282e+01,0.000000e+00,3.828282e+01,4.134073e+01,8.405028e+01
1.468964e+04,1.700190e-01,1.227044e+04,1.420190e-01,9.260384e-01,9.263274e-01,2.259255e-02,5.210034e-07,3.828880e+01,0.000000e+00,3.828880e+01,4.134688e+01,8.406026e+01
1.469964e+04,1.701347e-01,1.228044e+04,1.421347e-01,9.260453e-01,9.263323e-01,2.259776e-02,5.205928e-07,3.829478e+01,0.000000e+00,3.829478e+01,4.135303e+01,8.407023e+01
1.470964e+04,1.702505e-01,1.229044e+04,1.422505e-01,9.260522e-01,9.263371e-01,2.260297e-02,5.201829e-07,3.830076e+01,0.000000e+00,3.830076e+01,4.135918e+01,8.408021e+01
1.471964e+04,1.703662e-01,1.230044e+04,1.423662e-01,9.260591e-01,9.263419e-01,2.260817e-02,5.197735e-07,3.830674e+01,0.000000e+00,3.830674e+01,4.136533e+01,8.409019e+01
1.472964e+04,1.704820e-01,1.231044e+04,1.424820e-01,9.260659e-01,9.263467e-01,2.261336e-02,5.193649e-07,3.831261e+01,0.000000e+00,3.831261e+01,4.137137e+01,8.410000e+01
1.473964e+04,1.705977e-01,1.232044e+04,1.425977e-01,9.260693e-01,9.263515e-01,2.261855e-02,5.189568e-07,3.831196e+01,0.000000e+00,3.831196e+01,4.137051e+01,8.410000e+01
1.474964e+04,1.707134e-01,1.233044e+04,1.427134e-01,9.260728e-01,9.263563e-01,2.262374e-02,5.185494e-07,3.831132e+01,0.000000e+00,3.831132e+01,4.136966e+01,8.410000e+01
1.475964e+04,1.708292e-01,1.234044e+04,1.428292e-01,9.260762e-01,9.263611e-01,2.262892e-02,5.181426e-07,3.831067e+01,0.000000e+00,3.831067e+01,4.136881e+01,8.410000e+01
1.476964e+04,1.709449e-01,1.235044e+04,1.429449e-01,9.260797e-01,9.263659e-01,2.263410e-02,5.177365e-07,3.831003e+01,0.000000e+00,3.831003e+01,4.136796e+01,8.410000e+01
1.477964e+04,1.710607e-01,1.236044e+04,1.430607e-01,9.260831e-01,9.263707e-01,2.263928e-02,5.173309e-07,3.830938e+01,0.000000e+00,3.830938e+01,4.136711e+01,8.410000e+01
1.478964e+04,1.711764e-01,1.237044e+04,1.431764e-01,9.260866e-01,9.263755e-01,2.264445e-02,5.169260e-07,3.830874e+01,0.000000e+00,3.830874e+01,4.136626e+01,8.410000e+01
1.479964e+04,1.712922e-01,1.238044e+04,1.432922e-01,9.260900e-01,9.263803e-01,2.264962e-02,5.165218e-07,3.830809e+01,0.000000e+00,3.830809e+01,4.136541e+01,8.410000e+01
1.480964e+04,1.714079e-01,1.239044e+04,1.434079e-01,9.260935e-01,9.263851e-01,2.265478e-02,5.161181e-07,3.830745e+01,0.000000e+00,3.830745e+01,4.136456e+01,8.410000e+01
1.481964e+04,1.715237e-01,1.240044e+04,1.435237e-01,9.260969e-01,9.263899e-01,2.265994e-02,5.157150e-07,3.830680e+01,0.000000e+00,3.830680e+01,4.136371e+01,8.410000e+01
1.482964e+04,1.716394e-01,1.241044e+04,1.436394e-01,9.261001e-01,9.263946e-01,2.266510e-02,5.153126e-07,3.830582e+01,0.000000e+00,3.830582e+01,4.136251e+01,8.410000e+01
1.483965e+04,1.717552e-01,1.242045e+04,1.437552e-01,9.261001e-01,9.263994e-01,2.267025e-02,5.149108e-07,3.830112e+01,0.000000e+00,3.830112e+01,4.135744e+01,8.410000e+01
1.484965e+04,1.718709e-01,1.243045e+04,1.438709e-01,9.261001e-01,9.264042e-01,2.267540e-02,5.145096e-07,3.829642e+01,0.000000e+00,3.829642e+01,4.135236e+01,8.410000e+01
1.485965e+04,1.719866e-01,1.244045e+04,1.439866e-01,9.261001e-01,9.264089e-01,2.268054e-02,5.141090e-07,3.829172e+01,0.000000e+00,3.829172e+01,4.134729e+01,8.410000e+01
1.486965e+04,1.721024e-01,1.245045e+04,1.441024e-01,9.261001e-01,9.264137e-01,2.268568e-02,5.137091e-07,3.828702e+01,0.000000e+00,3.828702e+01,4.134221e+01,8.410000e+01
1.487965e+04,1.722181e-01,1.246045e+04,1.442181e-01,9.261001e-01,9.264185e-01,2.269081e-02,5.133097e-07,3.828232e+01,0.000000e+00,3.828232e+01,4.133714e+01,8.410000e+01
1.488965e+04,1.723339e-01,1.247045e+04,1.443339e-01,9.261001e-01,9.264232e-01,2.269594e-02,5.129109e-07,3.827762e+01,0.000000e+00,3.827762e+01,4.133206e+01,8.410000e+01
1.489965e+04,1.724496e-01,1.248045e+04,1.444496e-01,9.261001e-01,9.264280e-01,2.270107e-02,5.125128e-07,3.827293e+01,0.000000e+00,3.827293e+01,4.132699e+01,8.410000e+01
1.490965e+04,1.725654e-01,1.249045e+04,1.445654e-01,9.261001e-01,9.264327e-01,2.270619e-02,5.121153e-07,3.826823e+01,0.000000e+00,3.826823e+01,4.132191e+01,8.410000e+01
1.491965e+04,1.726811e-01,1.250045e+04,1.446811e-01,9.261001e-01,9.264374e-01,2.271131e-02,5.117183e-07,3.826353e+01,0.000000e+00,3.826353e+01,4.131684e+01,8.410000e+01
1.492965e+04,1.727969e-01,1.251045e+04,1.447969e-01,9.261008e-01,9.264422e-01,2.271643e-02,5.113220e-07,3.825890e+01,0.000000e+00,3.825890e+01,4.131181e+01,8.409941e+01
1.493965e+04,1.729126e-01,1.252045e+04,1.449126e-01,9.261121e-01,9.264469e-01,2.272154e-02,5.109263e-07,3.825548e+01,0.000000e+00,3.825548e+01,4.130761e+01,8.408943e+01
1.494965e+04,1.730283e-01,1.253045e+04,1.450283e-01,9.261235e-01,9.264517e-01,2.272665e-02,5.105312e-07,3.825206e+01,0.000000e+00,3.825206e+01,4.130341e+01,8.407945e+01
1.495965e+04,1.731441e-01,1.254045e+04,1.451441e-01,9.261348e-01,9.264564e-01,2.273175e-02,5.101367e-07,3.824864e+01,0.000000e+00,3.824864e+01,4.129922e+01,8.406947e+01
1.496965e+04,1.732598e-01,1.255045e+04,1.452598e-01,9.261462e-01,9.264611e-01,2.273685e-02,5.097427e-07,3.824522e+01,0.000000e+00,3.824522e+01,4.129502e+01,8.405950e+01
1.497965e+04,1.733756e-01,1.256045e+04,1.453756e-01,9.261575e-01,9.264658e-01,2.274195e-02,5.093494e-07,3.824180e+01,0.000000e+00,3.824180e+01,4.129082e+01,8.404952e+01
1.498965e+04,1.734913e-01,1.257045e+04,1.454913e-01,9.261688e-01,9.264705e-01,2.274704e-02,5.089567e-07,3.823838e+01,0.000000e+00,3.823838e+01,4.128662e+01,8.403954e+01
1.499965e+04,1.736071e-01,1.258045e+04,1.456071e-01,9.261802e-01,9.264753e-01,2.275213e-02,5.085645e-07,3.823496e+01,0.000000e+00,3.823496e+01,4.128242e+01,8.402956e+01
1.500965e+04,1.737228e-01,1.259045e+04,1.457228e-01,9.261915e-01,9.264800e-01,2.275721e-02,5.081730e-07,3.823154e+01,0.000000e+00,3.823154e+01,4.127822e+01,8.401958e+01
1.501965e+04,1.738386e-01,1.260045e+04,1.458386e-01,9.262029e-01,9.264847e-01,2.276229e-02,5.077821e-07,3.822812e+01,0.000000e+00,3.822812e+01,4.127402e+01,8.400961e+01
1.502965e+04,1.739543e-01,1.261045e+04,1.459543e-01,9.262140e-01,9.264894e-01,2.276737e-02,5.073917e-07,3.822505e+01,0.000000e+00,3.822505e+01,4.127022e+01,8.400000e+01
1.503965e+04,1.740700e-01,1.262045e+04,1.460700e-01,9.262174e-01,9.264941e-01,2.277244e-02,5.070019e-07,3.823103e+01,0.000000e+00,3.823103e+01,4.127652e+01,8.400000e+01
1.504965e+04,1.741858e-01,1.263045e+04,1.461858e-01,9.262208e-01,9.264988e-01,2.277751e-02,5.066128e-07,3.823701e+01,0.000000e+00,3.823701e+01,4.128282e+01,8.400000e+01
1.505965e+04,1.743015e-01,1.264045e+04,1.463015e-01,9.262242e-01,9.265035e-01,2.278257e-02,5.062242e-07,3.824299e+01,0.000000e+00,3.824299e+01,4.128913e+01,8.400000e+01
1.506965e+04,1.744173e-01,1.265045e+04,1.464173e-01,9.262276e-01,9.265082e-01,2.278763e-02,5.058361e-07,3.824897e+01,0.000000e+00,3.824897e+01,4.129543e+01,8.400000e+01
1.507965e+04,1.745330e-01,1.266045e+04,1.465330e-01,9.262311e-01,9.265128e-01,2.279269e-02,5.054487e-07,3.825495e+01,0.000000e+00,3.825495e+01,4.130174e+01,8.400000e+01
1.508965e+04,1.746488e-01,1.267045e+04,1.466488e-01,9.262345e-01,9.265175e-01,2.279774e-02,5.050619e-07,3.826093e+01,0.000000e+00,3.826093e+01,4.130804e+01,8.400000e+01
1.509965e+04,1.747645e-01,1.268045e+04,1.467645e-01,9.262379e-01,9.265222e-01,2.280279e-02,5.046756e-07,3.826691e+01,0.000000e+00,3.826691e+01,4.131434e+01,8.400000e+01
1.510965e+04,1.748803e-01,1.269045e+04,1.468803e-01,9.262413e-01,9.265269e-01,2.280784e-02,5.042899e-07,3.827289e+01,0.000000e+00,3.827289e+01,4.132065e+01,8.400000e+01
1.511966e+04,1.749960e-01,1.270046e+04,1.469960e-01,9.262447e-01,9.265315e-01,2.281288e-02,5.039048e-07,3.827887e+01,0.000000e+00,3.827887e+01,4.132695e+01,8.400000e+01
1.512966e+04,1.751118e-01,1.271046e+04,1.471118e-01,9.262482e-01,9.265362e-01,2.281791e-02,5.035203e-07,3.828478e+01,0.000000e+00,3.828478e+01,4.133318e+01,8.400000e+01
1.513966e+04,1.752275e-01,1.272046e+04,1.472275e-01,9.262516e-01,9.265409e-01,2.282295e-02,5.031364e-07,3.828631e+01,0.000000e+00,3.828631e+01,4.133467e+01,8.400000e+01
1.514966e+04,1.753432e-01,1.273046e+04,1.473432e-01,9.262551e-01,9.265455e-01,2.282798e-02,5.027530e-07,3.828783e+01,0.000000e+00,3.828783e+01,4.133617e+01,8.400000e+01
1.515966e+04,1.754590e-01,1.274046e+04,1.474590e-01,9.262586e-01,9.265502e-01,2.283300e-02,5.023702e-07,3.828936e+01,0.000000e+00,3.828936e+01,4.133766e+01,8.400000e+01
1.516966e+04,1.755747e-01,1.275046e+04,1.475747e-01,9.262621e-01,9.265548e-01,2.283802e-02,5.019879e-07,3.829089e+01,0.000000e+00,3.829089e+01,4.133915e+01,8.400000e+01
1.517966e+04,1.756905e-01,1.276046e+04,1.476905e-01,9.262656e-01,9.265595e-01,2.284304e-02,5.016063e-07,3.829241e+01,0.000000e+00,3.829241e+01,4.134064e+01,8.400000e+01
1.518966e+04,1.758062e-01,1.277046e+04,1.478062e-01,9.262690e-01,9.265641e-01,2.284806e-02,5.012252e-07,3.829394e+01,0.000000e+00,3.829394e+01,4.134214e+01,8.400000e+01
1.519966e+04,1.759220e-01,1.278046e+04,1.479220e-01,9.262725e-01,9.265688e-01,2.285307e-02,5.008447e-07,3.829547e+01,0.000000e+00,3.829547e+01,4.134363e+01,8.400000e+01
1.520966e+04,1.760377e-01,1.279046e+04,1.480377e-01,9.262760e-01,9.265734e-01,2.285807e-02,5.004647e-07,3.829699e+01,0.000000e+00,3.829699e+01,4.134512e+01,8.400000e+01
1.521966e+04,1.761535e-01,1.280046e+04,1.481535e-01,9.262795e-01,9.265781e-01,2.286308e-02,5.000853e-07,3.829852e+01,0.000000e+00,3.829852e+01,4.134661e+01,8.400000e+01
1.522966e+04,1.762692e-01,1.281046e+04,1.482692e-01,9.262829e-01,9.265827e-01,2.286808e-02,4.997065e-07,3.829923e+01,0.000000e+00,3.829923e+01,4.134723e+01,8.400000e+01
1.523966e+04,1.763849e-01,1.282046e+04,1.483849e-01,9.262863e-01,9.265873e-01,2.287307e-02,4.993283e-07,3.829584e+01,0.000000e+00,3.829584e+01,4.134342e+01,8.400000e+01
1.524966e+04,1.765007e-01,1.283046e+04,1.485007e-01,9.262896e-01,9.265919e-01,2.287806e-02,4.989506e-07,3.829245e+01,0.000000e+00,3.829245e+01,4.133961e+01,8.400000e+01
1.525966e+04,1.766164e-01,1.284046e+04,1.486164e-01,9.262930e-01,9.265966e-01,2.288305e-02,4.985734e-07,3.828906e+01,0.000000e+00,3.828906e+01,4.133580e+01,8.400000e+01
1.526966e+04,1.767322e-01,1.285046e+04,1.487322e-01,9.262964e-01,9.266012e-01,2.288803e-02,4.981968e-07,3.828567e+01,0.000000e+00,3.828567e+01,4.133199e+01,8.400000e+01
1.527966e+04,1.768479e-01,1.286046e+04,1.488479e-01,9.262997e-01,9.266058e-01,2.289302e-02,4.978208e-07,3.828228e+01,0.000000e+00,3.828228e+01,4.132818e+01,8.400000e+01
1.528966e+04,1.769637e-01,1.287046e+04,1.489637e-01,9.263031e-01,9.266104e-01,2.289799e-02,4.974454e-07,3.827889e+01,0.000000e+00,3.827889e+01,4.132436e+01,8.400000e+01
1.529966e+04,1.770794e-01,1.288046e+04,1.490794e-01,9.263064e-01,9.266150e-01,2.290296e-02,4.970704e-07,3.827549e+01,0.000000e+00,3.827549e+01,4.132055e+01,8.400000e+01
1.530966e+04,1.771952e-01,1.289046e+04,1.491952e-01,9.263098e-01,9.266196e-01,2.290793e-02,4.966961e-07,3.827210e+01,0.000000e+00,3.827210e+01,4.131674e+01,8.400000e+01
1.531966e+04,1.773109e-01,1.290046e+04,1.493109e-01,9.263131e-01,9.266242e-01,2.291290e-02,4.963223e-07,3.826871e+01,0.000000e+00,3.826871e+01,4.131293e+01,8.400000e+01
1.532966e+04,1.774267e-01,1.291046e+04,1.494267e-01,9.263165e-01,9.266288e-01,2.291786e-02,4.959490e-07,3.826525e+01,0.000000e+00,3.826525e+01,4.130904e+01,8.400000e+01
1.533966e+04,1.775424e-01,1.292046e+04,1.495424e-01,9.263200e-01,9.266334e-01,2.292282e-02,4.955764e-07,3.826055e+01,0.000000e+00,3.826055e+01,4.130381e+01,8.400000e+01
1.534966e+04,1.776581e-01,1.293046e+04,1.496581e-01,9.263235e-01,9.266380e-01,2.292777e-02,4.952042e-07,3.825585e+01,0.000000e+00,3.825585e+01,4.129858e+01,8.400000e+01
1.535966e+04,1.777739e-01,1.294046e+04,1.497739e-01,9.263270e-01,9.266426e-01,2.293272e-02,4.948326e-07,3.825115e+01,0.000000e+00,3.825115e+01,4.129335e+01,8.400000e+01
1.536966e+04,1.778896e-01,1.295046e+04,1.498896e-01,9.263305e-01,9.266472e-01,2.293767e-02,4.944616e-07,3.824645e+01,0.000000e+00,3.824645e+01,4.128812e+01,8.400000e+01
1.537966e+04,1.780054e-01,1.296046e+04,1.500054e-01,9.263340e-01,9.266518e-01,2.294261e-02,4.940911e-07,3.824175e+01,0.000000e+00,3.824175e+01,4.128289e+01,8.400000e+01
1.538966e+04,1.781211e-01,1.297046e+04,1.501211e-01,9.263375e-01,9.266563e-01,2.294755e-02,4.937211e-07,3.823705e+01,0.000000e+00,3.823705e+01,4.127766e+01,8.400000e+01
1.539967e+04,1.782369e-01,1.298047e+04,1.502369e-01,9.263410e-01,9.266609e-01,2.295249e-02,4.933517e-07,3.823235e+01,0.000000e+00,3.823235e+01,4.127244e+01,8.400000e+01
1.540967e+04,1.783526e-01,1.299047e+04,1.503526e-01,9.263445e-01,9.266655e-01,2.295742e-02,4.929828e-07,3.822765e+01,0.000000e+00,3.822765e+01,4.126721e+01,8.400000e+01
1.541967e+04,1.784684e-01,1.300047e+04,1.504684e-01,9.263479e-01,9.266700e-01,2.296235e-02,4.926145e-07,3.822295e+01,0.000000e+00,3.822295e+01,4.126198e+01,8.400000e+01
1.542967e+04,1.785841e-01,1.301047e+04,1.505841e-01,9.263514e-01,9.266746e-01,2.296727e-02,4.922467e-07,3.821870e+01,0.000000e+00,3.821870e+01,4.125724e+01,8.399965e+01
1.543967e+04,1.786998e-01,1.302047e+04,1.506998e-01,9.263548e-01,9.266792e-01,2.297219e-02,4.918794e-07,3.822682e+01,0.000000e+00,3.822682e+01,4.126585e+01,8.398967e+01
1.544967e+04,1.788156e-01,1.303047e+04,1.508156e-01,9.263582e-01,9.266837e-01,2.297711e-02,4.915127e-07,3.823494e+01,0.000000e+00,3.823494e+01,4.127447e+01,8.397969e+01
1.545967e+04,1.789313e-01,1.304047e+04,1.509313e-01,9.263616e-01,9.266883e-01,2.298202e-02,4.911465e-07,3.824306e+01,0.000000e+00,3.824306e+01,4.128308e+01,8.396971e+01
1.546967e+04,1.790471e-01,1.305047e+04,1.510471e-01,9.263650e-01,9.266928e-01,2.298693e-02,4.907809e-07,3.825118e+01,0.000000e+00,3.825118e+01,4.129170e+01,8.395973e+01
1.547967e+04,1.791628e-01,1.306047e+04,1.511628e-01,9.263684e-01,9.266974e-01,2.299184e-02,4.904158e-07,3.825930e+01,0.000000e+00,3.825930e+01,4.130031e+01,8.394976e+01
1.548967e+04,1.792786e-01,1.307047e+04,1.512786e-01,9.263717e-01,9.267019e-01,2.299674e-02,4.900512e-07,3.826742e+01,0.000000e+00,3.826742e+01,4.130893e+01,8.393978e+01
1.549967e+04,1.793943e-01,1.308047e+04,1.513943e-01,9.263751e-01,9.267065e-01,2.300164e-02,4.896871e-07,3.827554e+01,0.000000e+00,3.827554e+01,4.131754e+01,8.392980e+01
1.550967e+04,1.795101e-01,1.309047e+04,1.515101e-01,9.263785e-01,9.267110e-01,2.300654e-02,4.893236e-07,3.828366e+01,0.000000e+00,3.828366e+01,4.132616e+01,8.391982e+01
1.551967e+04,1.796258e-01,1.310047e+04,1.516258e-01,9.263819e-01,9.267155e-01,2.301143e-02,4.889606e-07,3.829178e+01,0.000000e+00,3.829178e+01,4.133477e+01,8.390984e+01
1.552967e+04,1.797415e-01,1.311047e+04,1.517415e-01,9.263852e-01,9.267201e-01,2.301631e-02,4.885982e-07,3.829983e+01,0.000000e+00,3.829983e+01,4.134331e+01,8.390013e+01
1.553967e+04,1.798573e-01,1.312047e+04,1.518573e-01,9.263852e-01,9.267246e-01,2.302120e-02,4.882363e-07,3.830241e+01,0.000000e+00,3.830241e+01,4.134609e+01,8.391020e+01
1.554967e+04,1.799730e-01,1.313047e+04,1.519730e-01,9.263852e-01,9.267291e-01,2.302608e-02,4.878749e-07,3.830499e+01,0.000000e+00,3.830499e+01,4.134888e+01,8.392026e+01
1.555967e+04,1.800888e-01,1.314047e+04,1.520888e-01,9.263852e-01,9.267336e-01,2.303096e-02,4.875140e-07,3.830757e+01,0.000000e+00,3.830757e+01,4.135167e+01,8.393033e+01
1.556967e+04,1.802045e-01,1.315047e+04,1.522045e-01,9.263852e-01,9.267381e-01,2.303583e-02,4.871536e-07,3.831016e+01,0.000000e+00,3.831016e+01,4.135446e+01,8.394039e+01
1.557967e+04,1.803203e-01,1.316047e+04,1.523203e-01,9.263852e-01,9.267427e-01,2.304070e-02,4.867938e-07,3.831274e+01,0.000000e+00,3.831274e+01,4.135724e+01,8.395046e+01
1.558967e+04,1.804360e-01,1.317047e+04,1.524360e-01,9.263852e-01,9.267472e-01,2.304557e-02,4.864345e-07,3.831532e+01,0.000000e+00,3.831532e+01,4.136003e+01,8.396052e+01
1.559967e+04,1.805518e-01,1.318047e+04,1.525518e-01,9.263852e-01,9.267517e-01,2.305043e-02,4.860757e-07,3.831790e+01,0.000000e+00,3.831790e+01,4.136282e+01,8.397059e+01
1.560967e+04,1.806675e-01,1.319047e+04,1.526675e-01,9.263852e-01,9.267562e-01,2.305529e-02,4.857174e-07,3.832048e+01,0.000000e+00,3.832048e+01,4.136560e+01,8.398065e+01
1.561967e+04,1.807833e-01,1.320047e+04,1.527833e-01,9.263852e-01,9.267607e-01,2.306014e-02,4.853597e-07,3.832307e+01,0.000000e+00,3.832307e+01,4.136839e+01,8.399072e+01
1.562967e+04,1.808990e-01,1.321047e+04,1.528990e-01,9.263860e-01,9.267652e-01,2.306500e-02,4.850024e-07,3.832535e+01,0.000000e+00,3.832535e+01,4.137082e+01,8.400000e+01
1.563967e+04,1.810147e-01,1.322047e+04,1.530147e-01,9.263962e-01,9.267697e-01,2.306984e-02,4.846457e-07,3.832407e+01,0.000000e+00,3.832407e+01,4.136898e+01,8.400000e+01
1.564967e+04,1.811305e-01,1.323047e+04,1.531305e-01,9.264065e-01,9.267742e-01,2.307469e-02,4.842895e-07,3.832279e+01,0.000000e+00,3.832279e+01,4.136714e+01,8.400000e+01
1.565967e+04,1.812462e-01,1.324047e+04,1.532462e-01,9.264167e-01,9.267786e-01,2.307953e-02,4.839338e-07,3.832151e+01,0.000000e+00,3.832151e+01,4.136530e+01,8.400000e+01
1.566967e+04,1.813620e-01,1.325047e+04,1.533620e-01,9.264269e-01,9.267831e-01,2.308437e-02,4.835786e-07,3.832023e+01,0.000000e+00,3.832023e+01,4.136347e+01,8.400000e+01
1.567968e+04,1.814777e-01,1.326048e+04,1.534777e-01,9.264372e-01,9.267876e-01,2.308920e-02,4.832240e-07,3.831895e+01,0.000000e+00,3.831895e+01,4.136163e+01,8.400000e+01
1.568968e+04,1.815935e-01,1.327048e+04,1.535935e-01,9.264474e-01,9.267921e-01,2.309403e-02,4.828698e-07,3.831767e+01,0.000000e+00,3.831767e+01,4.135979e+01,8.400000e+01
1.569968e+04,1.817092e-01,1.328048e+04,1.537092e-01,9.264576e-01,9.267966e-01,2.309886e-02,4.825162e-07,3.831639e+01,0.000000e+00,3.831639e+01,4.135795e+01,8.400000e+01
1.570968e+04,1.818250e-01,1.329048e+04,1.538250e-01,9.264678e-01,9.268010e-01,2.310368e-02,4.821630e-07,3.831511e+01,0.000000e+00,3.831511e+01,4.135611e+01,8.400000e+01
1.571968e+04,1.819407e-01,1.330048e+04,1.539407e-01,9.264781e-01,9.268055e-01,2.310850e-02,4.818104e-07,3.831383e+01,0.000000e+00,3.831383e+01,4.135428e+01,8.400000e+01
1.572968e+04,1.820564e-01,1.331048e+04,1.540564e-01,9.264880e-01,9.268100e-01,2.311332e-02,4.814582e-07,3.831239e+01,0.000000e+00,3.831239e+01,4.135229e+01,8.400000e+01
1.573968e+04,1.821722e-01,1.332048e+04,1.541722e-01,9.264925e-01,9.268144e-01,2.311813e-02,4.811066e-07,3.830833e+01,0.000000e+00,3.830833e+01,4.134770e+01,8.400000e+01
1.574968e+04,1.822879e-01,1.333048e+04,1.542879e-01,9.264971e-01,9.268189e-01,2.312294e-02,4.807555e-07,3.830427e+01,0.000000e+00,3.830427e+01,4.134311e+01,8.400000e+01
1.575968e+04,1.824037e-01,1.334048e+04,1.544037e-01,9.265016e-01,9.268233e-01,2.312775e-02,4.804049e-07,3.830021e+01,0.000000e+00,3.830021e+01,4.133853e+01,8.400000e+01
1.576968e+04,1.825194e-01,1.335048e+04,1.545194e-01,9.265062e-01,9.268278e-01,2.313255e-02,4.800548e-07,3.829615e+01,0.000000e+00,3.829615e+01,4.133394e+01,8.400000e+01
1.577968e+04,1.826352e-01,1.336048e+04,1.546352e-01,9.265107e-01,9.268322e-01,2.313735e-02,4.797052e-07,3.829209e+01,0.000000e+00,3.829209e+01,4.132936e+01,8.400000e+01
1.578968e+04,1.827509e-01,1.337048e+04,1.547509e-01,9.265153e-01,9.268367e-01,2.314215e-02,4.793560e-07,3.828803e+01,0.000000e+00,3.828803e+01,4.132477e+01,8.400000e+01
1.579968e+04,1.828667e-01,1.338048e+04,1.548667e-01,9.265198e-01,9.268411e-01,2.314694e-02,4.790074e-07,3.828397e+01,0.000000e+00,3.828397e+01,4.132019e+01,8.400000e+01
1.580968e+04,1.829824e-01,1.339048e+04,1.549824e-01,9.265244e-01,9.268456e-01,2.315173e-02,4.786593e-07,3.827991e+01,0.000000e+00,3.827991e+01,4.131560e+01,8.400000e+01
1.581968e+04,1.830982e-01,1.340048e+04,1.550982e-01,9.265289e-01,9.268500e-01,2.315651e-02,4.783117e-07,3.827585e+01,0.000000e+00,3.827585e+01,4.131102e+01,8.400000e+01
1.582968e+04,1.832139e-01,1.341048e+04,1.552139e-01,9.265337e-01,9.268544e-01,2.316129e-02,4.779646e-07,3.827193e+01,0.000000e+00,3.827193e+01,4.130657e+01,8.399966e+01
1.583968e+04,1.833296e-01,1.342048e+04,1.553296e-01,9.265440e-01,9.268588e-01,2.316607e-02,4.776179e-07,3.827193e+01,0.000000e+00,3.827193e+01,4.130611e+01,8.398960e+01
1.584968e+04,1.834454e-01,1.343048e+04,1.554454e-01,9.265544e-01,9.268633e-01,2.317085e-02,4.772718e-07,3.827193e+01,0.000000e+00,3.827193e+01,4.130565e+01,8.397953e+01
1.585968e+04,1.835611e-01,1.344048e+04,1.555611e-01,9.265647e-01,9.268677e-01,2.317562e-02,4.769261e-07,3.827193e+01,0.000000e+00,3.827193e+01,4.130519e+01,8.396947e+01
1.586968e+04,1.836769e-01,1.345048e+04,1.556769e-01,9.265751e-01,9.268721e-01,2.318038e-02,4.765810e-07,3.827193e+01,0.000000e+00,3.827193e+01,4.130473e+01,8.395940e+01
1.587968e+04,1.837926e-01,1.346048e+04,1.557926e-01,9.265854e-01,9.268765e-01,2.318515e-02,4.762363e-07,3.827193e+01,0.000000e+00,3.827193e+01,4.130427e+01,8.394934e+01
1.588968e+04,1.839084e-01,1.347048e+04,1.559084e-01,9.265958e-01,9.268809e-01,2.318991e-02,4.758921e-07,3.827193e+01,0.000000e+00,3.827193e+01,4.130380e+01,8.393927e+01
1.589968e+04,1.840241e-01,1.348048e+04,1.560241e-01,9.266061e-01,9.268854e-01,2.319467e-02,4.755484e-07,3.827193e+01,0.000000e+00,3.827193e+01,4.130334e+01,8.392921e+01
1.590968e+04,1.841399e-01,1.349048e+04,1.561399e-01,9.266165e-01,9.268898e-01,2.319942e-02,4.752052e-07,3.827193e+01,0.000000e+00,3.827193e+01,4.130288e+01,8.391914e+01
1.591968e+04,1.842556e-01,1.350048e+04,1.562556e-01,9.266269e-01,9.268942e-01,2.320417e-02,4.748625e-07,3.827193e+01,0.000000e+00,3.827193e+01,4.130242e+01,8.390908e+01
1.592968e+04,1.843713e-01,1.351048e+04,1.563713e-01,9.266362e-01,9.268986e-01,2.320892e-02,4.745203e-07,3.827271e+01,0.000000e+00,3.827271e+01,4.130284e+01,8.390000e+01
1.593968e+04,1.844871e-01,1.352048e+04,1.564871e-01,9.266362e-01,9.269030e-01,2.321366e-02,4.741785e-07,3.828061e+01,0.000000e+00,3.828061e+01,4.131137e+01,8.390000e+01
1.594968e+04,1.846028e-01,1.353048e+04,1.566028e-01,9.266361e-01,9.269074e-01,2.321840e-02,4.738372e-07,3.828852e+01,0.000000e+00,3.828852e+01,4.131991e+01,8.390000e+01
1.595969e+04,1.847186e-01,1.354049e+04,1.567186e-01,9.266361e-01,9.269117e-01,2.322314e-02,4.734965e-07,3.829643e+01,0.000000e+00,3.829643e+01,4.132844e+01,8.390000e+01
1.596969e+04,1.848343e-01,1.355049e+04,1.568343e-01,9.266360e-01,9.269161e-01,2.322787e-02,4.731562e-07,3.830433e+01,0.000000e+00,3.830433e+01,4.133698e+01,8.390000e+01
1.597969e+04,1.849501e-01,1.356049e+04,1.569501e-01,9.266360e-01,9.269205e-01,2.323260e-02,4.728163e-07,3.831224e+01,0.000000e+00,3.831224e+01,4.134551e+01,8.390000e+01
1.598969e+04,1.850658e-01,1.357049e+04,1.570658e-01,9.266360e-01,9.269249e-01,2.323733e-02,4.724770e-07,3.832015e+01,0.000000e+00,3.832015e+01,4.135405e+01,8.390000e+01
1.599969e+04,1.851816e-01,1.358049e+04,1.571816e-01,9.266359e-01,9.269293e-01,2.324205e-02,4.721381e-07,3.832805e+01,0.000000e+00,3.832805e+01,4.136258e+01,8.390000e+01
1.600969e+04,1.852973e-01,1.359049e+04,1.572973e-01,9.266359e-01,9.269336e-01,2.324677e-02,4.717997e-07,3.833596e+01,0.000000e+00,3.833596e+01,4.137111e+01,8.390000e+01
1.601969e+04,1.854130e-01,1.360049e+04,1.574130e-01,9.266359e-01,9.269380e-01,2.325149e-02,4.714618e-07,3.834387e+01,0.000000e+00,3.834387e+01,4.137965e+01,8.390000e+01
1.602969e+04,1.855288e-01,1.361049e+04,1.575288e-01,9.266363e-01,9.269424e-01,2.325620e-02,4.711244e-07,3.835124e+01,0.000000e+00,3.835124e+01,4.138758e+01,8.390076e+01
1.603969e+04,1.856445e-01,1.362049e+04,1.576445e-01,9.266432e-01,9.269468e-01,2.326091e-02,4.707874e-07,3.835209e+01,0.000000e+00,3.835209e+01,4.138820e+01,8.391074e+01
1.604969e+04,1.857603e-01,1.363049e+04,1.577603e-01,9.266500e-01,9.269511e-01,2.326562e-02,4.704509e-07,3.835294e+01,0.000000e+00,3.835294e+01,4.138881e+01,8.392071e+01
1.605969e+04,1.858760e-01,1.364049e+04,1.578760e-01,9.266569e-01,9.269555e-01,2.327032e-02,4.701149e-07,3.835380e+01,0.000000e+00,3.835380e+01,4.138943e+01,8.393069e+01
1.606969e+04,1.859918e-01,1.365049e+04,1.579918e-01,9.266637e-01,9.269598e-01,2.327502e-02,4.697793e-07,3.835465e+01,0.000000e+00,3.835465e+01,4.139004e+01,8.394067e+01
1.607969e+04,1.861075e-01,1.366049e+04,1.581075e-01,9.266706e-01,9.269642e-01,2.327972e-02,4.694442e-07,3.835550e+01,0.000000e+00,3.835550e+01,4.139066e+01,8.395065e+01
1.608969e+04,1.862233e-01,1.367049e+04,1.582233e-01,9.266774e-01,9.269685e-01,2.328441e-02,4.691096e-07,3.835636e+01,0.000000e+00,3.835636e+01,4.139127e+01,8.396063e+01
1.609969e+04,1.863390e-01,1.368049e+04,1.583390e-01,9.266842e-01,9.269729e-01,2.328910e-02,4.687755e-07,3.835721e+01,0.000000e+00,3.835721e+01,4.139189e+01,8.397060e+01
1.610969e+04,1.864548e-01,1.369049e+04,1.584548e-01,9.266911e-01,9.269772e-01,2.329379e-02,4.684418e-07,3.835806e+01,0.000000e+00,3.835806e+01,4.139250e+01,8.398058e+01
1.611969e+04,1.865705e-01,1.370049e+04,1.585705e-01,9.266979e-01,9.269816e-01,2.329847e-02,4.681086e-07,3.835892e+01,0.000000e+00,3.835892e+01,4.139312e+01,8.399056e+01
1.612969e+04,1.866862e-01,1.371049e+04,1.586862e-01,9.267048e-01,9.269859e-01,2.330315e-02,4.677758e-07,3.835957e+01,0.000000e+00,3.835957e+01,4.139352e+01,8.399946e+01
1.613969e+04,1.868020e-01,1.372049e+04,1.588020e-01,9.267117e-01,9.269902e-01,2.330782e-02,4.674435e-07,3.835679e+01,0.000000e+00,3.835679e+01,4.139021e+01,8.398948e+01
1.614969e+04,1.869177e-01,1.373049e+04,1.589177e-01,9.267186e-01,9.269946e-01,2.331250e-02,4.671117e-07,3.835401e+01,0.000000e+00,3.835401e+01,4.138691e+01,8.397951e+01
1.615969e+04,1.870335e-01,1.374049e+04,1.590335e-01,9.267254e-01,9.269989e-01,2.331717e-02,4.667803e-07,3.835123e+01,0.000000e+00,3.835123e+01,4.138360e+01,8.396953e+01
1.616969e+04,1.871492e-01,1.375049e+04,1.591492e-01,9.267323e-01,9.270032e-01,2.332183e-02,4.664494e-07,3.834845e+01,0.000000e+00,3.834845e+01,4.138029e+01,8.395955e+01
1.617969e+04,1.872650e-01,1.376049e+04,1.592650e-01,9.267392e-01,9.270076e-01,2.332650e-02,4.661190e-07,3.834567e+01,0.000000e+00,3.834567e+01,4.137698e+01,8.394957e+01
1.618969e+04,1.873807e-01,1.377049e+04,1.593807e-01,9.267461e-01,9.270119e-01,2.333116e-02,4.657890e-07,3.834289e+01,0.000000e+00,3.834289e+01,4.137368e+01,8.393959e+01
1.619969e+04,1.874965e-01,1.378049e+04,1.594965e-01,9.267530e-01,9.270162e-01,2.333581e-02,4.654595e-07,3.834011e+01,0.000000e+00,3.834011e+01,4.137037e+01,8.392962e+01
1.620969e+04,1.876122e-01,1.379049e+04,1.596122e-01,9.267598e-01,9.270205e-01,2.334047e-02,4.651304e-07,3.833733e+01,0.000000e+00,3.833733e+01,4.136706e+01,8.391964e+01
1.621969e+04,1.877279e-01,1.380049e+04,1.597279e-01,9.267667e-01,9.270248e-01,2.334512e-02,4.648018e-07,3.833455e+01,0.000000e+00,3.833455e+01,4.136376e+01,8.390966e+01
1.622969e+04,1.878437e-01,1.381049e+04,1.598437e-01,9.267731e-01,9.270291e-01,2.334976e-02,4.644736e-07,3.833161e+01,0.000000e+00,3.833161e+01,4.136030e+01,8.390000e+01
1.623970e+04,1.879594e-01,1.382050e+04,1.599594e-01,9.267627e-01,9.270334e-01,2.335441e-02,4.641459e-07,3.832364e+01,0.000000e+00,3.832364e+01,4.135216e+01,8.390000e+01
1.624970e+04,1.880752e-01,1.383050e+04,1.600752e-01,9.267523e-01,9.270377e-01,2.335905e-02,4.638187e-07,3.831567e+01,0.000000e+00,3.831567e+01,4.134403e+01,8.390000e+01
1.625970e+04,1.881909e-01,1.384050e+04,1.601909e-01,9.267419e-01,9.270420e-01,2.336368e-02,4.634919e-07,3.830770e+01,0.000000e+00,3.830770e+01,4.133589e+01,8.390000e+01
1.626970e+04,1.883067e-01,1.385050e+04,1.603067e-01,9.267315e-01,9.270463e-01,2.336832e-02,4.631655e-07,3.829973e+01,0.000000e+00,3.829973e+01,4.132776e+01,8.390000e+01
1.627970e+04,1.884224e-01,1.386050e+04,1.604224e-01,9.267211e-01,9.270506e-01,2.337295e-02,4.628396e-07,3.829177e+01,0.000000e+00,3.829177e+01,4.131962e+01,8.390000e+01
1.628970e+04,1.885382e-01,1.387050e+04,1.605382e-01,9.267107e-01,9.270549e-01,2.337757e-02,4.625142e-07,3.828380e+01,0.000000e+00,3.828380e+01,4.131149e+01,8.390000e+01
1.629970e+04,1.886539e-01,1.388050e+04,1.606539e-01,9.267003e-01,9.270592e-01,2.338220e-02,4.621892e-07,3.827583e+01,0.000000e+00,3.827583e+01,4.130335e+01,8.390000e+01
1.630970e+04,1.887697e-01,1.389050e+04,1.607697e-01,9.266899e-01,9.270635e-01,2.338682e-02,4.618646e-07,3.826786e+01,0.000000e+00,3.826786e+01,4.129522e+01,8.390000e+01
1.631970e+04,1.888854e-01,1.390050e+04,1.608854e-01,9.266795e-01,9.270677e-01,2.339143e-02,4.615405e-07,3.825989e+01,0.000000e+00,3.825989e+01,4.128708e+01,8.390000e+01
1.632970e+04,1.890011e-01,1.391050e+04,1.610011e-01,9.266722e-01,9.270720e-01,2.339605e-02,4.612169e-07,3.825320e+01,0.000000e+00,3.825320e+01,4.128019e+01,8.390000e+01
1.633970e+04,1.891169e-01,1.392050e+04,1.611169e-01,9.266939e-01,9.270763e-01,2.340066e-02,4.608937e-07,3.825854e+01,0.000000e+00,3.825854e+01,4.128499e+01,8.390000e+01
1.634970e+04,1.892326e-01,1.393050e+04,1.612326e-01,9.267155e-01,9.270806e-01,2.340527e-02,4.605709e-07,3.826388e+01,0.000000e+00,3.826388e+01,4.128978e+01,8.390000e+01
1.635970e+04,1.893484e-01,1.394050e+04,1.613484e-01,9.267372e-01,9.270848e-01,2.340987e-02,4.602486e-07,3.826922e+01,0.000000e+00,3.826922e+01,4.129458e+01,8.390000e+01
1.636970e+04,1.894641e-01,1.395050e+04,1.614641e-01,9.267589e-01,9.270891e-01,2.341447e-02,4.599267e-07,3.827456e+01,0.000000e+00,3.827456e+01,4.129938e+01,8.390000e+01
1.637970e+04,1.895799e-01,1.396050e+04,1.615799e-01,9.267805e-01,9.270934e-01,2.341907e-02,4.596052e-07,3.827990e+01,0.000000e+00,3.827990e+01,4.130417e+01,8.390000e+01
1.638970e+04,1.896956e-01,1.397050e+04,1.616956e-01,9.268022e-01,9.270976e-01,2.342366e-02,4.592842e-07,3.828524e+01,0.000000e+00,3.828524e+01,4.130897e+01,8.390000e+01
1.639970e+04,1.898114e-01,1.398050e+04,1.618114e-01,9.268239e-01,9.271019e-01,2.342826e-02,4.589637e-07,3.829058e+01,0.000000e+00,3.829058e+01,4.131377e+01,8.390000e+01
1.640970e+04,1.899271e-01,1.399050e+04,1.619271e-01,9.268455e-01,9.271061e-01,2.343284e-02,4.586435e-07,3.829592e+01,0.000000e+00,3.829592e+01,4.131856e+01,8.390000e+01
1.641970e+04,1.900428e-01,1.400050e+04,1.620428e-01,9.268672e-01,9.271104e-01,2.343743e-02,4.583239e-07,3.830126e+01,0.000000e+00,3.830126e+01,4.132336e+01,8.390000e+01
1.642970e+04,1.901586e-01,1.401050e+04,1.621586e-01,9.268870e-01,9.271146e-01,2.344201e-02,4.580046e-07,3.830654e+01,0.000000e+00,3.830654e+01,4.132817e+01,8.390000e+01
1.643970e+04,1.902743e-01,1.402050e+04,1.622743e-01,9.268836e-01,9.271189e-01,2.344659e-02,4.576858e-07,3.831103e+01,0.000000e+00,3.831103e+01,4.133316e+01,8.390000e+01
1.644970e+04,1.903901e-01,1.403050e+04,1.623901e-01,9.268801e-01,9.271231e-01,2.345116e-02,4.573674e-07,3.831551e+01,0.000000e+00,3.831551e+01,4.133815e+01,8.390000e+01
1.645970e+04,1.905058e-01,1.404050e+04,1.625058e-01,9.268767e-01,9.271274e-01,2.345574e-02,4.570495e-07,3.832000e+01,0.000000e+00,3.832000e+01,4.134315e+01,8.390000e+01
1.646970e+04,1.906216e-01,1.405050e+04,1.626216e-01,9.268733e-01,9.271316e-01,2.346031e-02,4.567320e-07,3.832449e+01,0.000000e+00,3.832449e+01,4.134814e+01,8.390000e+01
1.647970e+04,1.907373e-01,1.406050e+04,1.627373e-01,9.268699e-01,9.271358e-01,2.346487e-02,4.564149e-07,3.832897e+01,0.000000e+00,3.832897e+01,4.135313e+01,8.390000e+01
1.648970e+04,1.908531e-01,1.407050e+04,1.628531e-01,9.268665e-01,9.271401e-01,2.346943e-02,4.560982e-07,3.833346e+01,0.000000e+00,3.833346e+01,4.135813e+01,8.390000e+01
1.649970e+04,1.909688e-01,1.408050e+04,1.629688e-01,9.268630e-01,9.271443e-01,2.347399e-02,4.557820e-07,3.833795e+01,0.000000e+00,3.833795e+01,4.136312e+01,8.390000e+01
1.650970e+04,1.910845e-01,1.409050e+04,1.630845e-01,9.268596e-01,9.271485e-01,2.347855e-02,4.554662e-07,3.834243e+01,0.000000e+00,3.834243e+01,4.136811e+01,8.390000e+01
1.651971e+04,1.912003e-01,1.410051e+04,1.632003e-01,9.268562e-01,9.271527e-01,2.348310e-02,4.551509e-07,3.834692e+01,0.000000e+00,3.834692e+01,4.137311e+01,8.390000e+01
1.652971e+04,1.913160e-01,1.411051e+04,1.633160e-01,9.268527e-01,9.271570e-01,2.348765e-02,4.548359e-07,3.835114e+01,0.000000e+00,3.835114e+01,4.137781e+01,8.390000e+01
1.653971e+04,1.914318e-01,1.412051e+04,1.634318e-01,9.268482e-01,9.271612e-01,2.349220e-02,4.545214e-07,3.835049e+01,0.000000e+00,3.835049e+01,4.137732e+01,8.390000e+01
1.654971e+04,1.915475e-01,1.413051e+04,1.635475e-01,9.268436e-01,9.271654e-01,2.349674e-02,4.542073e-07,3.834984e+01,0.000000e+00,3.834984e+01,4.137682e+01,8.390000e+01
