Repository: brandonlampe/CS_Data

# Comments For Consolidation Test: 90_08
_Note:_ herein, the phrase "TEST-NUMBER" will imply the insertion of "90_08".  This format will
often be used when describing local directories.

_Fractional Density Measurements:_ Fractional density calculations were made using measured data of
the sample's initial and transient volume.  These volume change measurements were made using a

## Test Data
Raw test data is contained in: TEST-NUMBER.xlsx

Additionally, calculated values of fractional density have been calculated in TEST-NUMBER.xlsx and
exported to TEST-NUMBER.csv, where the .csv file format allows for easy cross-platform importing
and analysis.

File: UNM_WP_HY_90_08/CREEP_FIT/90_08_CREEP_OUT.csv (part 8 of 104)
Analysis by Brandon Lampe, performed on: 2016/09/08 08:28:04
Experimental results below begin at: 2015/08/06 15:59:17
Duration (sec),Duration (day),Elapsed Time (sec),Elapsed Time (day),Interpolated Fractional Density,Fit to Fractional Density,Fit to Volume Strain,Fit to Volume Strain Rate (1/sec),Confining Pressure (MPa),Pore Pressure (MPa),Terzaghi Pressure (MPa),Solid Pressure (MPa),Temperature (C))
1.891979e+04,2.189791e-01,1.650059e+04,1.909791e-01,9.278673e-01,9.280900e-01,2.449353e-02,3.901125e-07,3.826353e+01,0.000000e+00,3.826353e+01,4.123815e+01,8.388966e+01
1.892979e+04,2.190948e-01,1.651059e+04,1.910948e-01,9.278808e-01,9.280937e-01,2.449743e-02,3.898796e-07,3.826543e+01,0.000000e+00,3.826543e+01,4.123960e+01,8.389956e+01
1.893979e+04,2.192106e-01,1.652059e+04,1.912106e-01,9.278814e-01,9.280973e-01,2.450133e-02,3.896470e-07,3.826282e+01,0.000000e+00,3.826282e+01,4.123675e+01,8.389030e+01
1.894979e+04,2.193263e-01,1.653059e+04,1.913263e-01,9.278814e-01,9.281009e-01,2.450522e-02,3.894146e-07,3.825999e+01,0.000000e+00,3.825999e+01,4.123370e+01,8.388015e+01
1.895979e+04,2.194420e-01,1.654059e+04,1.914420e-01,9.278814e-01,9.281045e-01,2.450912e-02,3.891825e-07,3.825716e+01,0.000000e+00,3.825716e+01,4.123065e+01,8.387000e+01
1.896979e+04,2.195578e-01,1.655059e+04,1.915578e-01,9.278814e-01,9.281081e-01,2.451301e-02,3.889507e-07,3.825433e+01,0.000000e+00,3.825433e+01,4.122760e+01,8.385984e+01
1.897979e+04,2.196735e-01,1.656059e+04,1.916735e-01,9.278814e-01,9.281117e-01,2.451690e-02,3.887192e-07,3.825150e+01,0.000000e+00,3.825150e+01,4.122456e+01,8.384969e+01
1.898979e+04,2.197893e-01,1.657059e+04,1.917893e-01,9.278814e-01,9.281153e-01,2.452078e-02,3.884879e-07,3.824867e+01,0.000000e+00,3.824867e+01,4.122151e+01,8.383954e+01
1.899979e+04,2.199050e-01,1.658059e+04,1.919050e-01,9.278814e-01,9.281189e-01,2.452467e-02,3.882569e-07,3.824584e+01,0.000000e+00,3.824584e+01,4.121846e+01,8.382938e+01
1.900979e+04,2.200208e-01,1.659059e+04,1.920208e-01,9.278814e-01,9.281225e-01,2.452855e-02,3.880262e-07,3.824301e+01,0.000000e+00,3.824301e+01,4.121541e+01,8.381923e+01
1.901979e+04,2.201365e-01,1.660059e+04,1.921365e-01,9.278814e-01,9.281261e-01,2.453243e-02,3.877957e-07,3.824018e+01,0.000000e+00,3.824018e+01,4.121236e+01,8.380908e+01
1.902980e+04,2.202523e-01,1.661060e+04,1.922523e-01,9.278814e-01,9.281297e-01,2.453631e-02,3.875655e-07,3.823766e+01,0.000000e+00,3.823766e+01,4.120963e+01,8.379894e+01
1.903980e+04,2.203680e-01,1.662060e+04,1.923680e-01,9.278814e-01,9.281333e-01,2.454018e-02,3.873356e-07,3.823766e+01,0.000000e+00,3.823766e+01,4.120963e+01,8.378897e+01
1.904980e+04,2.204838e-01,1.663060e+04,1.924838e-01,9.278814e-01,9.281369e-01,2.454405e-02,3.871059e-07,3.823766e+01,0.000000e+00,3.823766e+01,4.120963e+01,8.377899e+01
1.905980e+04,2.205995e-01,1.664060e+04,1.925995e-01,9.278814e-01,9.281405e-01,2.454792e-02,3.868765e-07,3.823766e+01,0.000000e+00,3.823766e+01,4.120963e+01,8.376901e+01
1.906980e+04,2.207152e-01,1.665060e+04,1.927152e-01,9.278814e-01,9.281441e-01,2.455179e-02,3.866474e-07,3.823766e+01,0.000000e+00,3.823766e+01,4.120963e+01,8.375903e+01
1.907980e+04,2.208310e-01,1.666060e+04,1.928310e-01,9.278814e-01,9.281477e-01,2.455566e-02,3.864186e-07,3.823766e+01,0.000000e+00,3.823766e+01,4.120963e+01,8.374905e+01
1.908980e+04,2.209467e-01,1.667060e+04,1.929467e-01,9.278814e-01,9.281513e-01,2.455952e-02,3.861899e-07,3.823766e+01,0.000000e+00,3.823766e+01,4.120963e+01,8.373908e+01
1.909980e+04,2.210625e-01,1.668060e+04,1.930625e-01,9.278814e-01,9.281549e-01,2.456338e-02,3.859616e-07,3.823766e+01,0.000000e+00,3.823766e+01,4.120963e+01,8.372910e+01
1.910980e+04,2.211782e-01,1.669060e+04,1.931782e-01,9.278814e-01,9.281584e-01,2.456724e-02,3.857335e-07,3.823766e+01,0.000000e+00,3.823766e+01,4.120963e+01,8.371912e+01
1.911980e+04,2.212940e-01,1.670060e+04,1.932940e-01,9.278814e-01,9.281620e-01,2.457109e-02,3.855057e-07,3.823766e+01,0.000000e+00,3.823766e+01,4.120963e+01,8.370914e+01
1.912980e+04,2.214097e-01,1.671060e+04,1.934097e-01,9.278811e-01,9.281656e-01,2.457495e-02,3.852782e-07,3.823833e+01,0.000000e+00,3.823833e+01,4.121038e+01,8.370083e+01
1.913980e+04,2.215255e-01,1.672060e+04,1.935255e-01,9.278777e-01,9.281692e-01,2.457880e-02,3.850509e-07,3.824638e+01,0.000000e+00,3.824638e+01,4.121920e+01,8.371072e+01
1.914980e+04,2.216412e-01,1.673060e+04,1.936412e-01,9.278743e-01,9.281727e-01,2.458265e-02,3.848239e-07,3.825443e+01,0.000000e+00,3.825443e+01,4.122803e+01,8.372062e+01
1.915980e+04,2.217569e-01,1.674060e+04,1.937569e-01,9.278708e-01,9.281763e-01,2.458650e-02,3.845971e-07,3.826248e+01,0.000000e+00,3.826248e+01,4.123686e+01,8.373051e+01
1.916980e+04,2.218727e-01,1.675060e+04,1.938727e-01,9.278674e-01,9.281799e-01,2.459034e-02,3.843706e-07,3.827053e+01,0.000000e+00,3.827053e+01,4.124569e+01,8.374040e+01
1.917980e+04,2.219884e-01,1.676060e+04,1.939884e-01,9.278640e-01,9.281835e-01,2.459418e-02,3.841444e-07,3.827858e+01,0.000000e+00,3.827858e+01,4.125452e+01,8.375029e+01
1.918980e+04,2.221042e-01,1.677060e+04,1.941042e-01,9.278605e-01,9.281870e-01,2.459803e-02,3.839184e-07,3.828663e+01,0.000000e+00,3.828663e+01,4.126335e+01,8.376019e+01
1.919980e+04,2.222199e-01,1.678060e+04,1.942199e-01,9.278571e-01,9.281906e-01,2.460186e-02,3.836927e-07,3.829468e+01,0.000000e+00,3.829468e+01,4.127218e+01,8.377008e+01
1.920980e+04,2.223357e-01,1.679060e+04,1.943357e-01,9.278537e-01,9.281941e-01,2.460570e-02,3.834672e-07,3.830274e+01,0.000000e+00,3.830274e+01,4.128101e+01,8.377997e+01
1.921980e+04,2.224514e-01,1.680060e+04,1.944514e-01,9.278502e-01,9.281977e-01,2.460953e-02,3.832420e-07,3.831079e+01,0.000000e+00,3.831079e+01,4.128984e+01,8.378986e+01
1.922980e+04,2.225672e-01,1.681060e+04,1.945672e-01,9.278468e-01,9.282013e-01,2.461336e-02,3.830171e-07,3.831884e+01,0.000000e+00,3.831884e+01,4.129867e+01,8.379976e+01
1.923980e+04,2.226829e-01,1.682060e+04,1.946829e-01,9.278534e-01,9.282048e-01,2.461719e-02,3.827924e-07,3.832092e+01,0.000000e+00,3.832092e+01,4.130062e+01,8.380982e+01
1.924980e+04,2.227986e-01,1.683060e+04,1.947986e-01,9.278604e-01,9.282084e-01,2.462102e-02,3.825680e-07,3.832286e+01,0.000000e+00,3.832286e+01,4.130240e+01,8.381988e+01
1.925980e+04,2.229144e-01,1.684060e+04,1.949144e-01,9.278673e-01,9.282119e-01,2.462485e-02,3.823438e-07,3.832480e+01,0.000000e+00,3.832480e+01,4.130418e+01,8.382995e+01
1.926980e+04,2.230301e-01,1.685060e+04,1.950301e-01,9.278742e-01,9.282155e-01,2.462867e-02,3.821199e-07,3.832673e+01,0.000000e+00,3.832673e+01,4.130596e+01,8.384001e+01
1.927980e+04,2.231459e-01,1.686060e+04,1.951459e-01,9.278811e-01,9.282190e-01,2.463249e-02,3.818962e-07,3.832867e+01,0.000000e+00,3.832867e+01,4.130774e+01,8.385008e+01
1.928980e+04,2.232616e-01,1.687060e+04,1.952616e-01,9.278880e-01,9.282225e-01,2.463631e-02,3.816728e-07,3.833061e+01,0.000000e+00,3.833061e+01,4.130952e+01,8.386014e+01
1.929980e+04,2.233774e-01,1.688060e+04,1.953774e-01,9.278949e-01,9.282261e-01,2.464012e-02,3.814497e-07,3.833254e+01,0.000000e+00,3.833254e+01,4.131130e+01,8.387021e+01
1.930981e+04,2.234931e-01,1.689061e+04,1.954931e-01,9.279019e-01,9.282296e-01,2.464394e-02,3.812268e-07,3.833448e+01,0.000000e+00,3.833448e+01,4.131308e+01,8.388027e+01
1.931981e+04,2.236089e-01,1.690061e+04,1.956089e-01,9.279088e-01,9.282332e-01,2.464775e-02,3.810041e-07,3.833642e+01,0.000000e+00,3.833642e+01,4.131485e+01,8.389034e+01
1.932981e+04,2.237246e-01,1.691061e+04,1.957246e-01,9.279156e-01,9.282367e-01,2.465156e-02,3.807817e-07,3.833820e+01,0.000000e+00,3.833820e+01,4.131647e+01,8.390000e+01
1.933981e+04,2.238404e-01,1.692061e+04,1.958404e-01,9.279191e-01,9.282402e-01,2.465536e-02,3.805596e-07,3.833626e+01,0.000000e+00,3.833626e+01,4.131423e+01,8.390000e+01
1.934981e+04,2.239561e-01,1.693061e+04,1.959561e-01,9.279225e-01,9.282438e-01,2.465917e-02,3.803377e-07,3.833433e+01,0.000000e+00,3.833433e+01,4.131199e+01,8.390000e+01
1.935981e+04,2.240718e-01,1.694061e+04,1.960718e-01,9.279260e-01,9.282473e-01,2.466297e-02,3.801161e-07,3.833239e+01,0.000000e+00,3.833239e+01,4.130975e+01,8.390000e+01
1.936981e+04,2.241876e-01,1.695061e+04,1.961876e-01,9.279295e-01,9.282508e-01,2.466677e-02,3.798947e-07,3.833045e+01,0.000000e+00,3.833045e+01,4.130750e+01,8.390000e+01
1.937981e+04,2.243033e-01,1.696061e+04,1.963033e-01,9.279330e-01,9.282544e-01,2.467057e-02,3.796736e-07,3.832852e+01,0.000000e+00,3.832852e+01,4.130526e+01,8.390000e+01
1.938981e+04,2.244191e-01,1.697061e+04,1.964191e-01,9.279365e-01,9.282579e-01,2.467436e-02,3.794527e-07,3.832658e+01,0.000000e+00,3.832658e+01,4.130302e+01,8.390000e+01
1.939981e+04,2.245348e-01,1.698061e+04,1.965348e-01,9.279400e-01,9.282614e-01,2.467816e-02,3.792321e-07,3.832464e+01,0.000000e+00,3.832464e+01,4.130078e+01,8.390000e+01
1.940981e+04,2.246506e-01,1.699061e+04,1.966506e-01,9.279435e-01,9.282649e-01,2.468195e-02,3.790117e-07,3.832271e+01,0.000000e+00,3.832271e+01,4.129853e+01,8.390000e+01
1.941981e+04,2.247663e-01,1.700061e+04,1.967663e-01,9.279470e-01,9.282684e-01,2.468574e-02,3.787916e-07,3.832077e+01,0.000000e+00,3.832077e+01,4.129629e+01,8.390000e+01
1.942981e+04,2.248821e-01,1.701061e+04,1.968821e-01,9.279501e-01,9.282719e-01,2.468952e-02,3.785718e-07,3.831835e+01,0.000000e+00,3.831835e+01,4.129354e+01,8.389794e+01
1.943981e+04,2.249978e-01,1.702061e+04,1.969978e-01,9.279501e-01,9.282755e-01,2.469331e-02,3.783521e-07,3.831179e+01,0.000000e+00,3.831179e+01,4.128648e+01,8.387815e+01
1.944981e+04,2.251135e-01,1.703061e+04,1.971135e-01,9.279500e-01,9.282790e-01,2.469709e-02,3.781328e-07,3.830522e+01,0.000000e+00,3.830522e+01,4.127941e+01,8.385837e+01
1.945981e+04,2.252293e-01,1.704061e+04,1.972293e-01,9.279499e-01,9.282825e-01,2.470087e-02,3.779136e-07,3.829866e+01,0.000000e+00,3.829866e+01,4.127234e+01,8.383858e+01
1.946981e+04,2.253450e-01,1.705061e+04,1.973450e-01,9.279498e-01,9.282860e-01,2.470465e-02,3.776948e-07,3.829210e+01,0.000000e+00,3.829210e+01,4.126527e+01,8.381880e+01
1.947981e+04,2.254608e-01,1.706061e+04,1.974608e-01,9.279498e-01,9.282895e-01,2.470843e-02,3.774761e-07,3.828553e+01,0.000000e+00,3.828553e+01,4.125820e+01,8.379901e+01
1.948981e+04,2.255765e-01,1.707061e+04,1.975765e-01,9.279497e-01,9.282930e-01,2.471220e-02,3.772577e-07,3.827897e+01,0.000000e+00,3.827897e+01,4.125113e+01,8.377923e+01
1.949981e+04,2.256923e-01,1.708061e+04,1.976923e-01,9.279496e-01,9.282965e-01,2.471597e-02,3.770396e-07,3.827241e+01,0.000000e+00,3.827241e+01,4.124406e+01,8.375944e+01
1.950981e+04,2.258080e-01,1.709061e+04,1.978080e-01,9.279495e-01,9.283000e-01,2.471974e-02,3.768217e-07,3.826584e+01,0.000000e+00,3.826584e+01,4.123699e+01,8.373966e+01
1.951981e+04,2.259238e-01,1.710061e+04,1.979238e-01,9.279495e-01,9.283035e-01,2.472351e-02,3.766041e-07,3.825928e+01,0.000000e+00,3.825928e+01,4.122992e+01,8.371987e+01
1.952981e+04,2.260395e-01,1.711061e+04,1.980395e-01,9.279494e-01,9.283070e-01,2.472727e-02,3.763867e-07,3.825272e+01,0.000000e+00,3.825272e+01,4.122285e+01,8.370008e+01
1.953981e+04,2.261552e-01,1.712061e+04,1.981552e-01,9.279598e-01,9.283105e-01,2.473104e-02,3.761695e-07,3.825462e+01,0.000000e+00,3.825462e+01,4.122444e+01,8.370000e+01
1.954981e+04,2.262710e-01,1.713061e+04,1.982710e-01,9.279702e-01,9.283140e-01,2.473480e-02,3.759526e-07,3.825655e+01,0.000000e+00,3.825655e+01,4.122606e+01,8.370000e+01
1.955981e+04,2.263867e-01,1.714061e+04,1.983867e-01,9.279806e-01,9.283175e-01,2.473856e-02,3.757360e-07,3.825849e+01,0.000000e+00,3.825849e+01,4.122768e+01,8.370000e+01
1.956981e+04,2.265025e-01,1.715061e+04,1.985025e-01,9.279910e-01,9.283210e-01,2.474231e-02,3.755195e-07,3.826043e+01,0.000000e+00,3.826043e+01,4.122931e+01,8.370000e+01
1.957982e+04,2.266182e-01,1.716062e+04,1.986182e-01,9.280014e-01,9.283244e-01,2.474607e-02,3.753034e-07,3.826236e+01,0.000000e+00,3.826236e+01,4.123093e+01,8.370000e+01
1.958982e+04,2.267340e-01,1.717062e+04,1.987340e-01,9.280118e-01,9.283279e-01,2.474982e-02,3.750874e-07,3.826430e+01,0.000000e+00,3.826430e+01,4.123256e+01,8.370000e+01
1.959982e+04,2.268497e-01,1.718062e+04,1.988497e-01,9.280223e-01,9.283314e-01,2.475357e-02,3.748717e-07,3.826624e+01,0.000000e+00,3.826624e+01,4.123418e+01,8.370000e+01
1.960982e+04,2.269655e-01,1.719062e+04,1.989655e-01,9.280327e-01,9.283349e-01,2.475732e-02,3.746563e-07,3.826817e+01,0.000000e+00,3.826817e+01,4.123581e+01,8.370000e+01
1.961982e+04,2.270812e-01,1.720062e+04,1.990812e-01,9.280431e-01,9.283384e-01,2.476106e-02,3.744411e-07,3.827011e+01,0.000000e+00,3.827011e+01,4.123743e+01,8.370000e+01
1.962982e+04,2.271970e-01,1.721062e+04,1.991970e-01,9.280527e-01,9.283418e-01,2.476481e-02,3.742261e-07,3.827225e+01,0.000000e+00,3.827225e+01,4.123931e+01,8.370119e+01
1.963982e+04,2.273127e-01,1.722062e+04,1.993127e-01,9.280493e-01,9.283453e-01,2.476855e-02,3.740114e-07,3.827754e+01,0.000000e+00,3.827754e+01,4.124516e+01,8.372097e+01
1.964982e+04,2.274284e-01,1.723062e+04,1.994284e-01,9.280459e-01,9.283488e-01,2.477229e-02,3.737969e-07,3.828284e+01,0.000000e+00,3.828284e+01,4.125102e+01,8.374076e+01
1.965982e+04,2.275442e-01,1.724062e+04,1.995442e-01,9.280426e-01,9.283522e-01,2.477602e-02,3.735827e-07,3.828813e+01,0.000000e+00,3.828813e+01,4.125687e+01,8.376055e+01
1.966982e+04,2.276599e-01,1.725062e+04,1.996599e-01,9.280392e-01,9.283557e-01,2.477976e-02,3.733686e-07,3.829343e+01,0.000000e+00,3.829343e+01,4.126272e+01,8.378033e+01
1.967982e+04,2.277757e-01,1.726062e+04,1.997757e-01,9.280359e-01,9.283592e-01,2.478349e-02,3.731549e-07,3.829872e+01,0.000000e+00,3.829872e+01,4.126858e+01,8.380012e+01
1.968982e+04,2.278914e-01,1.727062e+04,1.998914e-01,9.280325e-01,9.283626e-01,2.478722e-02,3.729414e-07,3.830401e+01,0.000000e+00,3.830401e+01,4.127443e+01,8.381990e+01
1.969982e+04,2.280072e-01,1.728062e+04,2.000072e-01,9.280291e-01,9.283661e-01,2.479095e-02,3.727281e-07,3.830931e+01,0.000000e+00,3.830931e+01,4.128029e+01,8.383969e+01
1.970982e+04,2.281229e-01,1.729062e+04,2.001229e-01,9.280258e-01,9.283696e-01,2.479468e-02,3.725150e-07,3.831460e+01,0.000000e+00,3.831460e+01,4.128614e+01,8.385947e+01
1.971982e+04,2.282387e-01,1.730062e+04,2.002387e-01,9.280224e-01,9.283730e-01,2.479840e-02,3.723022e-07,3.831990e+01,0.000000e+00,3.831990e+01,4.129200e+01,8.387926e+01
1.972982e+04,2.283544e-01,1.731062e+04,2.003544e-01,9.280190e-01,9.283765e-01,2.480212e-02,3.720896e-07,3.832519e+01,0.000000e+00,3.832519e+01,4.129785e+01,8.389904e+01
1.973982e+04,2.284701e-01,1.732062e+04,2.004701e-01,9.280333e-01,9.283799e-01,2.480584e-02,3.718773e-07,3.832483e+01,0.000000e+00,3.832483e+01,4.129683e+01,8.390000e+01
1.974982e+04,2.285859e-01,1.733062e+04,2.005859e-01,9.280484e-01,9.283834e-01,2.480956e-02,3.716652e-07,3.832418e+01,0.000000e+00,3.832418e+01,4.129545e+01,8.390000e+01
1.975982e+04,2.287016e-01,1.734062e+04,2.007016e-01,9.280635e-01,9.283868e-01,2.481328e-02,3.714533e-07,3.832353e+01,0.000000e+00,3.832353e+01,4.129408e+01,8.390000e+01
1.976982e+04,2.288174e-01,1.735062e+04,2.008174e-01,9.280786e-01,9.283903e-01,2.481699e-02,3.712417e-07,3.832287e+01,0.000000e+00,3.832287e+01,4.129270e+01,8.390000e+01
1.977982e+04,2.289331e-01,1.736062e+04,2.009331e-01,9.280937e-01,9.283937e-01,2.482070e-02,3.710303e-07,3.832222e+01,0.000000e+00,3.832222e+01,4.129133e+01,8.390000e+01
1.978982e+04,2.290489e-01,1.737062e+04,2.010489e-01,9.281088e-01,9.283972e-01,2.482441e-02,3.708191e-07,3.832157e+01,0.000000e+00,3.832157e+01,4.128996e+01,8.390000e+01
1.979982e+04,2.291646e-01,1.738062e+04,2.011646e-01,9.281239e-01,9.284006e-01,2.482812e-02,3.706082e-07,3.832092e+01,0.000000e+00,3.832092e+01,4.128858e+01,8.390000e+01
1.980982e+04,2.292804e-01,1.739062e+04,2.012804e-01,9.281390e-01,9.284040e-01,2.483182e-02,3.703975e-07,3.832027e+01,0.000000e+00,3.832027e+01,4.128721e+01,8.390000e+01
1.981982e+04,2.293961e-01,1.740062e+04,2.013961e-01,9.281541e-01,9.284075e-01,2.483553e-02,3.701871e-07,3.831962e+01,0.000000e+00,3.831962e+01,4.128584e+01,8.390000e+01
1.982982e+04,2.295119e-01,1.741062e+04,2.015119e-01,9.281673e-01,9.284109e-01,2.483923e-02,3.699768e-07,3.831875e+01,0.000000e+00,3.831875e+01,4.128431e+01,8.390000e+01
1.983982e+04,2.296276e-01,1.742062e+04,2.016276e-01,9.281639e-01,9.284144e-01,2.484293e-02,3.697668e-07,3.831597e+01,0.000000e+00,3.831597e+01,4.128147e+01,8.390000e+01
1.984982e+04,2.297433e-01,1.743062e+04,2.017433e-01,9.281604e-01,9.284178e-01,2.484662e-02,3.695571e-07,3.831319e+01,0.000000e+00,3.831319e+01,4.127863e+01,8.390000e+01
1.985983e+04,2.298591e-01,1.744063e+04,2.018591e-01,9.281569e-01,9.284212e-01,2.485032e-02,3.693475e-07,3.831041e+01,0.000000e+00,3.831041e+01,4.127579e+01,8.390000e+01
1.986983e+04,2.299748e-01,1.745063e+04,2.019748e-01,9.281535e-01,9.284246e-01,2.485401e-02,3.691383e-07,3.830763e+01,0.000000e+00,3.830763e+01,4.127295e+01,8.390000e+01
1.987983e+04,2.300906e-01,1.746063e+04,2.020906e-01,9.281500e-01,9.284281e-01,2.485770e-02,3.689292e-07,3.830485e+01,0.000000e+00,3.830485e+01,4.127011e+01,8.390000e+01
1.988983e+04,2.302063e-01,1.747063e+04,2.022063e-01,9.281465e-01,9.284315e-01,2.486139e-02,3.687204e-07,3.830207e+01,0.000000e+00,3.830207e+01,4.126727e+01,8.390000e+01
1.989983e+04,2.303221e-01,1.748063e+04,2.023221e-01,9.281431e-01,9.284349e-01,2.486507e-02,3.685118e-07,3.829929e+01,0.000000e+00,3.829929e+01,4.126442e+01,8.390000e+01
1.990983e+04,2.304378e-01,1.749063e+04,2.024378e-01,9.281396e-01,9.284383e-01,2.486876e-02,3.683034e-07,3.829651e+01,0.000000e+00,3.829651e+01,4.126158e+01,8.390000e+01
1.991983e+04,2.305536e-01,1.750063e+04,2.025536e-01,9.281361e-01,9.284418e-01,2.487244e-02,3.680952e-07,3.829373e+01,0.000000e+00,3.829373e+01,4.125874e+01,8.390000e+01
1.992983e+04,2.306693e-01,1.751063e+04,2.026693e-01,9.281340e-01,9.284452e-01,2.487612e-02,3.678873e-07,3.829102e+01,0.000000e+00,3.829102e+01,4.125592e+01,8.389921e+01
1.993983e+04,2.307850e-01,1.752063e+04,2.027850e-01,9.281477e-01,9.284486e-01,2.487980e-02,3.676796e-07,3.828912e+01,0.000000e+00,3.828912e+01,4.125326e+01,8.388931e+01
1.994983e+04,2.309008e-01,1.753063e+04,2.029008e-01,9.281613e-01,9.284520e-01,2.488347e-02,3.674722e-07,3.828721e+01,0.000000e+00,3.828721e+01,4.125060e+01,8.387942e+01
1.995983e+04,2.310165e-01,1.754063e+04,2.030165e-01,9.281750e-01,9.284554e-01,2.488715e-02,3.672650e-07,3.828531e+01,0.000000e+00,3.828531e+01,4.124794e+01,8.386953e+01
1.996983e+04,2.311323e-01,1.755063e+04,2.031323e-01,9.281886e-01,9.284588e-01,2.489082e-02,3.670580e-07,3.828341e+01,0.000000e+00,3.828341e+01,4.124529e+01,8.385963e+01
1.997983e+04,2.312480e-01,1.756063e+04,2.032480e-01,9.282022e-01,9.284622e-01,2.489449e-02,3.668512e-07,3.828150e+01,0.000000e+00,3.828150e+01,4.124263e+01,8.384974e+01
1.998983e+04,2.313638e-01,1.757063e+04,2.033638e-01,9.282159e-01,9.284656e-01,2.489816e-02,3.666446e-07,3.827960e+01,0.000000e+00,3.827960e+01,4.123997e+01,8.383985e+01
1.999983e+04,2.314795e-01,1.758063e+04,2.034795e-01,9.282295e-01,9.284690e-01,2.490182e-02,3.664383e-07,3.827769e+01,0.000000e+00,3.827769e+01,4.123732e+01,8.382996e+01
2.000983e+04,2.315953e-01,1.759063e+04,2.035953e-01,9.282432e-01,9.284724e-01,2.490549e-02,3.662322e-07,3.827579e+01,0.000000e+00,3.827579e+01,4.123466e+01,8.382006e+01
2.001983e+04,2.317110e-01,1.760063e+04,2.037110e-01,9.282568e-01,9.284758e-01,2.490915e-02,3.660264e-07,3.827389e+01,0.000000e+00,3.827389e+01,4.123200e+01,8.381017e+01
2.002983e+04,2.318267e-01,1.761063e+04,2.038267e-01,9.282704e-01,9.284792e-01,2.491281e-02,3.658207e-07,3.827198e+01,0.000000e+00,3.827198e+01,4.122935e+01,8.380028e+01
2.003983e+04,2.319425e-01,1.762063e+04,2.039425e-01,9.282708e-01,9.284826e-01,2.491646e-02,3.656153e-07,3.827717e+01,0.000000e+00,3.827717e+01,4.123491e+01,8.380978e+01
2.004983e+04,2.320582e-01,1.763063e+04,2.040582e-01,9.282708e-01,9.284860e-01,2.492012e-02,3.654101e-07,3.828255e+01,0.000000e+00,3.828255e+01,4.124072e+01,8.381985e+01
2.005983e+04,2.321740e-01,1.764063e+04,2.041740e-01,9.282708e-01,9.284894e-01,2.492377e-02,3.652052e-07,3.828794e+01,0.000000e+00,3.828794e+01,4.124652e+01,8.382991e+01
2.006983e+04,2.322897e-01,1.765063e+04,2.042897e-01,9.282708e-01,9.284928e-01,2.492742e-02,3.650004e-07,3.829333e+01,0.000000e+00,3.829333e+01,4.125232e+01,8.383998e+01
2.007983e+04,2.324055e-01,1.766063e+04,2.044055e-01,9.282708e-01,9.284962e-01,2.493107e-02,3.647959e-07,3.829871e+01,0.000000e+00,3.829871e+01,4.125812e+01,8.385004e+01
2.008983e+04,2.325212e-01,1.767063e+04,2.045212e-01,9.282708e-01,9.284996e-01,2.493472e-02,3.645916e-07,3.830410e+01,0.000000e+00,3.830410e+01,4.126393e+01,8.386011e+01
2.009983e+04,2.326370e-01,1.768063e+04,2.046370e-01,9.282708e-01,9.285030e-01,2.493837e-02,3.643876e-07,3.830948e+01,0.000000e+00,3.830948e+01,4.126973e+01,8.387017e+01
2.010983e+04,2.327527e-01,1.769063e+04,2.047527e-01,9.282708e-01,9.285064e-01,2.494201e-02,3.641837e-07,3.831487e+01,0.000000e+00,3.831487e+01,4.127553e+01,8.388024e+01
2.011983e+04,2.328685e-01,1.770063e+04,2.048685e-01,9.282708e-01,9.285097e-01,2.494565e-02,3.639801e-07,3.832026e+01,0.000000e+00,3.832026e+01,4.128133e+01,8.389030e+01
2.012983e+04,2.329842e-01,1.771063e+04,2.049842e-01,9.282707e-01,9.285131e-01,2.494929e-02,3.637767e-07,3.832545e+01,0.000000e+00,3.832545e+01,4.128693e+01,8.390000e+01
2.013984e+04,2.330999e-01,1.772064e+04,2.050999e-01,9.282673e-01,9.285165e-01,2.495293e-02,3.635735e-07,3.832545e+01,0.000000e+00,3.832545e+01,4.128708e+01,8.390000e+01
2.014984e+04,2.332157e-01,1.773064e+04,2.052157e-01,9.282638e-01,9.285199e-01,2.495656e-02,3.633705e-07,3.832545e+01,0.000000e+00,3.832545e+01,4.128724e+01,8.390000e+01
2.015984e+04,2.333314e-01,1.774064e+04,2.053314e-01,9.282604e-01,9.285232e-01,2.496019e-02,3.631678e-07,3.832545e+01,0.000000e+00,3.832545e+01,4.128739e+01,8.390000e+01
2.016984e+04,2.334472e-01,1.775064e+04,2.054472e-01,9.282570e-01,9.285266e-01,2.496382e-02,3.629653e-07,3.832545e+01,0.000000e+00,3.832545e+01,4.128754e+01,8.390000e+01
2.017984e+04,2.335629e-01,1.776064e+04,2.055629e-01,9.282535e-01,9.285300e-01,2.496745e-02,3.627630e-07,3.832545e+01,0.000000e+00,3.832545e+01,4.128769e+01,8.390000e+01
2.018984e+04,2.336787e-01,1.777064e+04,2.056787e-01,9.282501e-01,9.285333e-01,2.497108e-02,3.625609e-07,3.832545e+01,0.000000e+00,3.832545e+01,4.128785e+01,8.390000e+01
2.019984e+04,2.337944e-01,1.778064e+04,2.057944e-01,9.282467e-01,9.285367e-01,2.497470e-02,3.623591e-07,3.832545e+01,0.000000e+00,3.832545e+01,4.128800e+01,8.390000e+01
2.020984e+04,2.339102e-01,1.779064e+04,2.059102e-01,9.282433e-01,9.285401e-01,2.497833e-02,3.621574e-07,3.832545e+01,0.000000e+00,3.832545e+01,4.128815e+01,8.390000e+01
2.021984e+04,2.340259e-01,1.780064e+04,2.060259e-01,9.282398e-01,9.285434e-01,2.498195e-02,3.619560e-07,3.832545e+01,0.000000e+00,3.832545e+01,4.128830e+01,8.390000e+01
2.022984e+04,2.341416e-01,1.781064e+04,2.061416e-01,9.282365e-01,9.285468e-01,2.498557e-02,3.617548e-07,3.832540e+01,0.000000e+00,3.832540e+01,4.128840e+01,8.390000e+01
2.023984e+04,2.342574e-01,1.782064e+04,2.062574e-01,9.282434e-01,9.285502e-01,2.498918e-02,3.615538e-07,3.832198e+01,0.000000e+00,3.832198e+01,4.128441e+01,8.390000e+01
2.024984e+04,2.343731e-01,1.783064e+04,2.063731e-01,9.282502e-01,9.285535e-01,2.499280e-02,3.613531e-07,3.831856e+01,0.000000e+00,3.831856e+01,4.128042e+01,8.390000e+01
2.025984e+04,2.344889e-01,1.784064e+04,2.064889e-01,9.282570e-01,9.285569e-01,2.499641e-02,3.611525e-07,3.831514e+01,0.000000e+00,3.831514e+01,4.127643e+01,8.390000e+01
2.026984e+04,2.346046e-01,1.785064e+04,2.066046e-01,9.282638e-01,9.285602e-01,2.500002e-02,3.609522e-07,3.831172e+01,0.000000e+00,3.831172e+01,4.127245e+01,8.390000e+01
2.027984e+04,2.347204e-01,1.786064e+04,2.067204e-01,9.282706e-01,9.285636e-01,2.500363e-02,3.607521e-07,3.830830e+01,0.000000e+00,3.830830e+01,4.126846e+01,8.390000e+01
2.028984e+04,2.348361e-01,1.787064e+04,2.068361e-01,9.282775e-01,9.285669e-01,2.500724e-02,3.605522e-07,3.830488e+01,0.000000e+00,3.830488e+01,4.126447e+01,8.390000e+01
2.029984e+04,2.349519e-01,1.788064e+04,2.069519e-01,9.282843e-01,9.285703e-01,2.501084e-02,3.603525e-07,3.830146e+01,0.000000e+00,3.830146e+01,4.126048e+01,8.390000e+01
2.030984e+04,2.350676e-01,1.789064e+04,2.070676e-01,9.282911e-01,9.285736e-01,2.501444e-02,3.601530e-07,3.829804e+01,0.000000e+00,3.829804e+01,4.125650e+01,8.390000e+01
2.031984e+04,2.351834e-01,1.790064e+04,2.071834e-01,9.282979e-01,9.285770e-01,2.501804e-02,3.599538e-07,3.829462e+01,0.000000e+00,3.829462e+01,4.125251e+01,8.390000e+01
2.032984e+04,2.352991e-01,1.791064e+04,2.072991e-01,9.283048e-01,9.285803e-01,2.502164e-02,3.597547e-07,3.829120e+01,0.000000e+00,3.829120e+01,4.124852e+01,8.390000e+01
2.033984e+04,2.354148e-01,1.792064e+04,2.074148e-01,9.283083e-01,9.285836e-01,2.502524e-02,3.595559e-07,3.828925e+01,0.000000e+00,3.828925e+01,4.124627e+01,8.390000e+01
2.034984e+04,2.355306e-01,1.793064e+04,2.075306e-01,9.283117e-01,9.285870e-01,2.502883e-02,3.593573e-07,3.828731e+01,0.000000e+00,3.828731e+01,4.124403e+01,8.390000e+01
2.035984e+04,2.356463e-01,1.794064e+04,2.076463e-01,9.283152e-01,9.285903e-01,2.503243e-02,3.591589e-07,3.828538e+01,0.000000e+00,3.828538e+01,4.124179e+01,8.390000e+01
2.036984e+04,2.357621e-01,1.795064e+04,2.077621e-01,9.283186e-01,9.285936e-01,2.503602e-02,3.589607e-07,3.828344e+01,0.000000e+00,3.828344e+01,4.123955e+01,8.390000e+01
2.037984e+04,2.358778e-01,1.796064e+04,2.078778e-01,9.283221e-01,9.285970e-01,2.503961e-02,3.587628e-07,3.828150e+01,0.000000e+00,3.828150e+01,4.123731e+01,8.390000e+01
2.038984e+04,2.359936e-01,1.797064e+04,2.079936e-01,9.283256e-01,9.286003e-01,2.504319e-02,3.585650e-07,3.827957e+01,0.000000e+00,3.827957e+01,4.123507e+01,8.390000e+01
2.039984e+04,2.361093e-01,1.798064e+04,2.081093e-01,9.283290e-01,9.286036e-01,2.504678e-02,3.583675e-07,3.827763e+01,0.000000e+00,3.827763e+01,4.123283e+01,8.390000e+01
2.040984e+04,2.362251e-01,1.799064e+04,2.082251e-01,9.283325e-01,9.286070e-01,2.505036e-02,3.581702e-07,3.827569e+01,0.000000e+00,3.827569e+01,4.123059e+01,8.390000e+01
2.041985e+04,2.363408e-01,1.800065e+04,2.083408e-01,9.283359e-01,9.286103e-01,2.505394e-02,3.579730e-07,3.827376e+01,0.000000e+00,3.827376e+01,4.122835e+01,8.390000e+01
2.042985e+04,2.364565e-01,1.801065e+04,2.084565e-01,9.283396e-01,9.286136e-01,2.505752e-02,3.577761e-07,3.827230e+01,0.000000e+00,3.827230e+01,4.122662e+01,8.390056e+01
2.043985e+04,2.365723e-01,1.802065e+04,2.085723e-01,9.283476e-01,9.286169e-01,2.506110e-02,3.575794e-07,3.827887e+01,0.000000e+00,3.827887e+01,4.123333e+01,8.391045e+01
2.044985e+04,2.366880e-01,1.803065e+04,2.086880e-01,9.283555e-01,9.286203e-01,2.506467e-02,3.573830e-07,3.828543e+01,0.000000e+00,3.828543e+01,4.124005e+01,8.392034e+01
2.045985e+04,2.368038e-01,1.804065e+04,2.088038e-01,9.283634e-01,9.286236e-01,2.506825e-02,3.571867e-07,3.829199e+01,0.000000e+00,3.829199e+01,4.124677e+01,8.393024e+01
2.046985e+04,2.369195e-01,1.805065e+04,2.089195e-01,9.283713e-01,9.286269e-01,2.507182e-02,3.569906e-07,3.829856e+01,0.000000e+00,3.829856e+01,4.125349e+01,8.394013e+01
2.047985e+04,2.370353e-01,1.806065e+04,2.090353e-01,9.283793e-01,9.286302e-01,2.507539e-02,3.567948e-07,3.830512e+01,0.000000e+00,3.830512e+01,4.126020e+01,8.395002e+01
2.048985e+04,2.371510e-01,1.807065e+04,2.091510e-01,9.283872e-01,9.286335e-01,2.507895e-02,3.565991e-07,3.831168e+01,0.000000e+00,3.831168e+01,4.126692e+01,8.395992e+01
2.049985e+04,2.372668e-01,1.808065e+04,2.092668e-01,9.283951e-01,9.286368e-01,2.508252e-02,3.564037e-07,3.831825e+01,0.000000e+00,3.831825e+01,4.127364e+01,8.396981e+01
2.050985e+04,2.373825e-01,1.809065e+04,2.093825e-01,9.284030e-01,9.286401e-01,2.508608e-02,3.562085e-07,3.832481e+01,0.000000e+00,3.832481e+01,4.128036e+01,8.397970e+01
2.051985e+04,2.374982e-01,1.810065e+04,2.094982e-01,9.284110e-01,9.286434e-01,2.508964e-02,3.560135e-07,3.833137e+01,0.000000e+00,3.833137e+01,4.128707e+01,8.398959e+01
2.052985e+04,2.376140e-01,1.811065e+04,2.096140e-01,9.284189e-01,9.286467e-01,2.509320e-02,3.558186e-07,3.833794e+01,0.000000e+00,3.833794e+01,4.129379e+01,8.399949e+01
2.053985e+04,2.377297e-01,1.812065e+04,2.097297e-01,9.284337e-01,9.286500e-01,2.509676e-02,3.556240e-07,3.834034e+01,0.000000e+00,3.834034e+01,4.129572e+01,8.400000e+01
2.054985e+04,2.378455e-01,1.813065e+04,2.098455e-01,9.284488e-01,9.286534e-01,2.510031e-02,3.554297e-07,3.834252e+01,0.000000e+00,3.834252e+01,4.129740e+01,8.400000e+01
2.055985e+04,2.379612e-01,1.814065e+04,2.099612e-01,9.284640e-01,9.286567e-01,2.510387e-02,3.552355e-07,3.834470e+01,0.000000e+00,3.834470e+01,4.129907e+01,8.400000e+01
2.056985e+04,2.380770e-01,1.815065e+04,2.100770e-01,9.284791e-01,9.286599e-01,2.510742e-02,3.550415e-07,3.834687e+01,0.000000e+00,3.834687e+01,4.130074e+01,8.400000e+01
2.057985e+04,2.381927e-01,1.816065e+04,2.101927e-01,9.284943e-01,9.286632e-01,2.511097e-02,3.548477e-07,3.834905e+01,0.000000e+00,3.834905e+01,4.130241e+01,8.400000e+01
2.058985e+04,2.383085e-01,1.817065e+04,2.103085e-01,9.285094e-01,9.286665e-01,2.511452e-02,3.546541e-07,3.835123e+01,0.000000e+00,3.835123e+01,4.130408e+01,8.400000e+01
2.059985e+04,2.384242e-01,1.818065e+04,2.104242e-01,9.285246e-01,9.286698e-01,2.511806e-02,3.544608e-07,3.835341e+01,0.000000e+00,3.835341e+01,4.130575e+01,8.400000e+01
2.060985e+04,2.385400e-01,1.819065e+04,2.105400e-01,9.285398e-01,9.286731e-01,2.512161e-02,3.542676e-07,3.835558e+01,0.000000e+00,3.835558e+01,4.130742e+01,8.400000e+01
2.061985e+04,2.386557e-01,1.820065e+04,2.106557e-01,9.285549e-01,9.286764e-01,2.512515e-02,3.540747e-07,3.835776e+01,0.000000e+00,3.835776e+01,4.130909e+01,8.400000e+01
2.062985e+04,2.387714e-01,1.821065e+04,2.107714e-01,9.285666e-01,9.286797e-01,2.512869e-02,3.538819e-07,3.835932e+01,0.000000e+00,3.835932e+01,4.131025e+01,8.400099e+01
2.063985e+04,2.388872e-01,1.822065e+04,2.108872e-01,9.285472e-01,9.286830e-01,2.513223e-02,3.536894e-07,3.835526e+01,0.000000e+00,3.835526e+01,4.130675e+01,8.401096e+01
2.064985e+04,2.390029e-01,1.823065e+04,2.110029e-01,9.285277e-01,9.286863e-01,2.513576e-02,3.534971e-07,3.835120e+01,0.000000e+00,3.835120e+01,4.130324e+01,8.402094e+01
2.065985e+04,2.391187e-01,1.824065e+04,2.111187e-01,9.285083e-01,9.286896e-01,2.513930e-02,3.533049e-07,3.834714e+01,0.000000e+00,3.834714e+01,4.129973e+01,8.403092e+01
2.066985e+04,2.392344e-01,1.825065e+04,2.112344e-01,9.284888e-01,9.286928e-01,2.514283e-02,3.531130e-07,3.834308e+01,0.000000e+00,3.834308e+01,4.129622e+01,8.404090e+01
2.067985e+04,2.393502e-01,1.826065e+04,2.113502e-01,9.284694e-01,9.286961e-01,2.514636e-02,3.529213e-07,3.833902e+01,0.000000e+00,3.833902e+01,4.129272e+01,8.405088e+01
2.068985e+04,2.394659e-01,1.827065e+04,2.114659e-01,9.284499e-01,9.286994e-01,2.514989e-02,3.527298e-07,3.833496e+01,0.000000e+00,3.833496e+01,4.128921e+01,8.406085e+01
2.069986e+04,2.395817e-01,1.828066e+04,2.115817e-01,9.284305e-01,9.287027e-01,2.515341e-02,3.525384e-07,3.833090e+01,0.000000e+00,3.833090e+01,4.128570e+01,8.407083e+01
2.070986e+04,2.396974e-01,1.829066e+04,2.116974e-01,9.284110e-01,9.287059e-01,2.515694e-02,3.523473e-07,3.832684e+01,0.000000e+00,3.832684e+01,4.128219e+01,8.408081e+01
2.071986e+04,2.398131e-01,1.830066e+04,2.118131e-01,9.283915e-01,9.287092e-01,2.516046e-02,3.521564e-07,3.832278e+01,0.000000e+00,3.832278e+01,4.127869e+01,8.409079e+01
2.072986e+04,2.399289e-01,1.831066e+04,2.119289e-01,9.283745e-01,9.287125e-01,2.516398e-02,3.519657e-07,3.831863e+01,0.000000e+00,3.831863e+01,4.127497e+01,8.409924e+01
2.073986e+04,2.400446e-01,1.832066e+04,2.120446e-01,9.283858e-01,9.287157e-01,2.516750e-02,3.517752e-07,3.831333e+01,0.000000e+00,3.831333e+01,4.126876e+01,8.408935e+01
2.074986e+04,2.401604e-01,1.833066e+04,2.121604e-01,9.283972e-01,9.287190e-01,2.517102e-02,3.515849e-07,3.830804e+01,0.000000e+00,3.830804e+01,4.126255e+01,8.407945e+01
2.075986e+04,2.402761e-01,1.834066e+04,2.122761e-01,9.284085e-01,9.287223e-01,2.517453e-02,3.513947e-07,3.830274e+01,0.000000e+00,3.830274e+01,4.125635e+01,8.406956e+01
2.076986e+04,2.403919e-01,1.835066e+04,2.123919e-01,9.284199e-01,9.287255e-01,2.517804e-02,3.512048e-07,3.829745e+01,0.000000e+00,3.829745e+01,4.125014e+01,8.405967e+01
2.077986e+04,2.405076e-01,1.836066e+04,2.125076e-01,9.284313e-01,9.287288e-01,2.518156e-02,3.510151e-07,3.829216e+01,0.000000e+00,3.829216e+01,4.124393e+01,8.404978e+01
2.078986e+04,2.406234e-01,1.837066e+04,2.126234e-01,9.284426e-01,9.287321e-01,2.518507e-02,3.508256e-07,3.828686e+01,0.000000e+00,3.828686e+01,4.123772e+01,8.403988e+01
2.079986e+04,2.407391e-01,1.838066e+04,2.127391e-01,9.284540e-01,9.287353e-01,2.518857e-02,3.506363e-07,3.828157e+01,0.000000e+00,3.828157e+01,4.123152e+01,8.402999e+01
2.080986e+04,2.408549e-01,1.839066e+04,2.128549e-01,9.284654e-01,9.287386e-01,2.519208e-02,3.504472e-07,3.827627e+01,0.000000e+00,3.827627e+01,4.122531e+01,8.402010e+01
2.081986e+04,2.409706e-01,1.840066e+04,2.129706e-01,9.284767e-01,9.287418e-01,2.519558e-02,3.502583e-07,3.827098e+01,0.000000e+00,3.827098e+01,4.121910e+01,8.401021e+01
2.082986e+04,2.410863e-01,1.841066e+04,2.130863e-01,9.284881e-01,9.287451e-01,2.519908e-02,3.500696e-07,3.826568e+01,0.000000e+00,3.826568e+01,4.121290e+01,8.400031e+01
2.083986e+04,2.412021e-01,1.842066e+04,2.132021e-01,9.284918e-01,9.287483e-01,2.520258e-02,3.498810e-07,3.826886e+01,0.000000e+00,3.826886e+01,4.121615e+01,8.400000e+01
2.084986e+04,2.413178e-01,1.843066e+04,2.133178e-01,9.284952e-01,9.287516e-01,2.520608e-02,3.496927e-07,3.827231e+01,0.000000e+00,3.827231e+01,4.121972e+01,8.400000e+01
2.085986e+04,2.414336e-01,1.844066e+04,2.134336e-01,9.284986e-01,9.287548e-01,2.520958e-02,3.495046e-07,3.827576e+01,0.000000e+00,3.827576e+01,4.122328e+01,8.400000e+01
2.086986e+04,2.415493e-01,1.845066e+04,2.135493e-01,9.285020e-01,9.287581e-01,2.521307e-02,3.493167e-07,3.827921e+01,0.000000e+00,3.827921e+01,4.122684e+01,8.400000e+01
2.087986e+04,2.416651e-01,1.846066e+04,2.136651e-01,9.285055e-01,9.287613e-01,2.521656e-02,3.491289e-07,3.828266e+01,0.000000e+00,3.828266e+01,4.123041e+01,8.400000e+01
2.088986e+04,2.417808e-01,1.847066e+04,2.137808e-01,9.285089e-01,9.287646e-01,2.522005e-02,3.489414e-07,3.828611e+01,0.000000e+00,3.828611e+01,4.123397e+01,8.400000e+01
2.089986e+04,2.418966e-01,1.848066e+04,2.138966e-01,9.285123e-01,9.287678e-01,2.522354e-02,3.487541e-07,3.828956e+01,0.000000e+00,3.828956e+01,4.123753e+01,8.400000e+01
2.090986e+04,2.420123e-01,1.849066e+04,2.140123e-01,9.285157e-01,9.287710e-01,2.522703e-02,3.485669e-07,3.829301e+01,0.000000e+00,3.829301e+01,4.124110e+01,8.400000e+01
2.091986e+04,2.421280e-01,1.850066e+04,2.141280e-01,9.285192e-01,9.287743e-01,2.523051e-02,3.483800e-07,3.829646e+01,0.000000e+00,3.829646e+01,4.124466e+01,8.400000e+01
2.092986e+04,2.422438e-01,1.851066e+04,2.142438e-01,9.285226e-01,9.287775e-01,2.523400e-02,3.481933e-07,3.829992e+01,0.000000e+00,3.829992e+01,4.124823e+01,8.400033e+01
2.093986e+04,2.423595e-01,1.852066e+04,2.143595e-01,9.285272e-01,9.287807e-01,2.523748e-02,3.480067e-07,3.830376e+01,0.000000e+00,3.830376e+01,4.125217e+01,8.401030e+01
2.094986e+04,2.424753e-01,1.853066e+04,2.144753e-01,9.285318e-01,9.287840e-01,2.524096e-02,3.478203e-07,3.830760e+01,0.000000e+00,3.830760e+01,4.125610e+01,8.402028e+01
2.095986e+04,2.425910e-01,1.854066e+04,2.145910e-01,9.285364e-01,9.287872e-01,2.524444e-02,3.476342e-07,3.831144e+01,0.000000e+00,3.831144e+01,4.126003e+01,8.403026e+01
2.096986e+04,2.427068e-01,1.855066e+04,2.147068e-01,9.285410e-01,9.287904e-01,2.524791e-02,3.474482e-07,3.831528e+01,0.000000e+00,3.831528e+01,4.126396e+01,8.404024e+01
2.097987e+04,2.428225e-01,1.856067e+04,2.148225e-01,9.285456e-01,9.287937e-01,2.525138e-02,3.472624e-07,3.831912e+01,0.000000e+00,3.831912e+01,4.126789e+01,8.405022e+01
2.098987e+04,2.429383e-01,1.857067e+04,2.149383e-01,9.285502e-01,9.287969e-01,2.525486e-02,3.470768e-07,3.832296e+01,0.000000e+00,3.832296e+01,4.127182e+01,8.406019e+01
2.099987e+04,2.430540e-01,1.858067e+04,2.150540e-01,9.285548e-01,9.288001e-01,2.525833e-02,3.468915e-07,3.832680e+01,0.000000e+00,3.832680e+01,4.127575e+01,8.407017e+01
2.100987e+04,2.431697e-01,1.859067e+04,2.151697e-01,9.285594e-01,9.288033e-01,2.526179e-02,3.467063e-07,3.833064e+01,0.000000e+00,3.833064e+01,4.127968e+01,8.408015e+01
2.101987e+04,2.432855e-01,1.860067e+04,2.152855e-01,9.285640e-01,9.288065e-01,2.526526e-02,3.465213e-07,3.833448e+01,0.000000e+00,3.833448e+01,4.128361e+01,8.409013e+01
2.102987e+04,2.434012e-01,1.861067e+04,2.154012e-01,9.285685e-01,9.288098e-01,2.526873e-02,3.463364e-07,3.833826e+01,0.000000e+00,3.833826e+01,4.128749e+01,8.410000e+01
2.103987e+04,2.435170e-01,1.862067e+04,2.155170e-01,9.285639e-01,9.288130e-01,2.527219e-02,3.461518e-07,3.833698e+01,0.000000e+00,3.833698e+01,4.128631e+01,8.410000e+01
2.104987e+04,2.436327e-01,1.863067e+04,2.156327e-01,9.285593e-01,9.288162e-01,2.527565e-02,3.459674e-07,3.833570e+01,0.000000e+00,3.833570e+01,4.128514e+01,8.410000e+01
2.105987e+04,2.437485e-01,1.864067e+04,2.157485e-01,9.285547e-01,9.288194e-01,2.527911e-02,3.457832e-07,3.833442e+01,0.000000e+00,3.833442e+01,4.128397e+01,8.410000e+01
2.106987e+04,2.438642e-01,1.865067e+04,2.158642e-01,9.285501e-01,9.288226e-01,2.528256e-02,3.455991e-07,3.833314e+01,0.000000e+00,3.833314e+01,4.128279e+01,8.410000e+01
2.107987e+04,2.439800e-01,1.866067e+04,2.159800e-01,9.285455e-01,9.288258e-01,2.528602e-02,3.454153e-07,3.833186e+01,0.000000e+00,3.833186e+01,4.128162e+01,8.410000e+01
2.108987e+04,2.440957e-01,1.867067e+04,2.160957e-01,9.285409e-01,9.288290e-01,2.528947e-02,3.452316e-07,3.833058e+01,0.000000e+00,3.833058e+01,4.128045e+01,8.410000e+01
2.109987e+04,2.442115e-01,1.868067e+04,2.162115e-01,9.285363e-01,9.288322e-01,2.529292e-02,3.450481e-07,3.832930e+01,0.000000e+00,3.832930e+01,4.127927e+01,8.410000e+01
2.110987e+04,2.443272e-01,1.869067e+04,2.163272e-01,9.285317e-01,9.288354e-01,2.529637e-02,3.448648e-07,3.832802e+01,0.000000e+00,3.832802e+01,4.127810e+01,8.410000e+01
2.111987e+04,2.444429e-01,1.870067e+04,2.164429e-01,9.285271e-01,9.288386e-01,2.529982e-02,3.446818e-07,3.832674e+01,0.000000e+00,3.832674e+01,4.127692e+01,8.410000e+01
2.112987e+04,2.445587e-01,1.871067e+04,2.165587e-01,9.285225e-01,9.288418e-01,2.530327e-02,3.444988e-07,3.832546e+01,0.000000e+00,3.832546e+01,4.127575e+01,8.410000e+01
2.113987e+04,2.446744e-01,1.872067e+04,2.166744e-01,9.285372e-01,9.288450e-01,2.530671e-02,3.443161e-07,3.832076e+01,0.000000e+00,3.832076e+01,4.127003e+01,8.410995e+01
2.114987e+04,2.447902e-01,1.873067e+04,2.167902e-01,9.285522e-01,9.288482e-01,2.531015e-02,3.441336e-07,3.831602e+01,0.000000e+00,3.831602e+01,4.126426e+01,8.412002e+01
2.115987e+04,2.449059e-01,1.874067e+04,2.169059e-01,9.285671e-01,9.288514e-01,2.531360e-02,3.439513e-07,3.831128e+01,0.000000e+00,3.831128e+01,4.125849e+01,8.413008e+01
2.116987e+04,2.450217e-01,1.875067e+04,2.170217e-01,9.285821e-01,9.288546e-01,2.531703e-02,3.437691e-07,3.830654e+01,0.000000e+00,3.830654e+01,4.125272e+01,8.414014e+01
2.117987e+04,2.451374e-01,1.876067e+04,2.171374e-01,9.285970e-01,9.288578e-01,2.532047e-02,3.435872e-07,3.830180e+01,0.000000e+00,3.830180e+01,4.124695e+01,8.415021e+01
2.118987e+04,2.452532e-01,1.877067e+04,2.172532e-01,9.286120e-01,9.288610e-01,2.532391e-02,3.434054e-07,3.829706e+01,0.000000e+00,3.829706e+01,4.124118e+01,8.416027e+01
2.119987e+04,2.453689e-01,1.878067e+04,2.173689e-01,9.286269e-01,9.288642e-01,2.532734e-02,3.432238e-07,3.829232e+01,0.000000e+00,3.829232e+01,4.123541e+01,8.417034e+01
2.120987e+04,2.454846e-01,1.879067e+04,2.174846e-01,9.286419e-01,9.288674e-01,2.533077e-02,3.430424e-07,3.828758e+01,0.000000e+00,3.828758e+01,4.122964e+01,8.418040e+01
2.121987e+04,2.456004e-01,1.880067e+04,2.176004e-01,9.286568e-01,9.288706e-01,2.533420e-02,3.428612e-07,3.828283e+01,0.000000e+00,3.828283e+01,4.122388e+01,8.419047e+01
2.122987e+04,2.457161e-01,1.881067e+04,2.177161e-01,9.286712e-01,9.288738e-01,2.533763e-02,3.426802e-07,3.827806e+01,0.000000e+00,3.827806e+01,4.121810e+01,8.419895e+01
2.123987e+04,2.458319e-01,1.882067e+04,2.178319e-01,9.286746e-01,9.288769e-01,2.534105e-02,3.424993e-07,3.827277e+01,0.000000e+00,3.827277e+01,4.121225e+01,8.417917e+01
2.124987e+04,2.459476e-01,1.883067e+04,2.179476e-01,9.286781e-01,9.288801e-01,2.534448e-02,3.423187e-07,3.826748e+01,0.000000e+00,3.826748e+01,4.120640e+01,8.415938e+01
2.125988e+04,2.460634e-01,1.884068e+04,2.180634e-01,9.286815e-01,9.288833e-01,2.534790e-02,3.421382e-07,3.826218e+01,0.000000e+00,3.826218e+01,4.120054e+01,8.413959e+01
2.126988e+04,2.461791e-01,1.885068e+04,2.181791e-01,9.286849e-01,9.288865e-01,2.535132e-02,3.419579e-07,3.825689e+01,0.000000e+00,3.825689e+01,4.119469e+01,8.411981e+01
