Repository: brandonlampe/CS_Data

# Comments For Consolidation Test: 90_08
_Note:_ herein, the phrase "TEST-NUMBER" will imply the insertion of "90_08".  This format will
often be used when describing local directories.

_Fractional Density Measurements:_ Fractional density calculations were made using measured data of
the sample's initial and transient volume.  These volume change measurements were made using a

## Test Data
Raw test data is contained in: TEST-NUMBER.xlsx

Additionally, calculated values of fractional density have been calculated in TEST-NUMBER.xlsx and
exported to TEST-NUMBER.csv, where the .csv file format allows for easy cross-platform importing
and analysis.

File: UNM_WP_HY_90_08/CREEP_FIT/90_08_CREEP_OUT.csv (part 10 of 104)
Analysis by Brandon Lampe, performed on: 2016/09/08 08:28:04
Experimental results below begin at: 2015/08/06 15:59:17
Duration (sec),Duration (day),Elapsed Time (sec),Elapsed Time (day),Interpolated Fractional Density,Fit to Fractional Density,Fit to Volume Strain,Fit to Volume Strain Rate (1/sec),Confining Pressure (MPa),Pore Pressure (MPa),Terzaghi Pressure (MPa),Solid Pressure (MPa),Temperature (C))
2.363996e+04,2.736107e-01,2.122076e+04,2.456107e-01,9.292966e-01,9.295961e-01,2.611495e-02,3.038852e-07,3.834069e+01,0.000000e+00,3.834069e+01,4.125775e+01,8.408960e+01
2.364996e+04,2.737264e-01,2.123076e+04,2.457264e-01,9.293137e-01,9.295989e-01,2.611799e-02,3.037421e-07,3.833685e+01,0.000000e+00,3.833685e+01,4.125286e+01,8.407962e+01
2.365996e+04,2.738421e-01,2.124076e+04,2.458421e-01,9.293309e-01,9.296017e-01,2.612102e-02,3.035990e-07,3.833301e+01,0.000000e+00,3.833301e+01,4.124797e+01,8.406964e+01
2.366996e+04,2.739579e-01,2.125076e+04,2.459579e-01,9.293480e-01,9.296045e-01,2.612406e-02,3.034562e-07,3.832917e+01,0.000000e+00,3.832917e+01,4.124307e+01,8.405966e+01
2.367996e+04,2.740736e-01,2.126076e+04,2.460736e-01,9.293651e-01,9.296074e-01,2.612709e-02,3.033134e-07,3.832533e+01,0.000000e+00,3.832533e+01,4.123818e+01,8.404969e+01
2.368996e+04,2.741894e-01,2.127076e+04,2.461894e-01,9.293823e-01,9.296102e-01,2.613012e-02,3.031708e-07,3.832149e+01,0.000000e+00,3.832149e+01,4.123329e+01,8.403971e+01
2.369996e+04,2.743051e-01,2.128076e+04,2.463051e-01,9.293994e-01,9.296130e-01,2.613315e-02,3.030283e-07,3.831765e+01,0.000000e+00,3.831765e+01,4.122840e+01,8.402973e+01
2.370996e+04,2.744209e-01,2.129076e+04,2.464209e-01,9.294166e-01,9.296158e-01,2.613618e-02,3.028859e-07,3.831381e+01,0.000000e+00,3.831381e+01,4.122350e+01,8.401975e+01
2.371996e+04,2.745366e-01,2.130076e+04,2.465366e-01,9.294337e-01,9.296186e-01,2.613921e-02,3.027437e-07,3.830997e+01,0.000000e+00,3.830997e+01,4.121861e+01,8.400977e+01
2.372996e+04,2.746524e-01,2.131076e+04,2.466524e-01,9.294506e-01,9.296214e-01,2.614224e-02,3.026016e-07,3.830609e+01,0.000000e+00,3.830609e+01,4.121369e+01,8.400000e+01
2.373996e+04,2.747681e-01,2.132076e+04,2.467681e-01,9.294540e-01,9.296243e-01,2.614527e-02,3.024596e-07,3.830011e+01,0.000000e+00,3.830011e+01,4.120710e+01,8.400000e+01
2.374996e+04,2.748838e-01,2.133076e+04,2.468838e-01,9.294574e-01,9.296271e-01,2.614829e-02,3.023177e-07,3.829413e+01,0.000000e+00,3.829413e+01,4.120052e+01,8.400000e+01
2.375996e+04,2.749996e-01,2.134076e+04,2.469996e-01,9.294609e-01,9.296299e-01,2.615131e-02,3.021760e-07,3.828815e+01,0.000000e+00,3.828815e+01,4.119393e+01,8.400000e+01
2.376997e+04,2.751153e-01,2.135077e+04,2.471153e-01,9.294643e-01,9.296327e-01,2.615433e-02,3.020344e-07,3.828217e+01,0.000000e+00,3.828217e+01,4.118734e+01,8.400000e+01
2.377997e+04,2.752311e-01,2.136077e+04,2.472311e-01,9.294677e-01,9.296355e-01,2.615735e-02,3.018929e-07,3.827619e+01,0.000000e+00,3.827619e+01,4.118076e+01,8.400000e+01
2.378997e+04,2.753468e-01,2.137077e+04,2.473468e-01,9.294712e-01,9.296383e-01,2.616037e-02,3.017516e-07,3.827021e+01,0.000000e+00,3.827021e+01,4.117417e+01,8.400000e+01
2.379997e+04,2.754626e-01,2.138077e+04,2.474626e-01,9.294746e-01,9.296411e-01,2.616339e-02,3.016104e-07,3.826423e+01,0.000000e+00,3.826423e+01,4.116759e+01,8.400000e+01
2.380997e+04,2.755783e-01,2.139077e+04,2.475783e-01,9.294781e-01,9.296439e-01,2.616640e-02,3.014693e-07,3.825825e+01,0.000000e+00,3.825825e+01,4.116100e+01,8.400000e+01
2.381997e+04,2.756941e-01,2.140077e+04,2.476941e-01,9.294815e-01,9.296467e-01,2.616942e-02,3.013284e-07,3.825227e+01,0.000000e+00,3.825227e+01,4.115441e+01,8.400000e+01
2.382997e+04,2.758098e-01,2.141077e+04,2.478098e-01,9.294849e-01,9.296495e-01,2.617243e-02,3.011876e-07,3.824629e+01,0.000000e+00,3.824629e+01,4.114783e+01,8.400000e+01
2.383997e+04,2.759256e-01,2.142077e+04,2.479256e-01,9.294678e-01,9.296523e-01,2.617544e-02,3.010469e-07,3.825352e+01,0.000000e+00,3.825352e+01,4.115637e+01,8.400000e+01
2.384997e+04,2.760413e-01,2.143077e+04,2.480413e-01,9.294507e-01,9.296551e-01,2.617845e-02,3.009063e-07,3.826078e+01,0.000000e+00,3.826078e+01,4.116494e+01,8.400000e+01
2.385997e+04,2.761570e-01,2.144077e+04,2.481570e-01,9.294335e-01,9.296579e-01,2.618146e-02,3.007659e-07,3.826804e+01,0.000000e+00,3.826804e+01,4.117351e+01,8.400000e+01
2.386997e+04,2.762728e-01,2.145077e+04,2.482728e-01,9.294164e-01,9.296607e-01,2.618447e-02,3.006255e-07,3.827530e+01,0.000000e+00,3.827530e+01,4.118208e+01,8.400000e+01
2.387997e+04,2.763885e-01,2.146077e+04,2.483885e-01,9.293993e-01,9.296635e-01,2.618747e-02,3.004854e-07,3.828256e+01,0.000000e+00,3.828256e+01,4.119065e+01,8.400000e+01
2.388997e+04,2.765043e-01,2.147077e+04,2.485043e-01,9.293821e-01,9.296663e-01,2.619048e-02,3.003453e-07,3.828982e+01,0.000000e+00,3.828982e+01,4.119923e+01,8.400000e+01
2.389997e+04,2.766200e-01,2.148077e+04,2.486200e-01,9.293650e-01,9.296691e-01,2.619348e-02,3.002054e-07,3.829708e+01,0.000000e+00,3.829708e+01,4.120780e+01,8.400000e+01
2.390997e+04,2.767358e-01,2.149077e+04,2.487358e-01,9.293478e-01,9.296719e-01,2.619648e-02,3.000656e-07,3.830434e+01,0.000000e+00,3.830434e+01,4.121637e+01,8.400000e+01
2.391997e+04,2.768515e-01,2.150077e+04,2.488515e-01,9.293307e-01,9.296747e-01,2.619948e-02,2.999259e-07,3.831160e+01,0.000000e+00,3.831160e+01,4.122494e+01,8.400000e+01
2.392997e+04,2.769673e-01,2.151077e+04,2.489673e-01,9.293135e-01,9.296774e-01,2.620248e-02,2.997863e-07,3.831886e+01,0.000000e+00,3.831886e+01,4.123351e+01,8.400000e+01
2.393997e+04,2.770830e-01,2.152077e+04,2.490830e-01,9.293265e-01,9.296802e-01,2.620548e-02,2.996469e-07,3.832028e+01,0.000000e+00,3.832028e+01,4.123447e+01,8.400000e+01
2.394997e+04,2.771987e-01,2.153077e+04,2.491987e-01,9.293402e-01,9.296830e-01,2.620847e-02,2.995076e-07,3.832156e+01,0.000000e+00,3.832156e+01,4.123524e+01,8.400000e+01
2.395997e+04,2.773145e-01,2.154077e+04,2.493145e-01,9.293539e-01,9.296858e-01,2.621147e-02,2.993684e-07,3.832284e+01,0.000000e+00,3.832284e+01,4.123601e+01,8.400000e+01
2.396997e+04,2.774302e-01,2.155077e+04,2.494302e-01,9.293676e-01,9.296886e-01,2.621446e-02,2.992294e-07,3.832412e+01,0.000000e+00,3.832412e+01,4.123677e+01,8.400000e+01
2.397997e+04,2.775460e-01,2.156077e+04,2.495460e-01,9.293813e-01,9.296914e-01,2.621745e-02,2.990905e-07,3.832540e+01,0.000000e+00,3.832540e+01,4.123754e+01,8.400000e+01
2.398997e+04,2.776617e-01,2.157077e+04,2.496617e-01,9.293950e-01,9.296941e-01,2.622044e-02,2.989517e-07,3.832668e+01,0.000000e+00,3.832668e+01,4.123831e+01,8.400000e+01
2.399997e+04,2.777775e-01,2.158077e+04,2.497775e-01,9.294088e-01,9.296969e-01,2.622343e-02,2.988130e-07,3.832796e+01,0.000000e+00,3.832796e+01,4.123908e+01,8.400000e+01
2.400997e+04,2.778932e-01,2.159077e+04,2.498932e-01,9.294225e-01,9.296997e-01,2.622642e-02,2.986744e-07,3.832924e+01,0.000000e+00,3.832924e+01,4.123985e+01,8.400000e+01
2.401997e+04,2.780090e-01,2.160077e+04,2.500090e-01,9.294362e-01,9.297025e-01,2.622941e-02,2.985360e-07,3.833052e+01,0.000000e+00,3.833052e+01,4.124062e+01,8.400000e+01
2.402997e+04,2.781247e-01,2.161077e+04,2.501247e-01,9.294499e-01,9.297053e-01,2.623239e-02,2.983977e-07,3.833180e+01,0.000000e+00,3.833180e+01,4.124139e+01,8.400000e+01
2.403997e+04,2.782404e-01,2.162077e+04,2.502404e-01,9.294571e-01,9.297080e-01,2.623537e-02,2.982595e-07,3.833063e+01,0.000000e+00,3.833063e+01,4.123981e+01,8.400960e+01
2.404998e+04,2.783562e-01,2.163078e+04,2.503562e-01,9.294640e-01,9.297108e-01,2.623836e-02,2.981215e-07,3.832934e+01,0.000000e+00,3.832934e+01,4.123811e+01,8.401967e+01
2.405998e+04,2.784719e-01,2.164078e+04,2.504719e-01,9.294709e-01,9.297136e-01,2.624134e-02,2.979836e-07,3.832805e+01,0.000000e+00,3.832805e+01,4.123642e+01,8.402973e+01
2.406998e+04,2.785877e-01,2.165078e+04,2.505877e-01,9.294778e-01,9.297163e-01,2.624432e-02,2.978458e-07,3.832676e+01,0.000000e+00,3.832676e+01,4.123472e+01,8.403980e+01
2.407998e+04,2.787034e-01,2.166078e+04,2.507034e-01,9.294847e-01,9.297191e-01,2.624729e-02,2.977081e-07,3.832547e+01,0.000000e+00,3.832547e+01,4.123303e+01,8.404986e+01
2.408998e+04,2.788192e-01,2.167078e+04,2.508192e-01,9.294915e-01,9.297219e-01,2.625027e-02,2.975705e-07,3.832417e+01,0.000000e+00,3.832417e+01,4.123133e+01,8.405993e+01
2.409998e+04,2.789349e-01,2.168078e+04,2.509349e-01,9.294984e-01,9.297246e-01,2.625324e-02,2.974331e-07,3.832288e+01,0.000000e+00,3.832288e+01,4.122964e+01,8.406999e+01
2.410998e+04,2.790507e-01,2.169078e+04,2.510507e-01,9.295053e-01,9.297274e-01,2.625622e-02,2.972958e-07,3.832159e+01,0.000000e+00,3.832159e+01,4.122794e+01,8.408006e+01
2.411998e+04,2.791664e-01,2.170078e+04,2.511664e-01,9.295122e-01,9.297302e-01,2.625919e-02,2.971586e-07,3.832030e+01,0.000000e+00,3.832030e+01,4.122625e+01,8.409012e+01
2.412998e+04,2.792822e-01,2.171078e+04,2.512822e-01,9.295191e-01,9.297329e-01,2.626216e-02,2.970215e-07,3.831888e+01,0.000000e+00,3.831888e+01,4.122442e+01,8.409981e+01
2.413998e+04,2.793979e-01,2.172078e+04,2.513979e-01,9.295236e-01,9.297357e-01,2.626513e-02,2.968846e-07,3.831076e+01,0.000000e+00,3.831076e+01,4.121548e+01,8.408984e+01
2.414998e+04,2.795136e-01,2.173078e+04,2.515136e-01,9.295282e-01,9.297385e-01,2.626810e-02,2.967478e-07,3.830264e+01,0.000000e+00,3.830264e+01,4.120654e+01,8.407986e+01
2.415998e+04,2.796294e-01,2.174078e+04,2.516294e-01,9.295328e-01,9.297412e-01,2.627107e-02,2.966111e-07,3.829452e+01,0.000000e+00,3.829452e+01,4.119760e+01,8.406988e+01
2.416998e+04,2.797451e-01,2.175078e+04,2.517451e-01,9.295374e-01,9.297440e-01,2.627403e-02,2.964745e-07,3.828640e+01,0.000000e+00,3.828640e+01,4.118867e+01,8.405990e+01
2.417998e+04,2.798609e-01,2.176078e+04,2.518609e-01,9.295419e-01,9.297467e-01,2.627700e-02,2.963380e-07,3.827828e+01,0.000000e+00,3.827828e+01,4.117973e+01,8.404992e+01
2.418998e+04,2.799766e-01,2.177078e+04,2.519766e-01,9.295465e-01,9.297495e-01,2.627996e-02,2.962017e-07,3.827016e+01,0.000000e+00,3.827016e+01,4.117079e+01,8.403995e+01
2.419998e+04,2.800924e-01,2.178078e+04,2.520924e-01,9.295511e-01,9.297522e-01,2.628292e-02,2.960655e-07,3.826204e+01,0.000000e+00,3.826204e+01,4.116185e+01,8.402997e+01
2.420998e+04,2.802081e-01,2.179078e+04,2.522081e-01,9.295556e-01,9.297550e-01,2.628588e-02,2.959294e-07,3.825392e+01,0.000000e+00,3.825392e+01,4.115291e+01,8.401999e+01
2.421998e+04,2.803239e-01,2.180078e+04,2.523239e-01,9.295602e-01,9.297577e-01,2.628884e-02,2.957935e-07,3.824580e+01,0.000000e+00,3.824580e+01,4.114398e+01,8.401001e+01
2.422998e+04,2.804396e-01,2.181078e+04,2.524396e-01,9.295648e-01,9.297605e-01,2.629180e-02,2.956576e-07,3.823768e+01,0.000000e+00,3.823768e+01,4.113504e+01,8.400003e+01
2.423998e+04,2.805553e-01,2.182078e+04,2.525553e-01,9.295716e-01,9.297632e-01,2.629475e-02,2.955219e-07,3.824170e+01,0.000000e+00,3.824170e+01,4.113906e+01,8.400000e+01
2.424998e+04,2.806711e-01,2.183078e+04,2.526711e-01,9.295785e-01,9.297660e-01,2.629771e-02,2.953863e-07,3.824576e+01,0.000000e+00,3.824576e+01,4.114312e+01,8.400000e+01
2.425998e+04,2.807868e-01,2.184078e+04,2.527868e-01,9.295854e-01,9.297687e-01,2.630066e-02,2.952508e-07,3.824982e+01,0.000000e+00,3.824982e+01,4.114718e+01,8.400000e+01
2.426998e+04,2.809026e-01,2.185078e+04,2.529026e-01,9.295923e-01,9.297715e-01,2.630361e-02,2.951154e-07,3.825388e+01,0.000000e+00,3.825388e+01,4.115125e+01,8.400000e+01
2.427998e+04,2.810183e-01,2.186078e+04,2.530183e-01,9.295991e-01,9.297742e-01,2.630656e-02,2.949802e-07,3.825794e+01,0.000000e+00,3.825794e+01,4.115531e+01,8.400000e+01
2.428998e+04,2.811341e-01,2.187078e+04,2.531341e-01,9.296060e-01,9.297770e-01,2.630951e-02,2.948451e-07,3.826200e+01,0.000000e+00,3.826200e+01,4.115937e+01,8.400000e+01
2.429998e+04,2.812498e-01,2.188078e+04,2.532498e-01,9.296129e-01,9.297797e-01,2.631246e-02,2.947101e-07,3.826606e+01,0.000000e+00,3.826606e+01,4.116344e+01,8.400000e+01
2.430998e+04,2.813656e-01,2.189078e+04,2.533656e-01,9.296198e-01,9.297824e-01,2.631541e-02,2.945752e-07,3.827012e+01,0.000000e+00,3.827012e+01,4.116750e+01,8.400000e+01
2.431998e+04,2.814813e-01,2.190078e+04,2.534813e-01,9.296266e-01,9.297852e-01,2.631835e-02,2.944404e-07,3.827418e+01,0.000000e+00,3.827418e+01,4.117156e+01,8.400000e+01
2.432999e+04,2.815971e-01,2.191079e+04,2.535971e-01,9.296335e-01,9.297879e-01,2.632130e-02,2.943058e-07,3.827824e+01,0.000000e+00,3.827824e+01,4.117563e+01,8.400000e+01
2.433999e+04,2.817128e-01,2.192079e+04,2.537128e-01,9.296370e-01,9.297906e-01,2.632424e-02,2.941713e-07,3.828043e+01,0.000000e+00,3.828043e+01,4.117783e+01,8.400000e+01
2.434999e+04,2.818285e-01,2.193079e+04,2.538285e-01,9.296404e-01,9.297934e-01,2.632718e-02,2.940369e-07,3.828257e+01,0.000000e+00,3.828257e+01,4.117998e+01,8.400000e+01
2.435999e+04,2.819443e-01,2.194079e+04,2.539443e-01,9.296438e-01,9.297961e-01,2.633012e-02,2.939026e-07,3.828471e+01,0.000000e+00,3.828471e+01,4.118213e+01,8.400000e+01
2.436999e+04,2.820600e-01,2.195079e+04,2.540600e-01,9.296472e-01,9.297988e-01,2.633306e-02,2.937684e-07,3.828685e+01,0.000000e+00,3.828685e+01,4.118428e+01,8.400000e+01
2.437999e+04,2.821758e-01,2.196079e+04,2.541758e-01,9.296506e-01,9.298016e-01,2.633599e-02,2.936344e-07,3.828899e+01,0.000000e+00,3.828899e+01,4.118643e+01,8.400000e+01
2.438999e+04,2.822915e-01,2.197079e+04,2.542915e-01,9.296540e-01,9.298043e-01,2.633893e-02,2.935005e-07,3.829113e+01,0.000000e+00,3.829113e+01,4.118858e+01,8.400000e+01
2.439999e+04,2.824073e-01,2.198079e+04,2.544073e-01,9.296574e-01,9.298070e-01,2.634187e-02,2.933666e-07,3.829327e+01,0.000000e+00,3.829327e+01,4.119074e+01,8.400000e+01
2.440999e+04,2.825230e-01,2.199079e+04,2.545230e-01,9.296608e-01,9.298098e-01,2.634480e-02,2.932330e-07,3.829541e+01,0.000000e+00,3.829541e+01,4.119289e+01,8.400000e+01
2.441999e+04,2.826388e-01,2.200079e+04,2.546388e-01,9.296642e-01,9.298125e-01,2.634773e-02,2.930994e-07,3.829755e+01,0.000000e+00,3.829755e+01,4.119504e+01,8.400000e+01
2.442999e+04,2.827545e-01,2.201079e+04,2.547545e-01,9.296676e-01,9.298152e-01,2.635066e-02,2.929659e-07,3.829969e+01,0.000000e+00,3.829969e+01,4.119719e+01,8.400000e+01
2.443999e+04,2.828702e-01,2.202079e+04,2.548702e-01,9.296711e-01,9.298179e-01,2.635359e-02,2.928326e-07,3.829712e+01,0.000000e+00,3.829712e+01,4.119427e+01,8.400000e+01
2.444999e+04,2.829860e-01,2.203079e+04,2.549860e-01,9.296746e-01,9.298207e-01,2.635652e-02,2.926994e-07,3.829432e+01,0.000000e+00,3.829432e+01,4.119110e+01,8.400000e+01
2.445999e+04,2.831017e-01,2.204079e+04,2.551017e-01,9.296781e-01,9.298234e-01,2.635944e-02,2.925663e-07,3.829151e+01,0.000000e+00,3.829151e+01,4.118793e+01,8.400000e+01
2.446999e+04,2.832175e-01,2.205079e+04,2.552175e-01,9.296816e-01,9.298261e-01,2.636237e-02,2.924333e-07,3.828871e+01,0.000000e+00,3.828871e+01,4.118476e+01,8.400000e+01
2.447999e+04,2.833332e-01,2.206079e+04,2.553332e-01,9.296851e-01,9.298288e-01,2.636529e-02,2.923004e-07,3.828591e+01,0.000000e+00,3.828591e+01,4.118158e+01,8.400000e+01
2.448999e+04,2.834490e-01,2.207079e+04,2.554490e-01,9.296886e-01,9.298315e-01,2.636822e-02,2.921677e-07,3.828310e+01,0.000000e+00,3.828310e+01,4.117841e+01,8.400000e+01
2.449999e+04,2.835647e-01,2.208079e+04,2.555647e-01,9.296921e-01,9.298343e-01,2.637114e-02,2.920350e-07,3.828030e+01,0.000000e+00,3.828030e+01,4.117524e+01,8.400000e+01
2.450999e+04,2.836805e-01,2.209079e+04,2.556805e-01,9.296956e-01,9.298370e-01,2.637406e-02,2.919025e-07,3.827749e+01,0.000000e+00,3.827749e+01,4.117207e+01,8.400000e+01
2.451999e+04,2.837962e-01,2.210079e+04,2.557962e-01,9.296991e-01,9.298397e-01,2.637697e-02,2.917701e-07,3.827469e+01,0.000000e+00,3.827469e+01,4.116890e+01,8.400000e+01
2.452999e+04,2.839119e-01,2.211079e+04,2.559119e-01,9.297026e-01,9.298424e-01,2.637989e-02,2.916378e-07,3.827189e+01,0.000000e+00,3.827189e+01,4.116573e+01,8.400000e+01
2.453999e+04,2.840277e-01,2.212079e+04,2.560277e-01,9.297025e-01,9.298451e-01,2.638281e-02,2.915057e-07,3.826933e+01,0.000000e+00,3.826933e+01,4.116298e+01,8.400000e+01
2.454999e+04,2.841434e-01,2.213079e+04,2.561434e-01,9.297025e-01,9.298478e-01,2.638572e-02,2.913736e-07,3.826677e+01,0.000000e+00,3.826677e+01,4.116023e+01,8.400000e+01
2.455999e+04,2.842592e-01,2.214079e+04,2.562592e-01,9.297025e-01,9.298505e-01,2.638864e-02,2.912417e-07,3.826421e+01,0.000000e+00,3.826421e+01,4.115748e+01,8.400000e+01
2.456999e+04,2.843749e-01,2.215079e+04,2.563749e-01,9.297024e-01,9.298532e-01,2.639155e-02,2.911099e-07,3.826165e+01,0.000000e+00,3.826165e+01,4.115473e+01,8.400000e+01
2.457999e+04,2.844907e-01,2.216079e+04,2.564907e-01,9.297024e-01,9.298559e-01,2.639446e-02,2.909782e-07,3.825909e+01,0.000000e+00,3.825909e+01,4.115197e+01,8.400000e+01
2.458999e+04,2.846064e-01,2.217079e+04,2.566064e-01,9.297023e-01,9.298586e-01,2.639737e-02,2.908466e-07,3.825653e+01,0.000000e+00,3.825653e+01,4.114922e+01,8.400000e+01
2.459999e+04,2.847222e-01,2.218079e+04,2.567222e-01,9.297023e-01,9.298613e-01,2.640027e-02,2.907151e-07,3.825397e+01,0.000000e+00,3.825397e+01,4.114647e+01,8.400000e+01
2.461000e+04,2.848379e-01,2.219080e+04,2.568379e-01,9.297023e-01,9.298641e-01,2.640318e-02,2.905838e-07,3.825141e+01,0.000000e+00,3.825141e+01,4.114372e+01,8.400000e+01
2.462000e+04,2.849537e-01,2.220080e+04,2.569537e-01,9.297022e-01,9.298668e-01,2.640609e-02,2.904525e-07,3.824885e+01,0.000000e+00,3.824885e+01,4.114097e+01,8.400000e+01
2.463000e+04,2.850694e-01,2.221080e+04,2.570694e-01,9.297022e-01,9.298695e-01,2.640899e-02,2.903214e-07,3.824629e+01,0.000000e+00,3.824629e+01,4.113822e+01,8.400000e+01
2.464000e+04,2.851851e-01,2.222080e+04,2.571851e-01,9.297091e-01,9.298722e-01,2.641189e-02,2.901904e-07,3.825159e+01,0.000000e+00,3.825159e+01,4.114361e+01,8.400000e+01
2.465000e+04,2.853009e-01,2.223080e+04,2.573009e-01,9.297160e-01,9.298749e-01,2.641479e-02,2.900595e-07,3.825693e+01,0.000000e+00,3.825693e+01,4.114905e+01,8.400000e+01
2.466000e+04,2.854166e-01,2.224080e+04,2.574166e-01,9.297229e-01,9.298775e-01,2.641769e-02,2.899287e-07,3.826227e+01,0.000000e+00,3.826227e+01,4.115449e+01,8.400000e+01
2.467000e+04,2.855324e-01,2.225080e+04,2.575324e-01,9.297298e-01,9.298802e-01,2.642059e-02,2.897980e-07,3.826761e+01,0.000000e+00,3.826761e+01,4.115992e+01,8.400000e+01
2.468000e+04,2.856481e-01,2.226080e+04,2.576481e-01,9.297367e-01,9.298829e-01,2.642349e-02,2.896675e-07,3.827295e+01,0.000000e+00,3.827295e+01,4.116536e+01,8.400000e+01
2.469000e+04,2.857639e-01,2.227080e+04,2.577639e-01,9.297436e-01,9.298856e-01,2.642639e-02,2.895370e-07,3.827829e+01,0.000000e+00,3.827829e+01,4.117080e+01,8.400000e+01
2.470000e+04,2.858796e-01,2.228080e+04,2.578796e-01,9.297505e-01,9.298883e-01,2.642928e-02,2.894067e-07,3.828363e+01,0.000000e+00,3.828363e+01,4.117624e+01,8.400000e+01
2.471000e+04,2.859954e-01,2.229080e+04,2.579954e-01,9.297575e-01,9.298910e-01,2.643218e-02,2.892765e-07,3.828897e+01,0.000000e+00,3.828897e+01,4.118167e+01,8.400000e+01
2.472000e+04,2.861111e-01,2.230080e+04,2.581111e-01,9.297644e-01,9.298937e-01,2.643507e-02,2.891464e-07,3.829431e+01,0.000000e+00,3.829431e+01,4.118711e+01,8.400000e+01
2.473000e+04,2.862268e-01,2.231080e+04,2.582268e-01,9.297713e-01,9.298964e-01,2.643796e-02,2.890164e-07,3.829965e+01,0.000000e+00,3.829965e+01,4.119255e+01,8.400000e+01
2.474000e+04,2.863426e-01,2.232080e+04,2.583426e-01,9.297814e-01,9.298991e-01,2.644085e-02,2.888866e-07,3.830353e+01,0.000000e+00,3.830353e+01,4.119627e+01,8.400000e+01
2.475000e+04,2.864583e-01,2.233080e+04,2.584583e-01,9.297917e-01,9.299018e-01,2.644374e-02,2.887568e-07,3.830737e+01,0.000000e+00,3.830737e+01,4.119995e+01,8.400000e+01
2.476000e+04,2.865741e-01,2.234080e+04,2.585741e-01,9.298019e-01,9.299044e-01,2.644662e-02,2.886271e-07,3.831121e+01,0.000000e+00,3.831121e+01,4.120362e+01,8.400000e+01
2.477000e+04,2.866898e-01,2.235080e+04,2.586898e-01,9.298121e-01,9.299071e-01,2.644951e-02,2.884976e-07,3.831505e+01,0.000000e+00,3.831505e+01,4.120730e+01,8.400000e+01
2.478000e+04,2.868056e-01,2.236080e+04,2.588056e-01,9.298224e-01,9.299098e-01,2.645239e-02,2.883682e-07,3.831889e+01,0.000000e+00,3.831889e+01,4.121098e+01,8.400000e+01
2.479000e+04,2.869213e-01,2.237080e+04,2.589213e-01,9.298326e-01,9.299125e-01,2.645528e-02,2.882389e-07,3.832273e+01,0.000000e+00,3.832273e+01,4.121465e+01,8.400000e+01
2.480000e+04,2.870371e-01,2.238080e+04,2.590371e-01,9.298429e-01,9.299152e-01,2.645816e-02,2.881097e-07,3.832657e+01,0.000000e+00,3.832657e+01,4.121833e+01,8.400000e+01
2.481000e+04,2.871528e-01,2.239080e+04,2.591528e-01,9.298531e-01,9.299179e-01,2.646104e-02,2.879806e-07,3.833041e+01,0.000000e+00,3.833041e+01,4.122200e+01,8.400000e+01
2.482000e+04,2.872686e-01,2.240080e+04,2.592686e-01,9.298633e-01,9.299205e-01,2.646392e-02,2.878516e-07,3.833425e+01,0.000000e+00,3.833425e+01,4.122568e+01,8.400000e+01
2.483000e+04,2.873843e-01,2.241080e+04,2.593843e-01,9.298736e-01,9.299232e-01,2.646680e-02,2.877228e-07,3.833809e+01,0.000000e+00,3.833809e+01,4.122935e+01,8.400000e+01
2.484000e+04,2.875000e-01,2.242080e+04,2.595000e-01,9.298643e-01,9.299259e-01,2.646967e-02,2.875940e-07,3.833643e+01,0.000000e+00,3.833643e+01,4.122799e+01,8.400000e+01
2.485000e+04,2.876158e-01,2.243080e+04,2.596158e-01,9.298539e-01,9.299286e-01,2.647255e-02,2.874654e-07,3.833450e+01,0.000000e+00,3.833450e+01,4.122637e+01,8.400000e+01
2.486000e+04,2.877315e-01,2.244080e+04,2.597315e-01,9.298436e-01,9.299312e-01,2.647542e-02,2.873369e-07,3.833256e+01,0.000000e+00,3.833256e+01,4.122474e+01,8.400000e+01
2.487000e+04,2.878473e-01,2.245080e+04,2.598473e-01,9.298333e-01,9.299339e-01,2.647830e-02,2.872085e-07,3.833062e+01,0.000000e+00,3.833062e+01,4.122312e+01,8.400000e+01
2.488000e+04,2.879630e-01,2.246080e+04,2.599630e-01,9.298230e-01,9.299366e-01,2.648117e-02,2.870802e-07,3.832869e+01,0.000000e+00,3.832869e+01,4.122149e+01,8.400000e+01
2.489001e+04,2.880788e-01,2.247081e+04,2.600788e-01,9.298126e-01,9.299392e-01,2.648404e-02,2.869520e-07,3.832675e+01,0.000000e+00,3.832675e+01,4.121987e+01,8.400000e+01
2.490001e+04,2.881945e-01,2.248081e+04,2.601945e-01,9.298023e-01,9.299419e-01,2.648691e-02,2.868239e-07,3.832482e+01,0.000000e+00,3.832482e+01,4.121824e+01,8.400000e+01
2.491001e+04,2.883103e-01,2.249081e+04,2.603103e-01,9.297920e-01,9.299446e-01,2.648977e-02,2.866959e-07,3.832288e+01,0.000000e+00,3.832288e+01,4.121662e+01,8.400000e+01
2.492001e+04,2.884260e-01,2.250081e+04,2.604260e-01,9.297816e-01,9.299472e-01,2.649264e-02,2.865681e-07,3.832094e+01,0.000000e+00,3.832094e+01,4.121499e+01,8.400000e+01
2.493001e+04,2.885417e-01,2.251081e+04,2.605417e-01,9.297714e-01,9.299499e-01,2.649551e-02,2.864403e-07,3.831893e+01,0.000000e+00,3.831893e+01,4.121327e+01,8.399985e+01
2.494001e+04,2.886575e-01,2.252081e+04,2.606575e-01,9.297680e-01,9.299526e-01,2.649837e-02,2.863127e-07,3.831167e+01,0.000000e+00,3.831167e+01,4.120562e+01,8.398987e+01
2.495001e+04,2.887732e-01,2.253081e+04,2.607732e-01,9.297645e-01,9.299552e-01,2.650123e-02,2.861852e-07,3.830441e+01,0.000000e+00,3.830441e+01,4.119796e+01,8.397989e+01
2.496001e+04,2.888890e-01,2.254081e+04,2.608890e-01,9.297611e-01,9.299579e-01,2.650409e-02,2.860577e-07,3.829715e+01,0.000000e+00,3.829715e+01,4.119031e+01,8.396992e+01
2.497001e+04,2.890047e-01,2.255081e+04,2.610047e-01,9.297577e-01,9.299606e-01,2.650695e-02,2.859304e-07,3.828989e+01,0.000000e+00,3.828989e+01,4.118265e+01,8.395994e+01
2.498001e+04,2.891205e-01,2.256081e+04,2.611205e-01,9.297542e-01,9.299632e-01,2.650981e-02,2.858032e-07,3.828263e+01,0.000000e+00,3.828263e+01,4.117499e+01,8.394996e+01
2.499001e+04,2.892362e-01,2.257081e+04,2.612362e-01,9.297508e-01,9.299659e-01,2.651267e-02,2.856762e-07,3.827537e+01,0.000000e+00,3.827537e+01,4.116734e+01,8.393998e+01
2.500001e+04,2.893520e-01,2.258081e+04,2.613520e-01,9.297474e-01,9.299685e-01,2.651553e-02,2.855492e-07,3.826811e+01,0.000000e+00,3.826811e+01,4.115968e+01,8.393000e+01
2.501001e+04,2.894677e-01,2.259081e+04,2.614677e-01,9.297439e-01,9.299712e-01,2.651838e-02,2.854223e-07,3.826085e+01,0.000000e+00,3.826085e+01,4.115203e+01,8.392003e+01
2.502001e+04,2.895834e-01,2.260081e+04,2.615834e-01,9.297405e-01,9.299738e-01,2.652123e-02,2.852956e-07,3.825359e+01,0.000000e+00,3.825359e+01,4.114437e+01,8.391005e+01
2.503001e+04,2.896992e-01,2.261081e+04,2.616992e-01,9.297370e-01,9.299765e-01,2.652409e-02,2.851689e-07,3.824633e+01,0.000000e+00,3.824633e+01,4.113671e+01,8.390007e+01
2.504001e+04,2.898149e-01,2.262081e+04,2.618149e-01,9.297450e-01,9.299791e-01,2.652694e-02,2.850424e-07,3.825009e+01,0.000000e+00,3.825009e+01,4.114041e+01,8.390000e+01
2.505001e+04,2.899307e-01,2.263081e+04,2.619307e-01,9.297530e-01,9.299818e-01,2.652979e-02,2.849159e-07,3.825393e+01,0.000000e+00,3.825393e+01,4.114419e+01,8.390000e+01
2.506001e+04,2.900464e-01,2.264081e+04,2.620464e-01,9.297610e-01,9.299844e-01,2.653264e-02,2.847896e-07,3.825777e+01,0.000000e+00,3.825777e+01,4.114796e+01,8.390000e+01
2.507001e+04,2.901622e-01,2.265081e+04,2.621622e-01,9.297690e-01,9.299871e-01,2.653548e-02,2.846634e-07,3.826161e+01,0.000000e+00,3.826161e+01,4.115174e+01,8.390000e+01
2.508001e+04,2.902779e-01,2.266081e+04,2.622779e-01,9.297770e-01,9.299897e-01,2.653833e-02,2.845373e-07,3.826545e+01,0.000000e+00,3.826545e+01,4.115551e+01,8.390000e+01
2.509001e+04,2.903937e-01,2.267081e+04,2.623937e-01,9.297850e-01,9.299924e-01,2.654117e-02,2.844113e-07,3.826929e+01,0.000000e+00,3.826929e+01,4.115929e+01,8.390000e+01
2.510001e+04,2.905094e-01,2.268081e+04,2.625094e-01,9.297930e-01,9.299950e-01,2.654402e-02,2.842854e-07,3.827313e+01,0.000000e+00,3.827313e+01,4.116306e+01,8.390000e+01
2.511001e+04,2.906252e-01,2.269081e+04,2.626252e-01,9.298010e-01,9.299977e-01,2.654686e-02,2.841596e-07,3.827697e+01,0.000000e+00,3.827697e+01,4.116684e+01,8.390000e+01
2.512001e+04,2.907409e-01,2.270081e+04,2.627409e-01,9.298090e-01,9.300003e-01,2.654970e-02,2.840340e-07,3.828081e+01,0.000000e+00,3.828081e+01,4.117061e+01,8.390000e+01
2.513001e+04,2.908566e-01,2.271081e+04,2.628566e-01,9.298171e-01,9.300029e-01,2.655254e-02,2.839084e-07,3.828465e+01,0.000000e+00,3.828465e+01,4.117439e+01,8.390000e+01
2.514001e+04,2.909724e-01,2.272081e+04,2.629724e-01,9.298161e-01,9.300056e-01,2.655538e-02,2.837829e-07,3.828870e+01,0.000000e+00,3.828870e+01,4.117879e+01,8.390969e+01
2.515001e+04,2.910881e-01,2.273081e+04,2.630881e-01,9.298150e-01,9.300082e-01,2.655822e-02,2.836576e-07,3.829276e+01,0.000000e+00,3.829276e+01,4.118321e+01,8.391967e+01
2.516001e+04,2.912039e-01,2.274081e+04,2.632039e-01,9.298138e-01,9.300109e-01,2.656105e-02,2.835323e-07,3.829682e+01,0.000000e+00,3.829682e+01,4.118762e+01,8.392964e+01
2.517002e+04,2.913196e-01,2.275082e+04,2.633196e-01,9.298126e-01,9.300135e-01,2.656389e-02,2.834072e-07,3.830088e+01,0.000000e+00,3.830088e+01,4.119204e+01,8.393962e+01
2.518002e+04,2.914354e-01,2.276082e+04,2.634354e-01,9.298115e-01,9.300161e-01,2.656672e-02,2.832822e-07,3.830494e+01,0.000000e+00,3.830494e+01,4.119646e+01,8.394960e+01
2.519002e+04,2.915511e-01,2.277082e+04,2.635511e-01,9.298103e-01,9.300188e-01,2.656955e-02,2.831572e-07,3.830900e+01,0.000000e+00,3.830900e+01,4.120088e+01,8.395958e+01
2.520002e+04,2.916669e-01,2.278082e+04,2.636669e-01,9.298091e-01,9.300214e-01,2.657239e-02,2.830324e-07,3.831306e+01,0.000000e+00,3.831306e+01,4.120530e+01,8.396956e+01
2.521002e+04,2.917826e-01,2.279082e+04,2.637826e-01,9.298079e-01,9.300240e-01,2.657521e-02,2.829077e-07,3.831712e+01,0.000000e+00,3.831712e+01,4.120972e+01,8.397953e+01
2.522002e+04,2.918983e-01,2.280082e+04,2.638983e-01,9.298068e-01,9.300267e-01,2.657804e-02,2.827831e-07,3.832118e+01,0.000000e+00,3.832118e+01,4.121413e+01,8.398951e+01
2.523002e+04,2.920141e-01,2.281082e+04,2.640141e-01,9.298056e-01,9.300293e-01,2.658087e-02,2.826586e-07,3.832524e+01,0.000000e+00,3.832524e+01,4.121855e+01,8.399949e+01
2.524002e+04,2.921298e-01,2.282082e+04,2.641298e-01,9.298088e-01,9.300319e-01,2.658370e-02,2.825342e-07,3.832484e+01,0.000000e+00,3.832484e+01,4.121797e+01,8.399045e+01
2.525002e+04,2.922456e-01,2.283082e+04,2.642456e-01,9.298123e-01,9.300345e-01,2.658652e-02,2.824099e-07,3.832419e+01,0.000000e+00,3.832419e+01,4.121713e+01,8.398038e+01
2.526002e+04,2.923613e-01,2.284082e+04,2.643613e-01,9.298158e-01,9.300372e-01,2.658935e-02,2.822858e-07,3.832354e+01,0.000000e+00,3.832354e+01,4.121628e+01,8.397032e+01
2.527002e+04,2.924771e-01,2.285082e+04,2.644771e-01,9.298192e-01,9.300398e-01,2.659217e-02,2.821617e-07,3.832290e+01,0.000000e+00,3.832290e+01,4.121543e+01,8.396025e+01
2.528002e+04,2.925928e-01,2.286082e+04,2.645928e-01,9.298227e-01,9.300424e-01,2.659499e-02,2.820377e-07,3.832225e+01,0.000000e+00,3.832225e+01,4.121458e+01,8.395019e+01
2.529002e+04,2.927086e-01,2.287082e+04,2.647086e-01,9.298262e-01,9.300450e-01,2.659781e-02,2.819139e-07,3.832161e+01,0.000000e+00,3.832161e+01,4.121373e+01,8.394013e+01
2.530002e+04,2.928243e-01,2.288082e+04,2.648243e-01,9.298296e-01,9.300477e-01,2.660063e-02,2.817901e-07,3.832096e+01,0.000000e+00,3.832096e+01,4.121289e+01,8.393006e+01
2.531002e+04,2.929401e-01,2.289082e+04,2.649401e-01,9.298331e-01,9.300503e-01,2.660344e-02,2.816665e-07,3.832032e+01,0.000000e+00,3.832032e+01,4.121204e+01,8.392000e+01
2.532002e+04,2.930558e-01,2.290082e+04,2.650558e-01,9.298366e-01,9.300529e-01,2.660626e-02,2.815429e-07,3.831967e+01,0.000000e+00,3.831967e+01,4.121119e+01,8.390993e+01
2.533002e+04,2.931715e-01,2.291082e+04,2.651715e-01,9.298401e-01,9.300555e-01,2.660908e-02,2.814195e-07,3.831896e+01,0.000000e+00,3.831896e+01,4.121027e+01,8.390000e+01
2.534002e+04,2.932873e-01,2.292082e+04,2.652873e-01,9.298482e-01,9.300581e-01,2.661189e-02,2.812961e-07,3.831362e+01,0.000000e+00,3.831362e+01,4.120417e+01,8.390000e+01
2.535002e+04,2.934030e-01,2.293082e+04,2.654030e-01,9.298562e-01,9.300608e-01,2.661470e-02,2.811729e-07,3.830828e+01,0.000000e+00,3.830828e+01,4.119807e+01,8.390000e+01
2.536002e+04,2.935188e-01,2.294082e+04,2.655188e-01,9.298643e-01,9.300634e-01,2.661751e-02,2.810498e-07,3.830294e+01,0.000000e+00,3.830294e+01,4.119197e+01,8.390000e+01
2.537002e+04,2.936345e-01,2.295082e+04,2.656345e-01,9.298723e-01,9.300660e-01,2.662032e-02,2.809268e-07,3.829760e+01,0.000000e+00,3.829760e+01,4.118587e+01,8.390000e+01
2.538002e+04,2.937503e-01,2.296082e+04,2.657503e-01,9.298803e-01,9.300686e-01,2.662313e-02,2.808038e-07,3.829226e+01,0.000000e+00,3.829226e+01,4.117978e+01,8.390000e+01
2.539002e+04,2.938660e-01,2.297082e+04,2.658660e-01,9.298884e-01,9.300712e-01,2.662594e-02,2.806810e-07,3.828692e+01,0.000000e+00,3.828692e+01,4.117368e+01,8.390000e+01
2.540002e+04,2.939818e-01,2.298082e+04,2.659818e-01,9.298964e-01,9.300738e-01,2.662875e-02,2.805583e-07,3.828158e+01,0.000000e+00,3.828158e+01,4.116758e+01,8.390000e+01
2.541002e+04,2.940975e-01,2.299082e+04,2.660975e-01,9.299045e-01,9.300764e-01,2.663155e-02,2.804357e-07,3.827624e+01,0.000000e+00,3.827624e+01,4.116148e+01,8.390000e+01
2.542002e+04,2.942132e-01,2.300082e+04,2.662132e-01,9.299125e-01,9.300790e-01,2.663435e-02,2.803132e-07,3.827090e+01,0.000000e+00,3.827090e+01,4.115538e+01,8.390000e+01
2.543002e+04,2.943290e-01,2.301082e+04,2.663290e-01,9.299206e-01,9.300816e-01,2.663716e-02,2.801908e-07,3.826556e+01,0.000000e+00,3.826556e+01,4.114928e+01,8.390000e+01
2.544003e+04,2.944447e-01,2.302083e+04,2.664447e-01,9.299240e-01,9.300842e-01,2.663996e-02,2.800685e-07,3.826742e+01,0.000000e+00,3.826742e+01,4.115113e+01,8.390000e+01
2.545003e+04,2.945605e-01,2.303083e+04,2.665605e-01,9.299274e-01,9.300869e-01,2.664276e-02,2.799463e-07,3.826934e+01,0.000000e+00,3.826934e+01,4.115304e+01,8.390000e+01
2.546003e+04,2.946762e-01,2.304083e+04,2.666762e-01,9.299308e-01,9.300895e-01,2.664556e-02,2.798242e-07,3.827126e+01,0.000000e+00,3.827126e+01,4.115495e+01,8.390000e+01
2.547003e+04,2.947920e-01,2.305083e+04,2.667920e-01,9.299342e-01,9.300921e-01,2.664836e-02,2.797023e-07,3.827318e+01,0.000000e+00,3.827318e+01,4.115687e+01,8.390000e+01
2.548003e+04,2.949077e-01,2.306083e+04,2.669077e-01,9.299376e-01,9.300947e-01,2.665115e-02,2.795804e-07,3.827510e+01,0.000000e+00,3.827510e+01,4.115878e+01,8.390000e+01
2.549003e+04,2.950235e-01,2.307083e+04,2.670235e-01,9.299410e-01,9.300973e-01,2.665395e-02,2.794586e-07,3.827702e+01,0.000000e+00,3.827702e+01,4.116070e+01,8.390000e+01
2.550003e+04,2.951392e-01,2.308083e+04,2.671392e-01,9.299444e-01,9.300999e-01,2.665674e-02,2.793369e-07,3.827894e+01,0.000000e+00,3.827894e+01,4.116261e+01,8.390000e+01
2.551003e+04,2.952549e-01,2.309083e+04,2.672549e-01,9.299478e-01,9.301025e-01,2.665953e-02,2.792154e-07,3.828086e+01,0.000000e+00,3.828086e+01,4.116452e+01,8.390000e+01
2.552003e+04,2.953707e-01,2.310083e+04,2.673707e-01,9.299512e-01,9.301051e-01,2.666233e-02,2.790939e-07,3.828278e+01,0.000000e+00,3.828278e+01,4.116644e+01,8.390000e+01
2.553003e+04,2.954864e-01,2.311083e+04,2.674864e-01,9.299546e-01,9.301076e-01,2.666512e-02,2.789725e-07,3.828470e+01,0.000000e+00,3.828470e+01,4.116835e+01,8.390000e+01
2.554003e+04,2.956022e-01,2.312083e+04,2.676022e-01,9.299547e-01,9.301102e-01,2.666791e-02,2.788513e-07,3.829207e+01,0.000000e+00,3.829207e+01,4.117628e+01,8.390000e+01
2.555003e+04,2.957179e-01,2.313083e+04,2.677179e-01,9.299547e-01,9.301128e-01,2.667069e-02,2.787301e-07,3.829962e+01,0.000000e+00,3.829962e+01,4.118439e+01,8.390000e+01
2.556003e+04,2.958337e-01,2.314083e+04,2.678337e-01,9.299546e-01,9.301154e-01,2.667348e-02,2.786090e-07,3.830716e+01,0.000000e+00,3.830716e+01,4.119251e+01,8.390000e+01
2.557003e+04,2.959494e-01,2.315083e+04,2.679494e-01,9.299546e-01,9.301180e-01,2.667627e-02,2.784881e-07,3.831471e+01,0.000000e+00,3.831471e+01,4.120062e+01,8.390000e+01
2.558003e+04,2.960652e-01,2.316083e+04,2.680652e-01,9.299545e-01,9.301206e-01,2.667905e-02,2.783672e-07,3.832225e+01,0.000000e+00,3.832225e+01,4.120874e+01,8.390000e+01
2.559003e+04,2.961809e-01,2.317083e+04,2.681809e-01,9.299545e-01,9.301232e-01,2.668183e-02,2.782464e-07,3.832980e+01,0.000000e+00,3.832980e+01,4.121685e+01,8.390000e+01
2.560003e+04,2.962967e-01,2.318083e+04,2.682967e-01,9.299545e-01,9.301258e-01,2.668462e-02,2.781258e-07,3.833734e+01,0.000000e+00,3.833734e+01,4.122497e+01,8.390000e+01
2.561003e+04,2.964124e-01,2.319083e+04,2.684124e-01,9.299544e-01,9.301284e-01,2.668740e-02,2.780052e-07,3.834489e+01,0.000000e+00,3.834489e+01,4.123308e+01,8.390000e+01
2.562003e+04,2.965281e-01,2.320083e+04,2.685281e-01,9.299544e-01,9.301310e-01,2.669018e-02,2.778848e-07,3.835243e+01,0.000000e+00,3.835243e+01,4.124120e+01,8.390000e+01
2.563003e+04,2.966439e-01,2.321083e+04,2.686439e-01,9.299542e-01,9.301335e-01,2.669295e-02,2.777644e-07,3.835979e+01,0.000000e+00,3.835979e+01,4.124912e+01,8.390000e+01
2.564003e+04,2.967596e-01,2.322083e+04,2.687596e-01,9.299496e-01,9.301361e-01,2.669573e-02,2.776442e-07,3.836171e+01,0.000000e+00,3.836171e+01,4.125138e+01,8.390000e+01
2.565003e+04,2.968754e-01,2.323083e+04,2.688754e-01,9.299451e-01,9.301387e-01,2.669851e-02,2.775240e-07,3.836363e+01,0.000000e+00,3.836363e+01,4.125365e+01,8.390000e+01
2.566003e+04,2.969911e-01,2.324083e+04,2.689911e-01,9.299405e-01,9.301413e-01,2.670128e-02,2.774040e-07,3.836555e+01,0.000000e+00,3.836555e+01,4.125592e+01,8.390000e+01
2.567003e+04,2.971069e-01,2.325083e+04,2.691069e-01,9.299359e-01,9.301439e-01,2.670406e-02,2.772840e-07,3.836747e+01,0.000000e+00,3.836747e+01,4.125819e+01,8.390000e+01
2.568003e+04,2.972226e-01,2.326083e+04,2.692226e-01,9.299313e-01,9.301464e-01,2.670683e-02,2.771642e-07,3.836939e+01,0.000000e+00,3.836939e+01,4.126045e+01,8.390000e+01
2.569003e+04,2.973384e-01,2.327083e+04,2.693384e-01,9.299268e-01,9.301490e-01,2.670960e-02,2.770444e-07,3.837131e+01,0.000000e+00,3.837131e+01,4.126272e+01,8.390000e+01
2.570003e+04,2.974541e-01,2.328083e+04,2.694541e-01,9.299222e-01,9.301516e-01,2.671237e-02,2.769248e-07,3.837323e+01,0.000000e+00,3.837323e+01,4.126499e+01,8.390000e+01
2.571003e+04,2.975698e-01,2.329083e+04,2.695698e-01,9.299176e-01,9.301542e-01,2.671514e-02,2.768052e-07,3.837515e+01,0.000000e+00,3.837515e+01,4.126725e+01,8.390000e+01
2.572004e+04,2.976856e-01,2.330084e+04,2.696856e-01,9.299131e-01,9.301567e-01,2.671790e-02,2.766858e-07,3.837707e+01,0.000000e+00,3.837707e+01,4.126952e+01,8.390000e+01
2.573004e+04,2.978013e-01,2.331084e+04,2.698013e-01,9.299086e-01,9.301593e-01,2.672067e-02,2.765664e-07,3.837895e+01,0.000000e+00,3.837895e+01,4.127175e+01,8.390000e+01
2.574004e+04,2.979171e-01,2.332084e+04,2.699171e-01,9.299132e-01,9.301619e-01,2.672344e-02,2.764472e-07,3.837767e+01,0.000000e+00,3.837767e+01,4.127017e+01,8.390000e+01
2.575004e+04,2.980328e-01,2.333084e+04,2.700328e-01,9.299177e-01,9.301645e-01,2.672620e-02,2.763281e-07,3.837639e+01,0.000000e+00,3.837639e+01,4.126859e+01,8.390000e+01
2.576004e+04,2.981486e-01,2.334084e+04,2.701486e-01,9.299223e-01,9.301670e-01,2.672896e-02,2.762090e-07,3.837511e+01,0.000000e+00,3.837511e+01,4.126701e+01,8.390000e+01
2.577004e+04,2.982643e-01,2.335084e+04,2.702643e-01,9.299269e-01,9.301696e-01,2.673172e-02,2.760901e-07,3.837383e+01,0.000000e+00,3.837383e+01,4.126543e+01,8.390000e+01
2.578004e+04,2.983801e-01,2.336084e+04,2.703801e-01,9.299314e-01,9.301722e-01,2.673449e-02,2.759712e-07,3.837255e+01,0.000000e+00,3.837255e+01,4.126385e+01,8.390000e+01
2.579004e+04,2.984958e-01,2.337084e+04,2.704958e-01,9.299360e-01,9.301747e-01,2.673724e-02,2.758525e-07,3.837127e+01,0.000000e+00,3.837127e+01,4.126227e+01,8.390000e+01
2.580004e+04,2.986116e-01,2.338084e+04,2.706116e-01,9.299406e-01,9.301773e-01,2.674000e-02,2.757338e-07,3.836999e+01,0.000000e+00,3.836999e+01,4.126069e+01,8.390000e+01
2.581004e+04,2.987273e-01,2.339084e+04,2.707273e-01,9.299452e-01,9.301799e-01,2.674276e-02,2.756152e-07,3.836871e+01,0.000000e+00,3.836871e+01,4.125911e+01,8.390000e+01
2.582004e+04,2.988430e-01,2.340084e+04,2.708430e-01,9.299497e-01,9.301824e-01,2.674551e-02,2.754968e-07,3.836743e+01,0.000000e+00,3.836743e+01,4.125753e+01,8.390000e+01
2.583004e+04,2.989588e-01,2.341084e+04,2.709588e-01,9.299543e-01,9.301850e-01,2.674827e-02,2.753784e-07,3.836615e+01,0.000000e+00,3.836615e+01,4.125595e+01,8.390000e+01
2.584004e+04,2.990745e-01,2.342084e+04,2.710745e-01,9.299578e-01,9.301876e-01,2.675102e-02,2.752602e-07,3.835620e+01,0.000000e+00,3.835620e+01,4.124510e+01,8.390000e+01
2.585004e+04,2.991903e-01,2.343084e+04,2.711903e-01,9.299613e-01,9.301901e-01,2.675377e-02,2.751420e-07,3.834616e+01,0.000000e+00,3.834616e+01,4.123415e+01,8.390000e+01
2.586004e+04,2.993060e-01,2.344084e+04,2.713060e-01,9.299648e-01,9.301927e-01,2.675653e-02,2.750240e-07,3.833612e+01,0.000000e+00,3.833612e+01,4.122320e+01,8.390000e+01
2.587004e+04,2.994218e-01,2.345084e+04,2.714218e-01,9.299682e-01,9.301952e-01,2.675928e-02,2.749060e-07,3.832608e+01,0.000000e+00,3.832608e+01,4.121225e+01,8.390000e+01
2.588004e+04,2.995375e-01,2.346084e+04,2.715375e-01,9.299717e-01,9.301978e-01,2.676202e-02,2.747881e-07,3.831604e+01,0.000000e+00,3.831604e+01,4.120130e+01,8.390000e+01
2.589004e+04,2.996533e-01,2.347084e+04,2.716533e-01,9.299752e-01,9.302003e-01,2.676477e-02,2.746704e-07,3.830600e+01,0.000000e+00,3.830600e+01,4.119035e+01,8.390000e+01
2.590004e+04,2.997690e-01,2.348084e+04,2.717690e-01,9.299787e-01,9.302029e-01,2.676752e-02,2.745527e-07,3.829596e+01,0.000000e+00,3.829596e+01,4.117940e+01,8.390000e+01
2.591004e+04,2.998847e-01,2.349084e+04,2.718847e-01,9.299821e-01,9.302055e-01,2.677026e-02,2.744351e-07,3.828592e+01,0.000000e+00,3.828592e+01,4.116845e+01,8.390000e+01
2.592004e+04,3.000005e-01,2.350084e+04,2.720005e-01,9.299856e-01,9.302080e-01,2.677301e-02,2.743176e-07,3.827588e+01,0.000000e+00,3.827588e+01,4.115750e+01,8.390000e+01
2.593004e+04,3.001162e-01,2.351084e+04,2.721162e-01,9.299891e-01,9.302106e-01,2.677575e-02,2.742003e-07,3.826584e+01,0.000000e+00,3.826584e+01,4.114655e+01,8.390000e+01
2.594004e+04,3.002320e-01,2.352084e+04,2.722320e-01,9.299847e-01,9.302131e-01,2.677849e-02,2.740830e-07,3.827248e+01,0.000000e+00,3.827248e+01,4.115388e+01,8.390000e+01
2.595004e+04,3.003477e-01,2.353084e+04,2.723477e-01,9.299801e-01,9.302157e-01,2.678123e-02,2.739658e-07,3.827968e+01,0.000000e+00,3.827968e+01,4.116182e+01,8.390000e+01
2.596004e+04,3.004635e-01,2.354084e+04,2.724635e-01,9.299755e-01,9.302182e-01,2.678397e-02,2.738487e-07,3.828688e+01,0.000000e+00,3.828688e+01,4.116977e+01,8.390000e+01
2.597004e+04,3.005792e-01,2.355084e+04,2.725792e-01,9.299709e-01,9.302207e-01,2.678671e-02,2.737317e-07,3.829407e+01,0.000000e+00,3.829407e+01,4.117771e+01,8.390000e+01
2.598004e+04,3.006950e-01,2.356084e+04,2.726950e-01,9.299663e-01,9.302233e-01,2.678945e-02,2.736148e-07,3.830127e+01,0.000000e+00,3.830127e+01,4.118566e+01,8.390000e+01
2.599004e+04,3.008107e-01,2.357084e+04,2.728107e-01,9.299617e-01,9.302258e-01,2.679218e-02,2.734980e-07,3.830847e+01,0.000000e+00,3.830847e+01,4.119360e+01,8.390000e+01
