Repository: brandonlampe/CS_Data

# Comments For Consolidation Test: 90_08
_Note:_ herein, the phrase "TEST-NUMBER" will imply the insertion of "90_08".  This format will
often be used when describing local directories.

_Fractional Density Measurements:_ Fractional density calculations were made using measured data of
the sample's initial and transient volume.  These volume change measurements were made using a

## Test Data
Raw test data is contained in: TEST-NUMBER.xlsx

Additionally, calculated values of fractional density have been calculated in TEST-NUMBER.xlsx and
exported to TEST-NUMBER.csv, where the .csv file format allows for easy cross-platform importing
and analysis.

File: UNM_WP_HY_90_08/CREEP_FIT/90_08_CREEP_OUT.csv (part 21 of 104)
Analysis by Brandon Lampe, performed on: 2016/09/08 08:28:04
Experimental results below begin at: 2015/08/06 15:59:17
Duration (sec),Duration (day),Elapsed Time (sec),Elapsed Time (day),Interpolated Fractional Density,Fit to Fractional Density,Fit to Volume Strain,Fit to Volume Strain Rate (1/sec),Confining Pressure (MPa),Pore Pressure (MPa),Terzaghi Pressure (MPa),Solid Pressure (MPa),Temperature (C))
4.960089e+04,5.740844e-01,4.718169e+04,5.460844e-01,9.346258e-01,9.343677e-01,3.123481e-02,1.340178e-07,3.835089e+01,0.000000e+00,3.835089e+01,4.103341e+01,8.436762e+01
4.961089e+04,5.742001e-01,4.719169e+04,5.462001e-01,9.346372e-01,9.343689e-01,3.123615e-02,1.339879e-07,3.835559e+01,0.000000e+00,3.835559e+01,4.103794e+01,8.437760e+01
4.962089e+04,5.743159e-01,4.720169e+04,5.463159e-01,9.346487e-01,9.343702e-01,3.123749e-02,1.339581e-07,3.836029e+01,0.000000e+00,3.836029e+01,4.104246e+01,8.438758e+01
4.963089e+04,5.744316e-01,4.721169e+04,5.464316e-01,9.346602e-01,9.343714e-01,3.123883e-02,1.339282e-07,3.836499e+01,0.000000e+00,3.836499e+01,4.104699e+01,8.439755e+01
4.964089e+04,5.745474e-01,4.722169e+04,5.465474e-01,9.346649e-01,9.343727e-01,3.124017e-02,1.338984e-07,3.836711e+01,0.000000e+00,3.836711e+01,4.104906e+01,8.440000e+01
4.965089e+04,5.746631e-01,4.723169e+04,5.466631e-01,9.346673e-01,9.343739e-01,3.124150e-02,1.338686e-07,3.836840e+01,0.000000e+00,3.836840e+01,4.105033e+01,8.440000e+01
4.966089e+04,5.747789e-01,4.724169e+04,5.467789e-01,9.346697e-01,9.343752e-01,3.124284e-02,1.338387e-07,3.836969e+01,0.000000e+00,3.836969e+01,4.105161e+01,8.440000e+01
4.967089e+04,5.748946e-01,4.725169e+04,5.468946e-01,9.346721e-01,9.343764e-01,3.124418e-02,1.338089e-07,3.837099e+01,0.000000e+00,3.837099e+01,4.105288e+01,8.440000e+01
4.968089e+04,5.750103e-01,4.726169e+04,5.470103e-01,9.346745e-01,9.343777e-01,3.124552e-02,1.337791e-07,3.837228e+01,0.000000e+00,3.837228e+01,4.105416e+01,8.440000e+01
4.969089e+04,5.751261e-01,4.727169e+04,5.471261e-01,9.346770e-01,9.343789e-01,3.124686e-02,1.337494e-07,3.837357e+01,0.000000e+00,3.837357e+01,4.105543e+01,8.440000e+01
4.970089e+04,5.752418e-01,4.728169e+04,5.472418e-01,9.346794e-01,9.343802e-01,3.124819e-02,1.337196e-07,3.837486e+01,0.000000e+00,3.837486e+01,4.105671e+01,8.440000e+01
4.971089e+04,5.753576e-01,4.729169e+04,5.473576e-01,9.346818e-01,9.343814e-01,3.124953e-02,1.336898e-07,3.837615e+01,0.000000e+00,3.837615e+01,4.105798e+01,8.440000e+01
4.972090e+04,5.754733e-01,4.730170e+04,5.474733e-01,9.346842e-01,9.343827e-01,3.125087e-02,1.336601e-07,3.837744e+01,0.000000e+00,3.837744e+01,4.105926e+01,8.440000e+01
4.973090e+04,5.755891e-01,4.731170e+04,5.475891e-01,9.346866e-01,9.343839e-01,3.125221e-02,1.336304e-07,3.837873e+01,0.000000e+00,3.837873e+01,4.106053e+01,8.440000e+01
4.974090e+04,5.757048e-01,4.732170e+04,5.477048e-01,9.346879e-01,9.343852e-01,3.125354e-02,1.336007e-07,3.837616e+01,0.000000e+00,3.837616e+01,4.105773e+01,8.439183e+01
4.975090e+04,5.758206e-01,4.733170e+04,5.478206e-01,9.346890e-01,9.343864e-01,3.125488e-02,1.335710e-07,3.837274e+01,0.000000e+00,3.837274e+01,4.105402e+01,8.438185e+01
4.976090e+04,5.759363e-01,4.734170e+04,5.479363e-01,9.346901e-01,9.343877e-01,3.125621e-02,1.335413e-07,3.836932e+01,0.000000e+00,3.836932e+01,4.105032e+01,8.437187e+01
4.977090e+04,5.760520e-01,4.735170e+04,5.480520e-01,9.346911e-01,9.343889e-01,3.125755e-02,1.335116e-07,3.836590e+01,0.000000e+00,3.836590e+01,4.104661e+01,8.436189e+01
4.978090e+04,5.761678e-01,4.736170e+04,5.481678e-01,9.346922e-01,9.343902e-01,3.125888e-02,1.334819e-07,3.836248e+01,0.000000e+00,3.836248e+01,4.104291e+01,8.435191e+01
4.979090e+04,5.762835e-01,4.737170e+04,5.482835e-01,9.346933e-01,9.343914e-01,3.126022e-02,1.334523e-07,3.835906e+01,0.000000e+00,3.835906e+01,4.103920e+01,8.434194e+01
4.980090e+04,5.763993e-01,4.738170e+04,5.483993e-01,9.346943e-01,9.343927e-01,3.126155e-02,1.334226e-07,3.835564e+01,0.000000e+00,3.835564e+01,4.103549e+01,8.433196e+01
4.981090e+04,5.765150e-01,4.739170e+04,5.485150e-01,9.346954e-01,9.343939e-01,3.126289e-02,1.333930e-07,3.835222e+01,0.000000e+00,3.835222e+01,4.103179e+01,8.432198e+01
4.982090e+04,5.766308e-01,4.740170e+04,5.486308e-01,9.346965e-01,9.343952e-01,3.126422e-02,1.333634e-07,3.834880e+01,0.000000e+00,3.834880e+01,4.102808e+01,8.431200e+01
4.983090e+04,5.767465e-01,4.741170e+04,5.487465e-01,9.346975e-01,9.343964e-01,3.126555e-02,1.333338e-07,3.834538e+01,0.000000e+00,3.834538e+01,4.102438e+01,8.430202e+01
4.984090e+04,5.768623e-01,4.742170e+04,5.488623e-01,9.347005e-01,9.343977e-01,3.126689e-02,1.333042e-07,3.833788e+01,0.000000e+00,3.833788e+01,4.101622e+01,8.429205e+01
4.985090e+04,5.769780e-01,4.743170e+04,5.489780e-01,9.347039e-01,9.343989e-01,3.126822e-02,1.332746e-07,3.832934e+01,0.000000e+00,3.832934e+01,4.100694e+01,8.428207e+01
4.986090e+04,5.770938e-01,4.744170e+04,5.490938e-01,9.347073e-01,9.344001e-01,3.126955e-02,1.332450e-07,3.832080e+01,0.000000e+00,3.832080e+01,4.099765e+01,8.427209e+01
4.987090e+04,5.772095e-01,4.745170e+04,5.492095e-01,9.347107e-01,9.344014e-01,3.127089e-02,1.332155e-07,3.831226e+01,0.000000e+00,3.831226e+01,4.098836e+01,8.426211e+01
4.988090e+04,5.773252e-01,4.746170e+04,5.493252e-01,9.347142e-01,9.344026e-01,3.127222e-02,1.331859e-07,3.830372e+01,0.000000e+00,3.830372e+01,4.097908e+01,8.425213e+01
4.989090e+04,5.774410e-01,4.747170e+04,5.494410e-01,9.347176e-01,9.344039e-01,3.127355e-02,1.331564e-07,3.829518e+01,0.000000e+00,3.829518e+01,4.096979e+01,8.424216e+01
4.990090e+04,5.775567e-01,4.748170e+04,5.495567e-01,9.347210e-01,9.344051e-01,3.127488e-02,1.331269e-07,3.828664e+01,0.000000e+00,3.828664e+01,4.096050e+01,8.423218e+01
4.991090e+04,5.776725e-01,4.749170e+04,5.496725e-01,9.347244e-01,9.344064e-01,3.127621e-02,1.330974e-07,3.827810e+01,0.000000e+00,3.827810e+01,4.095122e+01,8.422220e+01
4.992090e+04,5.777882e-01,4.750170e+04,5.497882e-01,9.347279e-01,9.344076e-01,3.127754e-02,1.330679e-07,3.826956e+01,0.000000e+00,3.826956e+01,4.094193e+01,8.421222e+01
4.993090e+04,5.779040e-01,4.751170e+04,5.499040e-01,9.347313e-01,9.344089e-01,3.127887e-02,1.330384e-07,3.826102e+01,0.000000e+00,3.826102e+01,4.093265e+01,8.420224e+01
4.994090e+04,5.780197e-01,4.752170e+04,5.500197e-01,9.347294e-01,9.344101e-01,3.128020e-02,1.330089e-07,3.826275e+01,0.000000e+00,3.826275e+01,4.093457e+01,8.420773e+01
4.995090e+04,5.781355e-01,4.753170e+04,5.501355e-01,9.347259e-01,9.344113e-01,3.128153e-02,1.329795e-07,3.826745e+01,0.000000e+00,3.826745e+01,4.093975e+01,8.421771e+01
4.996090e+04,5.782512e-01,4.754170e+04,5.502512e-01,9.347224e-01,9.344126e-01,3.128286e-02,1.329500e-07,3.827215e+01,0.000000e+00,3.827215e+01,4.094493e+01,8.422769e+01
4.997090e+04,5.783669e-01,4.755170e+04,5.503669e-01,9.347190e-01,9.344138e-01,3.128419e-02,1.329206e-07,3.827685e+01,0.000000e+00,3.827685e+01,4.095011e+01,8.423767e+01
4.998090e+04,5.784827e-01,4.756170e+04,5.504827e-01,9.347155e-01,9.344151e-01,3.128552e-02,1.328912e-07,3.828155e+01,0.000000e+00,3.828155e+01,4.095529e+01,8.424765e+01
4.999090e+04,5.785984e-01,4.757170e+04,5.505984e-01,9.347121e-01,9.344163e-01,3.128685e-02,1.328618e-07,3.828625e+01,0.000000e+00,3.828625e+01,4.096047e+01,8.425762e+01
5.000091e+04,5.787142e-01,4.758171e+04,5.507142e-01,9.347086e-01,9.344175e-01,3.128818e-02,1.328324e-07,3.829095e+01,0.000000e+00,3.829095e+01,4.096565e+01,8.426760e+01
5.001091e+04,5.788299e-01,4.759171e+04,5.508299e-01,9.347051e-01,9.344188e-01,3.128951e-02,1.328030e-07,3.829565e+01,0.000000e+00,3.829565e+01,4.097083e+01,8.427758e+01
5.002091e+04,5.789457e-01,4.760171e+04,5.509457e-01,9.347017e-01,9.344200e-01,3.129083e-02,1.327736e-07,3.830035e+01,0.000000e+00,3.830035e+01,4.097601e+01,8.428756e+01
5.003091e+04,5.790614e-01,4.761171e+04,5.510614e-01,9.346982e-01,9.344213e-01,3.129216e-02,1.327443e-07,3.830505e+01,0.000000e+00,3.830505e+01,4.098119e+01,8.429754e+01
5.004091e+04,5.791772e-01,4.762171e+04,5.511772e-01,9.346974e-01,9.344225e-01,3.129349e-02,1.327149e-07,3.830767e+01,0.000000e+00,3.830767e+01,4.098403e+01,8.430758e+01
5.005091e+04,5.792929e-01,4.763171e+04,5.512929e-01,9.346974e-01,9.344238e-01,3.129482e-02,1.326856e-07,3.830960e+01,0.000000e+00,3.830960e+01,4.098610e+01,8.431764e+01
5.006091e+04,5.794087e-01,4.764171e+04,5.514087e-01,9.346975e-01,9.344250e-01,3.129614e-02,1.326563e-07,3.831154e+01,0.000000e+00,3.831154e+01,4.098817e+01,8.432771e+01
5.007091e+04,5.795244e-01,4.765171e+04,5.515244e-01,9.346975e-01,9.344262e-01,3.129747e-02,1.326270e-07,3.831348e+01,0.000000e+00,3.831348e+01,4.099024e+01,8.433777e+01
5.008091e+04,5.796401e-01,4.766171e+04,5.516401e-01,9.346975e-01,9.344275e-01,3.129880e-02,1.325977e-07,3.831541e+01,0.000000e+00,3.831541e+01,4.099231e+01,8.434784e+01
5.009091e+04,5.797559e-01,4.767171e+04,5.517559e-01,9.346976e-01,9.344287e-01,3.130012e-02,1.325684e-07,3.831735e+01,0.000000e+00,3.831735e+01,4.099438e+01,8.435790e+01
5.010091e+04,5.798716e-01,4.768171e+04,5.518716e-01,9.346976e-01,9.344299e-01,3.130145e-02,1.325391e-07,3.831928e+01,0.000000e+00,3.831928e+01,4.099645e+01,8.436797e+01
5.011091e+04,5.799874e-01,4.769171e+04,5.519874e-01,9.346977e-01,9.344312e-01,3.130277e-02,1.325098e-07,3.832122e+01,0.000000e+00,3.832122e+01,4.099852e+01,8.437803e+01
5.012091e+04,5.801031e-01,4.770171e+04,5.521031e-01,9.346977e-01,9.344324e-01,3.130410e-02,1.324806e-07,3.832316e+01,0.000000e+00,3.832316e+01,4.100059e+01,8.438810e+01
5.013091e+04,5.802189e-01,4.771171e+04,5.522189e-01,9.346977e-01,9.344337e-01,3.130542e-02,1.324514e-07,3.832509e+01,0.000000e+00,3.832509e+01,4.100266e+01,8.439816e+01
5.014091e+04,5.803346e-01,4.772171e+04,5.523346e-01,9.347090e-01,9.344349e-01,3.130675e-02,1.324221e-07,3.832440e+01,0.000000e+00,3.832440e+01,4.100143e+01,8.440000e+01
5.015091e+04,5.804504e-01,4.773171e+04,5.524504e-01,9.347227e-01,9.344361e-01,3.130807e-02,1.323929e-07,3.832312e+01,0.000000e+00,3.832312e+01,4.099946e+01,8.440000e+01
5.016091e+04,5.805661e-01,4.774171e+04,5.525661e-01,9.347364e-01,9.344374e-01,3.130940e-02,1.323637e-07,3.832184e+01,0.000000e+00,3.832184e+01,4.099748e+01,8.440000e+01
5.017091e+04,5.806818e-01,4.775171e+04,5.526818e-01,9.347502e-01,9.344386e-01,3.131072e-02,1.323345e-07,3.832056e+01,0.000000e+00,3.832056e+01,4.099551e+01,8.440000e+01
5.018091e+04,5.807976e-01,4.776171e+04,5.527976e-01,9.347639e-01,9.344398e-01,3.131204e-02,1.323054e-07,3.831928e+01,0.000000e+00,3.831928e+01,4.099354e+01,8.440000e+01
5.019091e+04,5.809133e-01,4.777171e+04,5.529133e-01,9.347776e-01,9.344411e-01,3.131336e-02,1.322762e-07,3.831800e+01,0.000000e+00,3.831800e+01,4.099157e+01,8.440000e+01
5.020091e+04,5.810291e-01,4.778171e+04,5.530291e-01,9.347914e-01,9.344423e-01,3.131469e-02,1.322470e-07,3.831672e+01,0.000000e+00,3.831672e+01,4.098960e+01,8.440000e+01
5.021091e+04,5.811448e-01,4.779171e+04,5.531448e-01,9.348051e-01,9.344436e-01,3.131601e-02,1.322179e-07,3.831544e+01,0.000000e+00,3.831544e+01,4.098763e+01,8.440000e+01
5.022091e+04,5.812606e-01,4.780171e+04,5.532606e-01,9.348188e-01,9.344448e-01,3.131733e-02,1.321888e-07,3.831416e+01,0.000000e+00,3.831416e+01,4.098565e+01,8.440000e+01
5.023091e+04,5.813763e-01,4.781171e+04,5.533763e-01,9.348326e-01,9.344460e-01,3.131865e-02,1.321597e-07,3.831288e+01,0.000000e+00,3.831288e+01,4.098368e+01,8.440000e+01
5.024091e+04,5.814921e-01,4.782171e+04,5.534921e-01,9.348354e-01,9.344473e-01,3.131998e-02,1.321305e-07,3.830837e+01,0.000000e+00,3.830837e+01,4.097874e+01,8.439206e+01
5.025091e+04,5.816078e-01,4.783171e+04,5.536078e-01,9.348355e-01,9.344485e-01,3.132130e-02,1.321015e-07,3.830303e+01,0.000000e+00,3.830303e+01,4.097302e+01,8.438209e+01
5.026091e+04,5.817235e-01,4.784171e+04,5.537235e-01,9.348355e-01,9.344497e-01,3.132262e-02,1.320724e-07,3.829769e+01,0.000000e+00,3.829769e+01,4.096731e+01,8.437211e+01
5.027091e+04,5.818393e-01,4.785171e+04,5.538393e-01,9.348355e-01,9.344510e-01,3.132394e-02,1.320433e-07,3.829235e+01,0.000000e+00,3.829235e+01,4.096159e+01,8.436213e+01
5.028092e+04,5.819550e-01,4.786172e+04,5.539550e-01,9.348356e-01,9.344522e-01,3.132526e-02,1.320142e-07,3.828701e+01,0.000000e+00,3.828701e+01,4.095588e+01,8.435215e+01
5.029092e+04,5.820708e-01,4.787172e+04,5.540708e-01,9.348356e-01,9.344534e-01,3.132658e-02,1.319852e-07,3.828167e+01,0.000000e+00,3.828167e+01,4.095017e+01,8.434217e+01
5.030092e+04,5.821865e-01,4.788172e+04,5.541865e-01,9.348356e-01,9.344547e-01,3.132790e-02,1.319562e-07,3.827633e+01,0.000000e+00,3.827633e+01,4.094445e+01,8.433220e+01
5.031092e+04,5.823023e-01,4.789172e+04,5.543023e-01,9.348357e-01,9.344559e-01,3.132922e-02,1.319272e-07,3.827099e+01,0.000000e+00,3.827099e+01,4.093874e+01,8.432222e+01
5.032092e+04,5.824180e-01,4.790172e+04,5.544180e-01,9.348357e-01,9.344571e-01,3.133054e-02,1.318981e-07,3.826565e+01,0.000000e+00,3.826565e+01,4.093302e+01,8.431224e+01
5.033092e+04,5.825338e-01,4.791172e+04,5.545338e-01,9.348358e-01,9.344584e-01,3.133186e-02,1.318691e-07,3.826031e+01,0.000000e+00,3.826031e+01,4.092731e+01,8.430226e+01
5.034092e+04,5.826495e-01,4.792172e+04,5.546495e-01,9.348332e-01,9.344596e-01,3.133317e-02,1.318402e-07,3.826108e+01,0.000000e+00,3.826108e+01,4.092825e+01,8.429228e+01
5.035092e+04,5.827653e-01,4.793172e+04,5.547653e-01,9.348298e-01,9.344608e-01,3.133449e-02,1.318112e-07,3.826364e+01,0.000000e+00,3.826364e+01,4.093113e+01,8.428231e+01
5.036092e+04,5.828810e-01,4.794172e+04,5.548810e-01,9.348265e-01,9.344621e-01,3.133581e-02,1.317822e-07,3.826620e+01,0.000000e+00,3.826620e+01,4.093402e+01,8.427233e+01
5.037092e+04,5.829967e-01,4.795172e+04,5.549967e-01,9.348231e-01,9.344633e-01,3.133713e-02,1.317533e-07,3.826876e+01,0.000000e+00,3.826876e+01,4.093690e+01,8.426235e+01
5.038092e+04,5.831125e-01,4.796172e+04,5.551125e-01,9.348198e-01,9.344645e-01,3.133845e-02,1.317243e-07,3.827132e+01,0.000000e+00,3.827132e+01,4.093979e+01,8.425237e+01
5.039092e+04,5.832282e-01,4.797172e+04,5.552282e-01,9.348164e-01,9.344658e-01,3.133976e-02,1.316954e-07,3.827388e+01,0.000000e+00,3.827388e+01,4.094267e+01,8.424239e+01
5.040092e+04,5.833440e-01,4.798172e+04,5.553440e-01,9.348131e-01,9.344670e-01,3.134108e-02,1.316665e-07,3.827644e+01,0.000000e+00,3.827644e+01,4.094556e+01,8.423242e+01
5.041092e+04,5.834597e-01,4.799172e+04,5.554597e-01,9.348097e-01,9.344682e-01,3.134240e-02,1.316376e-07,3.827900e+01,0.000000e+00,3.827900e+01,4.094844e+01,8.422244e+01
5.042092e+04,5.835755e-01,4.800172e+04,5.555755e-01,9.348064e-01,9.344694e-01,3.134371e-02,1.316087e-07,3.828156e+01,0.000000e+00,3.828156e+01,4.095133e+01,8.421246e+01
5.043092e+04,5.836912e-01,4.801172e+04,5.556912e-01,9.348030e-01,9.344707e-01,3.134503e-02,1.315798e-07,3.828412e+01,0.000000e+00,3.828412e+01,4.095421e+01,8.420248e+01
5.044092e+04,5.838070e-01,4.802172e+04,5.558070e-01,9.348100e-01,9.344719e-01,3.134634e-02,1.315510e-07,3.828590e+01,0.000000e+00,3.828590e+01,4.095580e+01,8.420000e+01
5.045092e+04,5.839227e-01,4.803172e+04,5.559227e-01,9.348204e-01,9.344731e-01,3.134766e-02,1.315221e-07,3.828741e+01,0.000000e+00,3.828741e+01,4.095697e+01,8.420000e+01
5.046092e+04,5.840384e-01,4.804172e+04,5.560384e-01,9.348307e-01,9.344744e-01,3.134897e-02,1.314933e-07,3.828892e+01,0.000000e+00,3.828892e+01,4.095813e+01,8.420000e+01
5.047092e+04,5.841542e-01,4.805172e+04,5.561542e-01,9.348411e-01,9.344756e-01,3.135029e-02,1.314644e-07,3.829043e+01,0.000000e+00,3.829043e+01,4.095930e+01,8.420000e+01
5.048092e+04,5.842699e-01,4.806172e+04,5.562699e-01,9.348515e-01,9.344768e-01,3.135160e-02,1.314356e-07,3.829195e+01,0.000000e+00,3.829195e+01,4.096046e+01,8.420000e+01
5.049092e+04,5.843857e-01,4.807172e+04,5.563857e-01,9.348618e-01,9.344780e-01,3.135292e-02,1.314068e-07,3.829346e+01,0.000000e+00,3.829346e+01,4.096163e+01,8.420000e+01
5.050092e+04,5.845014e-01,4.808172e+04,5.565014e-01,9.348722e-01,9.344793e-01,3.135423e-02,1.313780e-07,3.829497e+01,0.000000e+00,3.829497e+01,4.096279e+01,8.420000e+01
5.051092e+04,5.846172e-01,4.809172e+04,5.566172e-01,9.348825e-01,9.344805e-01,3.135555e-02,1.313492e-07,3.829649e+01,0.000000e+00,3.829649e+01,4.096396e+01,8.420000e+01
5.052092e+04,5.847329e-01,4.810172e+04,5.567329e-01,9.348929e-01,9.344817e-01,3.135686e-02,1.313205e-07,3.829800e+01,0.000000e+00,3.829800e+01,4.096512e+01,8.420000e+01
5.053092e+04,5.848487e-01,4.811172e+04,5.568487e-01,9.349033e-01,9.344830e-01,3.135817e-02,1.312917e-07,3.829951e+01,0.000000e+00,3.829951e+01,4.096629e+01,8.420000e+01
5.054092e+04,5.849644e-01,4.812172e+04,5.569644e-01,9.348911e-01,9.344842e-01,3.135949e-02,1.312630e-07,3.829857e+01,0.000000e+00,3.829857e+01,4.096581e+01,8.420000e+01
5.055092e+04,5.850801e-01,4.813172e+04,5.570801e-01,9.348738e-01,9.344854e-01,3.136080e-02,1.312342e-07,3.829707e+01,0.000000e+00,3.829707e+01,4.096496e+01,8.420000e+01
5.056093e+04,5.851959e-01,4.814173e+04,5.571959e-01,9.348565e-01,9.344866e-01,3.136211e-02,1.312055e-07,3.829557e+01,0.000000e+00,3.829557e+01,4.096411e+01,8.420000e+01
5.057093e+04,5.853116e-01,4.815173e+04,5.573116e-01,9.348393e-01,9.344879e-01,3.136342e-02,1.311768e-07,3.829407e+01,0.000000e+00,3.829407e+01,4.096327e+01,8.420000e+01
5.058093e+04,5.854274e-01,4.816173e+04,5.574274e-01,9.348220e-01,9.344891e-01,3.136473e-02,1.311481e-07,3.829257e+01,0.000000e+00,3.829257e+01,4.096242e+01,8.420000e+01
5.059093e+04,5.855431e-01,4.817173e+04,5.575431e-01,9.348047e-01,9.344903e-01,3.136605e-02,1.311194e-07,3.829107e+01,0.000000e+00,3.829107e+01,4.096157e+01,8.420000e+01
5.060093e+04,5.856589e-01,4.818173e+04,5.576589e-01,9.347874e-01,9.344915e-01,3.136736e-02,1.310907e-07,3.828957e+01,0.000000e+00,3.828957e+01,4.096072e+01,8.420000e+01
5.061093e+04,5.857746e-01,4.819173e+04,5.577746e-01,9.347702e-01,9.344928e-01,3.136867e-02,1.310621e-07,3.828807e+01,0.000000e+00,3.828807e+01,4.095987e+01,8.420000e+01
5.062093e+04,5.858904e-01,4.820173e+04,5.578904e-01,9.347529e-01,9.344940e-01,3.136998e-02,1.310334e-07,3.828657e+01,0.000000e+00,3.828657e+01,4.095903e+01,8.420000e+01
5.063093e+04,5.860061e-01,4.821173e+04,5.580061e-01,9.347356e-01,9.344952e-01,3.137129e-02,1.310048e-07,3.828507e+01,0.000000e+00,3.828507e+01,4.095818e+01,8.420000e+01
5.064093e+04,5.861219e-01,4.822173e+04,5.581219e-01,9.347375e-01,9.344964e-01,3.137260e-02,1.309762e-07,3.828222e+01,0.000000e+00,3.828222e+01,4.095505e+01,8.420000e+01
5.065093e+04,5.862376e-01,4.823173e+04,5.582376e-01,9.347445e-01,9.344977e-01,3.137391e-02,1.309475e-07,3.827902e+01,0.000000e+00,3.827902e+01,4.095132e+01,8.420000e+01
5.066093e+04,5.863533e-01,4.824173e+04,5.583533e-01,9.347514e-01,9.344989e-01,3.137522e-02,1.309189e-07,3.827582e+01,0.000000e+00,3.827582e+01,4.094759e+01,8.420000e+01
5.067093e+04,5.864691e-01,4.825173e+04,5.584691e-01,9.347583e-01,9.345001e-01,3.137653e-02,1.308903e-07,3.827262e+01,0.000000e+00,3.827262e+01,4.094387e+01,8.420000e+01
5.068093e+04,5.865848e-01,4.826173e+04,5.585848e-01,9.347652e-01,9.345013e-01,3.137783e-02,1.308618e-07,3.826942e+01,0.000000e+00,3.826942e+01,4.094014e+01,8.420000e+01
5.069093e+04,5.867006e-01,4.827173e+04,5.587006e-01,9.347722e-01,9.345026e-01,3.137914e-02,1.308332e-07,3.826622e+01,0.000000e+00,3.826622e+01,4.093641e+01,8.420000e+01
5.070093e+04,5.868163e-01,4.828173e+04,5.588163e-01,9.347791e-01,9.345038e-01,3.138045e-02,1.308046e-07,3.826302e+01,0.000000e+00,3.826302e+01,4.093269e+01,8.420000e+01
5.071093e+04,5.869321e-01,4.829173e+04,5.589321e-01,9.347860e-01,9.345050e-01,3.138176e-02,1.307761e-07,3.825982e+01,0.000000e+00,3.825982e+01,4.092896e+01,8.420000e+01
5.072093e+04,5.870478e-01,4.830173e+04,5.590478e-01,9.347929e-01,9.345062e-01,3.138307e-02,1.307475e-07,3.825662e+01,0.000000e+00,3.825662e+01,4.092523e+01,8.420000e+01
5.073093e+04,5.871636e-01,4.831173e+04,5.591636e-01,9.347999e-01,9.345074e-01,3.138437e-02,1.307190e-07,3.825342e+01,0.000000e+00,3.825342e+01,4.092151e+01,8.420000e+01
5.074093e+04,5.872793e-01,4.832173e+04,5.592793e-01,9.348175e-01,9.345087e-01,3.138568e-02,1.306905e-07,3.825977e+01,0.000000e+00,3.825977e+01,4.092753e+01,8.420770e+01
5.075093e+04,5.873950e-01,4.833173e+04,5.593950e-01,9.348382e-01,9.345099e-01,3.138699e-02,1.306620e-07,3.826895e+01,0.000000e+00,3.826895e+01,4.093644e+01,8.421768e+01
5.076093e+04,5.875108e-01,4.834173e+04,5.595108e-01,9.348589e-01,9.345111e-01,3.138830e-02,1.306335e-07,3.827813e+01,0.000000e+00,3.827813e+01,4.094536e+01,8.422765e+01
5.077093e+04,5.876265e-01,4.835173e+04,5.596265e-01,9.348797e-01,9.345123e-01,3.138960e-02,1.306050e-07,3.828731e+01,0.000000e+00,3.828731e+01,4.095427e+01,8.423763e+01
5.078093e+04,5.877423e-01,4.836173e+04,5.597423e-01,9.349004e-01,9.345135e-01,3.139091e-02,1.305766e-07,3.829649e+01,0.000000e+00,3.829649e+01,4.096318e+01,8.424761e+01
5.079093e+04,5.878580e-01,4.837173e+04,5.598580e-01,9.349212e-01,9.345148e-01,3.139221e-02,1.305481e-07,3.830567e+01,0.000000e+00,3.830567e+01,4.097209e+01,8.425759e+01
5.080093e+04,5.879738e-01,4.838173e+04,5.599738e-01,9.349419e-01,9.345160e-01,3.139352e-02,1.305197e-07,3.831485e+01,0.000000e+00,3.831485e+01,4.098100e+01,8.426757e+01
5.081093e+04,5.880895e-01,4.839173e+04,5.600895e-01,9.349626e-01,9.345172e-01,3.139482e-02,1.304912e-07,3.832403e+01,0.000000e+00,3.832403e+01,4.098991e+01,8.427754e+01
5.082093e+04,5.882053e-01,4.840173e+04,5.602053e-01,9.349834e-01,9.345184e-01,3.139613e-02,1.304628e-07,3.833321e+01,0.000000e+00,3.833321e+01,4.099882e+01,8.428752e+01
5.083093e+04,5.883210e-01,4.841173e+04,5.603210e-01,9.350041e-01,9.345196e-01,3.139743e-02,1.304344e-07,3.834239e+01,0.000000e+00,3.834239e+01,4.100772e+01,8.429750e+01
5.084094e+04,5.884368e-01,4.842174e+04,5.604368e-01,9.349836e-01,9.345209e-01,3.139874e-02,1.304060e-07,3.834723e+01,0.000000e+00,3.834723e+01,4.101380e+01,8.430000e+01
5.085094e+04,5.885525e-01,4.843174e+04,5.605525e-01,9.349494e-01,9.345221e-01,3.140004e-02,1.303776e-07,3.835062e+01,0.000000e+00,3.835062e+01,4.101893e+01,8.430000e+01
5.086094e+04,5.886682e-01,4.844174e+04,5.606682e-01,9.349151e-01,9.345233e-01,3.140134e-02,1.303493e-07,3.835401e+01,0.000000e+00,3.835401e+01,4.102406e+01,8.430000e+01
5.087094e+04,5.887840e-01,4.845174e+04,5.607840e-01,9.348809e-01,9.345245e-01,3.140265e-02,1.303209e-07,3.835740e+01,0.000000e+00,3.835740e+01,4.102919e+01,8.430000e+01
5.088094e+04,5.888997e-01,4.846174e+04,5.608997e-01,9.348466e-01,9.345257e-01,3.140395e-02,1.302926e-07,3.836079e+01,0.000000e+00,3.836079e+01,4.103432e+01,8.430000e+01
5.089094e+04,5.890155e-01,4.847174e+04,5.610155e-01,9.348124e-01,9.345270e-01,3.140525e-02,1.302642e-07,3.836419e+01,0.000000e+00,3.836419e+01,4.103945e+01,8.430000e+01
5.090094e+04,5.891312e-01,4.848174e+04,5.611312e-01,9.347781e-01,9.345282e-01,3.140656e-02,1.302359e-07,3.836758e+01,0.000000e+00,3.836758e+01,4.104458e+01,8.430000e+01
5.091094e+04,5.892470e-01,4.849174e+04,5.612470e-01,9.347438e-01,9.345294e-01,3.140786e-02,1.302076e-07,3.837097e+01,0.000000e+00,3.837097e+01,4.104971e+01,8.430000e+01
5.092094e+04,5.893627e-01,4.850174e+04,5.613627e-01,9.347096e-01,9.345306e-01,3.140916e-02,1.301793e-07,3.837436e+01,0.000000e+00,3.837436e+01,4.105485e+01,8.430000e+01
5.093094e+04,5.894785e-01,4.851174e+04,5.614785e-01,9.346753e-01,9.345318e-01,3.141046e-02,1.301510e-07,3.837775e+01,0.000000e+00,3.837775e+01,4.105998e+01,8.430000e+01
5.094094e+04,5.895942e-01,4.852174e+04,5.615942e-01,9.346698e-01,9.345330e-01,3.141176e-02,1.301227e-07,3.837813e+01,0.000000e+00,3.837813e+01,4.106063e+01,8.430000e+01
5.095094e+04,5.897099e-01,4.853174e+04,5.617099e-01,9.346804e-01,9.345343e-01,3.141306e-02,1.300944e-07,3.837683e+01,0.000000e+00,3.837683e+01,4.105877e+01,8.430000e+01
5.096094e+04,5.898257e-01,4.854174e+04,5.618257e-01,9.346910e-01,9.345355e-01,3.141437e-02,1.300662e-07,3.837553e+01,0.000000e+00,3.837553e+01,4.105691e+01,8.430000e+01
5.097094e+04,5.899414e-01,4.855174e+04,5.619414e-01,9.347015e-01,9.345367e-01,3.141567e-02,1.300379e-07,3.837422e+01,0.000000e+00,3.837422e+01,4.105506e+01,8.430000e+01
5.098094e+04,5.900572e-01,4.856174e+04,5.620572e-01,9.347121e-01,9.345379e-01,3.141697e-02,1.300097e-07,3.837292e+01,0.000000e+00,3.837292e+01,4.105320e+01,8.430000e+01
5.099094e+04,5.901729e-01,4.857174e+04,5.621729e-01,9.347227e-01,9.345391e-01,3.141827e-02,1.299815e-07,3.837162e+01,0.000000e+00,3.837162e+01,4.105134e+01,8.430000e+01
5.100094e+04,5.902887e-01,4.858174e+04,5.622887e-01,9.347332e-01,9.345403e-01,3.141957e-02,1.299533e-07,3.837032e+01,0.000000e+00,3.837032e+01,4.104948e+01,8.430000e+01
5.101094e+04,5.904044e-01,4.859174e+04,5.624044e-01,9.347438e-01,9.345415e-01,3.142087e-02,1.299251e-07,3.836901e+01,0.000000e+00,3.836901e+01,4.104763e+01,8.430000e+01
5.102094e+04,5.905202e-01,4.860174e+04,5.625202e-01,9.347544e-01,9.345428e-01,3.142217e-02,1.298969e-07,3.836771e+01,0.000000e+00,3.836771e+01,4.104577e+01,8.430000e+01
5.103094e+04,5.906359e-01,4.861174e+04,5.626359e-01,9.347649e-01,9.345440e-01,3.142346e-02,1.298687e-07,3.836641e+01,0.000000e+00,3.836641e+01,4.104391e+01,8.430000e+01
5.104094e+04,5.907516e-01,4.862174e+04,5.627516e-01,9.347663e-01,9.345452e-01,3.142476e-02,1.298405e-07,3.836140e+01,0.000000e+00,3.836140e+01,4.103850e+01,8.429210e+01
5.105094e+04,5.908674e-01,4.863174e+04,5.628674e-01,9.347652e-01,9.345464e-01,3.142606e-02,1.298124e-07,3.835542e+01,0.000000e+00,3.835542e+01,4.103215e+01,8.428212e+01
5.106094e+04,5.909831e-01,4.864174e+04,5.629831e-01,9.347641e-01,9.345476e-01,3.142736e-02,1.297842e-07,3.834944e+01,0.000000e+00,3.834944e+01,4.102580e+01,8.427214e+01
5.107094e+04,5.910989e-01,4.865174e+04,5.630989e-01,9.347629e-01,9.345488e-01,3.142866e-02,1.297561e-07,3.834346e+01,0.000000e+00,3.834346e+01,4.101945e+01,8.426217e+01
5.108094e+04,5.912146e-01,4.866174e+04,5.632146e-01,9.347618e-01,9.345500e-01,3.142995e-02,1.297280e-07,3.833748e+01,0.000000e+00,3.833748e+01,4.101310e+01,8.425219e+01
5.109094e+04,5.913304e-01,4.867174e+04,5.633304e-01,9.347607e-01,9.345512e-01,3.143125e-02,1.296999e-07,3.833150e+01,0.000000e+00,3.833150e+01,4.100675e+01,8.424221e+01
5.110094e+04,5.914461e-01,4.868174e+04,5.634461e-01,9.347596e-01,9.345525e-01,3.143255e-02,1.296718e-07,3.832552e+01,0.000000e+00,3.832552e+01,4.100040e+01,8.423223e+01
5.111095e+04,5.915619e-01,4.869175e+04,5.635619e-01,9.347585e-01,9.345537e-01,3.143384e-02,1.296437e-07,3.831954e+01,0.000000e+00,3.831954e+01,4.099406e+01,8.422225e+01
5.112095e+04,5.916776e-01,4.870175e+04,5.636776e-01,9.347574e-01,9.345549e-01,3.143514e-02,1.296156e-07,3.831356e+01,0.000000e+00,3.831356e+01,4.098771e+01,8.421228e+01
5.113095e+04,5.917934e-01,4.871175e+04,5.637934e-01,9.347563e-01,9.345561e-01,3.143644e-02,1.295876e-07,3.830758e+01,0.000000e+00,3.830758e+01,4.098136e+01,8.420230e+01
5.114095e+04,5.919091e-01,4.872175e+04,5.639091e-01,9.347623e-01,9.345573e-01,3.143773e-02,1.295595e-07,3.830867e+01,0.000000e+00,3.830867e+01,4.098226e+01,8.419232e+01
5.115095e+04,5.920248e-01,4.873175e+04,5.640248e-01,9.347703e-01,9.345585e-01,3.143903e-02,1.295315e-07,3.831187e+01,0.000000e+00,3.831187e+01,4.098533e+01,8.418234e+01
5.116095e+04,5.921406e-01,4.874175e+04,5.641406e-01,9.347783e-01,9.345597e-01,3.144032e-02,1.295034e-07,3.831507e+01,0.000000e+00,3.831507e+01,4.098840e+01,8.417236e+01
5.117095e+04,5.922563e-01,4.875175e+04,5.642563e-01,9.347863e-01,9.345609e-01,3.144162e-02,1.294754e-07,3.831827e+01,0.000000e+00,3.831827e+01,4.099147e+01,8.416239e+01
5.118095e+04,5.923721e-01,4.876175e+04,5.643721e-01,9.347944e-01,9.345621e-01,3.144291e-02,1.294474e-07,3.832147e+01,0.000000e+00,3.832147e+01,4.099454e+01,8.415241e+01
5.119095e+04,5.924878e-01,4.877175e+04,5.644878e-01,9.348024e-01,9.345634e-01,3.144421e-02,1.294194e-07,3.832467e+01,0.000000e+00,3.832467e+01,4.099762e+01,8.414243e+01
5.120095e+04,5.926036e-01,4.878175e+04,5.646036e-01,9.348104e-01,9.345646e-01,3.144550e-02,1.293914e-07,3.832787e+01,0.000000e+00,3.832787e+01,4.100069e+01,8.413245e+01
5.121095e+04,5.927193e-01,4.879175e+04,5.647193e-01,9.348185e-01,9.345658e-01,3.144680e-02,1.293635e-07,3.833107e+01,0.000000e+00,3.833107e+01,4.100376e+01,8.412247e+01
5.122095e+04,5.928351e-01,4.880175e+04,5.648351e-01,9.348265e-01,9.345670e-01,3.144809e-02,1.293355e-07,3.833427e+01,0.000000e+00,3.833427e+01,4.100683e+01,8.411250e+01
5.123095e+04,5.929508e-01,4.881175e+04,5.649508e-01,9.348345e-01,9.345682e-01,3.144938e-02,1.293076e-07,3.833747e+01,0.000000e+00,3.833747e+01,4.100990e+01,8.410252e+01
5.124095e+04,5.930665e-01,4.882175e+04,5.650665e-01,9.348443e-01,9.345694e-01,3.145068e-02,1.292796e-07,3.834037e+01,0.000000e+00,3.834037e+01,4.101257e+01,8.411505e+01
5.125095e+04,5.931823e-01,4.883175e+04,5.651823e-01,9.348548e-01,9.345706e-01,3.145197e-02,1.292517e-07,3.834318e+01,0.000000e+00,3.834318e+01,4.101512e+01,8.413518e+01
5.126095e+04,5.932980e-01,4.884175e+04,5.652980e-01,9.348652e-01,9.345718e-01,3.145326e-02,1.292238e-07,3.834598e+01,0.000000e+00,3.834598e+01,4.101766e+01,8.415531e+01
5.127095e+04,5.934138e-01,4.885175e+04,5.654138e-01,9.348757e-01,9.345730e-01,3.145455e-02,1.291959e-07,3.834879e+01,0.000000e+00,3.834879e+01,4.102020e+01,8.417544e+01
5.128095e+04,5.935295e-01,4.886175e+04,5.655295e-01,9.348861e-01,9.345742e-01,3.145584e-02,1.291680e-07,3.835159e+01,0.000000e+00,3.835159e+01,4.102274e+01,8.419557e+01
5.129095e+04,5.936453e-01,4.887175e+04,5.656453e-01,9.348965e-01,9.345754e-01,3.145714e-02,1.291401e-07,3.835439e+01,0.000000e+00,3.835439e+01,4.102528e+01,8.421570e+01
5.130095e+04,5.937610e-01,4.888175e+04,5.657610e-01,9.349070e-01,9.345766e-01,3.145843e-02,1.291122e-07,3.835720e+01,0.000000e+00,3.835720e+01,4.102782e+01,8.423583e+01
5.131095e+04,5.938768e-01,4.889175e+04,5.658768e-01,9.349174e-01,9.345779e-01,3.145972e-02,1.290844e-07,3.836000e+01,0.000000e+00,3.836000e+01,4.103036e+01,8.425596e+01
5.132095e+04,5.939925e-01,4.890175e+04,5.659925e-01,9.349279e-01,9.345791e-01,3.146101e-02,1.290565e-07,3.836281e+01,0.000000e+00,3.836281e+01,4.103291e+01,8.427609e+01
5.133095e+04,5.941083e-01,4.891175e+04,5.661083e-01,9.349383e-01,9.345803e-01,3.146230e-02,1.290287e-07,3.836561e+01,0.000000e+00,3.836561e+01,4.103545e+01,8.429622e+01
5.134095e+04,5.942240e-01,4.892175e+04,5.662240e-01,9.349347e-01,9.345815e-01,3.146359e-02,1.290009e-07,3.836388e+01,0.000000e+00,3.836388e+01,4.103375e+01,8.429190e+01
5.135095e+04,5.943397e-01,4.893175e+04,5.663397e-01,9.349278e-01,9.345827e-01,3.146488e-02,1.289731e-07,3.836110e+01,0.000000e+00,3.836110e+01,4.103108e+01,8.428192e+01
5.136095e+04,5.944555e-01,4.894175e+04,5.664555e-01,9.349209e-01,9.345839e-01,3.146617e-02,1.289453e-07,3.835832e+01,0.000000e+00,3.835832e+01,4.102841e+01,8.427194e+01
5.137095e+04,5.945712e-01,4.895175e+04,5.665712e-01,9.349140e-01,9.345851e-01,3.146746e-02,1.289175e-07,3.835554e+01,0.000000e+00,3.835554e+01,4.102574e+01,8.426196e+01
5.138095e+04,5.946870e-01,4.896175e+04,5.666870e-01,9.349071e-01,9.345863e-01,3.146875e-02,1.288897e-07,3.835276e+01,0.000000e+00,3.835276e+01,4.102307e+01,8.425198e+01
5.139096e+04,5.948027e-01,4.897176e+04,5.668027e-01,9.349002e-01,9.345875e-01,3.147004e-02,1.288619e-07,3.834998e+01,0.000000e+00,3.834998e+01,4.102040e+01,8.424201e+01
5.140096e+04,5.949185e-01,4.898176e+04,5.669185e-01,9.348933e-01,9.345887e-01,3.147133e-02,1.288342e-07,3.834720e+01,0.000000e+00,3.834720e+01,4.101773e+01,8.423203e+01
5.141096e+04,5.950342e-01,4.899176e+04,5.670342e-01,9.348865e-01,9.345899e-01,3.147261e-02,1.288064e-07,3.834442e+01,0.000000e+00,3.834442e+01,4.101506e+01,8.422205e+01
5.142096e+04,5.951500e-01,4.900176e+04,5.671500e-01,9.348796e-01,9.345911e-01,3.147390e-02,1.287787e-07,3.834164e+01,0.000000e+00,3.834164e+01,4.101238e+01,8.421207e+01
5.143096e+04,5.952657e-01,4.901176e+04,5.672657e-01,9.348727e-01,9.345923e-01,3.147519e-02,1.287509e-07,3.833886e+01,0.000000e+00,3.833886e+01,4.100971e+01,8.420209e+01
5.144096e+04,5.953814e-01,4.902176e+04,5.673814e-01,9.348794e-01,9.345935e-01,3.147648e-02,1.287232e-07,3.833524e+01,0.000000e+00,3.833524e+01,4.100555e+01,8.420000e+01
5.145096e+04,5.954972e-01,4.903176e+04,5.674972e-01,9.348898e-01,9.345947e-01,3.147776e-02,1.286955e-07,3.833140e+01,0.000000e+00,3.833140e+01,4.100099e+01,8.420000e+01
5.146096e+04,5.956129e-01,4.904176e+04,5.676129e-01,9.349001e-01,9.345959e-01,3.147905e-02,1.286678e-07,3.832756e+01,0.000000e+00,3.832756e+01,4.099642e+01,8.420000e+01
5.147096e+04,5.957287e-01,4.905176e+04,5.677287e-01,9.349105e-01,9.345971e-01,3.148034e-02,1.286402e-07,3.832372e+01,0.000000e+00,3.832372e+01,4.099186e+01,8.420000e+01
5.148096e+04,5.958444e-01,4.906176e+04,5.678444e-01,9.349208e-01,9.345983e-01,3.148162e-02,1.286125e-07,3.831988e+01,0.000000e+00,3.831988e+01,4.098730e+01,8.420000e+01
5.149096e+04,5.959602e-01,4.907176e+04,5.679602e-01,9.349312e-01,9.345995e-01,3.148291e-02,1.285848e-07,3.831604e+01,0.000000e+00,3.831604e+01,4.098274e+01,8.420000e+01
5.150096e+04,5.960759e-01,4.908176e+04,5.680759e-01,9.349415e-01,9.346007e-01,3.148420e-02,1.285572e-07,3.831220e+01,0.000000e+00,3.831220e+01,4.097818e+01,8.420000e+01
5.151096e+04,5.961917e-01,4.909176e+04,5.681917e-01,9.349519e-01,9.346019e-01,3.148548e-02,1.285296e-07,3.830836e+01,0.000000e+00,3.830836e+01,4.097362e+01,8.420000e+01
5.152096e+04,5.963074e-01,4.910176e+04,5.683074e-01,9.349622e-01,9.346031e-01,3.148677e-02,1.285019e-07,3.830452e+01,0.000000e+00,3.830452e+01,4.096906e+01,8.420000e+01
5.153096e+04,5.964231e-01,4.911176e+04,5.684231e-01,9.349726e-01,9.346043e-01,3.148805e-02,1.284743e-07,3.830068e+01,0.000000e+00,3.830068e+01,4.096450e+01,8.420000e+01
5.154096e+04,5.965389e-01,4.912176e+04,5.685389e-01,9.349750e-01,9.346055e-01,3.148934e-02,1.284467e-07,3.830225e+01,0.000000e+00,3.830225e+01,4.096607e+01,8.420000e+01
5.155096e+04,5.966546e-01,4.913176e+04,5.686546e-01,9.349750e-01,9.346067e-01,3.149062e-02,1.284191e-07,3.830545e+01,0.000000e+00,3.830545e+01,4.096949e+01,8.420000e+01
5.156096e+04,5.967704e-01,4.914176e+04,5.687704e-01,9.349750e-01,9.346079e-01,3.149190e-02,1.283916e-07,3.830865e+01,0.000000e+00,3.830865e+01,4.097291e+01,8.420000e+01
5.157096e+04,5.968861e-01,4.915176e+04,5.688861e-01,9.349750e-01,9.346091e-01,3.149319e-02,1.283640e-07,3.831185e+01,0.000000e+00,3.831185e+01,4.097634e+01,8.420000e+01
5.158096e+04,5.970019e-01,4.916176e+04,5.690019e-01,9.349750e-01,9.346103e-01,3.149447e-02,1.283364e-07,3.831505e+01,0.000000e+00,3.831505e+01,4.097976e+01,8.420000e+01
5.159096e+04,5.971176e-01,4.917176e+04,5.691176e-01,9.349750e-01,9.346115e-01,3.149575e-02,1.283089e-07,3.831825e+01,0.000000e+00,3.831825e+01,4.098318e+01,8.420000e+01
5.160096e+04,5.972334e-01,4.918176e+04,5.692334e-01,9.349750e-01,9.346127e-01,3.149704e-02,1.282814e-07,3.832145e+01,0.000000e+00,3.832145e+01,4.098660e+01,8.420000e+01
5.161096e+04,5.973491e-01,4.919176e+04,5.693491e-01,9.349750e-01,9.346139e-01,3.149832e-02,1.282538e-07,3.832465e+01,0.000000e+00,3.832465e+01,4.099003e+01,8.420000e+01
5.162096e+04,5.974649e-01,4.920176e+04,5.694649e-01,9.349750e-01,9.346151e-01,3.149960e-02,1.282263e-07,3.832785e+01,0.000000e+00,3.832785e+01,4.099345e+01,8.420000e+01
5.163096e+04,5.975806e-01,4.921176e+04,5.695806e-01,9.349750e-01,9.346163e-01,3.150088e-02,1.281988e-07,3.833105e+01,0.000000e+00,3.833105e+01,4.099687e+01,8.420000e+01
5.164096e+04,5.976963e-01,4.922176e+04,5.696963e-01,9.349698e-01,9.346175e-01,3.150217e-02,1.281713e-07,3.833234e+01,0.000000e+00,3.833234e+01,4.099848e+01,8.420744e+01
5.165096e+04,5.978121e-01,4.923176e+04,5.698121e-01,9.349629e-01,9.346187e-01,3.150345e-02,1.281438e-07,3.833298e+01,0.000000e+00,3.833298e+01,4.099947e+01,8.421742e+01
5.166096e+04,5.979278e-01,4.924176e+04,5.699278e-01,9.349560e-01,9.346199e-01,3.150473e-02,1.281164e-07,3.833362e+01,0.000000e+00,3.833362e+01,4.100045e+01,8.422740e+01
5.167097e+04,5.980436e-01,4.925177e+04,5.700436e-01,9.349490e-01,9.346211e-01,3.150601e-02,1.280889e-07,3.833426e+01,0.000000e+00,3.833426e+01,4.100144e+01,8.423738e+01
5.168097e+04,5.981593e-01,4.926177e+04,5.701593e-01,9.349421e-01,9.346223e-01,3.150729e-02,1.280615e-07,3.833490e+01,0.000000e+00,3.833490e+01,4.100243e+01,8.424736e+01
5.169097e+04,5.982751e-01,4.927177e+04,5.702751e-01,9.349352e-01,9.346235e-01,3.150857e-02,1.280340e-07,3.833554e+01,0.000000e+00,3.833554e+01,4.100342e+01,8.425733e+01
5.170097e+04,5.983908e-01,4.928177e+04,5.703908e-01,9.349283e-01,9.346247e-01,3.150985e-02,1.280066e-07,3.833618e+01,0.000000e+00,3.833618e+01,4.100441e+01,8.426731e+01
5.171097e+04,5.985066e-01,4.929177e+04,5.705066e-01,9.349213e-01,9.346259e-01,3.151113e-02,1.279792e-07,3.833682e+01,0.000000e+00,3.833682e+01,4.100540e+01,8.427729e+01
5.172097e+04,5.986223e-01,4.930177e+04,5.706223e-01,9.349144e-01,9.346271e-01,3.151241e-02,1.279518e-07,3.833746e+01,0.000000e+00,3.833746e+01,4.100638e+01,8.428727e+01
5.173097e+04,5.987380e-01,4.931177e+04,5.707380e-01,9.349075e-01,9.346283e-01,3.151369e-02,1.279244e-07,3.833810e+01,0.000000e+00,3.833810e+01,4.100737e+01,8.429725e+01
5.174097e+04,5.988538e-01,4.932177e+04,5.708538e-01,9.349056e-01,9.346295e-01,3.151497e-02,1.278970e-07,3.833484e+01,0.000000e+00,3.833484e+01,4.100397e+01,8.430000e+01
5.175097e+04,5.989695e-01,4.933177e+04,5.709695e-01,9.349056e-01,9.346307e-01,3.151625e-02,1.278697e-07,3.833010e+01,0.000000e+00,3.833010e+01,4.099890e+01,8.430000e+01
5.176097e+04,5.990853e-01,4.934177e+04,5.710853e-01,9.349056e-01,9.346319e-01,3.151753e-02,1.278423e-07,3.832536e+01,0.000000e+00,3.832536e+01,4.099383e+01,8.430000e+01
5.177097e+04,5.992010e-01,4.935177e+04,5.712010e-01,9.349056e-01,9.346331e-01,3.151881e-02,1.278150e-07,3.832062e+01,0.000000e+00,3.832062e+01,4.098876e+01,8.430000e+01
5.178097e+04,5.993168e-01,4.936177e+04,5.713168e-01,9.349056e-01,9.346343e-01,3.152008e-02,1.277876e-07,3.831588e+01,0.000000e+00,3.831588e+01,4.098369e+01,8.430000e+01
5.179097e+04,5.994325e-01,4.937177e+04,5.714325e-01,9.349056e-01,9.346355e-01,3.152136e-02,1.277603e-07,3.831114e+01,0.000000e+00,3.831114e+01,4.097862e+01,8.430000e+01
5.180097e+04,5.995483e-01,4.938177e+04,5.715483e-01,9.349056e-01,9.346367e-01,3.152264e-02,1.277330e-07,3.830640e+01,0.000000e+00,3.830640e+01,4.097355e+01,8.430000e+01
5.181097e+04,5.996640e-01,4.939177e+04,5.716640e-01,9.349056e-01,9.346379e-01,3.152392e-02,1.277057e-07,3.830166e+01,0.000000e+00,3.830166e+01,4.096848e+01,8.430000e+01
5.182097e+04,5.997798e-01,4.940177e+04,5.717798e-01,9.349056e-01,9.346390e-01,3.152519e-02,1.276784e-07,3.829692e+01,0.000000e+00,3.829692e+01,4.096341e+01,8.430000e+01
5.183097e+04,5.998955e-01,4.941177e+04,5.718955e-01,9.349056e-01,9.346402e-01,3.152647e-02,1.276511e-07,3.829218e+01,0.000000e+00,3.829218e+01,4.095834e+01,8.430000e+01
5.184097e+04,6.000112e-01,4.942177e+04,5.720112e-01,9.349165e-01,9.346414e-01,3.152775e-02,1.276238e-07,3.829067e+01,0.000000e+00,3.829067e+01,4.095625e+01,8.429213e+01
5.185097e+04,6.001270e-01,4.943177e+04,5.721270e-01,9.349303e-01,9.346426e-01,3.152902e-02,1.275966e-07,3.829003e+01,0.000000e+00,3.829003e+01,4.095496e+01,8.428216e+01
5.186097e+04,6.002427e-01,4.944177e+04,5.722427e-01,9.349441e-01,9.346438e-01,3.153030e-02,1.275693e-07,3.828939e+01,0.000000e+00,3.828939e+01,4.095367e+01,8.427218e+01
5.187097e+04,6.003585e-01,4.945177e+04,5.723585e-01,9.349579e-01,9.346450e-01,3.153157e-02,1.275421e-07,3.828875e+01,0.000000e+00,3.828875e+01,4.095238e+01,8.426220e+01
5.188097e+04,6.004742e-01,4.946177e+04,5.724742e-01,9.349717e-01,9.346462e-01,3.153285e-02,1.275149e-07,3.828811e+01,0.000000e+00,3.828811e+01,4.095109e+01,8.425222e+01
5.189097e+04,6.005900e-01,4.947177e+04,5.725900e-01,9.349855e-01,9.346474e-01,3.153413e-02,1.274876e-07,3.828747e+01,0.000000e+00,3.828747e+01,4.094980e+01,8.424224e+01
5.190097e+04,6.007057e-01,4.948177e+04,5.727057e-01,9.349993e-01,9.346486e-01,3.153540e-02,1.274604e-07,3.828683e+01,0.000000e+00,3.828683e+01,4.094851e+01,8.423227e+01
5.191097e+04,6.008215e-01,4.949177e+04,5.728215e-01,9.350132e-01,9.346498e-01,3.153667e-02,1.274332e-07,3.828619e+01,0.000000e+00,3.828619e+01,4.094722e+01,8.422229e+01
5.192097e+04,6.009372e-01,4.950177e+04,5.729372e-01,9.350270e-01,9.346510e-01,3.153795e-02,1.274061e-07,3.828555e+01,0.000000e+00,3.828555e+01,4.094593e+01,8.421231e+01
5.193097e+04,6.010529e-01,4.951177e+04,5.730529e-01,9.350408e-01,9.346522e-01,3.153922e-02,1.273789e-07,3.828491e+01,0.000000e+00,3.828491e+01,4.094464e+01,8.420233e+01
5.194097e+04,6.011687e-01,4.952177e+04,5.731687e-01,9.350528e-01,9.346533e-01,3.154050e-02,1.273517e-07,3.828638e+01,0.000000e+00,3.828638e+01,4.094569e+01,8.420000e+01
5.195098e+04,6.012844e-01,4.953178e+04,5.732844e-01,9.350643e-01,9.346545e-01,3.154177e-02,1.273246e-07,3.828851e+01,0.000000e+00,3.828851e+01,4.094746e+01,8.420000e+01
