Repository: brandonlampe/CS_Data

# Comments For Consolidation Test: 90_08
_Note:_ herein, the phrase "TEST-NUMBER" will imply the insertion of "90_08".  This format will
often be used when describing local directories.

_Fractional Density Measurements:_ Fractional density calculations were made using measured data of
the sample's initial and transient volume.  These volume change measurements were made using a

## Test Data
Raw test data is contained in: TEST-NUMBER.xlsx

Additionally, calculated values of fractional density have been calculated in TEST-NUMBER.xlsx and
exported to TEST-NUMBER.csv, where the .csv file format allows for easy cross-platform importing
and analysis.

File: UNM_WP_HY_90_08/CREEP_FIT/90_08_CREEP_OUT.csv (part 23 of 104)
Analysis by Brandon Lampe, performed on: 2016/09/08 08:28:04
Experimental results below begin at: 2015/08/06 15:59:17
Duration (sec),Duration (day),Elapsed Time (sec),Elapsed Time (day),Interpolated Fractional Density,Fit to Fractional Density,Fit to Volume Strain,Fit to Volume Strain Rate (1/sec),Confining Pressure (MPa),Pore Pressure (MPa),Terzaghi Pressure (MPa),Solid Pressure (MPa),Temperature (C))
5.432106e+04,6.287160e-01,5.190186e+04,6.007160e-01,9.351224e-01,9.349297e-01,3.183615e-02,1.211817e-07,3.836932e+01,0.000000e+00,3.836932e+01,4.103134e+01,8.422483e+01
5.433106e+04,6.288317e-01,5.191186e+04,6.008317e-01,9.350971e-01,9.349309e-01,3.183736e-02,1.211570e-07,3.836676e+01,0.000000e+00,3.836676e+01,4.102971e+01,8.420488e+01
5.434106e+04,6.289475e-01,5.192186e+04,6.009475e-01,9.351075e-01,9.349320e-01,3.183857e-02,1.211323e-07,3.836210e+01,0.000000e+00,3.836210e+01,4.102427e+01,8.420000e+01
5.435106e+04,6.290632e-01,5.193186e+04,6.010632e-01,9.351293e-01,9.349331e-01,3.183978e-02,1.211075e-07,3.835676e+01,0.000000e+00,3.835676e+01,4.101760e+01,8.420000e+01
5.436106e+04,6.291790e-01,5.194186e+04,6.011790e-01,9.351512e-01,9.349343e-01,3.184099e-02,1.210828e-07,3.835142e+01,0.000000e+00,3.835142e+01,4.101093e+01,8.420000e+01
5.437106e+04,6.292947e-01,5.195186e+04,6.012947e-01,9.351730e-01,9.349354e-01,3.184220e-02,1.210581e-07,3.834608e+01,0.000000e+00,3.834608e+01,4.100427e+01,8.420000e+01
5.438106e+04,6.294104e-01,5.196186e+04,6.014104e-01,9.351949e-01,9.349365e-01,3.184341e-02,1.210334e-07,3.834074e+01,0.000000e+00,3.834074e+01,4.099760e+01,8.420000e+01
5.439106e+04,6.295262e-01,5.197186e+04,6.015262e-01,9.352167e-01,9.349376e-01,3.184463e-02,1.210087e-07,3.833540e+01,0.000000e+00,3.833540e+01,4.099093e+01,8.420000e+01
5.440106e+04,6.296419e-01,5.198186e+04,6.016419e-01,9.352386e-01,9.349388e-01,3.184584e-02,1.209841e-07,3.833006e+01,0.000000e+00,3.833006e+01,4.098426e+01,8.420000e+01
5.441106e+04,6.297577e-01,5.199186e+04,6.017577e-01,9.352604e-01,9.349399e-01,3.184704e-02,1.209594e-07,3.832472e+01,0.000000e+00,3.832472e+01,4.097760e+01,8.420000e+01
5.442106e+04,6.298734e-01,5.200186e+04,6.018734e-01,9.352823e-01,9.349410e-01,3.184825e-02,1.209347e-07,3.831938e+01,0.000000e+00,3.831938e+01,4.097093e+01,8.420000e+01
5.443106e+04,6.299892e-01,5.201186e+04,6.019892e-01,9.353041e-01,9.349422e-01,3.184946e-02,1.209101e-07,3.831404e+01,0.000000e+00,3.831404e+01,4.096426e+01,8.420000e+01
5.444106e+04,6.301049e-01,5.202186e+04,6.021049e-01,9.353100e-01,9.349433e-01,3.185067e-02,1.208854e-07,3.831894e+01,0.000000e+00,3.831894e+01,4.096924e+01,8.420738e+01
5.445106e+04,6.302207e-01,5.203186e+04,6.022207e-01,9.353100e-01,9.349444e-01,3.185188e-02,1.208608e-07,3.832755e+01,0.000000e+00,3.832755e+01,4.097845e+01,8.421745e+01
5.446107e+04,6.303364e-01,5.204187e+04,6.023364e-01,9.353100e-01,9.349456e-01,3.185309e-02,1.208362e-07,3.833617e+01,0.000000e+00,3.833617e+01,4.098766e+01,8.422751e+01
5.447107e+04,6.304521e-01,5.205187e+04,6.024521e-01,9.353100e-01,9.349467e-01,3.185430e-02,1.208116e-07,3.834478e+01,0.000000e+00,3.834478e+01,4.099687e+01,8.423758e+01
5.448107e+04,6.305679e-01,5.206187e+04,6.025679e-01,9.353100e-01,9.349478e-01,3.185551e-02,1.207870e-07,3.835340e+01,0.000000e+00,3.835340e+01,4.100608e+01,8.424764e+01
5.449107e+04,6.306836e-01,5.207187e+04,6.026836e-01,9.353100e-01,9.349489e-01,3.185671e-02,1.207624e-07,3.836201e+01,0.000000e+00,3.836201e+01,4.101529e+01,8.425771e+01
5.450107e+04,6.307994e-01,5.208187e+04,6.027994e-01,9.353100e-01,9.349501e-01,3.185792e-02,1.207378e-07,3.837062e+01,0.000000e+00,3.837062e+01,4.102450e+01,8.426777e+01
5.451107e+04,6.309151e-01,5.209187e+04,6.029151e-01,9.353100e-01,9.349512e-01,3.185913e-02,1.207132e-07,3.837924e+01,0.000000e+00,3.837924e+01,4.103371e+01,8.427784e+01
5.452107e+04,6.310309e-01,5.210187e+04,6.030309e-01,9.353100e-01,9.349523e-01,3.186034e-02,1.206887e-07,3.838785e+01,0.000000e+00,3.838785e+01,4.104292e+01,8.428790e+01
5.453107e+04,6.311466e-01,5.211187e+04,6.031466e-01,9.353100e-01,9.349535e-01,3.186154e-02,1.206641e-07,3.839647e+01,0.000000e+00,3.839647e+01,4.105213e+01,8.429797e+01
5.454107e+04,6.312624e-01,5.212187e+04,6.032624e-01,9.353209e-01,9.349546e-01,3.186275e-02,1.206396e-07,3.839939e+01,0.000000e+00,3.839939e+01,4.105478e+01,8.430789e+01
5.455107e+04,6.313781e-01,5.213187e+04,6.033781e-01,9.353346e-01,9.349557e-01,3.186396e-02,1.206150e-07,3.840088e+01,0.000000e+00,3.840088e+01,4.105577e+01,8.431779e+01
5.456107e+04,6.314939e-01,5.214187e+04,6.034939e-01,9.353483e-01,9.349568e-01,3.186516e-02,1.205905e-07,3.840237e+01,0.000000e+00,3.840237e+01,4.105676e+01,8.432768e+01
5.457107e+04,6.316096e-01,5.215187e+04,6.036096e-01,9.353620e-01,9.349580e-01,3.186637e-02,1.205660e-07,3.840386e+01,0.000000e+00,3.840386e+01,4.105775e+01,8.433757e+01
5.458107e+04,6.317253e-01,5.216187e+04,6.037253e-01,9.353757e-01,9.349591e-01,3.186757e-02,1.205415e-07,3.840534e+01,0.000000e+00,3.840534e+01,4.105873e+01,8.434746e+01
5.459107e+04,6.318411e-01,5.217187e+04,6.038411e-01,9.353894e-01,9.349602e-01,3.186878e-02,1.205170e-07,3.840683e+01,0.000000e+00,3.840683e+01,4.105972e+01,8.435736e+01
5.460107e+04,6.319568e-01,5.218187e+04,6.039568e-01,9.354031e-01,9.349614e-01,3.186998e-02,1.204925e-07,3.840832e+01,0.000000e+00,3.840832e+01,4.106071e+01,8.436725e+01
5.461107e+04,6.320726e-01,5.219187e+04,6.040726e-01,9.354168e-01,9.349625e-01,3.187119e-02,1.204680e-07,3.840980e+01,0.000000e+00,3.840980e+01,4.106170e+01,8.437714e+01
5.462107e+04,6.321883e-01,5.220187e+04,6.041883e-01,9.354305e-01,9.349636e-01,3.187239e-02,1.204435e-07,3.841129e+01,0.000000e+00,3.841129e+01,4.106269e+01,8.438704e+01
5.463107e+04,6.323041e-01,5.221187e+04,6.043041e-01,9.354442e-01,9.349647e-01,3.187360e-02,1.204191e-07,3.841278e+01,0.000000e+00,3.841278e+01,4.106368e+01,8.439693e+01
5.464107e+04,6.324198e-01,5.222187e+04,6.044198e-01,9.354382e-01,9.349659e-01,3.187480e-02,1.203946e-07,3.841265e+01,0.000000e+00,3.841265e+01,4.106381e+01,8.439312e+01
5.465107e+04,6.325356e-01,5.223187e+04,6.045356e-01,9.354233e-01,9.349670e-01,3.187601e-02,1.203702e-07,3.841180e+01,0.000000e+00,3.841180e+01,4.106355e+01,8.438314e+01
5.466107e+04,6.326513e-01,5.224187e+04,6.046513e-01,9.354083e-01,9.349681e-01,3.187721e-02,1.203457e-07,3.841095e+01,0.000000e+00,3.841095e+01,4.106329e+01,8.437316e+01
5.467107e+04,6.327670e-01,5.225187e+04,6.047670e-01,9.353934e-01,9.349692e-01,3.187841e-02,1.203213e-07,3.841009e+01,0.000000e+00,3.841009e+01,4.106304e+01,8.436319e+01
5.468107e+04,6.328828e-01,5.226187e+04,6.048828e-01,9.353785e-01,9.349704e-01,3.187962e-02,1.202969e-07,3.840924e+01,0.000000e+00,3.840924e+01,4.106278e+01,8.435321e+01
5.469107e+04,6.329985e-01,5.227187e+04,6.049985e-01,9.353636e-01,9.349715e-01,3.188082e-02,1.202725e-07,3.840839e+01,0.000000e+00,3.840839e+01,4.106252e+01,8.434323e+01
5.470107e+04,6.331143e-01,5.228187e+04,6.051143e-01,9.353486e-01,9.349726e-01,3.188202e-02,1.202481e-07,3.840753e+01,0.000000e+00,3.840753e+01,4.106226e+01,8.433325e+01
5.471107e+04,6.332300e-01,5.229187e+04,6.052300e-01,9.353337e-01,9.349737e-01,3.188322e-02,1.202237e-07,3.840668e+01,0.000000e+00,3.840668e+01,4.106201e+01,8.432327e+01
5.472107e+04,6.333458e-01,5.230187e+04,6.053458e-01,9.353188e-01,9.349749e-01,3.188443e-02,1.201993e-07,3.840583e+01,0.000000e+00,3.840583e+01,4.106175e+01,8.431330e+01
5.473107e+04,6.334615e-01,5.231187e+04,6.054615e-01,9.353039e-01,9.349760e-01,3.188563e-02,1.201750e-07,3.840497e+01,0.000000e+00,3.840497e+01,4.106149e+01,8.430332e+01
5.474108e+04,6.335773e-01,5.232188e+04,6.055773e-01,9.353114e-01,9.349771e-01,3.188683e-02,1.201506e-07,3.840062e+01,0.000000e+00,3.840062e+01,4.105651e+01,8.430678e+01
5.475108e+04,6.336930e-01,5.233188e+04,6.056930e-01,9.353301e-01,9.349782e-01,3.188803e-02,1.201262e-07,3.839453e+01,0.000000e+00,3.839453e+01,4.104918e+01,8.431693e+01
5.476108e+04,6.338087e-01,5.234188e+04,6.058087e-01,9.353488e-01,9.349794e-01,3.188923e-02,1.201019e-07,3.838844e+01,0.000000e+00,3.838844e+01,4.104184e+01,8.432708e+01
5.477108e+04,6.339245e-01,5.235188e+04,6.059245e-01,9.353675e-01,9.349805e-01,3.189043e-02,1.200776e-07,3.838235e+01,0.000000e+00,3.838235e+01,4.103451e+01,8.433724e+01
5.478108e+04,6.340402e-01,5.236188e+04,6.060402e-01,9.353862e-01,9.349816e-01,3.189163e-02,1.200532e-07,3.837626e+01,0.000000e+00,3.837626e+01,4.102718e+01,8.434739e+01
5.479108e+04,6.341560e-01,5.237188e+04,6.061560e-01,9.354050e-01,9.349827e-01,3.189283e-02,1.200289e-07,3.837016e+01,0.000000e+00,3.837016e+01,4.101984e+01,8.435754e+01
5.480108e+04,6.342717e-01,5.238188e+04,6.062717e-01,9.354237e-01,9.349838e-01,3.189403e-02,1.200046e-07,3.836407e+01,0.000000e+00,3.836407e+01,4.101251e+01,8.436770e+01
5.481108e+04,6.343875e-01,5.239188e+04,6.063875e-01,9.354424e-01,9.349850e-01,3.189523e-02,1.199803e-07,3.835798e+01,0.000000e+00,3.835798e+01,4.100518e+01,8.437785e+01
5.482108e+04,6.345032e-01,5.240188e+04,6.065032e-01,9.354611e-01,9.349861e-01,3.189643e-02,1.199560e-07,3.835189e+01,0.000000e+00,3.835189e+01,4.099784e+01,8.438800e+01
5.483108e+04,6.346190e-01,5.241188e+04,6.066190e-01,9.354798e-01,9.349872e-01,3.189763e-02,1.199318e-07,3.834580e+01,0.000000e+00,3.834580e+01,4.099051e+01,8.439815e+01
5.484108e+04,6.347347e-01,5.242188e+04,6.067347e-01,9.354748e-01,9.349883e-01,3.189883e-02,1.199075e-07,3.834469e+01,0.000000e+00,3.834469e+01,4.098955e+01,8.440000e+01
5.485108e+04,6.348505e-01,5.243188e+04,6.068505e-01,9.354646e-01,9.349894e-01,3.190003e-02,1.198832e-07,3.834469e+01,0.000000e+00,3.834469e+01,4.099000e+01,8.440000e+01
5.486108e+04,6.349662e-01,5.244188e+04,6.069662e-01,9.354543e-01,9.349906e-01,3.190123e-02,1.198590e-07,3.834469e+01,0.000000e+00,3.834469e+01,4.099045e+01,8.440000e+01
5.487108e+04,6.350819e-01,5.245188e+04,6.070819e-01,9.354440e-01,9.349917e-01,3.190243e-02,1.198347e-07,3.834469e+01,0.000000e+00,3.834469e+01,4.099090e+01,8.440000e+01
5.488108e+04,6.351977e-01,5.246188e+04,6.071977e-01,9.354337e-01,9.349928e-01,3.190363e-02,1.198105e-07,3.834469e+01,0.000000e+00,3.834469e+01,4.099135e+01,8.440000e+01
5.489108e+04,6.353134e-01,5.247188e+04,6.073134e-01,9.354235e-01,9.349939e-01,3.190483e-02,1.197863e-07,3.834469e+01,0.000000e+00,3.834469e+01,4.099180e+01,8.440000e+01
5.490108e+04,6.354292e-01,5.248188e+04,6.074292e-01,9.354132e-01,9.349951e-01,3.190602e-02,1.197621e-07,3.834469e+01,0.000000e+00,3.834469e+01,4.099225e+01,8.440000e+01
5.491108e+04,6.355449e-01,5.249188e+04,6.075449e-01,9.354029e-01,9.349962e-01,3.190722e-02,1.197379e-07,3.834469e+01,0.000000e+00,3.834469e+01,4.099270e+01,8.440000e+01
5.492108e+04,6.356607e-01,5.250188e+04,6.076607e-01,9.353927e-01,9.349973e-01,3.190842e-02,1.197137e-07,3.834469e+01,0.000000e+00,3.834469e+01,4.099315e+01,8.440000e+01
5.493108e+04,6.357764e-01,5.251188e+04,6.077764e-01,9.353824e-01,9.349984e-01,3.190961e-02,1.196895e-07,3.834469e+01,0.000000e+00,3.834469e+01,4.099360e+01,8.440000e+01
5.494108e+04,6.358922e-01,5.252188e+04,6.078922e-01,9.353769e-01,9.349995e-01,3.191081e-02,1.196653e-07,3.834622e+01,0.000000e+00,3.834622e+01,4.099548e+01,8.439286e+01
5.495108e+04,6.360079e-01,5.253188e+04,6.080079e-01,9.353734e-01,9.350006e-01,3.191201e-02,1.196411e-07,3.834838e+01,0.000000e+00,3.834838e+01,4.099794e+01,8.438279e+01
5.496108e+04,6.361236e-01,5.254188e+04,6.081236e-01,9.353698e-01,9.350018e-01,3.191320e-02,1.196170e-07,3.835054e+01,0.000000e+00,3.835054e+01,4.100040e+01,8.437273e+01
5.497108e+04,6.362394e-01,5.255188e+04,6.082394e-01,9.353663e-01,9.350029e-01,3.191440e-02,1.195928e-07,3.835270e+01,0.000000e+00,3.835270e+01,4.100286e+01,8.436266e+01
5.498108e+04,6.363551e-01,5.256188e+04,6.083551e-01,9.353628e-01,9.350040e-01,3.191560e-02,1.195687e-07,3.835486e+01,0.000000e+00,3.835486e+01,4.100533e+01,8.435260e+01
5.499108e+04,6.364709e-01,5.257188e+04,6.084709e-01,9.353592e-01,9.350051e-01,3.191679e-02,1.195446e-07,3.835702e+01,0.000000e+00,3.835702e+01,4.100779e+01,8.434253e+01
5.500108e+04,6.365866e-01,5.258188e+04,6.085866e-01,9.353557e-01,9.350062e-01,3.191799e-02,1.195204e-07,3.835917e+01,0.000000e+00,3.835917e+01,4.101025e+01,8.433247e+01
5.501108e+04,6.367024e-01,5.259188e+04,6.087024e-01,9.353522e-01,9.350074e-01,3.191918e-02,1.194963e-07,3.836133e+01,0.000000e+00,3.836133e+01,4.101272e+01,8.432240e+01
5.502109e+04,6.368181e-01,5.260189e+04,6.088181e-01,9.353486e-01,9.350085e-01,3.192038e-02,1.194722e-07,3.836349e+01,0.000000e+00,3.836349e+01,4.101518e+01,8.431234e+01
5.503109e+04,6.369339e-01,5.261189e+04,6.089339e-01,9.353451e-01,9.350096e-01,3.192157e-02,1.194481e-07,3.836565e+01,0.000000e+00,3.836565e+01,4.101764e+01,8.430227e+01
5.504109e+04,6.370496e-01,5.262189e+04,6.090496e-01,9.353364e-01,9.350107e-01,3.192277e-02,1.194240e-07,3.836499e+01,0.000000e+00,3.836499e+01,4.101732e+01,8.430000e+01
5.505109e+04,6.371653e-01,5.263189e+04,6.091653e-01,9.353262e-01,9.350118e-01,3.192396e-02,1.194000e-07,3.836351e+01,0.000000e+00,3.836351e+01,4.101619e+01,8.430000e+01
5.506109e+04,6.372811e-01,5.264189e+04,6.092811e-01,9.353159e-01,9.350129e-01,3.192515e-02,1.193759e-07,3.836203e+01,0.000000e+00,3.836203e+01,4.101505e+01,8.430000e+01
5.507109e+04,6.373968e-01,5.265189e+04,6.093968e-01,9.353057e-01,9.350141e-01,3.192635e-02,1.193518e-07,3.836055e+01,0.000000e+00,3.836055e+01,4.101392e+01,8.430000e+01
5.508109e+04,6.375126e-01,5.266189e+04,6.095126e-01,9.352955e-01,9.350152e-01,3.192754e-02,1.193278e-07,3.835907e+01,0.000000e+00,3.835907e+01,4.101278e+01,8.430000e+01
5.509109e+04,6.376283e-01,5.267189e+04,6.096283e-01,9.352852e-01,9.350163e-01,3.192873e-02,1.193037e-07,3.835759e+01,0.000000e+00,3.835759e+01,4.101165e+01,8.430000e+01
5.510109e+04,6.377441e-01,5.268189e+04,6.097441e-01,9.352750e-01,9.350174e-01,3.192993e-02,1.192797e-07,3.835611e+01,0.000000e+00,3.835611e+01,4.101051e+01,8.430000e+01
5.511109e+04,6.378598e-01,5.269189e+04,6.098598e-01,9.352648e-01,9.350185e-01,3.193112e-02,1.192557e-07,3.835463e+01,0.000000e+00,3.835463e+01,4.100938e+01,8.430000e+01
5.512109e+04,6.379756e-01,5.270189e+04,6.099756e-01,9.352545e-01,9.350196e-01,3.193231e-02,1.192317e-07,3.835315e+01,0.000000e+00,3.835315e+01,4.100825e+01,8.430000e+01
5.513109e+04,6.380913e-01,5.271189e+04,6.100913e-01,9.352443e-01,9.350207e-01,3.193351e-02,1.192077e-07,3.835167e+01,0.000000e+00,3.835167e+01,4.100711e+01,8.430000e+01
5.514109e+04,6.382071e-01,5.272189e+04,6.102071e-01,9.352525e-01,9.350219e-01,3.193470e-02,1.191837e-07,3.834773e+01,0.000000e+00,3.834773e+01,4.100254e+01,8.430670e+01
5.515109e+04,6.383228e-01,5.273189e+04,6.103228e-01,9.352699e-01,9.350230e-01,3.193589e-02,1.191597e-07,3.834256e+01,0.000000e+00,3.834256e+01,4.099625e+01,8.431677e+01
5.516109e+04,6.384385e-01,5.274189e+04,6.104385e-01,9.352873e-01,9.350241e-01,3.193708e-02,1.191357e-07,3.833739e+01,0.000000e+00,3.833739e+01,4.098996e+01,8.432683e+01
5.517109e+04,6.385543e-01,5.275189e+04,6.105543e-01,9.353047e-01,9.350252e-01,3.193827e-02,1.191117e-07,3.833222e+01,0.000000e+00,3.833222e+01,4.098367e+01,8.433689e+01
5.518109e+04,6.386700e-01,5.276189e+04,6.106700e-01,9.353221e-01,9.350263e-01,3.193946e-02,1.190878e-07,3.832704e+01,0.000000e+00,3.832704e+01,4.097738e+01,8.434696e+01
5.519109e+04,6.387858e-01,5.277189e+04,6.107858e-01,9.353395e-01,9.350274e-01,3.194065e-02,1.190638e-07,3.832187e+01,0.000000e+00,3.832187e+01,4.097109e+01,8.435702e+01
5.520109e+04,6.389015e-01,5.278189e+04,6.109015e-01,9.353569e-01,9.350285e-01,3.194184e-02,1.190399e-07,3.831670e+01,0.000000e+00,3.831670e+01,4.096480e+01,8.436709e+01
5.521109e+04,6.390173e-01,5.279189e+04,6.110173e-01,9.353743e-01,9.350297e-01,3.194303e-02,1.190159e-07,3.831153e+01,0.000000e+00,3.831153e+01,4.095850e+01,8.437715e+01
5.522109e+04,6.391330e-01,5.280189e+04,6.111330e-01,9.353917e-01,9.350308e-01,3.194422e-02,1.189920e-07,3.830636e+01,0.000000e+00,3.830636e+01,4.095221e+01,8.438722e+01
5.523109e+04,6.392488e-01,5.281189e+04,6.112488e-01,9.354091e-01,9.350319e-01,3.194541e-02,1.189681e-07,3.830119e+01,0.000000e+00,3.830119e+01,4.094592e+01,8.439728e+01
5.524109e+04,6.393645e-01,5.282189e+04,6.113645e-01,9.354138e-01,9.350330e-01,3.194660e-02,1.189442e-07,3.829869e+01,0.000000e+00,3.829869e+01,4.094305e+01,8.439265e+01
5.525109e+04,6.394802e-01,5.283189e+04,6.114802e-01,9.354138e-01,9.350341e-01,3.194779e-02,1.189203e-07,3.829718e+01,0.000000e+00,3.829718e+01,4.094143e+01,8.438259e+01
5.526109e+04,6.395960e-01,5.284189e+04,6.115960e-01,9.354138e-01,9.350352e-01,3.194898e-02,1.188964e-07,3.829566e+01,0.000000e+00,3.829566e+01,4.093981e+01,8.437252e+01
5.527109e+04,6.397117e-01,5.285189e+04,6.117117e-01,9.354138e-01,9.350363e-01,3.195017e-02,1.188725e-07,3.829415e+01,0.000000e+00,3.829415e+01,4.093819e+01,8.436246e+01
5.528109e+04,6.398275e-01,5.286189e+04,6.118275e-01,9.354138e-01,9.350374e-01,3.195136e-02,1.188487e-07,3.829264e+01,0.000000e+00,3.829264e+01,4.093657e+01,8.435239e+01
5.529109e+04,6.399432e-01,5.287189e+04,6.119432e-01,9.354138e-01,9.350386e-01,3.195255e-02,1.188248e-07,3.829112e+01,0.000000e+00,3.829112e+01,4.093496e+01,8.434233e+01
5.530110e+04,6.400590e-01,5.288190e+04,6.120590e-01,9.354138e-01,9.350397e-01,3.195374e-02,1.188009e-07,3.828961e+01,0.000000e+00,3.828961e+01,4.093334e+01,8.433226e+01
5.531110e+04,6.401747e-01,5.289190e+04,6.121747e-01,9.354138e-01,9.350408e-01,3.195492e-02,1.187771e-07,3.828810e+01,0.000000e+00,3.828810e+01,4.093172e+01,8.432220e+01
5.532110e+04,6.402905e-01,5.290190e+04,6.122905e-01,9.354138e-01,9.350419e-01,3.195611e-02,1.187533e-07,3.828658e+01,0.000000e+00,3.828658e+01,4.093010e+01,8.431213e+01
5.533110e+04,6.404062e-01,5.291190e+04,6.124062e-01,9.354138e-01,9.350430e-01,3.195730e-02,1.187294e-07,3.828507e+01,0.000000e+00,3.828507e+01,4.092849e+01,8.430207e+01
5.534110e+04,6.405220e-01,5.292190e+04,6.125220e-01,9.354247e-01,9.350441e-01,3.195849e-02,1.187056e-07,3.828695e+01,0.000000e+00,3.828695e+01,4.093002e+01,8.429214e+01
5.535110e+04,6.406377e-01,5.293190e+04,6.126377e-01,9.354384e-01,9.350452e-01,3.195967e-02,1.186818e-07,3.828970e+01,0.000000e+00,3.828970e+01,4.093237e+01,8.428225e+01
5.536110e+04,6.407534e-01,5.294190e+04,6.127534e-01,9.354521e-01,9.350463e-01,3.196086e-02,1.186580e-07,3.829246e+01,0.000000e+00,3.829246e+01,4.093471e+01,8.427236e+01
5.537110e+04,6.408692e-01,5.295190e+04,6.128692e-01,9.354658e-01,9.350474e-01,3.196205e-02,1.186342e-07,3.829522e+01,0.000000e+00,3.829522e+01,4.093706e+01,8.426246e+01
5.538110e+04,6.409849e-01,5.296190e+04,6.129849e-01,9.354795e-01,9.350485e-01,3.196323e-02,1.186104e-07,3.829797e+01,0.000000e+00,3.829797e+01,4.093941e+01,8.425257e+01
5.539110e+04,6.411007e-01,5.297190e+04,6.131007e-01,9.354932e-01,9.350497e-01,3.196442e-02,1.185867e-07,3.830073e+01,0.000000e+00,3.830073e+01,4.094175e+01,8.424268e+01
5.540110e+04,6.412164e-01,5.298190e+04,6.132164e-01,9.355069e-01,9.350508e-01,3.196561e-02,1.185629e-07,3.830349e+01,0.000000e+00,3.830349e+01,4.094410e+01,8.423278e+01
5.541110e+04,6.413322e-01,5.299190e+04,6.133322e-01,9.355206e-01,9.350519e-01,3.196679e-02,1.185392e-07,3.830624e+01,0.000000e+00,3.830624e+01,4.094644e+01,8.422289e+01
5.542110e+04,6.414479e-01,5.300190e+04,6.134479e-01,9.355343e-01,9.350530e-01,3.196798e-02,1.185154e-07,3.830900e+01,0.000000e+00,3.830900e+01,4.094879e+01,8.421300e+01
5.543110e+04,6.415637e-01,5.301190e+04,6.135637e-01,9.355480e-01,9.350541e-01,3.196916e-02,1.184917e-07,3.831176e+01,0.000000e+00,3.831176e+01,4.095114e+01,8.420311e+01
5.544110e+04,6.416794e-01,5.302190e+04,6.136794e-01,9.355428e-01,9.350552e-01,3.197035e-02,1.184679e-07,3.831027e+01,0.000000e+00,3.831027e+01,4.094978e+01,8.420684e+01
5.545110e+04,6.417951e-01,5.303190e+04,6.137951e-01,9.355290e-01,9.350563e-01,3.197153e-02,1.184442e-07,3.830685e+01,0.000000e+00,3.830685e+01,4.094673e+01,8.421682e+01
5.546110e+04,6.419109e-01,5.304190e+04,6.139109e-01,9.355152e-01,9.350574e-01,3.197272e-02,1.184205e-07,3.830343e+01,0.000000e+00,3.830343e+01,4.094368e+01,8.422680e+01
5.547110e+04,6.420266e-01,5.305190e+04,6.140266e-01,9.355014e-01,9.350585e-01,3.197390e-02,1.183968e-07,3.830001e+01,0.000000e+00,3.830001e+01,4.094063e+01,8.423678e+01
5.548110e+04,6.421424e-01,5.306190e+04,6.141424e-01,9.354875e-01,9.350596e-01,3.197508e-02,1.183731e-07,3.829659e+01,0.000000e+00,3.829659e+01,4.093758e+01,8.424676e+01
5.549110e+04,6.422581e-01,5.307190e+04,6.142581e-01,9.354737e-01,9.350607e-01,3.197627e-02,1.183494e-07,3.829317e+01,0.000000e+00,3.829317e+01,4.093453e+01,8.425673e+01
5.550110e+04,6.423739e-01,5.308190e+04,6.143739e-01,9.354599e-01,9.350618e-01,3.197745e-02,1.183258e-07,3.828975e+01,0.000000e+00,3.828975e+01,4.093148e+01,8.426671e+01
5.551110e+04,6.424896e-01,5.309190e+04,6.144896e-01,9.354461e-01,9.350629e-01,3.197863e-02,1.183021e-07,3.828633e+01,0.000000e+00,3.828633e+01,4.092843e+01,8.427669e+01
5.552110e+04,6.426054e-01,5.310190e+04,6.146054e-01,9.354322e-01,9.350641e-01,3.197982e-02,1.182784e-07,3.828291e+01,0.000000e+00,3.828291e+01,4.092537e+01,8.428667e+01
5.553110e+04,6.427211e-01,5.311190e+04,6.147211e-01,9.354184e-01,9.350652e-01,3.198100e-02,1.182548e-07,3.827949e+01,0.000000e+00,3.827949e+01,4.092232e+01,8.429665e+01
5.554110e+04,6.428368e-01,5.312190e+04,6.148368e-01,9.354137e-01,9.350663e-01,3.198218e-02,1.182311e-07,3.827560e+01,0.000000e+00,3.827560e+01,4.091837e+01,8.429326e+01
5.555110e+04,6.429526e-01,5.313190e+04,6.149526e-01,9.354137e-01,9.350674e-01,3.198336e-02,1.182075e-07,3.827147e+01,0.000000e+00,3.827147e+01,4.091395e+01,8.428311e+01
5.556110e+04,6.430683e-01,5.314190e+04,6.150683e-01,9.354137e-01,9.350685e-01,3.198455e-02,1.181839e-07,3.826734e+01,0.000000e+00,3.826734e+01,4.090954e+01,8.427295e+01
5.557110e+04,6.431841e-01,5.315190e+04,6.151841e-01,9.354136e-01,9.350696e-01,3.198573e-02,1.181603e-07,3.826321e+01,0.000000e+00,3.826321e+01,4.090512e+01,8.426280e+01
5.558111e+04,6.432998e-01,5.316191e+04,6.152998e-01,9.354136e-01,9.350707e-01,3.198691e-02,1.181367e-07,3.825908e+01,0.000000e+00,3.825908e+01,4.090071e+01,8.425265e+01
5.559111e+04,6.434156e-01,5.317191e+04,6.154156e-01,9.354135e-01,9.350718e-01,3.198809e-02,1.181131e-07,3.825495e+01,0.000000e+00,3.825495e+01,4.089629e+01,8.424249e+01
5.560111e+04,6.435313e-01,5.318191e+04,6.155313e-01,9.354135e-01,9.350729e-01,3.198927e-02,1.180895e-07,3.825081e+01,0.000000e+00,3.825081e+01,4.089188e+01,8.423234e+01
5.561111e+04,6.436471e-01,5.319191e+04,6.156471e-01,9.354135e-01,9.350740e-01,3.199045e-02,1.180659e-07,3.824668e+01,0.000000e+00,3.824668e+01,4.088746e+01,8.422219e+01
5.562111e+04,6.437628e-01,5.320191e+04,6.157628e-01,9.354134e-01,9.350751e-01,3.199163e-02,1.180423e-07,3.824255e+01,0.000000e+00,3.824255e+01,4.088305e+01,8.421203e+01
5.563111e+04,6.438786e-01,5.321191e+04,6.158786e-01,9.354134e-01,9.350762e-01,3.199281e-02,1.180188e-07,3.823842e+01,0.000000e+00,3.823842e+01,4.087863e+01,8.420188e+01
5.564111e+04,6.439943e-01,5.322191e+04,6.159943e-01,9.354098e-01,9.350773e-01,3.199399e-02,1.179952e-07,3.824318e+01,0.000000e+00,3.824318e+01,4.088388e+01,8.420000e+01
5.565111e+04,6.441100e-01,5.323191e+04,6.161100e-01,9.354054e-01,9.350784e-01,3.199517e-02,1.179717e-07,3.824996e+01,0.000000e+00,3.824996e+01,4.089132e+01,8.420000e+01
5.566111e+04,6.442258e-01,5.324191e+04,6.162258e-01,9.354009e-01,9.350795e-01,3.199635e-02,1.179482e-07,3.825674e+01,0.000000e+00,3.825674e+01,4.089876e+01,8.420000e+01
5.567111e+04,6.443415e-01,5.325191e+04,6.163415e-01,9.353965e-01,9.350806e-01,3.199753e-02,1.179246e-07,3.826353e+01,0.000000e+00,3.826353e+01,4.090621e+01,8.420000e+01
5.568111e+04,6.444573e-01,5.326191e+04,6.164573e-01,9.353921e-01,9.350817e-01,3.199871e-02,1.179011e-07,3.827031e+01,0.000000e+00,3.827031e+01,4.091365e+01,8.420000e+01
5.569111e+04,6.445730e-01,5.327191e+04,6.165730e-01,9.353877e-01,9.350828e-01,3.199989e-02,1.178776e-07,3.827709e+01,0.000000e+00,3.827709e+01,4.092109e+01,8.420000e+01
5.570111e+04,6.446888e-01,5.328191e+04,6.166888e-01,9.353833e-01,9.350839e-01,3.200107e-02,1.178541e-07,3.828387e+01,0.000000e+00,3.828387e+01,4.092854e+01,8.420000e+01
5.571111e+04,6.448045e-01,5.329191e+04,6.168045e-01,9.353789e-01,9.350850e-01,3.200225e-02,1.178306e-07,3.829065e+01,0.000000e+00,3.829065e+01,4.093598e+01,8.420000e+01
5.572111e+04,6.449203e-01,5.330191e+04,6.169203e-01,9.353744e-01,9.350861e-01,3.200343e-02,1.178071e-07,3.829743e+01,0.000000e+00,3.829743e+01,4.094342e+01,8.420000e+01
5.573111e+04,6.450360e-01,5.331191e+04,6.170360e-01,9.353700e-01,9.350872e-01,3.200460e-02,1.177837e-07,3.830421e+01,0.000000e+00,3.830421e+01,4.095087e+01,8.420000e+01
5.574111e+04,6.451517e-01,5.332191e+04,6.171517e-01,9.353695e-01,9.350883e-01,3.200578e-02,1.177602e-07,3.830803e+01,0.000000e+00,3.830803e+01,4.095497e+01,8.420711e+01
5.575111e+04,6.452675e-01,5.333191e+04,6.172675e-01,9.353706e-01,9.350894e-01,3.200696e-02,1.177367e-07,3.831061e+01,0.000000e+00,3.831061e+01,4.095768e+01,8.421717e+01
5.576111e+04,6.453832e-01,5.334191e+04,6.173832e-01,9.353716e-01,9.350905e-01,3.200814e-02,1.177133e-07,3.831319e+01,0.000000e+00,3.831319e+01,4.096040e+01,8.422724e+01
5.577111e+04,6.454990e-01,5.335191e+04,6.174990e-01,9.353727e-01,9.350916e-01,3.200931e-02,1.176899e-07,3.831578e+01,0.000000e+00,3.831578e+01,4.096311e+01,8.423730e+01
5.578111e+04,6.456147e-01,5.336191e+04,6.176147e-01,9.353738e-01,9.350927e-01,3.201049e-02,1.176664e-07,3.831836e+01,0.000000e+00,3.831836e+01,4.096583e+01,8.424737e+01
5.579111e+04,6.457305e-01,5.337191e+04,6.177305e-01,9.353749e-01,9.350938e-01,3.201167e-02,1.176430e-07,3.832094e+01,0.000000e+00,3.832094e+01,4.096854e+01,8.425743e+01
5.580111e+04,6.458462e-01,5.338191e+04,6.178462e-01,9.353759e-01,9.350949e-01,3.201284e-02,1.176196e-07,3.832352e+01,0.000000e+00,3.832352e+01,4.097125e+01,8.426750e+01
5.581111e+04,6.459620e-01,5.339191e+04,6.179620e-01,9.353770e-01,9.350960e-01,3.201402e-02,1.175962e-07,3.832611e+01,0.000000e+00,3.832611e+01,4.097397e+01,8.427756e+01
5.582111e+04,6.460777e-01,5.340191e+04,6.180777e-01,9.353781e-01,9.350971e-01,3.201520e-02,1.175728e-07,3.832869e+01,0.000000e+00,3.832869e+01,4.097668e+01,8.428763e+01
5.583111e+04,6.461935e-01,5.341191e+04,6.181935e-01,9.353792e-01,9.350982e-01,3.201637e-02,1.175494e-07,3.833127e+01,0.000000e+00,3.833127e+01,4.097939e+01,8.429769e+01
5.584111e+04,6.463092e-01,5.342191e+04,6.183092e-01,9.353821e-01,9.350993e-01,3.201755e-02,1.175260e-07,3.833088e+01,0.000000e+00,3.833088e+01,4.097885e+01,8.429238e+01
5.585111e+04,6.464249e-01,5.343191e+04,6.184249e-01,9.353855e-01,9.351004e-01,3.201872e-02,1.175027e-07,3.832962e+01,0.000000e+00,3.832962e+01,4.097735e+01,8.428248e+01
5.586112e+04,6.465407e-01,5.344192e+04,6.185407e-01,9.353889e-01,9.351015e-01,3.201990e-02,1.174793e-07,3.832835e+01,0.000000e+00,3.832835e+01,4.097584e+01,8.427259e+01
5.587112e+04,6.466564e-01,5.345192e+04,6.186564e-01,9.353924e-01,9.351026e-01,3.202107e-02,1.174559e-07,3.832708e+01,0.000000e+00,3.832708e+01,4.097433e+01,8.426270e+01
5.588112e+04,6.467722e-01,5.346192e+04,6.187722e-01,9.353958e-01,9.351037e-01,3.202225e-02,1.174326e-07,3.832581e+01,0.000000e+00,3.832581e+01,4.097282e+01,8.425281e+01
5.589112e+04,6.468879e-01,5.347192e+04,6.188879e-01,9.353992e-01,9.351048e-01,3.202342e-02,1.174093e-07,3.832454e+01,0.000000e+00,3.832454e+01,4.097132e+01,8.424291e+01
5.590112e+04,6.470037e-01,5.348192e+04,6.190037e-01,9.354027e-01,9.351059e-01,3.202459e-02,1.173859e-07,3.832327e+01,0.000000e+00,3.832327e+01,4.096981e+01,8.423302e+01
5.591112e+04,6.471194e-01,5.349192e+04,6.191194e-01,9.354061e-01,9.351070e-01,3.202577e-02,1.173626e-07,3.832200e+01,0.000000e+00,3.832200e+01,4.096830e+01,8.422313e+01
5.592112e+04,6.472352e-01,5.350192e+04,6.192352e-01,9.354095e-01,9.351081e-01,3.202694e-02,1.173393e-07,3.832073e+01,0.000000e+00,3.832073e+01,4.096680e+01,8.421323e+01
5.593112e+04,6.473509e-01,5.351192e+04,6.193509e-01,9.354130e-01,9.351092e-01,3.202811e-02,1.173160e-07,3.831946e+01,0.000000e+00,3.831946e+01,4.096529e+01,8.420334e+01
5.594112e+04,6.474666e-01,5.352192e+04,6.194666e-01,9.354141e-01,9.351103e-01,3.202929e-02,1.172927e-07,3.831419e+01,0.000000e+00,3.831419e+01,4.095960e+01,8.420000e+01
5.595112e+04,6.475824e-01,5.353192e+04,6.195824e-01,9.354141e-01,9.351114e-01,3.203046e-02,1.172694e-07,3.830686e+01,0.000000e+00,3.830686e+01,4.095177e+01,8.420000e+01
5.596112e+04,6.476981e-01,5.354192e+04,6.196981e-01,9.354140e-01,9.351125e-01,3.203163e-02,1.172462e-07,3.829954e+01,0.000000e+00,3.829954e+01,4.094394e+01,8.420000e+01
5.597112e+04,6.478139e-01,5.355192e+04,6.198139e-01,9.354140e-01,9.351136e-01,3.203281e-02,1.172229e-07,3.829222e+01,0.000000e+00,3.829222e+01,4.093612e+01,8.420000e+01
5.598112e+04,6.479296e-01,5.356192e+04,6.199296e-01,9.354140e-01,9.351147e-01,3.203398e-02,1.171996e-07,3.828489e+01,0.000000e+00,3.828489e+01,4.092829e+01,8.420000e+01
5.599112e+04,6.480454e-01,5.357192e+04,6.200454e-01,9.354139e-01,9.351158e-01,3.203515e-02,1.171764e-07,3.827757e+01,0.000000e+00,3.827757e+01,4.092046e+01,8.420000e+01
5.600112e+04,6.481611e-01,5.358192e+04,6.201611e-01,9.354139e-01,9.351169e-01,3.203632e-02,1.171532e-07,3.827025e+01,0.000000e+00,3.827025e+01,4.091264e+01,8.420000e+01
5.601112e+04,6.482769e-01,5.359192e+04,6.202769e-01,9.354139e-01,9.351180e-01,3.203749e-02,1.171299e-07,3.826292e+01,0.000000e+00,3.826292e+01,4.090481e+01,8.420000e+01
5.602112e+04,6.483926e-01,5.360192e+04,6.203926e-01,9.354138e-01,9.351191e-01,3.203866e-02,1.171067e-07,3.825560e+01,0.000000e+00,3.825560e+01,4.089698e+01,8.420000e+01
5.603112e+04,6.485083e-01,5.361192e+04,6.205083e-01,9.354138e-01,9.351202e-01,3.203983e-02,1.170835e-07,3.824828e+01,0.000000e+00,3.824828e+01,4.088915e+01,8.420000e+01
5.604112e+04,6.486241e-01,5.362192e+04,6.206241e-01,9.354214e-01,9.351213e-01,3.204101e-02,1.170603e-07,3.825019e+01,0.000000e+00,3.825019e+01,4.089086e+01,8.419269e+01
5.605112e+04,6.487398e-01,5.363192e+04,6.207398e-01,9.354319e-01,9.351224e-01,3.204218e-02,1.170371e-07,3.825558e+01,0.000000e+00,3.825558e+01,4.089616e+01,8.418262e+01
5.606112e+04,6.488556e-01,5.364192e+04,6.208556e-01,9.354425e-01,9.351235e-01,3.204335e-02,1.170139e-07,3.826096e+01,0.000000e+00,3.826096e+01,4.090146e+01,8.417256e+01
5.607112e+04,6.489713e-01,5.365192e+04,6.209713e-01,9.354530e-01,9.351246e-01,3.204452e-02,1.169907e-07,3.826635e+01,0.000000e+00,3.826635e+01,4.090676e+01,8.416249e+01
5.608112e+04,6.490871e-01,5.366192e+04,6.210871e-01,9.354635e-01,9.351256e-01,3.204569e-02,1.169676e-07,3.827173e+01,0.000000e+00,3.827173e+01,4.091206e+01,8.415243e+01
5.609112e+04,6.492028e-01,5.367192e+04,6.212028e-01,9.354740e-01,9.351267e-01,3.204686e-02,1.169444e-07,3.827712e+01,0.000000e+00,3.827712e+01,4.091735e+01,8.414236e+01
5.610112e+04,6.493186e-01,5.368192e+04,6.213186e-01,9.354846e-01,9.351278e-01,3.204803e-02,1.169212e-07,3.828251e+01,0.000000e+00,3.828251e+01,4.092265e+01,8.413230e+01
5.611112e+04,6.494343e-01,5.369192e+04,6.214343e-01,9.354951e-01,9.351289e-01,3.204919e-02,1.168981e-07,3.828789e+01,0.000000e+00,3.828789e+01,4.092795e+01,8.412223e+01
5.612112e+04,6.495501e-01,5.370192e+04,6.215501e-01,9.355056e-01,9.351300e-01,3.205036e-02,1.168750e-07,3.829328e+01,0.000000e+00,3.829328e+01,4.093324e+01,8.411217e+01
5.613112e+04,6.496658e-01,5.371192e+04,6.216658e-01,9.355161e-01,9.351311e-01,3.205153e-02,1.168518e-07,3.829867e+01,0.000000e+00,3.829867e+01,4.093854e+01,8.410210e+01
5.614113e+04,6.497815e-01,5.372193e+04,6.217815e-01,9.355129e-01,9.351322e-01,3.205270e-02,1.168287e-07,3.829979e+01,0.000000e+00,3.829979e+01,4.093989e+01,8.411565e+01
5.615113e+04,6.498973e-01,5.373193e+04,6.218973e-01,9.355060e-01,9.351333e-01,3.205387e-02,1.168056e-07,3.829979e+01,0.000000e+00,3.829979e+01,4.094019e+01,8.413543e+01
5.616113e+04,6.500130e-01,5.374193e+04,6.220130e-01,9.354991e-01,9.351344e-01,3.205504e-02,1.167825e-07,3.829979e+01,0.000000e+00,3.829979e+01,4.094049e+01,8.415522e+01
5.617113e+04,6.501288e-01,5.375193e+04,6.221288e-01,9.354922e-01,9.351355e-01,3.205620e-02,1.167594e-07,3.829979e+01,0.000000e+00,3.829979e+01,4.094080e+01,8.417500e+01
5.618113e+04,6.502445e-01,5.376193e+04,6.222445e-01,9.354852e-01,9.351366e-01,3.205737e-02,1.167363e-07,3.829979e+01,0.000000e+00,3.829979e+01,4.094110e+01,8.419479e+01
5.619113e+04,6.503603e-01,5.377193e+04,6.223603e-01,9.354783e-01,9.351377e-01,3.205854e-02,1.167132e-07,3.829979e+01,0.000000e+00,3.829979e+01,4.094140e+01,8.421458e+01
5.620113e+04,6.504760e-01,5.378193e+04,6.224760e-01,9.354714e-01,9.351388e-01,3.205971e-02,1.166902e-07,3.829979e+01,0.000000e+00,3.829979e+01,4.094170e+01,8.423436e+01
5.621113e+04,6.505918e-01,5.379193e+04,6.225918e-01,9.354645e-01,9.351398e-01,3.206087e-02,1.166671e-07,3.829979e+01,0.000000e+00,3.829979e+01,4.094201e+01,8.425415e+01
5.622113e+04,6.507075e-01,5.380193e+04,6.227075e-01,9.354576e-01,9.351409e-01,3.206204e-02,1.166441e-07,3.829979e+01,0.000000e+00,3.829979e+01,4.094231e+01,8.427393e+01
5.623113e+04,6.508232e-01,5.381193e+04,6.228232e-01,9.354507e-01,9.351420e-01,3.206321e-02,1.166210e-07,3.829979e+01,0.000000e+00,3.829979e+01,4.094261e+01,8.429372e+01
5.624113e+04,6.509390e-01,5.382193e+04,6.229390e-01,9.354462e-01,9.351431e-01,3.206437e-02,1.165980e-07,3.829790e+01,0.000000e+00,3.829790e+01,4.094078e+01,8.429319e+01
5.625113e+04,6.510547e-01,5.383193e+04,6.230547e-01,9.354428e-01,9.351442e-01,3.206554e-02,1.165749e-07,3.829512e+01,0.000000e+00,3.829512e+01,4.093796e+01,8.428321e+01
5.626113e+04,6.511705e-01,5.384193e+04,6.231705e-01,9.354394e-01,9.351453e-01,3.206670e-02,1.165519e-07,3.829234e+01,0.000000e+00,3.829234e+01,4.093513e+01,8.427323e+01
5.627113e+04,6.512862e-01,5.385193e+04,6.232862e-01,9.354360e-01,9.351464e-01,3.206787e-02,1.165289e-07,3.828956e+01,0.000000e+00,3.828956e+01,4.093231e+01,8.426326e+01
5.628113e+04,6.514020e-01,5.386193e+04,6.234020e-01,9.354326e-01,9.351475e-01,3.206903e-02,1.165059e-07,3.828678e+01,0.000000e+00,3.828678e+01,4.092948e+01,8.425328e+01
5.629113e+04,6.515177e-01,5.387193e+04,6.235177e-01,9.354292e-01,9.351486e-01,3.207020e-02,1.164829e-07,3.828400e+01,0.000000e+00,3.828400e+01,4.092666e+01,8.424330e+01
5.630113e+04,6.516335e-01,5.388193e+04,6.236335e-01,9.354258e-01,9.351497e-01,3.207136e-02,1.164599e-07,3.828122e+01,0.000000e+00,3.828122e+01,4.092384e+01,8.423332e+01
5.631113e+04,6.517492e-01,5.389193e+04,6.237492e-01,9.354225e-01,9.351507e-01,3.207253e-02,1.164370e-07,3.827844e+01,0.000000e+00,3.827844e+01,4.092101e+01,8.422334e+01
5.632113e+04,6.518650e-01,5.390193e+04,6.238650e-01,9.354191e-01,9.351518e-01,3.207369e-02,1.164140e-07,3.827566e+01,0.000000e+00,3.827566e+01,4.091819e+01,8.421337e+01
5.633113e+04,6.519807e-01,5.391193e+04,6.239807e-01,9.354157e-01,9.351529e-01,3.207486e-02,1.163910e-07,3.827288e+01,0.000000e+00,3.827288e+01,4.091537e+01,8.420339e+01
5.634113e+04,6.520964e-01,5.392193e+04,6.240964e-01,9.354269e-01,9.351540e-01,3.207602e-02,1.163681e-07,3.827380e+01,0.000000e+00,3.827380e+01,4.091586e+01,8.420000e+01
5.635113e+04,6.522122e-01,5.393193e+04,6.242122e-01,9.354457e-01,9.351551e-01,3.207718e-02,1.163452e-07,3.827663e+01,0.000000e+00,3.827663e+01,4.091807e+01,8.420000e+01
5.636113e+04,6.523279e-01,5.394193e+04,6.243279e-01,9.354644e-01,9.351562e-01,3.207835e-02,1.163222e-07,3.827946e+01,0.000000e+00,3.827946e+01,4.092027e+01,8.420000e+01
5.637113e+04,6.524437e-01,5.395193e+04,6.244437e-01,9.354832e-01,9.351573e-01,3.207951e-02,1.162993e-07,3.828229e+01,0.000000e+00,3.828229e+01,4.092247e+01,8.420000e+01
5.638113e+04,6.525594e-01,5.396193e+04,6.245594e-01,9.355019e-01,9.351584e-01,3.208067e-02,1.162764e-07,3.828511e+01,0.000000e+00,3.828511e+01,4.092468e+01,8.420000e+01
5.639113e+04,6.526752e-01,5.397193e+04,6.246752e-01,9.355207e-01,9.351595e-01,3.208184e-02,1.162535e-07,3.828794e+01,0.000000e+00,3.828794e+01,4.092688e+01,8.420000e+01
5.640113e+04,6.527909e-01,5.398193e+04,6.247909e-01,9.355395e-01,9.351605e-01,3.208300e-02,1.162306e-07,3.829077e+01,0.000000e+00,3.829077e+01,4.092908e+01,8.420000e+01
5.641113e+04,6.529067e-01,5.399193e+04,6.249067e-01,9.355582e-01,9.351616e-01,3.208416e-02,1.162077e-07,3.829360e+01,0.000000e+00,3.829360e+01,4.093129e+01,8.420000e+01
5.642114e+04,6.530224e-01,5.400194e+04,6.250224e-01,9.355770e-01,9.351627e-01,3.208532e-02,1.161848e-07,3.829643e+01,0.000000e+00,3.829643e+01,4.093349e+01,8.420000e+01
5.643114e+04,6.531381e-01,5.401194e+04,6.251381e-01,9.355957e-01,9.351638e-01,3.208649e-02,1.161619e-07,3.829926e+01,0.000000e+00,3.829926e+01,4.093569e+01,8.420000e+01
5.644114e+04,6.532539e-01,5.402194e+04,6.252539e-01,9.355964e-01,9.351649e-01,3.208765e-02,1.161391e-07,3.830288e+01,0.000000e+00,3.830288e+01,4.093953e+01,8.420000e+01
5.645114e+04,6.533696e-01,5.403194e+04,6.253696e-01,9.355929e-01,9.351660e-01,3.208881e-02,1.161162e-07,3.830669e+01,0.000000e+00,3.830669e+01,4.094376e+01,8.420000e+01
5.646114e+04,6.534854e-01,5.404194e+04,6.254854e-01,9.355893e-01,9.351671e-01,3.208997e-02,1.160933e-07,3.831050e+01,0.000000e+00,3.831050e+01,4.094798e+01,8.420000e+01
5.647114e+04,6.536011e-01,5.405194e+04,6.256011e-01,9.355857e-01,9.351681e-01,3.209113e-02,1.160705e-07,3.831430e+01,0.000000e+00,3.831430e+01,4.095221e+01,8.420000e+01
5.648114e+04,6.537169e-01,5.406194e+04,6.257169e-01,9.355822e-01,9.351692e-01,3.209229e-02,1.160477e-07,3.831811e+01,0.000000e+00,3.831811e+01,4.095643e+01,8.420000e+01
5.649114e+04,6.538326e-01,5.407194e+04,6.258326e-01,9.355786e-01,9.351703e-01,3.209345e-02,1.160248e-07,3.832192e+01,0.000000e+00,3.832192e+01,4.096066e+01,8.420000e+01
5.650114e+04,6.539484e-01,5.408194e+04,6.259484e-01,9.355751e-01,9.351714e-01,3.209461e-02,1.160020e-07,3.832572e+01,0.000000e+00,3.832572e+01,4.096488e+01,8.420000e+01
5.651114e+04,6.540641e-01,5.409194e+04,6.260641e-01,9.355715e-01,9.351725e-01,3.209577e-02,1.159792e-07,3.832953e+01,0.000000e+00,3.832953e+01,4.096911e+01,8.420000e+01
5.652114e+04,6.541798e-01,5.410194e+04,6.261798e-01,9.355680e-01,9.351736e-01,3.209693e-02,1.159564e-07,3.833334e+01,0.000000e+00,3.833334e+01,4.097333e+01,8.420000e+01
5.653114e+04,6.542956e-01,5.411194e+04,6.262956e-01,9.355644e-01,9.351747e-01,3.209809e-02,1.159336e-07,3.833714e+01,0.000000e+00,3.833714e+01,4.097756e+01,8.420000e+01
5.654114e+04,6.544113e-01,5.412194e+04,6.264113e-01,9.355554e-01,9.351757e-01,3.209925e-02,1.159109e-07,3.833738e+01,0.000000e+00,3.833738e+01,4.097820e+01,8.419299e+01
5.655114e+04,6.545271e-01,5.413194e+04,6.265271e-01,9.355440e-01,9.351768e-01,3.210041e-02,1.158881e-07,3.833610e+01,0.000000e+00,3.833610e+01,4.097733e+01,8.418301e+01
5.656114e+04,6.546428e-01,5.414194e+04,6.266428e-01,9.355326e-01,9.351779e-01,3.210157e-02,1.158653e-07,3.833482e+01,0.000000e+00,3.833482e+01,4.097646e+01,8.417303e+01
5.657114e+04,6.547586e-01,5.415194e+04,6.267586e-01,9.355212e-01,9.351790e-01,3.210273e-02,1.158426e-07,3.833354e+01,0.000000e+00,3.833354e+01,4.097559e+01,8.416305e+01
5.658114e+04,6.548743e-01,5.416194e+04,6.268743e-01,9.355098e-01,9.351801e-01,3.210388e-02,1.158198e-07,3.833226e+01,0.000000e+00,3.833226e+01,4.097472e+01,8.415308e+01
5.659114e+04,6.549901e-01,5.417194e+04,6.269901e-01,9.354984e-01,9.351812e-01,3.210504e-02,1.157971e-07,3.833098e+01,0.000000e+00,3.833098e+01,4.097385e+01,8.414310e+01
5.660114e+04,6.551058e-01,5.418194e+04,6.271058e-01,9.354871e-01,9.351822e-01,3.210620e-02,1.157743e-07,3.832970e+01,0.000000e+00,3.832970e+01,4.097298e+01,8.413312e+01
5.661114e+04,6.552216e-01,5.419194e+04,6.272216e-01,9.354757e-01,9.351833e-01,3.210736e-02,1.157516e-07,3.832842e+01,0.000000e+00,3.832842e+01,4.097211e+01,8.412314e+01
5.662114e+04,6.553373e-01,5.420194e+04,6.273373e-01,9.354643e-01,9.351844e-01,3.210852e-02,1.157289e-07,3.832714e+01,0.000000e+00,3.832714e+01,4.097125e+01,8.411316e+01
5.663114e+04,6.554530e-01,5.421194e+04,6.274530e-01,9.354529e-01,9.351855e-01,3.210967e-02,1.157062e-07,3.832586e+01,0.000000e+00,3.832586e+01,4.097038e+01,8.410319e+01
5.664114e+04,6.555688e-01,5.422194e+04,6.275688e-01,9.354587e-01,9.351866e-01,3.211083e-02,1.156835e-07,3.832002e+01,0.000000e+00,3.832002e+01,4.096389e+01,8.410000e+01
5.665114e+04,6.556845e-01,5.423194e+04,6.276845e-01,9.354726e-01,9.351876e-01,3.211199e-02,1.156608e-07,3.831206e+01,0.000000e+00,3.831206e+01,4.095476e+01,8.410000e+01
5.666114e+04,6.558003e-01,5.424194e+04,6.278003e-01,9.354865e-01,9.351887e-01,3.211314e-02,1.156381e-07,3.830409e+01,0.000000e+00,3.830409e+01,4.094563e+01,8.410000e+01
5.667114e+04,6.559160e-01,5.425194e+04,6.279160e-01,9.355005e-01,9.351898e-01,3.211430e-02,1.156154e-07,3.829612e+01,0.000000e+00,3.829612e+01,4.093650e+01,8.410000e+01
