Repository: brandonlampe/CS_Data

# Comments For Consolidation Test: 90_08
_Note:_ herein, the phrase "TEST-NUMBER" will imply the insertion of "90_08".  This format will
often be used when describing local directories.

_Fractional Density Measurements:_ Fractional density calculations were made using measured data of
the sample's initial and transient volume.  These volume change measurements were made using a

## Test Data
Raw test data is contained in: TEST-NUMBER.xlsx

Additionally, calculated values of fractional density have been calculated in TEST-NUMBER.xlsx and
exported to TEST-NUMBER.csv, where the .csv file format allows for easy cross-platform importing
and analysis.

File: UNM_WP_HY_90_08/CREEP_FIT/90_08_CREEP_OUT.csv (part 31 of 104)
Analysis by Brandon Lampe, performed on: 2016/09/08 08:28:04
Experimental results below begin at: 2015/08/06 15:59:17
Duration (sec),Duration (day),Elapsed Time (sec),Elapsed Time (day),Interpolated Fractional Density,Fit to Fractional Density,Fit to Volume Strain,Fit to Volume Strain Rate (1/sec),Confining Pressure (MPa),Pore Pressure (MPa),Terzaghi Pressure (MPa),Solid Pressure (MPa),Temperature (C))
7.320174e+04,8.472423e-01,7.078254e+04,8.192423e-01,9.368107e-01,9.367364e-01,3.376670e-02,8.683143e-08,3.834644e+01,0.000000e+00,3.834644e+01,4.093297e+01,8.434133e+01
7.321174e+04,8.473581e-01,7.079254e+04,8.193581e-01,9.368103e-01,9.367372e-01,3.376757e-02,8.681806e-08,3.834550e+01,0.000000e+00,3.834550e+01,4.093198e+01,8.434233e+01
7.322174e+04,8.474738e-01,7.080254e+04,8.194738e-01,9.368100e-01,9.367380e-01,3.376844e-02,8.680469e-08,3.834456e+01,0.000000e+00,3.834456e+01,4.093098e+01,8.434333e+01
7.323174e+04,8.475896e-01,7.081254e+04,8.195896e-01,9.368096e-01,9.367388e-01,3.376931e-02,8.679133e-08,3.834361e+01,0.000000e+00,3.834361e+01,4.092999e+01,8.434433e+01
7.324174e+04,8.477053e-01,7.082254e+04,8.197053e-01,9.368093e-01,9.367396e-01,3.377017e-02,8.677797e-08,3.834267e+01,0.000000e+00,3.834267e+01,4.092900e+01,8.434534e+01
7.325174e+04,8.478210e-01,7.083254e+04,8.198210e-01,9.368089e-01,9.367405e-01,3.377104e-02,8.676461e-08,3.834173e+01,0.000000e+00,3.834173e+01,4.092801e+01,8.434634e+01
7.326174e+04,8.479368e-01,7.084254e+04,8.199368e-01,9.368086e-01,9.367413e-01,3.377191e-02,8.675126e-08,3.834079e+01,0.000000e+00,3.834079e+01,4.092702e+01,8.434734e+01
7.327174e+04,8.480525e-01,7.085254e+04,8.200525e-01,9.368083e-01,9.367421e-01,3.377278e-02,8.673791e-08,3.833984e+01,0.000000e+00,3.833984e+01,4.092603e+01,8.434834e+01
7.328174e+04,8.481683e-01,7.086254e+04,8.201683e-01,9.368079e-01,9.367429e-01,3.377364e-02,8.672456e-08,3.833890e+01,0.000000e+00,3.833890e+01,4.092504e+01,8.434934e+01
7.329174e+04,8.482840e-01,7.087254e+04,8.202840e-01,9.368076e-01,9.367437e-01,3.377451e-02,8.671122e-08,3.833796e+01,0.000000e+00,3.833796e+01,4.092405e+01,8.435034e+01
7.330174e+04,8.483998e-01,7.088254e+04,8.203998e-01,9.368072e-01,9.367445e-01,3.377538e-02,8.669789e-08,3.833702e+01,0.000000e+00,3.833702e+01,4.092306e+01,8.435134e+01
7.331174e+04,8.485155e-01,7.089254e+04,8.205155e-01,9.368069e-01,9.367453e-01,3.377625e-02,8.668455e-08,3.833607e+01,0.000000e+00,3.833607e+01,4.092207e+01,8.435234e+01
7.332174e+04,8.486313e-01,7.090254e+04,8.206313e-01,9.368065e-01,9.367461e-01,3.377711e-02,8.667122e-08,3.833513e+01,0.000000e+00,3.833513e+01,4.092108e+01,8.435334e+01
7.333174e+04,8.487470e-01,7.091254e+04,8.207470e-01,9.368062e-01,9.367470e-01,3.377798e-02,8.665790e-08,3.833419e+01,0.000000e+00,3.833419e+01,4.092009e+01,8.435434e+01
7.334174e+04,8.488628e-01,7.092254e+04,8.208628e-01,9.368058e-01,9.367478e-01,3.377885e-02,8.664457e-08,3.833325e+01,0.000000e+00,3.833325e+01,4.091909e+01,8.435534e+01
7.335174e+04,8.489785e-01,7.093254e+04,8.209785e-01,9.368055e-01,9.367486e-01,3.377971e-02,8.663126e-08,3.833230e+01,0.000000e+00,3.833230e+01,4.091810e+01,8.435634e+01
7.336174e+04,8.490942e-01,7.094254e+04,8.210942e-01,9.368051e-01,9.367494e-01,3.378058e-02,8.661794e-08,3.833136e+01,0.000000e+00,3.833136e+01,4.091711e+01,8.435734e+01
7.337174e+04,8.492100e-01,7.095254e+04,8.212100e-01,9.368048e-01,9.367502e-01,3.378144e-02,8.660463e-08,3.833042e+01,0.000000e+00,3.833042e+01,4.091612e+01,8.435834e+01
7.338174e+04,8.493257e-01,7.096254e+04,8.213257e-01,9.368044e-01,9.367510e-01,3.378231e-02,8.659132e-08,3.832948e+01,0.000000e+00,3.832948e+01,4.091513e+01,8.435934e+01
7.339174e+04,8.494415e-01,7.097254e+04,8.214415e-01,9.368041e-01,9.367518e-01,3.378318e-02,8.657802e-08,3.832853e+01,0.000000e+00,3.832853e+01,4.091414e+01,8.436034e+01
7.340174e+04,8.495572e-01,7.098254e+04,8.215572e-01,9.368037e-01,9.367526e-01,3.378404e-02,8.656472e-08,3.832759e+01,0.000000e+00,3.832759e+01,4.091315e+01,8.436134e+01
7.341174e+04,8.496730e-01,7.099254e+04,8.216730e-01,9.368034e-01,9.367535e-01,3.378491e-02,8.655142e-08,3.832665e+01,0.000000e+00,3.832665e+01,4.091216e+01,8.436234e+01
7.342174e+04,8.497887e-01,7.100254e+04,8.217887e-01,9.368030e-01,9.367543e-01,3.378577e-02,8.653813e-08,3.832571e+01,0.000000e+00,3.832571e+01,4.091117e+01,8.436334e+01
7.343174e+04,8.499045e-01,7.101254e+04,8.219045e-01,9.368027e-01,9.367551e-01,3.378664e-02,8.652484e-08,3.832476e+01,0.000000e+00,3.832476e+01,4.091018e+01,8.436434e+01
7.344175e+04,8.500202e-01,7.102255e+04,8.220202e-01,9.368023e-01,9.367559e-01,3.378750e-02,8.651156e-08,3.832382e+01,0.000000e+00,3.832382e+01,4.090919e+01,8.436534e+01
7.345175e+04,8.501359e-01,7.103255e+04,8.221359e-01,9.368020e-01,9.367567e-01,3.378837e-02,8.649828e-08,3.832288e+01,0.000000e+00,3.832288e+01,4.090820e+01,8.436634e+01
7.346175e+04,8.502517e-01,7.104255e+04,8.222517e-01,9.368016e-01,9.367575e-01,3.378923e-02,8.648500e-08,3.832194e+01,0.000000e+00,3.832194e+01,4.090721e+01,8.436734e+01
7.347175e+04,8.503674e-01,7.105255e+04,8.223674e-01,9.368013e-01,9.367583e-01,3.379010e-02,8.647172e-08,3.832099e+01,0.000000e+00,3.832099e+01,4.090621e+01,8.436834e+01
7.348175e+04,8.504832e-01,7.106255e+04,8.224832e-01,9.368009e-01,9.367591e-01,3.379096e-02,8.645845e-08,3.832005e+01,0.000000e+00,3.832005e+01,4.090522e+01,8.436934e+01
7.349175e+04,8.505989e-01,7.107255e+04,8.225989e-01,9.368006e-01,9.367599e-01,3.379183e-02,8.644519e-08,3.831911e+01,0.000000e+00,3.831911e+01,4.090423e+01,8.437035e+01
7.350175e+04,8.507147e-01,7.108255e+04,8.227147e-01,9.368002e-01,9.367607e-01,3.379269e-02,8.643192e-08,3.831817e+01,0.000000e+00,3.831817e+01,4.090324e+01,8.437135e+01
7.351175e+04,8.508304e-01,7.109255e+04,8.228304e-01,9.367999e-01,9.367616e-01,3.379356e-02,8.641867e-08,3.831722e+01,0.000000e+00,3.831722e+01,4.090225e+01,8.437235e+01
7.352175e+04,8.509462e-01,7.110255e+04,8.229462e-01,9.367995e-01,9.367624e-01,3.379442e-02,8.640541e-08,3.831628e+01,0.000000e+00,3.831628e+01,4.090126e+01,8.437335e+01
7.353175e+04,8.510619e-01,7.111255e+04,8.230619e-01,9.367992e-01,9.367632e-01,3.379528e-02,8.639216e-08,3.831534e+01,0.000000e+00,3.831534e+01,4.090027e+01,8.437435e+01
7.354175e+04,8.511776e-01,7.112255e+04,8.231776e-01,9.367989e-01,9.367640e-01,3.379615e-02,8.637891e-08,3.831440e+01,0.000000e+00,3.831440e+01,4.089928e+01,8.437535e+01
7.355175e+04,8.512934e-01,7.113255e+04,8.232934e-01,9.367985e-01,9.367648e-01,3.379701e-02,8.636567e-08,3.831345e+01,0.000000e+00,3.831345e+01,4.089829e+01,8.437635e+01
7.356175e+04,8.514091e-01,7.114255e+04,8.234091e-01,9.367982e-01,9.367656e-01,3.379788e-02,8.635243e-08,3.831251e+01,0.000000e+00,3.831251e+01,4.089730e+01,8.437735e+01
7.357175e+04,8.515249e-01,7.115255e+04,8.235249e-01,9.367978e-01,9.367664e-01,3.379874e-02,8.633919e-08,3.831157e+01,0.000000e+00,3.831157e+01,4.089631e+01,8.437835e+01
7.358175e+04,8.516406e-01,7.116255e+04,8.236406e-01,9.367975e-01,9.367672e-01,3.379960e-02,8.632596e-08,3.831063e+01,0.000000e+00,3.831063e+01,4.089532e+01,8.437935e+01
7.359175e+04,8.517564e-01,7.117255e+04,8.237564e-01,9.367971e-01,9.367680e-01,3.380047e-02,8.631273e-08,3.830969e+01,0.000000e+00,3.830969e+01,4.089432e+01,8.438035e+01
7.360175e+04,8.518721e-01,7.118255e+04,8.238721e-01,9.367968e-01,9.367688e-01,3.380133e-02,8.629950e-08,3.830874e+01,0.000000e+00,3.830874e+01,4.089333e+01,8.438135e+01
7.361175e+04,8.519879e-01,7.119255e+04,8.239879e-01,9.367964e-01,9.367696e-01,3.380219e-02,8.628628e-08,3.830780e+01,0.000000e+00,3.830780e+01,4.089234e+01,8.438235e+01
7.362175e+04,8.521036e-01,7.120255e+04,8.241036e-01,9.367961e-01,9.367705e-01,3.380306e-02,8.627306e-08,3.830686e+01,0.000000e+00,3.830686e+01,4.089135e+01,8.438335e+01
7.363175e+04,8.522194e-01,7.121255e+04,8.242194e-01,9.367957e-01,9.367713e-01,3.380392e-02,8.625985e-08,3.830592e+01,0.000000e+00,3.830592e+01,4.089036e+01,8.438435e+01
7.364175e+04,8.523351e-01,7.122255e+04,8.243351e-01,9.367954e-01,9.367721e-01,3.380478e-02,8.624664e-08,3.830497e+01,0.000000e+00,3.830497e+01,4.088937e+01,8.438535e+01
7.365175e+04,8.524508e-01,7.123255e+04,8.244508e-01,9.367950e-01,9.367729e-01,3.380564e-02,8.623343e-08,3.830403e+01,0.000000e+00,3.830403e+01,4.088838e+01,8.438635e+01
7.366175e+04,8.525666e-01,7.124255e+04,8.245666e-01,9.367947e-01,9.367737e-01,3.380651e-02,8.622022e-08,3.830309e+01,0.000000e+00,3.830309e+01,4.088739e+01,8.438735e+01
7.367175e+04,8.526823e-01,7.125255e+04,8.246823e-01,9.367943e-01,9.367745e-01,3.380737e-02,8.620702e-08,3.830215e+01,0.000000e+00,3.830215e+01,4.088640e+01,8.438835e+01
7.368175e+04,8.527981e-01,7.126255e+04,8.247981e-01,9.367940e-01,9.367753e-01,3.380823e-02,8.619383e-08,3.830120e+01,0.000000e+00,3.830120e+01,4.088541e+01,8.438935e+01
7.369175e+04,8.529138e-01,7.127255e+04,8.249138e-01,9.367936e-01,9.367761e-01,3.380909e-02,8.618064e-08,3.830026e+01,0.000000e+00,3.830026e+01,4.088442e+01,8.439035e+01
7.370175e+04,8.530296e-01,7.128255e+04,8.250296e-01,9.367933e-01,9.367769e-01,3.380995e-02,8.616745e-08,3.829932e+01,0.000000e+00,3.829932e+01,4.088343e+01,8.439135e+01
7.371175e+04,8.531453e-01,7.129255e+04,8.251453e-01,9.367929e-01,9.367777e-01,3.381081e-02,8.615426e-08,3.829838e+01,0.000000e+00,3.829838e+01,4.088243e+01,8.439235e+01
7.372176e+04,8.532611e-01,7.130256e+04,8.252611e-01,9.367926e-01,9.367785e-01,3.381168e-02,8.614108e-08,3.829743e+01,0.000000e+00,3.829743e+01,4.088144e+01,8.439335e+01
7.373176e+04,8.533768e-01,7.131256e+04,8.253768e-01,9.367922e-01,9.367793e-01,3.381254e-02,8.612790e-08,3.829649e+01,0.000000e+00,3.829649e+01,4.088045e+01,8.439435e+01
7.374176e+04,8.534925e-01,7.132256e+04,8.254925e-01,9.367919e-01,9.367801e-01,3.381340e-02,8.611473e-08,3.829555e+01,0.000000e+00,3.829555e+01,4.087946e+01,8.439535e+01
7.375176e+04,8.536083e-01,7.133256e+04,8.256083e-01,9.367915e-01,9.367809e-01,3.381426e-02,8.610156e-08,3.829461e+01,0.000000e+00,3.829461e+01,4.087847e+01,8.439636e+01
7.376176e+04,8.537240e-01,7.134256e+04,8.257240e-01,9.367912e-01,9.367818e-01,3.381512e-02,8.608839e-08,3.829366e+01,0.000000e+00,3.829366e+01,4.087748e+01,8.439736e+01
7.377176e+04,8.538398e-01,7.135256e+04,8.258398e-01,9.367908e-01,9.367826e-01,3.381598e-02,8.607523e-08,3.829272e+01,0.000000e+00,3.829272e+01,4.087649e+01,8.439836e+01
7.378176e+04,8.539555e-01,7.136256e+04,8.259555e-01,9.367905e-01,9.367834e-01,3.381684e-02,8.606207e-08,3.829178e+01,0.000000e+00,3.829178e+01,4.087550e+01,8.439936e+01
7.379176e+04,8.540713e-01,7.137256e+04,8.260713e-01,9.367911e-01,9.367842e-01,3.381770e-02,8.604891e-08,3.829129e+01,0.000000e+00,3.829129e+01,4.087495e+01,8.440036e+01
7.380176e+04,8.541870e-01,7.138256e+04,8.261870e-01,9.367936e-01,9.367850e-01,3.381856e-02,8.603576e-08,3.829164e+01,0.000000e+00,3.829164e+01,4.087521e+01,8.440136e+01
7.381176e+04,8.543028e-01,7.139256e+04,8.263028e-01,9.367960e-01,9.367858e-01,3.381942e-02,8.602261e-08,3.829198e+01,0.000000e+00,3.829198e+01,4.087547e+01,8.440236e+01
7.382176e+04,8.544185e-01,7.140256e+04,8.264185e-01,9.367985e-01,9.367866e-01,3.382028e-02,8.600947e-08,3.829232e+01,0.000000e+00,3.829232e+01,4.087573e+01,8.440336e+01
7.383176e+04,8.545343e-01,7.141256e+04,8.265343e-01,9.368009e-01,9.367874e-01,3.382114e-02,8.599633e-08,3.829267e+01,0.000000e+00,3.829267e+01,4.087599e+01,8.440436e+01
7.384176e+04,8.546500e-01,7.142256e+04,8.266500e-01,9.368033e-01,9.367882e-01,3.382200e-02,8.598319e-08,3.829301e+01,0.000000e+00,3.829301e+01,4.087625e+01,8.440536e+01
7.385176e+04,8.547657e-01,7.143256e+04,8.267657e-01,9.368058e-01,9.367890e-01,3.382286e-02,8.597006e-08,3.829335e+01,0.000000e+00,3.829335e+01,4.087651e+01,8.440636e+01
7.386176e+04,8.548815e-01,7.144256e+04,8.268815e-01,9.368082e-01,9.367898e-01,3.382372e-02,8.595693e-08,3.829369e+01,0.000000e+00,3.829369e+01,4.087677e+01,8.440736e+01
7.387176e+04,8.549972e-01,7.145256e+04,8.269972e-01,9.368106e-01,9.367906e-01,3.382458e-02,8.594380e-08,3.829404e+01,0.000000e+00,3.829404e+01,4.087703e+01,8.440836e+01
7.388176e+04,8.551130e-01,7.146256e+04,8.271130e-01,9.368131e-01,9.367914e-01,3.382544e-02,8.593068e-08,3.829438e+01,0.000000e+00,3.829438e+01,4.087729e+01,8.440936e+01
7.389176e+04,8.552287e-01,7.147256e+04,8.272287e-01,9.368155e-01,9.367922e-01,3.382630e-02,8.591756e-08,3.829472e+01,0.000000e+00,3.829472e+01,4.087755e+01,8.441036e+01
7.390176e+04,8.553445e-01,7.148256e+04,8.273445e-01,9.368180e-01,9.367930e-01,3.382716e-02,8.590444e-08,3.829507e+01,0.000000e+00,3.829507e+01,4.087781e+01,8.441136e+01
7.391176e+04,8.554602e-01,7.149256e+04,8.274602e-01,9.368204e-01,9.367938e-01,3.382802e-02,8.589133e-08,3.829541e+01,0.000000e+00,3.829541e+01,4.087807e+01,8.441236e+01
7.392176e+04,8.555760e-01,7.150256e+04,8.275760e-01,9.368228e-01,9.367946e-01,3.382888e-02,8.587822e-08,3.829575e+01,0.000000e+00,3.829575e+01,4.087833e+01,8.441336e+01
7.393176e+04,8.556917e-01,7.151256e+04,8.276917e-01,9.368253e-01,9.367954e-01,3.382974e-02,8.586512e-08,3.829610e+01,0.000000e+00,3.829610e+01,4.087859e+01,8.441436e+01
7.394176e+04,8.558074e-01,7.152256e+04,8.278074e-01,9.368277e-01,9.367963e-01,3.383060e-02,8.585202e-08,3.829644e+01,0.000000e+00,3.829644e+01,4.087885e+01,8.441536e+01
7.395176e+04,8.559232e-01,7.153256e+04,8.279232e-01,9.368301e-01,9.367971e-01,3.383145e-02,8.583892e-08,3.829678e+01,0.000000e+00,3.829678e+01,4.087911e+01,8.441636e+01
7.396176e+04,8.560389e-01,7.154256e+04,8.280389e-01,9.368326e-01,9.367979e-01,3.383231e-02,8.582582e-08,3.829712e+01,0.000000e+00,3.829712e+01,4.087937e+01,8.441736e+01
7.397176e+04,8.561547e-01,7.155256e+04,8.281547e-01,9.368350e-01,9.367987e-01,3.383317e-02,8.581273e-08,3.829747e+01,0.000000e+00,3.829747e+01,4.087963e+01,8.441836e+01
7.398176e+04,8.562704e-01,7.156256e+04,8.282704e-01,9.368375e-01,9.367995e-01,3.383403e-02,8.579965e-08,3.829781e+01,0.000000e+00,3.829781e+01,4.087989e+01,8.441936e+01
7.399177e+04,8.563862e-01,7.157257e+04,8.283862e-01,9.368399e-01,9.368003e-01,3.383489e-02,8.578657e-08,3.829815e+01,0.000000e+00,3.829815e+01,4.088015e+01,8.442036e+01
7.400177e+04,8.565019e-01,7.158257e+04,8.285019e-01,9.368423e-01,9.368011e-01,3.383574e-02,8.577349e-08,3.829850e+01,0.000000e+00,3.829850e+01,4.088041e+01,8.442136e+01
7.401177e+04,8.566177e-01,7.159257e+04,8.286177e-01,9.368448e-01,9.368019e-01,3.383660e-02,8.576041e-08,3.829884e+01,0.000000e+00,3.829884e+01,4.088067e+01,8.442237e+01
7.402177e+04,8.567334e-01,7.160257e+04,8.287334e-01,9.368472e-01,9.368027e-01,3.383746e-02,8.574734e-08,3.829918e+01,0.000000e+00,3.829918e+01,4.088093e+01,8.442337e+01
7.403177e+04,8.568491e-01,7.161257e+04,8.288491e-01,9.368496e-01,9.368035e-01,3.383832e-02,8.573427e-08,3.829952e+01,0.000000e+00,3.829952e+01,4.088119e+01,8.442437e+01
7.404177e+04,8.569649e-01,7.162257e+04,8.289649e-01,9.368521e-01,9.368043e-01,3.383917e-02,8.572121e-08,3.829987e+01,0.000000e+00,3.829987e+01,4.088145e+01,8.442537e+01
7.405177e+04,8.570806e-01,7.163257e+04,8.290806e-01,9.368545e-01,9.368051e-01,3.384003e-02,8.570814e-08,3.830021e+01,0.000000e+00,3.830021e+01,4.088170e+01,8.442637e+01
7.406177e+04,8.571964e-01,7.164257e+04,8.291964e-01,9.368570e-01,9.368059e-01,3.384089e-02,8.569509e-08,3.830055e+01,0.000000e+00,3.830055e+01,4.088196e+01,8.442737e+01
7.407177e+04,8.573121e-01,7.165257e+04,8.293121e-01,9.368594e-01,9.368067e-01,3.384175e-02,8.568203e-08,3.830090e+01,0.000000e+00,3.830090e+01,4.088222e+01,8.442837e+01
7.408177e+04,8.574279e-01,7.166257e+04,8.294279e-01,9.368618e-01,9.368075e-01,3.384260e-02,8.566898e-08,3.830124e+01,0.000000e+00,3.830124e+01,4.088248e+01,8.442937e+01
7.409177e+04,8.575436e-01,7.167257e+04,8.295436e-01,9.368643e-01,9.368083e-01,3.384346e-02,8.565594e-08,3.830158e+01,0.000000e+00,3.830158e+01,4.088274e+01,8.443037e+01
7.410177e+04,8.576594e-01,7.168257e+04,8.296594e-01,9.368667e-01,9.368091e-01,3.384432e-02,8.564289e-08,3.830192e+01,0.000000e+00,3.830192e+01,4.088300e+01,8.443137e+01
7.411177e+04,8.577751e-01,7.169257e+04,8.297751e-01,9.368691e-01,9.368099e-01,3.384517e-02,8.562986e-08,3.830227e+01,0.000000e+00,3.830227e+01,4.088326e+01,8.443237e+01
7.412177e+04,8.578909e-01,7.170257e+04,8.298909e-01,9.368716e-01,9.368107e-01,3.384603e-02,8.561682e-08,3.830261e+01,0.000000e+00,3.830261e+01,4.088352e+01,8.443337e+01
7.413177e+04,8.580066e-01,7.171257e+04,8.300066e-01,9.368740e-01,9.368115e-01,3.384688e-02,8.560379e-08,3.830295e+01,0.000000e+00,3.830295e+01,4.088378e+01,8.443437e+01
7.414177e+04,8.581223e-01,7.172257e+04,8.301223e-01,9.368765e-01,9.368123e-01,3.384774e-02,8.559076e-08,3.830330e+01,0.000000e+00,3.830330e+01,4.088404e+01,8.443537e+01
7.415177e+04,8.582381e-01,7.173257e+04,8.302381e-01,9.368789e-01,9.368131e-01,3.384860e-02,8.557773e-08,3.830364e+01,0.000000e+00,3.830364e+01,4.088430e+01,8.443637e+01
7.416177e+04,8.583538e-01,7.174257e+04,8.303538e-01,9.368813e-01,9.368139e-01,3.384945e-02,8.556471e-08,3.830398e+01,0.000000e+00,3.830398e+01,4.088456e+01,8.443737e+01
7.417177e+04,8.584696e-01,7.175257e+04,8.304696e-01,9.368838e-01,9.368147e-01,3.385031e-02,8.555170e-08,3.830432e+01,0.000000e+00,3.830432e+01,4.088482e+01,8.443837e+01
7.418177e+04,8.585853e-01,7.176257e+04,8.305853e-01,9.368862e-01,9.368155e-01,3.385116e-02,8.553868e-08,3.830467e+01,0.000000e+00,3.830467e+01,4.088508e+01,8.443937e+01
7.419177e+04,8.587011e-01,7.177257e+04,8.307011e-01,9.368886e-01,9.368163e-01,3.385202e-02,8.552567e-08,3.830501e+01,0.000000e+00,3.830501e+01,4.088534e+01,8.444037e+01
7.420177e+04,8.588168e-01,7.178257e+04,8.308168e-01,9.368911e-01,9.368171e-01,3.385287e-02,8.551266e-08,3.830535e+01,0.000000e+00,3.830535e+01,4.088560e+01,8.444137e+01
7.421177e+04,8.589326e-01,7.179257e+04,8.309326e-01,9.368935e-01,9.368179e-01,3.385373e-02,8.549966e-08,3.830570e+01,0.000000e+00,3.830570e+01,4.088586e+01,8.444237e+01
7.422177e+04,8.590483e-01,7.180257e+04,8.310483e-01,9.368960e-01,9.368187e-01,3.385458e-02,8.548666e-08,3.830604e+01,0.000000e+00,3.830604e+01,4.088612e+01,8.444337e+01
7.423177e+04,8.591640e-01,7.181257e+04,8.311640e-01,9.368984e-01,9.368195e-01,3.385544e-02,8.547367e-08,3.830638e+01,0.000000e+00,3.830638e+01,4.088638e+01,8.444437e+01
7.424177e+04,8.592798e-01,7.182257e+04,8.312798e-01,9.369008e-01,9.368203e-01,3.385629e-02,8.546067e-08,3.830672e+01,0.000000e+00,3.830672e+01,4.088664e+01,8.444537e+01
7.425177e+04,8.593955e-01,7.183257e+04,8.313955e-01,9.369033e-01,9.368211e-01,3.385715e-02,8.544769e-08,3.830707e+01,0.000000e+00,3.830707e+01,4.088690e+01,8.444637e+01
7.426177e+04,8.595113e-01,7.184257e+04,8.315113e-01,9.369057e-01,9.368219e-01,3.385800e-02,8.543470e-08,3.830741e+01,0.000000e+00,3.830741e+01,4.088716e+01,8.444737e+01
7.427178e+04,8.596270e-01,7.185258e+04,8.316270e-01,9.369081e-01,9.368227e-01,3.385886e-02,8.542172e-08,3.830775e+01,0.000000e+00,3.830775e+01,4.088742e+01,8.444838e+01
7.428178e+04,8.597428e-01,7.186258e+04,8.317428e-01,9.369106e-01,9.368235e-01,3.385971e-02,8.540874e-08,3.830810e+01,0.000000e+00,3.830810e+01,4.088768e+01,8.444938e+01
7.429178e+04,8.598585e-01,7.187258e+04,8.318585e-01,9.369130e-01,9.368243e-01,3.386057e-02,8.539577e-08,3.830844e+01,0.000000e+00,3.830844e+01,4.088794e+01,8.445038e+01
7.430178e+04,8.599743e-01,7.188258e+04,8.319743e-01,9.369154e-01,9.368251e-01,3.386142e-02,8.538280e-08,3.830878e+01,0.000000e+00,3.830878e+01,4.088820e+01,8.445138e+01
7.431178e+04,8.600900e-01,7.189258e+04,8.320900e-01,9.369179e-01,9.368259e-01,3.386227e-02,8.536983e-08,3.830913e+01,0.000000e+00,3.830913e+01,4.088846e+01,8.445238e+01
7.432178e+04,8.602058e-01,7.190258e+04,8.322058e-01,9.369203e-01,9.368267e-01,3.386313e-02,8.535686e-08,3.830947e+01,0.000000e+00,3.830947e+01,4.088871e+01,8.445338e+01
7.433178e+04,8.603215e-01,7.191258e+04,8.323215e-01,9.369228e-01,9.368275e-01,3.386398e-02,8.534390e-08,3.830981e+01,0.000000e+00,3.830981e+01,4.088897e+01,8.445438e+01
7.434178e+04,8.604372e-01,7.192258e+04,8.324372e-01,9.369252e-01,9.368283e-01,3.386483e-02,8.533095e-08,3.831015e+01,0.000000e+00,3.831015e+01,4.088923e+01,8.445538e+01
7.435178e+04,8.605530e-01,7.193258e+04,8.325530e-01,9.369276e-01,9.368291e-01,3.386569e-02,8.531800e-08,3.831050e+01,0.000000e+00,3.831050e+01,4.088949e+01,8.445638e+01
7.436178e+04,8.606687e-01,7.194258e+04,8.326687e-01,9.369301e-01,9.368299e-01,3.386654e-02,8.530505e-08,3.831084e+01,0.000000e+00,3.831084e+01,4.088975e+01,8.445738e+01
7.437178e+04,8.607845e-01,7.195258e+04,8.327845e-01,9.369325e-01,9.368307e-01,3.386739e-02,8.529210e-08,3.831118e+01,0.000000e+00,3.831118e+01,4.089001e+01,8.445838e+01
7.438178e+04,8.609002e-01,7.196258e+04,8.329002e-01,9.369349e-01,9.368315e-01,3.386825e-02,8.527916e-08,3.831153e+01,0.000000e+00,3.831153e+01,4.089027e+01,8.445938e+01
7.439178e+04,8.610160e-01,7.197258e+04,8.330160e-01,9.369374e-01,9.368323e-01,3.386910e-02,8.526622e-08,3.831187e+01,0.000000e+00,3.831187e+01,4.089053e+01,8.446038e+01
7.440178e+04,8.611317e-01,7.198258e+04,8.331317e-01,9.369398e-01,9.368331e-01,3.386995e-02,8.525328e-08,3.831221e+01,0.000000e+00,3.831221e+01,4.089079e+01,8.446138e+01
7.441178e+04,8.612475e-01,7.199258e+04,8.332475e-01,9.369423e-01,9.368339e-01,3.387080e-02,8.524035e-08,3.831255e+01,0.000000e+00,3.831255e+01,4.089105e+01,8.446238e+01
7.442178e+04,8.613632e-01,7.200258e+04,8.333632e-01,9.369447e-01,9.368347e-01,3.387166e-02,8.522743e-08,3.831290e+01,0.000000e+00,3.831290e+01,4.089131e+01,8.446338e+01
7.443178e+04,8.614789e-01,7.201258e+04,8.334789e-01,9.369471e-01,9.368355e-01,3.387251e-02,8.521450e-08,3.831324e+01,0.000000e+00,3.831324e+01,4.089157e+01,8.446438e+01
7.444178e+04,8.615947e-01,7.202258e+04,8.335947e-01,9.369496e-01,9.368363e-01,3.387336e-02,8.520158e-08,3.831358e+01,0.000000e+00,3.831358e+01,4.089183e+01,8.446538e+01
7.445178e+04,8.617104e-01,7.203258e+04,8.337104e-01,9.369520e-01,9.368371e-01,3.387421e-02,8.518866e-08,3.831393e+01,0.000000e+00,3.831393e+01,4.089209e+01,8.446638e+01
7.446178e+04,8.618262e-01,7.204258e+04,8.338262e-01,9.369544e-01,9.368379e-01,3.387506e-02,8.517575e-08,3.831427e+01,0.000000e+00,3.831427e+01,4.089235e+01,8.446738e+01
7.447178e+04,8.619419e-01,7.205258e+04,8.339419e-01,9.369569e-01,9.368387e-01,3.387592e-02,8.516284e-08,3.831461e+01,0.000000e+00,3.831461e+01,4.089261e+01,8.446838e+01
7.448178e+04,8.620577e-01,7.206258e+04,8.340577e-01,9.369593e-01,9.368395e-01,3.387677e-02,8.514993e-08,3.831495e+01,0.000000e+00,3.831495e+01,4.089287e+01,8.446938e+01
7.449178e+04,8.621734e-01,7.207258e+04,8.341734e-01,9.369618e-01,9.368403e-01,3.387762e-02,8.513703e-08,3.831530e+01,0.000000e+00,3.831530e+01,4.089313e+01,8.447038e+01
7.450178e+04,8.622892e-01,7.208258e+04,8.342892e-01,9.369642e-01,9.368411e-01,3.387847e-02,8.512413e-08,3.831564e+01,0.000000e+00,3.831564e+01,4.089339e+01,8.447138e+01
7.451178e+04,8.624049e-01,7.209258e+04,8.344049e-01,9.369666e-01,9.368419e-01,3.387932e-02,8.511124e-08,3.831598e+01,0.000000e+00,3.831598e+01,4.089365e+01,8.447238e+01
7.452178e+04,8.625206e-01,7.210258e+04,8.345206e-01,9.369691e-01,9.368427e-01,3.388017e-02,8.509834e-08,3.831633e+01,0.000000e+00,3.831633e+01,4.089391e+01,8.447339e+01
7.453178e+04,8.626364e-01,7.211258e+04,8.346364e-01,9.369715e-01,9.368435e-01,3.388102e-02,8.508545e-08,3.831667e+01,0.000000e+00,3.831667e+01,4.089417e+01,8.447439e+01
7.454178e+04,8.627521e-01,7.212258e+04,8.347521e-01,9.369739e-01,9.368443e-01,3.388187e-02,8.507257e-08,3.831701e+01,0.000000e+00,3.831701e+01,4.089443e+01,8.447539e+01
7.455179e+04,8.628679e-01,7.213259e+04,8.348679e-01,9.369764e-01,9.368451e-01,3.388273e-02,8.505969e-08,3.831735e+01,0.000000e+00,3.831735e+01,4.089469e+01,8.447639e+01
7.456179e+04,8.629836e-01,7.214259e+04,8.349836e-01,9.369788e-01,9.368459e-01,3.388358e-02,8.504681e-08,3.831770e+01,0.000000e+00,3.831770e+01,4.089494e+01,8.447739e+01
7.457179e+04,8.630994e-01,7.215259e+04,8.350994e-01,9.369813e-01,9.368467e-01,3.388443e-02,8.503394e-08,3.831804e+01,0.000000e+00,3.831804e+01,4.089520e+01,8.447839e+01
7.458179e+04,8.632151e-01,7.216259e+04,8.352151e-01,9.369837e-01,9.368475e-01,3.388528e-02,8.502107e-08,3.831838e+01,0.000000e+00,3.831838e+01,4.089546e+01,8.447939e+01
7.459179e+04,8.633309e-01,7.217259e+04,8.353309e-01,9.369861e-01,9.368483e-01,3.388613e-02,8.500820e-08,3.831873e+01,0.000000e+00,3.831873e+01,4.089572e+01,8.448039e+01
7.460179e+04,8.634466e-01,7.218259e+04,8.354466e-01,9.369886e-01,9.368491e-01,3.388698e-02,8.499533e-08,3.831907e+01,0.000000e+00,3.831907e+01,4.089598e+01,8.448139e+01
7.461179e+04,8.635624e-01,7.219259e+04,8.355624e-01,9.369910e-01,9.368499e-01,3.388783e-02,8.498247e-08,3.831941e+01,0.000000e+00,3.831941e+01,4.089624e+01,8.448239e+01
7.462179e+04,8.636781e-01,7.220259e+04,8.356781e-01,9.369934e-01,9.368507e-01,3.388868e-02,8.496962e-08,3.831975e+01,0.000000e+00,3.831975e+01,4.089650e+01,8.448339e+01
7.463179e+04,8.637938e-01,7.221259e+04,8.357938e-01,9.369959e-01,9.368515e-01,3.388953e-02,8.495676e-08,3.832010e+01,0.000000e+00,3.832010e+01,4.089676e+01,8.448439e+01
7.464179e+04,8.639096e-01,7.222259e+04,8.359096e-01,9.369983e-01,9.368523e-01,3.389038e-02,8.494391e-08,3.832044e+01,0.000000e+00,3.832044e+01,4.089702e+01,8.448539e+01
7.465179e+04,8.640253e-01,7.223259e+04,8.360253e-01,9.370008e-01,9.368530e-01,3.389123e-02,8.493107e-08,3.832078e+01,0.000000e+00,3.832078e+01,4.089728e+01,8.448639e+01
7.466179e+04,8.641411e-01,7.224259e+04,8.361411e-01,9.370032e-01,9.368538e-01,3.389207e-02,8.491823e-08,3.832113e+01,0.000000e+00,3.832113e+01,4.089754e+01,8.448739e+01
7.467179e+04,8.642568e-01,7.225259e+04,8.362568e-01,9.370056e-01,9.368546e-01,3.389292e-02,8.490539e-08,3.832147e+01,0.000000e+00,3.832147e+01,4.089780e+01,8.448839e+01
7.468179e+04,8.643726e-01,7.226259e+04,8.363726e-01,9.370081e-01,9.368554e-01,3.389377e-02,8.489255e-08,3.832181e+01,0.000000e+00,3.832181e+01,4.089806e+01,8.448939e+01
7.469179e+04,8.644883e-01,7.227259e+04,8.364883e-01,9.370105e-01,9.368562e-01,3.389462e-02,8.487972e-08,3.832215e+01,0.000000e+00,3.832215e+01,4.089832e+01,8.449039e+01
7.470179e+04,8.646041e-01,7.228259e+04,8.366041e-01,9.370129e-01,9.368570e-01,3.389547e-02,8.486689e-08,3.832250e+01,0.000000e+00,3.832250e+01,4.089858e+01,8.449139e+01
7.471179e+04,8.647198e-01,7.229259e+04,8.367198e-01,9.370154e-01,9.368578e-01,3.389632e-02,8.485407e-08,3.832284e+01,0.000000e+00,3.832284e+01,4.089884e+01,8.449239e+01
7.472179e+04,8.648355e-01,7.230259e+04,8.368355e-01,9.370178e-01,9.368586e-01,3.389717e-02,8.484125e-08,3.832318e+01,0.000000e+00,3.832318e+01,4.089910e+01,8.449339e+01
7.473179e+04,8.649513e-01,7.231259e+04,8.369513e-01,9.370203e-01,9.368594e-01,3.389802e-02,8.482843e-08,3.832353e+01,0.000000e+00,3.832353e+01,4.089936e+01,8.449439e+01
7.474179e+04,8.650670e-01,7.232259e+04,8.370670e-01,9.370227e-01,9.368602e-01,3.389886e-02,8.481561e-08,3.832387e+01,0.000000e+00,3.832387e+01,4.089962e+01,8.449539e+01
7.475179e+04,8.651828e-01,7.233259e+04,8.371828e-01,9.370251e-01,9.368610e-01,3.389971e-02,8.480280e-08,3.832421e+01,0.000000e+00,3.832421e+01,4.089988e+01,8.449639e+01
7.476179e+04,8.652985e-01,7.234259e+04,8.372985e-01,9.370276e-01,9.368618e-01,3.390056e-02,8.479000e-08,3.832456e+01,0.000000e+00,3.832456e+01,4.090014e+01,8.449739e+01
7.477179e+04,8.654143e-01,7.235259e+04,8.374143e-01,9.370300e-01,9.368626e-01,3.390141e-02,8.477719e-08,3.832490e+01,0.000000e+00,3.832490e+01,4.090040e+01,8.449839e+01
7.478179e+04,8.655300e-01,7.236259e+04,8.375300e-01,9.370324e-01,9.368634e-01,3.390226e-02,8.476439e-08,3.832524e+01,0.000000e+00,3.832524e+01,4.090066e+01,8.449940e+01
7.479179e+04,8.656458e-01,7.237259e+04,8.376458e-01,9.370342e-01,9.368642e-01,3.390310e-02,8.475159e-08,3.832542e+01,0.000000e+00,3.832542e+01,4.090077e+01,8.449961e+01
7.480179e+04,8.657615e-01,7.238259e+04,8.377615e-01,9.370350e-01,9.368650e-01,3.390395e-02,8.473880e-08,3.832536e+01,0.000000e+00,3.832536e+01,4.090067e+01,8.449861e+01
7.481179e+04,8.658773e-01,7.239259e+04,8.378773e-01,9.370359e-01,9.368658e-01,3.390480e-02,8.472601e-08,3.832529e+01,0.000000e+00,3.832529e+01,4.090056e+01,8.449761e+01
7.482179e+04,8.659930e-01,7.240259e+04,8.379930e-01,9.370367e-01,9.368666e-01,3.390565e-02,8.471323e-08,3.832523e+01,0.000000e+00,3.832523e+01,4.090046e+01,8.449661e+01
7.483180e+04,8.661087e-01,7.241260e+04,8.381087e-01,9.370375e-01,9.368674e-01,3.390649e-02,8.470044e-08,3.832517e+01,0.000000e+00,3.832517e+01,4.090036e+01,8.449561e+01
7.484180e+04,8.662245e-01,7.242260e+04,8.382245e-01,9.370383e-01,9.368681e-01,3.390734e-02,8.468766e-08,3.832510e+01,0.000000e+00,3.832510e+01,4.090025e+01,8.449461e+01
7.485180e+04,8.663402e-01,7.243260e+04,8.383402e-01,9.370391e-01,9.368689e-01,3.390819e-02,8.467489e-08,3.832504e+01,0.000000e+00,3.832504e+01,4.090015e+01,8.449361e+01
7.486180e+04,8.664560e-01,7.244260e+04,8.384560e-01,9.370399e-01,9.368697e-01,3.390903e-02,8.466212e-08,3.832497e+01,0.000000e+00,3.832497e+01,4.090005e+01,8.449261e+01
7.487180e+04,8.665717e-01,7.245260e+04,8.385717e-01,9.370407e-01,9.368705e-01,3.390988e-02,8.464935e-08,3.832491e+01,0.000000e+00,3.832491e+01,4.089994e+01,8.449162e+01
7.488180e+04,8.666875e-01,7.246260e+04,8.386875e-01,9.370415e-01,9.368713e-01,3.391073e-02,8.463658e-08,3.832485e+01,0.000000e+00,3.832485e+01,4.089984e+01,8.449062e+01
7.489180e+04,8.668032e-01,7.247260e+04,8.388032e-01,9.370423e-01,9.368721e-01,3.391157e-02,8.462382e-08,3.832478e+01,0.000000e+00,3.832478e+01,4.089973e+01,8.448962e+01
7.490180e+04,8.669190e-01,7.248260e+04,8.389190e-01,9.370431e-01,9.368729e-01,3.391242e-02,8.461106e-08,3.832472e+01,0.000000e+00,3.832472e+01,4.089963e+01,8.448862e+01
7.491180e+04,8.670347e-01,7.249260e+04,8.390347e-01,9.370440e-01,9.368737e-01,3.391326e-02,8.459831e-08,3.832465e+01,0.000000e+00,3.832465e+01,4.089953e+01,8.448762e+01
7.492180e+04,8.671504e-01,7.250260e+04,8.391504e-01,9.370448e-01,9.368745e-01,3.391411e-02,8.458556e-08,3.832459e+01,0.000000e+00,3.832459e+01,4.089942e+01,8.448662e+01
7.493180e+04,8.672662e-01,7.251260e+04,8.392662e-01,9.370456e-01,9.368753e-01,3.391496e-02,8.457281e-08,3.832453e+01,0.000000e+00,3.832453e+01,4.089932e+01,8.448562e+01
7.494180e+04,8.673819e-01,7.252260e+04,8.393819e-01,9.370464e-01,9.368761e-01,3.391580e-02,8.456007e-08,3.832446e+01,0.000000e+00,3.832446e+01,4.089922e+01,8.448463e+01
7.495180e+04,8.674977e-01,7.253260e+04,8.394977e-01,9.370472e-01,9.368769e-01,3.391665e-02,8.454733e-08,3.832440e+01,0.000000e+00,3.832440e+01,4.089911e+01,8.448363e+01
7.496180e+04,8.676134e-01,7.254260e+04,8.396134e-01,9.370480e-01,9.368777e-01,3.391749e-02,8.453459e-08,3.832433e+01,0.000000e+00,3.832433e+01,4.089901e+01,8.448263e+01
7.497180e+04,8.677292e-01,7.255260e+04,8.397292e-01,9.370488e-01,9.368785e-01,3.391834e-02,8.452185e-08,3.832427e+01,0.000000e+00,3.832427e+01,4.089890e+01,8.448163e+01
7.498180e+04,8.678449e-01,7.256260e+04,8.398449e-01,9.370496e-01,9.368792e-01,3.391918e-02,8.450912e-08,3.832421e+01,0.000000e+00,3.832421e+01,4.089880e+01,8.448063e+01
7.499180e+04,8.679607e-01,7.257260e+04,8.399607e-01,9.370504e-01,9.368800e-01,3.392003e-02,8.449640e-08,3.832414e+01,0.000000e+00,3.832414e+01,4.089870e+01,8.447963e+01
7.500180e+04,8.680764e-01,7.258260e+04,8.400764e-01,9.370512e-01,9.368808e-01,3.392087e-02,8.448367e-08,3.832408e+01,0.000000e+00,3.832408e+01,4.089859e+01,8.447863e+01
7.501180e+04,8.681921e-01,7.259260e+04,8.401921e-01,9.370521e-01,9.368816e-01,3.392172e-02,8.447096e-08,3.832401e+01,0.000000e+00,3.832401e+01,4.089849e+01,8.447763e+01
7.502180e+04,8.683079e-01,7.260260e+04,8.403079e-01,9.370529e-01,9.368824e-01,3.392256e-02,8.445824e-08,3.832395e+01,0.000000e+00,3.832395e+01,4.089839e+01,8.447664e+01
7.503180e+04,8.684236e-01,7.261260e+04,8.404236e-01,9.370537e-01,9.368832e-01,3.392341e-02,8.444553e-08,3.832389e+01,0.000000e+00,3.832389e+01,4.089828e+01,8.447564e+01
7.504180e+04,8.685394e-01,7.262260e+04,8.405394e-01,9.370545e-01,9.368840e-01,3.392425e-02,8.443282e-08,3.832382e+01,0.000000e+00,3.832382e+01,4.089818e+01,8.447464e+01
7.505180e+04,8.686551e-01,7.263260e+04,8.406551e-01,9.370553e-01,9.368848e-01,3.392510e-02,8.442011e-08,3.832376e+01,0.000000e+00,3.832376e+01,4.089807e+01,8.447364e+01
7.506180e+04,8.687709e-01,7.264260e+04,8.407709e-01,9.370561e-01,9.368856e-01,3.392594e-02,8.440741e-08,3.832369e+01,0.000000e+00,3.832369e+01,4.089797e+01,8.447264e+01
7.507180e+04,8.688866e-01,7.265260e+04,8.408866e-01,9.370569e-01,9.368864e-01,3.392678e-02,8.439471e-08,3.832363e+01,0.000000e+00,3.832363e+01,4.089787e+01,8.447164e+01
7.508180e+04,8.690024e-01,7.266260e+04,8.410024e-01,9.370577e-01,9.368872e-01,3.392763e-02,8.438202e-08,3.832357e+01,0.000000e+00,3.832357e+01,4.089776e+01,8.447064e+01
7.509180e+04,8.691181e-01,7.267260e+04,8.411181e-01,9.370585e-01,9.368879e-01,3.392847e-02,8.436932e-08,3.832350e+01,0.000000e+00,3.832350e+01,4.089766e+01,8.446965e+01
7.510180e+04,8.692339e-01,7.268260e+04,8.412339e-01,9.370593e-01,9.368887e-01,3.392932e-02,8.435664e-08,3.832344e+01,0.000000e+00,3.832344e+01,4.089756e+01,8.446865e+01
7.511181e+04,8.693496e-01,7.269261e+04,8.413496e-01,9.370602e-01,9.368895e-01,3.393016e-02,8.434395e-08,3.832337e+01,0.000000e+00,3.832337e+01,4.089745e+01,8.446765e+01
7.512181e+04,8.694653e-01,7.270261e+04,8.414653e-01,9.370610e-01,9.368903e-01,3.393100e-02,8.433127e-08,3.832331e+01,0.000000e+00,3.832331e+01,4.089735e+01,8.446665e+01
7.513181e+04,8.695811e-01,7.271261e+04,8.415811e-01,9.370618e-01,9.368911e-01,3.393185e-02,8.431859e-08,3.832325e+01,0.000000e+00,3.832325e+01,4.089725e+01,8.446565e+01
7.514181e+04,8.696968e-01,7.272261e+04,8.416968e-01,9.370626e-01,9.368919e-01,3.393269e-02,8.430592e-08,3.832318e+01,0.000000e+00,3.832318e+01,4.089714e+01,8.446465e+01
7.515181e+04,8.698126e-01,7.273261e+04,8.418126e-01,9.370634e-01,9.368927e-01,3.393353e-02,8.429325e-08,3.832312e+01,0.000000e+00,3.832312e+01,4.089704e+01,8.446365e+01
7.516181e+04,8.699283e-01,7.274261e+04,8.419283e-01,9.370642e-01,9.368935e-01,3.393438e-02,8.428058e-08,3.832305e+01,0.000000e+00,3.832305e+01,4.089693e+01,8.446265e+01
7.517181e+04,8.700441e-01,7.275261e+04,8.420441e-01,9.370650e-01,9.368943e-01,3.393522e-02,8.426791e-08,3.832299e+01,0.000000e+00,3.832299e+01,4.089683e+01,8.446166e+01
7.518181e+04,8.701598e-01,7.276261e+04,8.421598e-01,9.370658e-01,9.368951e-01,3.393606e-02,8.425525e-08,3.832292e+01,0.000000e+00,3.832292e+01,4.089673e+01,8.446066e+01
7.519181e+04,8.702756e-01,7.277261e+04,8.422756e-01,9.370666e-01,9.368958e-01,3.393690e-02,8.424260e-08,3.832286e+01,0.000000e+00,3.832286e+01,4.089662e+01,8.445966e+01
7.520181e+04,8.703913e-01,7.278261e+04,8.423913e-01,9.370674e-01,9.368966e-01,3.393775e-02,8.422994e-08,3.832280e+01,0.000000e+00,3.832280e+01,4.089652e+01,8.445866e+01
7.521181e+04,8.705070e-01,7.279261e+04,8.425070e-01,9.370683e-01,9.368974e-01,3.393859e-02,8.421729e-08,3.832273e+01,0.000000e+00,3.832273e+01,4.089642e+01,8.445766e+01
7.522181e+04,8.706228e-01,7.280261e+04,8.426228e-01,9.370691e-01,9.368982e-01,3.393943e-02,8.420465e-08,3.832267e+01,0.000000e+00,3.832267e+01,4.089631e+01,8.445666e+01
7.523181e+04,8.707385e-01,7.281261e+04,8.427385e-01,9.370699e-01,9.368990e-01,3.394027e-02,8.419200e-08,3.832260e+01,0.000000e+00,3.832260e+01,4.089621e+01,8.445566e+01
7.524181e+04,8.708543e-01,7.282261e+04,8.428543e-01,9.370707e-01,9.368998e-01,3.394111e-02,8.417936e-08,3.832254e+01,0.000000e+00,3.832254e+01,4.089610e+01,8.445467e+01
7.525181e+04,8.709700e-01,7.283261e+04,8.429700e-01,9.370715e-01,9.369006e-01,3.394196e-02,8.416673e-08,3.832248e+01,0.000000e+00,3.832248e+01,4.089600e+01,8.445367e+01
7.526181e+04,8.710858e-01,7.284261e+04,8.430858e-01,9.370723e-01,9.369014e-01,3.394280e-02,8.415409e-08,3.832241e+01,0.000000e+00,3.832241e+01,4.089590e+01,8.445267e+01
7.527181e+04,8.712015e-01,7.285261e+04,8.432015e-01,9.370731e-01,9.369022e-01,3.394364e-02,8.414146e-08,3.832235e+01,0.000000e+00,3.832235e+01,4.089579e+01,8.445167e+01
7.528181e+04,8.713173e-01,7.286261e+04,8.433173e-01,9.370739e-01,9.369029e-01,3.394448e-02,8.412884e-08,3.832228e+01,0.000000e+00,3.832228e+01,4.089569e+01,8.445067e+01
7.529181e+04,8.714330e-01,7.287261e+04,8.434330e-01,9.370747e-01,9.369037e-01,3.394532e-02,8.411622e-08,3.832222e+01,0.000000e+00,3.832222e+01,4.089559e+01,8.444967e+01
7.530181e+04,8.715487e-01,7.288261e+04,8.435487e-01,9.370755e-01,9.369045e-01,3.394616e-02,8.410360e-08,3.832216e+01,0.000000e+00,3.832216e+01,4.089548e+01,8.444867e+01
7.531181e+04,8.716645e-01,7.289261e+04,8.436645e-01,9.370764e-01,9.369053e-01,3.394700e-02,8.409098e-08,3.832209e+01,0.000000e+00,3.832209e+01,4.089538e+01,8.444767e+01
7.532181e+04,8.717802e-01,7.290261e+04,8.437802e-01,9.370772e-01,9.369061e-01,3.394784e-02,8.407837e-08,3.832203e+01,0.000000e+00,3.832203e+01,4.089527e+01,8.444668e+01
7.533181e+04,8.718960e-01,7.291261e+04,8.438960e-01,9.370780e-01,9.369069e-01,3.394869e-02,8.406576e-08,3.832196e+01,0.000000e+00,3.832196e+01,4.089517e+01,8.444568e+01
7.534181e+04,8.720117e-01,7.292261e+04,8.440117e-01,9.370788e-01,9.369077e-01,3.394953e-02,8.405315e-08,3.832190e+01,0.000000e+00,3.832190e+01,4.089507e+01,8.444468e+01
7.535181e+04,8.721275e-01,7.293261e+04,8.441275e-01,9.370796e-01,9.369085e-01,3.395037e-02,8.404055e-08,3.832184e+01,0.000000e+00,3.832184e+01,4.089496e+01,8.444368e+01
7.536181e+04,8.722432e-01,7.294261e+04,8.442432e-01,9.370804e-01,9.369092e-01,3.395121e-02,8.402795e-08,3.832177e+01,0.000000e+00,3.832177e+01,4.089486e+01,8.444268e+01
7.537181e+04,8.723590e-01,7.295261e+04,8.443590e-01,9.370812e-01,9.369100e-01,3.395205e-02,8.401536e-08,3.832171e+01,0.000000e+00,3.832171e+01,4.089476e+01,8.444168e+01
7.538181e+04,8.724747e-01,7.296261e+04,8.444747e-01,9.370820e-01,9.369108e-01,3.395289e-02,8.400277e-08,3.832164e+01,0.000000e+00,3.832164e+01,4.089465e+01,8.444068e+01
7.539182e+04,8.725905e-01,7.297262e+04,8.445905e-01,9.370828e-01,9.369116e-01,3.395373e-02,8.399018e-08,3.832158e+01,0.000000e+00,3.832158e+01,4.089455e+01,8.443969e+01
7.540182e+04,8.727062e-01,7.298262e+04,8.447062e-01,9.370836e-01,9.369124e-01,3.395457e-02,8.397759e-08,3.832152e+01,0.000000e+00,3.832152e+01,4.089445e+01,8.443869e+01
7.541182e+04,8.728219e-01,7.299262e+04,8.448219e-01,9.370845e-01,9.369132e-01,3.395541e-02,8.396501e-08,3.832145e+01,0.000000e+00,3.832145e+01,4.089434e+01,8.443769e+01
7.542182e+04,8.729377e-01,7.300262e+04,8.449377e-01,9.370853e-01,9.369140e-01,3.395625e-02,8.395243e-08,3.832139e+01,0.000000e+00,3.832139e+01,4.089424e+01,8.443669e+01
7.543182e+04,8.730534e-01,7.301262e+04,8.450534e-01,9.370861e-01,9.369148e-01,3.395709e-02,8.393986e-08,3.832132e+01,0.000000e+00,3.832132e+01,4.089413e+01,8.443569e+01
7.544182e+04,8.731692e-01,7.302262e+04,8.451692e-01,9.370869e-01,9.369155e-01,3.395793e-02,8.392729e-08,3.832126e+01,0.000000e+00,3.832126e+01,4.089403e+01,8.443469e+01
7.545182e+04,8.732849e-01,7.303262e+04,8.452849e-01,9.370877e-01,9.369163e-01,3.395876e-02,8.391472e-08,3.832120e+01,0.000000e+00,3.832120e+01,4.089393e+01,8.443369e+01
7.546182e+04,8.734007e-01,7.304262e+04,8.454007e-01,9.370885e-01,9.369171e-01,3.395960e-02,8.390216e-08,3.832113e+01,0.000000e+00,3.832113e+01,4.089382e+01,8.443269e+01
7.547182e+04,8.735164e-01,7.305262e+04,8.455164e-01,9.370893e-01,9.369179e-01,3.396044e-02,8.388960e-08,3.832107e+01,0.000000e+00,3.832107e+01,4.089372e+01,8.443170e+01
7.548182e+04,8.736322e-01,7.306262e+04,8.456322e-01,9.370901e-01,9.369187e-01,3.396128e-02,8.387704e-08,3.832100e+01,0.000000e+00,3.832100e+01,4.089362e+01,8.443070e+01
7.549182e+04,8.737479e-01,7.307262e+04,8.457479e-01,9.370909e-01,9.369195e-01,3.396212e-02,8.386449e-08,3.832094e+01,0.000000e+00,3.832094e+01,4.089351e+01,8.442970e+01
7.550182e+04,8.738636e-01,7.308262e+04,8.458636e-01,9.370917e-01,9.369203e-01,3.396296e-02,8.385193e-08,3.832088e+01,0.000000e+00,3.832088e+01,4.089341e+01,8.442870e+01
7.551182e+04,8.739794e-01,7.309262e+04,8.459794e-01,9.370926e-01,9.369210e-01,3.396380e-02,8.383939e-08,3.832081e+01,0.000000e+00,3.832081e+01,4.089330e+01,8.442770e+01
7.552182e+04,8.740951e-01,7.310262e+04,8.460951e-01,9.370934e-01,9.369218e-01,3.396464e-02,8.382684e-08,3.832075e+01,0.000000e+00,3.832075e+01,4.089320e+01,8.442670e+01
7.553182e+04,8.742109e-01,7.311262e+04,8.462109e-01,9.370942e-01,9.369226e-01,3.396547e-02,8.381430e-08,3.832068e+01,0.000000e+00,3.832068e+01,4.089310e+01,8.442570e+01
7.554182e+04,8.743266e-01,7.312262e+04,8.463266e-01,9.370950e-01,9.369234e-01,3.396631e-02,8.380177e-08,3.832062e+01,0.000000e+00,3.832062e+01,4.089299e+01,8.442471e+01
7.555182e+04,8.744424e-01,7.313262e+04,8.464424e-01,9.370958e-01,9.369242e-01,3.396715e-02,8.378923e-08,3.832055e+01,0.000000e+00,3.832055e+01,4.089289e+01,8.442371e+01
