Repository: brandonlampe/CS_Data

# Comments For Consolidation Test: 90_08
_Note:_ herein, the phrase "TEST-NUMBER" will imply the insertion of "90_08".  This format will
often be used when describing local directories.

_Fractional Density Measurements:_ Fractional density calculations were made using measured data of
the sample's initial and transient volume.  These volume change measurements were made using a

## Test Data
Raw test data is contained in: TEST-NUMBER.xlsx

Additionally, calculated values of fractional density have been calculated in TEST-NUMBER.xlsx and
exported to TEST-NUMBER.csv, where the .csv file format allows for easy cross-platform importing
and analysis.

File: UNM_WP_HY_90_08/CREEP_FIT/90_08_CREEP_OUT.csv (part 57 of 104)
Analysis by Brandon Lampe, performed on: 2016/09/08 08:28:04
Experimental results below begin at: 2015/08/06 15:59:17
Duration (sec),Duration (day),Elapsed Time (sec),Elapsed Time (day),Interpolated Fractional Density,Fit to Fractional Density,Fit to Volume Strain,Fit to Volume Strain Rate (1/sec),Confining Pressure (MPa),Pore Pressure (MPa),Terzaghi Pressure (MPa),Solid Pressure (MPa),Temperature (C))
1.345639e+05,1.557453e+00,1.321447e+05,1.529453e+00,9.401666e-01,9.402092e-01,3.746716e-02,4.281492e-08,3.826263e+01,0.000000e+00,3.826263e+01,4.069771e+01,8.966760e+01
1.345739e+05,1.557569e+00,1.321547e+05,1.529569e+00,9.401677e-01,9.402096e-01,3.746759e-02,4.281108e-08,3.826276e+01,0.000000e+00,3.826276e+01,4.069780e+01,8.966460e+01
1.345839e+05,1.557684e+00,1.321647e+05,1.529684e+00,9.401689e-01,9.402100e-01,3.746801e-02,4.280724e-08,3.826288e+01,0.000000e+00,3.826288e+01,4.069788e+01,8.966160e+01
1.345939e+05,1.557800e+00,1.321747e+05,1.529800e+00,9.401701e-01,9.402104e-01,3.746844e-02,4.280340e-08,3.826301e+01,0.000000e+00,3.826301e+01,4.069797e+01,8.965859e+01
1.346039e+05,1.557916e+00,1.321847e+05,1.529916e+00,9.401712e-01,9.402108e-01,3.746887e-02,4.279957e-08,3.826314e+01,0.000000e+00,3.826314e+01,4.069805e+01,8.965559e+01
1.346139e+05,1.558032e+00,1.321947e+05,1.530032e+00,9.401724e-01,9.402112e-01,3.746930e-02,4.279573e-08,3.826327e+01,0.000000e+00,3.826327e+01,4.069814e+01,8.965259e+01
1.346239e+05,1.558147e+00,1.322047e+05,1.530147e+00,9.401736e-01,9.402116e-01,3.746973e-02,4.279189e-08,3.826340e+01,0.000000e+00,3.826340e+01,4.069823e+01,8.964959e+01
1.346339e+05,1.558263e+00,1.322147e+05,1.530263e+00,9.401747e-01,9.402120e-01,3.747015e-02,4.278806e-08,3.826353e+01,0.000000e+00,3.826353e+01,4.069831e+01,8.964659e+01
1.346439e+05,1.558379e+00,1.322247e+05,1.530379e+00,9.401759e-01,9.402124e-01,3.747058e-02,4.278422e-08,3.826365e+01,0.000000e+00,3.826365e+01,4.069840e+01,8.964359e+01
1.346539e+05,1.558495e+00,1.322347e+05,1.530495e+00,9.401771e-01,9.402128e-01,3.747101e-02,4.278039e-08,3.826378e+01,0.000000e+00,3.826378e+01,4.069848e+01,8.964059e+01
1.346639e+05,1.558610e+00,1.322447e+05,1.530610e+00,9.401782e-01,9.402132e-01,3.747144e-02,4.277656e-08,3.826391e+01,0.000000e+00,3.826391e+01,4.069857e+01,8.963759e+01
1.346739e+05,1.558726e+00,1.322547e+05,1.530726e+00,9.401794e-01,9.402136e-01,3.747187e-02,4.277272e-08,3.826404e+01,0.000000e+00,3.826404e+01,4.069866e+01,8.963459e+01
1.346839e+05,1.558842e+00,1.322647e+05,1.530842e+00,9.401806e-01,9.402140e-01,3.747229e-02,4.276889e-08,3.826417e+01,0.000000e+00,3.826417e+01,4.069874e+01,8.963158e+01
1.346939e+05,1.558958e+00,1.322747e+05,1.530958e+00,9.401817e-01,9.402144e-01,3.747272e-02,4.276506e-08,3.826430e+01,0.000000e+00,3.826430e+01,4.069883e+01,8.962858e+01
1.347039e+05,1.559073e+00,1.322847e+05,1.531073e+00,9.401829e-01,9.402148e-01,3.747315e-02,4.276123e-08,3.826442e+01,0.000000e+00,3.826442e+01,4.069891e+01,8.962558e+01
1.347139e+05,1.559189e+00,1.322947e+05,1.531189e+00,9.401841e-01,9.402152e-01,3.747358e-02,4.275740e-08,3.826455e+01,0.000000e+00,3.826455e+01,4.069900e+01,8.962258e+01
1.347239e+05,1.559305e+00,1.323047e+05,1.531305e+00,9.401853e-01,9.402156e-01,3.747400e-02,4.275357e-08,3.826468e+01,0.000000e+00,3.826468e+01,4.069909e+01,8.961958e+01
1.347339e+05,1.559421e+00,1.323147e+05,1.531421e+00,9.401864e-01,9.402160e-01,3.747443e-02,4.274974e-08,3.826481e+01,0.000000e+00,3.826481e+01,4.069917e+01,8.961658e+01
1.347439e+05,1.559536e+00,1.323247e+05,1.531536e+00,9.401876e-01,9.402164e-01,3.747486e-02,4.274591e-08,3.826494e+01,0.000000e+00,3.826494e+01,4.069926e+01,8.961358e+01
1.347539e+05,1.559652e+00,1.323347e+05,1.531652e+00,9.401888e-01,9.402168e-01,3.747529e-02,4.274208e-08,3.826507e+01,0.000000e+00,3.826507e+01,4.069934e+01,8.961058e+01
1.347639e+05,1.559768e+00,1.323447e+05,1.531768e+00,9.401899e-01,9.402172e-01,3.747571e-02,4.273825e-08,3.826519e+01,0.000000e+00,3.826519e+01,4.069943e+01,8.960757e+01
1.347739e+05,1.559884e+00,1.323547e+05,1.531884e+00,9.401911e-01,9.402176e-01,3.747614e-02,4.273442e-08,3.826532e+01,0.000000e+00,3.826532e+01,4.069952e+01,8.960457e+01
1.347839e+05,1.559999e+00,1.323647e+05,1.531999e+00,9.401923e-01,9.402180e-01,3.747657e-02,4.273060e-08,3.826545e+01,0.000000e+00,3.826545e+01,4.069960e+01,8.960157e+01
1.347939e+05,1.560115e+00,1.323747e+05,1.532115e+00,9.401942e-01,9.402184e-01,3.747700e-02,4.272677e-08,3.826558e+01,0.000000e+00,3.826558e+01,4.069965e+01,8.959952e+01
1.348039e+05,1.560231e+00,1.323847e+05,1.532231e+00,9.401970e-01,9.402188e-01,3.747742e-02,4.272295e-08,3.826571e+01,0.000000e+00,3.826571e+01,4.069967e+01,8.959852e+01
1.348139e+05,1.560347e+00,1.323947e+05,1.532347e+00,9.401998e-01,9.402192e-01,3.747785e-02,4.271912e-08,3.826583e+01,0.000000e+00,3.826583e+01,4.069968e+01,8.959752e+01
1.348239e+05,1.560462e+00,1.324047e+05,1.532462e+00,9.402026e-01,9.402196e-01,3.747828e-02,4.271530e-08,3.826596e+01,0.000000e+00,3.826596e+01,4.069970e+01,8.959652e+01
1.348339e+05,1.560578e+00,1.324147e+05,1.532578e+00,9.402054e-01,9.402200e-01,3.747871e-02,4.271147e-08,3.826609e+01,0.000000e+00,3.826609e+01,4.069971e+01,8.959552e+01
1.348439e+05,1.560694e+00,1.324247e+05,1.532694e+00,9.402082e-01,9.402204e-01,3.747913e-02,4.270765e-08,3.826622e+01,0.000000e+00,3.826622e+01,4.069973e+01,8.959452e+01
1.348539e+05,1.560810e+00,1.324347e+05,1.532810e+00,9.402110e-01,9.402208e-01,3.747956e-02,4.270383e-08,3.826635e+01,0.000000e+00,3.826635e+01,4.069975e+01,8.959352e+01
1.348639e+05,1.560925e+00,1.324447e+05,1.532925e+00,9.402138e-01,9.402212e-01,3.747999e-02,4.270001e-08,3.826648e+01,0.000000e+00,3.826648e+01,4.069976e+01,8.959252e+01
1.348739e+05,1.561041e+00,1.324547e+05,1.533041e+00,9.402166e-01,9.402216e-01,3.748041e-02,4.269618e-08,3.826660e+01,0.000000e+00,3.826660e+01,4.069978e+01,8.959152e+01
1.348839e+05,1.561157e+00,1.324647e+05,1.533157e+00,9.402194e-01,9.402220e-01,3.748084e-02,4.269236e-08,3.826673e+01,0.000000e+00,3.826673e+01,4.069979e+01,8.959052e+01
1.348939e+05,1.561273e+00,1.324747e+05,1.533273e+00,9.402222e-01,9.402224e-01,3.748127e-02,4.268854e-08,3.826686e+01,0.000000e+00,3.826686e+01,4.069981e+01,8.958952e+01
1.349039e+05,1.561388e+00,1.324847e+05,1.533388e+00,9.402250e-01,9.402228e-01,3.748169e-02,4.268472e-08,3.826699e+01,0.000000e+00,3.826699e+01,4.069982e+01,8.958852e+01
1.349139e+05,1.561504e+00,1.324947e+05,1.533504e+00,9.402278e-01,9.402232e-01,3.748212e-02,4.268090e-08,3.826712e+01,0.000000e+00,3.826712e+01,4.069984e+01,8.958752e+01
1.349239e+05,1.561620e+00,1.325047e+05,1.533620e+00,9.402306e-01,9.402236e-01,3.748255e-02,4.267709e-08,3.826725e+01,0.000000e+00,3.826725e+01,4.069985e+01,8.958652e+01
1.349339e+05,1.561736e+00,1.325147e+05,1.533736e+00,9.402334e-01,9.402240e-01,3.748297e-02,4.267327e-08,3.826737e+01,0.000000e+00,3.826737e+01,4.069987e+01,8.958552e+01
1.349439e+05,1.561851e+00,1.325247e+05,1.533851e+00,9.402362e-01,9.402244e-01,3.748340e-02,4.266945e-08,3.826750e+01,0.000000e+00,3.826750e+01,4.069988e+01,8.958452e+01
1.349539e+05,1.561967e+00,1.325347e+05,1.533967e+00,9.402390e-01,9.402248e-01,3.748383e-02,4.266563e-08,3.826763e+01,0.000000e+00,3.826763e+01,4.069990e+01,8.958352e+01
1.349640e+05,1.562083e+00,1.325448e+05,1.534083e+00,9.402418e-01,9.402252e-01,3.748425e-02,4.266182e-08,3.826776e+01,0.000000e+00,3.826776e+01,4.069991e+01,8.958252e+01
1.349740e+05,1.562199e+00,1.325548e+05,1.534199e+00,9.402446e-01,9.402256e-01,3.748468e-02,4.265800e-08,3.826789e+01,0.000000e+00,3.826789e+01,4.069993e+01,8.958152e+01
1.349840e+05,1.562314e+00,1.325648e+05,1.534314e+00,9.402474e-01,9.402260e-01,3.748511e-02,4.265419e-08,3.826802e+01,0.000000e+00,3.826802e+01,4.069994e+01,8.958052e+01
1.349940e+05,1.562430e+00,1.325748e+05,1.534430e+00,9.402502e-01,9.402264e-01,3.748553e-02,4.265037e-08,3.826814e+01,0.000000e+00,3.826814e+01,4.069996e+01,8.957952e+01
1.350040e+05,1.562546e+00,1.325848e+05,1.534546e+00,9.402530e-01,9.402268e-01,3.748596e-02,4.264656e-08,3.826827e+01,0.000000e+00,3.826827e+01,4.069997e+01,8.957852e+01
1.350140e+05,1.562661e+00,1.325948e+05,1.534661e+00,9.402558e-01,9.402272e-01,3.748639e-02,4.264275e-08,3.826840e+01,0.000000e+00,3.826840e+01,4.069999e+01,8.957752e+01
1.350240e+05,1.562777e+00,1.326048e+05,1.534777e+00,9.402586e-01,9.402277e-01,3.748681e-02,4.263893e-08,3.826853e+01,0.000000e+00,3.826853e+01,4.070001e+01,8.957651e+01
1.350340e+05,1.562893e+00,1.326148e+05,1.534893e+00,9.402614e-01,9.402281e-01,3.748724e-02,4.263512e-08,3.826866e+01,0.000000e+00,3.826866e+01,4.070002e+01,8.957551e+01
1.350440e+05,1.563009e+00,1.326248e+05,1.535009e+00,9.402642e-01,9.402285e-01,3.748767e-02,4.263131e-08,3.826879e+01,0.000000e+00,3.826879e+01,4.070004e+01,8.957451e+01
1.350540e+05,1.563124e+00,1.326348e+05,1.535124e+00,9.402670e-01,9.402289e-01,3.748809e-02,4.262750e-08,3.826891e+01,0.000000e+00,3.826891e+01,4.070005e+01,8.957351e+01
1.350640e+05,1.563240e+00,1.326448e+05,1.535240e+00,9.402698e-01,9.402293e-01,3.748852e-02,4.262369e-08,3.826904e+01,0.000000e+00,3.826904e+01,4.070007e+01,8.957251e+01
1.350740e+05,1.563356e+00,1.326548e+05,1.535356e+00,9.402726e-01,9.402297e-01,3.748895e-02,4.261988e-08,3.826917e+01,0.000000e+00,3.826917e+01,4.070008e+01,8.957151e+01
1.350840e+05,1.563472e+00,1.326648e+05,1.535472e+00,9.402754e-01,9.402301e-01,3.748937e-02,4.261607e-08,3.826930e+01,0.000000e+00,3.826930e+01,4.070010e+01,8.957051e+01
1.350940e+05,1.563587e+00,1.326748e+05,1.535587e+00,9.402782e-01,9.402305e-01,3.748980e-02,4.261226e-08,3.826943e+01,0.000000e+00,3.826943e+01,4.070011e+01,8.956951e+01
1.351040e+05,1.563703e+00,1.326848e+05,1.535703e+00,9.402810e-01,9.402309e-01,3.749022e-02,4.260845e-08,3.826956e+01,0.000000e+00,3.826956e+01,4.070013e+01,8.956851e+01
1.351140e+05,1.563819e+00,1.326948e+05,1.535819e+00,9.402838e-01,9.402313e-01,3.749065e-02,4.260464e-08,3.826968e+01,0.000000e+00,3.826968e+01,4.070014e+01,8.956751e+01
1.351240e+05,1.563935e+00,1.327048e+05,1.535935e+00,9.402866e-01,9.402317e-01,3.749108e-02,4.260084e-08,3.826981e+01,0.000000e+00,3.826981e+01,4.070016e+01,8.956651e+01
1.351340e+05,1.564050e+00,1.327148e+05,1.536050e+00,9.402894e-01,9.402321e-01,3.749150e-02,4.259703e-08,3.826994e+01,0.000000e+00,3.826994e+01,4.070017e+01,8.956551e+01
1.351440e+05,1.564166e+00,1.327248e+05,1.536166e+00,9.402922e-01,9.402325e-01,3.749193e-02,4.259323e-08,3.827007e+01,0.000000e+00,3.827007e+01,4.070019e+01,8.956451e+01
1.351540e+05,1.564282e+00,1.327348e+05,1.536282e+00,9.402950e-01,9.402329e-01,3.749235e-02,4.258942e-08,3.827020e+01,0.000000e+00,3.827020e+01,4.070020e+01,8.956351e+01
1.351640e+05,1.564398e+00,1.327448e+05,1.536398e+00,9.402978e-01,9.402333e-01,3.749278e-02,4.258562e-08,3.827033e+01,0.000000e+00,3.827033e+01,4.070022e+01,8.956251e+01
1.351740e+05,1.564513e+00,1.327548e+05,1.536513e+00,9.403006e-01,9.402337e-01,3.749321e-02,4.258181e-08,3.827045e+01,0.000000e+00,3.827045e+01,4.070024e+01,8.956151e+01
1.351840e+05,1.564629e+00,1.327648e+05,1.536629e+00,9.403034e-01,9.402341e-01,3.749363e-02,4.257801e-08,3.827058e+01,0.000000e+00,3.827058e+01,4.070025e+01,8.956051e+01
1.351940e+05,1.564745e+00,1.327748e+05,1.536745e+00,9.403062e-01,9.402345e-01,3.749406e-02,4.257421e-08,3.827071e+01,0.000000e+00,3.827071e+01,4.070027e+01,8.955951e+01
1.352040e+05,1.564861e+00,1.327848e+05,1.536861e+00,9.403090e-01,9.402349e-01,3.749448e-02,4.257040e-08,3.827084e+01,0.000000e+00,3.827084e+01,4.070028e+01,8.955851e+01
1.352140e+05,1.564976e+00,1.327948e+05,1.536976e+00,9.403118e-01,9.402353e-01,3.749491e-02,4.256660e-08,3.827097e+01,0.000000e+00,3.827097e+01,4.070030e+01,8.955751e+01
1.352240e+05,1.565092e+00,1.328048e+05,1.537092e+00,9.403146e-01,9.402357e-01,3.749533e-02,4.256280e-08,3.827110e+01,0.000000e+00,3.827110e+01,4.070031e+01,8.955651e+01
1.352340e+05,1.565208e+00,1.328148e+05,1.537208e+00,9.403174e-01,9.402361e-01,3.749576e-02,4.255900e-08,3.827122e+01,0.000000e+00,3.827122e+01,4.070033e+01,8.955551e+01
1.352440e+05,1.565324e+00,1.328248e+05,1.537324e+00,9.403202e-01,9.402365e-01,3.749619e-02,4.255520e-08,3.827135e+01,0.000000e+00,3.827135e+01,4.070034e+01,8.955451e+01
1.352540e+05,1.565439e+00,1.328348e+05,1.537439e+00,9.403230e-01,9.402369e-01,3.749661e-02,4.255140e-08,3.827148e+01,0.000000e+00,3.827148e+01,4.070036e+01,8.955351e+01
1.352640e+05,1.565555e+00,1.328448e+05,1.537555e+00,9.403258e-01,9.402373e-01,3.749704e-02,4.254760e-08,3.827161e+01,0.000000e+00,3.827161e+01,4.070037e+01,8.955251e+01
1.352740e+05,1.565671e+00,1.328548e+05,1.537671e+00,9.403286e-01,9.402377e-01,3.749746e-02,4.254380e-08,3.827174e+01,0.000000e+00,3.827174e+01,4.070039e+01,8.955151e+01
1.352840e+05,1.565787e+00,1.328648e+05,1.537787e+00,9.403314e-01,9.402381e-01,3.749789e-02,4.254001e-08,3.827187e+01,0.000000e+00,3.827187e+01,4.070040e+01,8.955050e+01
1.352940e+05,1.565902e+00,1.328748e+05,1.537902e+00,9.403342e-01,9.402385e-01,3.749831e-02,4.253621e-08,3.827199e+01,0.000000e+00,3.827199e+01,4.070042e+01,8.954950e+01
1.353040e+05,1.566018e+00,1.328848e+05,1.538018e+00,9.403370e-01,9.402389e-01,3.749874e-02,4.253241e-08,3.827212e+01,0.000000e+00,3.827212e+01,4.070043e+01,8.954850e+01
1.353140e+05,1.566134e+00,1.328948e+05,1.538134e+00,9.403398e-01,9.402393e-01,3.749916e-02,4.252862e-08,3.827225e+01,0.000000e+00,3.827225e+01,4.070045e+01,8.954750e+01
1.353240e+05,1.566250e+00,1.329048e+05,1.538250e+00,9.403426e-01,9.402397e-01,3.749959e-02,4.252482e-08,3.827238e+01,0.000000e+00,3.827238e+01,4.070046e+01,8.954650e+01
1.353340e+05,1.566365e+00,1.329148e+05,1.538365e+00,9.403454e-01,9.402401e-01,3.750001e-02,4.252103e-08,3.827251e+01,0.000000e+00,3.827251e+01,4.070048e+01,8.954550e+01
1.353440e+05,1.566481e+00,1.329248e+05,1.538481e+00,9.403482e-01,9.402405e-01,3.750044e-02,4.251723e-08,3.827264e+01,0.000000e+00,3.827264e+01,4.070050e+01,8.954450e+01
1.353540e+05,1.566597e+00,1.329348e+05,1.538597e+00,9.403510e-01,9.402409e-01,3.750086e-02,4.251344e-08,3.827276e+01,0.000000e+00,3.827276e+01,4.070051e+01,8.954350e+01
1.353640e+05,1.566713e+00,1.329448e+05,1.538713e+00,9.403538e-01,9.402413e-01,3.750129e-02,4.250964e-08,3.827289e+01,0.000000e+00,3.827289e+01,4.070053e+01,8.954250e+01
1.353740e+05,1.566828e+00,1.329548e+05,1.538828e+00,9.403566e-01,9.402417e-01,3.750171e-02,4.250585e-08,3.827302e+01,0.000000e+00,3.827302e+01,4.070054e+01,8.954150e+01
1.353840e+05,1.566944e+00,1.329648e+05,1.538944e+00,9.403594e-01,9.402421e-01,3.750214e-02,4.250206e-08,3.827315e+01,0.000000e+00,3.827315e+01,4.070056e+01,8.954050e+01
1.353940e+05,1.567060e+00,1.329748e+05,1.539060e+00,9.403622e-01,9.402425e-01,3.750256e-02,4.249827e-08,3.827328e+01,0.000000e+00,3.827328e+01,4.070057e+01,8.953950e+01
1.354040e+05,1.567176e+00,1.329848e+05,1.539176e+00,9.403650e-01,9.402429e-01,3.750299e-02,4.249448e-08,3.827341e+01,0.000000e+00,3.827341e+01,4.070059e+01,8.953850e+01
1.354140e+05,1.567291e+00,1.329948e+05,1.539291e+00,9.403678e-01,9.402433e-01,3.750341e-02,4.249069e-08,3.827353e+01,0.000000e+00,3.827353e+01,4.070060e+01,8.953750e+01
1.354240e+05,1.567407e+00,1.330048e+05,1.539407e+00,9.403706e-01,9.402437e-01,3.750384e-02,4.248690e-08,3.827366e+01,0.000000e+00,3.827366e+01,4.070062e+01,8.953650e+01
1.354340e+05,1.567523e+00,1.330148e+05,1.539523e+00,9.403734e-01,9.402441e-01,3.750426e-02,4.248311e-08,3.827379e+01,0.000000e+00,3.827379e+01,4.070063e+01,8.953550e+01
1.354440e+05,1.567639e+00,1.330248e+05,1.539639e+00,9.403762e-01,9.402445e-01,3.750469e-02,4.247932e-08,3.827392e+01,0.000000e+00,3.827392e+01,4.070065e+01,8.953450e+01
1.354540e+05,1.567754e+00,1.330348e+05,1.539754e+00,9.403790e-01,9.402449e-01,3.750511e-02,4.247553e-08,3.827405e+01,0.000000e+00,3.827405e+01,4.070066e+01,8.953350e+01
1.354640e+05,1.567870e+00,1.330448e+05,1.539870e+00,9.403818e-01,9.402453e-01,3.750554e-02,4.247174e-08,3.827418e+01,0.000000e+00,3.827418e+01,4.070068e+01,8.953250e+01
1.354740e+05,1.567986e+00,1.330548e+05,1.539986e+00,9.403846e-01,9.402457e-01,3.750596e-02,4.246796e-08,3.827430e+01,0.000000e+00,3.827430e+01,4.070069e+01,8.953150e+01
1.354840e+05,1.568101e+00,1.330648e+05,1.540101e+00,9.403874e-01,9.402461e-01,3.750639e-02,4.246417e-08,3.827443e+01,0.000000e+00,3.827443e+01,4.070071e+01,8.953050e+01
1.354940e+05,1.568217e+00,1.330748e+05,1.540217e+00,9.403902e-01,9.402465e-01,3.750681e-02,4.246039e-08,3.827456e+01,0.000000e+00,3.827456e+01,4.070073e+01,8.952950e+01
1.355040e+05,1.568333e+00,1.330848e+05,1.540333e+00,9.403930e-01,9.402469e-01,3.750724e-02,4.245660e-08,3.827469e+01,0.000000e+00,3.827469e+01,4.070074e+01,8.952850e+01
1.355140e+05,1.568449e+00,1.330948e+05,1.540449e+00,9.403958e-01,9.402473e-01,3.750766e-02,4.245282e-08,3.827482e+01,0.000000e+00,3.827482e+01,4.070076e+01,8.952750e+01
1.355240e+05,1.568564e+00,1.331048e+05,1.540564e+00,9.403985e-01,9.402477e-01,3.750809e-02,4.244903e-08,3.827495e+01,0.000000e+00,3.827495e+01,4.070077e+01,8.952650e+01
1.355340e+05,1.568680e+00,1.331148e+05,1.540680e+00,9.404013e-01,9.402481e-01,3.750851e-02,4.244525e-08,3.827507e+01,0.000000e+00,3.827507e+01,4.070079e+01,8.952550e+01
1.355440e+05,1.568796e+00,1.331248e+05,1.540796e+00,9.404041e-01,9.402484e-01,3.750894e-02,4.244147e-08,3.827520e+01,0.000000e+00,3.827520e+01,4.070080e+01,8.952449e+01
1.355540e+05,1.568912e+00,1.331348e+05,1.540912e+00,9.404069e-01,9.402488e-01,3.750936e-02,4.243768e-08,3.827533e+01,0.000000e+00,3.827533e+01,4.070082e+01,8.952349e+01
1.355640e+05,1.569027e+00,1.331448e+05,1.541027e+00,9.404097e-01,9.402492e-01,3.750978e-02,4.243390e-08,3.827546e+01,0.000000e+00,3.827546e+01,4.070083e+01,8.952249e+01
1.355740e+05,1.569143e+00,1.331548e+05,1.541143e+00,9.404125e-01,9.402496e-01,3.751021e-02,4.243012e-08,3.827559e+01,0.000000e+00,3.827559e+01,4.070085e+01,8.952149e+01
1.355840e+05,1.569259e+00,1.331648e+05,1.541259e+00,9.404153e-01,9.402500e-01,3.751063e-02,4.242634e-08,3.827572e+01,0.000000e+00,3.827572e+01,4.070086e+01,8.952049e+01
1.355940e+05,1.569375e+00,1.331748e+05,1.541375e+00,9.404181e-01,9.402504e-01,3.751106e-02,4.242256e-08,3.827584e+01,0.000000e+00,3.827584e+01,4.070088e+01,8.951949e+01
1.356040e+05,1.569490e+00,1.331848e+05,1.541490e+00,9.404209e-01,9.402508e-01,3.751148e-02,4.241878e-08,3.827597e+01,0.000000e+00,3.827597e+01,4.070089e+01,8.951849e+01
1.356140e+05,1.569606e+00,1.331948e+05,1.541606e+00,9.404237e-01,9.402512e-01,3.751191e-02,4.241500e-08,3.827610e+01,0.000000e+00,3.827610e+01,4.070091e+01,8.951749e+01
1.356240e+05,1.569722e+00,1.332048e+05,1.541722e+00,9.404265e-01,9.402516e-01,3.751233e-02,4.241122e-08,3.827623e+01,0.000000e+00,3.827623e+01,4.070092e+01,8.951649e+01
1.356340e+05,1.569838e+00,1.332148e+05,1.541838e+00,9.404293e-01,9.402520e-01,3.751275e-02,4.240745e-08,3.827636e+01,0.000000e+00,3.827636e+01,4.070094e+01,8.951549e+01
1.356440e+05,1.569953e+00,1.332248e+05,1.541953e+00,9.404321e-01,9.402524e-01,3.751318e-02,4.240367e-08,3.827649e+01,0.000000e+00,3.827649e+01,4.070095e+01,8.951449e+01
1.356540e+05,1.570069e+00,1.332348e+05,1.542069e+00,9.404349e-01,9.402528e-01,3.751360e-02,4.239989e-08,3.827661e+01,0.000000e+00,3.827661e+01,4.070097e+01,8.951349e+01
1.356640e+05,1.570185e+00,1.332448e+05,1.542185e+00,9.404377e-01,9.402532e-01,3.751403e-02,4.239612e-08,3.827674e+01,0.000000e+00,3.827674e+01,4.070099e+01,8.951249e+01
1.356740e+05,1.570301e+00,1.332548e+05,1.542301e+00,9.404405e-01,9.402536e-01,3.751445e-02,4.239234e-08,3.827687e+01,0.000000e+00,3.827687e+01,4.070100e+01,8.951149e+01
1.356840e+05,1.570416e+00,1.332648e+05,1.542416e+00,9.404433e-01,9.402540e-01,3.751487e-02,4.238857e-08,3.827700e+01,0.000000e+00,3.827700e+01,4.070102e+01,8.951049e+01
1.356940e+05,1.570532e+00,1.332748e+05,1.542532e+00,9.404461e-01,9.402544e-01,3.751530e-02,4.238479e-08,3.827713e+01,0.000000e+00,3.827713e+01,4.070103e+01,8.950949e+01
1.357040e+05,1.570648e+00,1.332848e+05,1.542648e+00,9.404489e-01,9.402548e-01,3.751572e-02,4.238102e-08,3.827726e+01,0.000000e+00,3.827726e+01,4.070105e+01,8.950849e+01
1.357140e+05,1.570764e+00,1.332948e+05,1.542764e+00,9.404517e-01,9.402552e-01,3.751615e-02,4.237725e-08,3.827738e+01,0.000000e+00,3.827738e+01,4.070106e+01,8.950749e+01
1.357240e+05,1.570879e+00,1.333048e+05,1.542879e+00,9.404545e-01,9.402556e-01,3.751657e-02,4.237347e-08,3.827751e+01,0.000000e+00,3.827751e+01,4.070108e+01,8.950649e+01
1.357340e+05,1.570995e+00,1.333148e+05,1.542995e+00,9.404573e-01,9.402560e-01,3.751699e-02,4.236970e-08,3.827764e+01,0.000000e+00,3.827764e+01,4.070109e+01,8.950549e+01
1.357440e+05,1.571111e+00,1.333248e+05,1.543111e+00,9.404601e-01,9.402564e-01,3.751742e-02,4.236593e-08,3.827777e+01,0.000000e+00,3.827777e+01,4.070111e+01,8.950449e+01
1.357540e+05,1.571227e+00,1.333348e+05,1.543227e+00,9.404629e-01,9.402568e-01,3.751784e-02,4.236216e-08,3.827790e+01,0.000000e+00,3.827790e+01,4.070112e+01,8.950349e+01
1.357640e+05,1.571342e+00,1.333448e+05,1.543342e+00,9.404657e-01,9.402572e-01,3.751826e-02,4.235839e-08,3.827803e+01,0.000000e+00,3.827803e+01,4.070114e+01,8.950249e+01
1.357740e+05,1.571458e+00,1.333548e+05,1.543458e+00,9.404685e-01,9.402576e-01,3.751869e-02,4.235462e-08,3.827815e+01,0.000000e+00,3.827815e+01,4.070115e+01,8.950149e+01
1.357840e+05,1.571574e+00,1.333648e+05,1.543574e+00,9.404713e-01,9.402580e-01,3.751911e-02,4.235085e-08,3.827828e+01,0.000000e+00,3.827828e+01,4.070117e+01,8.950049e+01
1.357940e+05,1.571690e+00,1.333748e+05,1.543690e+00,9.404727e-01,9.402584e-01,3.751953e-02,4.234708e-08,3.827890e+01,0.000000e+00,3.827890e+01,4.070176e+01,8.950412e+01
1.358040e+05,1.571805e+00,1.333848e+05,1.543805e+00,9.404727e-01,9.402588e-01,3.751996e-02,4.234331e-08,3.827997e+01,0.000000e+00,3.827997e+01,4.070290e+01,8.951211e+01
1.358140e+05,1.571921e+00,1.333948e+05,1.543921e+00,9.404727e-01,9.402592e-01,3.752038e-02,4.233955e-08,3.828104e+01,0.000000e+00,3.828104e+01,4.070404e+01,8.952011e+01
1.358240e+05,1.572037e+00,1.334048e+05,1.544037e+00,9.404727e-01,9.402596e-01,3.752080e-02,4.233578e-08,3.828211e+01,0.000000e+00,3.828211e+01,4.070517e+01,8.952810e+01
1.358340e+05,1.572153e+00,1.334148e+05,1.544153e+00,9.404727e-01,9.402600e-01,3.752123e-02,4.233201e-08,3.828317e+01,0.000000e+00,3.828317e+01,4.070631e+01,8.953610e+01
1.358440e+05,1.572268e+00,1.334248e+05,1.544268e+00,9.404727e-01,9.402604e-01,3.752165e-02,4.232825e-08,3.828424e+01,0.000000e+00,3.828424e+01,4.070745e+01,8.954410e+01
1.358540e+05,1.572384e+00,1.334348e+05,1.544384e+00,9.404727e-01,9.402608e-01,3.752207e-02,4.232448e-08,3.828531e+01,0.000000e+00,3.828531e+01,4.070859e+01,8.955209e+01
1.358640e+05,1.572500e+00,1.334448e+05,1.544500e+00,9.404727e-01,9.402612e-01,3.752250e-02,4.232072e-08,3.828638e+01,0.000000e+00,3.828638e+01,4.070972e+01,8.956009e+01
1.358740e+05,1.572616e+00,1.334548e+05,1.544616e+00,9.404727e-01,9.402616e-01,3.752292e-02,4.231695e-08,3.828745e+01,0.000000e+00,3.828745e+01,4.071086e+01,8.956809e+01
1.358840e+05,1.572731e+00,1.334648e+05,1.544731e+00,9.404727e-01,9.402620e-01,3.752334e-02,4.231319e-08,3.828852e+01,0.000000e+00,3.828852e+01,4.071200e+01,8.957608e+01
1.358940e+05,1.572847e+00,1.334748e+05,1.544847e+00,9.404727e-01,9.402624e-01,3.752377e-02,4.230943e-08,3.828959e+01,0.000000e+00,3.828959e+01,4.071314e+01,8.958408e+01
1.359040e+05,1.572963e+00,1.334848e+05,1.544963e+00,9.404727e-01,9.402628e-01,3.752419e-02,4.230567e-08,3.829066e+01,0.000000e+00,3.829066e+01,4.071428e+01,8.959207e+01
1.359140e+05,1.573079e+00,1.334948e+05,1.545079e+00,9.404727e-01,9.402632e-01,3.752461e-02,4.230190e-08,3.829173e+01,0.000000e+00,3.829173e+01,4.071541e+01,8.960007e+01
1.359240e+05,1.573194e+00,1.335048e+05,1.545194e+00,9.404727e-01,9.402636e-01,3.752504e-02,4.229814e-08,3.829280e+01,0.000000e+00,3.829280e+01,4.071655e+01,8.960807e+01
1.359340e+05,1.573310e+00,1.335148e+05,1.545310e+00,9.404727e-01,9.402640e-01,3.752546e-02,4.229438e-08,3.829387e+01,0.000000e+00,3.829387e+01,4.071769e+01,8.961606e+01
1.359440e+05,1.573426e+00,1.335248e+05,1.545426e+00,9.404727e-01,9.402644e-01,3.752588e-02,4.229062e-08,3.829494e+01,0.000000e+00,3.829494e+01,4.071883e+01,8.962406e+01
1.359540e+05,1.573542e+00,1.335348e+05,1.545542e+00,9.404727e-01,9.402648e-01,3.752631e-02,4.228686e-08,3.829601e+01,0.000000e+00,3.829601e+01,4.071996e+01,8.963206e+01
1.359640e+05,1.573657e+00,1.335448e+05,1.545657e+00,9.404727e-01,9.402652e-01,3.752673e-02,4.228310e-08,3.829708e+01,0.000000e+00,3.829708e+01,4.072110e+01,8.964005e+01
1.359740e+05,1.573773e+00,1.335548e+05,1.545773e+00,9.404727e-01,9.402656e-01,3.752715e-02,4.227935e-08,3.829815e+01,0.000000e+00,3.829815e+01,4.072224e+01,8.964805e+01
1.359840e+05,1.573889e+00,1.335648e+05,1.545889e+00,9.404727e-01,9.402660e-01,3.752757e-02,4.227559e-08,3.829922e+01,0.000000e+00,3.829922e+01,4.072338e+01,8.965604e+01
1.359940e+05,1.574004e+00,1.335748e+05,1.546004e+00,9.404727e-01,9.402664e-01,3.752800e-02,4.227183e-08,3.830029e+01,0.000000e+00,3.830029e+01,4.072451e+01,8.966404e+01
1.360040e+05,1.574120e+00,1.335848e+05,1.546120e+00,9.404727e-01,9.402668e-01,3.752842e-02,4.226807e-08,3.830136e+01,0.000000e+00,3.830136e+01,4.072565e+01,8.967204e+01
1.360140e+05,1.574236e+00,1.335948e+05,1.546236e+00,9.404727e-01,9.402672e-01,3.752884e-02,4.226432e-08,3.830243e+01,0.000000e+00,3.830243e+01,4.072679e+01,8.968003e+01
1.360240e+05,1.574352e+00,1.336048e+05,1.546352e+00,9.404727e-01,9.402676e-01,3.752926e-02,4.226056e-08,3.830350e+01,0.000000e+00,3.830350e+01,4.072793e+01,8.968803e+01
1.360340e+05,1.574467e+00,1.336148e+05,1.546467e+00,9.404727e-01,9.402680e-01,3.752969e-02,4.225681e-08,3.830457e+01,0.000000e+00,3.830457e+01,4.072906e+01,8.969602e+01
1.360440e+05,1.574583e+00,1.336248e+05,1.546583e+00,9.404727e-01,9.402684e-01,3.753011e-02,4.225305e-08,3.830564e+01,0.000000e+00,3.830564e+01,4.073020e+01,8.970402e+01
1.360540e+05,1.574699e+00,1.336348e+05,1.546699e+00,9.404727e-01,9.402688e-01,3.753053e-02,4.224930e-08,3.830671e+01,0.000000e+00,3.830671e+01,4.073134e+01,8.971202e+01
1.360640e+05,1.574815e+00,1.336448e+05,1.546815e+00,9.404727e-01,9.402692e-01,3.753095e-02,4.224555e-08,3.830778e+01,0.000000e+00,3.830778e+01,4.073248e+01,8.972001e+01
1.360740e+05,1.574930e+00,1.336548e+05,1.546930e+00,9.404727e-01,9.402696e-01,3.753138e-02,4.224179e-08,3.830885e+01,0.000000e+00,3.830885e+01,4.073361e+01,8.972801e+01
1.360840e+05,1.575046e+00,1.336648e+05,1.547046e+00,9.404727e-01,9.402699e-01,3.753180e-02,4.223804e-08,3.830992e+01,0.000000e+00,3.830992e+01,4.073475e+01,8.973601e+01
1.360940e+05,1.575162e+00,1.336748e+05,1.547162e+00,9.404727e-01,9.402703e-01,3.753222e-02,4.223429e-08,3.831099e+01,0.000000e+00,3.831099e+01,4.073589e+01,8.974400e+01
1.361040e+05,1.575278e+00,1.336848e+05,1.547278e+00,9.404727e-01,9.402707e-01,3.753264e-02,4.223054e-08,3.831206e+01,0.000000e+00,3.831206e+01,4.073703e+01,8.975200e+01
1.361140e+05,1.575393e+00,1.336948e+05,1.547393e+00,9.404727e-01,9.402711e-01,3.753307e-02,4.222679e-08,3.831313e+01,0.000000e+00,3.831313e+01,4.073816e+01,8.975999e+01
1.361240e+05,1.575509e+00,1.337048e+05,1.547509e+00,9.404727e-01,9.402715e-01,3.753349e-02,4.222304e-08,3.831420e+01,0.000000e+00,3.831420e+01,4.073930e+01,8.976799e+01
1.361340e+05,1.575625e+00,1.337148e+05,1.547625e+00,9.404727e-01,9.402719e-01,3.753391e-02,4.221929e-08,3.831527e+01,0.000000e+00,3.831527e+01,4.074044e+01,8.977599e+01
1.361440e+05,1.575741e+00,1.337248e+05,1.547741e+00,9.404727e-01,9.402723e-01,3.753433e-02,4.221554e-08,3.831634e+01,0.000000e+00,3.831634e+01,4.074158e+01,8.978398e+01
1.361540e+05,1.575856e+00,1.337348e+05,1.547856e+00,9.404727e-01,9.402727e-01,3.753476e-02,4.221179e-08,3.831741e+01,0.000000e+00,3.831741e+01,4.074271e+01,8.979198e+01
1.361640e+05,1.575972e+00,1.337448e+05,1.547972e+00,9.404727e-01,9.402731e-01,3.753518e-02,4.220805e-08,3.831848e+01,0.000000e+00,3.831848e+01,4.074385e+01,8.979998e+01
1.361740e+05,1.576088e+00,1.337548e+05,1.548088e+00,9.404727e-01,9.402735e-01,3.753560e-02,4.220430e-08,3.831955e+01,0.000000e+00,3.831955e+01,4.074499e+01,8.980797e+01
1.361840e+05,1.576204e+00,1.337648e+05,1.548204e+00,9.404727e-01,9.402739e-01,3.753602e-02,4.220055e-08,3.832062e+01,0.000000e+00,3.832062e+01,4.074613e+01,8.981597e+01
1.361940e+05,1.576319e+00,1.337748e+05,1.548319e+00,9.404727e-01,9.402743e-01,3.753644e-02,4.219681e-08,3.832169e+01,0.000000e+00,3.832169e+01,4.074726e+01,8.982396e+01
1.362040e+05,1.576435e+00,1.337848e+05,1.548435e+00,9.404727e-01,9.402747e-01,3.753687e-02,4.219306e-08,3.832276e+01,0.000000e+00,3.832276e+01,4.074840e+01,8.983196e+01
1.362140e+05,1.576551e+00,1.337948e+05,1.548551e+00,9.404727e-01,9.402751e-01,3.753729e-02,4.218932e-08,3.832383e+01,0.000000e+00,3.832383e+01,4.074954e+01,8.983996e+01
1.362240e+05,1.576667e+00,1.338048e+05,1.548667e+00,9.404727e-01,9.402755e-01,3.753771e-02,4.218557e-08,3.832490e+01,0.000000e+00,3.832490e+01,4.075068e+01,8.984795e+01
1.362340e+05,1.576782e+00,1.338148e+05,1.548782e+00,9.404727e-01,9.402759e-01,3.753813e-02,4.218183e-08,3.832597e+01,0.000000e+00,3.832597e+01,4.075181e+01,8.985595e+01
1.362440e+05,1.576898e+00,1.338248e+05,1.548898e+00,9.404727e-01,9.402763e-01,3.753855e-02,4.217808e-08,3.832704e+01,0.000000e+00,3.832704e+01,4.075295e+01,8.986394e+01
1.362540e+05,1.577014e+00,1.338348e+05,1.549014e+00,9.404727e-01,9.402767e-01,3.753897e-02,4.217434e-08,3.832811e+01,0.000000e+00,3.832811e+01,4.075409e+01,8.987194e+01
1.362640e+05,1.577130e+00,1.338448e+05,1.549130e+00,9.404727e-01,9.402771e-01,3.753940e-02,4.217060e-08,3.832918e+01,0.000000e+00,3.832918e+01,4.075523e+01,8.987994e+01
1.362740e+05,1.577245e+00,1.338548e+05,1.549245e+00,9.404727e-01,9.402775e-01,3.753982e-02,4.216686e-08,3.833025e+01,0.000000e+00,3.833025e+01,4.075636e+01,8.988793e+01
1.362840e+05,1.577361e+00,1.338648e+05,1.549361e+00,9.404727e-01,9.402779e-01,3.754024e-02,4.216312e-08,3.833132e+01,0.000000e+00,3.833132e+01,4.075750e+01,8.989593e+01
1.362940e+05,1.577477e+00,1.338748e+05,1.549477e+00,9.404727e-01,9.402783e-01,3.754066e-02,4.215938e-08,3.833239e+01,0.000000e+00,3.833239e+01,4.075864e+01,8.990393e+01
1.363040e+05,1.577593e+00,1.338848e+05,1.549593e+00,9.404727e-01,9.402787e-01,3.754108e-02,4.215564e-08,3.833346e+01,0.000000e+00,3.833346e+01,4.075978e+01,8.991192e+01
1.363140e+05,1.577708e+00,1.338948e+05,1.549708e+00,9.404727e-01,9.402791e-01,3.754150e-02,4.215190e-08,3.833453e+01,0.000000e+00,3.833453e+01,4.076091e+01,8.991992e+01
1.363240e+05,1.577824e+00,1.339048e+05,1.549824e+00,9.404727e-01,9.402795e-01,3.754193e-02,4.214816e-08,3.833560e+01,0.000000e+00,3.833560e+01,4.076205e+01,8.992791e+01
1.363340e+05,1.577940e+00,1.339148e+05,1.549940e+00,9.404727e-01,9.402799e-01,3.754235e-02,4.214442e-08,3.833667e+01,0.000000e+00,3.833667e+01,4.076319e+01,8.993591e+01
1.363440e+05,1.578056e+00,1.339248e+05,1.550056e+00,9.404727e-01,9.402803e-01,3.754277e-02,4.214069e-08,3.833774e+01,0.000000e+00,3.833774e+01,4.076433e+01,8.994391e+01
1.363540e+05,1.578171e+00,1.339348e+05,1.550171e+00,9.404727e-01,9.402807e-01,3.754319e-02,4.213695e-08,3.833881e+01,0.000000e+00,3.833881e+01,4.076546e+01,8.995190e+01
1.363640e+05,1.578287e+00,1.339448e+05,1.550287e+00,9.404727e-01,9.402811e-01,3.754361e-02,4.213321e-08,3.833988e+01,0.000000e+00,3.833988e+01,4.076660e+01,8.995990e+01
1.363740e+05,1.578403e+00,1.339548e+05,1.550403e+00,9.404727e-01,9.402815e-01,3.754403e-02,4.212948e-08,3.834095e+01,0.000000e+00,3.834095e+01,4.076774e+01,8.996790e+01
1.363840e+05,1.578519e+00,1.339648e+05,1.550519e+00,9.404727e-01,9.402818e-01,3.754445e-02,4.212574e-08,3.834202e+01,0.000000e+00,3.834202e+01,4.076888e+01,8.997589e+01
1.363940e+05,1.578634e+00,1.339748e+05,1.550634e+00,9.404727e-01,9.402822e-01,3.754488e-02,4.212201e-08,3.834309e+01,0.000000e+00,3.834309e+01,4.077002e+01,8.998389e+01
1.364040e+05,1.578750e+00,1.339848e+05,1.550750e+00,9.404727e-01,9.402826e-01,3.754530e-02,4.211827e-08,3.834416e+01,0.000000e+00,3.834416e+01,4.077115e+01,8.999188e+01
1.364140e+05,1.578866e+00,1.339948e+05,1.550866e+00,9.404727e-01,9.402830e-01,3.754572e-02,4.211454e-08,3.834523e+01,0.000000e+00,3.834523e+01,4.077229e+01,8.999988e+01
1.364240e+05,1.578982e+00,1.340048e+05,1.550982e+00,9.404727e-01,9.402834e-01,3.754614e-02,4.211081e-08,3.834630e+01,0.000000e+00,3.834630e+01,4.077343e+01,9.000788e+01
1.364340e+05,1.579097e+00,1.340148e+05,1.551097e+00,9.404727e-01,9.402838e-01,3.754656e-02,4.210707e-08,3.834737e+01,0.000000e+00,3.834737e+01,4.077457e+01,9.001587e+01
1.364440e+05,1.579213e+00,1.340248e+05,1.551213e+00,9.404727e-01,9.402842e-01,3.754698e-02,4.210334e-08,3.834843e+01,0.000000e+00,3.834843e+01,4.077570e+01,9.002387e+01
1.364540e+05,1.579329e+00,1.340348e+05,1.551329e+00,9.404727e-01,9.402846e-01,3.754740e-02,4.209961e-08,3.834950e+01,0.000000e+00,3.834950e+01,4.077684e+01,9.003186e+01
1.364640e+05,1.579444e+00,1.340448e+05,1.551444e+00,9.404727e-01,9.402850e-01,3.754782e-02,4.209588e-08,3.835057e+01,0.000000e+00,3.835057e+01,4.077798e+01,9.003986e+01
1.364740e+05,1.579560e+00,1.340548e+05,1.551560e+00,9.404727e-01,9.402854e-01,3.754824e-02,4.209215e-08,3.835164e+01,0.000000e+00,3.835164e+01,4.077912e+01,9.004786e+01
1.364840e+05,1.579676e+00,1.340648e+05,1.551676e+00,9.404727e-01,9.402858e-01,3.754867e-02,4.208842e-08,3.835271e+01,0.000000e+00,3.835271e+01,4.078025e+01,9.005585e+01
1.364940e+05,1.579792e+00,1.340748e+05,1.551792e+00,9.404727e-01,9.402862e-01,3.754909e-02,4.208469e-08,3.835378e+01,0.000000e+00,3.835378e+01,4.078139e+01,9.006385e+01
1.365040e+05,1.579907e+00,1.340848e+05,1.551907e+00,9.404727e-01,9.402866e-01,3.754951e-02,4.208096e-08,3.835485e+01,0.000000e+00,3.835485e+01,4.078253e+01,9.007185e+01
1.365140e+05,1.580023e+00,1.340948e+05,1.552023e+00,9.404727e-01,9.402870e-01,3.754993e-02,4.207723e-08,3.835592e+01,0.000000e+00,3.835592e+01,4.078367e+01,9.007984e+01
1.365240e+05,1.580139e+00,1.341048e+05,1.552139e+00,9.404727e-01,9.402874e-01,3.755035e-02,4.207351e-08,3.835699e+01,0.000000e+00,3.835699e+01,4.078480e+01,9.008784e+01
1.365340e+05,1.580255e+00,1.341148e+05,1.552255e+00,9.404727e-01,9.402878e-01,3.755077e-02,4.206978e-08,3.835806e+01,0.000000e+00,3.835806e+01,4.078594e+01,9.009583e+01
1.365440e+05,1.580370e+00,1.341248e+05,1.552370e+00,9.404727e-01,9.402882e-01,3.755119e-02,4.206605e-08,3.835913e+01,0.000000e+00,3.835913e+01,4.078708e+01,9.010383e+01
1.365540e+05,1.580486e+00,1.341348e+05,1.552486e+00,9.404727e-01,9.402886e-01,3.755161e-02,4.206233e-08,3.836020e+01,0.000000e+00,3.836020e+01,4.078822e+01,9.011183e+01
1.365640e+05,1.580602e+00,1.341448e+05,1.552602e+00,9.404727e-01,9.402890e-01,3.755203e-02,4.205860e-08,3.836127e+01,0.000000e+00,3.836127e+01,4.078935e+01,9.011982e+01
1.365740e+05,1.580718e+00,1.341548e+05,1.552718e+00,9.404727e-01,9.402894e-01,3.755245e-02,4.205488e-08,3.836234e+01,0.000000e+00,3.836234e+01,4.079049e+01,9.012782e+01
1.365840e+05,1.580833e+00,1.341648e+05,1.552833e+00,9.404727e-01,9.402898e-01,3.755287e-02,4.205115e-08,3.836341e+01,0.000000e+00,3.836341e+01,4.079163e+01,9.013582e+01
1.365940e+05,1.580949e+00,1.341748e+05,1.552949e+00,9.404727e-01,9.402902e-01,3.755329e-02,4.204743e-08,3.836448e+01,0.000000e+00,3.836448e+01,4.079277e+01,9.014381e+01
1.366040e+05,1.581065e+00,1.341848e+05,1.553065e+00,9.404727e-01,9.402906e-01,3.755371e-02,4.204371e-08,3.836555e+01,0.000000e+00,3.836555e+01,4.079390e+01,9.015181e+01
1.366140e+05,1.581181e+00,1.341948e+05,1.553181e+00,9.404727e-01,9.402909e-01,3.755413e-02,4.203999e-08,3.836662e+01,0.000000e+00,3.836662e+01,4.079504e+01,9.015980e+01
1.366240e+05,1.581296e+00,1.342048e+05,1.553296e+00,9.404727e-01,9.402913e-01,3.755455e-02,4.203626e-08,3.836769e+01,0.000000e+00,3.836769e+01,4.079618e+01,9.016780e+01
1.366340e+05,1.581412e+00,1.342148e+05,1.553412e+00,9.404727e-01,9.402917e-01,3.755497e-02,4.203254e-08,3.836876e+01,0.000000e+00,3.836876e+01,4.079732e+01,9.017580e+01
1.366440e+05,1.581528e+00,1.342248e+05,1.553528e+00,9.404727e-01,9.402921e-01,3.755539e-02,4.202882e-08,3.836983e+01,0.000000e+00,3.836983e+01,4.079845e+01,9.018379e+01
1.366540e+05,1.581644e+00,1.342348e+05,1.553644e+00,9.404727e-01,9.402925e-01,3.755582e-02,4.202510e-08,3.837090e+01,0.000000e+00,3.837090e+01,4.079959e+01,9.019179e+01
1.366640e+05,1.581759e+00,1.342448e+05,1.553759e+00,9.404727e-01,9.402929e-01,3.755624e-02,4.202138e-08,3.837197e+01,0.000000e+00,3.837197e+01,4.080073e+01,9.019978e+01
1.366740e+05,1.581875e+00,1.342548e+05,1.553875e+00,9.404727e-01,9.402933e-01,3.755666e-02,4.201766e-08,3.837304e+01,0.000000e+00,3.837304e+01,4.080187e+01,9.020778e+01
1.366840e+05,1.581991e+00,1.342648e+05,1.553991e+00,9.404727e-01,9.402937e-01,3.755708e-02,4.201395e-08,3.837411e+01,0.000000e+00,3.837411e+01,4.080300e+01,9.021578e+01
1.366940e+05,1.582107e+00,1.342748e+05,1.554107e+00,9.404727e-01,9.402941e-01,3.755750e-02,4.201023e-08,3.837518e+01,0.000000e+00,3.837518e+01,4.080414e+01,9.022377e+01
1.367040e+05,1.582222e+00,1.342848e+05,1.554222e+00,9.404727e-01,9.402945e-01,3.755792e-02,4.200651e-08,3.837625e+01,0.000000e+00,3.837625e+01,4.080528e+01,9.023177e+01
1.367140e+05,1.582338e+00,1.342948e+05,1.554338e+00,9.404727e-01,9.402949e-01,3.755834e-02,4.200279e-08,3.837732e+01,0.000000e+00,3.837732e+01,4.080642e+01,9.023977e+01
1.367240e+05,1.582454e+00,1.343048e+05,1.554454e+00,9.404727e-01,9.402953e-01,3.755876e-02,4.199908e-08,3.837839e+01,0.000000e+00,3.837839e+01,4.080755e+01,9.024776e+01
1.367340e+05,1.582570e+00,1.343148e+05,1.554570e+00,9.404727e-01,9.402957e-01,3.755918e-02,4.199536e-08,3.837946e+01,0.000000e+00,3.837946e+01,4.080869e+01,9.025576e+01
1.367440e+05,1.582685e+00,1.343248e+05,1.554685e+00,9.404727e-01,9.402961e-01,3.755960e-02,4.199165e-08,3.838053e+01,0.000000e+00,3.838053e+01,4.080983e+01,9.026375e+01
1.367540e+05,1.582801e+00,1.343348e+05,1.554801e+00,9.404727e-01,9.402965e-01,3.756002e-02,4.198793e-08,3.838160e+01,0.000000e+00,3.838160e+01,4.081097e+01,9.027175e+01
1.367640e+05,1.582917e+00,1.343448e+05,1.554917e+00,9.404727e-01,9.402969e-01,3.756044e-02,4.198422e-08,3.838267e+01,0.000000e+00,3.838267e+01,4.081210e+01,9.027975e+01
1.367740e+05,1.583033e+00,1.343548e+05,1.555033e+00,9.404727e-01,9.402973e-01,3.756086e-02,4.198050e-08,3.838374e+01,0.000000e+00,3.838374e+01,4.081324e+01,9.028774e+01
1.367840e+05,1.583148e+00,1.343648e+05,1.555148e+00,9.404727e-01,9.402977e-01,3.756128e-02,4.197679e-08,3.838481e+01,0.000000e+00,3.838481e+01,4.081438e+01,9.029574e+01
1.367940e+05,1.583264e+00,1.343748e+05,1.555264e+00,9.404743e-01,9.402981e-01,3.756170e-02,4.197308e-08,3.838532e+01,0.000000e+00,3.838532e+01,4.081485e+01,9.030000e+01
1.368040e+05,1.583380e+00,1.343848e+05,1.555380e+00,9.404776e-01,9.402985e-01,3.756212e-02,4.196937e-08,3.838519e+01,0.000000e+00,3.838519e+01,4.081457e+01,9.030000e+01
1.368140e+05,1.583496e+00,1.343948e+05,1.555496e+00,9.404810e-01,9.402988e-01,3.756253e-02,4.196566e-08,3.838506e+01,0.000000e+00,3.838506e+01,4.081429e+01,9.030000e+01
1.368240e+05,1.583611e+00,1.344048e+05,1.555611e+00,9.404844e-01,9.402992e-01,3.756295e-02,4.196195e-08,3.838493e+01,0.000000e+00,3.838493e+01,4.081400e+01,9.030000e+01
1.368340e+05,1.583727e+00,1.344148e+05,1.555727e+00,9.404878e-01,9.402996e-01,3.756337e-02,4.195824e-08,3.838481e+01,0.000000e+00,3.838481e+01,4.081372e+01,9.030000e+01
1.368440e+05,1.583843e+00,1.344248e+05,1.555843e+00,9.404912e-01,9.403000e-01,3.756379e-02,4.195453e-08,3.838468e+01,0.000000e+00,3.838468e+01,4.081344e+01,9.030000e+01
1.368540e+05,1.583959e+00,1.344348e+05,1.555959e+00,9.404945e-01,9.403004e-01,3.756421e-02,4.195082e-08,3.838455e+01,0.000000e+00,3.838455e+01,4.081315e+01,9.030000e+01
1.368640e+05,1.584074e+00,1.344448e+05,1.556074e+00,9.404979e-01,9.403008e-01,3.756463e-02,4.194711e-08,3.838442e+01,0.000000e+00,3.838442e+01,4.081287e+01,9.030000e+01
1.368740e+05,1.584190e+00,1.344548e+05,1.556190e+00,9.405013e-01,9.403012e-01,3.756505e-02,4.194340e-08,3.838429e+01,0.000000e+00,3.838429e+01,4.081259e+01,9.030000e+01
1.368840e+05,1.584306e+00,1.344648e+05,1.556306e+00,9.405047e-01,9.403016e-01,3.756547e-02,4.193969e-08,3.838416e+01,0.000000e+00,3.838416e+01,4.081230e+01,9.030000e+01
1.368940e+05,1.584422e+00,1.344748e+05,1.556422e+00,9.405081e-01,9.403020e-01,3.756589e-02,4.193599e-08,3.838403e+01,0.000000e+00,3.838403e+01,4.081202e+01,9.030000e+01
1.369040e+05,1.584537e+00,1.344848e+05,1.556537e+00,9.405114e-01,9.403024e-01,3.756631e-02,4.193228e-08,3.838391e+01,0.000000e+00,3.838391e+01,4.081174e+01,9.030000e+01
1.369140e+05,1.584653e+00,1.344948e+05,1.556653e+00,9.405148e-01,9.403028e-01,3.756673e-02,4.192857e-08,3.838378e+01,0.000000e+00,3.838378e+01,4.081145e+01,9.030000e+01
