Repository: brandonlampe/CS_Data

# Comments For Consolidation Test: 90_08
_Note:_ herein, the phrase "TEST-NUMBER" will imply the insertion of "90_08".  This format will
often be used when describing local directories.

_Fractional Density Measurements:_ Fractional density calculations were made using measured data of
the sample's initial and transient volume.  These volume change measurements were made using a

## Test Data
Raw test data is contained in: TEST-NUMBER.xlsx

Additionally, calculated values of fractional density have been calculated in TEST-NUMBER.xlsx and
exported to TEST-NUMBER.csv, where the .csv file format allows for easy cross-platform importing
and analysis.

File: UNM_WP_HY_90_08/CREEP_FIT/90_08_CREEP_OUT.csv (part 64 of 104)
Analysis by Brandon Lampe, performed on: 2016/09/08 08:28:04
Experimental results below begin at: 2015/08/06 15:59:17
Duration (sec),Duration (day),Elapsed Time (sec),Elapsed Time (day),Interpolated Fractional Density,Fit to Fractional Density,Fit to Volume Strain,Fit to Volume Strain Rate (1/sec),Confining Pressure (MPa),Pore Pressure (MPa),Terzaghi Pressure (MPa),Solid Pressure (MPa),Temperature (C))
1.510745e+05,1.748548e+00,1.486553e+05,1.720548e+00,9.408014e-01,9.408286e-01,3.812574e-02,3.718500e-08,3.826460e+01,0.000000e+00,3.826460e+01,4.067235e+01,2.888743e+02
1.510845e+05,1.748664e+00,1.486653e+05,1.720664e+00,9.408015e-01,9.408289e-01,3.812612e-02,3.718197e-08,3.826479e+01,0.000000e+00,3.826479e+01,4.067255e+01,2.863855e+02
1.510945e+05,1.748779e+00,1.486753e+05,1.720779e+00,9.408016e-01,9.408293e-01,3.812649e-02,3.717894e-08,3.826498e+01,0.000000e+00,3.826498e+01,4.067274e+01,2.838967e+02
1.511045e+05,1.748895e+00,1.486853e+05,1.720895e+00,9.408018e-01,9.408296e-01,3.812686e-02,3.717592e-08,3.826518e+01,0.000000e+00,3.826518e+01,4.067294e+01,2.814079e+02
1.511145e+05,1.749011e+00,1.486953e+05,1.721011e+00,9.408019e-01,9.408300e-01,3.812723e-02,3.717289e-08,3.826537e+01,0.000000e+00,3.826537e+01,4.067314e+01,2.789191e+02
1.511245e+05,1.749126e+00,1.487053e+05,1.721126e+00,9.408020e-01,9.408303e-01,3.812760e-02,3.716986e-08,3.826556e+01,0.000000e+00,3.826556e+01,4.067334e+01,2.764303e+02
1.511345e+05,1.749242e+00,1.487153e+05,1.721242e+00,9.408021e-01,9.408307e-01,3.812798e-02,3.716684e-08,3.826575e+01,0.000000e+00,3.826575e+01,4.067354e+01,2.739414e+02
1.511445e+05,1.749358e+00,1.487253e+05,1.721358e+00,9.408022e-01,9.408310e-01,3.812835e-02,3.716381e-08,3.826595e+01,0.000000e+00,3.826595e+01,4.067374e+01,2.714526e+02
1.511545e+05,1.749474e+00,1.487353e+05,1.721474e+00,9.408023e-01,9.408314e-01,3.812872e-02,3.716079e-08,3.826614e+01,0.000000e+00,3.826614e+01,4.067394e+01,2.689638e+02
1.511645e+05,1.749589e+00,1.487453e+05,1.721589e+00,9.408025e-01,9.408317e-01,3.812909e-02,3.715776e-08,3.826633e+01,0.000000e+00,3.826633e+01,4.067414e+01,2.664750e+02
1.511745e+05,1.749705e+00,1.487553e+05,1.721705e+00,9.408026e-01,9.408321e-01,3.812946e-02,3.715474e-08,3.826652e+01,0.000000e+00,3.826652e+01,4.067434e+01,2.639862e+02
1.511845e+05,1.749821e+00,1.487653e+05,1.721821e+00,9.408027e-01,9.408324e-01,3.812983e-02,3.715171e-08,3.826672e+01,0.000000e+00,3.826672e+01,4.067454e+01,2.614974e+02
1.511945e+05,1.749937e+00,1.487753e+05,1.721937e+00,9.408028e-01,9.408328e-01,3.813020e-02,3.714869e-08,3.826691e+01,0.000000e+00,3.826691e+01,4.067474e+01,2.590085e+02
1.512045e+05,1.750052e+00,1.487853e+05,1.722052e+00,9.408029e-01,9.408331e-01,3.813058e-02,3.714567e-08,3.826710e+01,0.000000e+00,3.826710e+01,4.067494e+01,2.565197e+02
1.512145e+05,1.750168e+00,1.487953e+05,1.722168e+00,9.408031e-01,9.408335e-01,3.813095e-02,3.714264e-08,3.826729e+01,0.000000e+00,3.826729e+01,4.067514e+01,2.540309e+02
1.512245e+05,1.750284e+00,1.488053e+05,1.722284e+00,9.408032e-01,9.408338e-01,3.813132e-02,3.713962e-08,3.826748e+01,0.000000e+00,3.826748e+01,4.067533e+01,2.515421e+02
1.512345e+05,1.750400e+00,1.488153e+05,1.722400e+00,9.408033e-01,9.408342e-01,3.813169e-02,3.713660e-08,3.826768e+01,0.000000e+00,3.826768e+01,4.067553e+01,2.490533e+02
1.512445e+05,1.750515e+00,1.488253e+05,1.722515e+00,9.408034e-01,9.408345e-01,3.813206e-02,3.713358e-08,3.826787e+01,0.000000e+00,3.826787e+01,4.067573e+01,2.465645e+02
1.512545e+05,1.750631e+00,1.488353e+05,1.722631e+00,9.408035e-01,9.408349e-01,3.813243e-02,3.713056e-08,3.826806e+01,0.000000e+00,3.826806e+01,4.067593e+01,2.440757e+02
1.512645e+05,1.750747e+00,1.488453e+05,1.722747e+00,9.408037e-01,9.408352e-01,3.813280e-02,3.712754e-08,3.826825e+01,0.000000e+00,3.826825e+01,4.067613e+01,2.415868e+02
1.512745e+05,1.750863e+00,1.488553e+05,1.722863e+00,9.408038e-01,9.408356e-01,3.813318e-02,3.712452e-08,3.826845e+01,0.000000e+00,3.826845e+01,4.067633e+01,2.390980e+02
1.512845e+05,1.750978e+00,1.488653e+05,1.722978e+00,9.408039e-01,9.408359e-01,3.813355e-02,3.712150e-08,3.826864e+01,0.000000e+00,3.826864e+01,4.067653e+01,2.366092e+02
1.512945e+05,1.751094e+00,1.488753e+05,1.723094e+00,9.408040e-01,9.408363e-01,3.813392e-02,3.711848e-08,3.826883e+01,0.000000e+00,3.826883e+01,4.067673e+01,2.341204e+02
1.513045e+05,1.751210e+00,1.488853e+05,1.723210e+00,9.408041e-01,9.408366e-01,3.813429e-02,3.711546e-08,3.826902e+01,0.000000e+00,3.826902e+01,4.067693e+01,2.316316e+02
1.513145e+05,1.751326e+00,1.488953e+05,1.723326e+00,9.408043e-01,9.408370e-01,3.813466e-02,3.711244e-08,3.826922e+01,0.000000e+00,3.826922e+01,4.067713e+01,2.291428e+02
1.513245e+05,1.751441e+00,1.489053e+05,1.723441e+00,9.408044e-01,9.408373e-01,3.813503e-02,3.710942e-08,3.826941e+01,0.000000e+00,3.826941e+01,4.067733e+01,2.266540e+02
1.513345e+05,1.751557e+00,1.489153e+05,1.723557e+00,9.408045e-01,9.408377e-01,3.813540e-02,3.710640e-08,3.826960e+01,0.000000e+00,3.826960e+01,4.067753e+01,2.241651e+02
1.513445e+05,1.751673e+00,1.489253e+05,1.723673e+00,9.408046e-01,9.408380e-01,3.813577e-02,3.710338e-08,3.826979e+01,0.000000e+00,3.826979e+01,4.067773e+01,2.216763e+02
1.513545e+05,1.751789e+00,1.489353e+05,1.723789e+00,9.408047e-01,9.408384e-01,3.813615e-02,3.710037e-08,3.826998e+01,0.000000e+00,3.826998e+01,4.067793e+01,2.191875e+02
1.513645e+05,1.751904e+00,1.489453e+05,1.723904e+00,9.408049e-01,9.408387e-01,3.813652e-02,3.709735e-08,3.827018e+01,0.000000e+00,3.827018e+01,4.067812e+01,2.166987e+02
1.513745e+05,1.752020e+00,1.489553e+05,1.724020e+00,9.408050e-01,9.408391e-01,3.813689e-02,3.709433e-08,3.827037e+01,0.000000e+00,3.827037e+01,4.067832e+01,2.142099e+02
1.513845e+05,1.752136e+00,1.489653e+05,1.724136e+00,9.408051e-01,9.408394e-01,3.813726e-02,3.709132e-08,3.827056e+01,0.000000e+00,3.827056e+01,4.067852e+01,2.117211e+02
1.513945e+05,1.752252e+00,1.489753e+05,1.724252e+00,9.408052e-01,9.408398e-01,3.813763e-02,3.708830e-08,3.827075e+01,0.000000e+00,3.827075e+01,4.067872e+01,2.092322e+02
1.514045e+05,1.752367e+00,1.489853e+05,1.724367e+00,9.408053e-01,9.408401e-01,3.813800e-02,3.708529e-08,3.827095e+01,0.000000e+00,3.827095e+01,4.067892e+01,2.067434e+02
1.514145e+05,1.752483e+00,1.489953e+05,1.724483e+00,9.408054e-01,9.408405e-01,3.813837e-02,3.708227e-08,3.827114e+01,0.000000e+00,3.827114e+01,4.067912e+01,2.042546e+02
1.514245e+05,1.752599e+00,1.490053e+05,1.724599e+00,9.408056e-01,9.408408e-01,3.813874e-02,3.707926e-08,3.827133e+01,0.000000e+00,3.827133e+01,4.067932e+01,2.017658e+02
1.514345e+05,1.752715e+00,1.490153e+05,1.724715e+00,9.408057e-01,9.408412e-01,3.813911e-02,3.707625e-08,3.827152e+01,0.000000e+00,3.827152e+01,4.067952e+01,1.992770e+02
1.514445e+05,1.752830e+00,1.490253e+05,1.724830e+00,9.408058e-01,9.408415e-01,3.813948e-02,3.707323e-08,3.827172e+01,0.000000e+00,3.827172e+01,4.067972e+01,1.967882e+02
1.514545e+05,1.752946e+00,1.490353e+05,1.724946e+00,9.408059e-01,9.408419e-01,3.813985e-02,3.707022e-08,3.827191e+01,0.000000e+00,3.827191e+01,4.067992e+01,1.942994e+02
1.514645e+05,1.753062e+00,1.490453e+05,1.725062e+00,9.408060e-01,9.408422e-01,3.814022e-02,3.706721e-08,3.827210e+01,0.000000e+00,3.827210e+01,4.068012e+01,1.918105e+02
1.514745e+05,1.753178e+00,1.490553e+05,1.725178e+00,9.408062e-01,9.408426e-01,3.814060e-02,3.706420e-08,3.827229e+01,0.000000e+00,3.827229e+01,4.068032e+01,1.893217e+02
1.514845e+05,1.753293e+00,1.490653e+05,1.725293e+00,9.408063e-01,9.408429e-01,3.814097e-02,3.706118e-08,3.827248e+01,0.000000e+00,3.827248e+01,4.068052e+01,1.868329e+02
1.514945e+05,1.753409e+00,1.490753e+05,1.725409e+00,9.408064e-01,9.408433e-01,3.814134e-02,3.705817e-08,3.827268e+01,0.000000e+00,3.827268e+01,4.068072e+01,1.843441e+02
1.515045e+05,1.753525e+00,1.490853e+05,1.725525e+00,9.408065e-01,9.408436e-01,3.814171e-02,3.705516e-08,3.827287e+01,0.000000e+00,3.827287e+01,4.068091e+01,1.818553e+02
1.515145e+05,1.753641e+00,1.490953e+05,1.725641e+00,9.408066e-01,9.408439e-01,3.814208e-02,3.705215e-08,3.827306e+01,0.000000e+00,3.827306e+01,4.068111e+01,1.793665e+02
1.515245e+05,1.753756e+00,1.491053e+05,1.725756e+00,9.408068e-01,9.408443e-01,3.814245e-02,3.704914e-08,3.827325e+01,0.000000e+00,3.827325e+01,4.068131e+01,1.768777e+02
1.515345e+05,1.753872e+00,1.491153e+05,1.725872e+00,9.408069e-01,9.408446e-01,3.814282e-02,3.704613e-08,3.827345e+01,0.000000e+00,3.827345e+01,4.068151e+01,1.743888e+02
1.515445e+05,1.753988e+00,1.491253e+05,1.725988e+00,9.408070e-01,9.408450e-01,3.814319e-02,3.704312e-08,3.827364e+01,0.000000e+00,3.827364e+01,4.068171e+01,1.719000e+02
1.515545e+05,1.754104e+00,1.491353e+05,1.726104e+00,9.408071e-01,9.408453e-01,3.814356e-02,3.704011e-08,3.827383e+01,0.000000e+00,3.827383e+01,4.068191e+01,1.694112e+02
1.515645e+05,1.754219e+00,1.491453e+05,1.726219e+00,9.408072e-01,9.408457e-01,3.814393e-02,3.703710e-08,3.827402e+01,0.000000e+00,3.827402e+01,4.068211e+01,1.669224e+02
1.515745e+05,1.754335e+00,1.491553e+05,1.726335e+00,9.408074e-01,9.408460e-01,3.814430e-02,3.703410e-08,3.827422e+01,0.000000e+00,3.827422e+01,4.068231e+01,1.644336e+02
1.515845e+05,1.754451e+00,1.491653e+05,1.726451e+00,9.408075e-01,9.408464e-01,3.814467e-02,3.703109e-08,3.827441e+01,0.000000e+00,3.827441e+01,4.068251e+01,1.619448e+02
1.515945e+05,1.754567e+00,1.491753e+05,1.726567e+00,9.408076e-01,9.408467e-01,3.814504e-02,3.702808e-08,3.827460e+01,0.000000e+00,3.827460e+01,4.068271e+01,1.594559e+02
1.516045e+05,1.754682e+00,1.491853e+05,1.726682e+00,9.408077e-01,9.408471e-01,3.814541e-02,3.702507e-08,3.827479e+01,0.000000e+00,3.827479e+01,4.068291e+01,1.569671e+02
1.516145e+05,1.754798e+00,1.491953e+05,1.726798e+00,9.408078e-01,9.408474e-01,3.814578e-02,3.702207e-08,3.827499e+01,0.000000e+00,3.827499e+01,4.068311e+01,1.544783e+02
1.516245e+05,1.754914e+00,1.492053e+05,1.726914e+00,9.408080e-01,9.408478e-01,3.814615e-02,3.701906e-08,3.827518e+01,0.000000e+00,3.827518e+01,4.068331e+01,1.519895e+02
1.516345e+05,1.755029e+00,1.492153e+05,1.727029e+00,9.408081e-01,9.408481e-01,3.814652e-02,3.701606e-08,3.827537e+01,0.000000e+00,3.827537e+01,4.068350e+01,1.495007e+02
1.516445e+05,1.755145e+00,1.492253e+05,1.727145e+00,9.408082e-01,9.408485e-01,3.814689e-02,3.701305e-08,3.827556e+01,0.000000e+00,3.827556e+01,4.068370e+01,1.470119e+02
1.516545e+05,1.755261e+00,1.492353e+05,1.727261e+00,9.408083e-01,9.408488e-01,3.814726e-02,3.701005e-08,3.827575e+01,0.000000e+00,3.827575e+01,4.068390e+01,1.445231e+02
1.516645e+05,1.755377e+00,1.492453e+05,1.727377e+00,9.408084e-01,9.408492e-01,3.814763e-02,3.700704e-08,3.827595e+01,0.000000e+00,3.827595e+01,4.068410e+01,1.420342e+02
1.516745e+05,1.755492e+00,1.492553e+05,1.727492e+00,9.408085e-01,9.408495e-01,3.814800e-02,3.700404e-08,3.827614e+01,0.000000e+00,3.827614e+01,4.068430e+01,1.395454e+02
1.516845e+05,1.755608e+00,1.492653e+05,1.727608e+00,9.408087e-01,9.408499e-01,3.814837e-02,3.700103e-08,3.827633e+01,0.000000e+00,3.827633e+01,4.068450e+01,1.370566e+02
1.516945e+05,1.755724e+00,1.492753e+05,1.727724e+00,9.408088e-01,9.408502e-01,3.814874e-02,3.699803e-08,3.827652e+01,0.000000e+00,3.827652e+01,4.068470e+01,1.345678e+02
1.517046e+05,1.755840e+00,1.492854e+05,1.727840e+00,9.408089e-01,9.408506e-01,3.814911e-02,3.699503e-08,3.827672e+01,0.000000e+00,3.827672e+01,4.068490e+01,1.320790e+02
1.517146e+05,1.755955e+00,1.492954e+05,1.727955e+00,9.408090e-01,9.408509e-01,3.814948e-02,3.699203e-08,3.827691e+01,0.000000e+00,3.827691e+01,4.068510e+01,1.295902e+02
1.517246e+05,1.756071e+00,1.493054e+05,1.728071e+00,9.408091e-01,9.408513e-01,3.814985e-02,3.698902e-08,3.827710e+01,0.000000e+00,3.827710e+01,4.068530e+01,1.271014e+02
1.517346e+05,1.756187e+00,1.493154e+05,1.728187e+00,9.408093e-01,9.408516e-01,3.815022e-02,3.698602e-08,3.827729e+01,0.000000e+00,3.827729e+01,4.068550e+01,1.246125e+02
1.517446e+05,1.756303e+00,1.493254e+05,1.728303e+00,9.408094e-01,9.408520e-01,3.815059e-02,3.698302e-08,3.827749e+01,0.000000e+00,3.827749e+01,4.068570e+01,1.221237e+02
1.517546e+05,1.756418e+00,1.493354e+05,1.728418e+00,9.408095e-01,9.408523e-01,3.815096e-02,3.698002e-08,3.827768e+01,0.000000e+00,3.827768e+01,4.068590e+01,1.196349e+02
1.517646e+05,1.756534e+00,1.493454e+05,1.728534e+00,9.408096e-01,9.408527e-01,3.815133e-02,3.697702e-08,3.827787e+01,0.000000e+00,3.827787e+01,4.068610e+01,1.171461e+02
1.517746e+05,1.756650e+00,1.493554e+05,1.728650e+00,9.408097e-01,9.408530e-01,3.815170e-02,3.697402e-08,3.827806e+01,0.000000e+00,3.827806e+01,4.068629e+01,1.146573e+02
1.517846e+05,1.756766e+00,1.493654e+05,1.728766e+00,9.408099e-01,9.408534e-01,3.815207e-02,3.697102e-08,3.827825e+01,0.000000e+00,3.827825e+01,4.068649e+01,1.121685e+02
1.517946e+05,1.756881e+00,1.493754e+05,1.728881e+00,9.408115e-01,9.408537e-01,3.815244e-02,3.696802e-08,3.827831e+01,0.000000e+00,3.827831e+01,4.068648e+01,1.129010e+02
1.518046e+05,1.756997e+00,1.493854e+05,1.728997e+00,9.408144e-01,9.408540e-01,3.815281e-02,3.696502e-08,3.827825e+01,0.000000e+00,3.827825e+01,4.068629e+01,1.164844e+02
1.518146e+05,1.757113e+00,1.493954e+05,1.729113e+00,9.408173e-01,9.408544e-01,3.815318e-02,3.696202e-08,3.827818e+01,0.000000e+00,3.827818e+01,4.068610e+01,1.200678e+02
1.518246e+05,1.757229e+00,1.494054e+05,1.729229e+00,9.408202e-01,9.408547e-01,3.815355e-02,3.695903e-08,3.827812e+01,0.000000e+00,3.827812e+01,4.068590e+01,1.236512e+02
1.518346e+05,1.757344e+00,1.494154e+05,1.729344e+00,9.408231e-01,9.408551e-01,3.815392e-02,3.695603e-08,3.827805e+01,0.000000e+00,3.827805e+01,4.068571e+01,1.272346e+02
1.518446e+05,1.757460e+00,1.494254e+05,1.729460e+00,9.408260e-01,9.408554e-01,3.815429e-02,3.695303e-08,3.827799e+01,0.000000e+00,3.827799e+01,4.068551e+01,1.308180e+02
1.518546e+05,1.757576e+00,1.494354e+05,1.729576e+00,9.408290e-01,9.408558e-01,3.815466e-02,3.695004e-08,3.827793e+01,0.000000e+00,3.827793e+01,4.068532e+01,1.344014e+02
1.518646e+05,1.757692e+00,1.494454e+05,1.729692e+00,9.408319e-01,9.408561e-01,3.815503e-02,3.694704e-08,3.827786e+01,0.000000e+00,3.827786e+01,4.068512e+01,1.379848e+02
1.518746e+05,1.757807e+00,1.494554e+05,1.729807e+00,9.408348e-01,9.408565e-01,3.815540e-02,3.694404e-08,3.827780e+01,0.000000e+00,3.827780e+01,4.068493e+01,1.415682e+02
1.518846e+05,1.757923e+00,1.494654e+05,1.729923e+00,9.408377e-01,9.408568e-01,3.815577e-02,3.694105e-08,3.827773e+01,0.000000e+00,3.827773e+01,4.068474e+01,1.451515e+02
1.518946e+05,1.758039e+00,1.494754e+05,1.730039e+00,9.408406e-01,9.408572e-01,3.815614e-02,3.693805e-08,3.827767e+01,0.000000e+00,3.827767e+01,4.068454e+01,1.487349e+02
1.519046e+05,1.758155e+00,1.494854e+05,1.730155e+00,9.408435e-01,9.408575e-01,3.815651e-02,3.693506e-08,3.827760e+01,0.000000e+00,3.827760e+01,4.068435e+01,1.523183e+02
1.519146e+05,1.758270e+00,1.494954e+05,1.730270e+00,9.408465e-01,9.408579e-01,3.815687e-02,3.693206e-08,3.827754e+01,0.000000e+00,3.827754e+01,4.068415e+01,1.559017e+02
1.519246e+05,1.758386e+00,1.495054e+05,1.730386e+00,9.408494e-01,9.408582e-01,3.815724e-02,3.692907e-08,3.827748e+01,0.000000e+00,3.827748e+01,4.068396e+01,1.594851e+02
1.519346e+05,1.758502e+00,1.495154e+05,1.730502e+00,9.408523e-01,9.408586e-01,3.815761e-02,3.692608e-08,3.827741e+01,0.000000e+00,3.827741e+01,4.068376e+01,1.630685e+02
1.519446e+05,1.758618e+00,1.495254e+05,1.730618e+00,9.408552e-01,9.408589e-01,3.815798e-02,3.692308e-08,3.827735e+01,0.000000e+00,3.827735e+01,4.068357e+01,1.666519e+02
1.519546e+05,1.758733e+00,1.495354e+05,1.730733e+00,9.408581e-01,9.408593e-01,3.815835e-02,3.692009e-08,3.827728e+01,0.000000e+00,3.827728e+01,4.068337e+01,1.702353e+02
1.519646e+05,1.758849e+00,1.495454e+05,1.730849e+00,9.408611e-01,9.408596e-01,3.815872e-02,3.691710e-08,3.827722e+01,0.000000e+00,3.827722e+01,4.068318e+01,1.738187e+02
1.519746e+05,1.758965e+00,1.495554e+05,1.730965e+00,9.408640e-01,9.408600e-01,3.815909e-02,3.691411e-08,3.827716e+01,0.000000e+00,3.827716e+01,4.068299e+01,1.774021e+02
1.519846e+05,1.759081e+00,1.495654e+05,1.731081e+00,9.408669e-01,9.408603e-01,3.815946e-02,3.691112e-08,3.827709e+01,0.000000e+00,3.827709e+01,4.068279e+01,1.809854e+02
1.519946e+05,1.759196e+00,1.495754e+05,1.731196e+00,9.408698e-01,9.408607e-01,3.815983e-02,3.690812e-08,3.827703e+01,0.000000e+00,3.827703e+01,4.068260e+01,1.845688e+02
1.520046e+05,1.759312e+00,1.495854e+05,1.731312e+00,9.408727e-01,9.408610e-01,3.816020e-02,3.690513e-08,3.827696e+01,0.000000e+00,3.827696e+01,4.068240e+01,1.881522e+02
1.520146e+05,1.759428e+00,1.495954e+05,1.731428e+00,9.408756e-01,9.408613e-01,3.816057e-02,3.690214e-08,3.827690e+01,0.000000e+00,3.827690e+01,4.068221e+01,1.917356e+02
1.520246e+05,1.759544e+00,1.496054e+05,1.731544e+00,9.408786e-01,9.408617e-01,3.816094e-02,3.689915e-08,3.827684e+01,0.000000e+00,3.827684e+01,4.068201e+01,1.953190e+02
1.520346e+05,1.759659e+00,1.496154e+05,1.731659e+00,9.408815e-01,9.408620e-01,3.816130e-02,3.689616e-08,3.827677e+01,0.000000e+00,3.827677e+01,4.068182e+01,1.989024e+02
1.520446e+05,1.759775e+00,1.496254e+05,1.731775e+00,9.408844e-01,9.408624e-01,3.816167e-02,3.689318e-08,3.827671e+01,0.000000e+00,3.827671e+01,4.068163e+01,2.024858e+02
1.520546e+05,1.759891e+00,1.496354e+05,1.731891e+00,9.408873e-01,9.408627e-01,3.816204e-02,3.689019e-08,3.827664e+01,0.000000e+00,3.827664e+01,4.068143e+01,2.060692e+02
1.520646e+05,1.760007e+00,1.496454e+05,1.732007e+00,9.408902e-01,9.408631e-01,3.816241e-02,3.688720e-08,3.827658e+01,0.000000e+00,3.827658e+01,4.068124e+01,2.096526e+02
1.520746e+05,1.760122e+00,1.496554e+05,1.732122e+00,9.408931e-01,9.408634e-01,3.816278e-02,3.688421e-08,3.827651e+01,0.000000e+00,3.827651e+01,4.068104e+01,2.132359e+02
1.520846e+05,1.760238e+00,1.496654e+05,1.732238e+00,9.408961e-01,9.408638e-01,3.816315e-02,3.688122e-08,3.827645e+01,0.000000e+00,3.827645e+01,4.068085e+01,2.168193e+02
1.520946e+05,1.760354e+00,1.496754e+05,1.732354e+00,9.408990e-01,9.408641e-01,3.816352e-02,3.687824e-08,3.827639e+01,0.000000e+00,3.827639e+01,4.068065e+01,2.204027e+02
1.521046e+05,1.760469e+00,1.496854e+05,1.732469e+00,9.409019e-01,9.408645e-01,3.816389e-02,3.687525e-08,3.827632e+01,0.000000e+00,3.827632e+01,4.068046e+01,2.239861e+02
1.521146e+05,1.760585e+00,1.496954e+05,1.732585e+00,9.409048e-01,9.408648e-01,3.816426e-02,3.687226e-08,3.827626e+01,0.000000e+00,3.827626e+01,4.068027e+01,2.275695e+02
1.521246e+05,1.760701e+00,1.497054e+05,1.732701e+00,9.409077e-01,9.408652e-01,3.816462e-02,3.686928e-08,3.827619e+01,0.000000e+00,3.827619e+01,4.068007e+01,2.311529e+02
1.521346e+05,1.760817e+00,1.497154e+05,1.732817e+00,9.409106e-01,9.408655e-01,3.816499e-02,3.686629e-08,3.827613e+01,0.000000e+00,3.827613e+01,4.067988e+01,2.347363e+02
1.521446e+05,1.760932e+00,1.497254e+05,1.732932e+00,9.409136e-01,9.408659e-01,3.816536e-02,3.686331e-08,3.827607e+01,0.000000e+00,3.827607e+01,4.067968e+01,2.383197e+02
1.521546e+05,1.761048e+00,1.497354e+05,1.733048e+00,9.409165e-01,9.408662e-01,3.816573e-02,3.686032e-08,3.827600e+01,0.000000e+00,3.827600e+01,4.067949e+01,2.419031e+02
1.521646e+05,1.761164e+00,1.497454e+05,1.733164e+00,9.409194e-01,9.408666e-01,3.816610e-02,3.685734e-08,3.827594e+01,0.000000e+00,3.827594e+01,4.067929e+01,2.454865e+02
1.521746e+05,1.761280e+00,1.497554e+05,1.733280e+00,9.409223e-01,9.408669e-01,3.816647e-02,3.685435e-08,3.827587e+01,0.000000e+00,3.827587e+01,4.067910e+01,2.490698e+02
1.521846e+05,1.761395e+00,1.497654e+05,1.733395e+00,9.409252e-01,9.408672e-01,3.816684e-02,3.685137e-08,3.827581e+01,0.000000e+00,3.827581e+01,4.067891e+01,2.526532e+02
1.521946e+05,1.761511e+00,1.497754e+05,1.733511e+00,9.409281e-01,9.408676e-01,3.816720e-02,3.684839e-08,3.827574e+01,0.000000e+00,3.827574e+01,4.067871e+01,2.562366e+02
1.522046e+05,1.761627e+00,1.497854e+05,1.733627e+00,9.409311e-01,9.408679e-01,3.816757e-02,3.684541e-08,3.827568e+01,0.000000e+00,3.827568e+01,4.067852e+01,2.598200e+02
1.522146e+05,1.761743e+00,1.497954e+05,1.733743e+00,9.409340e-01,9.408683e-01,3.816794e-02,3.684242e-08,3.827562e+01,0.000000e+00,3.827562e+01,4.067832e+01,2.634034e+02
1.522246e+05,1.761858e+00,1.498054e+05,1.733858e+00,9.409369e-01,9.408686e-01,3.816831e-02,3.683944e-08,3.827555e+01,0.000000e+00,3.827555e+01,4.067813e+01,2.669868e+02
1.522346e+05,1.761974e+00,1.498154e+05,1.733974e+00,9.409398e-01,9.408690e-01,3.816868e-02,3.683646e-08,3.827549e+01,0.000000e+00,3.827549e+01,4.067793e+01,2.705702e+02
1.522446e+05,1.762090e+00,1.498254e+05,1.734090e+00,9.409427e-01,9.408693e-01,3.816905e-02,3.683348e-08,3.827542e+01,0.000000e+00,3.827542e+01,4.067774e+01,2.741536e+02
1.522546e+05,1.762206e+00,1.498354e+05,1.734206e+00,9.409456e-01,9.408697e-01,3.816941e-02,3.683050e-08,3.827536e+01,0.000000e+00,3.827536e+01,4.067755e+01,2.777370e+02
1.522646e+05,1.762321e+00,1.498454e+05,1.734321e+00,9.409486e-01,9.408700e-01,3.816978e-02,3.682752e-08,3.827530e+01,0.000000e+00,3.827530e+01,4.067735e+01,2.813204e+02
1.522746e+05,1.762437e+00,1.498554e+05,1.734437e+00,9.409515e-01,9.408704e-01,3.817015e-02,3.682454e-08,3.827523e+01,0.000000e+00,3.827523e+01,4.067716e+01,2.849037e+02
1.522846e+05,1.762553e+00,1.498654e+05,1.734553e+00,9.409544e-01,9.408707e-01,3.817052e-02,3.682156e-08,3.827517e+01,0.000000e+00,3.827517e+01,4.067696e+01,2.884871e+02
1.522946e+05,1.762669e+00,1.498754e+05,1.734669e+00,9.409573e-01,9.408711e-01,3.817089e-02,3.681858e-08,3.827510e+01,0.000000e+00,3.827510e+01,4.067677e+01,2.920705e+02
1.523046e+05,1.762784e+00,1.498854e+05,1.734784e+00,9.409602e-01,9.408714e-01,3.817126e-02,3.681560e-08,3.827504e+01,0.000000e+00,3.827504e+01,4.067657e+01,2.956539e+02
1.523146e+05,1.762900e+00,1.498954e+05,1.734900e+00,9.409632e-01,9.408717e-01,3.817162e-02,3.681262e-08,3.827497e+01,0.000000e+00,3.827497e+01,4.067638e+01,2.992373e+02
1.523246e+05,1.763016e+00,1.499054e+05,1.735016e+00,9.409661e-01,9.408721e-01,3.817199e-02,3.680965e-08,3.827491e+01,0.000000e+00,3.827491e+01,4.067619e+01,3.028207e+02
1.523346e+05,1.763132e+00,1.499154e+05,1.735132e+00,9.409690e-01,9.408724e-01,3.817236e-02,3.680667e-08,3.827485e+01,0.000000e+00,3.827485e+01,4.067599e+01,3.064041e+02
1.523446e+05,1.763247e+00,1.499254e+05,1.735247e+00,9.409719e-01,9.408728e-01,3.817273e-02,3.680369e-08,3.827478e+01,0.000000e+00,3.827478e+01,4.067580e+01,3.099875e+02
1.523546e+05,1.763363e+00,1.499354e+05,1.735363e+00,9.409748e-01,9.408731e-01,3.817310e-02,3.680072e-08,3.827472e+01,0.000000e+00,3.827472e+01,4.067560e+01,3.135709e+02
1.523646e+05,1.763479e+00,1.499454e+05,1.735479e+00,9.409777e-01,9.408735e-01,3.817346e-02,3.679774e-08,3.827465e+01,0.000000e+00,3.827465e+01,4.067541e+01,3.171543e+02
1.523746e+05,1.763595e+00,1.499554e+05,1.735595e+00,9.409807e-01,9.408738e-01,3.817383e-02,3.679476e-08,3.827459e+01,0.000000e+00,3.827459e+01,4.067521e+01,3.207376e+02
1.523846e+05,1.763710e+00,1.499654e+05,1.735710e+00,9.409836e-01,9.408742e-01,3.817420e-02,3.679179e-08,3.827453e+01,0.000000e+00,3.827453e+01,4.067502e+01,3.243210e+02
1.523946e+05,1.763826e+00,1.499754e+05,1.735826e+00,9.409865e-01,9.408745e-01,3.817457e-02,3.678881e-08,3.827446e+01,0.000000e+00,3.827446e+01,4.067483e+01,3.279044e+02
1.524046e+05,1.763942e+00,1.499854e+05,1.735942e+00,9.409894e-01,9.408749e-01,3.817494e-02,3.678584e-08,3.827440e+01,0.000000e+00,3.827440e+01,4.067463e+01,3.314878e+02
1.524146e+05,1.764058e+00,1.499954e+05,1.736058e+00,9.409923e-01,9.408752e-01,3.817530e-02,3.678286e-08,3.827433e+01,0.000000e+00,3.827433e+01,4.067444e+01,3.350712e+02
1.524246e+05,1.764173e+00,1.500054e+05,1.736173e+00,9.409952e-01,9.408756e-01,3.817567e-02,3.677989e-08,3.827427e+01,0.000000e+00,3.827427e+01,4.067424e+01,3.386546e+02
1.524346e+05,1.764289e+00,1.500154e+05,1.736289e+00,9.409982e-01,9.408759e-01,3.817604e-02,3.677692e-08,3.827420e+01,0.000000e+00,3.827420e+01,4.067405e+01,3.422380e+02
1.524446e+05,1.764405e+00,1.500254e+05,1.736405e+00,9.410011e-01,9.408762e-01,3.817641e-02,3.677394e-08,3.827414e+01,0.000000e+00,3.827414e+01,4.067385e+01,3.458214e+02
1.524546e+05,1.764521e+00,1.500354e+05,1.736521e+00,9.410040e-01,9.408766e-01,3.817678e-02,3.677097e-08,3.827408e+01,0.000000e+00,3.827408e+01,4.067366e+01,3.494048e+02
1.524646e+05,1.764636e+00,1.500454e+05,1.736636e+00,9.410069e-01,9.408769e-01,3.817714e-02,3.676800e-08,3.827401e+01,0.000000e+00,3.827401e+01,4.067347e+01,3.529881e+02
1.524746e+05,1.764752e+00,1.500554e+05,1.736752e+00,9.410098e-01,9.408773e-01,3.817751e-02,3.676503e-08,3.827395e+01,0.000000e+00,3.827395e+01,4.067327e+01,3.565715e+02
1.524846e+05,1.764868e+00,1.500654e+05,1.736868e+00,9.410127e-01,9.408776e-01,3.817788e-02,3.676206e-08,3.827388e+01,0.000000e+00,3.827388e+01,4.067308e+01,3.601549e+02
1.524946e+05,1.764984e+00,1.500754e+05,1.736984e+00,9.410157e-01,9.408780e-01,3.817825e-02,3.675909e-08,3.827382e+01,0.000000e+00,3.827382e+01,4.067288e+01,3.637383e+02
1.525046e+05,1.765099e+00,1.500854e+05,1.737099e+00,9.410186e-01,9.408783e-01,3.817861e-02,3.675612e-08,3.827376e+01,0.000000e+00,3.827376e+01,4.067269e+01,3.673217e+02
1.525146e+05,1.765215e+00,1.500954e+05,1.737215e+00,9.410215e-01,9.408787e-01,3.817898e-02,3.675314e-08,3.827369e+01,0.000000e+00,3.827369e+01,4.067249e+01,3.709051e+02
1.525246e+05,1.765331e+00,1.501054e+05,1.737331e+00,9.410244e-01,9.408790e-01,3.817935e-02,3.675018e-08,3.827363e+01,0.000000e+00,3.827363e+01,4.067230e+01,3.744885e+02
1.525346e+05,1.765447e+00,1.501154e+05,1.737447e+00,9.410273e-01,9.408794e-01,3.817972e-02,3.674721e-08,3.827356e+01,0.000000e+00,3.827356e+01,4.067211e+01,3.780719e+02
1.525446e+05,1.765562e+00,1.501254e+05,1.737562e+00,9.410302e-01,9.408797e-01,3.818008e-02,3.674424e-08,3.827350e+01,0.000000e+00,3.827350e+01,4.067191e+01,3.816553e+02
1.525546e+05,1.765678e+00,1.501354e+05,1.737678e+00,9.410332e-01,9.408801e-01,3.818045e-02,3.674127e-08,3.827343e+01,0.000000e+00,3.827343e+01,4.067172e+01,3.852387e+02
1.525646e+05,1.765794e+00,1.501454e+05,1.737794e+00,9.410361e-01,9.408804e-01,3.818082e-02,3.673830e-08,3.827337e+01,0.000000e+00,3.827337e+01,4.067152e+01,3.888220e+02
1.525746e+05,1.765910e+00,1.501554e+05,1.737910e+00,9.410390e-01,9.408807e-01,3.818119e-02,3.673533e-08,3.827331e+01,0.000000e+00,3.827331e+01,4.067133e+01,3.924054e+02
1.525846e+05,1.766025e+00,1.501654e+05,1.738025e+00,9.410419e-01,9.408811e-01,3.818155e-02,3.673237e-08,3.827324e+01,0.000000e+00,3.827324e+01,4.067113e+01,3.959888e+02
1.525946e+05,1.766141e+00,1.501754e+05,1.738141e+00,9.410448e-01,9.408814e-01,3.818192e-02,3.672940e-08,3.827318e+01,0.000000e+00,3.827318e+01,4.067094e+01,3.995722e+02
1.526046e+05,1.766257e+00,1.501854e+05,1.738257e+00,9.410477e-01,9.408818e-01,3.818229e-02,3.672643e-08,3.827311e+01,0.000000e+00,3.827311e+01,4.067075e+01,4.031556e+02
1.526146e+05,1.766372e+00,1.501954e+05,1.738372e+00,9.410507e-01,9.408821e-01,3.818266e-02,3.672347e-08,3.827305e+01,0.000000e+00,3.827305e+01,4.067055e+01,4.067390e+02
1.526246e+05,1.766488e+00,1.502054e+05,1.738488e+00,9.410536e-01,9.408825e-01,3.818302e-02,3.672050e-08,3.827299e+01,0.000000e+00,3.827299e+01,4.067036e+01,4.103224e+02
1.526346e+05,1.766604e+00,1.502154e+05,1.738604e+00,9.410565e-01,9.408828e-01,3.818339e-02,3.671753e-08,3.827292e+01,0.000000e+00,3.827292e+01,4.067016e+01,4.139058e+02
1.526446e+05,1.766720e+00,1.502254e+05,1.738720e+00,9.410594e-01,9.408832e-01,3.818376e-02,3.671457e-08,3.827286e+01,0.000000e+00,3.827286e+01,4.066997e+01,4.174892e+02
1.526546e+05,1.766835e+00,1.502354e+05,1.738835e+00,9.410623e-01,9.408835e-01,3.818412e-02,3.671160e-08,3.827279e+01,0.000000e+00,3.827279e+01,4.066977e+01,4.210726e+02
1.526646e+05,1.766951e+00,1.502454e+05,1.738951e+00,9.410653e-01,9.408839e-01,3.818449e-02,3.670864e-08,3.827273e+01,0.000000e+00,3.827273e+01,4.066958e+01,4.246559e+02
1.526746e+05,1.767067e+00,1.502554e+05,1.739067e+00,9.410682e-01,9.408842e-01,3.818486e-02,3.670568e-08,3.827266e+01,0.000000e+00,3.827266e+01,4.066939e+01,4.282393e+02
1.526846e+05,1.767183e+00,1.502654e+05,1.739183e+00,9.410711e-01,9.408845e-01,3.818523e-02,3.670271e-08,3.827260e+01,0.000000e+00,3.827260e+01,4.066919e+01,4.318227e+02
1.526946e+05,1.767298e+00,1.502754e+05,1.739298e+00,9.410740e-01,9.408849e-01,3.818559e-02,3.669975e-08,3.827254e+01,0.000000e+00,3.827254e+01,4.066900e+01,4.354061e+02
1.527046e+05,1.767414e+00,1.502854e+05,1.739414e+00,9.410769e-01,9.408852e-01,3.818596e-02,3.669679e-08,3.827247e+01,0.000000e+00,3.827247e+01,4.066880e+01,4.389895e+02
1.527146e+05,1.767530e+00,1.502954e+05,1.739530e+00,9.410798e-01,9.408856e-01,3.818633e-02,3.669383e-08,3.827241e+01,0.000000e+00,3.827241e+01,4.066861e+01,4.425729e+02
1.527246e+05,1.767646e+00,1.503054e+05,1.739646e+00,9.410828e-01,9.408859e-01,3.818669e-02,3.669086e-08,3.827234e+01,0.000000e+00,3.827234e+01,4.066841e+01,4.461563e+02
1.527346e+05,1.767761e+00,1.503154e+05,1.739761e+00,9.410857e-01,9.408863e-01,3.818706e-02,3.668790e-08,3.827228e+01,0.000000e+00,3.827228e+01,4.066822e+01,4.497397e+02
1.527446e+05,1.767877e+00,1.503254e+05,1.739877e+00,9.410886e-01,9.408866e-01,3.818743e-02,3.668494e-08,3.827222e+01,0.000000e+00,3.827222e+01,4.066803e+01,4.533231e+02
1.527546e+05,1.767993e+00,1.503354e+05,1.739993e+00,9.410915e-01,9.408870e-01,3.818779e-02,3.668198e-08,3.827215e+01,0.000000e+00,3.827215e+01,4.066783e+01,4.569065e+02
1.527646e+05,1.768109e+00,1.503454e+05,1.740109e+00,9.410944e-01,9.408873e-01,3.818816e-02,3.667902e-08,3.827209e+01,0.000000e+00,3.827209e+01,4.066764e+01,4.604898e+02
1.527746e+05,1.768224e+00,1.503554e+05,1.740224e+00,9.410973e-01,9.408877e-01,3.818853e-02,3.667606e-08,3.827202e+01,0.000000e+00,3.827202e+01,4.066744e+01,4.640732e+02
1.527846e+05,1.768340e+00,1.503654e+05,1.740340e+00,9.411003e-01,9.408880e-01,3.818889e-02,3.667310e-08,3.827196e+01,0.000000e+00,3.827196e+01,4.066725e+01,4.676566e+02
1.527946e+05,1.768456e+00,1.503754e+05,1.740456e+00,9.410969e-01,9.408883e-01,3.818926e-02,3.667014e-08,3.827385e+01,0.000000e+00,3.827385e+01,4.066940e+01,4.607986e+02
1.528046e+05,1.768572e+00,1.503854e+05,1.740572e+00,9.410888e-01,9.408887e-01,3.818963e-02,3.666718e-08,3.827721e+01,0.000000e+00,3.827721e+01,4.067333e+01,4.460412e+02
1.528146e+05,1.768687e+00,1.503954e+05,1.740687e+00,9.410808e-01,9.408890e-01,3.818999e-02,3.666423e-08,3.828058e+01,0.000000e+00,3.828058e+01,4.067725e+01,4.312837e+02
1.528246e+05,1.768803e+00,1.504054e+05,1.740803e+00,9.410727e-01,9.408894e-01,3.819036e-02,3.666127e-08,3.828395e+01,0.000000e+00,3.828395e+01,4.068118e+01,4.165262e+02
1.528346e+05,1.768919e+00,1.504154e+05,1.740919e+00,9.410646e-01,9.408897e-01,3.819073e-02,3.665831e-08,3.828731e+01,0.000000e+00,3.828731e+01,4.068511e+01,4.017687e+02
1.528446e+05,1.769035e+00,1.504254e+05,1.741035e+00,9.410566e-01,9.408901e-01,3.819109e-02,3.665535e-08,3.829068e+01,0.000000e+00,3.829068e+01,4.068903e+01,3.870113e+02
1.528546e+05,1.769150e+00,1.504354e+05,1.741150e+00,9.410485e-01,9.408904e-01,3.819146e-02,3.665240e-08,3.829405e+01,0.000000e+00,3.829405e+01,4.069296e+01,3.722538e+02
1.528646e+05,1.769266e+00,1.504454e+05,1.741266e+00,9.410404e-01,9.408908e-01,3.819183e-02,3.664944e-08,3.829741e+01,0.000000e+00,3.829741e+01,4.069688e+01,3.574963e+02
1.528746e+05,1.769382e+00,1.504554e+05,1.741382e+00,9.410324e-01,9.408911e-01,3.819219e-02,3.664649e-08,3.830078e+01,0.000000e+00,3.830078e+01,4.070081e+01,3.427388e+02
1.528846e+05,1.769498e+00,1.504654e+05,1.741498e+00,9.410243e-01,9.408914e-01,3.819256e-02,3.664353e-08,3.830415e+01,0.000000e+00,3.830415e+01,4.070474e+01,3.279814e+02
1.528946e+05,1.769613e+00,1.504754e+05,1.741613e+00,9.410162e-01,9.408918e-01,3.819293e-02,3.664057e-08,3.830751e+01,0.000000e+00,3.830751e+01,4.070866e+01,3.132239e+02
1.529046e+05,1.769729e+00,1.504854e+05,1.741729e+00,9.410081e-01,9.408921e-01,3.819329e-02,3.663762e-08,3.831088e+01,0.000000e+00,3.831088e+01,4.071259e+01,2.984664e+02
1.529146e+05,1.769845e+00,1.504954e+05,1.741845e+00,9.410001e-01,9.408925e-01,3.819366e-02,3.663467e-08,3.831425e+01,0.000000e+00,3.831425e+01,4.071652e+01,2.837089e+02
1.529246e+05,1.769961e+00,1.505054e+05,1.741961e+00,9.409920e-01,9.408928e-01,3.819403e-02,3.663171e-08,3.831761e+01,0.000000e+00,3.831761e+01,4.072044e+01,2.689515e+02
1.529346e+05,1.770076e+00,1.505154e+05,1.742076e+00,9.409839e-01,9.408932e-01,3.819439e-02,3.662876e-08,3.832098e+01,0.000000e+00,3.832098e+01,4.072437e+01,2.541940e+02
1.529446e+05,1.770192e+00,1.505254e+05,1.742192e+00,9.409759e-01,9.408935e-01,3.819476e-02,3.662581e-08,3.832434e+01,0.000000e+00,3.832434e+01,4.072830e+01,2.394365e+02
1.529546e+05,1.770308e+00,1.505354e+05,1.742308e+00,9.409678e-01,9.408939e-01,3.819512e-02,3.662285e-08,3.832771e+01,0.000000e+00,3.832771e+01,4.073222e+01,2.246791e+02
1.529646e+05,1.770424e+00,1.505454e+05,1.742424e+00,9.409597e-01,9.408942e-01,3.819549e-02,3.661990e-08,3.833108e+01,0.000000e+00,3.833108e+01,4.073615e+01,2.099216e+02
1.529746e+05,1.770539e+00,1.505554e+05,1.742539e+00,9.409516e-01,9.408945e-01,3.819586e-02,3.661695e-08,3.833444e+01,0.000000e+00,3.833444e+01,4.074008e+01,1.951641e+02
1.529846e+05,1.770655e+00,1.505654e+05,1.742655e+00,9.409436e-01,9.408949e-01,3.819622e-02,3.661400e-08,3.833781e+01,0.000000e+00,3.833781e+01,4.074401e+01,1.804066e+02
1.529946e+05,1.770771e+00,1.505754e+05,1.742771e+00,9.409355e-01,9.408952e-01,3.819659e-02,3.661105e-08,3.834118e+01,0.000000e+00,3.834118e+01,4.074793e+01,1.656492e+02
1.530046e+05,1.770887e+00,1.505854e+05,1.742887e+00,9.409274e-01,9.408956e-01,3.819696e-02,3.660810e-08,3.834454e+01,0.000000e+00,3.834454e+01,4.075186e+01,1.508917e+02
1.530146e+05,1.771002e+00,1.505954e+05,1.743002e+00,9.409194e-01,9.408959e-01,3.819732e-02,3.660515e-08,3.834791e+01,0.000000e+00,3.834791e+01,4.075579e+01,1.361342e+02
1.530246e+05,1.771118e+00,1.506054e+05,1.743118e+00,9.409113e-01,9.408963e-01,3.819769e-02,3.660220e-08,3.835128e+01,0.000000e+00,3.835128e+01,4.075972e+01,1.213767e+02
1.530346e+05,1.771234e+00,1.506154e+05,1.743234e+00,9.409032e-01,9.408966e-01,3.819805e-02,3.659925e-08,3.835464e+01,0.000000e+00,3.835464e+01,4.076364e+01,1.066193e+02
1.530446e+05,1.771350e+00,1.506254e+05,1.743350e+00,9.408952e-01,9.408970e-01,3.819842e-02,3.659630e-08,3.835801e+01,0.000000e+00,3.835801e+01,4.076757e+01,9.186179e+01
1.530546e+05,1.771465e+00,1.506354e+05,1.743465e+00,9.408871e-01,9.408973e-01,3.819879e-02,3.659335e-08,3.836138e+01,0.000000e+00,3.836138e+01,4.077150e+01,7.710432e+01
1.530646e+05,1.771581e+00,1.506454e+05,1.743581e+00,9.408790e-01,9.408976e-01,3.819915e-02,3.659040e-08,3.836474e+01,0.000000e+00,3.836474e+01,4.077543e+01,6.234685e+01
1.530746e+05,1.771697e+00,1.506554e+05,1.743697e+00,9.408709e-01,9.408980e-01,3.819952e-02,3.658745e-08,3.836811e+01,0.000000e+00,3.836811e+01,4.077935e+01,4.758937e+01
1.530846e+05,1.771812e+00,1.506654e+05,1.743812e+00,9.408629e-01,9.408983e-01,3.819988e-02,3.658450e-08,3.837148e+01,0.000000e+00,3.837148e+01,4.078328e+01,3.283190e+01
1.530946e+05,1.771928e+00,1.506754e+05,1.743928e+00,9.408548e-01,9.408987e-01,3.820025e-02,3.658156e-08,3.837484e+01,0.000000e+00,3.837484e+01,4.078721e+01,1.807443e+01
1.531046e+05,1.772044e+00,1.506854e+05,1.744044e+00,9.408467e-01,9.408990e-01,3.820061e-02,3.657861e-08,3.837821e+01,0.000000e+00,3.837821e+01,4.079114e+01,3.316952e+00
1.531146e+05,1.772160e+00,1.506954e+05,1.744160e+00,9.407834e-01,9.408994e-01,3.820098e-02,3.657566e-08,3.838376e+01,0.000000e+00,3.838376e+01,4.079979e+01,0.000000e+00
1.531246e+05,1.772275e+00,1.507054e+05,1.744275e+00,9.408260e-01,9.408997e-01,3.820135e-02,3.657272e-08,3.839535e+01,0.000000e+00,3.839535e+01,4.081025e+01,0.000000e+00
1.531346e+05,1.772391e+00,1.507154e+05,1.744391e+00,9.407182e-01,9.409001e-01,3.820171e-02,3.656977e-08,3.838757e+01,0.000000e+00,3.838757e+01,4.080666e+01,0.000000e+00
1.531446e+05,1.772507e+00,1.507254e+05,1.744507e+00,9.406309e-01,9.409004e-01,3.820208e-02,3.656683e-08,3.838538e+01,0.000000e+00,3.838538e+01,4.080812e+01,0.000000e+00
1.531546e+05,1.772623e+00,1.507354e+05,1.744623e+00,9.407609e-01,9.409007e-01,3.820244e-02,3.656388e-08,3.839045e+01,0.000000e+00,3.839045e+01,4.080787e+01,0.000000e+00
1.531646e+05,1.772738e+00,1.507454e+05,1.744738e+00,9.407976e-01,9.409011e-01,3.820281e-02,3.656094e-08,3.838707e+01,0.000000e+00,3.838707e+01,4.080268e+01,0.000000e+00
1.531746e+05,1.772854e+00,1.507554e+05,1.744854e+00,9.407258e-01,9.409014e-01,3.820317e-02,3.655799e-08,3.839029e+01,0.000000e+00,3.839029e+01,4.080922e+01,0.000000e+00
1.531846e+05,1.772970e+00,1.507654e+05,1.744970e+00,9.407550e-01,9.409018e-01,3.820354e-02,3.655505e-08,3.837411e+01,0.000000e+00,3.837411e+01,4.079075e+01,0.000000e+00
1.531946e+05,1.773086e+00,1.507754e+05,1.745086e+00,9.408209e-01,9.409021e-01,3.820391e-02,3.655211e-08,3.835135e+01,0.000000e+00,3.835135e+01,4.076370e+01,0.000000e+00
1.532046e+05,1.773201e+00,1.507854e+05,1.745201e+00,9.408869e-01,9.409025e-01,3.820427e-02,3.654917e-08,3.832858e+01,0.000000e+00,3.832858e+01,4.073666e+01,0.000000e+00
1.532146e+05,1.773317e+00,1.507954e+05,1.745317e+00,9.408947e-01,9.409028e-01,3.820464e-02,3.654622e-08,3.835259e+01,0.000000e+00,3.835259e+01,4.076182e+01,0.000000e+00
1.532246e+05,1.773433e+00,1.508054e+05,1.745433e+00,9.408453e-01,9.409032e-01,3.820500e-02,3.654328e-08,3.838207e+01,0.000000e+00,3.838207e+01,4.079531e+01,0.000000e+00
1.532346e+05,1.773549e+00,1.508154e+05,1.745549e+00,9.407522e-01,9.409035e-01,3.820537e-02,3.654034e-08,3.838850e+01,0.000000e+00,3.838850e+01,4.080618e+01,0.000000e+00
1.532446e+05,1.773664e+00,1.508254e+05,1.745664e+00,9.406794e-01,9.409038e-01,3.820573e-02,3.653740e-08,3.838146e+01,0.000000e+00,3.838146e+01,4.080185e+01,0.000000e+00
1.532546e+05,1.773780e+00,1.508354e+05,1.745780e+00,9.407449e-01,9.409042e-01,3.820610e-02,3.653446e-08,3.837606e+01,0.000000e+00,3.837606e+01,4.079327e+01,0.000000e+00
1.532646e+05,1.773896e+00,1.508454e+05,1.745896e+00,9.408084e-01,9.409045e-01,3.820646e-02,3.653152e-08,3.837897e+01,0.000000e+00,3.837897e+01,4.079361e+01,0.000000e+00
1.532746e+05,1.774012e+00,1.508554e+05,1.746012e+00,9.408940e-01,9.409049e-01,3.820683e-02,3.652858e-08,3.838256e+01,0.000000e+00,3.838256e+01,4.079372e+01,0.000000e+00
1.532846e+05,1.774127e+00,1.508654e+05,1.746127e+00,9.409067e-01,9.409052e-01,3.820719e-02,3.652564e-08,3.838538e+01,0.000000e+00,3.838538e+01,4.079616e+01,-3.308368e+01
1.532946e+05,1.774243e+00,1.508754e+05,1.746243e+00,9.408132e-01,9.409056e-01,3.820756e-02,3.652270e-08,3.838538e+01,0.000000e+00,3.838538e+01,4.080021e+01,-8.990390e+01
1.533046e+05,1.774359e+00,1.508854e+05,1.746359e+00,9.407197e-01,9.409059e-01,3.820792e-02,3.651976e-08,3.838538e+01,0.000000e+00,3.838538e+01,4.080427e+01,-1.467241e+02
1.533146e+05,1.774475e+00,1.508954e+05,1.746475e+00,9.406262e-01,9.409062e-01,3.820829e-02,3.651682e-08,3.838538e+01,0.000000e+00,3.838538e+01,4.080832e+01,-2.035443e+02
1.533246e+05,1.774590e+00,1.509054e+05,1.746590e+00,9.405327e-01,9.409066e-01,3.820866e-02,3.651388e-08,3.838538e+01,0.000000e+00,3.838538e+01,4.081238e+01,-2.603646e+02
1.533346e+05,1.774706e+00,1.509154e+05,1.746706e+00,9.406493e-01,9.409069e-01,3.820902e-02,3.651095e-08,3.839098e+01,0.000000e+00,3.839098e+01,4.081328e+01,7.923564e+02
1.533446e+05,1.774822e+00,1.509254e+05,1.746822e+00,9.407575e-01,9.409073e-01,3.820939e-02,3.650801e-08,3.838090e+01,0.000000e+00,3.838090e+01,4.079787e+01,2.924385e+03
1.533546e+05,1.774938e+00,1.509354e+05,1.746938e+00,9.407358e-01,9.409076e-01,3.820975e-02,3.650507e-08,3.838418e+01,0.000000e+00,3.838418e+01,4.080230e+01,3.918466e+02
1.533646e+05,1.775053e+00,1.509454e+05,1.747053e+00,9.406728e-01,9.409080e-01,3.821012e-02,3.650213e-08,3.839037e+01,0.000000e+00,3.839037e+01,4.081161e+01,-2.700000e+02
1.533746e+05,1.775169e+00,1.509554e+05,1.747169e+00,9.406993e-01,9.409083e-01,3.821048e-02,3.649920e-08,3.838936e+01,0.000000e+00,3.838936e+01,4.080939e+01,-2.188168e+02
1.533846e+05,1.775285e+00,1.509654e+05,1.747285e+00,9.407540e-01,9.409087e-01,3.821085e-02,3.649626e-08,3.838620e+01,0.000000e+00,3.838620e+01,4.080366e+01,-1.523251e+02
1.533946e+05,1.775401e+00,1.509754e+05,1.747401e+00,9.408086e-01,9.409090e-01,3.821121e-02,3.649333e-08,3.838304e+01,0.000000e+00,3.838304e+01,4.079793e+01,-8.583331e+01
1.534046e+05,1.775516e+00,1.509854e+05,1.747516e+00,9.408633e-01,9.409093e-01,3.821158e-02,3.649039e-08,3.837988e+01,0.000000e+00,3.837988e+01,4.079220e+01,-1.934156e+01
1.534146e+05,1.775632e+00,1.509954e+05,1.747632e+00,9.408269e-01,9.409097e-01,3.821194e-02,3.648746e-08,3.838375e+01,0.000000e+00,3.838375e+01,4.079789e+01,0.000000e+00
1.534246e+05,1.775748e+00,1.510054e+05,1.747748e+00,9.408604e-01,9.409100e-01,3.821231e-02,3.648452e-08,3.838538e+01,0.000000e+00,3.838538e+01,4.079817e+01,0.000000e+00
