Repository: brandonlampe/CS_Data

# Comments For Consolidation Test: 90_08
_Note:_ herein, the phrase "TEST-NUMBER" will imply the insertion of "90_08".  This format will
often be used when describing local directories.

_Fractional Density Measurements:_ Fractional density calculations were made using measured data of
the sample's initial and transient volume.  These volume change measurements were made using a

## Test Data
Raw test data is contained in: TEST-NUMBER.xlsx

Additionally, calculated values of fractional density have been calculated in TEST-NUMBER.xlsx and
exported to TEST-NUMBER.csv, where the .csv file format allows for easy cross-platform importing
and analysis.

File: UNM_WP_HY_90_08/CREEP_FIT/90_08_CREEP_OUT.csv (part 87 of 104)
Analysis by Brandon Lampe, performed on: 2016/09/08 08:28:04
Experimental results below begin at: 2015/08/06 15:59:17
Duration (sec),Duration (day),Elapsed Time (sec),Elapsed Time (day),Interpolated Fractional Density,Fit to Fractional Density,Fit to Volume Strain,Fit to Volume Strain Rate (1/sec),Confining Pressure (MPa),Pore Pressure (MPa),Terzaghi Pressure (MPa),Solid Pressure (MPa),Temperature (C))
2.053565e+05,2.376811e+00,2.029373e+05,2.348811e+00,9.423133e-01,9.423905e-01,3.978449e-02,2.518970e-08,3.826143e+01,0.000000e+00,3.826143e+01,4.060373e+01,8.980907e+01
2.053665e+05,2.376927e+00,2.029473e+05,2.348927e+00,9.423158e-01,9.423907e-01,3.978474e-02,2.518809e-08,3.826117e+01,0.000000e+00,3.826117e+01,4.060334e+01,8.980807e+01
2.053765e+05,2.377043e+00,2.029573e+05,2.349043e+00,9.423184e-01,9.423909e-01,3.978499e-02,2.518648e-08,3.826092e+01,0.000000e+00,3.826092e+01,4.060296e+01,8.980707e+01
2.053865e+05,2.377158e+00,2.029673e+05,2.349158e+00,9.423210e-01,9.423912e-01,3.978524e-02,2.518487e-08,3.826066e+01,0.000000e+00,3.826066e+01,4.060258e+01,8.980607e+01
2.053965e+05,2.377274e+00,2.029773e+05,2.349274e+00,9.423235e-01,9.423914e-01,3.978549e-02,2.518326e-08,3.826040e+01,0.000000e+00,3.826040e+01,4.060219e+01,8.980506e+01
2.054065e+05,2.377390e+00,2.029873e+05,2.349390e+00,9.423261e-01,9.423917e-01,3.978575e-02,2.518165e-08,3.826015e+01,0.000000e+00,3.826015e+01,4.060181e+01,8.980406e+01
2.054165e+05,2.377505e+00,2.029973e+05,2.349505e+00,9.423287e-01,9.423919e-01,3.978600e-02,2.518005e-08,3.825989e+01,0.000000e+00,3.825989e+01,4.060143e+01,8.980306e+01
2.054265e+05,2.377621e+00,2.030073e+05,2.349621e+00,9.423313e-01,9.423921e-01,3.978625e-02,2.517844e-08,3.825963e+01,0.000000e+00,3.825963e+01,4.060104e+01,8.980206e+01
2.054365e+05,2.377737e+00,2.030173e+05,2.349737e+00,9.423338e-01,9.423924e-01,3.978650e-02,2.517683e-08,3.825938e+01,0.000000e+00,3.825938e+01,4.060066e+01,8.980106e+01
2.054465e+05,2.377853e+00,2.030273e+05,2.349853e+00,9.423364e-01,9.423926e-01,3.978675e-02,2.517522e-08,3.825912e+01,0.000000e+00,3.825912e+01,4.060028e+01,8.980006e+01
2.054565e+05,2.377968e+00,2.030373e+05,2.349968e+00,9.423376e-01,9.423928e-01,3.978700e-02,2.517361e-08,3.825916e+01,0.000000e+00,3.825916e+01,4.060027e+01,8.979812e+01
2.054665e+05,2.378084e+00,2.030473e+05,2.350084e+00,9.423386e-01,9.423931e-01,3.978726e-02,2.517200e-08,3.825923e+01,0.000000e+00,3.825923e+01,4.060030e+01,8.979612e+01
2.054765e+05,2.378200e+00,2.030573e+05,2.350200e+00,9.423397e-01,9.423933e-01,3.978751e-02,2.517040e-08,3.825929e+01,0.000000e+00,3.825929e+01,4.060032e+01,8.979412e+01
2.054865e+05,2.378316e+00,2.030673e+05,2.350316e+00,9.423407e-01,9.423936e-01,3.978776e-02,2.516879e-08,3.825936e+01,0.000000e+00,3.825936e+01,4.060034e+01,8.979212e+01
2.054965e+05,2.378431e+00,2.030773e+05,2.350431e+00,9.423418e-01,9.423938e-01,3.978801e-02,2.516718e-08,3.825942e+01,0.000000e+00,3.825942e+01,4.060036e+01,8.979012e+01
2.055065e+05,2.378547e+00,2.030873e+05,2.350547e+00,9.423428e-01,9.423940e-01,3.978826e-02,2.516557e-08,3.825948e+01,0.000000e+00,3.825948e+01,4.060039e+01,8.978812e+01
2.055165e+05,2.378663e+00,2.030973e+05,2.350663e+00,9.423439e-01,9.423943e-01,3.978851e-02,2.516397e-08,3.825955e+01,0.000000e+00,3.825955e+01,4.060041e+01,8.978612e+01
2.055265e+05,2.378779e+00,2.031073e+05,2.350779e+00,9.423450e-01,9.423945e-01,3.978877e-02,2.516236e-08,3.825961e+01,0.000000e+00,3.825961e+01,4.060043e+01,8.978412e+01
2.055365e+05,2.378894e+00,2.031173e+05,2.350894e+00,9.423460e-01,9.423947e-01,3.978902e-02,2.516075e-08,3.825968e+01,0.000000e+00,3.825968e+01,4.060046e+01,8.978212e+01
2.055465e+05,2.379010e+00,2.031273e+05,2.351010e+00,9.423471e-01,9.423950e-01,3.978927e-02,2.515915e-08,3.825974e+01,0.000000e+00,3.825974e+01,4.060048e+01,8.978012e+01
2.055565e+05,2.379126e+00,2.031373e+05,2.351126e+00,9.423481e-01,9.423952e-01,3.978952e-02,2.515754e-08,3.825981e+01,0.000000e+00,3.825981e+01,4.060050e+01,8.977812e+01
2.055665e+05,2.379242e+00,2.031473e+05,2.351242e+00,9.423492e-01,9.423955e-01,3.978977e-02,2.515593e-08,3.825987e+01,0.000000e+00,3.825987e+01,4.060052e+01,8.977612e+01
2.055765e+05,2.379357e+00,2.031573e+05,2.351357e+00,9.423502e-01,9.423957e-01,3.979002e-02,2.515433e-08,3.825993e+01,0.000000e+00,3.825993e+01,4.060055e+01,8.977412e+01
2.055865e+05,2.379473e+00,2.031673e+05,2.351473e+00,9.423513e-01,9.423959e-01,3.979028e-02,2.515272e-08,3.826000e+01,0.000000e+00,3.826000e+01,4.060057e+01,8.977211e+01
2.055965e+05,2.379589e+00,2.031773e+05,2.351589e+00,9.423523e-01,9.423962e-01,3.979053e-02,2.515111e-08,3.826006e+01,0.000000e+00,3.826006e+01,4.060059e+01,8.977011e+01
2.056065e+05,2.379705e+00,2.031873e+05,2.351705e+00,9.423534e-01,9.423964e-01,3.979078e-02,2.514951e-08,3.826013e+01,0.000000e+00,3.826013e+01,4.060061e+01,8.976811e+01
2.056165e+05,2.379820e+00,2.031973e+05,2.351820e+00,9.423545e-01,9.423966e-01,3.979103e-02,2.514790e-08,3.826019e+01,0.000000e+00,3.826019e+01,4.060064e+01,8.976611e+01
2.056265e+05,2.379936e+00,2.032073e+05,2.351936e+00,9.423555e-01,9.423969e-01,3.979128e-02,2.514630e-08,3.826025e+01,0.000000e+00,3.826025e+01,4.060066e+01,8.976411e+01
2.056365e+05,2.380052e+00,2.032173e+05,2.352052e+00,9.423566e-01,9.423971e-01,3.979153e-02,2.514469e-08,3.826032e+01,0.000000e+00,3.826032e+01,4.060068e+01,8.976211e+01
2.056465e+05,2.380168e+00,2.032273e+05,2.352168e+00,9.423576e-01,9.423973e-01,3.979178e-02,2.514309e-08,3.826038e+01,0.000000e+00,3.826038e+01,4.060070e+01,8.976011e+01
2.056565e+05,2.380283e+00,2.032373e+05,2.352283e+00,9.423587e-01,9.423976e-01,3.979204e-02,2.514148e-08,3.826045e+01,0.000000e+00,3.826045e+01,4.060073e+01,8.975811e+01
2.056665e+05,2.380399e+00,2.032473e+05,2.352399e+00,9.423597e-01,9.423978e-01,3.979229e-02,2.513988e-08,3.826051e+01,0.000000e+00,3.826051e+01,4.060075e+01,8.975611e+01
2.056765e+05,2.380515e+00,2.032573e+05,2.352515e+00,9.423608e-01,9.423981e-01,3.979254e-02,2.513827e-08,3.826058e+01,0.000000e+00,3.826058e+01,4.060077e+01,8.975411e+01
2.056865e+05,2.380631e+00,2.032673e+05,2.352631e+00,9.423619e-01,9.423983e-01,3.979279e-02,2.513667e-08,3.826064e+01,0.000000e+00,3.826064e+01,4.060079e+01,8.975211e+01
2.056965e+05,2.380746e+00,2.032773e+05,2.352746e+00,9.423629e-01,9.423985e-01,3.979304e-02,2.513506e-08,3.826070e+01,0.000000e+00,3.826070e+01,4.060082e+01,8.975011e+01
2.057065e+05,2.380862e+00,2.032873e+05,2.352862e+00,9.423640e-01,9.423988e-01,3.979329e-02,2.513346e-08,3.826077e+01,0.000000e+00,3.826077e+01,4.060084e+01,8.974811e+01
2.057165e+05,2.380978e+00,2.032973e+05,2.352978e+00,9.423650e-01,9.423990e-01,3.979354e-02,2.513186e-08,3.826083e+01,0.000000e+00,3.826083e+01,4.060086e+01,8.974610e+01
2.057265e+05,2.381094e+00,2.033073e+05,2.353094e+00,9.423661e-01,9.423992e-01,3.979380e-02,2.513025e-08,3.826090e+01,0.000000e+00,3.826090e+01,4.060088e+01,8.974410e+01
2.057365e+05,2.381209e+00,2.033173e+05,2.353209e+00,9.423671e-01,9.423995e-01,3.979405e-02,2.512865e-08,3.826096e+01,0.000000e+00,3.826096e+01,4.060091e+01,8.974210e+01
2.057465e+05,2.381325e+00,2.033273e+05,2.353325e+00,9.423682e-01,9.423997e-01,3.979430e-02,2.512704e-08,3.826102e+01,0.000000e+00,3.826102e+01,4.060093e+01,8.974010e+01
2.057565e+05,2.381441e+00,2.033373e+05,2.353441e+00,9.423693e-01,9.424000e-01,3.979455e-02,2.512544e-08,3.826109e+01,0.000000e+00,3.826109e+01,4.060095e+01,8.973810e+01
2.057665e+05,2.381557e+00,2.033473e+05,2.353557e+00,9.423703e-01,9.424002e-01,3.979480e-02,2.512384e-08,3.826115e+01,0.000000e+00,3.826115e+01,4.060097e+01,8.973610e+01
2.057765e+05,2.381672e+00,2.033573e+05,2.353672e+00,9.423714e-01,9.424004e-01,3.979505e-02,2.512223e-08,3.826122e+01,0.000000e+00,3.826122e+01,4.060100e+01,8.973410e+01
2.057865e+05,2.381788e+00,2.033673e+05,2.353788e+00,9.423724e-01,9.424007e-01,3.979530e-02,2.512063e-08,3.826128e+01,0.000000e+00,3.826128e+01,4.060102e+01,8.973210e+01
2.057965e+05,2.381904e+00,2.033773e+05,2.353904e+00,9.423735e-01,9.424009e-01,3.979555e-02,2.511903e-08,3.826135e+01,0.000000e+00,3.826135e+01,4.060104e+01,8.973010e+01
2.058065e+05,2.382020e+00,2.033873e+05,2.354020e+00,9.423745e-01,9.424011e-01,3.979581e-02,2.511743e-08,3.826141e+01,0.000000e+00,3.826141e+01,4.060106e+01,8.972810e+01
2.058165e+05,2.382135e+00,2.033973e+05,2.354135e+00,9.423756e-01,9.424014e-01,3.979606e-02,2.511582e-08,3.826147e+01,0.000000e+00,3.826147e+01,4.060109e+01,8.972610e+01
2.058265e+05,2.382251e+00,2.034073e+05,2.354251e+00,9.423767e-01,9.424016e-01,3.979631e-02,2.511422e-08,3.826154e+01,0.000000e+00,3.826154e+01,4.060111e+01,8.972410e+01
2.058365e+05,2.382367e+00,2.034173e+05,2.354367e+00,9.423777e-01,9.424018e-01,3.979656e-02,2.511262e-08,3.826160e+01,0.000000e+00,3.826160e+01,4.060113e+01,8.972210e+01
2.058465e+05,2.382483e+00,2.034273e+05,2.354483e+00,9.423788e-01,9.424021e-01,3.979681e-02,2.511102e-08,3.826167e+01,0.000000e+00,3.826167e+01,4.060115e+01,8.972009e+01
2.058565e+05,2.382598e+00,2.034373e+05,2.354598e+00,9.423798e-01,9.424023e-01,3.979706e-02,2.510942e-08,3.826173e+01,0.000000e+00,3.826173e+01,4.060118e+01,8.971809e+01
2.058665e+05,2.382714e+00,2.034473e+05,2.354714e+00,9.423809e-01,9.424026e-01,3.979731e-02,2.510781e-08,3.826179e+01,0.000000e+00,3.826179e+01,4.060120e+01,8.971609e+01
2.058765e+05,2.382830e+00,2.034573e+05,2.354830e+00,9.423819e-01,9.424028e-01,3.979756e-02,2.510621e-08,3.826186e+01,0.000000e+00,3.826186e+01,4.060122e+01,8.971409e+01
2.058865e+05,2.382946e+00,2.034673e+05,2.354946e+00,9.423830e-01,9.424030e-01,3.979781e-02,2.510461e-08,3.826192e+01,0.000000e+00,3.826192e+01,4.060124e+01,8.971209e+01
2.058965e+05,2.383061e+00,2.034773e+05,2.355061e+00,9.423840e-01,9.424033e-01,3.979807e-02,2.510301e-08,3.826199e+01,0.000000e+00,3.826199e+01,4.060127e+01,8.971009e+01
2.059065e+05,2.383177e+00,2.034873e+05,2.355177e+00,9.423851e-01,9.424035e-01,3.979832e-02,2.510141e-08,3.826205e+01,0.000000e+00,3.826205e+01,4.060129e+01,8.970809e+01
2.059165e+05,2.383293e+00,2.034973e+05,2.355293e+00,9.423862e-01,9.424037e-01,3.979857e-02,2.509981e-08,3.826212e+01,0.000000e+00,3.826212e+01,4.060131e+01,8.970609e+01
2.059265e+05,2.383408e+00,2.035073e+05,2.355408e+00,9.423872e-01,9.424040e-01,3.979882e-02,2.509821e-08,3.826218e+01,0.000000e+00,3.826218e+01,4.060134e+01,8.970409e+01
2.059365e+05,2.383524e+00,2.035173e+05,2.355524e+00,9.423883e-01,9.424042e-01,3.979907e-02,2.509661e-08,3.826224e+01,0.000000e+00,3.826224e+01,4.060136e+01,8.970209e+01
2.059465e+05,2.383640e+00,2.035273e+05,2.355640e+00,9.423893e-01,9.424044e-01,3.979932e-02,2.509501e-08,3.826231e+01,0.000000e+00,3.826231e+01,4.060138e+01,8.970009e+01
2.059565e+05,2.383756e+00,2.035373e+05,2.355756e+00,9.423904e-01,9.424047e-01,3.979957e-02,2.509341e-08,3.826237e+01,0.000000e+00,3.826237e+01,4.060140e+01,8.969809e+01
2.059665e+05,2.383871e+00,2.035473e+05,2.355871e+00,9.423914e-01,9.424049e-01,3.979982e-02,2.509181e-08,3.826244e+01,0.000000e+00,3.826244e+01,4.060143e+01,8.969609e+01
2.059765e+05,2.383987e+00,2.035573e+05,2.355987e+00,9.423925e-01,9.424052e-01,3.980007e-02,2.509021e-08,3.826250e+01,0.000000e+00,3.826250e+01,4.060145e+01,8.969408e+01
2.059865e+05,2.384103e+00,2.035673e+05,2.356103e+00,9.423936e-01,9.424054e-01,3.980032e-02,2.508861e-08,3.826256e+01,0.000000e+00,3.826256e+01,4.060147e+01,8.969208e+01
2.059965e+05,2.384219e+00,2.035773e+05,2.356219e+00,9.423946e-01,9.424056e-01,3.980057e-02,2.508701e-08,3.826263e+01,0.000000e+00,3.826263e+01,4.060149e+01,8.969008e+01
2.060065e+05,2.384334e+00,2.035873e+05,2.356334e+00,9.423957e-01,9.424059e-01,3.980083e-02,2.508541e-08,3.826269e+01,0.000000e+00,3.826269e+01,4.060152e+01,8.968808e+01
2.060165e+05,2.384450e+00,2.035973e+05,2.356450e+00,9.423967e-01,9.424061e-01,3.980108e-02,2.508381e-08,3.826276e+01,0.000000e+00,3.826276e+01,4.060154e+01,8.968608e+01
2.060265e+05,2.384566e+00,2.036073e+05,2.356566e+00,9.423978e-01,9.424063e-01,3.980133e-02,2.508221e-08,3.826282e+01,0.000000e+00,3.826282e+01,4.060156e+01,8.968408e+01
2.060365e+05,2.384682e+00,2.036173e+05,2.356682e+00,9.423988e-01,9.424066e-01,3.980158e-02,2.508061e-08,3.826289e+01,0.000000e+00,3.826289e+01,4.060158e+01,8.968208e+01
2.060465e+05,2.384797e+00,2.036273e+05,2.356797e+00,9.423999e-01,9.424068e-01,3.980183e-02,2.507901e-08,3.826295e+01,0.000000e+00,3.826295e+01,4.060161e+01,8.968008e+01
2.060565e+05,2.384913e+00,2.036373e+05,2.356913e+00,9.424010e-01,9.424070e-01,3.980208e-02,2.507741e-08,3.826301e+01,0.000000e+00,3.826301e+01,4.060163e+01,8.967808e+01
2.060665e+05,2.385029e+00,2.036473e+05,2.357029e+00,9.424020e-01,9.424073e-01,3.980233e-02,2.507582e-08,3.826308e+01,0.000000e+00,3.826308e+01,4.060165e+01,8.967608e+01
2.060765e+05,2.385145e+00,2.036573e+05,2.357145e+00,9.424031e-01,9.424075e-01,3.980258e-02,2.507422e-08,3.826314e+01,0.000000e+00,3.826314e+01,4.060167e+01,8.967408e+01
2.060865e+05,2.385260e+00,2.036673e+05,2.357260e+00,9.424041e-01,9.424078e-01,3.980283e-02,2.507262e-08,3.826321e+01,0.000000e+00,3.826321e+01,4.060170e+01,8.967208e+01
2.060965e+05,2.385376e+00,2.036773e+05,2.357376e+00,9.424052e-01,9.424080e-01,3.980308e-02,2.507102e-08,3.826327e+01,0.000000e+00,3.826327e+01,4.060172e+01,8.967008e+01
2.061065e+05,2.385492e+00,2.036873e+05,2.357492e+00,9.424062e-01,9.424082e-01,3.980333e-02,2.506942e-08,3.826333e+01,0.000000e+00,3.826333e+01,4.060174e+01,8.966807e+01
2.061165e+05,2.385608e+00,2.036973e+05,2.357608e+00,9.424073e-01,9.424085e-01,3.980358e-02,2.506783e-08,3.826340e+01,0.000000e+00,3.826340e+01,4.060176e+01,8.966607e+01
2.061265e+05,2.385723e+00,2.037073e+05,2.357723e+00,9.424083e-01,9.424087e-01,3.980383e-02,2.506623e-08,3.826346e+01,0.000000e+00,3.826346e+01,4.060179e+01,8.966407e+01
2.061365e+05,2.385839e+00,2.037173e+05,2.357839e+00,9.424094e-01,9.424089e-01,3.980409e-02,2.506463e-08,3.826353e+01,0.000000e+00,3.826353e+01,4.060181e+01,8.966207e+01
2.061465e+05,2.385955e+00,2.037273e+05,2.357955e+00,9.424105e-01,9.424092e-01,3.980434e-02,2.506304e-08,3.826359e+01,0.000000e+00,3.826359e+01,4.060183e+01,8.966007e+01
2.061565e+05,2.386071e+00,2.037373e+05,2.358071e+00,9.424115e-01,9.424094e-01,3.980459e-02,2.506144e-08,3.826365e+01,0.000000e+00,3.826365e+01,4.060185e+01,8.965807e+01
2.061665e+05,2.386186e+00,2.037473e+05,2.358186e+00,9.424126e-01,9.424096e-01,3.980484e-02,2.505984e-08,3.826372e+01,0.000000e+00,3.826372e+01,4.060188e+01,8.965607e+01
2.061765e+05,2.386302e+00,2.037573e+05,2.358302e+00,9.424136e-01,9.424099e-01,3.980509e-02,2.505824e-08,3.826378e+01,0.000000e+00,3.826378e+01,4.060190e+01,8.965407e+01
2.061865e+05,2.386418e+00,2.037673e+05,2.358418e+00,9.424147e-01,9.424101e-01,3.980534e-02,2.505665e-08,3.826385e+01,0.000000e+00,3.826385e+01,4.060192e+01,8.965207e+01
2.061965e+05,2.386534e+00,2.037773e+05,2.358534e+00,9.424157e-01,9.424104e-01,3.980559e-02,2.505505e-08,3.826391e+01,0.000000e+00,3.826391e+01,4.060194e+01,8.965007e+01
2.062065e+05,2.386649e+00,2.037873e+05,2.358649e+00,9.424168e-01,9.424106e-01,3.980584e-02,2.505346e-08,3.826398e+01,0.000000e+00,3.826398e+01,4.060197e+01,8.964807e+01
2.062165e+05,2.386765e+00,2.037973e+05,2.358765e+00,9.424179e-01,9.424108e-01,3.980609e-02,2.505186e-08,3.826404e+01,0.000000e+00,3.826404e+01,4.060199e+01,8.964607e+01
2.062265e+05,2.386881e+00,2.038073e+05,2.358881e+00,9.424189e-01,9.424111e-01,3.980634e-02,2.505026e-08,3.826410e+01,0.000000e+00,3.826410e+01,4.060201e+01,8.964407e+01
2.062365e+05,2.386997e+00,2.038173e+05,2.358997e+00,9.424200e-01,9.424113e-01,3.980659e-02,2.504867e-08,3.826417e+01,0.000000e+00,3.826417e+01,4.060203e+01,8.964206e+01
2.062465e+05,2.387112e+00,2.038273e+05,2.359112e+00,9.424210e-01,9.424115e-01,3.980684e-02,2.504707e-08,3.826423e+01,0.000000e+00,3.826423e+01,4.060206e+01,8.964006e+01
2.062565e+05,2.387228e+00,2.038373e+05,2.359228e+00,9.424221e-01,9.424118e-01,3.980709e-02,2.504548e-08,3.826430e+01,0.000000e+00,3.826430e+01,4.060208e+01,8.963806e+01
2.062665e+05,2.387344e+00,2.038473e+05,2.359344e+00,9.424231e-01,9.424120e-01,3.980734e-02,2.504388e-08,3.826436e+01,0.000000e+00,3.826436e+01,4.060210e+01,8.963606e+01
2.062765e+05,2.387460e+00,2.038573e+05,2.359460e+00,9.424242e-01,9.424122e-01,3.980759e-02,2.504229e-08,3.826442e+01,0.000000e+00,3.826442e+01,4.060212e+01,8.963406e+01
2.062865e+05,2.387575e+00,2.038673e+05,2.359575e+00,9.424253e-01,9.424125e-01,3.980784e-02,2.504069e-08,3.826449e+01,0.000000e+00,3.826449e+01,4.060215e+01,8.963206e+01
2.062965e+05,2.387691e+00,2.038773e+05,2.359691e+00,9.424263e-01,9.424127e-01,3.980809e-02,2.503910e-08,3.826455e+01,0.000000e+00,3.826455e+01,4.060217e+01,8.963006e+01
2.063065e+05,2.387807e+00,2.038873e+05,2.359807e+00,9.424274e-01,9.424130e-01,3.980834e-02,2.503750e-08,3.826462e+01,0.000000e+00,3.826462e+01,4.060219e+01,8.962806e+01
2.063165e+05,2.387923e+00,2.038973e+05,2.359923e+00,9.424284e-01,9.424132e-01,3.980859e-02,2.503591e-08,3.826468e+01,0.000000e+00,3.826468e+01,4.060222e+01,8.962606e+01
2.063265e+05,2.388038e+00,2.039073e+05,2.360038e+00,9.424295e-01,9.424134e-01,3.980885e-02,2.503431e-08,3.826475e+01,0.000000e+00,3.826475e+01,4.060224e+01,8.962406e+01
2.063365e+05,2.388154e+00,2.039173e+05,2.360154e+00,9.424305e-01,9.424137e-01,3.980910e-02,2.503272e-08,3.826481e+01,0.000000e+00,3.826481e+01,4.060226e+01,8.962206e+01
2.063465e+05,2.388270e+00,2.039273e+05,2.360270e+00,9.424316e-01,9.424139e-01,3.980935e-02,2.503113e-08,3.826487e+01,0.000000e+00,3.826487e+01,4.060228e+01,8.962006e+01
2.063565e+05,2.388386e+00,2.039373e+05,2.360386e+00,9.424327e-01,9.424141e-01,3.980960e-02,2.502953e-08,3.826494e+01,0.000000e+00,3.826494e+01,4.060231e+01,8.961806e+01
2.063665e+05,2.388501e+00,2.039473e+05,2.360501e+00,9.424337e-01,9.424144e-01,3.980985e-02,2.502794e-08,3.826500e+01,0.000000e+00,3.826500e+01,4.060233e+01,8.961605e+01
2.063765e+05,2.388617e+00,2.039573e+05,2.360617e+00,9.424348e-01,9.424146e-01,3.981010e-02,2.502635e-08,3.826507e+01,0.000000e+00,3.826507e+01,4.060235e+01,8.961405e+01
2.063865e+05,2.388733e+00,2.039673e+05,2.360733e+00,9.424358e-01,9.424148e-01,3.981035e-02,2.502475e-08,3.826513e+01,0.000000e+00,3.826513e+01,4.060237e+01,8.961205e+01
2.063965e+05,2.388848e+00,2.039773e+05,2.360848e+00,9.424369e-01,9.424151e-01,3.981060e-02,2.502316e-08,3.826519e+01,0.000000e+00,3.826519e+01,4.060240e+01,8.961005e+01
2.064065e+05,2.388964e+00,2.039873e+05,2.360964e+00,9.424379e-01,9.424153e-01,3.981085e-02,2.502157e-08,3.826526e+01,0.000000e+00,3.826526e+01,4.060242e+01,8.960805e+01
2.064165e+05,2.389080e+00,2.039973e+05,2.361080e+00,9.424390e-01,9.424155e-01,3.981110e-02,2.501997e-08,3.826532e+01,0.000000e+00,3.826532e+01,4.060244e+01,8.960605e+01
2.064265e+05,2.389196e+00,2.040073e+05,2.361196e+00,9.424400e-01,9.424158e-01,3.981135e-02,2.501838e-08,3.826539e+01,0.000000e+00,3.826539e+01,4.060246e+01,8.960405e+01
2.064365e+05,2.389311e+00,2.040173e+05,2.361311e+00,9.424411e-01,9.424160e-01,3.981160e-02,2.501679e-08,3.826545e+01,0.000000e+00,3.826545e+01,4.060249e+01,8.960205e+01
2.064465e+05,2.389427e+00,2.040273e+05,2.361427e+00,9.424422e-01,9.424163e-01,3.981185e-02,2.501520e-08,3.826552e+01,0.000000e+00,3.826552e+01,4.060251e+01,8.960005e+01
2.064565e+05,2.389543e+00,2.040373e+05,2.361543e+00,9.424407e-01,9.424165e-01,3.981210e-02,2.501360e-08,3.826669e+01,0.000000e+00,3.826669e+01,4.060381e+01,8.960097e+01
2.064665e+05,2.389659e+00,2.040473e+05,2.361659e+00,9.424392e-01,9.424167e-01,3.981235e-02,2.501201e-08,3.826788e+01,0.000000e+00,3.826788e+01,4.060515e+01,8.960197e+01
2.064765e+05,2.389774e+00,2.040573e+05,2.361774e+00,9.424376e-01,9.424170e-01,3.981260e-02,2.501042e-08,3.826908e+01,0.000000e+00,3.826908e+01,4.060648e+01,8.960297e+01
2.064865e+05,2.389890e+00,2.040673e+05,2.361890e+00,9.424361e-01,9.424172e-01,3.981285e-02,2.500883e-08,3.827028e+01,0.000000e+00,3.827028e+01,4.060782e+01,8.960397e+01
2.064965e+05,2.390006e+00,2.040773e+05,2.362006e+00,9.424346e-01,9.424174e-01,3.981310e-02,2.500724e-08,3.827147e+01,0.000000e+00,3.827147e+01,4.060916e+01,8.960497e+01
2.065065e+05,2.390122e+00,2.040873e+05,2.362122e+00,9.424331e-01,9.424177e-01,3.981335e-02,2.500565e-08,3.827267e+01,0.000000e+00,3.827267e+01,4.061049e+01,8.960597e+01
2.065165e+05,2.390237e+00,2.040973e+05,2.362237e+00,9.424316e-01,9.424179e-01,3.981360e-02,2.500406e-08,3.827387e+01,0.000000e+00,3.827387e+01,4.061183e+01,8.960697e+01
2.065265e+05,2.390353e+00,2.041073e+05,2.362353e+00,9.424300e-01,9.424181e-01,3.981385e-02,2.500246e-08,3.827506e+01,0.000000e+00,3.827506e+01,4.061316e+01,8.960797e+01
2.065365e+05,2.390469e+00,2.041173e+05,2.362469e+00,9.424285e-01,9.424184e-01,3.981410e-02,2.500087e-08,3.827626e+01,0.000000e+00,3.827626e+01,4.061450e+01,8.960896e+01
2.065465e+05,2.390585e+00,2.041273e+05,2.362585e+00,9.424270e-01,9.424186e-01,3.981435e-02,2.499928e-08,3.827746e+01,0.000000e+00,3.827746e+01,4.061584e+01,8.960996e+01
2.065565e+05,2.390700e+00,2.041373e+05,2.362700e+00,9.424255e-01,9.424188e-01,3.981460e-02,2.499769e-08,3.827866e+01,0.000000e+00,3.827866e+01,4.061717e+01,8.961096e+01
2.065665e+05,2.390816e+00,2.041473e+05,2.362816e+00,9.424239e-01,9.424191e-01,3.981485e-02,2.499610e-08,3.827985e+01,0.000000e+00,3.827985e+01,4.061851e+01,8.961196e+01
2.065765e+05,2.390932e+00,2.041573e+05,2.362932e+00,9.424224e-01,9.424193e-01,3.981510e-02,2.499451e-08,3.828105e+01,0.000000e+00,3.828105e+01,4.061984e+01,8.961296e+01
2.065865e+05,2.391048e+00,2.041673e+05,2.363048e+00,9.424209e-01,9.424196e-01,3.981535e-02,2.499292e-08,3.828225e+01,0.000000e+00,3.828225e+01,4.062118e+01,8.961396e+01
2.065965e+05,2.391163e+00,2.041773e+05,2.363163e+00,9.424194e-01,9.424198e-01,3.981560e-02,2.499133e-08,3.828344e+01,0.000000e+00,3.828344e+01,4.062251e+01,8.961496e+01
2.066065e+05,2.391279e+00,2.041873e+05,2.363279e+00,9.424178e-01,9.424200e-01,3.981585e-02,2.498974e-08,3.828464e+01,0.000000e+00,3.828464e+01,4.062385e+01,8.961595e+01
2.066165e+05,2.391395e+00,2.041973e+05,2.363395e+00,9.424163e-01,9.424203e-01,3.981610e-02,2.498815e-08,3.828584e+01,0.000000e+00,3.828584e+01,4.062519e+01,8.961695e+01
2.066265e+05,2.391511e+00,2.042073e+05,2.363511e+00,9.424148e-01,9.424205e-01,3.981635e-02,2.498656e-08,3.828703e+01,0.000000e+00,3.828703e+01,4.062652e+01,8.961795e+01
2.066365e+05,2.391626e+00,2.042173e+05,2.363626e+00,9.424133e-01,9.424207e-01,3.981660e-02,2.498497e-08,3.828823e+01,0.000000e+00,3.828823e+01,4.062786e+01,8.961895e+01
2.066465e+05,2.391742e+00,2.042273e+05,2.363742e+00,9.424117e-01,9.424210e-01,3.981685e-02,2.498338e-08,3.828943e+01,0.000000e+00,3.828943e+01,4.062919e+01,8.961995e+01
2.066565e+05,2.391858e+00,2.042373e+05,2.363858e+00,9.424102e-01,9.424212e-01,3.981710e-02,2.498180e-08,3.829063e+01,0.000000e+00,3.829063e+01,4.063053e+01,8.962095e+01
2.066665e+05,2.391974e+00,2.042473e+05,2.363974e+00,9.424087e-01,9.424214e-01,3.981735e-02,2.498021e-08,3.829182e+01,0.000000e+00,3.829182e+01,4.063187e+01,8.962195e+01
2.066765e+05,2.392089e+00,2.042573e+05,2.364089e+00,9.424072e-01,9.424217e-01,3.981760e-02,2.497862e-08,3.829302e+01,0.000000e+00,3.829302e+01,4.063320e+01,8.962295e+01
2.066865e+05,2.392205e+00,2.042673e+05,2.364205e+00,9.424056e-01,9.424219e-01,3.981785e-02,2.497703e-08,3.829422e+01,0.000000e+00,3.829422e+01,4.063454e+01,8.962394e+01
2.066965e+05,2.392321e+00,2.042773e+05,2.364321e+00,9.424041e-01,9.424221e-01,3.981810e-02,2.497544e-08,3.829541e+01,0.000000e+00,3.829541e+01,4.063587e+01,8.962494e+01
2.067065e+05,2.392437e+00,2.042873e+05,2.364437e+00,9.424026e-01,9.424224e-01,3.981835e-02,2.497385e-08,3.829661e+01,0.000000e+00,3.829661e+01,4.063721e+01,8.962594e+01
2.067165e+05,2.392552e+00,2.042973e+05,2.364552e+00,9.424011e-01,9.424226e-01,3.981860e-02,2.497226e-08,3.829781e+01,0.000000e+00,3.829781e+01,4.063854e+01,8.962694e+01
2.067265e+05,2.392668e+00,2.043073e+05,2.364668e+00,9.423995e-01,9.424229e-01,3.981885e-02,2.497068e-08,3.829900e+01,0.000000e+00,3.829900e+01,4.063988e+01,8.962794e+01
2.067365e+05,2.392784e+00,2.043173e+05,2.364784e+00,9.423980e-01,9.424231e-01,3.981910e-02,2.496909e-08,3.830020e+01,0.000000e+00,3.830020e+01,4.064122e+01,8.962894e+01
2.067465e+05,2.392900e+00,2.043273e+05,2.364900e+00,9.423965e-01,9.424233e-01,3.981935e-02,2.496750e-08,3.830140e+01,0.000000e+00,3.830140e+01,4.064255e+01,8.962994e+01
2.067565e+05,2.393015e+00,2.043373e+05,2.365015e+00,9.423950e-01,9.424236e-01,3.981960e-02,2.496591e-08,3.830260e+01,0.000000e+00,3.830260e+01,4.064389e+01,8.963093e+01
2.067665e+05,2.393131e+00,2.043473e+05,2.365131e+00,9.423934e-01,9.424238e-01,3.981985e-02,2.496433e-08,3.830379e+01,0.000000e+00,3.830379e+01,4.064522e+01,8.963193e+01
2.067765e+05,2.393247e+00,2.043573e+05,2.365247e+00,9.423919e-01,9.424240e-01,3.982009e-02,2.496274e-08,3.830499e+01,0.000000e+00,3.830499e+01,4.064656e+01,8.963293e+01
2.067865e+05,2.393363e+00,2.043673e+05,2.365363e+00,9.423904e-01,9.424243e-01,3.982034e-02,2.496115e-08,3.830619e+01,0.000000e+00,3.830619e+01,4.064790e+01,8.963393e+01
2.067965e+05,2.393478e+00,2.043773e+05,2.365478e+00,9.423889e-01,9.424245e-01,3.982059e-02,2.495957e-08,3.830738e+01,0.000000e+00,3.830738e+01,4.064923e+01,8.963493e+01
2.068065e+05,2.393594e+00,2.043873e+05,2.365594e+00,9.423873e-01,9.424247e-01,3.982084e-02,2.495798e-08,3.830858e+01,0.000000e+00,3.830858e+01,4.065057e+01,8.963593e+01
2.068165e+05,2.393710e+00,2.043973e+05,2.365710e+00,9.423858e-01,9.424250e-01,3.982109e-02,2.495639e-08,3.830978e+01,0.000000e+00,3.830978e+01,4.065190e+01,8.963693e+01
2.068265e+05,2.393826e+00,2.044073e+05,2.365826e+00,9.423843e-01,9.424252e-01,3.982134e-02,2.495481e-08,3.831098e+01,0.000000e+00,3.831098e+01,4.065324e+01,8.963793e+01
2.068365e+05,2.393941e+00,2.044173e+05,2.365941e+00,9.423828e-01,9.424254e-01,3.982159e-02,2.495322e-08,3.831217e+01,0.000000e+00,3.831217e+01,4.065458e+01,8.963892e+01
2.068465e+05,2.394057e+00,2.044273e+05,2.366057e+00,9.423812e-01,9.424257e-01,3.982184e-02,2.495164e-08,3.831337e+01,0.000000e+00,3.831337e+01,4.065591e+01,8.963992e+01
2.068565e+05,2.394173e+00,2.044373e+05,2.366173e+00,9.423797e-01,9.424259e-01,3.982209e-02,2.495005e-08,3.831457e+01,0.000000e+00,3.831457e+01,4.065725e+01,8.964092e+01
2.068665e+05,2.394289e+00,2.044473e+05,2.366289e+00,9.423782e-01,9.424261e-01,3.982234e-02,2.494846e-08,3.831576e+01,0.000000e+00,3.831576e+01,4.065858e+01,8.964192e+01
2.068765e+05,2.394404e+00,2.044573e+05,2.366404e+00,9.423767e-01,9.424264e-01,3.982259e-02,2.494688e-08,3.831696e+01,0.000000e+00,3.831696e+01,4.065992e+01,8.964292e+01
2.068865e+05,2.394520e+00,2.044673e+05,2.366520e+00,9.423751e-01,9.424266e-01,3.982284e-02,2.494529e-08,3.831816e+01,0.000000e+00,3.831816e+01,4.066126e+01,8.964392e+01
2.068965e+05,2.394636e+00,2.044773e+05,2.366636e+00,9.423736e-01,9.424268e-01,3.982309e-02,2.494371e-08,3.831935e+01,0.000000e+00,3.831935e+01,4.066259e+01,8.964492e+01
2.069065e+05,2.394751e+00,2.044873e+05,2.366751e+00,9.423721e-01,9.424271e-01,3.982334e-02,2.494212e-08,3.832055e+01,0.000000e+00,3.832055e+01,4.066393e+01,8.964591e+01
2.069165e+05,2.394867e+00,2.044973e+05,2.366867e+00,9.423706e-01,9.424273e-01,3.982359e-02,2.494054e-08,3.832175e+01,0.000000e+00,3.832175e+01,4.066526e+01,8.964691e+01
2.069265e+05,2.394983e+00,2.045073e+05,2.366983e+00,9.423691e-01,9.424276e-01,3.982384e-02,2.493895e-08,3.832295e+01,0.000000e+00,3.832295e+01,4.066660e+01,8.964791e+01
2.069365e+05,2.395099e+00,2.045173e+05,2.367099e+00,9.423675e-01,9.424278e-01,3.982409e-02,2.493737e-08,3.832414e+01,0.000000e+00,3.832414e+01,4.066794e+01,8.964891e+01
2.069465e+05,2.395214e+00,2.045273e+05,2.367214e+00,9.423660e-01,9.424280e-01,3.982434e-02,2.493578e-08,3.832534e+01,0.000000e+00,3.832534e+01,4.066927e+01,8.964991e+01
2.069565e+05,2.395330e+00,2.045373e+05,2.367330e+00,9.423645e-01,9.424283e-01,3.982459e-02,2.493420e-08,3.832654e+01,0.000000e+00,3.832654e+01,4.067061e+01,8.965091e+01
2.069665e+05,2.395446e+00,2.045473e+05,2.367446e+00,9.423630e-01,9.424285e-01,3.982484e-02,2.493262e-08,3.832773e+01,0.000000e+00,3.832773e+01,4.067194e+01,8.965191e+01
2.069765e+05,2.395562e+00,2.045573e+05,2.367562e+00,9.423614e-01,9.424287e-01,3.982508e-02,2.493103e-08,3.832893e+01,0.000000e+00,3.832893e+01,4.067328e+01,8.965291e+01
2.069865e+05,2.395677e+00,2.045673e+05,2.367677e+00,9.423599e-01,9.424290e-01,3.982533e-02,2.492945e-08,3.833013e+01,0.000000e+00,3.833013e+01,4.067462e+01,8.965390e+01
2.069965e+05,2.395793e+00,2.045773e+05,2.367793e+00,9.423584e-01,9.424292e-01,3.982558e-02,2.492787e-08,3.833132e+01,0.000000e+00,3.833132e+01,4.067595e+01,8.965490e+01
2.070065e+05,2.395909e+00,2.045873e+05,2.367909e+00,9.423569e-01,9.424294e-01,3.982583e-02,2.492628e-08,3.833252e+01,0.000000e+00,3.833252e+01,4.067729e+01,8.965590e+01
2.070165e+05,2.396025e+00,2.045973e+05,2.368025e+00,9.423553e-01,9.424297e-01,3.982608e-02,2.492470e-08,3.833372e+01,0.000000e+00,3.833372e+01,4.067862e+01,8.965690e+01
2.070265e+05,2.396140e+00,2.046073e+05,2.368140e+00,9.423538e-01,9.424299e-01,3.982633e-02,2.492312e-08,3.833492e+01,0.000000e+00,3.833492e+01,4.067996e+01,8.965790e+01
2.070365e+05,2.396256e+00,2.046173e+05,2.368256e+00,9.423523e-01,9.424301e-01,3.982658e-02,2.492153e-08,3.833611e+01,0.000000e+00,3.833611e+01,4.068130e+01,8.965890e+01
2.070465e+05,2.396372e+00,2.046273e+05,2.368372e+00,9.423508e-01,9.424304e-01,3.982683e-02,2.491995e-08,3.833731e+01,0.000000e+00,3.833731e+01,4.068263e+01,8.965990e+01
2.070565e+05,2.396488e+00,2.046373e+05,2.368488e+00,9.423492e-01,9.424306e-01,3.982708e-02,2.491837e-08,3.833851e+01,0.000000e+00,3.833851e+01,4.068397e+01,8.966089e+01
2.070665e+05,2.396603e+00,2.046473e+05,2.368603e+00,9.423477e-01,9.424308e-01,3.982733e-02,2.491678e-08,3.833970e+01,0.000000e+00,3.833970e+01,4.068530e+01,8.966189e+01
2.070765e+05,2.396719e+00,2.046573e+05,2.368719e+00,9.423462e-01,9.424311e-01,3.982758e-02,2.491520e-08,3.834090e+01,0.000000e+00,3.834090e+01,4.068664e+01,8.966289e+01
2.070865e+05,2.396835e+00,2.046673e+05,2.368835e+00,9.423447e-01,9.424313e-01,3.982783e-02,2.491362e-08,3.834210e+01,0.000000e+00,3.834210e+01,4.068798e+01,8.966389e+01
2.070965e+05,2.396951e+00,2.046773e+05,2.368951e+00,9.423431e-01,9.424315e-01,3.982808e-02,2.491204e-08,3.834329e+01,0.000000e+00,3.834329e+01,4.068931e+01,8.966489e+01
2.071065e+05,2.397066e+00,2.046873e+05,2.369066e+00,9.423416e-01,9.424318e-01,3.982832e-02,2.491046e-08,3.834449e+01,0.000000e+00,3.834449e+01,4.069065e+01,8.966589e+01
2.071165e+05,2.397182e+00,2.046973e+05,2.369182e+00,9.423401e-01,9.424320e-01,3.982857e-02,2.490887e-08,3.834569e+01,0.000000e+00,3.834569e+01,4.069198e+01,8.966689e+01
2.071265e+05,2.397298e+00,2.047073e+05,2.369298e+00,9.423386e-01,9.424323e-01,3.982882e-02,2.490729e-08,3.834689e+01,0.000000e+00,3.834689e+01,4.069332e+01,8.966789e+01
2.071365e+05,2.397414e+00,2.047173e+05,2.369414e+00,9.423370e-01,9.424325e-01,3.982907e-02,2.490571e-08,3.834808e+01,0.000000e+00,3.834808e+01,4.069466e+01,8.966888e+01
2.071465e+05,2.397529e+00,2.047273e+05,2.369529e+00,9.423355e-01,9.424327e-01,3.982932e-02,2.490413e-08,3.834928e+01,0.000000e+00,3.834928e+01,4.069599e+01,8.966988e+01
2.071565e+05,2.397645e+00,2.047373e+05,2.369645e+00,9.423340e-01,9.424330e-01,3.982957e-02,2.490255e-08,3.835048e+01,0.000000e+00,3.835048e+01,4.069733e+01,8.967088e+01
2.071665e+05,2.397761e+00,2.047473e+05,2.369761e+00,9.423325e-01,9.424332e-01,3.982982e-02,2.490097e-08,3.835167e+01,0.000000e+00,3.835167e+01,4.069867e+01,8.967188e+01
2.071765e+05,2.397877e+00,2.047573e+05,2.369877e+00,9.423309e-01,9.424334e-01,3.983007e-02,2.489939e-08,3.835287e+01,0.000000e+00,3.835287e+01,4.070000e+01,8.967288e+01
2.071865e+05,2.397992e+00,2.047673e+05,2.369992e+00,9.423294e-01,9.424337e-01,3.983032e-02,2.489781e-08,3.835407e+01,0.000000e+00,3.835407e+01,4.070134e+01,8.967388e+01
2.071965e+05,2.398108e+00,2.047773e+05,2.370108e+00,9.423279e-01,9.424339e-01,3.983057e-02,2.489623e-08,3.835526e+01,0.000000e+00,3.835526e+01,4.070267e+01,8.967488e+01
2.072065e+05,2.398224e+00,2.047873e+05,2.370224e+00,9.423264e-01,9.424341e-01,3.983081e-02,2.489465e-08,3.835646e+01,0.000000e+00,3.835646e+01,4.070401e+01,8.967587e+01
2.072165e+05,2.398340e+00,2.047973e+05,2.370340e+00,9.423248e-01,9.424344e-01,3.983106e-02,2.489307e-08,3.835766e+01,0.000000e+00,3.835766e+01,4.070535e+01,8.967687e+01
2.072265e+05,2.398455e+00,2.048073e+05,2.370455e+00,9.423233e-01,9.424346e-01,3.983131e-02,2.489149e-08,3.835886e+01,0.000000e+00,3.835886e+01,4.070668e+01,8.967787e+01
2.072365e+05,2.398571e+00,2.048173e+05,2.370571e+00,9.423218e-01,9.424348e-01,3.983156e-02,2.488991e-08,3.836005e+01,0.000000e+00,3.836005e+01,4.070802e+01,8.967887e+01
2.072465e+05,2.398687e+00,2.048273e+05,2.370687e+00,9.423203e-01,9.424351e-01,3.983181e-02,2.488833e-08,3.836125e+01,0.000000e+00,3.836125e+01,4.070935e+01,8.967987e+01
2.072565e+05,2.398803e+00,2.048373e+05,2.370803e+00,9.423187e-01,9.424353e-01,3.983206e-02,2.488675e-08,3.836245e+01,0.000000e+00,3.836245e+01,4.071069e+01,8.968087e+01
2.072665e+05,2.398918e+00,2.048473e+05,2.370918e+00,9.423172e-01,9.424355e-01,3.983231e-02,2.488517e-08,3.836364e+01,0.000000e+00,3.836364e+01,4.071203e+01,8.968187e+01
2.072765e+05,2.399034e+00,2.048573e+05,2.371034e+00,9.423157e-01,9.424358e-01,3.983256e-02,2.488359e-08,3.836484e+01,0.000000e+00,3.836484e+01,4.071336e+01,8.968286e+01
2.072865e+05,2.399150e+00,2.048673e+05,2.371150e+00,9.423142e-01,9.424360e-01,3.983281e-02,2.488201e-08,3.836604e+01,0.000000e+00,3.836604e+01,4.071470e+01,8.968386e+01
2.072965e+05,2.399266e+00,2.048773e+05,2.371266e+00,9.423126e-01,9.424362e-01,3.983305e-02,2.488043e-08,3.836723e+01,0.000000e+00,3.836723e+01,4.071604e+01,8.968486e+01
2.073065e+05,2.399381e+00,2.048873e+05,2.371381e+00,9.423111e-01,9.424365e-01,3.983330e-02,2.487885e-08,3.836843e+01,0.000000e+00,3.836843e+01,4.071737e+01,8.968586e+01
2.073165e+05,2.399497e+00,2.048973e+05,2.371497e+00,9.423096e-01,9.424367e-01,3.983355e-02,2.487727e-08,3.836963e+01,0.000000e+00,3.836963e+01,4.071871e+01,8.968686e+01
2.073265e+05,2.399613e+00,2.049073e+05,2.371613e+00,9.423081e-01,9.424369e-01,3.983380e-02,2.487570e-08,3.837083e+01,0.000000e+00,3.837083e+01,4.072004e+01,8.968786e+01
2.073365e+05,2.399729e+00,2.049173e+05,2.371729e+00,9.423066e-01,9.424372e-01,3.983405e-02,2.487412e-08,3.837202e+01,0.000000e+00,3.837202e+01,4.072138e+01,8.968886e+01
2.073465e+05,2.399844e+00,2.049273e+05,2.371844e+00,9.423050e-01,9.424374e-01,3.983430e-02,2.487254e-08,3.837322e+01,0.000000e+00,3.837322e+01,4.072272e+01,8.968986e+01
2.073565e+05,2.399960e+00,2.049373e+05,2.371960e+00,9.423035e-01,9.424376e-01,3.983455e-02,2.487096e-08,3.837442e+01,0.000000e+00,3.837442e+01,4.072405e+01,8.969085e+01
2.073665e+05,2.400076e+00,2.049473e+05,2.372076e+00,9.423020e-01,9.424379e-01,3.983480e-02,2.486938e-08,3.837561e+01,0.000000e+00,3.837561e+01,4.072539e+01,8.969185e+01
2.073765e+05,2.400191e+00,2.049573e+05,2.372191e+00,9.423005e-01,9.424381e-01,3.983504e-02,2.486781e-08,3.837681e+01,0.000000e+00,3.837681e+01,4.072672e+01,8.969285e+01
2.073865e+05,2.400307e+00,2.049673e+05,2.372307e+00,9.422989e-01,9.424384e-01,3.983529e-02,2.486623e-08,3.837801e+01,0.000000e+00,3.837801e+01,4.072806e+01,8.969385e+01
2.073965e+05,2.400423e+00,2.049773e+05,2.372423e+00,9.422974e-01,9.424386e-01,3.983554e-02,2.486465e-08,3.837921e+01,0.000000e+00,3.837921e+01,4.072940e+01,8.969485e+01
2.074065e+05,2.400539e+00,2.049873e+05,2.372539e+00,9.422959e-01,9.424388e-01,3.983579e-02,2.486308e-08,3.838040e+01,0.000000e+00,3.838040e+01,4.073073e+01,8.969585e+01
2.074165e+05,2.400654e+00,2.049973e+05,2.372654e+00,9.422944e-01,9.424391e-01,3.983604e-02,2.486150e-08,3.838160e+01,0.000000e+00,3.838160e+01,4.073207e+01,8.969685e+01
2.074265e+05,2.400770e+00,2.050073e+05,2.372770e+00,9.422928e-01,9.424393e-01,3.983629e-02,2.485992e-08,3.838280e+01,0.000000e+00,3.838280e+01,4.073341e+01,8.969784e+01
2.074365e+05,2.400886e+00,2.050173e+05,2.372886e+00,9.422913e-01,9.424395e-01,3.983654e-02,2.485835e-08,3.838399e+01,0.000000e+00,3.838399e+01,4.073474e+01,8.969884e+01
2.074465e+05,2.401002e+00,2.050273e+05,2.373002e+00,9.422898e-01,9.424398e-01,3.983678e-02,2.485677e-08,3.838519e+01,0.000000e+00,3.838519e+01,4.073608e+01,8.969984e+01
2.074565e+05,2.401117e+00,2.050373e+05,2.373117e+00,9.422902e-01,9.424400e-01,3.983703e-02,2.485519e-08,3.838522e+01,0.000000e+00,3.838522e+01,4.073609e+01,8.970505e+01
2.074665e+05,2.401233e+00,2.050473e+05,2.373233e+00,9.422911e-01,9.424402e-01,3.983728e-02,2.485362e-08,3.838502e+01,0.000000e+00,3.838502e+01,4.073585e+01,8.971106e+01
2.074765e+05,2.401349e+00,2.050573e+05,2.373349e+00,9.422919e-01,9.424405e-01,3.983753e-02,2.485204e-08,3.838483e+01,0.000000e+00,3.838483e+01,4.073561e+01,8.971706e+01
2.074865e+05,2.401465e+00,2.050673e+05,2.373465e+00,9.422927e-01,9.424407e-01,3.983778e-02,2.485046e-08,3.838464e+01,0.000000e+00,3.838464e+01,4.073537e+01,8.972306e+01
2.074965e+05,2.401580e+00,2.050773e+05,2.373580e+00,9.422935e-01,9.424409e-01,3.983803e-02,2.484889e-08,3.838445e+01,0.000000e+00,3.838445e+01,4.073513e+01,8.972906e+01
2.075065e+05,2.401696e+00,2.050873e+05,2.373696e+00,9.422943e-01,9.424412e-01,3.983828e-02,2.484731e-08,3.838425e+01,0.000000e+00,3.838425e+01,4.073489e+01,8.973507e+01
2.075166e+05,2.401812e+00,2.050974e+05,2.373812e+00,9.422952e-01,9.424414e-01,3.983852e-02,2.484574e-08,3.838406e+01,0.000000e+00,3.838406e+01,4.073465e+01,8.974107e+01
2.075266e+05,2.401928e+00,2.051074e+05,2.373928e+00,9.422960e-01,9.424416e-01,3.983877e-02,2.484416e-08,3.838387e+01,0.000000e+00,3.838387e+01,4.073441e+01,8.974707e+01
2.075366e+05,2.402043e+00,2.051174e+05,2.374043e+00,9.422968e-01,9.424419e-01,3.983902e-02,2.484259e-08,3.838368e+01,0.000000e+00,3.838368e+01,4.073417e+01,8.975307e+01
2.075466e+05,2.402159e+00,2.051274e+05,2.374159e+00,9.422976e-01,9.424421e-01,3.983927e-02,2.484101e-08,3.838348e+01,0.000000e+00,3.838348e+01,4.073393e+01,8.975907e+01
2.075566e+05,2.402275e+00,2.051374e+05,2.374275e+00,9.422984e-01,9.424423e-01,3.983952e-02,2.483944e-08,3.838329e+01,0.000000e+00,3.838329e+01,4.073369e+01,8.976508e+01
2.075666e+05,2.402391e+00,2.051474e+05,2.374391e+00,9.422993e-01,9.424426e-01,3.983977e-02,2.483786e-08,3.838310e+01,0.000000e+00,3.838310e+01,4.073345e+01,8.977108e+01
2.075766e+05,2.402506e+00,2.051574e+05,2.374506e+00,9.423001e-01,9.424428e-01,3.984002e-02,2.483629e-08,3.838291e+01,0.000000e+00,3.838291e+01,4.073321e+01,8.977708e+01
2.075866e+05,2.402622e+00,2.051674e+05,2.374622e+00,9.423009e-01,9.424430e-01,3.984026e-02,2.483471e-08,3.838271e+01,0.000000e+00,3.838271e+01,4.073297e+01,8.978308e+01
2.075966e+05,2.402738e+00,2.051774e+05,2.374738e+00,9.423017e-01,9.424433e-01,3.984051e-02,2.483314e-08,3.838252e+01,0.000000e+00,3.838252e+01,4.073273e+01,8.978909e+01
2.076066e+05,2.402854e+00,2.051874e+05,2.374854e+00,9.423026e-01,9.424435e-01,3.984076e-02,2.483157e-08,3.838233e+01,0.000000e+00,3.838233e+01,4.073249e+01,8.979509e+01
2.076166e+05,2.402969e+00,2.051974e+05,2.374969e+00,9.423034e-01,9.424437e-01,3.984101e-02,2.482999e-08,3.838214e+01,0.000000e+00,3.838214e+01,4.073225e+01,8.980109e+01
2.076266e+05,2.403085e+00,2.052074e+05,2.375085e+00,9.423042e-01,9.424440e-01,3.984126e-02,2.482842e-08,3.838194e+01,0.000000e+00,3.838194e+01,4.073201e+01,8.980709e+01
2.076366e+05,2.403201e+00,2.052174e+05,2.375201e+00,9.423050e-01,9.424442e-01,3.984151e-02,2.482685e-08,3.838175e+01,0.000000e+00,3.838175e+01,4.073177e+01,8.981310e+01
2.076466e+05,2.403317e+00,2.052274e+05,2.375317e+00,9.423058e-01,9.424444e-01,3.984175e-02,2.482527e-08,3.838156e+01,0.000000e+00,3.838156e+01,4.073153e+01,8.981910e+01
2.076566e+05,2.403432e+00,2.052374e+05,2.375432e+00,9.423067e-01,9.424447e-01,3.984200e-02,2.482370e-08,3.838137e+01,0.000000e+00,3.838137e+01,4.073129e+01,8.982510e+01
2.076666e+05,2.403548e+00,2.052474e+05,2.375548e+00,9.423075e-01,9.424449e-01,3.984225e-02,2.482213e-08,3.838117e+01,0.000000e+00,3.838117e+01,4.073105e+01,8.983110e+01
2.076766e+05,2.403664e+00,2.052574e+05,2.375664e+00,9.423083e-01,9.424451e-01,3.984250e-02,2.482055e-08,3.838098e+01,0.000000e+00,3.838098e+01,4.073081e+01,8.983711e+01
2.076866e+05,2.403780e+00,2.052674e+05,2.375780e+00,9.423091e-01,9.424454e-01,3.984275e-02,2.481898e-08,3.838079e+01,0.000000e+00,3.838079e+01,4.073057e+01,8.984311e+01
2.076966e+05,2.403895e+00,2.052774e+05,2.375895e+00,9.423099e-01,9.424456e-01,3.984299e-02,2.481741e-08,3.838060e+01,0.000000e+00,3.838060e+01,4.073033e+01,8.984911e+01
2.077066e+05,2.404011e+00,2.052874e+05,2.376011e+00,9.423108e-01,9.424458e-01,3.984324e-02,2.481584e-08,3.838041e+01,0.000000e+00,3.838041e+01,4.073009e+01,8.985511e+01
