Repository: brandonlampe/CS_Data

# Comments For Consolidation Test: 90_08
_Note:_ herein, the phrase "TEST-NUMBER" will imply the insertion of "90_08".  This format will
often be used when describing local directories.

_Fractional Density Measurements:_ Fractional density calculations were made using measured data of
the sample's initial and transient volume.  These volume change measurements were made using a

## Test Data
Raw test data is contained in: TEST-NUMBER.xlsx

Additionally, calculated values of fractional density have been calculated in TEST-NUMBER.xlsx and
exported to TEST-NUMBER.csv, where the .csv file format allows for easy cross-platform importing
and analysis.

File: UNM_WP_HY_90_08/CREEP_FIT/90_08_CREEP_OUT.csv (part 101 of 104)
Analysis by Brandon Lampe, performed on: 2016/09/08 08:28:04
Experimental results below begin at: 2015/08/06 15:59:17
Duration (sec),Duration (day),Elapsed Time (sec),Elapsed Time (day),Interpolated Fractional Density,Fit to Fractional Density,Fit to Volume Strain,Fit to Volume Strain Rate (1/sec),Confining Pressure (MPa),Pore Pressure (MPa),Terzaghi Pressure (MPa),Solid Pressure (MPa),Temperature (C))
2.383977e+05,2.759232e+00,2.359785e+05,2.731232e+00,9.432387e-01,9.431005e-01,4.053761e-02,2.063245e-08,3.831262e+01,0.000000e+00,3.831262e+01,4.061816e+01,8.980000e+01
2.384077e+05,2.759348e+00,2.359885e+05,2.731348e+00,9.432848e-01,9.431007e-01,4.053782e-02,2.063127e-08,3.831262e+01,0.000000e+00,3.831262e+01,4.061617e+01,8.983157e+01
2.384177e+05,2.759464e+00,2.359985e+05,2.731464e+00,9.432598e-01,9.431009e-01,4.053803e-02,2.063009e-08,3.831262e+01,0.000000e+00,3.831262e+01,4.061725e+01,8.987197e+01
2.384277e+05,2.759579e+00,2.360085e+05,2.731579e+00,9.433276e-01,9.431011e-01,4.053823e-02,2.062890e-08,3.831105e+01,0.000000e+00,3.831105e+01,4.061267e+01,8.980000e+01
2.384377e+05,2.759695e+00,2.360185e+05,2.731695e+00,9.433273e-01,9.431013e-01,4.053844e-02,2.062772e-08,3.830767e+01,0.000000e+00,3.830767e+01,4.060910e+01,8.980000e+01
2.384477e+05,2.759811e+00,2.360285e+05,2.731811e+00,9.432565e-01,9.431014e-01,4.053864e-02,2.062654e-08,3.831262e+01,0.000000e+00,3.831262e+01,4.061739e+01,8.980000e+01
2.384577e+05,2.759927e+00,2.360385e+05,2.731927e+00,9.432991e-01,9.431016e-01,4.053885e-02,2.062536e-08,3.831262e+01,0.000000e+00,3.831262e+01,4.061556e+01,8.980000e+01
2.384677e+05,2.760042e+00,2.360485e+05,2.732042e+00,9.432542e-01,9.431018e-01,4.053906e-02,2.062418e-08,3.831262e+01,0.000000e+00,3.831262e+01,4.061749e+01,8.983530e+01
2.384777e+05,2.760158e+00,2.360585e+05,2.732158e+00,9.432136e-01,9.431020e-01,4.053926e-02,2.062300e-08,3.831040e+01,0.000000e+00,3.831040e+01,4.061689e+01,8.986536e+01
2.384877e+05,2.760274e+00,2.360685e+05,2.732274e+00,9.432486e-01,9.431022e-01,4.053947e-02,2.062182e-08,3.830621e+01,0.000000e+00,3.830621e+01,4.061093e+01,8.980000e+01
2.384977e+05,2.760390e+00,2.360785e+05,2.732390e+00,9.432920e-01,9.431024e-01,4.053968e-02,2.062064e-08,3.830621e+01,0.000000e+00,3.830621e+01,4.060907e+01,8.980000e+01
2.385077e+05,2.760505e+00,2.360885e+05,2.732505e+00,9.433454e-01,9.431026e-01,4.053988e-02,2.061946e-08,3.830621e+01,0.000000e+00,3.830621e+01,4.060677e+01,8.980000e+01
2.385177e+05,2.760621e+00,2.360985e+05,2.732621e+00,9.433190e-01,9.431028e-01,4.054009e-02,2.061828e-08,3.830455e+01,0.000000e+00,3.830455e+01,4.060614e+01,8.980000e+01
2.385277e+05,2.760737e+00,2.361085e+05,2.732737e+00,9.433284e-01,9.431030e-01,4.054029e-02,2.061710e-08,3.829979e+01,0.000000e+00,3.829979e+01,4.060070e+01,8.980000e+01
2.385377e+05,2.760853e+00,2.361185e+05,2.732853e+00,9.433249e-01,9.431032e-01,4.054050e-02,2.061592e-08,3.829673e+01,0.000000e+00,3.829673e+01,4.059761e+01,8.980000e+01
2.385477e+05,2.760968e+00,2.361285e+05,2.732968e+00,9.432597e-01,9.431034e-01,4.054071e-02,2.061474e-08,3.829117e+01,0.000000e+00,3.829117e+01,4.059452e+01,8.980000e+01
2.385577e+05,2.761084e+00,2.361385e+05,2.733084e+00,9.432885e-01,9.431036e-01,4.054091e-02,2.061356e-08,3.829117e+01,0.000000e+00,3.829117e+01,4.059328e+01,8.980000e+01
2.385677e+05,2.761200e+00,2.361485e+05,2.733200e+00,9.433688e-01,9.431038e-01,4.054112e-02,2.061238e-08,3.828958e+01,0.000000e+00,3.828958e+01,4.058813e+01,8.980000e+01
2.385777e+05,2.761316e+00,2.361585e+05,2.733316e+00,9.433070e-01,9.431040e-01,4.054132e-02,2.061120e-08,3.828476e+01,0.000000e+00,3.828476e+01,4.058568e+01,8.980000e+01
2.385877e+05,2.761431e+00,2.361685e+05,2.733431e+00,9.432612e-01,9.431042e-01,4.054153e-02,2.061003e-08,3.828476e+01,0.000000e+00,3.828476e+01,4.058765e+01,8.980000e+01
2.385977e+05,2.761547e+00,2.361785e+05,2.733547e+00,9.431504e-01,9.431044e-01,4.054174e-02,2.060885e-08,3.828476e+01,0.000000e+00,3.828476e+01,4.059242e+01,8.980000e+01
2.386077e+05,2.761663e+00,2.361885e+05,2.733663e+00,9.432435e-01,9.431046e-01,4.054194e-02,2.060767e-08,3.828476e+01,0.000000e+00,3.828476e+01,4.058842e+01,8.976435e+01
2.386177e+05,2.761779e+00,2.361985e+05,2.733779e+00,9.433148e-01,9.431048e-01,4.054215e-02,2.060649e-08,3.828476e+01,0.000000e+00,3.828476e+01,4.058535e+01,8.973503e+01
2.386277e+05,2.761894e+00,2.362085e+05,2.733894e+00,9.432590e-01,9.431049e-01,4.054236e-02,2.060531e-08,3.828476e+01,0.000000e+00,3.828476e+01,4.058775e+01,8.980000e+01
2.386377e+05,2.762010e+00,2.362185e+05,2.734010e+00,9.431575e-01,9.431051e-01,4.054256e-02,2.060413e-08,3.828476e+01,0.000000e+00,3.828476e+01,4.059212e+01,8.980000e+01
2.386477e+05,2.762126e+00,2.362285e+05,2.734126e+00,9.431232e-01,9.431053e-01,4.054277e-02,2.060295e-08,3.828476e+01,0.000000e+00,3.828476e+01,4.059359e+01,8.980000e+01
2.386577e+05,2.762242e+00,2.362385e+05,2.734242e+00,9.431084e-01,9.431055e-01,4.054297e-02,2.060177e-08,3.828307e+01,0.000000e+00,3.828307e+01,4.059245e+01,8.977374e+01
2.386677e+05,2.762357e+00,2.362485e+05,2.734357e+00,9.431134e-01,9.431057e-01,4.054318e-02,2.060060e-08,3.827993e+01,0.000000e+00,3.827993e+01,4.058890e+01,8.972478e+01
2.386777e+05,2.762473e+00,2.362585e+05,2.734473e+00,9.430362e-01,9.431059e-01,4.054339e-02,2.059942e-08,3.828283e+01,0.000000e+00,3.828283e+01,4.059530e+01,8.980000e+01
2.386877e+05,2.762589e+00,2.362685e+05,2.734589e+00,9.430732e-01,9.431061e-01,4.054359e-02,2.059824e-08,3.827834e+01,0.000000e+00,3.827834e+01,4.058894e+01,8.976478e+01
2.386977e+05,2.762704e+00,2.362785e+05,2.734704e+00,9.430599e-01,9.431063e-01,4.054380e-02,2.059706e-08,3.827834e+01,0.000000e+00,3.827834e+01,4.058952e+01,8.973422e+01
2.387077e+05,2.762820e+00,2.362885e+05,2.734820e+00,9.430348e-01,9.431065e-01,4.054400e-02,2.059588e-08,3.827834e+01,0.000000e+00,3.827834e+01,4.059060e+01,8.977481e+01
2.387177e+05,2.762936e+00,2.362985e+05,2.734936e+00,9.431496e-01,9.431067e-01,4.054421e-02,2.059471e-08,3.827834e+01,0.000000e+00,3.827834e+01,4.058566e+01,8.970000e+01
2.387277e+05,2.763052e+00,2.363085e+05,2.735052e+00,9.431238e-01,9.431069e-01,4.054442e-02,2.059353e-08,3.827665e+01,0.000000e+00,3.827665e+01,4.058497e+01,8.972644e+01
2.387377e+05,2.763167e+00,2.363185e+05,2.735167e+00,9.432101e-01,9.431071e-01,4.054462e-02,2.059235e-08,3.827193e+01,0.000000e+00,3.827193e+01,4.057625e+01,8.977503e+01
2.387477e+05,2.763283e+00,2.363285e+05,2.735283e+00,9.432595e-01,9.431073e-01,4.054483e-02,2.059117e-08,3.827193e+01,0.000000e+00,3.827193e+01,4.057413e+01,8.972768e+01
2.387577e+05,2.763399e+00,2.363385e+05,2.735399e+00,9.433155e-01,9.431075e-01,4.054503e-02,2.059000e-08,3.827007e+01,0.000000e+00,3.827007e+01,4.056975e+01,8.977104e+01
2.387677e+05,2.763515e+00,2.363485e+05,2.735515e+00,9.433507e-01,9.431077e-01,4.054524e-02,2.058882e-08,3.826552e+01,0.000000e+00,3.826552e+01,4.056340e+01,8.973725e+01
2.387777e+05,2.763630e+00,2.363585e+05,2.735630e+00,9.433769e-01,9.431079e-01,4.054544e-02,2.058764e-08,3.826352e+01,0.000000e+00,3.826352e+01,4.056016e+01,8.973777e+01
2.387877e+05,2.763746e+00,2.363685e+05,2.735746e+00,9.432719e-01,9.431081e-01,4.054565e-02,2.058646e-08,3.825910e+01,0.000000e+00,3.825910e+01,4.055999e+01,8.964762e+01
2.387977e+05,2.763862e+00,2.363785e+05,2.735862e+00,9.432938e-01,9.431083e-01,4.054586e-02,2.058529e-08,3.825910e+01,0.000000e+00,3.825910e+01,4.055905e+01,8.977339e+01
2.388077e+05,2.763978e+00,2.363885e+05,2.735978e+00,9.433246e-01,9.431084e-01,4.054606e-02,2.058411e-08,3.825910e+01,0.000000e+00,3.825910e+01,4.055773e+01,8.970000e+01
2.388177e+05,2.764093e+00,2.363985e+05,2.736093e+00,9.432269e-01,9.431086e-01,4.054627e-02,2.058293e-08,3.825910e+01,0.000000e+00,3.825910e+01,4.056193e+01,8.970000e+01
2.388277e+05,2.764209e+00,2.364085e+05,2.736209e+00,9.432014e-01,9.431088e-01,4.054647e-02,2.058176e-08,3.825910e+01,0.000000e+00,3.825910e+01,4.056303e+01,8.967569e+01
2.388377e+05,2.764325e+00,2.364185e+05,2.736325e+00,9.432104e-01,9.431090e-01,4.054668e-02,2.058058e-08,3.825910e+01,0.000000e+00,3.825910e+01,4.056264e+01,8.964983e+01
2.388477e+05,2.764441e+00,2.364285e+05,2.736441e+00,9.432587e-01,9.431092e-01,4.054689e-02,2.057940e-08,3.826512e+01,0.000000e+00,3.826512e+01,4.056694e+01,8.973744e+01
2.388577e+05,2.764556e+00,2.364385e+05,2.736556e+00,9.432817e-01,9.431094e-01,4.054709e-02,2.057823e-08,3.827834e+01,0.000000e+00,3.827834e+01,4.057997e+01,8.962401e+01
2.388677e+05,2.764672e+00,2.364485e+05,2.736672e+00,9.431827e-01,9.431096e-01,4.054730e-02,2.057705e-08,3.827663e+01,0.000000e+00,3.827663e+01,4.058241e+01,8.970000e+01
2.388777e+05,2.764788e+00,2.364585e+05,2.736788e+00,9.431132e-01,9.431098e-01,4.054750e-02,2.057587e-08,3.827193e+01,0.000000e+00,3.827193e+01,4.058042e+01,8.972536e+01
2.388877e+05,2.764904e+00,2.364685e+05,2.736904e+00,9.430707e-01,9.431100e-01,4.054771e-02,2.057470e-08,3.827193e+01,0.000000e+00,3.827193e+01,4.058225e+01,8.974393e+01
2.388977e+05,2.765019e+00,2.364785e+05,2.737019e+00,9.430701e-01,9.431102e-01,4.054791e-02,2.057352e-08,3.827193e+01,0.000000e+00,3.827193e+01,4.058227e+01,8.962449e+01
2.389077e+05,2.765135e+00,2.364885e+05,2.737135e+00,9.430227e-01,9.431104e-01,4.054812e-02,2.057235e-08,3.827047e+01,0.000000e+00,3.827047e+01,4.058276e+01,8.967715e+01
2.389177e+05,2.765251e+00,2.364985e+05,2.737251e+00,9.431221e-01,9.431106e-01,4.054833e-02,2.057117e-08,3.826387e+01,0.000000e+00,3.826387e+01,4.057149e+01,8.962573e+01
2.389277e+05,2.765367e+00,2.365085e+05,2.737367e+00,9.430878e-01,9.431108e-01,4.054853e-02,2.056999e-08,3.825910e+01,0.000000e+00,3.825910e+01,4.056791e+01,8.970000e+01
2.389377e+05,2.765482e+00,2.365185e+05,2.737482e+00,9.431180e-01,9.431110e-01,4.054874e-02,2.056882e-08,3.827354e+01,0.000000e+00,3.827354e+01,4.058192e+01,8.970000e+01
2.389477e+05,2.765598e+00,2.365285e+05,2.737598e+00,9.432719e-01,9.431112e-01,4.054894e-02,2.056764e-08,3.830058e+01,0.000000e+00,3.830058e+01,4.060397e+01,8.970000e+01
2.389577e+05,2.765714e+00,2.365385e+05,2.737714e+00,9.432620e-01,9.431114e-01,4.054915e-02,2.056647e-08,3.826552e+01,0.000000e+00,3.826552e+01,4.056722e+01,8.970000e+01
2.389677e+05,2.765830e+00,2.365485e+05,2.737830e+00,9.432831e-01,9.431115e-01,4.054935e-02,2.056529e-08,3.826552e+01,0.000000e+00,3.826552e+01,4.056631e+01,8.972467e+01
2.389777e+05,2.765945e+00,2.365585e+05,2.737945e+00,9.434163e-01,9.431117e-01,4.054956e-02,2.056412e-08,3.826552e+01,0.000000e+00,3.826552e+01,4.056059e+01,8.975392e+01
2.389877e+05,2.766061e+00,2.365685e+05,2.738061e+00,9.433983e-01,9.431119e-01,4.054977e-02,2.056294e-08,3.826552e+01,0.000000e+00,3.826552e+01,4.056136e+01,8.962591e+01
2.389977e+05,2.766177e+00,2.365785e+05,2.738177e+00,9.434158e-01,9.431121e-01,4.054997e-02,2.056177e-08,3.826552e+01,0.000000e+00,3.826552e+01,4.056061e+01,8.970000e+01
2.390077e+05,2.766293e+00,2.365885e+05,2.738293e+00,9.433574e-01,9.431123e-01,4.055018e-02,2.056059e-08,3.826552e+01,0.000000e+00,3.826552e+01,4.056312e+01,8.967285e+01
2.390177e+05,2.766408e+00,2.365985e+05,2.738408e+00,9.432537e-01,9.431125e-01,4.055038e-02,2.055942e-08,3.826552e+01,0.000000e+00,3.826552e+01,4.056758e+01,8.965150e+01
2.390277e+05,2.766524e+00,2.366085e+05,2.738524e+00,9.431614e-01,9.431127e-01,4.055059e-02,2.055824e-08,3.826552e+01,0.000000e+00,3.826552e+01,4.057155e+01,8.977161e+01
2.390377e+05,2.766640e+00,2.366185e+05,2.738640e+00,9.430695e-01,9.431129e-01,4.055079e-02,2.055707e-08,3.826392e+01,0.000000e+00,3.826392e+01,4.057381e+01,8.970000e+01
2.390477e+05,2.766756e+00,2.366285e+05,2.738756e+00,9.431287e-01,9.431131e-01,4.055100e-02,2.055589e-08,3.826059e+01,0.000000e+00,3.826059e+01,4.056774e+01,8.970000e+01
2.390577e+05,2.766871e+00,2.366385e+05,2.738871e+00,9.432735e-01,9.431133e-01,4.055120e-02,2.055472e-08,3.826397e+01,0.000000e+00,3.826397e+01,4.056509e+01,8.967592e+01
2.390677e+05,2.766987e+00,2.366485e+05,2.738987e+00,9.434072e-01,9.431135e-01,4.055141e-02,2.055355e-08,3.826020e+01,0.000000e+00,3.826020e+01,4.055534e+01,8.961705e+01
2.390777e+05,2.767103e+00,2.366585e+05,2.739103e+00,9.434850e-01,9.431137e-01,4.055162e-02,2.055237e-08,3.826552e+01,0.000000e+00,3.826552e+01,4.055763e+01,8.964534e+01
2.390877e+05,2.767219e+00,2.366685e+05,2.739219e+00,9.434778e-01,9.431139e-01,4.055182e-02,2.055120e-08,3.826385e+01,0.000000e+00,3.826385e+01,4.055618e+01,8.952594e+01
2.390977e+05,2.767334e+00,2.366785e+05,2.739334e+00,9.434698e-01,9.431141e-01,4.055203e-02,2.055002e-08,3.825910e+01,0.000000e+00,3.825910e+01,4.055149e+01,8.960000e+01
2.391077e+05,2.767450e+00,2.366885e+05,2.739450e+00,9.432897e-01,9.431143e-01,4.055223e-02,2.054885e-08,3.825910e+01,0.000000e+00,3.825910e+01,4.055923e+01,8.960000e+01
2.391177e+05,2.767566e+00,2.366985e+05,2.739566e+00,9.431936e-01,9.431145e-01,4.055244e-02,2.054768e-08,3.825910e+01,0.000000e+00,3.825910e+01,4.056336e+01,8.962343e+01
2.391277e+05,2.767682e+00,2.367085e+05,2.739682e+00,9.431748e-01,9.431147e-01,4.055264e-02,2.054650e-08,3.826221e+01,0.000000e+00,3.826221e+01,4.056747e+01,8.967576e+01
2.391377e+05,2.767797e+00,2.367185e+05,2.739797e+00,9.432077e-01,9.431148e-01,4.055285e-02,2.054533e-08,3.827082e+01,0.000000e+00,3.827082e+01,4.057518e+01,8.960000e+01
2.391477e+05,2.767913e+00,2.367285e+05,2.739913e+00,9.432272e-01,9.431150e-01,4.055305e-02,2.054416e-08,3.826552e+01,0.000000e+00,3.826552e+01,4.056872e+01,8.960000e+01
2.391577e+05,2.768029e+00,2.367385e+05,2.740029e+00,9.432326e-01,9.431152e-01,4.055326e-02,2.054298e-08,3.826384e+01,0.000000e+00,3.826384e+01,4.056671e+01,8.960000e+01
2.391677e+05,2.768144e+00,2.367485e+05,2.740144e+00,9.433291e-01,9.431154e-01,4.055347e-02,2.054181e-08,3.825910e+01,0.000000e+00,3.825910e+01,4.055754e+01,8.960000e+01
2.391777e+05,2.768260e+00,2.367585e+05,2.740260e+00,9.433453e-01,9.431156e-01,4.055367e-02,2.054064e-08,3.825910e+01,0.000000e+00,3.825910e+01,4.055684e+01,8.960000e+01
2.391877e+05,2.768376e+00,2.367685e+05,2.740376e+00,9.433273e-01,9.431158e-01,4.055388e-02,2.053946e-08,3.826213e+01,0.000000e+00,3.826213e+01,4.056083e+01,8.960000e+01
2.391977e+05,2.768492e+00,2.367785e+05,2.740492e+00,9.433541e-01,9.431160e-01,4.055408e-02,2.053829e-08,3.827193e+01,0.000000e+00,3.827193e+01,4.057006e+01,8.960000e+01
2.392077e+05,2.768607e+00,2.367885e+05,2.740607e+00,9.433319e-01,9.431162e-01,4.055429e-02,2.053712e-08,3.827193e+01,0.000000e+00,3.827193e+01,4.057101e+01,8.960000e+01
2.392177e+05,2.768723e+00,2.367985e+05,2.740723e+00,9.432109e-01,9.431164e-01,4.055449e-02,2.053594e-08,3.827108e+01,0.000000e+00,3.827108e+01,4.057532e+01,8.960000e+01
2.392277e+05,2.768839e+00,2.368085e+05,2.740839e+00,9.432071e-01,9.431166e-01,4.055470e-02,2.053477e-08,3.826552e+01,0.000000e+00,3.826552e+01,4.056958e+01,8.960000e+01
2.392377e+05,2.768955e+00,2.368185e+05,2.740955e+00,9.430460e-01,9.431168e-01,4.055490e-02,2.053360e-08,3.826552e+01,0.000000e+00,3.826552e+01,4.057651e+01,8.960000e+01
2.392477e+05,2.769070e+00,2.368285e+05,2.741070e+00,9.431227e-01,9.431170e-01,4.055511e-02,2.053243e-08,3.826552e+01,0.000000e+00,3.826552e+01,4.057321e+01,8.960000e+01
2.392577e+05,2.769186e+00,2.368385e+05,2.741186e+00,9.432265e-01,9.431172e-01,4.055531e-02,2.053126e-08,3.826552e+01,0.000000e+00,3.826552e+01,4.056875e+01,8.957618e+01
2.392677e+05,2.769302e+00,2.368485e+05,2.741302e+00,9.432695e-01,9.431174e-01,4.055552e-02,2.053008e-08,3.826381e+01,0.000000e+00,3.826381e+01,4.056509e+01,8.952662e+01
2.392777e+05,2.769418e+00,2.368585e+05,2.741418e+00,9.431587e-01,9.431176e-01,4.055572e-02,2.052891e-08,3.826047e+01,0.000000e+00,3.826047e+01,4.056631e+01,8.960000e+01
2.392877e+05,2.769533e+00,2.368685e+05,2.741533e+00,9.431182e-01,9.431178e-01,4.055593e-02,2.052774e-08,3.826473e+01,0.000000e+00,3.826473e+01,4.057257e+01,8.960000e+01
2.392977e+05,2.769649e+00,2.368785e+05,2.741649e+00,9.430566e-01,9.431179e-01,4.055613e-02,2.052657e-08,3.826022e+01,0.000000e+00,3.826022e+01,4.057044e+01,8.958256e+01
2.393077e+05,2.769765e+00,2.368885e+05,2.741765e+00,9.432252e-01,9.431181e-01,4.055634e-02,2.052540e-08,3.826406e+01,0.000000e+00,3.826406e+01,4.056726e+01,8.952266e+01
2.393177e+05,2.769881e+00,2.368985e+05,2.741881e+00,9.432891e-01,9.431183e-01,4.055655e-02,2.052422e-08,3.827770e+01,0.000000e+00,3.827770e+01,4.057897e+01,8.960000e+01
2.393277e+05,2.769996e+00,2.369085e+05,2.741996e+00,9.432030e-01,9.431185e-01,4.055675e-02,2.052305e-08,3.831439e+01,0.000000e+00,3.831439e+01,4.062157e+01,8.957599e+01
2.393377e+05,2.770112e+00,2.369185e+05,2.742112e+00,9.431337e-01,9.431187e-01,4.055696e-02,2.052188e-08,3.826082e+01,0.000000e+00,3.826082e+01,4.056776e+01,8.952680e+01
2.393477e+05,2.770228e+00,2.369285e+05,2.742228e+00,9.432519e-01,9.431189e-01,4.055716e-02,2.052071e-08,3.826689e+01,0.000000e+00,3.826689e+01,4.056912e+01,8.960000e+01
2.393577e+05,2.770344e+00,2.369385e+05,2.742344e+00,9.433129e-01,9.431191e-01,4.055737e-02,2.051954e-08,3.827273e+01,0.000000e+00,3.827273e+01,4.057268e+01,8.958759e+01
2.393677e+05,2.770459e+00,2.369485e+05,2.742459e+00,9.433711e-01,9.431193e-01,4.055757e-02,2.051837e-08,3.828042e+01,0.000000e+00,3.828042e+01,4.057832e+01,8.951616e+01
2.393777e+05,2.770575e+00,2.369585e+05,2.742575e+00,9.434435e-01,9.431195e-01,4.055778e-02,2.051720e-08,3.829248e+01,0.000000e+00,3.829248e+01,4.058799e+01,8.960000e+01
2.393877e+05,2.770691e+00,2.369685e+05,2.742691e+00,9.433330e-01,9.431197e-01,4.055798e-02,2.051602e-08,3.830309e+01,0.000000e+00,3.830309e+01,4.060400e+01,8.960000e+01
2.393977e+05,2.770807e+00,2.369785e+05,2.742807e+00,9.433115e-01,9.431199e-01,4.055819e-02,2.051485e-08,3.831573e+01,0.000000e+00,3.831573e+01,4.061832e+01,8.957579e+01
2.394077e+05,2.770922e+00,2.369885e+05,2.742922e+00,9.434134e-01,9.431201e-01,4.055839e-02,2.051368e-08,3.832718e+01,0.000000e+00,3.832718e+01,4.062607e+01,8.952698e+01
2.394177e+05,2.771038e+00,2.369985e+05,2.743038e+00,9.433281e-01,9.431203e-01,4.055860e-02,2.051251e-08,3.833464e+01,0.000000e+00,3.833464e+01,4.063765e+01,8.960000e+01
2.394277e+05,2.771154e+00,2.370085e+05,2.743154e+00,9.432516e-01,9.431205e-01,4.055880e-02,2.051134e-08,3.834551e+01,0.000000e+00,3.834551e+01,4.065247e+01,8.958740e+01
2.394377e+05,2.771270e+00,2.370185e+05,2.743270e+00,9.433656e-01,9.431207e-01,4.055901e-02,2.051017e-08,3.835257e+01,0.000000e+00,3.835257e+01,4.065504e+01,8.950000e+01
2.394477e+05,2.771385e+00,2.370285e+05,2.743385e+00,9.434146e-01,9.431208e-01,4.055921e-02,2.050900e-08,3.836062e+01,0.000000e+00,3.836062e+01,4.066147e+01,8.950000e+01
2.394577e+05,2.771501e+00,2.370385e+05,2.743501e+00,9.433541e-01,9.431210e-01,4.055942e-02,2.050783e-08,3.836737e+01,0.000000e+00,3.836737e+01,4.067123e+01,8.951918e+01
2.394677e+05,2.771617e+00,2.370485e+05,2.743617e+00,9.433454e-01,9.431212e-01,4.055962e-02,2.050666e-08,3.837255e+01,0.000000e+00,3.837255e+01,4.067710e+01,8.960000e+01
2.394777e+05,2.771733e+00,2.370585e+05,2.743733e+00,9.433375e-01,9.431214e-01,4.055983e-02,2.050549e-08,3.837429e+01,0.000000e+00,3.837429e+01,4.067928e+01,8.960000e+01
2.394877e+05,2.771848e+00,2.370685e+05,2.743848e+00,9.433637e-01,9.431216e-01,4.056003e-02,2.050432e-08,3.838036e+01,0.000000e+00,3.838036e+01,4.068459e+01,8.960000e+01
2.394977e+05,2.771964e+00,2.370785e+05,2.743964e+00,9.432824e-01,9.431218e-01,4.056024e-02,2.050315e-08,3.838538e+01,0.000000e+00,3.838538e+01,4.069341e+01,8.958720e+01
2.395077e+05,2.772080e+00,2.370885e+05,2.744080e+00,9.433599e-01,9.431220e-01,4.056044e-02,2.050198e-08,3.838538e+01,0.000000e+00,3.838538e+01,4.069007e+01,8.951652e+01
2.395177e+05,2.772196e+00,2.370985e+05,2.744196e+00,9.433843e-01,9.431222e-01,4.056065e-02,2.050081e-08,3.838629e+01,0.000000e+00,3.838629e+01,4.068998e+01,8.958585e+01
2.395277e+05,2.772311e+00,2.371085e+05,2.744311e+00,9.433450e-01,9.431224e-01,4.056085e-02,2.049964e-08,3.839179e+01,0.000000e+00,3.839179e+01,4.069751e+01,8.950000e+01
2.395377e+05,2.772427e+00,2.371185e+05,2.744427e+00,9.433186e-01,9.431226e-01,4.056106e-02,2.049847e-08,3.838864e+01,0.000000e+00,3.838864e+01,4.069530e+01,8.950000e+01
2.395477e+05,2.772543e+00,2.371285e+05,2.744543e+00,9.433220e-01,9.431228e-01,4.056126e-02,2.049730e-08,3.837897e+01,0.000000e+00,3.837897e+01,4.068490e+01,8.952734e+01
2.395577e+05,2.772659e+00,2.371385e+05,2.744659e+00,9.432459e-01,9.431230e-01,4.056147e-02,2.049613e-08,3.838063e+01,0.000000e+00,3.838063e+01,4.068995e+01,8.957405e+01
2.395677e+05,2.772774e+00,2.371485e+05,2.744774e+00,9.432626e-01,9.431232e-01,4.056167e-02,2.049496e-08,3.838538e+01,0.000000e+00,3.838538e+01,4.069426e+01,8.950000e+01
2.395777e+05,2.772890e+00,2.371585e+05,2.744890e+00,9.432133e-01,9.431234e-01,4.056188e-02,2.049380e-08,3.838645e+01,0.000000e+00,3.838645e+01,4.069753e+01,8.950000e+01
2.395877e+05,2.773006e+00,2.371685e+05,2.745006e+00,9.431161e-01,9.431236e-01,4.056208e-02,2.049263e-08,3.839087e+01,0.000000e+00,3.839087e+01,4.070641e+01,8.951435e+01
2.395977e+05,2.773122e+00,2.371785e+05,2.745122e+00,9.432368e-01,9.431237e-01,4.056229e-02,2.049146e-08,3.838653e+01,0.000000e+00,3.838653e+01,4.069660e+01,8.960000e+01
2.396077e+05,2.773237e+00,2.371885e+05,2.745237e+00,9.432307e-01,9.431239e-01,4.056249e-02,2.049029e-08,3.839290e+01,0.000000e+00,3.839290e+01,4.070362e+01,8.960000e+01
2.396177e+05,2.773353e+00,2.371985e+05,2.745353e+00,9.432210e-01,9.431241e-01,4.056270e-02,2.048912e-08,3.839291e+01,0.000000e+00,3.839291e+01,4.070405e+01,8.960000e+01
2.396277e+05,2.773469e+00,2.372085e+05,2.745469e+00,9.432259e-01,9.431243e-01,4.056290e-02,2.048795e-08,3.838064e+01,0.000000e+00,3.838064e+01,4.069083e+01,8.960000e+01
2.396377e+05,2.773585e+00,2.372185e+05,2.745585e+00,9.431146e-01,9.431245e-01,4.056311e-02,2.048678e-08,3.838538e+01,0.000000e+00,3.838538e+01,4.070065e+01,8.960000e+01
2.396477e+05,2.773700e+00,2.372285e+05,2.745700e+00,9.431781e-01,9.431247e-01,4.056331e-02,2.048561e-08,3.838646e+01,0.000000e+00,3.838646e+01,4.069906e+01,8.960000e+01
2.396577e+05,2.773816e+00,2.372385e+05,2.745816e+00,9.432368e-01,9.431249e-01,4.056352e-02,2.048445e-08,3.839179e+01,0.000000e+00,3.839179e+01,4.070218e+01,8.958546e+01
2.396677e+05,2.773932e+00,2.372485e+05,2.745932e+00,9.432303e-01,9.431251e-01,4.056372e-02,2.048328e-08,3.837977e+01,0.000000e+00,3.837977e+01,4.068971e+01,8.951812e+01
2.396777e+05,2.774047e+00,2.372585e+05,2.746047e+00,9.432069e-01,9.431253e-01,4.056393e-02,2.048211e-08,3.833396e+01,0.000000e+00,3.833396e+01,4.064215e+01,8.960000e+01
2.396877e+05,2.774163e+00,2.372685e+05,2.746163e+00,9.432293e-01,9.431255e-01,4.056413e-02,2.048094e-08,3.837897e+01,0.000000e+00,3.837897e+01,4.068890e+01,8.960000e+01
2.396977e+05,2.774279e+00,2.372785e+05,2.746279e+00,9.431920e-01,9.431257e-01,4.056434e-02,2.047977e-08,3.837897e+01,0.000000e+00,3.837897e+01,4.069051e+01,8.960000e+01
2.397077e+05,2.774395e+00,2.372885e+05,2.746395e+00,9.431474e-01,9.431259e-01,4.056454e-02,2.047861e-08,3.837897e+01,0.000000e+00,3.837897e+01,4.069244e+01,8.962671e+01
2.397177e+05,2.774510e+00,2.372985e+05,2.746510e+00,9.431080e-01,9.431261e-01,4.056475e-02,2.047744e-08,3.837897e+01,0.000000e+00,3.837897e+01,4.069413e+01,8.970000e+01
2.397277e+05,2.774626e+00,2.373085e+05,2.746626e+00,9.431513e-01,9.431263e-01,4.056495e-02,2.047627e-08,3.837991e+01,0.000000e+00,3.837991e+01,4.069327e+01,8.968526e+01
2.397377e+05,2.774742e+00,2.373185e+05,2.746742e+00,9.430801e-01,9.431265e-01,4.056516e-02,2.047510e-08,3.838421e+01,0.000000e+00,3.838421e+01,4.070090e+01,8.960000e+01
2.397477e+05,2.774858e+00,2.373285e+05,2.746858e+00,9.431887e-01,9.431266e-01,4.056536e-02,2.047394e-08,3.837991e+01,0.000000e+00,3.837991e+01,4.069166e+01,8.961475e+01
2.397577e+05,2.774973e+00,2.373385e+05,2.746973e+00,9.433276e-01,9.431268e-01,4.056556e-02,2.047277e-08,3.838381e+01,0.000000e+00,3.838381e+01,4.068980e+01,8.968778e+01
2.397677e+05,2.775089e+00,2.373485e+05,2.747089e+00,9.433892e-01,9.431270e-01,4.056577e-02,2.047160e-08,3.837501e+01,0.000000e+00,3.837501e+01,4.067782e+01,8.960000e+01
2.397777e+05,2.775205e+00,2.373585e+05,2.747205e+00,9.433799e-01,9.431272e-01,4.056597e-02,2.047044e-08,3.838710e+01,0.000000e+00,3.838710e+01,4.069103e+01,8.960000e+01
2.397877e+05,2.775321e+00,2.373685e+05,2.747321e+00,9.433605e-01,9.431274e-01,4.056618e-02,2.046927e-08,3.839179e+01,0.000000e+00,3.839179e+01,4.069684e+01,8.961723e+01
2.397977e+05,2.775436e+00,2.373785e+05,2.747436e+00,9.433997e-01,9.431276e-01,4.056638e-02,2.046810e-08,3.838988e+01,0.000000e+00,3.838988e+01,4.069312e+01,8.970000e+01
2.398077e+05,2.775552e+00,2.373885e+05,2.747552e+00,9.434530e-01,9.431278e-01,4.056659e-02,2.046694e-08,3.838015e+01,0.000000e+00,3.838015e+01,4.068051e+01,8.970000e+01
2.398177e+05,2.775668e+00,2.373985e+05,2.747668e+00,9.434016e-01,9.431280e-01,4.056679e-02,2.046577e-08,3.838538e+01,0.000000e+00,3.838538e+01,4.068827e+01,8.970000e+01
2.398277e+05,2.775784e+00,2.374085e+05,2.747784e+00,9.432589e-01,9.431282e-01,4.056700e-02,2.046460e-08,3.838538e+01,0.000000e+00,3.838538e+01,4.069443e+01,8.971242e+01
2.398377e+05,2.775899e+00,2.374185e+05,2.747899e+00,9.431854e-01,9.431284e-01,4.056720e-02,2.046344e-08,3.838538e+01,0.000000e+00,3.838538e+01,4.069760e+01,8.980000e+01
2.398477e+05,2.776015e+00,2.374285e+05,2.748015e+00,9.432719e-01,9.431286e-01,4.056741e-02,2.046227e-08,3.838538e+01,0.000000e+00,3.838538e+01,4.069386e+01,8.977714e+01
2.398577e+05,2.776131e+00,2.374385e+05,2.748131e+00,9.432134e-01,9.431288e-01,4.056761e-02,2.046110e-08,3.838538e+01,0.000000e+00,3.838538e+01,4.069639e+01,8.972377e+01
2.398677e+05,2.776247e+00,2.374485e+05,2.748247e+00,9.430310e-01,9.431290e-01,4.056782e-02,2.045994e-08,3.838538e+01,0.000000e+00,3.838538e+01,4.070426e+01,8.978487e+01
2.398777e+05,2.776362e+00,2.374585e+05,2.748362e+00,9.430805e-01,9.431292e-01,4.056802e-02,2.045877e-08,3.838538e+01,0.000000e+00,3.838538e+01,4.070213e+01,8.971865e+01
2.398877e+05,2.776478e+00,2.374685e+05,2.748478e+00,9.431768e-01,9.431293e-01,4.056823e-02,2.045761e-08,3.838538e+01,0.000000e+00,3.838538e+01,4.069797e+01,8.981511e+01
2.398977e+05,2.776594e+00,2.374785e+05,2.748594e+00,9.432516e-01,9.431295e-01,4.056843e-02,2.045644e-08,3.838457e+01,0.000000e+00,3.838457e+01,4.069388e+01,8.988739e+01
2.399077e+05,2.776710e+00,2.374885e+05,2.748710e+00,9.433407e-01,9.431297e-01,4.056863e-02,2.045527e-08,3.837897e+01,0.000000e+00,3.837897e+01,4.068410e+01,8.980000e+01
2.399177e+05,2.776825e+00,2.374985e+05,2.748825e+00,9.432773e-01,9.431299e-01,4.056884e-02,2.045411e-08,3.837897e+01,0.000000e+00,3.837897e+01,4.068683e+01,8.981536e+01
2.399277e+05,2.776941e+00,2.375085e+05,2.748941e+00,9.432902e-01,9.431301e-01,4.056904e-02,2.045294e-08,3.838050e+01,0.000000e+00,3.838050e+01,4.068790e+01,8.987607e+01
2.399377e+05,2.777057e+00,2.375185e+05,2.749057e+00,9.432044e-01,9.431303e-01,4.056925e-02,2.045178e-08,3.838538e+01,0.000000e+00,3.838538e+01,4.069678e+01,8.980000e+01
2.399477e+05,2.777173e+00,2.375285e+05,2.749173e+00,9.430455e-01,9.431305e-01,4.056945e-02,2.045061e-08,3.838538e+01,0.000000e+00,3.838538e+01,4.070363e+01,8.981883e+01
2.399577e+05,2.777288e+00,2.375385e+05,2.749288e+00,9.431364e-01,9.431307e-01,4.056966e-02,2.044945e-08,3.838538e+01,0.000000e+00,3.838538e+01,4.069971e+01,8.988471e+01
2.399677e+05,2.777404e+00,2.375485e+05,2.749404e+00,9.431707e-01,9.431309e-01,4.056986e-02,2.044828e-08,3.838620e+01,0.000000e+00,3.838620e+01,4.069910e+01,8.980000e+01
2.399777e+05,2.777520e+00,2.375585e+05,2.749520e+00,9.432188e-01,9.431311e-01,4.057007e-02,2.044712e-08,3.839073e+01,0.000000e+00,3.839073e+01,4.070183e+01,8.980000e+01
2.399877e+05,2.777636e+00,2.375685e+05,2.749636e+00,9.433020e-01,9.431313e-01,4.057027e-02,2.044595e-08,3.838538e+01,0.000000e+00,3.838538e+01,4.069256e+01,8.980000e+01
2.399977e+05,2.777751e+00,2.375785e+05,2.749751e+00,9.432719e-01,9.431315e-01,4.057048e-02,2.044479e-08,3.838538e+01,0.000000e+00,3.838538e+01,4.069386e+01,8.981777e+01
2.400077e+05,2.777867e+00,2.375885e+05,2.749867e+00,9.432719e-01,9.431317e-01,4.057068e-02,2.044362e-08,3.838637e+01,0.000000e+00,3.838637e+01,4.069492e+01,8.988448e+01
2.400177e+05,2.777983e+00,2.375985e+05,2.749983e+00,9.432786e-01,9.431319e-01,4.057088e-02,2.044246e-08,3.839057e+01,0.000000e+00,3.839057e+01,4.069908e+01,8.981901e+01
2.400277e+05,2.778099e+00,2.376085e+05,2.750099e+00,9.433016e-01,9.431320e-01,4.057109e-02,2.044129e-08,3.838637e+01,0.000000e+00,3.838637e+01,4.069364e+01,8.990000e+01
2.400377e+05,2.778214e+00,2.376185e+05,2.750214e+00,9.432825e-01,9.431322e-01,4.057129e-02,2.044013e-08,3.839179e+01,0.000000e+00,3.839179e+01,4.070021e+01,8.988700e+01
2.400477e+05,2.778330e+00,2.376285e+05,2.750330e+00,9.433162e-01,9.431324e-01,4.057150e-02,2.043897e-08,3.839072e+01,0.000000e+00,3.839072e+01,4.069762e+01,8.980000e+01
2.400577e+05,2.778446e+00,2.376385e+05,2.750446e+00,9.431326e-01,9.431326e-01,4.057170e-02,2.043780e-08,3.838538e+01,0.000000e+00,3.838538e+01,4.069987e+01,8.980000e+01
2.400677e+05,2.778562e+00,2.376485e+05,2.750562e+00,9.431480e-01,9.431328e-01,4.057191e-02,2.043664e-08,3.838538e+01,0.000000e+00,3.838538e+01,4.069921e+01,8.980000e+01
2.400777e+05,2.778677e+00,2.376585e+05,2.750677e+00,9.431850e-01,9.431330e-01,4.057211e-02,2.043547e-08,3.838491e+01,0.000000e+00,3.838491e+01,4.069712e+01,8.980728e+01
2.400877e+05,2.778793e+00,2.376685e+05,2.750793e+00,9.432742e-01,9.431332e-01,4.057231e-02,2.043431e-08,3.837897e+01,0.000000e+00,3.837897e+01,4.068697e+01,8.988081e+01
2.400977e+05,2.778909e+00,2.376785e+05,2.750909e+00,9.432312e-01,9.431334e-01,4.057252e-02,2.043315e-08,3.837897e+01,0.000000e+00,3.837897e+01,4.068882e+01,8.981564e+01
2.401077e+05,2.779025e+00,2.376885e+05,2.751025e+00,9.432060e-01,9.431336e-01,4.057272e-02,2.043198e-08,3.837897e+01,0.000000e+00,3.837897e+01,4.068991e+01,8.990000e+01
2.401177e+05,2.779140e+00,2.376985e+05,2.751140e+00,9.432368e-01,9.431338e-01,4.057293e-02,2.043082e-08,3.837897e+01,0.000000e+00,3.837897e+01,4.068858e+01,8.990000e+01
2.401277e+05,2.779256e+00,2.377085e+05,2.751256e+00,9.432214e-01,9.431340e-01,4.057313e-02,2.042965e-08,3.837897e+01,0.000000e+00,3.837897e+01,4.068924e+01,8.988545e+01
2.401377e+05,2.779372e+00,2.377185e+05,2.751372e+00,9.431369e-01,9.431342e-01,4.057334e-02,2.042849e-08,3.837897e+01,0.000000e+00,3.837897e+01,4.069289e+01,8.980000e+01
2.401477e+05,2.779487e+00,2.377285e+05,2.751487e+00,9.431714e-01,9.431344e-01,4.057354e-02,2.042733e-08,3.837897e+01,0.000000e+00,3.837897e+01,4.069140e+01,8.980000e+01
2.401577e+05,2.779603e+00,2.377385e+05,2.751603e+00,9.432460e-01,9.431346e-01,4.057374e-02,2.042616e-08,3.838021e+01,0.000000e+00,3.838021e+01,4.068950e+01,8.981937e+01
2.401677e+05,2.779719e+00,2.377485e+05,2.751719e+00,9.432953e-01,9.431347e-01,4.057395e-02,2.042500e-08,3.838436e+01,0.000000e+00,3.838436e+01,4.069178e+01,8.990000e+01
2.401777e+05,2.779835e+00,2.377585e+05,2.751835e+00,9.433336e-01,9.431349e-01,4.057415e-02,2.042384e-08,3.837897e+01,0.000000e+00,3.837897e+01,4.068440e+01,8.990000e+01
2.401877e+05,2.779950e+00,2.377685e+05,2.751950e+00,9.432133e-01,9.431351e-01,4.057436e-02,2.042268e-08,3.837897e+01,0.000000e+00,3.837897e+01,4.068959e+01,8.988294e+01
2.401977e+05,2.780066e+00,2.377785e+05,2.752066e+00,9.432667e-01,9.431353e-01,4.057456e-02,2.042151e-08,3.837897e+01,0.000000e+00,3.837897e+01,4.068729e+01,8.980000e+01
2.402077e+05,2.780182e+00,2.377885e+05,2.752182e+00,9.432110e-01,9.431355e-01,4.057477e-02,2.042035e-08,3.837897e+01,0.000000e+00,3.837897e+01,4.068969e+01,8.980000e+01
2.402177e+05,2.780298e+00,2.377985e+05,2.752298e+00,9.431103e-01,9.431357e-01,4.057497e-02,2.041919e-08,3.837897e+01,0.000000e+00,3.837897e+01,4.069404e+01,8.980000e+01
2.402277e+05,2.780413e+00,2.378085e+05,2.752413e+00,9.432025e-01,9.431359e-01,4.057517e-02,2.041803e-08,3.837874e+01,0.000000e+00,3.837874e+01,4.068982e+01,8.980000e+01
2.402377e+05,2.780529e+00,2.378185e+05,2.752529e+00,9.432612e-01,9.431361e-01,4.057538e-02,2.041686e-08,3.837255e+01,0.000000e+00,3.837255e+01,4.068073e+01,8.980000e+01
2.402477e+05,2.780645e+00,2.378285e+05,2.752645e+00,9.433781e-01,9.431363e-01,4.057558e-02,2.041570e-08,3.837255e+01,0.000000e+00,3.837255e+01,4.067569e+01,8.980000e+01
2.402577e+05,2.780761e+00,2.378385e+05,2.752761e+00,9.433010e-01,9.431365e-01,4.057579e-02,2.041454e-08,3.837145e+01,0.000000e+00,3.837145e+01,4.067784e+01,8.980000e+01
2.402677e+05,2.780876e+00,2.378485e+05,2.752876e+00,9.432667e-01,9.431367e-01,4.057599e-02,2.041338e-08,3.836614e+01,0.000000e+00,3.836614e+01,4.067369e+01,8.980000e+01
2.402777e+05,2.780992e+00,2.378585e+05,2.752992e+00,9.432237e-01,9.431369e-01,4.057620e-02,2.041221e-08,3.836614e+01,0.000000e+00,3.836614e+01,4.067554e+01,8.980000e+01
2.402877e+05,2.781108e+00,2.378685e+05,2.753108e+00,9.431759e-01,9.431371e-01,4.057640e-02,2.041105e-08,3.836614e+01,0.000000e+00,3.836614e+01,4.067761e+01,8.980000e+01
2.402977e+05,2.781224e+00,2.378785e+05,2.753224e+00,9.432391e-01,9.431372e-01,4.057660e-02,2.040989e-08,3.836614e+01,0.000000e+00,3.836614e+01,4.067488e+01,8.980334e+01
2.403077e+05,2.781339e+00,2.378885e+05,2.753339e+00,9.433150e-01,9.431374e-01,4.057681e-02,2.040873e-08,3.836559e+01,0.000000e+00,3.836559e+01,4.067103e+01,8.990000e+01
2.403177e+05,2.781455e+00,2.378985e+05,2.753455e+00,9.433989e-01,9.431376e-01,4.057701e-02,2.040757e-08,3.836061e+01,0.000000e+00,3.836061e+01,4.066213e+01,8.988622e+01
2.403277e+05,2.781571e+00,2.379085e+05,2.753571e+00,9.433749e-01,9.431378e-01,4.057722e-02,2.040641e-08,3.836614e+01,0.000000e+00,3.836614e+01,4.066902e+01,8.981742e+01
2.403377e+05,2.781687e+00,2.379185e+05,2.753687e+00,9.433142e-01,9.431380e-01,4.057742e-02,2.040525e-08,3.836614e+01,0.000000e+00,3.836614e+01,4.067164e+01,8.990000e+01
2.403477e+05,2.781802e+00,2.379285e+05,2.753802e+00,9.433672e-01,9.431382e-01,4.057762e-02,2.040408e-08,3.836614e+01,0.000000e+00,3.836614e+01,4.066936e+01,8.990000e+01
2.403577e+05,2.781918e+00,2.379385e+05,2.753918e+00,9.434080e-01,9.431384e-01,4.057783e-02,2.040292e-08,3.836614e+01,0.000000e+00,3.836614e+01,4.066760e+01,8.988605e+01
2.403677e+05,2.782034e+00,2.379485e+05,2.754034e+00,9.433087e-01,9.431386e-01,4.057803e-02,2.040176e-08,3.836614e+01,0.000000e+00,3.836614e+01,4.067188e+01,8.980000e+01
2.403777e+05,2.782150e+00,2.379585e+05,2.754150e+00,9.433505e-01,9.431388e-01,4.057824e-02,2.040060e-08,3.836562e+01,0.000000e+00,3.836562e+01,4.066953e+01,8.980000e+01
2.403877e+05,2.782265e+00,2.379685e+05,2.754265e+00,9.433201e-01,9.431390e-01,4.057844e-02,2.039944e-08,3.835972e+01,0.000000e+00,3.835972e+01,4.066459e+01,8.980000e+01
2.403977e+05,2.782381e+00,2.379785e+05,2.754381e+00,9.433597e-01,9.431392e-01,4.057864e-02,2.039828e-08,3.835822e+01,0.000000e+00,3.835822e+01,4.066129e+01,8.980000e+01
2.404077e+05,2.782497e+00,2.379885e+05,2.754497e+00,9.433659e-01,9.431394e-01,4.057885e-02,2.039712e-08,3.835117e+01,0.000000e+00,3.835117e+01,4.065355e+01,8.980000e+01
2.404177e+05,2.782613e+00,2.379985e+05,2.754613e+00,9.432302e-01,9.431396e-01,4.057905e-02,2.039596e-08,3.835117e+01,0.000000e+00,3.835117e+01,4.065940e+01,8.980000e+01
2.404277e+05,2.782728e+00,2.380085e+05,2.754728e+00,9.432066e-01,9.431398e-01,4.057926e-02,2.039480e-08,3.835026e+01,0.000000e+00,3.835026e+01,4.065944e+01,8.978588e+01
2.404377e+05,2.782844e+00,2.380185e+05,2.754844e+00,9.432381e-01,9.431399e-01,4.057946e-02,2.039364e-08,3.834469e+01,0.000000e+00,3.834469e+01,4.065219e+01,8.970745e+01
2.404477e+05,2.782960e+00,2.380285e+05,2.754960e+00,9.432719e-01,9.431401e-01,4.057966e-02,2.039248e-08,3.834469e+01,0.000000e+00,3.834469e+01,4.065073e+01,8.989180e+01
2.404577e+05,2.783076e+00,2.380385e+05,2.755076e+00,9.432707e-01,9.431403e-01,4.057987e-02,2.039132e-08,3.834469e+01,0.000000e+00,3.834469e+01,4.065078e+01,8.980000e+01
2.404677e+05,2.783191e+00,2.380485e+05,2.755191e+00,9.432512e-01,9.431405e-01,4.058007e-02,2.039016e-08,3.834469e+01,0.000000e+00,3.834469e+01,4.065162e+01,8.980000e+01
2.404777e+05,2.783307e+00,2.380585e+05,2.755307e+00,9.432776e-01,9.431407e-01,4.058028e-02,2.038900e-08,3.834469e+01,0.000000e+00,3.834469e+01,4.065048e+01,8.980000e+01
2.404877e+05,2.783423e+00,2.380685e+05,2.755423e+00,9.432321e-01,9.431409e-01,4.058048e-02,2.038784e-08,3.834469e+01,0.000000e+00,3.834469e+01,4.065244e+01,8.980000e+01
2.404977e+05,2.783539e+00,2.380785e+05,2.755539e+00,9.432024e-01,9.431411e-01,4.058068e-02,2.038668e-08,3.834469e+01,0.000000e+00,3.834469e+01,4.065372e+01,8.981547e+01
2.405077e+05,2.783654e+00,2.380885e+05,2.755654e+00,9.434004e-01,9.431413e-01,4.058089e-02,2.038552e-08,3.834392e+01,0.000000e+00,3.834392e+01,4.064438e+01,8.988807e+01
2.405177e+05,2.783770e+00,2.380985e+05,2.755770e+00,9.433935e-01,9.431415e-01,4.058109e-02,2.038436e-08,3.833881e+01,0.000000e+00,3.833881e+01,4.063926e+01,8.980000e+01
2.405277e+05,2.783886e+00,2.381085e+05,2.755886e+00,9.433244e-01,9.431417e-01,4.058129e-02,2.038320e-08,3.834435e+01,0.000000e+00,3.834435e+01,4.064811e+01,8.980000e+01
2.405377e+05,2.784002e+00,2.381185e+05,2.756002e+00,9.434270e-01,9.431419e-01,4.058150e-02,2.038204e-08,3.833895e+01,0.000000e+00,3.833895e+01,4.063796e+01,8.980000e+01
2.405477e+05,2.784117e+00,2.381285e+05,2.756117e+00,9.433485e-01,9.431421e-01,4.058170e-02,2.038088e-08,3.834368e+01,0.000000e+00,3.834368e+01,4.064636e+01,8.980000e+01
2.405577e+05,2.784233e+00,2.381385e+05,2.756233e+00,9.433182e-01,9.431423e-01,4.058191e-02,2.037972e-08,3.833828e+01,0.000000e+00,3.833828e+01,4.064193e+01,8.980000e+01
2.405677e+05,2.784349e+00,2.381485e+05,2.756349e+00,9.432999e-01,9.431424e-01,4.058211e-02,2.037856e-08,3.833727e+01,0.000000e+00,3.833727e+01,4.064166e+01,8.980000e+01
2.405777e+05,2.784465e+00,2.381585e+05,2.756465e+00,9.432296e-01,9.431426e-01,4.058231e-02,2.037740e-08,3.833186e+01,0.000000e+00,3.833186e+01,4.063895e+01,8.981211e+01
2.405877e+05,2.784580e+00,2.381685e+05,2.756580e+00,9.434386e-01,9.431428e-01,4.058252e-02,2.037624e-08,3.833186e+01,0.000000e+00,3.833186e+01,4.062995e+01,8.989144e+01
2.405977e+05,2.784696e+00,2.381785e+05,2.756696e+00,9.434682e-01,9.431430e-01,4.058272e-02,2.037509e-08,3.833186e+01,0.000000e+00,3.833186e+01,4.062868e+01,8.980000e+01
2.406077e+05,2.784812e+00,2.381885e+05,2.756812e+00,9.434324e-01,9.431432e-01,4.058293e-02,2.037393e-08,3.833123e+01,0.000000e+00,3.833123e+01,4.062955e+01,8.980980e+01
2.406177e+05,2.784928e+00,2.381985e+05,2.756928e+00,9.434883e-01,9.431434e-01,4.058313e-02,2.037277e-08,3.832545e+01,0.000000e+00,3.832545e+01,4.062101e+01,8.990000e+01
2.406277e+05,2.785043e+00,2.382085e+05,2.757043e+00,9.432582e-01,9.431436e-01,4.058333e-02,2.037161e-08,3.832421e+01,0.000000e+00,3.832421e+01,4.062960e+01,8.988062e+01
2.406377e+05,2.785159e+00,2.382185e+05,2.757159e+00,9.431957e-01,9.431438e-01,4.058354e-02,2.037045e-08,3.831903e+01,0.000000e+00,3.831903e+01,4.062681e+01,8.980000e+01
2.406477e+05,2.785275e+00,2.382285e+05,2.757275e+00,9.431618e-01,9.431440e-01,4.058374e-02,2.036929e-08,3.831825e+01,0.000000e+00,3.831825e+01,4.062744e+01,8.980000e+01
2.406577e+05,2.785390e+00,2.382385e+05,2.757390e+00,9.431382e-01,9.431442e-01,4.058394e-02,2.036814e-08,3.831318e+01,0.000000e+00,3.831318e+01,4.062308e+01,8.980000e+01
2.406677e+05,2.785506e+00,2.382485e+05,2.757506e+00,9.432125e-01,9.431444e-01,4.058415e-02,2.036698e-08,3.831903e+01,0.000000e+00,3.831903e+01,4.062609e+01,8.980000e+01
2.406777e+05,2.785622e+00,2.382585e+05,2.757622e+00,9.432382e-01,9.431446e-01,4.058435e-02,2.036582e-08,3.831903e+01,0.000000e+00,3.831903e+01,4.062498e+01,8.980000e+01
2.406877e+05,2.785738e+00,2.382685e+05,2.757738e+00,9.434684e-01,9.431447e-01,4.058455e-02,2.036466e-08,3.831903e+01,0.000000e+00,3.831903e+01,4.061507e+01,8.979357e+01
2.406977e+05,2.785853e+00,2.382785e+05,2.757853e+00,9.434380e-01,9.431449e-01,4.058476e-02,2.036350e-08,3.831903e+01,0.000000e+00,3.831903e+01,4.061638e+01,8.970693e+01
2.407077e+05,2.785969e+00,2.382885e+05,2.757969e+00,9.434814e-01,9.431451e-01,4.058496e-02,2.036235e-08,3.831903e+01,0.000000e+00,3.831903e+01,4.061451e+01,8.988399e+01
2.407177e+05,2.786085e+00,2.382985e+05,2.758085e+00,9.433476e-01,9.431453e-01,4.058517e-02,2.036119e-08,3.831903e+01,0.000000e+00,3.831903e+01,4.062027e+01,8.980000e+01
2.407277e+05,2.786201e+00,2.383085e+05,2.758201e+00,9.433081e-01,9.431455e-01,4.058537e-02,2.036003e-08,3.831903e+01,0.000000e+00,3.831903e+01,4.062197e+01,8.980000e+01
2.407377e+05,2.786316e+00,2.383185e+05,2.758316e+00,9.433146e-01,9.431457e-01,4.058557e-02,2.035887e-08,3.831866e+01,0.000000e+00,3.831866e+01,4.062129e+01,8.980000e+01
2.407477e+05,2.786432e+00,2.383285e+05,2.758432e+00,9.432192e-01,9.431459e-01,4.058578e-02,2.035772e-08,3.831327e+01,0.000000e+00,3.831327e+01,4.061969e+01,8.980000e+01
