Repository: brandonlampe/CS_Data

# Comments For Consolidation Test: 90_08
_Note:_ herein, the phrase "TEST-NUMBER" will imply the insertion of "90_08".  This format will
often be used when describing local directories.

_Fractional Density Measurements:_ Fractional density calculations were made using measured data of
the sample's initial and transient volume.  These volume change measurements were made using a

## Test Data
Raw test data is contained in: TEST-NUMBER.xlsx

Additionally, calculated values of fractional density have been calculated in TEST-NUMBER.xlsx and
exported to TEST-NUMBER.csv, where the .csv file format allows for easy cross-platform importing
and analysis.

File: UNM_WP_HY_90_08/CREEP_FIT/90_08_CREEP_OUT.csv (part 103 of 104)
Analysis by Brandon Lampe, performed on: 2016/09/08 08:28:04
Experimental results below begin at: 2015/08/06 15:59:17
Duration (sec),Duration (day),Elapsed Time (sec),Elapsed Time (day),Interpolated Fractional Density,Fit to Fractional Density,Fit to Volume Strain,Fit to Volume Strain Rate (1/sec),Confining Pressure (MPa),Pore Pressure (MPa),Terzaghi Pressure (MPa),Solid Pressure (MPa),Temperature (C))
2.431178e+05,2.813864e+00,2.406986e+05,2.785864e+00,9.433731e-01,9.431911e-01,4.063370e-02,2.008625e-08,3.827834e+01,0.000000e+00,3.827834e+01,4.057604e+01,8.980000e+01
2.431278e+05,2.813979e+00,2.407086e+05,2.785979e+00,9.433217e-01,9.431913e-01,4.063390e-02,2.008512e-08,3.827834e+01,0.000000e+00,3.827834e+01,4.057825e+01,8.980000e+01
2.431378e+05,2.814095e+00,2.407186e+05,2.786095e+00,9.433497e-01,9.431915e-01,4.063411e-02,2.008399e-08,3.827834e+01,0.000000e+00,3.827834e+01,4.057705e+01,8.980000e+01
2.431478e+05,2.814211e+00,2.407286e+05,2.786211e+00,9.432554e-01,9.431917e-01,4.063431e-02,2.008285e-08,3.827834e+01,0.000000e+00,3.827834e+01,4.058110e+01,8.980000e+01
2.431578e+05,2.814327e+00,2.407386e+05,2.786327e+00,9.434115e-01,9.431919e-01,4.063451e-02,2.008172e-08,3.827834e+01,0.000000e+00,3.827834e+01,4.057439e+01,8.980000e+01
2.431678e+05,2.814442e+00,2.407486e+05,2.786442e+00,9.434356e-01,9.431921e-01,4.063471e-02,2.008059e-08,3.827834e+01,0.000000e+00,3.827834e+01,4.057335e+01,8.980000e+01
2.431778e+05,2.814558e+00,2.407586e+05,2.786558e+00,9.433942e-01,9.431922e-01,4.063491e-02,2.007945e-08,3.827834e+01,0.000000e+00,3.827834e+01,4.057513e+01,8.980000e+01
2.431878e+05,2.814674e+00,2.407686e+05,2.786674e+00,9.433284e-01,9.431924e-01,4.063511e-02,2.007832e-08,3.827279e+01,0.000000e+00,3.827279e+01,4.057207e+01,8.980000e+01
2.431978e+05,2.814790e+00,2.407786e+05,2.786790e+00,9.432763e-01,9.431926e-01,4.063531e-02,2.007719e-08,3.827193e+01,0.000000e+00,3.827193e+01,4.057340e+01,8.980000e+01
2.432078e+05,2.814905e+00,2.407886e+05,2.786905e+00,9.433750e-01,9.431928e-01,4.063551e-02,2.007605e-08,3.827193e+01,0.000000e+00,3.827193e+01,4.056916e+01,8.980000e+01
2.432178e+05,2.815021e+00,2.407986e+05,2.787021e+00,9.434875e-01,9.431930e-01,4.063571e-02,2.007492e-08,3.826652e+01,0.000000e+00,3.826652e+01,4.055859e+01,8.980000e+01
2.432278e+05,2.815137e+00,2.408086e+05,2.787137e+00,9.434439e-01,9.431932e-01,4.063591e-02,2.007379e-08,3.826552e+01,0.000000e+00,3.826552e+01,4.055940e+01,8.980000e+01
2.432378e+05,2.815253e+00,2.408186e+05,2.787253e+00,9.432955e-01,9.431934e-01,4.063611e-02,2.007265e-08,3.826003e+01,0.000000e+00,3.826003e+01,4.055996e+01,8.988556e+01
2.432478e+05,2.815368e+00,2.408286e+05,2.787368e+00,9.433033e-01,9.431936e-01,4.063631e-02,2.007152e-08,3.825910e+01,0.000000e+00,3.825910e+01,4.055864e+01,8.981053e+01
2.432578e+05,2.815484e+00,2.408386e+05,2.787484e+00,9.434186e-01,9.431938e-01,4.063651e-02,2.007039e-08,3.834644e+01,0.000000e+00,3.834644e+01,4.064626e+01,8.971320e+01
2.432678e+05,2.815600e+00,2.408486e+05,2.787600e+00,9.433935e-01,9.431939e-01,4.063672e-02,2.006926e-08,3.828582e+01,0.000000e+00,3.828582e+01,4.058308e+01,8.979082e+01
2.432778e+05,2.815716e+00,2.408586e+05,2.787716e+00,9.433991e-01,9.431941e-01,4.063692e-02,2.006813e-08,3.827834e+01,0.000000e+00,3.827834e+01,4.057492e+01,8.980000e+01
2.432878e+05,2.815831e+00,2.408686e+05,2.787831e+00,9.434207e-01,9.431943e-01,4.063712e-02,2.006699e-08,3.827834e+01,0.000000e+00,3.827834e+01,4.057399e+01,8.980000e+01
2.432978e+05,2.815947e+00,2.408786e+05,2.787947e+00,9.433623e-01,9.431945e-01,4.063732e-02,2.006586e-08,3.827834e+01,0.000000e+00,3.827834e+01,4.057650e+01,8.971169e+01
2.433078e+05,2.816063e+00,2.408886e+05,2.788063e+00,9.433541e-01,9.431947e-01,4.063752e-02,2.006473e-08,3.827285e+01,0.000000e+00,3.827285e+01,4.057103e+01,8.978573e+01
2.433178e+05,2.816179e+00,2.408986e+05,2.788179e+00,9.433856e-01,9.431949e-01,4.063772e-02,2.006360e-08,3.827193e+01,0.000000e+00,3.827193e+01,4.056870e+01,8.980000e+01
2.433278e+05,2.816294e+00,2.409086e+05,2.788294e+00,9.433232e-01,9.431951e-01,4.063792e-02,2.006247e-08,3.827193e+01,0.000000e+00,3.827193e+01,4.057139e+01,8.980000e+01
2.433378e+05,2.816410e+00,2.409186e+05,2.788410e+00,9.431801e-01,9.431953e-01,4.063812e-02,2.006133e-08,3.827193e+01,0.000000e+00,3.827193e+01,4.057754e+01,8.989012e+01
2.433478e+05,2.816526e+00,2.409286e+05,2.788526e+00,9.432070e-01,9.431955e-01,4.063832e-02,2.006020e-08,3.827193e+01,0.000000e+00,3.827193e+01,4.057639e+01,8.972356e+01
2.433578e+05,2.816642e+00,2.409386e+05,2.788642e+00,9.432033e-01,9.431956e-01,4.063852e-02,2.005907e-08,3.827193e+01,0.000000e+00,3.827193e+01,4.057654e+01,8.978467e+01
2.433678e+05,2.816757e+00,2.409486e+05,2.788757e+00,9.432327e-01,9.431958e-01,4.063872e-02,2.005794e-08,3.827193e+01,0.000000e+00,3.827193e+01,4.057528e+01,8.980000e+01
2.433778e+05,2.816873e+00,2.409586e+05,2.788873e+00,9.431761e-01,9.431960e-01,4.063892e-02,2.005681e-08,3.827193e+01,0.000000e+00,3.827193e+01,4.057771e+01,8.980000e+01
2.433878e+05,2.816989e+00,2.409686e+05,2.788989e+00,9.432393e-01,9.431962e-01,4.063912e-02,2.005568e-08,3.826617e+01,0.000000e+00,3.826617e+01,4.056889e+01,8.980000e+01
2.433978e+05,2.817105e+00,2.409786e+05,2.789105e+00,9.432103e-01,9.431964e-01,4.063932e-02,2.005455e-08,3.826552e+01,0.000000e+00,3.826552e+01,4.056944e+01,8.980000e+01
2.434078e+05,2.817220e+00,2.409886e+05,2.789220e+00,9.432809e-01,9.431966e-01,4.063952e-02,2.005341e-08,3.826552e+01,0.000000e+00,3.826552e+01,4.056641e+01,8.980000e+01
2.434178e+05,2.817336e+00,2.409986e+05,2.789336e+00,9.431858e-01,9.431968e-01,4.063972e-02,2.005228e-08,3.826000e+01,0.000000e+00,3.826000e+01,4.056465e+01,8.980000e+01
2.434278e+05,2.817452e+00,2.410086e+05,2.789452e+00,9.432352e-01,9.431970e-01,4.063992e-02,2.005115e-08,3.825910e+01,0.000000e+00,3.825910e+01,4.056157e+01,8.971515e+01
2.434378e+05,2.817568e+00,2.410186e+05,2.789568e+00,9.431131e-01,9.431972e-01,4.064013e-02,2.005002e-08,3.826479e+01,0.000000e+00,3.826479e+01,4.057286e+01,8.970000e+01
2.434478e+05,2.817683e+00,2.410286e+05,2.789683e+00,9.431866e-01,9.431973e-01,4.064033e-02,2.004889e-08,3.826552e+01,0.000000e+00,3.826552e+01,4.057046e+01,8.978609e+01
2.434578e+05,2.817799e+00,2.410386e+05,2.789799e+00,9.432649e-01,9.431975e-01,4.064053e-02,2.004776e-08,3.826552e+01,0.000000e+00,3.826552e+01,4.056710e+01,8.970995e+01
2.434678e+05,2.817915e+00,2.410486e+05,2.789915e+00,9.432102e-01,9.431977e-01,4.064073e-02,2.004663e-08,3.825992e+01,0.000000e+00,3.825992e+01,4.056351e+01,8.970000e+01
2.434778e+05,2.818031e+00,2.410586e+05,2.790031e+00,9.433189e-01,9.431979e-01,4.064093e-02,2.004550e-08,3.825910e+01,0.000000e+00,3.825910e+01,4.055797e+01,8.977734e+01
2.434878e+05,2.818146e+00,2.410686e+05,2.790146e+00,9.432619e-01,9.431981e-01,4.064113e-02,2.004437e-08,3.825910e+01,0.000000e+00,3.825910e+01,4.056042e+01,8.964311e+01
2.434978e+05,2.818262e+00,2.410786e+05,2.790262e+00,9.432071e-01,9.431983e-01,4.064133e-02,2.004324e-08,3.825910e+01,0.000000e+00,3.825910e+01,4.056278e+01,8.968367e+01
2.435078e+05,2.818378e+00,2.410886e+05,2.790378e+00,9.432953e-01,9.431985e-01,4.064153e-02,2.004211e-08,3.825910e+01,0.000000e+00,3.825910e+01,4.055899e+01,8.978889e+01
2.435178e+05,2.818494e+00,2.410986e+05,2.790494e+00,9.432464e-01,9.431987e-01,4.064173e-02,2.004098e-08,3.825910e+01,0.000000e+00,3.825910e+01,4.056109e+01,8.962746e+01
2.435278e+05,2.818609e+00,2.411086e+05,2.790609e+00,9.433744e-01,9.431989e-01,4.064193e-02,2.003985e-08,3.825910e+01,0.000000e+00,3.825910e+01,4.055559e+01,8.960000e+01
2.435378e+05,2.818725e+00,2.411186e+05,2.790725e+00,9.434267e-01,9.431991e-01,4.064213e-02,2.003872e-08,3.825910e+01,0.000000e+00,3.825910e+01,4.055334e+01,8.960000e+01
2.435478e+05,2.818841e+00,2.411286e+05,2.790841e+00,9.434356e-01,9.431992e-01,4.064233e-02,2.003759e-08,3.825910e+01,0.000000e+00,3.825910e+01,4.055296e+01,8.975127e+01
2.435578e+05,2.818957e+00,2.411386e+05,2.790957e+00,9.434259e-01,9.431994e-01,4.064253e-02,2.003646e-08,3.832759e+01,0.000000e+00,3.832759e+01,4.062597e+01,8.971350e+01
2.435678e+05,2.819072e+00,2.411486e+05,2.791072e+00,9.433645e-01,9.431996e-01,4.064273e-02,2.003533e-08,3.828721e+01,0.000000e+00,3.828721e+01,4.058581e+01,8.970000e+01
2.435778e+05,2.819188e+00,2.411586e+05,2.791188e+00,9.432809e-01,9.431998e-01,4.064293e-02,2.003420e-08,3.827834e+01,0.000000e+00,3.827834e+01,4.058001e+01,8.970000e+01
2.435878e+05,2.819304e+00,2.411686e+05,2.791304e+00,9.433830e-01,9.432000e-01,4.064313e-02,2.003307e-08,3.827834e+01,0.000000e+00,3.827834e+01,4.057561e+01,8.970000e+01
2.435978e+05,2.819419e+00,2.411786e+05,2.791419e+00,9.433585e-01,9.432002e-01,4.064333e-02,2.003194e-08,3.827834e+01,0.000000e+00,3.827834e+01,4.057667e+01,8.970000e+01
2.436078e+05,2.819535e+00,2.411886e+05,2.791535e+00,9.432208e-01,9.432004e-01,4.064353e-02,2.003081e-08,3.827272e+01,0.000000e+00,3.827272e+01,4.057663e+01,8.961231e+01
2.436178e+05,2.819651e+00,2.411986e+05,2.791651e+00,9.433834e-01,9.432006e-01,4.064373e-02,2.002969e-08,3.826695e+01,0.000000e+00,3.826695e+01,4.056352e+01,8.967767e+01
2.436278e+05,2.819767e+00,2.412086e+05,2.791767e+00,9.433342e-01,9.432008e-01,4.064393e-02,2.002856e-08,3.826552e+01,0.000000e+00,3.826552e+01,4.056411e+01,8.962117e+01
2.436378e+05,2.819882e+00,2.412186e+05,2.791882e+00,9.432869e-01,9.432009e-01,4.064413e-02,2.002743e-08,3.826552e+01,0.000000e+00,3.826552e+01,4.056615e+01,8.960000e+01
2.436478e+05,2.819998e+00,2.412286e+05,2.791998e+00,9.433879e-01,9.432011e-01,4.064433e-02,2.002630e-08,3.826552e+01,0.000000e+00,3.826552e+01,4.056181e+01,8.960000e+01
2.436578e+05,2.820114e+00,2.412386e+05,2.792114e+00,9.434004e-01,9.432013e-01,4.064453e-02,2.002517e-08,3.825996e+01,0.000000e+00,3.825996e+01,4.055538e+01,8.968663e+01
2.436678e+05,2.820230e+00,2.412486e+05,2.792230e+00,9.433585e-01,9.432015e-01,4.064473e-02,2.002404e-08,3.825910e+01,0.000000e+00,3.825910e+01,4.055627e+01,8.951873e+01
2.436778e+05,2.820345e+00,2.412586e+05,2.792345e+00,9.432819e-01,9.432017e-01,4.064493e-02,2.002291e-08,3.825910e+01,0.000000e+00,3.825910e+01,4.055957e+01,8.958787e+01
2.436878e+05,2.820461e+00,2.412686e+05,2.792461e+00,9.431896e-01,9.432019e-01,4.064513e-02,2.002179e-08,3.825411e+01,0.000000e+00,3.825411e+01,4.055824e+01,8.960000e+01
2.436978e+05,2.820577e+00,2.412786e+05,2.792577e+00,9.432586e-01,9.432021e-01,4.064533e-02,2.002066e-08,3.826790e+01,0.000000e+00,3.826790e+01,4.056989e+01,8.960000e+01
2.437078e+05,2.820693e+00,2.412886e+05,2.792693e+00,9.433379e-01,9.432023e-01,4.064553e-02,2.001953e-08,3.827193e+01,0.000000e+00,3.827193e+01,4.057075e+01,8.960000e+01
2.437178e+05,2.820808e+00,2.412986e+05,2.792808e+00,9.433125e-01,9.432025e-01,4.064574e-02,2.001840e-08,3.827193e+01,0.000000e+00,3.827193e+01,4.057185e+01,8.960000e+01
2.437278e+05,2.820924e+00,2.413086e+05,2.792924e+00,9.432765e-01,9.432026e-01,4.064594e-02,2.001727e-08,3.827193e+01,0.000000e+00,3.827193e+01,4.057339e+01,8.960000e+01
2.437378e+05,2.821040e+00,2.413186e+05,2.793040e+00,9.433140e-01,9.432028e-01,4.064614e-02,2.001615e-08,3.827193e+01,0.000000e+00,3.827193e+01,4.057178e+01,8.969083e+01
2.437478e+05,2.821156e+00,2.413286e+05,2.793156e+00,9.434215e-01,9.432030e-01,4.064634e-02,2.001502e-08,3.826628e+01,0.000000e+00,3.826628e+01,4.056117e+01,8.961195e+01
2.437578e+05,2.821271e+00,2.413386e+05,2.793271e+00,9.433166e-01,9.432032e-01,4.064654e-02,2.001389e-08,3.826552e+01,0.000000e+00,3.826552e+01,4.056487e+01,8.960000e+01
2.437678e+05,2.821387e+00,2.413486e+05,2.793387e+00,9.432464e-01,9.432034e-01,4.064674e-02,2.001276e-08,3.826044e+01,0.000000e+00,3.826044e+01,4.056250e+01,8.960000e+01
2.437778e+05,2.821503e+00,2.413586e+05,2.793503e+00,9.432640e-01,9.432036e-01,4.064694e-02,2.001164e-08,3.825910e+01,0.000000e+00,3.825910e+01,4.056034e+01,8.967741e+01
2.437879e+05,2.821619e+00,2.413687e+05,2.793619e+00,9.433948e-01,9.432038e-01,4.064714e-02,2.001051e-08,3.826427e+01,0.000000e+00,3.826427e+01,4.056019e+01,8.961942e+01
2.437979e+05,2.821734e+00,2.413787e+05,2.793734e+00,9.434244e-01,9.432040e-01,4.064734e-02,2.000938e-08,3.826001e+01,0.000000e+00,3.826001e+01,4.055441e+01,8.960000e+01
2.438079e+05,2.821850e+00,2.413887e+05,2.793850e+00,9.435305e-01,9.432042e-01,4.064754e-02,2.000825e-08,3.825910e+01,0.000000e+00,3.825910e+01,4.054888e+01,8.960000e+01
2.438179e+05,2.821966e+00,2.413987e+05,2.793966e+00,9.435100e-01,9.432043e-01,4.064774e-02,2.000713e-08,3.827042e+01,0.000000e+00,3.827042e+01,4.056176e+01,8.960000e+01
2.438279e+05,2.822082e+00,2.414087e+05,2.794082e+00,9.435248e-01,9.432045e-01,4.064794e-02,2.000600e-08,3.827193e+01,0.000000e+00,3.827193e+01,4.056272e+01,8.960000e+01
2.438379e+05,2.822197e+00,2.414187e+05,2.794197e+00,9.435019e-01,9.432047e-01,4.064814e-02,2.000487e-08,3.827193e+01,0.000000e+00,3.827193e+01,4.056370e+01,8.960000e+01
2.438479e+05,2.822313e+00,2.414287e+05,2.794313e+00,9.433587e-01,9.432049e-01,4.064834e-02,2.000375e-08,3.826198e+01,0.000000e+00,3.826198e+01,4.055931e+01,8.960000e+01
2.438579e+05,2.822429e+00,2.414387e+05,2.794429e+00,9.433971e-01,9.432051e-01,4.064854e-02,2.000262e-08,3.825910e+01,0.000000e+00,3.825910e+01,4.055461e+01,8.960000e+01
2.438679e+05,2.822545e+00,2.414487e+05,2.794545e+00,9.434541e-01,9.432053e-01,4.064874e-02,2.000149e-08,3.826453e+01,0.000000e+00,3.826453e+01,4.055791e+01,8.960000e+01
2.438779e+05,2.822660e+00,2.414587e+05,2.794660e+00,9.433954e-01,9.432055e-01,4.064894e-02,2.000037e-08,3.826552e+01,0.000000e+00,3.826552e+01,4.056148e+01,8.960000e+01
2.438879e+05,2.822776e+00,2.414687e+05,2.794776e+00,9.433892e-01,9.432057e-01,4.064914e-02,1.999924e-08,3.827119e+01,0.000000e+00,3.827119e+01,4.056776e+01,8.960000e+01
2.438979e+05,2.822892e+00,2.414787e+05,2.794892e+00,9.434168e-01,9.432058e-01,4.064934e-02,1.999811e-08,3.828198e+01,0.000000e+00,3.828198e+01,4.057801e+01,8.960000e+01
2.439079e+05,2.823008e+00,2.414887e+05,2.795008e+00,9.434244e-01,9.432060e-01,4.064954e-02,1.999699e-08,3.829673e+01,0.000000e+00,3.829673e+01,4.059332e+01,8.952039e+01
2.439179e+05,2.823123e+00,2.414987e+05,2.795123e+00,9.434247e-01,9.432062e-01,4.064974e-02,1.999586e-08,3.829979e+01,0.000000e+00,3.829979e+01,4.059656e+01,8.957777e+01
2.439279e+05,2.823239e+00,2.415087e+05,2.795239e+00,9.433723e-01,9.432064e-01,4.064994e-02,1.999474e-08,3.830931e+01,0.000000e+00,3.830931e+01,4.060890e+01,8.960000e+01
2.439379e+05,2.823355e+00,2.415187e+05,2.795355e+00,9.431821e-01,9.432066e-01,4.065014e-02,1.999361e-08,3.831757e+01,0.000000e+00,3.831757e+01,4.062584e+01,8.960000e+01
2.439479e+05,2.823471e+00,2.415287e+05,2.795471e+00,9.431310e-01,9.432068e-01,4.065034e-02,1.999248e-08,3.831903e+01,0.000000e+00,3.831903e+01,4.062960e+01,8.960000e+01
2.439579e+05,2.823586e+00,2.415387e+05,2.795586e+00,9.432239e-01,9.432070e-01,4.065054e-02,1.999136e-08,3.832465e+01,0.000000e+00,3.832465e+01,4.063155e+01,8.960000e+01
2.439679e+05,2.823702e+00,2.415487e+05,2.795702e+00,9.432368e-01,9.432072e-01,4.065074e-02,1.999023e-08,3.833090e+01,0.000000e+00,3.833090e+01,4.063762e+01,8.951496e+01
2.439779e+05,2.823818e+00,2.415587e+05,2.795818e+00,9.431506e-01,9.432074e-01,4.065094e-02,1.998911e-08,3.833186e+01,0.000000e+00,3.833186e+01,4.064236e+01,8.950000e+01
2.439879e+05,2.823934e+00,2.415687e+05,2.795934e+00,9.431584e-01,9.432075e-01,4.065114e-02,1.998798e-08,3.833686e+01,0.000000e+00,3.833686e+01,4.064732e+01,8.950000e+01
2.439979e+05,2.824049e+00,2.415787e+05,2.796049e+00,9.432006e-01,9.432077e-01,4.065134e-02,1.998686e-08,3.834305e+01,0.000000e+00,3.834305e+01,4.065206e+01,8.957440e+01
2.440079e+05,2.824165e+00,2.415887e+05,2.796165e+00,9.431582e-01,9.432079e-01,4.065154e-02,1.998573e-08,3.834469e+01,0.000000e+00,3.834469e+01,4.065563e+01,8.960000e+01
2.440179e+05,2.824281e+00,2.415987e+05,2.796281e+00,9.432219e-01,9.432081e-01,4.065174e-02,1.998461e-08,3.834959e+01,0.000000e+00,3.834959e+01,4.065808e+01,8.960000e+01
2.440279e+05,2.824397e+00,2.416087e+05,2.796397e+00,9.432476e-01,9.432083e-01,4.065194e-02,1.998348e-08,3.835117e+01,0.000000e+00,3.835117e+01,4.065865e+01,8.951349e+01
2.440379e+05,2.824512e+00,2.416187e+05,2.796512e+00,9.432778e-01,9.432085e-01,4.065214e-02,1.998236e-08,3.835846e+01,0.000000e+00,3.835846e+01,4.066507e+01,8.958522e+01
2.440479e+05,2.824628e+00,2.416287e+05,2.796628e+00,9.433789e-01,9.432087e-01,4.065234e-02,1.998123e-08,3.836496e+01,0.000000e+00,3.836496e+01,4.066761e+01,8.960000e+01
2.440579e+05,2.824744e+00,2.416387e+05,2.796744e+00,9.433362e-01,9.432089e-01,4.065254e-02,1.998011e-08,3.837115e+01,0.000000e+00,3.837115e+01,4.067601e+01,8.960000e+01
2.440679e+05,2.824859e+00,2.416487e+05,2.796859e+00,9.433182e-01,9.432091e-01,4.065273e-02,1.997898e-08,3.837255e+01,0.000000e+00,3.837255e+01,4.067827e+01,8.960000e+01
2.440779e+05,2.824975e+00,2.416587e+05,2.796975e+00,9.433454e-01,9.432092e-01,4.065293e-02,1.997786e-08,3.837752e+01,0.000000e+00,3.837752e+01,4.068236e+01,8.960000e+01
2.440879e+05,2.825091e+00,2.416687e+05,2.797091e+00,9.433001e-01,9.432094e-01,4.065313e-02,1.997673e-08,3.837897e+01,0.000000e+00,3.837897e+01,4.068585e+01,8.952418e+01
2.440979e+05,2.825207e+00,2.416787e+05,2.797207e+00,9.432186e-01,9.432096e-01,4.065333e-02,1.997561e-08,3.837897e+01,0.000000e+00,3.837897e+01,4.068937e+01,8.957884e+01
2.441079e+05,2.825322e+00,2.416887e+05,2.797322e+00,9.433593e-01,9.432098e-01,4.065353e-02,1.997448e-08,3.838436e+01,0.000000e+00,3.838436e+01,4.068901e+01,8.960000e+01
2.441179e+05,2.825438e+00,2.416987e+05,2.797438e+00,9.433219e-01,9.432100e-01,4.065373e-02,1.997336e-08,3.838538e+01,0.000000e+00,3.838538e+01,4.069171e+01,8.951815e+01
2.441279e+05,2.825554e+00,2.417087e+05,2.797554e+00,9.432795e-01,9.432102e-01,4.065393e-02,1.997224e-08,3.838538e+01,0.000000e+00,3.838538e+01,4.069354e+01,8.957830e+01
2.441379e+05,2.825670e+00,2.417187e+05,2.797670e+00,9.433596e-01,9.432104e-01,4.065413e-02,1.997111e-08,3.839017e+01,0.000000e+00,3.839017e+01,4.069516e+01,8.960000e+01
2.441479e+05,2.825785e+00,2.417287e+05,2.797785e+00,9.434165e-01,9.432106e-01,4.065433e-02,1.996999e-08,3.838681e+01,0.000000e+00,3.838681e+01,4.068914e+01,8.952232e+01
2.441579e+05,2.825901e+00,2.417387e+05,2.797901e+00,9.435400e-01,9.432107e-01,4.065453e-02,1.996886e-08,3.839025e+01,0.000000e+00,3.839025e+01,4.068747e+01,8.950000e+01
2.441679e+05,2.826017e+00,2.417487e+05,2.798017e+00,9.434929e-01,9.432109e-01,4.065473e-02,1.996774e-08,3.839179e+01,0.000000e+00,3.839179e+01,4.069113e+01,8.957904e+01
2.441779e+05,2.826133e+00,2.417587e+05,2.798133e+00,9.434078e-01,9.432111e-01,4.065493e-02,1.996662e-08,3.838684e+01,0.000000e+00,3.838684e+01,4.068955e+01,8.960000e+01
2.441879e+05,2.826248e+00,2.417687e+05,2.798248e+00,9.433165e-01,9.432113e-01,4.065513e-02,1.996549e-08,3.839105e+01,0.000000e+00,3.839105e+01,4.069795e+01,8.951157e+01
2.441979e+05,2.826364e+00,2.417787e+05,2.798364e+00,9.432878e-01,9.432115e-01,4.065533e-02,1.996437e-08,3.839693e+01,0.000000e+00,3.839693e+01,4.070543e+01,8.950000e+01
2.442079e+05,2.826480e+00,2.417887e+05,2.798480e+00,9.432484e-01,9.432117e-01,4.065553e-02,1.996325e-08,3.838379e+01,0.000000e+00,3.838379e+01,4.069319e+01,8.957493e+01
2.442179e+05,2.826596e+00,2.417987e+05,2.798596e+00,9.432091e-01,9.432119e-01,4.065573e-02,1.996212e-08,3.837897e+01,0.000000e+00,3.837897e+01,4.068977e+01,8.960000e+01
2.442279e+05,2.826711e+00,2.418087e+05,2.798711e+00,9.432818e-01,9.432121e-01,4.065593e-02,1.996100e-08,3.838385e+01,0.000000e+00,3.838385e+01,4.069182e+01,8.960000e+01
2.442379e+05,2.826827e+00,2.418187e+05,2.798827e+00,9.432792e-01,9.432123e-01,4.065613e-02,1.995988e-08,3.838538e+01,0.000000e+00,3.838538e+01,4.069355e+01,8.960000e+01
2.442479e+05,2.826943e+00,2.418287e+05,2.798943e+00,9.433627e-01,9.432124e-01,4.065633e-02,1.995876e-08,3.839034e+01,0.000000e+00,3.839034e+01,4.069521e+01,8.960000e+01
2.442579e+05,2.827059e+00,2.418387e+05,2.799059e+00,9.434303e-01,9.432126e-01,4.065653e-02,1.995763e-08,3.839179e+01,0.000000e+00,3.839179e+01,4.069383e+01,8.960000e+01
2.442679e+05,2.827174e+00,2.418487e+05,2.799174e+00,9.434266e-01,9.432128e-01,4.065673e-02,1.995651e-08,3.839179e+01,0.000000e+00,3.839179e+01,4.069399e+01,8.960000e+01
2.442779e+05,2.827290e+00,2.418587e+05,2.799290e+00,9.433362e-01,9.432130e-01,4.065693e-02,1.995539e-08,3.838216e+01,0.000000e+00,3.838216e+01,4.068768e+01,8.960000e+01
2.442879e+05,2.827406e+00,2.418687e+05,2.799406e+00,9.434074e-01,9.432132e-01,4.065713e-02,1.995426e-08,3.837897e+01,0.000000e+00,3.837897e+01,4.068122e+01,8.960000e+01
2.442979e+05,2.827522e+00,2.418787e+05,2.799522e+00,9.433106e-01,9.432134e-01,4.065733e-02,1.995314e-08,3.837897e+01,0.000000e+00,3.837897e+01,4.068540e+01,8.960000e+01
2.443079e+05,2.827637e+00,2.418887e+05,2.799637e+00,9.432808e-01,9.432136e-01,4.065753e-02,1.995202e-08,3.837897e+01,0.000000e+00,3.837897e+01,4.068668e+01,8.960000e+01
2.443179e+05,2.827753e+00,2.418987e+05,2.799753e+00,9.432744e-01,9.432138e-01,4.065773e-02,1.995090e-08,3.838394e+01,0.000000e+00,3.838394e+01,4.069223e+01,8.967760e+01
2.443279e+05,2.827869e+00,2.419087e+05,2.799869e+00,9.434325e-01,9.432140e-01,4.065793e-02,1.994978e-08,3.838538e+01,0.000000e+00,3.838538e+01,4.068694e+01,8.961922e+01
2.443379e+05,2.827985e+00,2.419187e+05,2.799985e+00,9.434707e-01,9.432141e-01,4.065813e-02,1.994865e-08,3.838032e+01,0.000000e+00,3.838032e+01,4.067993e+01,8.975768e+01
2.443479e+05,2.828100e+00,2.419287e+05,2.800100e+00,9.432414e-01,9.432143e-01,4.065832e-02,1.994753e-08,3.837897e+01,0.000000e+00,3.837897e+01,4.068838e+01,8.964942e+01
2.443579e+05,2.828216e+00,2.419387e+05,2.800216e+00,9.432296e-01,9.432145e-01,4.065852e-02,1.994641e-08,3.837897e+01,0.000000e+00,3.837897e+01,4.068889e+01,8.960000e+01
2.443679e+05,2.828332e+00,2.419487e+05,2.800332e+00,9.432206e-01,9.432147e-01,4.065872e-02,1.994529e-08,3.837897e+01,0.000000e+00,3.837897e+01,4.068928e+01,8.960000e+01
2.443779e+05,2.828448e+00,2.419587e+05,2.800448e+00,9.433246e-01,9.432149e-01,4.065892e-02,1.994417e-08,3.837897e+01,0.000000e+00,3.837897e+01,4.068479e+01,8.975925e+01
2.443879e+05,2.828563e+00,2.419687e+05,2.800563e+00,9.433266e-01,9.432151e-01,4.065912e-02,1.994304e-08,3.837897e+01,0.000000e+00,3.837897e+01,4.068471e+01,8.964445e+01
2.443979e+05,2.828679e+00,2.419787e+05,2.800679e+00,9.433101e-01,9.432153e-01,4.065932e-02,1.994192e-08,3.837897e+01,0.000000e+00,3.837897e+01,4.068542e+01,8.974846e+01
2.444079e+05,2.828795e+00,2.419887e+05,2.800795e+00,9.433979e-01,9.432155e-01,4.065952e-02,1.994080e-08,3.837897e+01,0.000000e+00,3.837897e+01,4.068163e+01,8.965863e+01
2.444179e+05,2.828911e+00,2.419987e+05,2.800911e+00,9.434356e-01,9.432156e-01,4.065972e-02,1.993968e-08,3.837897e+01,0.000000e+00,3.837897e+01,4.068001e+01,8.960000e+01
2.444279e+05,2.829026e+00,2.420087e+05,2.801026e+00,9.433159e-01,9.432158e-01,4.065992e-02,1.993856e-08,3.838400e+01,0.000000e+00,3.838400e+01,4.069050e+01,8.967846e+01
2.444379e+05,2.829142e+00,2.420187e+05,2.801142e+00,9.433015e-01,9.432160e-01,4.066012e-02,1.993744e-08,3.838538e+01,0.000000e+00,3.838538e+01,4.069259e+01,8.970000e+01
2.444479e+05,2.829258e+00,2.420287e+05,2.801258e+00,9.433440e-01,9.432162e-01,4.066032e-02,1.993632e-08,3.838538e+01,0.000000e+00,3.838538e+01,4.069075e+01,8.962018e+01
2.444579e+05,2.829374e+00,2.420387e+05,2.801374e+00,9.433260e-01,9.432164e-01,4.066052e-02,1.993520e-08,3.838538e+01,0.000000e+00,3.838538e+01,4.069153e+01,8.967795e+01
2.444679e+05,2.829489e+00,2.420487e+05,2.801489e+00,9.433182e-01,9.432166e-01,4.066072e-02,1.993408e-08,3.838538e+01,0.000000e+00,3.838538e+01,4.069187e+01,8.962559e+01
2.444779e+05,2.829605e+00,2.420587e+05,2.801605e+00,9.433103e-01,9.432168e-01,4.066092e-02,1.993295e-08,3.838538e+01,0.000000e+00,3.838538e+01,4.069221e+01,8.974172e+01
2.444879e+05,2.829721e+00,2.420687e+05,2.801721e+00,9.434172e-01,9.432170e-01,4.066112e-02,1.993183e-08,3.838538e+01,0.000000e+00,3.838538e+01,4.068760e+01,8.966537e+01
2.444979e+05,2.829837e+00,2.420787e+05,2.801837e+00,9.434169e-01,9.432171e-01,4.066132e-02,1.993071e-08,3.838538e+01,0.000000e+00,3.838538e+01,4.068761e+01,8.960000e+01
2.445079e+05,2.829952e+00,2.420887e+05,2.801952e+00,9.434729e-01,9.432173e-01,4.066152e-02,1.992959e-08,3.838538e+01,0.000000e+00,3.838538e+01,4.068520e+01,8.967689e+01
2.445179e+05,2.830068e+00,2.420987e+05,2.802068e+00,9.434193e-01,9.432175e-01,4.066171e-02,1.992847e-08,3.838538e+01,0.000000e+00,3.838538e+01,4.068751e+01,8.978001e+01
2.445279e+05,2.830184e+00,2.421087e+05,2.802184e+00,9.434466e-01,9.432177e-01,4.066191e-02,1.992735e-08,3.838538e+01,0.000000e+00,3.838538e+01,4.068633e+01,8.980000e+01
2.445379e+05,2.830300e+00,2.421187e+05,2.802300e+00,9.435122e-01,9.432179e-01,4.066211e-02,1.992623e-08,3.838060e+01,0.000000e+00,3.838060e+01,4.067843e+01,8.965083e+01
2.445479e+05,2.830415e+00,2.421287e+05,2.802415e+00,9.434485e-01,9.432181e-01,4.066231e-02,1.992511e-08,3.837897e+01,0.000000e+00,3.837897e+01,4.067945e+01,8.967750e+01
2.445579e+05,2.830531e+00,2.421387e+05,2.802531e+00,9.434491e-01,9.432183e-01,4.066251e-02,1.992399e-08,3.837897e+01,0.000000e+00,3.837897e+01,4.067942e+01,8.963001e+01
2.445679e+05,2.830647e+00,2.421487e+05,2.802647e+00,9.434918e-01,9.432185e-01,4.066271e-02,1.992287e-08,3.837897e+01,0.000000e+00,3.837897e+01,4.067758e+01,8.966976e+01
2.445779e+05,2.830762e+00,2.421587e+05,2.802762e+00,9.434974e-01,9.432187e-01,4.066291e-02,1.992175e-08,3.837897e+01,0.000000e+00,3.837897e+01,4.067734e+01,8.977498e+01
2.445879e+05,2.830878e+00,2.421687e+05,2.802878e+00,9.434383e-01,9.432188e-01,4.066311e-02,1.992063e-08,3.837897e+01,0.000000e+00,3.837897e+01,4.067989e+01,8.980000e+01
2.445979e+05,2.830994e+00,2.421787e+05,2.802994e+00,9.433969e-01,9.432190e-01,4.066331e-02,1.991951e-08,3.837897e+01,0.000000e+00,3.837897e+01,4.068168e+01,8.980000e+01
2.446079e+05,2.831110e+00,2.421887e+05,2.803110e+00,9.433892e-01,9.432192e-01,4.066351e-02,1.991839e-08,3.837897e+01,0.000000e+00,3.837897e+01,4.068200e+01,8.972524e+01
2.446179e+05,2.831225e+00,2.421987e+05,2.803225e+00,9.434165e-01,9.432194e-01,4.066371e-02,1.991728e-08,3.837897e+01,0.000000e+00,3.837897e+01,4.068083e+01,8.970000e+01
2.446279e+05,2.831341e+00,2.422087e+05,2.803341e+00,9.433751e-01,9.432196e-01,4.066391e-02,1.991616e-08,3.837897e+01,0.000000e+00,3.837897e+01,4.068262e+01,8.970000e+01
2.446379e+05,2.831457e+00,2.422187e+05,2.803457e+00,9.433541e-01,9.432198e-01,4.066411e-02,1.991504e-08,3.837897e+01,0.000000e+00,3.837897e+01,4.068352e+01,8.963004e+01
2.446479e+05,2.831573e+00,2.422287e+05,2.803573e+00,9.433541e-01,9.432200e-01,4.066430e-02,1.991392e-08,3.837897e+01,0.000000e+00,3.837897e+01,4.068352e+01,8.967518e+01
2.446579e+05,2.831688e+00,2.422387e+05,2.803688e+00,9.434106e-01,9.432202e-01,4.066450e-02,1.991280e-08,3.838412e+01,0.000000e+00,3.838412e+01,4.068655e+01,8.961960e+01
2.446679e+05,2.831804e+00,2.422487e+05,2.803804e+00,9.434332e-01,9.432203e-01,4.066470e-02,1.991168e-08,3.838035e+01,0.000000e+00,3.838035e+01,4.068157e+01,8.960000e+01
2.446779e+05,2.831920e+00,2.422587e+05,2.803920e+00,9.434008e-01,9.432205e-01,4.066490e-02,1.991056e-08,3.837897e+01,0.000000e+00,3.837897e+01,4.068150e+01,8.967494e+01
2.446879e+05,2.832036e+00,2.422687e+05,2.804036e+00,9.434800e-01,9.432207e-01,4.066510e-02,1.990944e-08,3.837897e+01,0.000000e+00,3.837897e+01,4.067809e+01,8.962211e+01
2.446979e+05,2.832151e+00,2.422787e+05,2.804151e+00,9.434980e-01,9.432209e-01,4.066530e-02,1.990832e-08,3.837897e+01,0.000000e+00,3.837897e+01,4.067732e+01,8.960000e+01
2.447079e+05,2.832267e+00,2.422887e+05,2.804267e+00,9.434453e-01,9.432211e-01,4.066550e-02,1.990721e-08,3.837897e+01,0.000000e+00,3.837897e+01,4.067959e+01,8.967015e+01
2.447179e+05,2.832383e+00,2.422987e+05,2.804383e+00,9.434564e-01,9.432213e-01,4.066570e-02,1.990609e-08,3.837897e+01,0.000000e+00,3.837897e+01,4.067911e+01,8.970000e+01
2.447279e+05,2.832499e+00,2.423087e+05,2.804499e+00,9.434066e-01,9.432215e-01,4.066590e-02,1.990497e-08,3.837392e+01,0.000000e+00,3.837392e+01,4.067591e+01,8.970000e+01
2.447379e+05,2.832614e+00,2.423187e+05,2.804614e+00,9.434169e-01,9.432217e-01,4.066610e-02,1.990385e-08,3.836751e+01,0.000000e+00,3.836751e+01,4.066867e+01,8.970000e+01
2.447479e+05,2.832730e+00,2.423287e+05,2.804730e+00,9.435038e-01,9.432218e-01,4.066630e-02,1.990273e-08,3.836614e+01,0.000000e+00,3.836614e+01,4.066347e+01,8.962488e+01
2.447579e+05,2.832846e+00,2.423387e+05,2.804846e+00,9.435027e-01,9.432220e-01,4.066649e-02,1.990161e-08,3.836614e+01,0.000000e+00,3.836614e+01,4.066352e+01,8.960000e+01
2.447679e+05,2.832962e+00,2.423487e+05,2.804962e+00,9.435446e-01,9.432222e-01,4.066669e-02,1.990050e-08,3.836614e+01,0.000000e+00,3.836614e+01,4.066171e+01,8.967049e+01
2.447779e+05,2.833077e+00,2.423587e+05,2.805077e+00,9.434414e-01,9.432224e-01,4.066689e-02,1.989938e-08,3.836614e+01,0.000000e+00,3.836614e+01,4.066616e+01,8.962965e+01
2.447879e+05,2.833193e+00,2.423687e+05,2.805193e+00,9.434379e-01,9.432226e-01,4.066709e-02,1.989826e-08,3.836170e+01,0.000000e+00,3.836170e+01,4.066160e+01,8.966927e+01
2.447979e+05,2.833309e+00,2.423787e+05,2.805309e+00,9.434669e-01,9.432228e-01,4.066729e-02,1.989714e-08,3.836394e+01,0.000000e+00,3.836394e+01,4.066273e+01,8.970000e+01
2.448079e+05,2.833425e+00,2.423887e+05,2.805425e+00,9.434886e-01,9.432230e-01,4.066749e-02,1.989603e-08,3.836614e+01,0.000000e+00,3.836614e+01,4.066413e+01,8.970000e+01
2.448179e+05,2.833540e+00,2.423987e+05,2.805540e+00,9.435214e-01,9.432232e-01,4.066769e-02,1.989491e-08,3.836614e+01,0.000000e+00,3.836614e+01,4.066271e+01,8.962470e+01
2.448279e+05,2.833656e+00,2.424087e+05,2.805656e+00,9.435664e-01,9.432233e-01,4.066789e-02,1.989379e-08,3.836614e+01,0.000000e+00,3.836614e+01,4.066077e+01,8.975655e+01
2.448379e+05,2.833772e+00,2.424187e+05,2.805772e+00,9.434686e-01,9.432235e-01,4.066809e-02,1.989267e-08,3.836614e+01,0.000000e+00,3.836614e+01,4.066499e+01,8.972346e+01
2.448479e+05,2.833888e+00,2.424287e+05,2.805888e+00,9.432983e-01,9.432237e-01,4.066828e-02,1.989156e-08,3.836614e+01,0.000000e+00,3.836614e+01,4.067233e+01,8.970000e+01
2.448579e+05,2.834003e+00,2.424387e+05,2.806003e+00,9.432966e-01,9.432239e-01,4.066848e-02,1.989044e-08,3.836168e+01,0.000000e+00,3.836168e+01,4.066768e+01,8.963055e+01
2.448679e+05,2.834119e+00,2.424487e+05,2.806119e+00,9.434187e-01,9.432241e-01,4.066868e-02,1.988932e-08,3.835972e+01,0.000000e+00,3.835972e+01,4.066034e+01,8.966590e+01
2.448779e+05,2.834235e+00,2.424587e+05,2.806235e+00,9.434392e-01,9.432243e-01,4.066888e-02,1.988821e-08,3.835972e+01,0.000000e+00,3.835972e+01,4.065946e+01,8.963197e+01
2.448879e+05,2.834351e+00,2.424687e+05,2.806351e+00,9.433466e-01,9.432245e-01,4.066908e-02,1.988709e-08,3.835972e+01,0.000000e+00,3.835972e+01,4.066345e+01,8.960000e+01
2.448979e+05,2.834466e+00,2.424787e+05,2.806466e+00,9.433464e-01,9.432247e-01,4.066928e-02,1.988597e-08,3.835301e+01,0.000000e+00,3.835301e+01,4.065634e+01,8.967847e+01
2.449079e+05,2.834582e+00,2.424887e+05,2.806582e+00,9.434166e-01,9.432248e-01,4.066948e-02,1.988486e-08,3.835117e+01,0.000000e+00,3.835117e+01,4.065136e+01,8.977672e+01
2.449179e+05,2.834698e+00,2.424987e+05,2.806698e+00,9.434043e-01,9.432250e-01,4.066968e-02,1.988374e-08,3.834679e+01,0.000000e+00,3.834679e+01,4.064725e+01,8.980000e+01
2.449279e+05,2.834814e+00,2.425087e+05,2.806814e+00,9.434672e-01,9.432252e-01,4.066988e-02,1.988262e-08,3.834469e+01,0.000000e+00,3.834469e+01,4.064231e+01,8.966627e+01
2.449379e+05,2.834929e+00,2.425187e+05,2.806929e+00,9.434752e-01,9.432254e-01,4.067007e-02,1.988151e-08,3.834469e+01,0.000000e+00,3.834469e+01,4.064197e+01,8.960000e+01
2.449479e+05,2.835045e+00,2.425287e+05,2.807045e+00,9.434835e-01,9.432256e-01,4.067027e-02,1.988039e-08,3.834469e+01,0.000000e+00,3.834469e+01,4.064161e+01,8.960000e+01
2.449579e+05,2.835161e+00,2.425387e+05,2.807161e+00,9.434771e-01,9.432258e-01,4.067047e-02,1.987927e-08,3.833998e+01,0.000000e+00,3.833998e+01,4.063690e+01,8.967344e+01
2.449679e+05,2.835277e+00,2.425487e+05,2.807277e+00,9.434983e-01,9.432260e-01,4.067067e-02,1.987816e-08,3.833828e+01,0.000000e+00,3.833828e+01,4.063417e+01,8.970000e+01
2.449779e+05,2.835392e+00,2.425587e+05,2.807392e+00,9.433886e-01,9.432262e-01,4.067087e-02,1.987704e-08,3.833828e+01,0.000000e+00,3.833828e+01,4.063890e+01,8.970000e+01
2.449879e+05,2.835508e+00,2.425687e+05,2.807508e+00,9.433776e-01,9.432263e-01,4.067107e-02,1.987593e-08,3.833828e+01,0.000000e+00,3.833828e+01,4.063937e+01,8.963229e+01
2.449979e+05,2.835624e+00,2.425787e+05,2.807624e+00,9.433341e-01,9.432265e-01,4.067127e-02,1.987481e-08,3.834258e+01,0.000000e+00,3.834258e+01,4.064581e+01,8.966706e+01
2.450079e+05,2.835740e+00,2.425887e+05,2.807740e+00,9.433689e-01,9.432267e-01,4.067147e-02,1.987369e-08,3.834044e+01,0.000000e+00,3.834044e+01,4.064204e+01,8.963374e+01
2.450179e+05,2.835855e+00,2.425987e+05,2.807855e+00,9.433125e-01,9.432269e-01,4.067167e-02,1.987258e-08,3.833828e+01,0.000000e+00,3.833828e+01,4.064218e+01,8.966842e+01
2.450279e+05,2.835971e+00,2.426087e+05,2.807971e+00,9.433587e-01,9.432271e-01,4.067186e-02,1.987146e-08,3.834261e+01,0.000000e+00,3.834261e+01,4.064478e+01,8.963250e+01
2.450379e+05,2.836087e+00,2.426187e+05,2.808087e+00,9.433643e-01,9.432273e-01,4.067206e-02,1.987035e-08,3.833977e+01,0.000000e+00,3.833977e+01,4.064153e+01,8.967675e+01
2.450479e+05,2.836202e+00,2.426287e+05,2.808202e+00,9.433533e-01,9.432275e-01,4.067226e-02,1.986923e-08,3.833828e+01,0.000000e+00,3.833828e+01,4.064042e+01,8.970000e+01
2.450579e+05,2.836318e+00,2.426387e+05,2.808318e+00,9.433539e-01,9.432277e-01,4.067246e-02,1.986812e-08,3.833828e+01,0.000000e+00,3.833828e+01,4.064040e+01,8.963213e+01
2.450679e+05,2.836434e+00,2.426487e+05,2.808434e+00,9.433853e-01,9.432278e-01,4.067266e-02,1.986700e-08,3.833828e+01,0.000000e+00,3.833828e+01,4.063904e+01,8.960000e+01
2.450779e+05,2.836550e+00,2.426587e+05,2.808550e+00,9.433384e-01,9.432280e-01,4.067286e-02,1.986589e-08,3.833828e+01,0.000000e+00,3.833828e+01,4.064106e+01,8.960000e+01
2.450879e+05,2.836665e+00,2.426687e+05,2.808665e+00,9.433952e-01,9.432282e-01,4.067306e-02,1.986477e-08,3.833388e+01,0.000000e+00,3.833388e+01,4.063395e+01,8.960000e+01
2.450979e+05,2.836781e+00,2.426787e+05,2.808781e+00,9.434593e-01,9.432284e-01,4.067325e-02,1.986366e-08,3.833186e+01,0.000000e+00,3.833186e+01,4.062906e+01,8.960000e+01
2.451079e+05,2.836897e+00,2.426887e+05,2.808897e+00,9.434707e-01,9.432286e-01,4.067345e-02,1.986254e-08,3.833186e+01,0.000000e+00,3.833186e+01,4.062857e+01,8.960000e+01
2.451179e+05,2.837013e+00,2.426987e+05,2.809013e+00,9.436031e-01,9.432288e-01,4.067365e-02,1.986143e-08,3.832704e+01,0.000000e+00,3.832704e+01,4.061776e+01,8.960000e+01
2.451279e+05,2.837128e+00,2.427087e+05,2.809128e+00,9.435903e-01,9.432290e-01,4.067385e-02,1.986031e-08,3.832545e+01,0.000000e+00,3.832545e+01,4.061662e+01,8.968041e+01
2.451379e+05,2.837244e+00,2.427187e+05,2.809244e+00,9.435253e-01,9.432292e-01,4.067405e-02,1.985920e-08,3.832080e+01,0.000000e+00,3.832080e+01,4.061449e+01,8.962754e+01
2.451479e+05,2.837360e+00,2.427287e+05,2.809360e+00,9.434042e-01,9.432293e-01,4.067425e-02,1.985809e-08,3.831903e+01,0.000000e+00,3.831903e+01,4.061783e+01,8.966662e+01
2.451579e+05,2.837476e+00,2.427387e+05,2.809476e+00,9.432973e-01,9.432295e-01,4.067445e-02,1.985697e-08,3.831903e+01,0.000000e+00,3.831903e+01,4.062244e+01,8.963119e+01
2.451679e+05,2.837591e+00,2.427487e+05,2.809591e+00,9.434786e-01,9.432297e-01,4.067464e-02,1.985586e-08,3.831903e+01,0.000000e+00,3.831903e+01,4.061463e+01,8.960000e+01
2.451779e+05,2.837707e+00,2.427587e+05,2.809707e+00,9.435516e-01,9.432299e-01,4.067484e-02,1.985474e-08,3.831903e+01,0.000000e+00,3.831903e+01,4.061149e+01,8.960000e+01
2.451879e+05,2.837823e+00,2.427687e+05,2.809823e+00,9.435410e-01,9.432301e-01,4.067504e-02,1.985363e-08,3.831903e+01,0.000000e+00,3.831903e+01,4.061195e+01,8.960000e+01
2.451979e+05,2.837939e+00,2.427787e+05,2.809939e+00,9.434581e-01,9.432303e-01,4.067524e-02,1.985251e-08,3.831903e+01,0.000000e+00,3.831903e+01,4.061551e+01,8.960000e+01
2.452079e+05,2.838054e+00,2.427887e+05,2.810054e+00,9.433246e-01,9.432305e-01,4.067544e-02,1.985140e-08,3.831903e+01,0.000000e+00,3.831903e+01,4.062126e+01,8.960000e+01
2.452179e+05,2.838170e+00,2.427987e+05,2.810170e+00,9.433064e-01,9.432307e-01,4.067564e-02,1.985029e-08,3.831903e+01,0.000000e+00,3.831903e+01,4.062204e+01,8.960000e+01
2.452279e+05,2.838286e+00,2.428087e+05,2.810286e+00,9.433749e-01,9.432308e-01,4.067584e-02,1.984917e-08,3.831903e+01,0.000000e+00,3.831903e+01,4.061909e+01,8.960000e+01
2.452379e+05,2.838402e+00,2.428187e+05,2.810402e+00,9.433684e-01,9.432310e-01,4.067603e-02,1.984806e-08,3.831903e+01,0.000000e+00,3.831903e+01,4.061937e+01,8.966804e+01
2.452479e+05,2.838517e+00,2.428287e+05,2.810517e+00,9.433533e-01,9.432312e-01,4.067623e-02,1.984695e-08,3.831903e+01,0.000000e+00,3.831903e+01,4.062002e+01,8.970000e+01
2.452579e+05,2.838633e+00,2.428387e+05,2.810633e+00,9.433213e-01,9.432314e-01,4.067643e-02,1.984583e-08,3.831459e+01,0.000000e+00,3.831459e+01,4.061669e+01,8.963072e+01
2.452679e+05,2.838749e+00,2.428487e+05,2.810749e+00,9.432608e-01,9.432316e-01,4.067663e-02,1.984472e-08,3.831262e+01,0.000000e+00,3.831262e+01,4.061721e+01,8.960000e+01
2.452779e+05,2.838865e+00,2.428587e+05,2.810865e+00,9.433164e-01,9.432318e-01,4.067683e-02,1.984361e-08,3.831262e+01,0.000000e+00,3.831262e+01,4.061482e+01,8.960000e+01
2.452879e+05,2.838980e+00,2.428687e+05,2.810980e+00,9.433776e-01,9.432320e-01,4.067703e-02,1.984249e-08,3.831262e+01,0.000000e+00,3.831262e+01,4.061218e+01,8.960000e+01
2.452979e+05,2.839096e+00,2.428787e+05,2.811096e+00,9.434135e-01,9.432322e-01,4.067723e-02,1.984138e-08,3.831262e+01,0.000000e+00,3.831262e+01,4.061063e+01,8.960000e+01
2.453079e+05,2.839212e+00,2.428887e+05,2.811212e+00,9.434244e-01,9.432323e-01,4.067742e-02,1.984027e-08,3.830825e+01,0.000000e+00,3.830825e+01,4.060553e+01,8.960000e+01
2.453179e+05,2.839328e+00,2.428987e+05,2.811328e+00,9.433748e-01,9.432325e-01,4.067762e-02,1.983916e-08,3.830168e+01,0.000000e+00,3.830168e+01,4.060070e+01,8.960000e+01
2.453279e+05,2.839443e+00,2.429087e+05,2.811443e+00,9.433785e-01,9.432327e-01,4.067782e-02,1.983804e-08,3.829979e+01,0.000000e+00,3.829979e+01,4.059854e+01,8.960000e+01
2.453379e+05,2.839559e+00,2.429187e+05,2.811559e+00,9.434124e-01,9.432329e-01,4.067802e-02,1.983693e-08,3.829411e+01,0.000000e+00,3.829411e+01,4.059106e+01,8.966591e+01
2.453479e+05,2.839675e+00,2.429287e+05,2.811675e+00,9.434081e-01,9.432331e-01,4.067822e-02,1.983582e-08,3.829117e+01,0.000000e+00,3.829117e+01,4.058813e+01,8.963196e+01
2.453579e+05,2.839791e+00,2.429387e+05,2.811791e+00,9.434240e-01,9.432333e-01,4.067842e-02,1.983471e-08,3.829696e+01,0.000000e+00,3.829696e+01,4.059358e+01,8.966715e+01
2.453679e+05,2.839906e+00,2.429487e+05,2.811906e+00,9.433541e-01,9.432335e-01,4.067861e-02,1.983359e-08,3.829381e+01,0.000000e+00,3.829381e+01,4.059325e+01,8.963061e+01
2.453779e+05,2.840022e+00,2.429587e+05,2.812022e+00,9.432459e-01,9.432337e-01,4.067881e-02,1.983248e-08,3.829117e+01,0.000000e+00,3.829117e+01,4.059511e+01,8.960000e+01
2.453879e+05,2.840138e+00,2.429687e+05,2.812138e+00,9.433121e-01,9.432338e-01,4.067901e-02,1.983137e-08,3.829117e+01,0.000000e+00,3.829117e+01,4.059226e+01,8.952926e+01
2.453979e+05,2.840254e+00,2.429787e+05,2.812254e+00,9.433289e-01,9.432340e-01,4.067921e-02,1.983026e-08,3.829117e+01,0.000000e+00,3.829117e+01,4.059154e+01,8.956964e+01
2.454079e+05,2.840369e+00,2.429887e+05,2.812369e+00,9.434654e-01,9.432342e-01,4.067941e-02,1.982915e-08,3.829117e+01,0.000000e+00,3.829117e+01,4.058567e+01,8.960000e+01
2.454179e+05,2.840485e+00,2.429987e+05,2.812485e+00,9.434930e-01,9.432344e-01,4.067961e-02,1.982803e-08,3.829117e+01,0.000000e+00,3.829117e+01,4.058448e+01,8.960000e+01
2.454279e+05,2.840601e+00,2.430087e+05,2.812601e+00,9.434707e-01,9.432346e-01,4.067980e-02,1.982692e-08,3.829117e+01,0.000000e+00,3.829117e+01,4.058544e+01,8.960000e+01
2.454379e+05,2.840717e+00,2.430187e+05,2.812717e+00,9.434707e-01,9.432348e-01,4.068000e-02,1.982581e-08,3.828671e+01,0.000000e+00,3.828671e+01,4.058071e+01,8.960000e+01
2.454479e+05,2.840832e+00,2.430287e+05,2.812832e+00,9.433902e-01,9.432350e-01,4.068020e-02,1.982470e-08,3.828476e+01,0.000000e+00,3.828476e+01,4.058210e+01,8.960000e+01
2.454579e+05,2.840948e+00,2.430387e+05,2.812948e+00,9.434068e-01,9.432351e-01,4.068040e-02,1.982359e-08,3.828476e+01,0.000000e+00,3.828476e+01,4.058139e+01,8.960000e+01
2.454679e+05,2.841064e+00,2.430487e+05,2.813064e+00,9.434281e-01,9.432353e-01,4.068060e-02,1.982248e-08,3.828046e+01,0.000000e+00,3.828046e+01,4.057592e+01,8.960000e+01
